Repository: Vincent626/concrete-strength-analysis

# 🎯 S60 & M60 混凝土強度預測模型訓練成果報告

> **更新日期**: 2026-02-04  
> **專案目標**: 建立 S60/M60 混凝土 28 天抗壓強度預測模型

---

## 📋 摘要

本專案針對 S60（小型）與 M60（中型）離心混凝土管配比，建立機器學習預測模型。透過配料特徵分析，預測 28 天抗壓強度，並識別影響強度的關鍵因素。

### 主要成果

| 模型 | 樣本數 | R² | MAE (kgf/cm²) | 狀態 |
|:---|---:|---:|---:|:---|
| **S60** | 46 | **0.360** | 28 | ✅ 可用 |
| **M60** | 52 | **0.206** | 25 | ✅ 可用 |

---

## 📈 模型效能比較
> **說明**：S60 模型 R²=0.360，M60 模型 R²=0.206，兩者皆具有預測能力。S60 表現較佳，預測誤差約 28 kgf/cm²。

---

## 📊 強度分布比較
> **說明**：S60 與 M60 的強度分布相似，平均約 605 kgf/cm²，皆高於設計強度 510 kgf/cm²（紅色虛線）。

---

## 📊 資料說明

### 資料來源

| 來源 | 說明 | 筆數 |
|:---|:---|---:|
| MIXER_DATA | 拌合配料記錄 | 30,317 |
| QC_DATA | 28天強度測試（X1~X3平均） | 98 |
| 氣象資料 | 環境溫濕度 | - |

### 目標變數

- **28天抗壓強度** (kgf/cm²)
- 計算方式：X1、X2、X3 三個試體取平均（忽略失敗試體 0 值）
- 設計強度目標：**510 kgf/cm²**

### 樣本統計

| 項目 | S60 | M60 |
|:---|---:|---:|
| 樣本數 | 46 | 52 |
| 配比種類 | 4 種 | 4 種 |
| 平均強度 | 605 kgf/cm² | 605 kgf/cm² |
| 強度範圍 | 531 ~ 781 | 517 ~ 680 |
| 變異係數 CV | 8.7% | 5.8% |

---

## 🔧 特徵工程

### 使用特徵 (17 個)

| 類別 | 特徵 | 說明 |
|:---|:---|:---|
| **骨材** | 耗用骨材1~3 | 砂、3分石、6分石 |
| **水** | 耗用水 | 拌合用水量 |
| **膠結材** | 耗用泥料1~4 | II型水泥、矽灰、鋁泥、爐石粉 |
| **添加劑** | 耗用藥劑1~4 | 減水劑、緩凝劑等 |
| **扣水率** | 表面水骨材1 | 骨材含水校正 (%) |
| **品質** | 坍度、混凝土溫度 | 新拌混凝土指標 |
| **環境** | 平均溫度、平均濕度 | 氣象環境因子 |

---

## 🤖 模型訓練

### 方法選擇

針對小樣本（< 50 筆）採用以下策略：

| 項目 | 選擇 | 原因 |
|:---|:---|:---|
| **演算法** | Lasso Regression | 自動特徵選擇、防止過擬合 |
| **驗證方式** | LOOCV | 充分利用每筆資料 |
| **正則化** | α = 0.1 | 平衡偏差與變異 |

---

## 🔬 S60 模型分析

### 特徵重要性
> **說明**：綠色為正向影響（增加可提高強度），紅色為負向影響。環境溫度、混凝土溫度與水泥用量是主要正向因素。

### 預測效果
> **說明**：預測值與實際值分布於對角線附近，多數樣本落在 ±30 kgf/cm² 範圍內，預測效果良好。

---

## 🔬 M60 模型分析

### 特徵重要性
> **說明**：M60 的關鍵因素與 S60 不同，坍度呈負向影響（坍度過大會降低強度），矽灰與藥劑則有正向效果。

### 預測效果
> **說明**：M60 模型 R²=0.206，預測能力較 S60 略低，部分樣本離散度較大，建議增加測試樣本以提升準確度。

---

## 🔬 影響因素分析

### S60 關鍵因素

| 排名 | 因子 | 相關係數 | 影響方向 |
|:---:|:---|---:|:---|
| 1 | **環境溫度** | +0.596 | ↑ 正向 |
| 2 | **混凝土溫度** | +0.593 | ↑ 正向 |
| 3 | **II型水泥** | +0.551 | ↑ 正向 |
| 4 | **爐石粉** | +0.489 | ↑ 正向 |
| 5 | **水** | 負向係數 | ↓ 負向 |

### M60 關鍵因素

| 排名 | 因子 | 相關係數 | 影響方向 |
|:---:|:---|---:|:---|
| 1 | **坍度** | -0.325 | ↓ 負向 |
| 2 | **藥劑4** | +0.286 | ↑ 正向 |
| 3 | **矽灰** | +0.268 | ↑ 正向 |
| 4 | **環境溫度** | +0.259 | ↑ 正向 |

---

## 💡 結論與建議

### 專業發現

1. **水膠比是關鍵**：水量增加 → 強度下降
2. **溫度正向影響**：適當溫度有利水化反應
3. **坍度控制重要**：M60 坍度過大會降低強度
4. **輔助膠結材有效**：爐石、矽灰可提升強度

### 應用建議

| 目標 | 策略 |
|:---|:---|
| 提高強度 | 降低水膠比、控制坍度、適當增加水泥/爐石 |
| 降低碳排 | 用爐石/矽灰取代部分水泥 |
| 穩定品質 | 控制環境溫度波動、監控坍度 |

### 後續改善方向

1. 🔄 **增加樣本數**：提高測試頻率，目標 > 100 筆
2. 📊 **加入製程特徵**：離心參數、蒸養積溫
3. 🎯 **配比優化**：結合碳排係數進行低碳配比設計

---

## 📁 模型檔案

| 檔案 | 說明 |
|:---|:---|
| `models/model_s60_v3.pkl` | S60 預測模型 |
| `models/model_m60_v3.pkl` | M60 預測模型 |
| `models/scaler_s60_v3.pkl` | S60 標準化器 |
| `models/scaler_m60_v3.pkl` | M60 標準化器 |

---

## 📅 版本歷程

| 版本 | 日期 | 說明 |
|:---|:---|:---|
| v1 | 2026-02-03 | 初版：僅用 X1 強度，部分特徵 |
| v2 | 2026-02-04 | 修正版：X1~X3 平均強度，完整 17 特徵 |
| **v3** | **2026-02-04** | **單位正確：kgf/cm²，模型重新訓練，加入圖表** |

---

*報告產生時間: 2026-02-04 11:15*

File: video-report/package.json
{
    "name": "concrete-strength-video-report",
    "version": "1.0.0",
    "description": "Daily/Weekly video report for concrete strength monitoring",
    "scripts": {
        "start": "npx remotion studio src/index.ts",
        "build": "npx remotion render src/index.ts",
        "upgrade": "npx remotion upgrade"
    },
    "dependencies": {
        "@remotion/cli": "^4.0.417",
        "chart.js": "^4.0.0",
        "papaparse": "^5.3.0",
        "react": "^18.0.0",
        "react-chartjs-2": "^5.0.0",
        "react-dom": "^18.0.0",
        "remotion": "^4.0.417"
    },
    "devDependencies": {
        "@types/react": "^18.0.0",
        "@types/web": "^0.0.61",
        "autoprefixer": "^10.4.24",
        "css-loader": "^7.1.3",
        "postcss": "^8.5.6",
        "postcss-loader": "^8.2.0",
        "style-loader": "^4.0.0",
        "tailwindcss": "^3.0.0",
        "typescript": "^5.0.0"
    }
}

File: video-report/tsconfig.json
{
    "compilerOptions": {
        "module": "esnext",
        "target": "esnext",
        "lib": [
            "dom",
            "dom.iterable",
            "esnext"
        ],
        "sourceMap": true,
        "allowJs": true,
        "checkJs": true,
        "jsx": "react-jsx",
        "moduleResolution": "node",
        "forceConsistentCasingInFileNames": true,
        "strict": true,
        "noEmit": true,
        "esModuleInterop": true,
        "skipLibCheck": true,
        "resolveJsonModule": true,
        "baseUrl": "."
    },
    "include": [
        "src"
    ]
}
