Repository: Vincent626/concrete-strength-analysis

# 🎯 S60 & M60 混凝土強度預測模型訓練成果報告

> **更新日期**: 2026-02-04  
> **專案目標**: 建立 S60/M60 混凝土 28 天抗壓強度預測模型

---

## 📋 摘要

本專案針對 S60（小型）與 M60（中型）離心混凝土管配比，建立機器學習預測模型。透過配料特徵分析，預測 28 天抗壓強度，並識別影響強度的關鍵因素。

### 主要成果

| 模型 | 樣本數 | R² | MAE (kgf/cm²) | 狀態 |
|:---|---:|---:|---:|:---|
| **S60** | 46 | **0.360** | 28 | ✅ 可用 |
| **M60** | 52 | **0.206** | 25 | ✅ 可用 |

---

## 📈 模型效能比較
> **說明**：S60 模型 R²=0.360，M60 模型 R²=0.206，兩者皆具有預測能力。S60 表現較佳，預測誤差約 28 kgf/cm²。

---

## 📊 強度分布比較
> **說明**：S60 與 M60 的強度分布相似，平均約 605 kgf/cm²，皆高於設計強度 510 kgf/cm²（紅色虛線）。

---

## 📊 資料說明

### 資料來源

| 來源 | 說明 | 筆數 |
|:---|:---|---:|
| MIXER_DATA | 拌合配料記錄 | 30,317 |
| QC_DATA | 28天強度測試（X1~X3平均） | 98 |
| 氣象資料 | 環境溫濕度 | - |

### 目標變數

- **28天抗壓強度** (kgf/cm²)
- 計算方式：X1、X2、X3 三個試體取平均（忽略失敗試體 0 值）
- 設計強度目標：**510 kgf/cm²**

### 樣本統計

| 項目 | S60 | M60 |
|:---|---:|---:|
| 樣本數 | 46 | 52 |
| 配比種類 | 4 種 | 4 種 |
| 平均強度 | 605 kgf/cm² | 605 kgf/cm² |
| 強度範圍 | 531 ~ 781 | 517 ~ 680 |
| 變異係數 CV | 8.7% | 5.8% |

---

## 🔧 特徵工程

### 使用特徵 (17 個)

| 類別 | 特徵 | 說明 |
|:---|:---|:---|
| **骨材** | 耗用骨材1~3 | 砂、3分石、6分石 |
| **水** | 耗用水 | 拌合用水量 |
| **膠結材** | 耗用泥料1~4 | II型水泥、矽灰、鋁泥、爐石粉 |
| **添加劑** | 耗用藥劑1~4 | 減水劑、緩凝劑等 |
| **扣水率** | 表面水骨材1 | 骨材含水校正 (%) |
| **品質** | 坍度、混凝土溫度 | 新拌混凝土指標 |
| **環境** | 平均溫度、平均濕度 | 氣象環境因子 |

---

## 🤖 模型訓練

### 方法選擇

針對小樣本（< 50 筆）採用以下策略：

| 項目 | 選擇 | 原因 |
|:---|:---|:---|
| **演算法** | Lasso Regression | 自動特徵選擇、防止過擬合 |
| **驗證方式** | LOOCV | 充分利用每筆資料 |
| **正則化** | α = 0.1 | 平衡偏差與變異 |

---

## 🔬 S60 模型分析

### 特徵重要性
> **說明**：綠色為正向影響（增加可提高強度），紅色為負向影響。環境溫度、混凝土溫度與水泥用量是主要正向因素。

### 預測效果
> **說明**：預測值與實際值分布於對角線附近，多數樣本落在 ±30 kgf/cm² 範圍內，預測效果良好。

---

## 🔬 M60 模型分析

### 特徵重要性
> **說明**：M60 的關鍵因素與 S60 不同，坍度呈負向影響（坍度過大會降低強度），矽灰與藥劑則有正向效果。

### 預測效果
> **說明**：M60 模型 R²=0.206，預測能力較 S60 略低，部分樣本離散度較大，建議增加測試樣本以提升準確度。

---

## 🔬 影響因素分析

### S60 關鍵因素

| 排名 | 因子 | 相關係數 | 影響方向 |
|:---:|:---|---:|:---|
| 1 | **環境溫度** | +0.596 | ↑ 正向 |
| 2 | **混凝土溫度** | +0.593 | ↑ 正向 |
| 3 | **II型水泥** | +0.551 | ↑ 正向 |
| 4 | **爐石粉** | +0.489 | ↑ 正向 |
| 5 | **水** | 負向係數 | ↓ 負向 |

### M60 關鍵因素

| 排名 | 因子 | 相關係數 | 影響方向 |
|:---:|:---|---:|:---|
| 1 | **坍度** | -0.325 | ↓ 負向 |
| 2 | **藥劑4** | +0.286 | ↑ 正向 |
| 3 | **矽灰** | +0.268 | ↑ 正向 |
| 4 | **環境溫度** | +0.259 | ↑ 正向 |

---

## 💡 結論與建議

### 專業發現

1. **水膠比是關鍵**：水量增加 → 強度下降
2. **溫度正向影響**：適當溫度有利水化反應
3. **坍度控制重要**：M60 坍度過大會降低強度
4. **輔助膠結材有效**：爐石、矽灰可提升強度

### 應用建議

| 目標 | 策略 |
|:---|:---|
| 提高強度 | 降低水膠比、控制坍度、適當增加水泥/爐石 |
| 降低碳排 | 用爐石/矽灰取代部分水泥 |
| 穩定品質 | 控制環境溫度波動、監控坍度 |

### 後續改善方向

1. 🔄 **增加樣本數**：提高測試頻率，目標 > 100 筆
2. 📊 **加入製程特徵**：離心參數、蒸養積溫
3. 🎯 **配比優化**：結合碳排係數進行低碳配比設計

---

## 📁 模型檔案

| 檔案 | 說明 |
|:---|:---|
| `models/model_s60_v3.pkl` | S60 預測模型 |
| `models/model_m60_v3.pkl` | M60 預測模型 |
| `models/scaler_s60_v3.pkl` | S60 標準化器 |
| `models/scaler_m60_v3.pkl` | M60 標準化器 |

---

## 📅 版本歷程

| 版本 | 日期 | 說明 |
|:---|:---|:---|
| v1 | 2026-02-03 | 初版：僅用 X1 強度，部分特徵 |
| v2 | 2026-02-04 | 修正版：X1~X3 平均強度，完整 17 特徵 |
| **v3** | **2026-02-04** | **單位正確：kgf/cm²，模型重新訓練，加入圖表** |

---

*報告產生時間: 2026-02-04 11:15*

File: DAILY_LOG.md
# 工作日誌 - 2026-03-18

## 今日達成
- [x] 修復 `monitor.html` 儀表板 "Waiting for data..." 顯示問題。
- [x] 完成本地 v8 程式碼與 GitHub 遠端同步。
- [x] 整合 M60 拌合電流特徵相關說明與 UI 優化。

## 修煉筆記
- **初始化競爭條件**：在處理大型 CSV 或多個啟動程序時，應確保所有的狀態更新（如 Last Updated 指示燈）都包含在最後一個完成的回調中。
- **Git 腳本維護**：維護一個可靠的 `.bat` 推送腳本能大幅提升多環境同步的效率。

## 下一步計畫
- 觀察用戶對 v8 模型預測準確度的反饋。
- 若有新的取樣數據，持續更新 `S60_M60_dataset_v8_shared.csv`。

File: DATA_DICTIONARY.md
# 📖 S60/M60 拌合料盤資料字典 (Data Dictionary)

> **對應檔案**: `S60_M60_dataset_v8_shared.csv`  
> **單位說明**: 除特別標註外，重量單位皆為 kg，強度為 kgf/cm²，電流為 Amps。

---

## 1. 識別與目標 (Identification & Target)

| 欄位名稱 | 說明 | 備註 |
|:---|:---|:---|
| **match_key** | 拌合批次唯一識別碼 | 格式為時間戳 yyyyMMddHHmmss |
| **母體** | 混凝土配方類型 | S60 (小型離心管配比, 3分石), M60 (中型離心管配比, 6分石) |
| **日期** | 生產日期 | yyyy-MM-dd |
| **平均強度** | 28天抗壓強度平均值 | 目標變數 (Target). 單位: kgf/cm² |

---

## 2. 拌合電流特徵 (Mixer Current Features) ⚡

**這是本研究最關鍵的特徵群，反映了混凝土在拌合機內的真實流變狀態。**

| 欄位名稱 | 物理意義 | 對強度的影響 |
|:---|:---|:---|
| **平均電流** | 整個拌合過程的馬達負載平均 | 整體能耗指標 |
| **最大電流** | 拌合過程中的峰值負載 | 反映初期骨材堆積阻力 |
| **電流標準差** | 電流波動程度 | 反映攪拌均勻度或料況不穩程度 |
| **最終電流** ⭐ | **卸料前的最終負載電流** | **M60 關鍵指標**。電流高 → 料乾/黏滯度高 → 水灰比低 → 強度高 |

---

## 3. 配方特徵 (Recipe Features)

| 欄位名稱 | 原料名稱 | 說明 |
|:---|:---|:---|
| **耗用骨材1** | 砂 | 細骨材 |
| **耗用骨材2** | 3分石 | 粗骨材 (S60 主要骨材) |
| **耗用骨材3** | 6分石 | 粗骨材 (M60 專用，粒徑較大) |
| **耗用水** | 水 | 拌合用水量 |
| **耗用泥料1** | 水泥 (Cement) | 主要膠結材 |
| **耗用泥料2** | 矽灰 (Silica Fume) | **M60 關鍵強塑劑**，極細填充材 |
| **耗用泥料4** | 爐石粉 (Slag) | 輔助膠結材 |

---

## 4. 衍生特徵 (Derived Features)

| 欄位名稱 | 計算公式 / 定義 | 物理意義 |
|:---|:---|:---|
| **水灰比** | 水 / 水泥 | 經典強度定律，越低強度越高 |
| **水膠比** | 水 / (水泥+矽灰+爐石) | 現代混凝土強度指標 |
| **膠結料總量** | 水泥 + 矽灰 + 爐石 | 總膠結材用量 |
| **漿體比例** | 漿體體積 / 總體積 | 漿體多則孔隙填充好，強度高 |
| **矽灰取代率** | 矽灰 / 膠結料總量 | 矽灰佔比越高，M60 強度通常越高 |

---

## 5. 其他 (Others)

| 欄位名稱 | 說明 |
|:---|:---|
| **坍度(cm)** | 現場量測的坍度值 | 施工性指標 (與電流值高度負相關) |
| **表面水骨材1** | 骨材表面含水率設定值 | 影響實際扣水量 |

File: model_training_report.md
# 🎯 S60 & M60 混凝土強度預測模型訓練成果報告

> **更新日期**: 2026-02-04  
> **專案目標**: 建立 S60/M60 混凝土 28 天抗壓強度預測模型

---

## 📋 摘要

本專案針對振添公司的 S60（小型）與 M60（中型）離心混凝土管配比，建立機器學習預測模型。透過配料特徵分析，預測 28 天抗壓強度，並識別影響強度的關鍵因素。

### 主要成果

| 模型 | 樣本數 | R² | MAE (kgf/cm²) | 狀態 |
|:---|---:|---:|---:|:---|
| **S60** | 46 | **0.361** | 29 | ✅ 可用 |
| **M60** | 52 | **0.195** | 25 | ✅ 可用 |

---

## 📈 模型效能比較

![模型效能比較](model_comparison.png)

---

## 📊 強度分布比較

![強度分布](strength_distribution.png)

---

## 📊 資料說明

### 資料來源

| 來源 | 說明 | 筆數 |
|:---|:---|---:|
| MIXER_DATA | 拌合配料記錄 | 30,317 |
| QC_DATA | 28天強度測試（X1~X3平均） | 98 |
| 氣象資料 | 環境溫濕度 | - |

### 目標變數

- **28天抗壓強度** (kgf/cm²)
- 計算方式：X1、X2、X3 三個試體取平均（忽略失敗試體 0 值）
- 設計強度目標：**510 kgf/cm²**

### 樣本統計

| 項目 | S60 | M60 |
|:---|---:|---:|
| 樣本數 | 46 | 52 |
| 配比種類 | 4 種 | 4 種 |
| 平均強度 | 605 kgf/cm² | 602 kgf/cm² |
| 強度範圍 | 531 ~ 781 | 527 ~ 693 |
| 變異係數 CV | 8.7% | 8.4% |

---

## 🔧 特徵工程

### 使用特徵 (17 個)

| 類別 | 特徵 | 說明 |
|:---|:---|:---|
| **骨材** | 耗用骨材1~3 | 砂、3分石、6分石 |
| **水** | 耗用水 | 拌合用水量 |
| **膠結材** | 耗用泥料1~4 | II型水泥、矽灰、鋁泥、爐石粉 |
| **添加劑** | 耗用藥劑1~4 | 減水劑、緩凝劑等 |
| **扣水率** | 表面水骨材1 | 骨材含水校正 (%) |
| **品質** | 坍度、混凝土溫度 | 新拌混凝土指標 |
| **環境** | 平均溫度、平均濕度 | 氣象環境因子 |

---

## 🤖 模型訓練

### 方法選擇

針對小樣本（< 50 筆）採用以下策略：

| 項目 | 選擇 | 原因 |
|:---|:---|:---|
| **演算法** | Lasso Regression | 自動特徵選擇、防止過擬合 |
| **驗證方式** | LOOCV | 充分利用每筆資料 |
| **正則化** | α = 0.1 | 平衡偏差與變異 |

---

## 🔬 S60 模型分析

### 特徵重要性

![S60 特徵重要性](S60_feature_importance_v2.png)

### 預測效果

![S60 預測散佈圖](S60_prediction_scatter.png)

---

## 🔬 M60 模型分析

### 特徵重要性

![M60 特徵重要性](M60_feature_importance_v2.png)

### 預測效果

![M60 預測散佈圖](M60_prediction_scatter.png)

---

## 💡 結論與建議

### 專業發現

1. **水膠比是關鍵**：水量增加 → 強度下降
2. **溫度正向影響**：適當溫度有利水化反應
3. **坍度控制重要**：M60 坍度過大會降低強度
4. **輔助膠結材有效**：爐石、矽灰可提升強度

### 應用建議

| 目標 | 策略 |
|:---|:---|
| 提高強度 | 降低水膠比、控制坍度、適當增加水泥/爐石 |
| 降低碳排 | 用爐石/矽灰取代部分水泥 |
| 穩定品質 | 控制環境溫度波動、監控坍度 |

### 後續改善方向

1. 🔄 **增加樣本數**：提高測試頻率，目標 > 100 筆
2. 📊 **加入製程特徵**：離心參數、蒸養積溫
3. 🎯 **配比優化**：結合碳排係數進行低碳配比設計

---

## 📁 模型檔案

| 檔案 | 說明 |
|:---|:---|
| `models/model_s60_v2.pkl` | S60 預測模型 |
| `models/model_m60_v2.pkl` | M60 預測模型 |
| `models/scaler_s60_v2.pkl` | S60 標準化器 |
| `models/scaler_m60_v2.pkl` | M60 標準化器 |

---

## 📅 版本歷程

| 版本 | 日期 | 說明 |
|:---|:---|:---|
| v1 | 2026-02-03 | 初版：僅用 X1 強度，部分特徵 |
| **v2** | **2026-02-04** | **修正版：X1~X3 平均強度，完整 17 特徵** |

---

*報告產生時間: 2026-02-04 11:10*

File: progress_report_20260226.md
# 📊 專案進度報告：S60 & M60 混凝土強度預測模型
**報告日期**：2026-02-26  
**專案成員**：Steve Yu & 開發團隊  

---

## 🎯 1. 專案目標與目前階段
建立 S60 與 M60 混凝土管的 28 天抗壓強度預測模型。目前專案已進入**特徵工程與模型迭代優化（v5版本資料集）**階段，目的是釐清特徵對於強度的具體影響，並找出提升 M60 模型準確率的關鍵。

---

## 🚀 2. 近期完成工作成果

1. **資料集精煉與清洗**：
   - 修正了「強度」的計算方式（改為 X1~X3 的平均強度，提升標籤穩定性）。
   - 加入了「坍度 (Slump)」作為新的品質指標。
2. **衍生特徵工程深度開發 (`add_derived_features.py`)**：
   - 基於物理意義，新增了多項衍生特徵：**水灰比 (W/C)**、**水膠比 (W/B)**、**砂石比**、**總膠結料用量**及**強度達成率**。
   - 這些特徵幫助模型從單純的「配方數值」轉向理解「配比流變與物理特性」。
3. **特徵實驗與模型評估 (`train_v2.py`, `create_v4_charts.py`)**：
   - 執行了包含完整特徵（配料、藥劑、環境溫濕度）的訓練。
   - 驗證了「移除藥劑」的 v4 輕量化模型對效能的影響（確立核心特徵為骨材、粉料與溫濕度）。

---

## 📈 3. 最新模型效能與關鍵發現

根據最新完整特徵模型 (Lasso + LOOCV) 的結果：

| 產品線 | 樣本數 | 最佳模型 | R² 決定係數 | MAE (平均絕對誤差) | 模型狀態評估 |
| :--- | :--- | :--- | :--- | :--- | :--- |
| **S60** | 46 筆 | Lasso | **0.457** | **~26 kgf/cm²** | ✅ **穩定良好**。模型具備不錯的預測與解釋力。 |
| **M60** | 52 筆 | Lasso | **0.195** | **~25 kgf/cm²** | 🚀 **持續突破中**。從最初的負相關進步到具備基礎預測力。 |

### 🔬 關鍵因子分析解析

透過特徵重要性分析（特徵係數絕對值），我們得出影響兩種配方強度的核心差異：

**【S60 關鍵影響因子】（以配方與環境主導）**
*   **負向影響**：`混凝土溫度` (-27.67)、`水` (-23.49)、`3分石` (-10.97) 及 `環境溫度`。皆符合高溫影響水化與多水降低強度的常理。
*   **正向影響**：`爐石粉` (+23.33) 及 `砂` (+19.34)。證明爐石的添加對 S60 後期強度貢獻顯著。

**【M60 關鍵影響因子】（以特殊參料主導）**
*   **絕對正向影響**：**`矽灰`** (+30.73) 是提升 M60 強度的最強動力。
*   **挑戰與發現**：M60 因使用了 6分石 及 矽灰，配方更複雜、變異更大。先前的分析也證實，單靠靜態配方不足以預測其強度，**實際生產時的「拌合機最終電流」**（反映料的乾硬度/真實水灰比）是不可或缺的動態質量指標。

---

## 📌 4. 下一步計畫 (Next Steps)

1. **整合預裝系統**：將目前獲得最佳的 S60 / M60 預測模型（v2版本）封裝，並更新至監控儀表板 (Dashboard) 進行實地模擬與觀測。
2. **M60 強化策略**：結合本週產出的「衍生特徵 (水膠比 等)」以及「拌合機即時電流參數」，嘗試進一步拉升 M60 的 R² (期望突破 0.3)。
3. **線上測試準備**：將分析出具負面影響的因子（如：混凝土溫度控管）反饋給現場生產單位，並透過儀表板設立警示閥值。

File: research.md
# S60/M60 混凝土 28 天抗壓強度預測模型

## 研究進度報告

最後更新：2026-04-14

---

## 一、研究目標

建立一套能在**拌合階段**預測離心混凝土管 28 天抗壓強度的機器學習模型，協助品管人員在生產前評估強度風險，並找出影響強度的關鍵因子。

**研究邊界（重要）**

- 只使用**拌合階段前可知的資訊**作為特徵
- 蒸養、離心等製程階段參數**不納入**預測模型（屬於後製程，無法在拌合時預知）
- 預測目標：28 天平均抗壓強度（kgf/cm²）

---

## 二、資料概況

| 項目         | 數值                                 |
| ------------ | ------------------------------------ |
| 資料時間範圍 | 2024-04-01 ~ 2026-02-02              |
| S60 有效樣本 | 54 筆                                |
| M60 有效樣本 | 52 筆                                |
| 總計         | **106 筆**（含 28 天強度記錄） |
| S60 強度均值 | 593.6 ± 56.2 kgf/cm²               |
| M60 強度均值 | 605.3 ± 35.3 kgf/cm²               |

---

## 三、特徵工程版本演進

| 版本 | 新增特徵            | 說明                                                  |
| ---- | ------------------- | ----------------------------------------------------- |
| v4   | 基礎配比特徵        | 耗用量、水灰比、水膠比                                |
| v5   | 母體分類（S60/M60） | 過濾非研究配比                                        |
| v6   | 衍生特徵            | 砂石比、粗細骨材比、膠結料總量、各取代率              |
| v7   | 環境特徵            | 坍度、混凝土溫度、環境溫度/濕度                       |
| v8   | 拌合電流特徵        | 平均/最大/最終/穩定階段電流、電流標準差、單位體積電流 |
| v9   | 骨材細度模數（FM）  | 砂FM、3分石FM、6分石FM（時間序列對齊）                |
| v10  | 水泥品質特徵        | 水泥砂漿 7/28 天強度、水泥流動性                      |
| v11  | 操作行為特徵        | 設定扣水率、扣水率變動幅度、水量微調偏離度            |

---

## 四、目前模型表現（v11，LOOCV）

使用 ElasticNet（α=0.05，L1 ratio=0.5），Leave-One-Out 交叉驗證：

| 模型 | 樣本數 | R²             | MAE           |
| ---- | ------ | --------------- | ------------- |
| S60  | 54     | **0.314** | 33.5 kgf/cm² |
| M60  | 52     | **0.081** | 27.6 kgf/cm² |

**M60 R² 偏低的原因**：M60 強度標準差只有 35.3 kgf/cm²（S60 為 56.2），變異性本來就小，線性模型難以捕捉細微差異。

---

## 五、特徵與強度相關係數（Top 10）

| 特徵              | R      | 說明                           |
| ----------------- | ------ | ------------------------------ |
| 環境溫度          | +0.504 | 高溫養護加速水化               |
| 砂石比            | -0.454 | 砂比例越高強度越低             |
| 粗細骨材比        | +0.447 | 粗骨材比例越高強度越高         |
| 混凝土溫度        | +0.350 | 拌合溫度影響水化速率           |
| 誤差%水           | +0.344 | 實際加水量偏差                 |
| 最大電流          | +0.301 | 拌合負載反映流動性             |
| 水膠比            | -0.288 | 水膠比越高強度越低（經典規律） |
| 水泥流動性        | -0.279 | 流動性高代表水泥需水量大       |
| 水量微調偏離度    | +0.263 | 操作行為特徵                   |
| 水泥砂漿 7 天強度 | +0.245 | 水泥批次品質指標               |

---

## 六、特徵覆蓋率

| 特徵               | 覆蓋率 | 狀態        |
| ------------------ | ------ | ----------- |
| 砂 FM              | 100%   | ✅ 完整     |
| 3分石 FM           | 100%   | ✅ 完整     |
| 6分石 FM           | 100%   | ✅ 完整     |
| 水泥砂漿 28 天強度 | 100%   | ✅ 完整     |
| 水泥砂漿 7 天強度  | 100%   | ✅ 完整     |
| 水泥流動性         | 100%   | ✅ 完整     |
| 砂含泥量（砂_Mud） | 2.8%   | ❌ 嚴重缺失 |

---

## 七、研究建議與下一步

### 短期（不需新資料）

- [ ] 加入**交互項特徵**：環境溫度 × 水膠比、電流 × 坍度
- [ ] 嘗試 **Random Forest / Gradient Boosting**，非線性模型在小樣本下通常優於線性模型
- [ ] 針對 M60 單獨分析，找出其強度變異的主要來源

### 中期（需持續累積）

- [ ] 目標樣本數：**200 筆以上**（目前 106 筆，線性模型的統計穩定性門檻）
- [ ] 補充**砂含泥量**記錄（目前僅 2.8% 覆蓋率，但含泥量對強度影響顯著）
- [ ] 每月新增強度記錄後重新訓練，追蹤 R² 趨勢

### 長期

- [ ] 建立**強度預警系統**：當預測強度低於設計強度 510 kgf/cm² 時提前警示
- [ ] 探討**季節效應**：環境溫度是最強預測因子，夏冬季模型是否需要分開建立

---

## 八、R² 成長追蹤

| 日期       | S60 R² | M60 R² | 樣本數 | 備註                  |
| ---------- | ------- | ------- | ------ | --------------------- |
| 2026-04-14 | 0.314   | 0.081   | 106    | v11 初版，含GT製程特徵（蒸養/離心） |
| 2026-04-14 | **0.444** | **0.320** | 106 | v11 修正，移除製程特徵，回歸純拌合階段研究邊界 |

> 每月更新後請在此表追加一行

---

## 九、技術架構

- **模型**：ElasticNet（線性，L1+L2 正則化）
- **驗證方式**：Leave-One-Out Cross Validation（LOOCV）
- **特徵標準化**：StandardScaler
- **訓練腳本**：`train_v11.py`
- **監控儀表板**：`monitor.html`（讀取 `S60_M60_dataset_v9_shared.csv`）
- **Pipeline**：`daily_train_pipeline.bat`（每日自動執行）

---

*資料來源：Mixer 拌合機數據、QC 坍度/強度記錄、骨材篩分析記錄、水泥砂漿試驗記錄*
