Repository: Vincent626/concrete-strength-analysis

# 🎯 S60 & M60 混凝土強度預測模型訓練成果報告

> **更新日期**: 2026-02-04  
> **專案目標**: 建立 S60/M60 混凝土 28 天抗壓強度預測模型

---

## 📋 摘要

本專案針對 S60（小型）與 M60（中型）離心混凝土管配比，建立機器學習預測模型。透過配料特徵分析，預測 28 天抗壓強度，並識別影響強度的關鍵因素。

### 主要成果

| 模型 | 樣本數 | R² | MAE (kgf/cm²) | 狀態 |
|:---|---:|---:|---:|:---|
| **S60** | 46 | **0.360** | 28 | ✅ 可用 |
| **M60** | 52 | **0.206** | 25 | ✅ 可用 |

---

## 📈 模型效能比較
> **說明**：S60 模型 R²=0.360，M60 模型 R²=0.206，兩者皆具有預測能力。S60 表現較佳，預測誤差約 28 kgf/cm²。

---

## 📊 強度分布比較
> **說明**：S60 與 M60 的強度分布相似，平均約 605 kgf/cm²，皆高於設計強度 510 kgf/cm²（紅色虛線）。

---

## 📊 資料說明

### 資料來源

| 來源 | 說明 | 筆數 |
|:---|:---|---:|
| MIXER_DATA | 拌合配料記錄 | 30,317 |
| QC_DATA | 28天強度測試（X1~X3平均） | 98 |
| 氣象資料 | 環境溫濕度 | - |

### 目標變數

- **28天抗壓強度** (kgf/cm²)
- 計算方式：X1、X2、X3 三個試體取平均（忽略失敗試體 0 值）
- 設計強度目標：**510 kgf/cm²**

### 樣本統計

| 項目 | S60 | M60 |
|:---|---:|---:|
| 樣本數 | 46 | 52 |
| 配比種類 | 4 種 | 4 種 |
| 平均強度 | 605 kgf/cm² | 605 kgf/cm² |
| 強度範圍 | 531 ~ 781 | 517 ~ 680 |
| 變異係數 CV | 8.7% | 5.8% |

---

## 🔧 特徵工程

### 使用特徵 (17 個)

| 類別 | 特徵 | 說明 |
|:---|:---|:---|
| **骨材** | 耗用骨材1~3 | 砂、3分石、6分石 |
| **水** | 耗用水 | 拌合用水量 |
| **膠結材** | 耗用泥料1~4 | II型水泥、矽灰、鋁泥、爐石粉 |
| **添加劑** | 耗用藥劑1~4 | 減水劑、緩凝劑等 |
| **扣水率** | 表面水骨材1 | 骨材含水校正 (%) |
| **品質** | 坍度、混凝土溫度 | 新拌混凝土指標 |
| **環境** | 平均溫度、平均濕度 | 氣象環境因子 |

---

## 🤖 模型訓練

### 方法選擇

針對小樣本（< 50 筆）採用以下策略：

| 項目 | 選擇 | 原因 |
|:---|:---|:---|
| **演算法** | Lasso Regression | 自動特徵選擇、防止過擬合 |
| **驗證方式** | LOOCV | 充分利用每筆資料 |
| **正則化** | α = 0.1 | 平衡偏差與變異 |

---

## 🔬 S60 模型分析

### 特徵重要性
> **說明**：綠色為正向影響（增加可提高強度），紅色為負向影響。環境溫度、混凝土溫度與水泥用量是主要正向因素。

### 預測效果
> **說明**：預測值與實際值分布於對角線附近，多數樣本落在 ±30 kgf/cm² 範圍內，預測效果良好。

---

## 🔬 M60 模型分析

### 特徵重要性
> **說明**：M60 的關鍵因素與 S60 不同，坍度呈負向影響（坍度過大會降低強度），矽灰與藥劑則有正向效果。

### 預測效果
> **說明**：M60 模型 R²=0.206，預測能力較 S60 略低，部分樣本離散度較大，建議增加測試樣本以提升準確度。

---

## 🔬 影響因素分析

### S60 關鍵因素

| 排名 | 因子 | 相關係數 | 影響方向 |
|:---:|:---|---:|:---|
| 1 | **環境溫度** | +0.596 | ↑ 正向 |
| 2 | **混凝土溫度** | +0.593 | ↑ 正向 |
| 3 | **II型水泥** | +0.551 | ↑ 正向 |
| 4 | **爐石粉** | +0.489 | ↑ 正向 |
| 5 | **水** | 負向係數 | ↓ 負向 |

### M60 關鍵因素

| 排名 | 因子 | 相關係數 | 影響方向 |
|:---:|:---|---:|:---|
| 1 | **坍度** | -0.325 | ↓ 負向 |
| 2 | **藥劑4** | +0.286 | ↑ 正向 |
| 3 | **矽灰** | +0.268 | ↑ 正向 |
| 4 | **環境溫度** | +0.259 | ↑ 正向 |

---

## 💡 結論與建議

### 專業發現

1. **水膠比是關鍵**：水量增加 → 強度下降
2. **溫度正向影響**：適當溫度有利水化反應
3. **坍度控制重要**：M60 坍度過大會降低強度
4. **輔助膠結材有效**：爐石、矽灰可提升強度

### 應用建議

| 目標 | 策略 |
|:---|:---|
| 提高強度 | 降低水膠比、控制坍度、適當增加水泥/爐石 |
| 降低碳排 | 用爐石/矽灰取代部分水泥 |
| 穩定品質 | 控制環境溫度波動、監控坍度 |

### 後續改善方向

1. 🔄 **增加樣本數**：提高測試頻率，目標 > 100 筆
2. 📊 **加入製程特徵**：離心參數、蒸養積溫
3. 🎯 **配比優化**：結合碳排係數進行低碳配比設計

---

## 📁 模型檔案

| 檔案 | 說明 |
|:---|:---|
| `models/model_s60_v3.pkl` | S60 預測模型 |
| `models/model_m60_v3.pkl` | M60 預測模型 |
| `models/scaler_s60_v3.pkl` | S60 標準化器 |
| `models/scaler_m60_v3.pkl` | M60 標準化器 |

---

## 📅 版本歷程

| 版本 | 日期 | 說明 |
|:---|:---|:---|
| v1 | 2026-02-03 | 初版：僅用 X1 強度，部分特徵 |
| v2 | 2026-02-04 | 修正版：X1~X3 平均強度，完整 17 特徵 |
| **v3** | **2026-02-04** | **單位正確：kgf/cm²，模型重新訓練，加入圖表** |

---

*報告產生時間: 2026-02-04 11:15*

File: S60_M60_dataset_v9_shared.csv (part 1 of 138)
match_key,日期及時間,序,配比 ,耗用骨材1,耗用骨材2,耗用骨材3,耗用水,耗用泥料1,耗用泥料2,耗用泥料3,耗用泥料4,耗用藥劑1,耗用藥劑2,耗用藥劑3,耗用藥劑4,耗用小計,表面水骨材1,誤差%水,誤差%骨材1,誤差%骨材2,坍度(cm),混凝土溫度(℃),試體1強度(X1),試體2強度(X2),試體3強度(X3),加料轉速,慢速轉速,中速轉速,高速轉速,加料時間,慢速時間,中速時間,高速時間,總降水量,cp_key,類型,入池,蒸養池,離心開始,離心結束,母體,平均強度,強度_原始,強度_修正,環境溫度,環境濕度,膠結料總量,水灰比,水膠比,骨材總量,砂石比,粗骨材總量,水泥取代率,矽灰取代率,爐石取代率,漿體比例,粗細骨材比,月份,拌合米數,平均電流,最大電流,電流標準差,最終電流,穩定階段平均電流,單位體積穩定電流,砂_FM,砂_Mud,六分_FM,三分_FM,水泥砂漿_28天平均強度,水泥_流動性,水泥砂漿_7天平均強度,設定扣水率(%),扣水率_變動幅度,扣水率_是否變更,水量微調偏離度,蒸養實際平均溫度,蒸養實際總積溫,蒸養實際階段1溫度,蒸養實際階段2溫度,蒸養實際階段3溫度,實際離心平均轉速,實際離心平均電流,實際離心總能量,日期,配比
20240401082613,2024-04-01 08:26:13,11,M60-17,598,830,0,74,197,19,0,45,0.0,0.0,0.0,1.94,1764.94,9.0,1.37,-0.5,0.48,,,,,,270.0,320.0,530.0,900.0,15.0,5.0,2.0,10.0,0.0,20240401_11,中型,1005.0,1.0,,,M60,,,0.0,24.2,81.0,261,0.376,0.284,1428,0.419,830,24.5,7.3,17.2,19.0,1.388,4,0.75,70.53076923076924,84.0,8.44992609770261,63.260000000000005,69.69062500000001,92.921,2.9396,,6.14,6.61,486.33333333333337,18.7,295.1333333333333,9.0,0.0,0,-6.69,64.26190476190477,449.8333333333334,,,,,,,2024-04-01,M60-17
20240401083112,2024-04-01 08:31:12,12,M60-17,590,817,0,73,197,18,0,44,0.0,0.0,0.0,1.93,1740.93,9.0,1.39,-0.34,0.25,,,,,,270.0,320.0,530.0,900.0,15.0,5.0,2.0,10.0,0.0,20240401_12,中型,1005.0,1.0,,,M60,,,0.0,24.2,81.0,259,0.371,0.282,1407,0.419,817,23.9,6.9,17.0,19.1,1.385,4,0.74,67.67912087912087,85.1,8.441075871268373,64.24,64.78437500000001,87.546,2.9396,,6.14,6.61,486.33333333333337,18.7,295.1333333333333,9.0,0.0,0,-7.69,64.26190476190477,449.8333333333334,,,,,,,2024-04-01,M60-17
20240401091928,2024-04-01 09:19:28,17,M60-17,570,797,0,72,190,18,0,43,0.0,0.0,0.0,1.9,1691.9,9.0,2.86,-1.04,0.5,,,,,,260.0,320.0,530.0,840.0,15.0,4.0,2.0,9.0,0.0,20240401_17,中型,1005.0,1.0,,,M60,,,0.0,24.2,81.0,251,0.379,0.287,1367,0.417,797,24.3,7.2,17.1,19.1,1.398,4,0.72,66.61304347826086,83.2,8.326035872246512,61.36,62.63333333333333,86.991,2.9396,,6.14,6.61,486.33333333333337,18.7,295.1333333333333,9.0,0.0,0,-8.69,64.26190476190477,449.8333333333334,,,,,,,2024-04-01,M60-17
20240401092543,2024-04-01 09:25:43,18,M60-17,570,784,0,70,188,20,0,43,0.0,0.0,0.0,1.85,1676.85,9.0,1.45,0.35,0.26,,,,,,260.0,320.0,530.0,840.0,15.0,4.0,2.0,9.0,0.0,20240401_18,中型,1005.0,1.0,,,M60,,,0.0,24.2,81.0,251,0.372,0.279,1354,0.421,784,25.1,8.0,17.1,19.2,1.375,4,0.71,68.55326086956521,83.5,7.642422377853261,65.74000000000001,66.84848484848484,94.153,2.9396,,6.14,6.61,486.33333333333337,18.7,295.1333333333333,9.0,0.0,0,-10.69,64.26190476190477,449.8333333333334,,,,,,,2024-04-01,M60-17
20240401143050,2024-04-01 14:30:50,40,M60-24,790,1103,0,103,267,27,0,59,0.0,0.0,0.0,2.91,2351.91,8.5,0.98,-0.75,0.18,4.0,29.3,624.0,584.0,624.0,270.0,320.0,530.0,900.0,13.0,3.0,2.0,10.0,6.5,20240401_40,中型,1518.0,3.0,,,M60,610.7,624.0,610.6666666666666,29.0,50.0,353,0.386,0.292,1893,0.417,1103,24.4,7.6,16.7,19.4,1.396,4,1.0,76.07608695652173,107.2,12.920966863516474,67.84,73.82727272727271,73.827,2.9396,,6.14,6.61,486.33333333333337,18.7,295.1333333333333,8.5,-0.5,1,18.48,55.0245283018868,973.9341509433964,,,,,,,2024-04-01,M60-24
20240401143553,2024-04-01 14:35:53,41,M60-24,556,773,0,68,187,19,0,42,0.0,0.0,0.0,2.07,1647.07,9.5,3.03,-1.24,0.26,,,,,,270.0,320.0,530.0,900.0,13.0,3.0,2.0,10.0,6.5,20240401_41,中型,1518.0,3.0,,,M60,,,0.0,25.1,81.5,248,0.364,0.274,1329,0.418,773,24.6,7.7,16.9,19.2,1.39,4,0.7,63.33846153846153,81.7,7.751239095992716,58.220000000000006,60.203125,86.004,2.9396,,6.14,6.61,486.33333333333337,18.7,295.1333333333333,9.5,1.0,1,-7.84,55.0245283018868,973.9341509433964,,,,,,,2024-04-01,M60-24
20240402082647,2024-04-02 08:26:47,11,M60-17,594,829,0,74,200,19,0,44,0.0,0.0,0.0,1.96,1761.96,9.0,1.37,-1.16,0.36,,,,,,270.0,320.0,530.0,900.0,13.0,5.0,2.0,10.0,0.0,20240402_11,中型,1000.0,1.0,,,M60,,,0.0,26.3,73.6,263,0.37,0.281,1423,0.417,829,24.0,7.2,16.7,19.1,1.396,4,0.75,70.66145833333333,85.0,7.402707412827454,69.16,68.05882352941178,90.745,2.9396,,6.14,6.61,486.33333333333337,18.7,295.1333333333333,9.0,-0.5,1,-6.69,63.79761904761905,446.58333333333337,,,,,,,2024-04-02,M60-17
20240402083202,2024-04-02 08:32:02,12,M60-17,582,819,0,73,195,20,0,46,0.0,0.0,0.0,1.93,1736.93,9.0,1.39,-1.69,0.49,,,,,,270.0,320.0,530.0,900.0,13.0,5.0,2.0,10.0,0.0,20240402_12,中型,1000.0,1.0,,,M60,,,0.0,26.3,73.6,261,0.374,0.28,1401,0.415,819,25.3,7.7,17.6,19.3,1.407,4,0.74,68.84891304347825,85.9,8.429187058708536,64.02,67.6969696969697,91.482,2.9396,,6.14,6.61,486.33333333333337,18.7,295.1333333333333,9.0,0.0,0,-7.69,63.79761904761905,446.58333333333337,,,,,,,2024-04-02,M60-17
20240402091633,2024-04-02 09:16:33,15,M60-17,568,797,0,72,190,17,0,43,0.0,0.0,0.0,1.89,1688.89,9.0,2.86,-1.39,0.5,,,,,,260.0,320.0,530.0,840.0,15.0,4.0,2.0,9.0,0.0,20240402_15,中型,1000.0,1.0,,,M60,,,0.0,26.3,73.6,250,0.379,0.288,1365,0.416,797,24.0,6.8,17.2,19.1,1.403,4,0.72,66.7,85.4,8.348363003317766,62.260000000000005,64.64375000000001,89.783,2.9396,,6.14,6.61,486.33333333333337,18.7,295.1333333333333,9.0,0.0,0,-8.69,63.79761904761905,446.58333333333337,,,,,,,2024-04-02,M60-17
20240402092100,2024-04-02 09:21:00,16,M60-17,566,785,0,70,188,18,0,42,0.0,0.0,0.0,1.91,1670.91,9.0,1.45,-0.35,0.38,,,,,,260.0,320.0,530.0,840.0,15.0,4.0,2.0,9.0,0.0,20240402_16,中型,1000.0,1.0,,,M60,,,0.0,26.3,73.6,248,0.372,0.282,1351,0.419,785,24.2,7.3,16.9,19.1,1.387,4,0.71,69.80212765957445,82.8,8.030765029710834,62.86,69.22121212121212,97.495,2.9396,,6.14,6.61,486.33333333333337,18.7,295.1333333333333,9.0,0.0,0,-10.69,63.79761904761905,446.58333333333337,,,,,,,2024-04-02,M60-17
20240402143705,2024-04-02 14:37:05,39,M60-24,778,1103,0,115,265,29,0,60,0.0,0.0,0.0,2.95,2352.95,7.0,1.77,-0.89,0.18,4.5,30.5,645.0,649.0,658.0,270.0,320.0,530.0,900.0,13.0,4.0,2.0,10.0,0.0,20240402_39,中型,1525.0,3.0,,,M60,650.7,645.0,650.6666666666666,30.0,50.0,354,0.434,0.325,1881,0.414,1103,25.1,8.2,16.9,20.0,1.418,4,1.0,76.509900990099,105.9,11.907435940758464,66.1,77.40857142857143,77.409,2.9396,,6.14,6.61,486.33333333333337,18.7,295.1333333333333,7.0,-2.0,1,17.93,55.82626262626262,981.6117845117844,,,,,,,2024-04-02,M60-24
20240402144147,2024-04-02 14:41:47,40,M60-24,549,772,0,76,186,20,0,41,0.0,0.0,0.0,2.07,1646.07,8.0,2.7,-1.08,0.13,,,,,,270.0,320.0,530.0,900.0,13.0,4.0,2.0,10.0,0.0,20240402_40,中型,1525.0,3.0,,,M60,,,0.0,26.6,77.0,247,0.409,0.308,1321,0.416,772,24.7,8.1,16.6,19.6,1.406,4,0.7,64.20989010989011,80.4,7.902733633941047,59.42,60.5,86.429,2.9396,,6.14,6.61,486.33333333333337,18.7,295.1333333333333,8.0,1.0,1,-14.86,55.82626262626262,981.6117845117844,,,,,,,2024-04-02,M60-24
20240403083320,2024-04-03 08:33:20,11,M60-17,585,829,0,80,199,21,0,46,0.0,0.0,0.0,1.98,1761.98,8.0,1.27,-1.68,0.36,,,,,,,,,,,,,,0.0,20240403_11,,,,,,M60,,,0.0,28.1,63.7,266,0.402,0.301,1414,0.414,829,25.2,7.9,17.3,19.7,1.417,4,0.75,71.41000000000001,89.3,8.27143075088383,63.6,69.46666666666667,92.622,2.9396,,6.71,6.61,486.33333333333337,18.7,295.1333333333333,8.0,0.0,0,-10.86,,,,,,,,,2024-04-03,M60-17
20240403083933,2024-04-03 08:39:33,12,M60-17,586,819,0,79,197,19,0,48,0.0,0.0,0.0,1.95,1749.95,8.0,1.28,0.0,0.49,,,,,,,,,,,,,,0.0,20240403_12,,,,,,M60,,,0.0,28.1,63.7,264,0.401,0.299,1405,0.417,819,25.4,7.2,18.2,19.6,1.398,4,0.74,70.37924528301886,88.8,8.223582254150537,63.52,69.67297297297299,94.153,2.9396,,6.71,6.61,486.33333333333337,18.7,295.1333333333333,8.0,0.0,0,-11.86,,,,,,,,,2024-04-03,M60-17
20240403091735,2024-04-03 09:17:35,16,M60-17,575,797,0,68,195,22,0,42,0.0,0.0,0.0,1.9,1700.9,9.5,0.0,-0.52,0.5,,,,,,,,,,,,,,0.0,20240403_16,,,,,,M60,,,0.0,28.1,63.7,259,0.349,0.263,1372,0.419,797,24.7,8.5,16.2,19.2,1.386,4,0.72,66.54835164835164,82.4,8.417111856700703,61.02,63.196875,87.773,2.9396,,6.71,6.61,486.33333333333337,18.7,295.1333333333333,9.5,1.5,1,-7.84,,,,,,,,,2024-04-03,M60-17
20240403092211,2024-04-03 09:22:11,17,M60-17,569,784,0,67,189,20,0,45,0.0,0.0,0.0,1.89,1675.89,9.5,1.52,-0.35,0.26,,,,,,,,,,,,,,0.0,20240403_17,,,,,,M60,,,0.0,28.1,63.7,254,0.354,0.264,1353,0.421,784,25.6,7.9,17.7,19.2,1.378,4,0.71,64.77582417582418,81.0,8.007954021935785,60.81999999999999,62.26875,87.702,2.9396,,6.71,6.61,486.33333333333337,18.7,295.1333333333333,9.5,0.0,0,-8.84,,,,,,,,,2024-04-03,M60-17
20240403143723,2024-04-03 14:37:23,37,M60-24,795,1103,0,104,268,29,0,60,0.0,0.0,0.0,2.9,2361.9,8.5,1.96,-0.13,0.18,,,,,,,,,,,,,,0.0,20240403_37,,,,,,M60,,,0.0,27.0,72.5,357,0.388,0.291,1898,0.419,1103,24.9,8.1,16.8,19.5,1.387,4,1.0,72.10967741935484,101.2,11.932138444257632,65.84,66.74374999999999,66.744,2.9396,,6.71,6.61,486.33333333333337,18.7,295.1333333333333,8.5,-1.0,1,19.48,,,,,,,,,2024-04-03,M60-24
20240403144239,2024-04-03 14:42:39,38,M60-24,545,750,0,67,183,19,0,42,0.0,0.0,0.0,2.0,1608.0,9.5,3.08,-0.18,0.13,,,,,,,,,,,,,,0.0,20240403_38,,,,,,M60,,,0.0,27.0,72.5,244,0.366,0.275,1295,0.421,750,25.0,7.8,17.2,19.4,1.376,4,0.68,64.11428571428571,81.0,8.339652026215923,58.36,60.840625,89.472,2.9396,,6.71,6.61,486.33333333333337,18.7,295.1333333333333,9.5,1.0,1,-8.84,,,,,,,,,2024-04-03,M60-24
20240408082946,2024-04-08 08:29:46,11,M60-17,586,831,0,88,199,19,0,46,0.0,0.0,0.0,1.95,1770.95,6.5,1.15,-0.17,0.61,,,,,,,,,,,,,,0.0,20240408_11,,,,,,M60,,,0.0,24.4,84.4,264,0.442,0.333,1417,0.414,831,24.6,7.2,17.4,19.9,1.418,4,0.75,73.38691588785048,89.4,9.118483683916956,66.52000000000001,74.01052631578946,98.681,2.9396,5.42,6.7,6.61,486.33333333333337,18.7,295.1333333333333,6.5,-3.0,1,-10.69,,,,,,,,,2024-04-08,M60-17
20240408083447,2024-04-08 08:34:47,12,M60-17,576,819,0,89,198,18,0,45,0.0,0.0,0.0,1.9,1746.9,6.0,1.14,0.0,0.49,,,,,,,,,,,,,,0.0,20240408_12,,,,,,M60,,,0.0,24.4,84.4,261,0.449,0.341,1395,0.413,819,24.1,6.9,17.2,20.1,1.422,4,0.74,69.59223300970874,86.7,8.516684816076387,62.3,68.05,91.959,2.9396,5.42,6.7,6.61,486.33333333333337,18.7,295.1333333333333,6.0,-0.5,1,-11.41,,,,,,,,,2024-04-08,M60-17
20240408091611,2024-04-08 09:16:11,17,M60-17,564,798,0,86,191,18,0,45,0.0,0.0,0.0,1.87,1703.87,6.5,2.38,0.36,0.63,,,,,,,,,,,,,,0.0,20240408_17,,,,,,M60,,,0.0,24.4,84.4,254,0.45,0.339,1362,0.414,798,24.8,7.1,17.7,20.0,1.415,4,0.72,66.57032967032967,83.3,7.993438167489089,63.6,62.70625,87.092,2.9396,5.42,6.7,6.61,486.33333333333337,18.7,295.1333333333333,6.5,0.5,1,-12.69,,,,,,,,,2024-04-08,M60-17
20240408092051,2024-04-08 09:20:51,18,M60-17,558,786,0,81,191,18,0,45,0.0,0.0,0.0,1.85,1680.85,7.0,1.25,0.18,0.51,,,,,,,,,,,,,,0.0,20240408_18,,,,,,M60,,,0.0,24.4,84.4,254,0.424,0.319,1344,0.415,786,24.8,7.1,17.7,20.0,1.409,4,0.71,68.9701030927835,84.3,8.039299925263451,60.42,69.13823529411764,97.378,2.9396,5.42,6.7,6.61,486.33333333333337,18.7,295.1333333333333,7.0,0.5,1,-16.07,,,,,,,,,2024-04-08,M60-17
20240408131050,2024-04-08 13:10:50,33,M60-24,896,1261,0,126,305,30,0,66,0.0,0.0,0.0,3.33,2687.33,7.5,1.61,-0.44,0.48,,,,,,,,,,,,,,0.0,20240408_33,,,,,,M60,,,0.0,24.6,83.2,401,0.413,0.314,2157,0.415,1261,23.9,7.5,16.5,19.6,1.407,4,1.14,76.86119402985075,111.1,11.691219504383016,69.02,74.72765957446808,65.551,2.9396,5.42,6.7,6.61,486.33333333333337,18.7,295.1333333333333,7.5,0.5,1,32.71,,,,,,,,,2024-04-08,M60-24
20240408131557,2024-04-08 13:15:57,34,M60-24,892,1260,0,130,304,31,0,68,0.0,0.0,0.0,3.33,2688.33,7.0,1.56,-0.45,0.4,,,,,,,,,,,,,,0.0,20240408_34,,,,,,M60,,,0.0,24.6,83.2,403,0.428,0.323,2152,0.414,1260,24.6,7.7,16.9,19.9,1.413,4,1.14,73.21891891891892,110.9,11.942093871615263,67.33999999999999,69.12820512820512,60.639,2.9396,5.42,6.7,6.61,486.33333333333337,18.7,295.1333333333333,7.0,-0.5,1,32.93,,,,,,,,,2024-04-08,M60-24
20240408143508,2024-04-08 14:35:08,41,M60-24,782,1105,0,115,268,27,0,60,0.0,0.0,0.0,2.94,2359.94,7.0,1.77,-0.38,0.36,,,,,,,,,,,,,,0.0,20240408_41,,,,,,M60,,,0.0,24.6,83.2,355,0.429,0.324,1887,0.414,1105,24.5,7.6,16.9,19.9,1.413,4,1.0,73.48617021276597,98.4,10.287315067119144,69.72,71.58484848484848,71.585,2.9396,5.42,6.7,6.61,486.33333333333337,18.7,295.1333333333333,7.0,0.0,0,17.93,,,,,,,,,2024-04-08,M60-24
20240408144051,2024-04-08 14:40:51,42,M60-24,533,753,0,73,183,17,0,41,0.0,0.0,0.0,2.02,1602.02,8.0,1.39,-1.11,0.53,,,,,,,,,,,,,,0.0,20240408_42,,,,,,M60,,,0.0,24.6,83.2,241,0.399,0.303,1286,0.414,753,24.1,7.1,17.0,19.6,1.413,4,0.68,65.06593406593407,81.7,7.669465929515845,59.61999999999999,62.39375,91.756,2.9396,5.42,6.7,6.61,486.33333333333337,18.7,295.1333333333333,8.0,1.0,1,-17.86,,,,,,,,,2024-04-08,M60-24
20240408152922,2024-04-08 15:29:22,49,M60-24,761,1061,0,103,256,26,0,58,0.0,0.0,0.0,2.84,2267.84,8.0,1.98,0.0,0.38,,,,,,,,,,,,,,0.0,20240408_49,,,,,,M60,,,0.0,24.6,83.2,340,0.402,0.303,1822,0.418,1061,24.7,7.6,17.1,19.6,1.394,4,0.96,74.98500000000001,98.2,9.832714528552124,73.82000000000001,72.09428571428572,75.098,2.9396,5.42,6.7,6.61,486.33333333333337,18.7,295.1333333333333,8.0,0.0,0,12.14,,,,,,,,,2024-04-08,M60-24
20240408153451,2024-04-08 15:34:51,50,M60-24,760,1061,0,99,257,26,0,60,0.0,0.0,0.0,2.83,2265.83,8.5,2.06,-0.65,0.38,,,,,,,,,,,,,,0.0,20240408_50,,,,,,M60,,,0.0,24.6,83.2,343,0.385,0.289,1821,0.417,1061,25.1,7.6,17.5,19.5,1.396,4,0.96,75.04193548387096,101.4,11.022131427275704,70.53999999999999,73.35624999999999,76.413,2.9396,5.42,6.7,6.61,486.33333333333337,18.7,295.1333333333333,8.5,0.5,1,14.48,,,,,,,,,2024-04-08,M60-24
20240408162311,2024-04-08 16:23:11,56,M60-24,763,1061,0,100,257,26,0,59,0.0,0.0,0.0,2.81,2268.81,8.5,3.09,-0.26,0.38,,,,,,,,,,,,,,0.0,20240408_56,,,,,,M60,,,0.0,24.6,83.2,342,0.389,0.292,1824,0.418,1061,24.9,7.6,17.3,19.5,1.391,4,0.96,79.84424778761061,108.8,11.750021186598088,71.02000000000001,79.55897435897435,82.874,2.9396,5.42,6.7,6.61,486.33333333333337,18.7,295.1333333333333,8.5,0.0,0,15.48,,,,,,,,,2024-04-08,M60-24
20240408163033,2024-04-08 16:30:33,57,M60-24,759,1061,0,103,257,24,0,58,0.0,0.0,0.0,2.8,2264.8,8.0,1.98,-0.26,0.38,,,,,,,,,,,,,,0.0,20240408_57,,,,,,M60,,,0.0,24.6,83.2,339,0.401,0.304,1820,0.417,1061,24.2,7.1,17.1,19.5,1.398,4,0.96,78.645,99.5,11.511397612800977,68.64000000000001,79.98571428571428,83.318,2.9396,5.42,6.7,6.61,486.33333333333337,18.7,295.1333333333333,8.0,-0.5,1,12.14,,,,,,,,,2024-04-08,M60-24
20240409081755,2024-04-09 08:17:55,9,M60-17,600,831,0,77,202,18,0,46,0.0,0.0,0.0,1.93,1775.93,8.5,1.32,0.33,0.61,,,,,,,,,,,,,,9.0,20240409_9,,,,,,M60,,,0.0,20.4,81.7,266,0.381,0.289,1431,0.419,831,24.1,6.8,17.3,19.3,1.385,4,0.75,68.76703296703297,86.0,9.670495003581657,62.620000000000005,63.59375,84.792,2.9396,5.42,6.7,6.61,356.82666666666665,17.5,315.5333333333333,8.5,0.5,1,-7.52,,,,,,,,,2024-04-09,M60-17
20240409082209,2024-04-09 08:22:09,10,M60-17,585,809,0,73,194,20,0,46,0.0,0.0,0.0,1.88,1728.88,9.0,1.39,0.17,0.62,,,,,,,,,,,,,,9.0,20240409_10,,,,,,M60,,,0.0,20.4,81.7,260,0.376,0.281,1394,0.42,809,25.4,7.7,17.7,19.3,1.383,4,0.73,68.18241758241759,84.9,8.773531540591666,61.71999999999999,66.053125,90.484,2.9396,5.42,6.7,6.61,356.82666666666665,17.5,315.5333333333333,9.0,0.5,1,-7.69,,,,,,,,,2024-04-09,M60-17
20240409090247,2024-04-09 09:02:47,14,M60-17,575,796,0,75,191,17,0,43,0.0,0.0,0.0,1.86,1698.86,8.5,2.74,0.35,0.38,,,,,,,,,,,,,,9.0,20240409_14,,,,,,M60,,,0.0,20.4,81.7,251,0.393,0.299,1371,0.419,796,23.9,6.8,17.1,19.2,1.384,4,0.72,65.22475247524751,84.8,8.274347881224452,60.71999999999999,61.30857142857142,85.151,2.9396,5.42,6.7,6.61,356.82666666666665,17.5,315.5333333333333,8.5,-0.5,1,-9.52,,,,,,,,,2024-04-09,M60-17
20240409090734,2024-04-09 09:07:34,15,M60-17,567,786,0,70,190,19,0,44,0.0,0.0,0.0,1.87,1677.87,9.0,1.45,-0.18,0.51,,,,,,,,,,,,,,9.0,20240409_15,,,,,,M60,,,0.0,20.4,81.7,253,0.368,0.277,1353,0.419,786,24.9,7.5,17.4,19.3,1.386,4,0.71,68.09456521739129,84.9,8.292707169692441,61.34,67.26969696969695,94.746,2.9396,5.42,6.7,6.61,356.82666666666665,17.5,315.5333333333333,9.0,0.5,1,-10.69,,,,,,,,,2024-04-09,M60-17
20240409094842,2024-04-09 09:48:42,20,M60-17,759,1061,0,102,257,25,0,58,0.0,0.0,0.0,2.5,2264.5,8.0,0.99,-0.26,0.38,,,,,,,,,,,,,,9.0,20240409_20,,,,,,M60,,,0.0,20.4,81.7,340,0.397,0.3,1820,0.417,1061,24.4,7.4,17.1,19.5,1.398,4,0.96,73.53684210526316,93.9,10.701599021017756,68.17999999999999,70.0939393939394,73.015,2.9396,5.42,6.7,6.61,356.82666666666665,17.5,315.5333333333333,8.0,-1.0,1,11.14,,,,,,,,,2024-04-09,M60-17
20240409095345,2024-04-09 09:53:45,21,M60-17,766,1060,0,98,255,26,0,60,0.0,0.0,0.0,2.51,2267.51,8.5,1.03,0.13,0.28,,,,,,,,,,,,,,9.0,20240409_21,,,,,,M60,,,0.0,20.4,81.7,341,0.384,0.287,1826,0.419,1060,25.2,7.6,17.6,19.4,1.384,4,0.96,77.44583333333334,105.0,11.264989242732945,70.0,75.58809523809524,78.738,2.9396,5.42,6.7,6.61,356.82666666666665,17.5,315.5333333333333,8.5,0.5,1,13.48,,,,,,,,,2024-04-09,M60-17
20240409103756,2024-04-09 10:37:56,26,M60-17,772,1060,0,88,255,29,0,58,0.0,0.0,0.0,2.47,2264.47,10.0,1.15,-0.39,0.28,,,,,,,,,,,,,,9.0,20240409_26,,,,,,M60,,,0.0,20.4,81.7,342,0.345,0.257,1832,0.421,1060,25.4,8.5,17.0,19.0,1.373,4,0.96,87.7162601626016,113.9,14.916201558722836,71.56,93.72325581395349,97.628,2.9396,5.42,6.7,6.61,356.82666666666665,17.5,315.5333333333333,10.0,1.5,1,16.56,,,,,,,,,2024-04-09,M60-17
20240409104410,2024-04-09 10:44:10,27,M60-17,764,1061,0,95,255,28,0,58,0.0,0.0,0.0,2.49,2263.49,9.0,1.06,-0.52,0.38,,,,,,,,,,,,,,9.0,20240409_27,,,,,,M60,,,0.0,20.4,81.7,341,0.373,0.279,1825,0.419,1061,25.2,8.2,17.0,19.3,1.389,4,0.96,85.13140495867769,108.1,12.210251979299686,72.28,89.16190476190475,92.877,2.9396,5.42,6.7,6.61,356.82666666666665,17.5,315.5333333333333,9.0,-1.0,1,14.31,,,,,,,,,2024-04-09,M60-17
20240409142704,2024-04-09 14:27:04,39,M60-24,787,1104,0,111,299,0,0,92,0.0,0.0,0.0,2.94,2395.94,7.5,1.83,-0.25,0.27,6.9,26.4,633.0,637.0,668.0,,,,,,,,,0.0,20240409_39,,,,,,M60,646.0,633.0,646.0,25.0,52.0,391,0.371,0.284,1891,0.416,1104,23.5,0.0,23.5,21.0,1.403,4,1.0,72.40851063829787,102.8,11.199626319511529,71.32000000000001,72.44242424242424,72.442,2.9396,5.42,6.7,6.61,356.82666666666665,17.5,315.5333333333333,7.5,-1.5,1,17.71,,,,,,,,,2024-04-09,M60-24
20240409143140,2024-04-09 14:31:40,40,M60-24,553,763,0,69,207,0,0,63,0.0,0.0,0.0,2.05,1657.05,9.0,2.99,0.18,0.39,,,,,,,,,,,,,,0.0,20240409_40,,,,,,M60,,,0.0,21.0,78.3,270,0.333,0.256,1316,0.42,763,23.3,0.0,23.3,20.5,1.38,4,0.69,68.08924731182798,86.3,7.15733269182155,66.18,68.50312500000001,99.28,2.9396,5.42,6.7,6.61,356.82666666666665,17.5,315.5333333333333,9.0,1.5,1,-11.69,,,,,,,,,2024-04-09,M60-24
20240410081213,2024-04-10 08:12:13,9,M60-17,601,829,0,69,223,0,0,69,0.0,0.0,0.0,1.94,1792.94,10.0,1.47,-0.83,0.36,,,,,,,,,,,,,,0.0,20240410_9,,,,,,M60,,,0.0,23.0,73.7,292,0.309,0.236,1430,0.42,829,23.6,0.0,23.6,20.2,1.379,4,0.75,78.81262135922329,93.5,10.41070844899756,76.14,83.425,111.233,2.9396,5.42,6.7,6.61,356.82666666666665,17.5,315.5333333333333,10.0,1.0,1,-2.44,,,,,,,,,2024-04-10,M60-17
20240410081717,2024-04-10 08:17:17,10,M60-17,600,830,0,68,223,0,0,70,0.0,0.0,0.0,1.96,1792.96,10.0,0.0,-0.99,0.48,,,,,,,,,,,,,,0.0,20240410_10,,,,,,M60,,,0.0,23.0,73.7,293,0.305,0.232,1430,0.42,830,23.9,0.0,23.9,20.2,1.383,4,0.75,76.97592592592592,94.3,10.00041545776206,72.67999999999999,82.06842105263158,109.425,2.9396,5.42,6.7,6.61,356.82666666666665,17.5,315.5333333333333,10.0,0.0,0,-3.44,,,,,,,,,2024-04-10,M60-17
20240410085232,2024-04-10 08:52:32,13,M60-17,574,797,0,71,216,0,0,69,0.0,0.0,0.0,1.86,1728.86,9.0,1.43,-0.35,0.5,,,,,,,,,,,,,,0.0,20240410_13,,,,,,M60,,,0.0,23.0,73.7,285,0.329,0.249,1371,0.419,797,24.2,0.0,24.2,20.6,1.389,4,0.72,75.25,91.4,9.71297388558868,74.25999999999999,79.77272727272727,110.795,2.9396,5.42,6.7,6.61,356.82666666666665,17.5,315.5333333333333,9.0,-1.0,1,-9.69,,,,,,,,,2024-04-10,M60-17
20240410085648,2024-04-10 08:56:48,14,M60-17,568,788,0,66,212,0,0,66,0.0,0.0,0.0,1.84,1701.84,9.5,0.0,-0.53,0.77,,,,,,,,,,,,,,0.0,20240410_14,,,,,,M60,,,0.0,23.0,73.7,278,0.311,0.237,1356,0.419,788,23.7,0.0,23.7,20.2,1.387,4,0.71,75.49361702127658,89.7,10.188466659640396,70.89999999999999,83.42424242424244,117.499,2.9396,5.42,6.7,6.61,356.82666666666665,17.5,315.5333333333333,9.5,0.5,1,-9.84,,,,,,,,,2024-04-10,M60-17
20240410093346,2024-04-10 09:33:46,18,M60-17,760,1061,0,97,287,0,0,87,0.0,0.0,0.0,2.5,2294.5,8.5,0.0,-0.65,0.38,,,,,,,,,,,,,,0.0,20240410_18,,,,,,M60,,,0.0,23.0,73.7,374,0.338,0.259,1821,0.417,1061,23.3,0.0,23.3,20.5,1.396,4,0.96,85.323,106.3,15.316539132584747,85.03999999999999,95.13714285714286,99.101,2.9396,5.42,6.7,6.61,356.82666666666665,17.5,315.5333333333333,8.5,-1.0,1,12.48,,,,,,,,,2024-04-10,M60-17
20240410094251,2024-04-10 09:42:51,19,M60-17,758,1061,0,101,288,0,0,87,0.0,0.0,0.0,2.52,2297.52,8.0,0.0,-0.39,0.38,,,,,,,,,,,,,,0.0,20240410_19,,,,,,M60,,,0.0,23.0,73.7,375,0.351,0.269,1819,0.417,1061,23.2,0.0,23.2,20.7,1.4,4,0.96,82.53750000000001,108.7,14.905125306976345,81.03999999999999,90.74117647058824,94.522,2.9396,5.42,6.7,6.61,356.82666666666665,17.5,315.5333333333333,8.0,-0.5,1,10.14,,,,,,,,,2024-04-10,M60-17
20240410103444,2024-04-10 10:34:44,26,M60-17,759,1060,0,95,287,0,0,89,0.0,0.0,0.0,2.52,2292.52,8.5,-2.06,-0.78,0.28,,,,,,,,,,,,,,0.0,20240410_26,,,,,,M60,,,0.0,23.0,73.7,376,0.331,0.253,1819,0.417,1060,23.7,0.0,23.7,20.6,1.397,4,0.96,81.76565656565656,110.6,15.082990363528555,81.17999999999999,89.25142857142858,92.97,2.9396,5.42,6.7,6.61,356.82666666666665,17.5,315.5333333333333,8.5,0.5,1,10.48,,,,,,,,,2024-04-10,M60-17
20240410103944,2024-04-10 10:39:44,27,M60-17,758,1060,0,100,287,0,0,88,0.0,0.0,0.0,2.5,2295.5,8.0,-0.99,-0.39,0.28,,,,,,,,,,,,,,0.0,20240410_27,,,,,,M60,,,0.0,23.0,73.7,375,0.348,0.267,1818,0.417,1060,23.5,0.0,23.5,20.7,1.398,4,0.96,79.3785046728972,105.4,13.302252131977069,77.52000000000001,84.4,87.917,2.9396,5.42,6.7,6.61,356.82666666666665,17.5,315.5333333333333,8.0,-0.5,1,9.14,,,,,,,,,2024-04-10,M60-17
20240410105131,2024-04-10 10:51:31,28,M60-17,244,341,0,26,86,0,0,30,0.0,0.0,0.0,0.78,727.78,10.0,-3.7,0.83,3.33,,,,,,,,,,,,,,0.0,20240410_28,,,,,,M60,,,0.0,23.0,73.7,116,0.302,0.224,585,0.417,341,25.9,0.0,25.9,19.5,1.398,4,0.3,57.76194690265488,61.2,2.498364724788122,55.88000000000001,59.31282051282051,197.709,2.9396,5.42,6.7,6.61,356.82666666666665,17.5,315.5333333333333,10.0,2.0,1,-45.44,,,,,,,,,2024-04-10,M60-17
20240410143105,2024-04-10 14:31:05,40,M60-24,783,1104,0,109,299,0,0,92,0.0,0.0,0.0,2.92,2389.92,7.5,0.0,-0.76,0.27,8.6,28.4,669.0,643.0,643.0,,,,,,,,,0.0,20240410_40,,,,,,M60,651.7,669.0,651.6666666666666,26.0,56.0,391,0.365,0.279,1887,0.415,1104,23.5,0.0,23.5,20.9,1.41,4,1.0,79.2890909090909,106.5,13.005784345677924,75.22,84.58947368421053,84.589,2.9396,5.42,6.7,6.61,356.82666666666665,17.5,315.5333333333333,7.5,-2.5,1,15.71,,,,,,,,,2024-04-10,M60-24
20240410143602,2024-04-10 14:36:02,41,M60-24,540,752,0,69,202,0,0,63,0.0,0.0,0.0,1.99,1627.99,8.5,-1.43,-0.18,0.4,,,,,,,,,,,,,,0.0,20240410_41,,,,,,M60,,,0.0,22.6,78.9,265,0.342,0.26,1292,0.418,752,23.8,0.0,23.8,20.5,1.393,4,0.68,71.20630630630632,84.9,7.373892089990543,70.78,72.2128205128205,106.195,2.9396,5.42,6.7,6.61,356.82666666666665,17.5,315.5333333333333,8.5,1.0,1,-15.52,,,,,,,,,2024-04-10,M60-24
20240411081439,2024-04-11 08:14:39,9,M60-17,587,831,0,82,224,0,0,69,0.0,0.0,0.0,1.95,1794.95,7.5,0.0,-0.84,0.61,,,,,,,,,,,,,,0.0,20240411_9,,,,,,M60,,,0.0,23.8,81.3,293,0.366,0.28,1418,0.414,831,23.5,0.0,23.5,20.9,1.416,4,0.75,72.27291666666666,88.8,8.359070412415619,72.86000000000001,74.21176470588235,98.949,2.9396,5.42,6.7,6.61,356.82666666666665,17.5,315.5333333333333,7.5,-1.0,1,-11.29,,,,,,,,,2024-04-11,M60-17
20240411081912,2024-04-11 08:19:12,10,M60-17,595,819,0,78,218,0,0,69,0.0,0.0,0.0,1.92,1780.92,8.0,0.0,1.54,0.49,,,,,,,,,,,,,,0.0,20240411_10,,,,,,M60,,,0.0,23.8,81.3,287,0.358,0.272,1414,0.421,819,24.0,0.0,24.0,20.5,1.376,4,0.74,76.01702127659574,92.0,9.871651204848437,77.28,80.66969696969697,109.013,2.9396,5.42,6.7,6.61,356.82666666666665,17.5,315.5333333333333,8.0,0.5,1,-12.86,,,,,,,,,2024-04-11,M60-17
20240411090619,2024-04-11 09:06:19,14,M60-17,569,797,0,73,214,0,0,67,0.0,0.0,0.0,1.88,1721.88,8.5,0.0,-0.7,0.5,,,,,,,,,,,,,,0.0,20240411_14,,,,,,M60,,,0.0,23.8,81.3,281,0.341,0.26,1366,0.417,797,23.8,0.0,23.8,20.6,1.401,4,0.72,68.68648648648649,86.2,7.037435119461366,67.4,68.24871794871794,94.79,2.9396,5.42,6.7,6.61,356.82666666666665,17.5,315.5333333333333,8.5,0.5,1,-11.52,,,,,,,,,2024-04-11,M60-17
20240411091057,2024-04-11 09:10:57,15,M60-17,571,797,0,70,214,0,0,66,0.0,0.0,0.0,1.88,1719.88,9.0,0.0,-0.87,0.5,,,,,,,,,,,,,,0.0,20240411_15,,,,,,M60,,,0.0,23.8,81.3,280,0.327,0.25,1368,0.417,797,23.6,0.0,23.6,20.4,1.396,4,0.72,72.15520833333333,85.4,7.943352432900348,71.72,75.09411764705882,104.297,2.9396,5.42,6.7,6.61,356.82666666666665,17.5,315.5333333333333,9.0,0.5,1,-10.69,,,,,,,,,2024-04-11,M60-17
20240411095017,2024-04-11 09:50:17,21,M60-17,761,1058,0,97,286,0,0,88,0.0,0.0,0.0,2.5,2292.5,8.5,0.0,-0.52,0.09,,,,,,,,,,,,,,0.0,20240411_21,,,,,,M60,,,0.0,23.8,81.3,374,0.339,0.259,1819,0.418,1058,23.5,0.0,23.5,20.6,1.39,4,0.96,75.4188118811881,100.4,11.373599035662249,77.28,77.0542857142857,80.265,2.9396,5.42,6.7,6.61,356.82666666666665,17.5,315.5333333333333,8.5,-0.5,1,12.48,,,,,,,,,2024-04-11,M60-17
20240411095609,2024-04-11 09:56:09,22,M60-17,760,1059,0,98,285,0,0,88,0.0,0.0,0.0,2.5,2292.5,8.5,1.03,-0.65,0.19,,,,,,,,,,,,,,0.0,20240411_22,,,,,,M60,,,0.0,23.8,81.3,373,0.344,0.263,1819,0.418,1059,23.6,0.0,23.6,20.6,1.393,4,0.96,78.71666666666665,104.5,12.090556824542258,76.72,82.6075,86.049,2.9396,5.42,6.7,6.61,356.82666666666665,17.5,315.5333333333333,8.5,0.0,0,13.48,,,,,,,,,2024-04-11,M60-17
20240411103654,2024-04-11 10:36:54,26,M60-17,771,1071,0,100,289,0,0,90,0.0,0.0,0.0,2.52,2323.52,8.5,2.04,-0.26,0.28,,,,,,,,,,,,,,0.0,20240411_26,,,,,,M60,,,0.0,23.8,81.3,379,0.346,0.264,1842,0.419,1071,23.7,0.0,23.7,20.6,1.389,4,0.97,84.3697247706422,110.4,15.196821882784992,77.54,92.95526315789476,95.83,2.9396,5.42,6.7,6.61,356.82666666666665,17.5,315.5333333333333,8.5,0.0,0,15.48,,,,,,,,,2024-04-11,M60-17
20240411104500,2024-04-11 10:45:00,27,M60-17,765,1071,0,103,290,0,0,88,0.0,0.0,0.0,2.55,2319.55,8.0,0.98,-0.52,0.28,,,,,,,,,,,,,,0.0,20240411_27,,,,,,M60,,,0.0,23.8,81.3,378,0.355,0.272,1836,0.417,1071,23.3,0.0,23.3,20.8,1.4,4,0.97,78.70100000000001,106.9,13.703674653172412,77.47999999999999,84.23142857142857,86.837,2.9396,5.42,6.7,6.61,356.82666666666665,17.5,315.5333333333333,8.0,-0.5,1,12.14,,,,,,,,,2024-04-11,M60-17
20240411142717,2024-04-11 14:27:17,39,M60-24,792,1103,0,106,298,0,0,92,0.0,0.0,0.0,2.91,2393.91,8.0,0.95,-0.13,0.18,,,,,,,,,,,,,,0.0,20240411_39,,,,,,M60,,,0.0,24.2,83.4,390,0.356,0.272,1895,0.418,1103,23.6,0.0,23.6,20.7,1.393,4,1.0,79.56630434782608,110.9,13.844487815152068,78.42,85.89090909090909,85.891,2.9396,5.42,6.7,6.61,356.82666666666665,17.5,315.5333333333333,8.0,0.0,0,15.14,,,,,,,,,2024-04-11,M60-24
20240411143147,2024-04-11 14:31:47,40,M60-24,540,752,0,67,202,0,0,63,0.0,0.0,0.0,2.0,1626.0,9.0,0.0,-0.74,0.4,,,,,,,,,,,,,,0.0,20240411_40,,,,,,M60,,,0.0,24.2,83.4,265,0.332,0.253,1292,0.418,752,23.8,0.0,23.8,20.4,1.393,4,0.68,72.72967032967033,86.7,7.837490831170403,71.12,75.69062500000001,111.31,2.9396,5.42,6.7,6.61,356.82666666666665,17.5,315.5333333333333,9.0,1.0,1,-13.69,,,,,,,,,2024-04-11,M60-24
20240412081406,2024-04-12 08:14:06,10,M60-17,607,828,0,77,223,0,0,68,0.0,0.0,0.0,1.95,1804.95,8.5,1.32,1.5,0.24,,,,,,,,,,,,,,0.0,20240412_10,,,,,,M60,,,0.0,26.5,72.9,291,0.345,0.265,1435,0.423,828,23.4,0.0,23.4,20.4,1.364,4,0.75,72.24074074074075,85.8,8.469185652950504,71.41999999999999,76.07142857142858,101.429,2.9396,5.42,6.7,6.61,356.82666666666665,17.5,315.5333333333333,8.5,-0.5,1,-7.52,,,,,,,,,2024-04-12,M60-17
20240412081845,2024-04-12 08:18:45,11,M60-17,595,829,0,76,223,0,0,69,0.0,0.0,0.0,1.95,1793.95,8.5,0.0,-0.5,0.36,,,,,,,,,,,,,,0.0,20240412_11,,,,,,M60,,,0.0,26.5,72.9,292,0.341,0.26,1424,0.418,829,23.6,0.0,23.6,20.5,1.393,4,0.75,71.06463414634146,89.2,8.855897469376119,70.17999999999999,75.38275862068966,100.51,2.9396,5.42,6.7,6.61,356.82666666666665,17.5,315.5333333333333,8.5,0.0,0,-8.52,,,,,,,,,2024-04-12,M60-17
20240412085446,2024-04-12 08:54:46,14,M60-17,567,794,0,74,216,0,0,68,0.0,0.0,0.0,1.9,1720.9,8.5,1.37,-1.05,0.13,,,,,,,,,,,,,,0.0,20240412_14,,,,,,M60,,,0.0,26.5,72.9,284,0.343,0.261,1361,0.417,794,23.9,0.0,23.9,20.8,1.4,4,0.72,69.74444444444444,85.9,7.73630211214443,70.66,73.5,102.083,2.9396,5.42,6.7,6.61,356.82666666666665,17.5,315.5333333333333,8.5,0.0,0,-10.52,,,,,,,,,2024-04-12,M60-17
20240412085901,2024-04-12 08:59:01,15,M60-17,570,795,0,73,214,0,0,64,0.0,0.0,0.0,1.89,1717.89,8.5,0.0,-0.52,0.25,,,,,,,,,,,,,,0.0,20240412_15,,,,,,M60,,,0.0,26.5,72.9,278,0.341,0.263,1365,0.418,795,23.0,0.0,23.0,20.5,1.395,4,0.72,71.92183908045976,86.3,8.985485426059128,69.94,77.09032258064515,107.07,2.9396,5.42,6.7,6.61,356.82666666666665,17.5,315.5333333333333,8.5,0.0,0,-11.52,,,,,,,,,2024-04-12,M60-17
20240412094119,2024-04-12 09:41:19,20,M60-17,757,1070,0,108,289,0,0,88,0.0,0.0,0.0,2.55,2314.55,7.5,1.89,-1.05,0.19,,,,,,,,,,,,,,0.0,20240412_20,,,,,,M60,,,0.0,26.5,72.9,377,0.374,0.286,1827,0.414,1070,23.3,0.0,23.3,21.0,1.413,4,0.97,72.72886597938144,93.2,9.326704357805855,76.34,67.39705882352939,69.482,2.9396,5.42,6.7,6.61,356.82666666666665,17.5,315.5333333333333,7.5,-1.0,1,14.71,,,,,,,,,2024-04-12,M60-17
20240412094727,2024-04-12 09:47:27,21,M60-17,754,1060,0,102,287,0,0,88,0.0,0.0,0.0,2.53,2293.53,8.0,0.99,-0.92,0.28,,,,,,,,,,,,,,0.0,20240412_21,,,,,,M60,,,0.0,26.5,72.9,375,0.355,0.272,1814,0.416,1060,23.5,0.0,23.5,20.8,1.406,4,0.96,76.00493827160494,102.9,13.656309546443666,75.02000000000001,85.4357142857143,88.996,2.9396,5.42,6.7,6.61,356.82666666666665,17.5,315.5333333333333,8.0,0.5,1,11.14,,,,,,,,,2024-04-12,M60-17
20240412103038,2024-04-12 10:30:38,26,M60-17,761,1057,0,98,288,0,0,89,0.0,0.0,0.0,2.53,2295.53,8.5,1.03,-0.52,0.0,,,,,,,,,,,,,,0.0,20240412_26,,,,,,M60,,,0.0,26.5,72.9,377,0.34,0.26,1818,0.419,1057,23.6,0.0,23.6,20.7,1.389,4,0.96,77.80851063829788,105.7,13.02221228038534,78.32,82.20606060606062,85.631,2.9396,5.42,6.7,6.61,356.82666666666665,17.5,315.5333333333333,8.5,0.5,1,13.48,,,,,,,,,2024-04-12,M60-17
20240412103532,2024-04-12 10:35:32,27,M60-17,775,1081,0,102,293,0,0,91,0.0,0.0,0.0,2.59,2344.59,8.5,2.0,-0.64,0.19,,,,,,,,,,,,,,0.0,20240412_27,,,,,,M60,,,0.0,26.5,72.9,384,0.348,0.266,1856,0.418,1081,23.7,0.0,23.7,20.8,1.395,4,0.98,77.51071428571429,106.1,14.231956143843057,74.8,87.31,89.092,2.9396,5.42,6.7,6.61,356.82666666666665,17.5,315.5333333333333,8.5,0.0,0,17.48,,,,,,,,,2024-04-12,M60-17
20240412141945,2024-04-12 14:19:45,37,M60-24,780,1104,0,112,298,0,0,91,0.0,0.0,0.0,2.95,2387.95,7.5,2.75,-1.14,0.27,,,,,,,,,,,,,,0.0,20240412_37,,,,,,M60,,,0.0,26.1,75.4,389,0.376,0.288,1884,0.414,1104,23.4,0.0,23.4,21.0,1.415,4,1.0,76.58641975308642,103.0,12.935421300401046,73.43999999999998,84.39285714285714,84.393,2.9396,5.42,6.7,6.61,356.82666666666665,17.5,315.5333333333333,7.5,-1.0,1,18.71,,,,,,,,,2024-04-12,M60-24
20240412142618,2024-04-12 14:26:18,38,M60-24,534,751,0,72,202,0,0,62,0.0,0.0,0.0,2.0,1623.0,8.5,2.86,-1.29,0.27,,,,,,,,,,,,,,0.0,20240412_38,,,,,,M60,,,0.0,26.1,75.4,264,0.356,0.273,1285,0.416,751,23.5,0.0,23.5,20.7,1.406,4,0.68,68.75925925925925,82.7,7.1407330567040255,66.96000000000001,72.59642857142858,106.759,2.9396,5.42,6.7,6.61,356.82666666666665,17.5,315.5333333333333,8.5,1.0,1,-12.52,,,,,,,,,2024-04-12,M60-24
20240413081757,2024-04-13 08:17:57,9,M60-17,591,819,0,73,218,0,0,67,0.0,0.0,0.0,1.78,1769.78,9.0,1.39,-0.17,0.49,,,,,,,,,,,,,,0.0,20240413_9,,,,,,M60,,,0.0,26.5,74.3,285,0.335,0.256,1410,0.419,819,23.5,0.0,23.5,20.2,1.386,4,0.74,73.85061728395063,87.7,7.808528472312254,72.08000000000001,74.74285714285715,101.004,2.9396,5.42,6.7,6.61,356.82666666666665,17.5,315.5333333333333,9.0,0.5,1,-7.69,,,,,,,,,2024-04-13,M60-17
20240413082216,2024-04-13 08:22:16,10,M60-17,590,817,0,73,219,0,0,68,0.0,0.0,0.0,1.8,1768.8,9.0,1.39,-0.34,0.25,,,,,,,,,,,,,,0.0,20240413_10,,,,,,M60,,,0.0,26.5,74.3,287,0.333,0.254,1407,0.419,817,23.7,0.0,23.7,20.4,1.385,4,0.74,74.76043956043955,92.0,9.616559425875868,66.85999999999999,80.003125,108.112,2.9396,5.42,6.7,6.61,356.82666666666665,17.5,315.5333333333333,9.0,0.0,0,-7.69,,,,,,,,,2024-04-13,M60-17
20240413085805,2024-04-13 08:58:05,12,M60-17,584,807,0,70,217,0,0,68,0.0,0.0,0.0,1.79,1747.79,9.5,1.45,-0.51,0.37,,,,,,,,,,,,,,0.0,20240413_12,,,,,,M60,,,0.0,26.5,74.3,285,0.323,0.246,1391,0.42,807,23.9,0.0,23.9,20.3,1.382,4,0.73,71.87654320987654,85.7,8.214595135232607,69.52000000000001,76.2,104.384,2.9396,5.42,6.7,6.61,356.82666666666665,17.5,315.5333333333333,9.5,0.5,1,-5.84,,,,,,,,,2024-04-13,M60-17
20240413090245,2024-04-13 09:02:45,13,M60-17,583,818,0,73,220,0,0,69,0.0,0.0,0.0,1.81,1764.81,9.0,1.39,-1.52,0.37,,,,,,,,,,,,,,0.0,20240413_13,,,,,,M60,,,0.0,26.5,74.3,289,0.332,0.253,1401,0.416,818,23.9,0.0,23.9,20.5,1.403,4,0.74,75.01752577319587,90.8,9.586330584972922,69.84,80.78823529411765,109.173,2.9396,5.42,6.7,6.61,356.82666666666665,17.5,315.5333333333333,9.0,-0.5,1,-7.69,,,,,,,,,2024-04-13,M60-17
20240413094002,2024-04-13 09:40:02,16,M60-17,767,1071,0,98,290,0,0,87,0.0,0.0,0.0,2.34,2315.34,8.5,0.0,-0.78,0.28,,,,,,,,,,,,,,0.0,20240413_16,,,,,,M60,,,0.0,26.5,74.3,377,0.338,0.26,1838,0.417,1071,23.1,0.0,23.1,20.5,1.396,4,0.97,70.52530120481929,97.6,11.27863790987399,76.16,73.53793103448277,75.812,2.9396,5.42,6.7,6.61,356.82666666666665,17.5,315.5333333333333,8.5,-0.5,1,13.48,,,,,,,,,2024-04-13,M60-17
20240413094711,2024-04-13 09:47:11,17,M60-17,758,1058,0,98,288,0,0,89,0.0,0.0,0.0,2.33,2293.33,8.5,1.03,-0.92,0.09,,,,,,,,,,,,,,0.0,20240413_17,,,,,,M60,,,0.0,26.5,74.3,377,0.34,0.26,1816,0.417,1058,23.6,0.0,23.6,20.7,1.396,4,0.96,73.63333333333333,103.1,13.165883708553729,69.35999999999999,81.35357142857141,84.743,2.9396,5.42,6.7,6.61,356.82666666666665,17.5,315.5333333333333,8.5,0.0,0,13.48,,,,,,,,,2024-04-13,M60-17
20240413103350,2024-04-13 10:33:50,21,M60-17,771,1069,0,97,287,0,0,88,0.0,0.0,0.0,2.36,2314.36,9.0,2.11,-0.64,0.09,,,,,,,,,,,,,,0.0,20240413_21,,,,,,M60,,,0.0,26.5,74.3,375,0.338,0.259,1840,0.419,1069,23.5,0.0,23.5,20.4,1.387,4,0.97,80.13580246913581,102.4,11.974131671829689,73.92,83.61428571428573,86.2,2.9396,5.42,6.7,6.61,356.82666666666665,17.5,315.5333333333333,9.0,0.5,1,16.31,,,,,,,,,2024-04-13,M60-17
20240413104217,2024-04-13 10:42:17,22,M60-17,768,1069,0,96,291,0,0,88,0.0,0.0,0.0,2.37,2314.37,9.0,1.05,-1.03,0.09,,,,,,,,,,,,,,0.0,20240413_22,,,,,,M60,,,0.0,26.5,74.3,379,0.33,0.253,1837,0.418,1069,23.2,0.0,23.2,20.5,1.392,4,0.97,81.29382716049382,108.6,13.26541354289242,69.52000000000001,86.43214285714284,89.105,2.9396,5.42,6.7,6.61,356.82666666666665,17.5,315.5333333333333,9.0,0.0,0,15.31,,,,,,,,,2024-04-13,M60-17
20240413130234,2024-04-13 13:02:34,26,M60-24,852,1181,0,100,321,0,0,96,0.0,0.0,0.0,2.92,2552.92,9.5,0.0,-0.93,0.25,,,,,,,,,,,,,,0.0,20240413_26,,,,,,M60,,,0.0,25.7,77.2,417,0.312,0.24,2033,0.419,1181,23.0,0.0,23.0,20.3,1.386,4,1.07,72.38641975308643,118.1,14.700497623948266,69.34,78.39285714285715,73.264,2.9396,5.42,6.7,6.61,356.82666666666665,17.5,315.5333333333333,9.5,0.5,1,24.16,,,,,,,,,2024-04-13,M60-24
20240413130639,2024-04-13 13:06:39,27,M60-24,853,1180,0,102,323,0,0,99,0.0,0.0,0.0,2.91,2559.91,9.5,2.0,-0.81,0.17,,,,,,,,,,,,,,0.0,20240413_27,,,,,,M60,,,0.0,25.7,77.2,422,0.316,0.242,2033,0.42,1180,23.5,0.0,23.5,20.5,1.383,4,1.07,76.11585365853658,107.1,14.725549967055311,71.84,86.04827586206896,80.419,2.9396,5.42,6.7,6.61,356.82666666666665,17.5,315.5333333333333,9.5,0.0,0,26.16,,,,,,,,,2024-04-13,M60-24
20240413142701,2024-04-13 14:27:01,35,M60-24,803,1101,0,94,302,0,0,90,0.0,0.0,0.0,2.74,2392.74,9.5,0.0,-0.12,0.0,,,,,,,,,,,,,,0.0,20240413_35,,,,,,M60,,,0.0,25.7,77.2,392,0.311,0.24,1904,0.422,1101,23.0,0.0,23.0,20.3,1.371,4,1.0,81.55180722891566,108.7,17.255223490229824,75.85999999999999,95.63793103448276,95.638,2.9396,5.42,6.7,6.61,356.82666666666665,17.5,315.5333333333333,9.5,0.0,0,18.16,,,,,,,,,2024-04-13,M60-24
20240413143137,2024-04-13 14:31:37,36,M60-24,550,750,0,58,204,0,0,64,0.0,0.0,0.0,1.88,1627.88,11.0,1.75,-0.72,0.13,,,,,,,,,,,,,,0.0,20240413_36,,,,,,M60,,,0.0,25.7,77.2,268,0.284,0.216,1300,0.423,750,23.9,0.0,23.9,20.0,1.364,4,0.68,74.93595505617978,85.5,9.41268862939464,71.94,81.32258064516128,119.592,2.9396,5.42,6.7,6.61,356.82666666666665,17.5,315.5333333333333,11.0,1.5,1,-2.0,,,,,,,,,2024-04-13,M60-24
20240413151652,2024-04-13 15:16:52,42,M60-24,783,1068,0,86,288,0,0,88,0.0,0.0,0.0,2.66,2315.66,10.5,2.38,-0.51,0.0,,,,,,,,,,,,,,0.0,20240413_42,,,,,,M60,,,0.0,25.7,77.2,376,0.299,0.229,1851,0.423,1068,23.4,0.0,23.4,20.0,1.364,4,0.97,77.81481481481481,104.6,14.478354308560933,77.34,88.26785714285714,90.998,2.9396,5.42,6.7,6.61,356.82666666666665,17.5,315.5333333333333,10.5,-0.5,1,4.86,,,,,,,,,2024-04-13,M60-24
20240413152153,2024-04-13 15:21:53,43,M60-24,782,1068,0,86,290,0,0,88,0.0,0.0,0.0,2.65,2316.65,10.5,2.38,-0.64,0.0,,,,,,,,,,,,,,0.0,20240413_43,,,,,,M60,,,0.0,25.7,77.2,378,0.297,0.228,1850,0.423,1068,23.3,0.0,23.3,20.1,1.366,4,0.97,79.88023255813954,109.8,14.872417264680072,78.34,89.80333333333331,92.581,2.9396,5.42,6.7,6.61,356.82666666666665,17.5,315.5333333333333,10.5,0.0,0,4.86,,,,,,,,,2024-04-13,M60-24
20240413161123,2024-04-13 16:11:23,48,M60-24,781,1068,0,86,292,0,0,89,0.0,0.0,0.0,2.66,2318.66,10.5,2.38,-0.76,0.0,,,,,,,,,,,,,,0.0,20240413_48,,,,,,M60,,,0.0,25.7,77.2,381,0.295,0.226,1849,0.422,1068,23.4,0.0,23.4,20.2,1.367,4,0.97,81.61358024691357,107.6,14.763867748172755,79.12,94.32857142857144,97.246,2.9396,5.42,6.7,6.61,356.82666666666665,17.5,315.5333333333333,10.5,0.0,0,4.86,,,,,,,,,2024-04-13,M60-24
20240413161615,2024-04-13 16:16:15,49,M60-24,781,1066,0,86,292,0,0,91,0.0,0.0,0.0,2.65,2318.65,10.5,2.38,-0.76,-0.19,,,,,,,,,,,,,,0.0,20240413_49,,,,,,M60,,,0.0,25.7,77.2,383,0.295,0.225,1847,0.423,1066,23.8,0.0,23.8,20.3,1.365,4,0.97,83.88823529411766,108.5,17.588588625213497,78.86,98.8310344827586,101.888,2.9396,5.42,6.7,6.61,356.82666666666665,17.5,315.5333333333333,10.5,0.0,0,4.86,,,,,,,,,2024-04-13,M60-24
20240415081207,2024-04-15 08:12:07,9,M60-17,598,828,0,77,224,0,0,70,0.0,0.0,0.0,1.86,1798.86,8.5,1.32,0.0,0.24,,,,,,,,,,,,,,0.0,20240415_9,,,,,,M60,,,0.0,27.5,73.6,294,0.344,0.262,1426,0.419,828,23.8,0.0,23.8,20.6,1.385,4,0.75,69.02150537634408,90.1,8.298359074253169,68.12,68.19375,90.925,2.9396,,6.74,6.61,538.6266666666667,19.5,366.72,8.5,-2.0,1,-7.52,,,,,,,,,2024-04-15,M60-17
20240415081621,2024-04-15 08:16:21,10,M60-17,588,816,0,73,219,0,0,68,0.0,0.0,0.0,1.84,1765.84,9.0,1.39,-0.68,0.12,,,,,,,,,,,,,,0.0,20240415_10,,,,,,M60,,,0.0,27.5,73.6,287,0.333,0.254,1404,0.419,816,23.7,0.0,23.7,20.4,1.388,4,0.74,71.2076923076923,90.1,8.394506717264843,69.75999999999999,71.703125,96.896,2.9396,,6.74,6.61,538.6266666666667,19.5,366.72,9.0,0.5,1,-7.69,,,,,,,,,2024-04-15,M60-17
20240415084946,2024-04-15 08:49:46,13,M60-17,573,794,0,74,212,0,0,67,0.0,0.0,0.0,1.76,1721.76,8.5,1.37,0.0,0.13,,,,,,,,,,,,,,0.0,20240415_13,,,,,,M60,,,0.0,27.5,73.6,279,0.349,0.265,1367,0.419,794,24.0,0.0,24.0,20.5,1.386,4,0.72,71.72380952380952,87.2,8.042900138033884,72.38,73.68,102.333,2.9396,,6.74,6.61,538.6266666666667,19.5,366.72,8.5,-0.5,1,-10.52,,,,,,,,,2024-04-15,M60-17
20240415085407,2024-04-15 08:54:07,14,M60-17,563,783,0,73,211,0,0,67,0.0,0.0,0.0,1.73,1698.73,8.5,1.39,-0.35,0.13,,,,,,,,,,,,,,0.0,20240415_14,,,,,,M60,,,0.0,27.5,73.6,278,0.346,0.263,1346,0.418,783,24.1,0.0,24.1,20.7,1.391,4,0.71,70.20357142857142,85.5,7.671754726151722,69.4,72.42999999999999,102.014,2.9396,,6.74,6.61,538.6266666666667,19.5,366.72,8.5,0.0,0,-11.52,,,,,,,,,2024-04-15,M60-17
20240415093458,2024-04-15 09:34:58,19,M60-17,765,1058,0,98,288,0,0,89,0.0,0.0,0.0,2.34,2300.34,8.5,1.03,0.0,0.09,,,,,,,,,,,,,,0.0,20240415_19,,,,,,M60,,,0.0,27.5,73.6,377,0.34,0.26,1823,0.42,1058,23.6,0.0,23.6,20.7,1.383,4,0.96,75.42168674698796,102.1,13.356078424815584,73.78,82.75862068965519,86.207,2.9396,,6.74,6.61,538.6266666666667,19.5,366.72,8.5,0.0,0,13.48,,,,,,,,,2024-04-15,M60-17
20240415094153,2024-04-15 09:41:53,20,M60-17,761,1056,0,98,287,0,0,88,0.0,0.0,0.0,2.31,2292.31,8.5,1.03,-0.52,-0.09,,,,,,,,,,,,,,0.0,20240415_20,,,,,,M60,,,0.0,27.5,73.6,375,0.341,0.261,1817,0.419,1056,23.5,0.0,23.5,20.7,1.388,4,0.96,76.64526315789473,104.5,12.771116823940964,70.4,82.25757575757575,85.685,2.9396,,6.74,6.61,538.6266666666667,19.5,366.72,8.5,0.0,0,13.48,,,,,,,,,2024-04-15,M60-17
