Repository: Vincent626/concrete-strength-analysis

# 🎯 S60 & M60 混凝土強度預測模型訓練成果報告

> **更新日期**: 2026-02-04  
> **專案目標**: 建立 S60/M60 混凝土 28 天抗壓強度預測模型

---

## 📋 摘要

本專案針對 S60（小型）與 M60（中型）離心混凝土管配比，建立機器學習預測模型。透過配料特徵分析，預測 28 天抗壓強度，並識別影響強度的關鍵因素。

### 主要成果

| 模型 | 樣本數 | R² | MAE (kgf/cm²) | 狀態 |
|:---|---:|---:|---:|:---|
| **S60** | 46 | **0.360** | 28 | ✅ 可用 |
| **M60** | 52 | **0.206** | 25 | ✅ 可用 |

---

## 📈 模型效能比較
> **說明**：S60 模型 R²=0.360，M60 模型 R²=0.206，兩者皆具有預測能力。S60 表現較佳，預測誤差約 28 kgf/cm²。

---

## 📊 強度分布比較
> **說明**：S60 與 M60 的強度分布相似，平均約 605 kgf/cm²，皆高於設計強度 510 kgf/cm²（紅色虛線）。

---

File: S60_M60_dataset_v9_shared.csv (part 3 of 138)
match_key,日期及時間,序,配比 ,耗用骨材1,耗用骨材2,耗用骨材3,耗用水,耗用泥料1,耗用泥料2,耗用泥料3,耗用泥料4,耗用藥劑1,耗用藥劑2,耗用藥劑3,耗用藥劑4,耗用小計,表面水骨材1,誤差%水,誤差%骨材1,誤差%骨材2,坍度(cm),混凝土溫度(℃),試體1強度(X1),試體2強度(X2),試體3強度(X3),加料轉速,慢速轉速,中速轉速,高速轉速,加料時間,慢速時間,中速時間,高速時間,總降水量,cp_key,類型,入池,蒸養池,離心開始,離心結束,母體,平均強度,強度_原始,強度_修正,環境溫度,環境濕度,膠結料總量,水灰比,水膠比,骨材總量,砂石比,粗骨材總量,水泥取代率,矽灰取代率,爐石取代率,漿體比例,粗細骨材比,月份,拌合米數,平均電流,最大電流,電流標準差,最終電流,穩定階段平均電流,單位體積穩定電流,砂_FM,砂_Mud,六分_FM,三分_FM,水泥砂漿_28天平均強度,水泥_流動性,水泥砂漿_7天平均強度,設定扣水率(%),扣水率_變動幅度,扣水率_是否變更,水量微調偏離度,蒸養實際平均溫度,蒸養實際總積溫,蒸養實際階段1溫度,蒸養實際階段2溫度,蒸養實際階段3溫度,實際離心平均轉速,實際離心平均電流,實際離心總能量,日期,配比
20240426091323,2024-04-26 09:13:23,17,M60-17,606,639,117,70,214,0,0,66,0.0,0.0,0.0,1.68,1713.68,8.5,0.0,-0.66,-0.31,,,,,,,,,,,,,,3.5,20240426_17,,,,,,M60,,,0.0,24.2,85.3,280,0.327,0.25,1362,0.445,756,23.6,0.0,23.6,20.4,1.248,4,0.72,68.49506172839506,88.1,8.044611742191748,65.74000000000001,72.475,100.66,2.9396,,6.74,6.61,471.6,18.6,349.14666666666665,8.5,0.5,1,-14.52,,,,,,,,,2024-04-26,M60-17
20240426091738,2024-04-26 09:17:38,18,M60-17,597,630,115,69,212,0,0,66,0.0,0.0,0.0,1.63,1690.63,8.5,0.0,-0.67,-0.32,,,,,,,,,,,,,,3.5,20240426_18,,,,,,M60,,,0.0,24.2,85.3,278,0.325,0.248,1342,0.445,745,23.7,0.0,23.7,20.5,1.248,4,0.71,68.12672413793103,86.0,7.058247288524899,64.17999999999999,68.43658536585366,96.39,2.9396,,6.74,6.61,471.6,18.6,349.14666666666665,8.5,0.0,0,-15.52,,,,,,,,,2024-04-26,M60-17
20240426141153,2024-04-26 14:11:53,33,M60-17,843,887,165,98,301,0,0,90,0.0,0.0,0.0,2.31,2386.31,8.5,0.0,-0.35,-0.34,,,,,,,,,,,,,,10.0,20240426_33,,,,,,M60,,,0.0,23.8,76.8,391,0.326,0.251,1895,0.445,1052,23.0,0.0,23.0,20.5,1.248,4,1.0,83.46818181818182,116.1,17.559318592174574,71.4,94.76451612903226,94.765,2.9396,,6.74,6.61,471.6,18.6,349.14666666666665,8.5,0.0,0,13.48,,,,,,,,,2024-04-26,M60-17
20240426141621,2024-04-26 14:16:21,34,M60-17,582,600,113,62,205,0,0,61,0.0,0.0,0.0,1.56,1624.56,9.5,0.0,0.34,-0.83,,,,,,,,,,,,,,10.0,20240426_34,,,,,,M60,,,0.0,23.8,76.8,266,0.302,0.233,1295,0.449,713,22.9,0.0,22.9,20.2,1.225,4,0.68,69.3433734939759,81.6,7.091912800772106,66.05999999999999,73.25172413793102,107.723,2.9396,,6.74,6.61,471.6,18.6,349.14666666666665,9.5,1.0,1,-13.84,,,,,,,,,2024-04-26,M60-17
20240429065325,2024-04-29 06:53:25,2,M60-17,834,886,166,105,302,0,0,90,0.0,0.0,0.0,2.3,2385.3,7.5,0.0,-0.6,-0.45,,,,,,,,,,,,,,0.0,20240429_2,,,,,,M60,,,0.0,27.7,64.1,392,0.348,0.268,1886,0.442,1052,23.0,0.0,23.0,20.9,1.261,4,1.0,89.01122448979591,123.4,19.438846456563446,74.0,103.16470588235292,103.165,2.9396,,6.74,6.61,471.6,18.6,349.14666666666665,7.5,-2.0,1,11.71,,,,,,,,,2024-04-29,M60-17
20240429065743,2024-04-29 06:57:43,3,M60-17,569,603,112,70,205,0,0,61,0.0,0.0,0.0,1.59,1621.59,8.0,0.0,-0.52,-0.33,,,,,,,,,,,,,,0.0,20240429_3,,,,,,M60,,,0.0,27.7,64.1,266,0.341,0.263,1284,0.443,715,22.9,0.0,22.9,20.7,1.257,4,0.68,77.32499999999999,93.7,11.494465823395943,65.41999999999999,87.75454545454545,129.051,2.9396,,6.74,6.61,471.6,18.6,349.14666666666665,8.0,0.5,1,-20.86,,,,,,,,,2024-04-29,M60-17
20240429073418,2024-04-29 07:34:18,5,M60-17,829,886,166,114,296,0,0,92,0.0,0.0,0.0,2.33,2385.33,6.5,0.88,-0.24,-0.45,,,,,,,,,,,,,,0.0,20240429_5,,,,,,M60,,,0.0,27.7,64.1,388,0.385,0.294,1881,0.441,1052,23.7,0.0,23.7,21.1,1.269,4,1.0,80.89397590361446,107.8,15.57338128583893,74.66,93.4965517241379,93.497,2.9396,,6.74,6.61,471.6,18.6,349.14666666666665,6.5,-1.5,1,15.31,,,,,,,,,2024-04-29,M60-17
20240429073809,2024-04-29 07:38:09,6,M60-17,566,602,108,76,204,0,0,63,0.0,0.0,0.0,1.56,1620.56,7.0,1.33,-0.18,-0.5,,,,,,,,,,,,,,0.0,20240429_6,,,,,,M60,,,0.0,27.7,64.1,267,0.373,0.285,1276,0.444,710,23.6,0.0,23.6,21.2,1.254,4,0.68,70.50736842105263,83.2,7.109700446798957,67.66,72.55757575757576,106.702,2.9396,,6.74,6.61,471.6,18.6,349.14666666666665,7.0,0.5,1,-21.07,,,,,,,,,2024-04-29,M60-17
20240429081721,2024-04-29 08:17:21,10,M60-17,832,886,163,110,300,0,0,94,0.0,0.0,0.0,2.31,2387.31,7.0,0.92,-0.36,-0.45,,,,,,,,,,,,,,0.0,20240429_10,,,,,,M60,,,0.0,27.7,64.1,394,0.367,0.279,1881,0.442,1049,23.9,0.0,23.9,21.1,1.261,4,1.0,85.56666666666665,117.7,18.533756739767814,73.28,98.21176470588236,98.212,2.9396,,6.74,6.61,471.6,18.6,349.14666666666665,7.0,0.0,0,12.93,,,,,,,,,2024-04-29,M60-17
20240429082204,2024-04-29 08:22:04,11,M60-17,565,602,110,76,203,0,0,62,0.0,0.0,0.0,1.57,1619.57,7.0,1.33,-0.35,-0.5,,,,,,,,,,,,,,0.0,20240429_11,,,,,,M60,,,0.0,27.7,64.1,265,0.374,0.287,1277,0.442,712,23.4,0.0,23.4,21.1,1.26,4,0.68,69.55357142857143,83.1,7.665824691269615,65.88000000000001,74.62333333333332,109.74,2.9396,,6.74,6.61,471.6,18.6,349.14666666666665,7.0,0.0,0,-21.07,,,,,,,,,2024-04-29,M60-17
20240429141904,2024-04-29 14:19:04,36,M60-24,834,886,161,107,298,0,0,91,0.0,0.0,0.0,2.65,2379.65,7.5,1.9,-0.6,-0.45,,,,,,,,,,,,,,0.0,20240429_36,,,,,,M60,,,0.0,27.0,74.8,389,0.359,0.275,1881,0.443,1047,23.4,0.0,23.4,20.9,1.255,4,1.0,79.37303370786518,114.0,15.657074820036216,72.43999999999998,89.6032258064516,89.603,2.9396,,6.74,6.61,471.6,18.6,349.14666666666665,7.5,0.5,1,13.71,,,,,,,,,2024-04-29,M60-24
20240429142327,2024-04-29 14:23:27,37,M60-24,569,602,114,71,200,0,0,63,0.0,0.0,0.0,1.82,1620.82,8.0,1.43,-0.52,-0.5,,,,,,,,,,,,,,0.0,20240429_37,,,,,,M60,,,0.0,27.0,74.8,263,0.355,0.27,1285,0.443,716,24.0,0.0,24.0,20.6,1.258,4,0.68,69.91204819277108,85.2,7.682751728265035,68.03999999999999,74.8103448275862,110.015,2.9396,,6.74,6.61,471.6,18.6,349.14666666666665,8.0,0.5,1,-19.86,,,,,,,,,2024-04-29,M60-24
20240430065324,2024-04-30 06:53:24,2,M60-17,838,887,164,105,298,0,0,92,0.0,0.0,0.0,2.32,2386.32,8.0,2.94,-0.48,-0.34,,,,,,,,,,,,,,0.0,20240430_2,,,,,,M60,,,0.0,28.3,65.1,390,0.352,0.269,1889,0.444,1051,23.6,0.0,23.6,20.8,1.254,4,1.0,85.53563218390804,117.3,16.5365563484273,78.03999999999999,96.11290322580643,96.113,2.9396,,6.74,6.61,471.6,18.6,349.14666666666665,8.0,0.0,0,14.14,,,,,,,,,2024-04-30,M60-17
20240430065804,2024-04-30 06:58:04,3,M60-17,570,603,112,68,201,0,0,64,0.0,0.0,0.0,1.56,1619.56,8.5,1.49,-0.87,-0.33,,,,,,,,,,,,,,0.0,20240430_3,,,,,,M60,,,0.0,28.3,65.1,265,0.338,0.257,1285,0.444,715,24.2,0.0,24.2,20.6,1.254,4,0.68,76.5037037037037,87.6,9.320248028867896,71.17999999999999,82.76785714285714,121.717,2.9396,,6.74,6.61,471.6,18.6,349.14666666666665,8.5,0.5,1,-16.52,,,,,,,,,2024-04-30,M60-17
20240430074009,2024-04-30 07:40:09,5,M60-17,839,887,164,104,297,0,0,91,0.0,0.0,0.0,2.32,2384.32,8.0,1.96,-0.36,-0.34,,,,,,,,,,,,,,0.0,20240430_5,,,,,,M60,,,0.0,28.3,65.1,388,0.35,0.268,1890,0.444,1051,23.5,0.0,23.5,20.7,1.253,4,1.0,83.7767441860465,114.1,16.098509785276782,78.22,95.82333333333332,95.823,2.9396,,6.74,6.61,471.6,18.6,349.14666666666665,8.0,-0.5,1,13.14,,,,,,,,,2024-04-30,M60-17
20240430074412,2024-04-30 07:44:12,6,M60-17,570,601,110,67,201,0,0,62,0.0,0.0,0.0,1.58,1612.58,8.5,0.0,-0.87,-0.66,,,,,,,,,,,,,,0.0,20240430_6,,,,,,M60,,,0.0,28.3,65.1,263,0.333,0.255,1281,0.445,711,23.6,0.0,23.6,20.5,1.247,4,0.68,71.43666666666665,84.9,8.192699324534143,67.03999999999999,75.81290322580645,111.49,2.9396,,6.74,6.61,471.6,18.6,349.14666666666665,8.5,0.5,1,-17.52,,,,,,,,,2024-04-30,M60-17
20240430082224,2024-04-30 08:22:24,9,M60-24,842,887,166,104,299,0,0,92,0.0,0.0,0.0,2.62,2392.62,8.0,1.96,0.0,-0.34,,,,,,,,,,,,,,0.0,20240430_9,,,,,,M60,,,0.0,28.3,65.1,391,0.348,0.266,1895,0.444,1053,23.5,0.0,23.5,20.7,1.251,4,1.0,82.09642857142856,117.7,16.4380760549328,78.17999999999999,93.24333333333335,93.243,2.9396,,6.74,6.61,471.6,18.6,349.14666666666665,8.0,-0.5,1,13.14,,,,,,,,,2024-04-30,M60-24
20240430082657,2024-04-30 08:26:57,10,M60-24,572,601,111,68,203,0,0,63,0.0,0.0,0.0,1.81,1619.81,8.5,1.49,-0.52,-0.66,,,,,,,,,,,,,,0.0,20240430_10,,,,,,M60,,,0.0,28.3,65.1,266,0.335,0.256,1284,0.445,712,23.7,0.0,23.7,20.6,1.245,4,0.68,65.69753086419753,80.4,6.671516297352315,63.2,67.21428571428571,98.845,2.9396,,6.74,6.61,471.6,18.6,349.14666666666665,8.5,0.5,1,-16.52,,,,,,,,,2024-04-30,M60-24
20240430140714,2024-04-30 14:07:14,33,M60-24,839,886,163,100,299,0,0,93,0.0,0.0,0.0,2.65,2382.65,8.5,2.04,-0.83,-0.45,,,,,,,,,,,,,,0.0,20240430_33,,,,,,M60,,,0.0,25.8,74.7,392,0.334,0.255,1888,0.444,1049,23.7,0.0,23.7,20.7,1.25,4,1.0,83.99444444444444,120.5,17.672762225847944,71.82000000000001,88.30322580645162,88.303,2.9396,,6.74,6.61,471.6,18.6,349.14666666666665,8.5,0.0,0,15.48,,,,,,,,,2024-04-30,M60-24
20240430141136,2024-04-30 14:11:36,34,M60-24,566,602,114,65,201,0,0,61,0.0,0.0,0.0,1.82,1610.82,9.0,1.56,-2.08,-0.5,,,,,,,,,,,,,,0.0,20240430_34,,,,,,M60,,,0.0,25.8,74.7,262,0.323,0.248,1282,0.441,716,23.3,0.0,23.3,20.3,1.265,4,0.68,69.08604651162791,83.9,8.410847961989155,65.7,74.43333333333332,109.461,2.9396,,6.74,6.61,471.6,18.6,349.14666666666665,9.0,0.5,1,-15.69,,,,,,,,,2024-04-30,M60-24
20240430152404,2024-04-30 15:24:04,42,M60-31,620,636,115,64,213,0,0,68,0.0,0.0,0.0,2.12,1718.12,10.0,3.23,0.32,-0.78,,,,,,,,,,,,,,0.0,20240430_42,,,,,,M60,,,0.0,25.8,74.7,281,0.3,0.228,1371,0.452,751,24.2,0.0,24.2,20.1,1.211,4,0.72,72.64756097560975,88.8,9.988288576393172,70.28,80.57931034482759,111.916,2.9396,,6.74,6.61,471.6,18.6,349.14666666666665,10.0,1.0,1,-7.44,,,,,,,,,2024-04-30,M60-31
20240430152747,2024-04-30 15:27:47,43,M60-31,603,629,114,62,212,0,0,65,0.0,0.0,0.0,2.09,1687.09,10.0,1.64,-0.99,-0.47,,,,,,,,,,,,,,0.0,20240430_43,,,,,,M60,,,0.0,25.8,74.7,277,0.292,0.224,1346,0.448,743,23.5,0.0,23.5,20.1,1.232,4,0.71,74.17415730337079,89.6,10.674284209771914,66.92,84.1741935483871,118.555,2.9396,,6.74,6.61,471.6,18.6,349.14666666666665,10.0,0.0,0,-9.44,,,,,,,,,2024-04-30,M60-31
20240430155412,2024-04-30 15:54:12,47,M60-31,608,636,116,69,212,0,0,65,0.0,0.0,0.0,2.11,1708.11,9.0,2.99,-0.82,-0.78,,,,,,,,,,,,,,0.0,20240430_47,,,,,,M60,,,0.0,25.8,74.7,277,0.325,0.249,1360,0.447,752,23.5,0.0,23.5,20.3,1.237,4,0.72,69.02,87.5,7.812912389115855,66.88,70.7032258064516,98.199,2.9396,,6.74,6.61,471.6,18.6,349.14666666666665,9.0,-1.0,1,-11.69,,,,,,,,,2024-04-30,M60-31
20240430155746,2024-04-30 15:57:46,48,M60-31,606,628,111,64,211,0,0,66,0.0,0.0,0.0,2.08,1688.08,9.5,1.59,-0.16,-0.63,,,,,,,,,,,,,,0.0,20240430_48,,,,,,M60,,,0.0,25.8,74.7,277,0.303,0.231,1345,0.451,739,23.8,0.0,23.8,20.2,1.219,4,0.71,72.2604938271605,85.3,10.5071719070609,66.6,80.9357142857143,113.994,2.9396,,6.74,6.61,471.6,18.6,349.14666666666665,9.5,0.5,1,-11.84,,,,,,,,,2024-04-30,M60-31
20240502065708,2024-05-02 06:57:08,2,M60-17,834,889,168,107,296,0,0,93,0.0,0.0,0.0,2.31,2389.31,7.5,1.9,-0.6,-0.11,,,,,,270.0,320.0,530.0,900.0,16.0,1.0,2.0,10.0,0.0,20240502_2,中型,910.0,1.0,,,M60,,,0.0,24.3,80.1,389,0.361,0.275,1891,0.441,1057,23.9,0.0,23.9,20.8,1.267,5,1.0,90.05714285714286,124.0,18.619221681170213,76.80000000000001,105.090625,105.091,2.9396,,6.74,6.61,458.4,18.9,388.17333333333335,7.5,-2.0,1,13.71,,,,,,,,,2024-05-02,M60-17
20240502070120,2024-05-02 07:01:20,3,M60-17,569,603,111,71,204,0,0,64,0.0,0.0,0.0,1.54,1623.54,8.0,1.43,-0.52,-0.33,,,,,,270.0,320.0,530.0,900.0,16.0,1.0,2.0,10.0,0.0,20240502_3,中型,910.0,1.0,,,M60,,,0.0,24.3,80.1,268,0.348,0.265,1283,0.443,714,23.9,0.0,23.9,20.9,1.255,5,0.68,77.39285714285715,91.6,11.229041702256715,71.96000000000001,88.20666666666666,129.716,2.9396,,6.74,6.61,458.4,18.9,388.17333333333335,8.0,0.5,1,-19.86,,,,,,,,,2024-05-02,M60-17
20240502074247,2024-05-02 07:42:47,5,M60-17,838,888,161,107,296,0,0,92,0.0,0.0,0.0,2.28,2384.28,7.5,1.9,-0.12,-0.22,,,,,,270.0,320.0,530.0,900.0,13.0,0.0,2.0,10.0,0.0,20240502_5,中型,910.0,1.0,,,M60,,,0.0,24.3,80.1,388,0.361,0.276,1887,0.444,1049,23.7,0.0,23.7,20.8,1.252,5,1.0,75.20833333333333,107.4,10.595667571998298,73.25999999999999,73.55789473684213,73.558,2.9396,,6.74,6.61,458.4,18.9,388.17333333333335,7.5,-0.5,1,13.71,,,,,,,,,2024-05-02,M60-17
20240502074711,2024-05-02 07:47:11,6,M60-17,571,604,110,68,200,0,0,63,0.0,0.0,0.0,1.57,1617.57,8.5,1.49,-0.7,-0.17,,,,,,270.0,320.0,530.0,900.0,13.0,0.0,2.0,10.0,0.0,20240502_6,中型,910.0,1.0,,,M60,,,0.0,24.3,80.1,263,0.34,0.259,1285,0.444,714,24.0,0.0,24.0,20.5,1.25,5,0.68,67.76626506024098,83.0,6.570457377276755,67.44000000000001,67.71379310344827,99.579,2.9396,,6.74,6.61,458.4,18.9,388.17333333333335,8.5,1.0,1,-16.52,,,,,,,,,2024-05-02,M60-17
20240502082422,2024-05-02 08:24:22,9,M60-17,850,888,164,95,300,0,0,93,0.0,0.0,0.0,2.32,2392.32,9.0,1.06,0.0,-0.22,,,,,,270.0,320.0,530.0,900.0,10.0,3.0,2.0,10.0,0.0,20240502_9,中型,910.0,1.0,,,M60,,,0.0,24.3,80.1,393,0.317,0.242,1902,0.447,1052,23.7,0.0,23.7,20.4,1.238,5,1.0,80.81290322580645,112.7,14.79183315652322,75.7,86.96875,86.969,2.9396,,6.74,6.61,458.4,18.9,388.17333333333335,9.0,0.5,1,14.31,,,,,,,,,2024-05-02,M60-17
20240502082923,2024-05-02 08:29:23,10,M60-17,580,602,110,63,201,0,0,64,0.0,0.0,0.0,1.56,1621.56,9.5,1.61,0.0,-0.5,,,,,,270.0,320.0,530.0,900.0,10.0,3.0,2.0,10.0,0.0,20240502_10,中型,910.0,1.0,,,M60,,,0.0,24.3,80.1,265,0.313,0.238,1292,0.449,712,24.2,0.0,24.2,20.2,1.228,5,0.68,70.49655172413792,84.0,7.553768158790016,66.3,73.68064516129031,108.354,2.9396,,6.74,6.61,458.4,18.9,388.17333333333335,9.5,0.5,1,-12.84,,,,,,,,,2024-05-02,M60-17
20240502152742,2024-05-02 15:27:42,44,M60-24,607,630,113,64,210,0,0,67,0.0,0.0,0.0,1.84,1692.84,9.5,1.59,0.0,-0.32,,,,,,250.0,,500.0,1100.0,10.0,0.0,1.0,7.0,0.5,20240502_44,小型,1646.0,4.0,,,M60,,,0.0,23.7,82.9,277,0.305,0.231,1350,0.45,743,24.2,0.0,24.2,20.2,1.224,5,0.71,72.4438202247191,84.9,7.892678374464339,75.02,76.19032258064516,107.31,2.9396,,6.74,6.61,458.4,18.9,388.17333333333335,9.5,0.0,0,-11.84,63.72551020408163,1034.4774489795918,,,,,,,2024-05-02,M60-24
20240502153054,2024-05-02 15:30:54,45,M60-24,603,627,112,63,209,0,0,65,0.0,0.0,0.0,1.87,1680.87,9.5,0.0,-0.66,-0.79,,,,,,250.0,,500.0,1100.0,10.0,0.0,1.0,7.0,0.5,20240502_45,小型,1646.0,4.0,,,M60,,,0.0,23.7,82.9,274,0.301,0.23,1342,0.449,739,23.7,0.0,23.7,20.1,1.226,5,0.71,71.8714285714286,86.4,9.451701426936085,66.05999999999999,79.93333333333335,112.582,2.9396,,6.74,6.61,458.4,18.9,388.17333333333335,9.5,0.0,0,-12.84,63.72551020408163,1034.4774489795918,,,,,,,2024-05-02,M60-24
20240502161024,2024-05-02 16:10:24,51,M60-24,616,637,118,63,211,0,0,66,0.0,0.0,0.0,1.9,1712.9,10.0,1.61,-0.32,-0.62,,,,,,250.0,,500.0,1100.0,13.0,0.0,1.0,7.0,0.5,20240502_51,小型,1646.0,4.0,,,M60,,,0.0,23.7,82.9,277,0.299,0.227,1371,0.449,755,23.8,0.0,23.8,19.9,1.226,5,0.72,65.36829268292682,76.1,6.700562008623595,68.66,67.1103448275862,93.209,2.9396,,6.74,6.61,458.4,18.9,388.17333333333335,10.0,0.5,1,-8.44,63.72551020408163,1034.4774489795918,,,,,,,2024-05-02,M60-24
20240502161325,2024-05-02 16:13:25,52,M60-24,610,628,113,58,209,0,0,65,0.0,0.0,0.0,1.87,1684.87,10.5,0.0,-0.33,-0.63,,,,,,250.0,,500.0,1100.0,13.0,0.0,1.0,7.0,0.5,20240502_52,小型,1646.0,4.0,,,M60,,,0.0,23.7,82.9,274,0.278,0.212,1351,0.452,741,23.7,0.0,23.7,19.7,1.215,5,0.71,73.91463414634146,87.2,10.500198859338967,68.58,82.67241379310344,116.44,2.9396,,6.74,6.61,458.4,18.9,388.17333333333335,10.5,0.5,1,-23.14,63.72551020408163,1034.4774489795918,,,,,,,2024-05-02,M60-24
20240503065237,2024-05-03 06:52:37,2,M60-17,849,885,165,92,297,0,0,92,0.0,0.0,0.0,2.3,2382.3,9.5,2.22,-0.59,-0.56,,,,,,270.0,320.0,530.0,900.0,13.0,4.0,2.0,10.0,,20240503_2,中型,932.0,1.0,,,M60,,,0.0,,,389,0.31,0.237,1899,0.447,1050,23.7,0.0,23.7,20.2,1.237,5,1.0,89.77472527472528,122.0,18.94696817294271,80.06,104.671875,104.672,2.9396,,6.74,6.61,458.4,18.9,388.17333333333335,9.5,-1.0,1,16.16,,,,,,,,,2024-05-03,M60-17
20240503065709,2024-05-03 06:57:09,3,M60-17,578,602,115,65,199,0,0,62,0.0,0.0,0.0,1.56,1622.56,9.0,1.56,0.0,-0.5,,,,,,270.0,320.0,530.0,900.0,13.0,4.0,2.0,10.0,,20240503_3,中型,932.0,1.0,,,M60,,,0.0,,,261,0.327,0.249,1295,0.446,717,23.8,0.0,23.8,20.1,1.24,5,0.68,73.94901960784313,88.8,7.561457286378941,69.34,77.05833333333334,113.321,2.9396,,6.74,6.61,458.4,18.9,388.17333333333335,9.0,-0.5,1,-15.69,,,,,,,,,2024-05-03,M60-17
20240503073828,2024-05-03 07:38:28,5,M60-17,844,887,163,98,296,0,0,91,0.0,0.0,0.0,2.3,2381.3,8.5,0.0,-0.24,-0.34,,,,,,270.0,320.0,530.0,900.0,13.0,4.0,2.0,10.0,,20240503_5,中型,932.0,1.0,,,M60,,,0.0,,,387,0.331,0.253,1894,0.446,1050,23.5,0.0,23.5,20.4,1.244,5,1.0,84.398,114.1,14.693324879005432,78.6,91.57428571428572,91.574,2.9396,,6.74,6.61,458.4,18.9,388.17333333333335,8.5,-0.5,1,13.48,,,,,,,,,2024-05-03,M60-17
20240503074332,2024-05-03 07:43:32,6,M60-17,578,602,113,65,205,0,0,64,0.0,0.0,0.0,1.58,1628.58,9.0,1.56,0.0,-0.5,,,,,,270.0,320.0,530.0,900.0,13.0,4.0,2.0,10.0,,20240503_6,中型,932.0,1.0,,,M60,,,0.0,,,269,0.317,0.242,1293,0.447,715,23.8,0.0,23.8,20.5,1.237,5,0.68,72.68444444444444,88.1,8.459772929854047,65.34,78.68387096774192,115.712,2.9396,,6.74,6.61,458.4,18.9,388.17333333333335,9.0,0.5,1,-15.69,,,,,,,,,2024-05-03,M60-17
20240503083655,2024-05-03 08:36:55,11,M60-17,840,887,164,103,300,0,0,92,0.0,0.0,0.0,2.33,2388.33,8.0,0.98,-0.24,-0.34,,,,,,270.0,320.0,530.0,900.0,16.0,3.0,2.0,10.0,,20240503_11,中型,932.0,1.0,,,M60,,,0.0,,,392,0.343,0.263,1891,0.444,1051,23.5,0.0,23.5,20.7,1.251,5,1.0,78.56190476190477,107.8,14.341356321275434,71.7,87.33666666666666,87.337,2.9396,,6.74,6.61,458.4,18.9,388.17333333333335,8.0,-1.0,1,12.14,,,,,,,,,2024-05-03,M60-17
20240503084308,2024-05-03 08:43:08,12,M60-17,569,602,111,68,200,0,0,62,0.0,0.0,0.0,1.57,1613.57,8.3,0.0,-0.87,-0.5,,,,,,270.0,320.0,530.0,900.0,16.0,3.0,2.0,10.0,,20240503_12,中型,932.0,1.0,,,M60,,,0.0,,,262,0.34,0.26,1282,0.444,713,23.7,0.0,23.7,20.5,1.253,5,0.68,62.91097560975609,79.0,6.231254935610952,62.11999999999999,62.786206896551725,92.333,2.9396,,6.74,6.61,458.4,18.9,388.17333333333335,8.3,0.3,1,0.0,,,,,,,,,2024-05-03,M60-17
20240503141037,2024-05-03 14:10:37,33,M60-24,846,885,164,96,297,0,0,93,0.0,0.0,0.0,2.66,2383.66,9.0,2.13,-0.47,-0.56,,,,,,270.0,320.0,530.0,900.0,16.0,1.0,2.0,10.0,,20240503_33,中型,,4.0,,,M60,,,0.0,,,390,0.323,0.246,1895,0.446,1049,23.8,0.0,23.8,20.4,1.24,5,1.0,81.01869158878505,116.2,15.3953150468207,72.53999999999999,87.08421052631579,87.084,2.9396,,6.74,6.61,458.4,18.9,388.17333333333335,9.0,0.7,1,15.31,,,,,,,,,2024-05-03,M60-24
20240503141649,2024-05-03 14:16:49,34,M60-24,577,602,115,64,200,0,0,64,0.0,0.0,0.0,1.78,1623.78,9.0,0.0,-0.17,-0.5,,,,,,270.0,320.0,530.0,900.0,16.0,1.0,2.0,10.0,,20240503_34,中型,,4.0,,,M60,,,0.0,,,264,0.32,0.242,1294,0.446,717,24.2,0.0,24.2,20.2,1.243,5,0.68,69.44938271604939,85.4,7.890627718489829,61.68000000000001,74.79642857142856,109.995,2.9396,,6.74,6.61,458.4,18.9,388.17333333333335,9.0,0.0,0,-16.69,,,,,,,,,2024-05-03,M60-24
20240503154138,2024-05-03 15:41:38,46,M60-24,604,626,116,64,215,0,0,67,0.0,0.0,0.0,1.88,1693.88,9.5,1.59,-0.49,-0.95,,,,,,250.0,,500.0,1100.0,9.0,0.0,1.0,7.0,,20240503_46,小型,1644.0,4.0,,,M60,,,0.0,,,282,0.298,0.227,1346,0.449,742,23.8,0.0,23.8,20.4,1.228,5,0.71,72.32823529411765,87.2,9.535736027790174,61.98,78.67241379310344,110.806,2.9396,,6.74,6.61,458.4,18.9,388.17333333333335,9.5,0.5,1,-11.84,64.125,1043.1,,,,,,,2024-05-03,M60-24
20240503154554,2024-05-03 15:45:54,47,M60-24,604,627,113,63,210,0,0,69,0.0,0.0,0.0,1.88,1687.88,9.5,0.0,-0.49,-0.79,,,,,,250.0,,500.0,1100.0,9.0,0.0,1.0,7.0,,20240503_47,小型,1644.0,4.0,,,M60,,,0.0,,,279,0.3,0.226,1344,0.449,740,24.7,0.0,24.7,20.3,1.225,5,0.71,71.03870967741936,87.6,9.694117851342266,64.03999999999999,77.015625,108.473,2.9396,,6.74,6.61,458.4,18.9,388.17333333333335,9.5,0.0,0,-12.84,64.125,1043.1,,,,,,,2024-05-03,M60-24
20240503161319,2024-05-03 16:13:19,50,M60-24,610,624,115,55,214,0,0,66,0.0,0.0,0.0,1.88,1685.88,11.0,0.0,-0.81,-1.27,,,,,,280.0,,500.0,1100.0,11.0,0.0,1.0,7.0,,20240503_50,小型,1644.0,4.0,,,M60,,,0.0,,,280,0.257,0.196,1349,0.452,739,23.6,0.0,23.6,19.9,1.211,5,0.71,72.35764705882355,88.6,10.663156761050017,67.16,82.03448275862068,115.542,2.9396,,6.74,6.61,458.4,18.9,388.17333333333335,11.0,1.5,1,-5.0,64.125,1043.1,,,,,,,2024-05-03,M60-24
20240503161658,2024-05-03 16:16:58,51,M60-24,603,626,114,61,214,0,0,65,0.0,0.0,0.0,1.88,1684.88,10.0,0.0,-0.99,-0.95,,,,,,280.0,,500.0,1100.0,11.0,0.0,1.0,7.0,,20240503_51,小型,1644.0,4.0,,,M60,,,0.0,,,279,0.285,0.219,1343,0.449,740,23.3,0.0,23.3,20.2,1.227,5,0.71,73.7720430107527,87.1,10.708928699483584,65.16,83.05937499999999,116.985,2.9396,,6.74,6.61,458.4,18.9,388.17333333333335,10.0,-1.0,1,-10.44,64.125,1043.1,,,,,,,2024-05-03,M60-24
20240504065310,2024-05-04 06:53:10,2,M60-17,843,885,167,96,300,0,0,92,0.0,0.0,0.0,2.32,2385.32,9.0,2.13,-0.82,-0.56,,,,,,,,,,,,,,0.0,20240504_2,,,,,,M60,,,0.0,26.3,74.1,392,0.32,0.245,1895,0.445,1052,23.5,0.0,23.5,20.5,1.248,5,1.0,89.36017699115045,122.3,18.81548759453237,73.84,100.0179487179487,100.018,2.9396,,6.74,6.61,458.4,18.9,388.17333333333335,9.0,-1.0,1,15.31,,,,,,,,,2024-05-04,M60-17
20240504065819,2024-05-04 06:58:19,3,M60-17,568,599,116,68,199,0,0,62,0.0,0.0,0.0,1.56,1613.56,8.5,1.49,-1.22,-0.99,,,,,,,,,,,,,,0.0,20240504_3,,,,,,M60,,,0.0,26.3,74.1,261,0.342,0.261,1283,0.443,715,23.8,0.0,23.8,20.4,1.259,5,0.68,72.51279069767442,87.6,9.72501923847715,63.56,80.80333333333334,118.828,2.9396,,6.74,6.61,458.4,18.9,388.17333333333335,8.5,-0.5,1,-16.52,,,,,,,,,2024-05-04,M60-17
20240504073721,2024-05-04 07:37:21,5,M60-24,836,886,163,104,297,0,0,93,0.0,0.0,0.0,2.59,2381.59,8.0,1.96,-0.71,-0.45,,,,,,,,,,,,,,0.0,20240504_5,,,,,,M60,,,0.0,26.3,74.1,390,0.35,0.267,1885,0.444,1049,23.8,0.0,23.8,20.8,1.255,5,1.0,82.81030927835053,118.0,16.77644079904103,71.2,93.01764705882351,93.018,2.9396,,6.74,6.61,458.4,18.9,388.17333333333335,8.0,-0.5,1,13.14,,,,,,,,,2024-05-04,M60-24
20240504074139,2024-05-04 07:41:39,6,M60-24,567,592,111,66,198,0,0,61,0.0,0.0,0.0,1.74,1596.74,8.5,0.0,0.0,-0.67,,,,,,,,,,,,,,0.0,20240504_6,,,,,,M60,,,0.0,26.3,74.1,259,0.333,0.255,1270,0.446,703,23.6,0.0,23.6,20.4,1.24,5,0.67,71.73367346938777,88.2,8.84397574136123,63.54,77.10882352941178,115.088,2.9396,,6.74,6.61,458.4,18.9,388.17333333333335,8.5,0.5,1,-18.52,,,,,,,,,2024-05-04,M60-24
20240504081800,2024-05-04 08:18:00,9,M60-24,842,884,164,103,299,0,0,91,0.0,0.0,0.0,2.62,2385.62,8.0,0.98,0.0,-0.67,,,,,,,,,,,,,,0.0,20240504_9,,,,,,M60,,,0.0,26.3,74.1,390,0.344,0.264,1890,0.446,1048,23.3,0.0,23.3,20.7,1.245,5,1.0,80.42173913043479,115.8,15.28566269194591,72.3,87.92424242424241,87.924,2.9396,,6.74,6.61,458.4,18.9,388.17333333333335,8.0,-0.5,1,12.14,,,,,,,,,2024-05-04,M60-24
20240504082455,2024-05-04 08:24:55,10,M60-24,562,591,110,67,198,0,0,59,0.0,0.0,0.0,1.76,1588.76,8.5,1.52,-0.88,-0.84,,,,,,,,,,,,,,0.0,20240504_10,,,,,,M60,,,0.0,26.3,74.1,257,0.338,0.261,1263,0.445,701,23.0,0.0,23.0,20.4,1.247,5,0.67,65.3283950617284,84.6,7.569288737528407,61.34,65.35714285714286,97.548,2.9396,,6.74,6.61,458.4,18.9,388.17333333333335,8.5,0.5,1,-17.52,,,,,,,,,2024-05-04,M60-24
20240504091043,2024-05-04 09:10:43,14,M60-24,784,812,152,80,275,0,0,83,0.0,0.0,0.0,2.42,2188.42,10.0,1.27,-0.76,-0.85,,,,,,,,,,,,,,0.0,20240504_14,,,,,,M60,,,0.0,26.3,74.1,358,0.291,0.223,1748,0.449,964,23.2,0.0,23.2,20.0,1.23,5,0.92,80.282,103.0,14.734553810685954,68.97999999999999,91.12285714285714,99.047,2.9396,,6.74,6.61,458.4,18.9,388.17333333333335,10.0,1.5,1,8.56,,,,,,,,,2024-05-04,M60-24
20240504091612,2024-05-04 09:16:12,15,M60-24,780,813,155,87,273,0,0,85,0.0,0.0,0.0,2.41,2195.41,9.0,1.16,-0.38,-0.73,,,,,,,,,,,,,,0.0,20240504_15,,,,,,M60,,,0.0,26.3,74.1,358,0.319,0.243,1748,0.446,968,23.7,0.0,23.7,20.3,1.241,5,0.92,78.04166666666667,108.0,15.874940215693783,67.38,84.26315789473684,91.59,2.9396,,6.74,6.61,458.4,18.9,388.17333333333335,9.0,-1.0,1,6.31,,,,,,,,,2024-05-04,M60-24
20240504141453,2024-05-04 14:14:53,33,M60-24,842,884,167,99,296,0,0,94,0.0,0.0,0.0,2.64,2384.64,8.5,1.02,-0.47,-0.67,,,,,,,,,,,,,,0.0,20240504_33,,,,,,M60,,,0.0,25.2,82.1,390,0.334,0.254,1893,0.445,1051,24.1,0.0,24.1,20.5,1.248,5,1.0,80.7186046511628,119.8,18.895320643986125,68.44000000000001,94.9,94.9,2.9396,,6.74,6.61,458.4,18.9,388.17333333333335,8.5,-0.5,1,14.48,,,,,,,,,2024-05-04,M60-24
20240504141849,2024-05-04 14:18:49,34,M60-24,566,591,110,67,198,0,0,63,0.0,0.0,0.0,1.75,1596.75,8.5,1.52,-0.18,-0.84,,,,,,,,,,,,,,0.0,20240504_34,,,,,,M60,,,0.0,25.2,82.1,261,0.338,0.257,1267,0.447,701,24.1,0.0,24.1,20.6,1.239,5,0.67,68.70941176470588,81.8,7.539880222631278,63.06,72.31724137931036,107.936,2.9396,,6.74,6.61,458.4,18.9,388.17333333333335,8.5,0.0,0,-17.52,,,,,,,,,2024-05-04,M60-24
20240504152107,2024-05-04 15:21:07,42,M60-24,611,637,120,65,215,0,0,68,0.0,0.0,0.0,1.9,1717.9,9.5,0.0,-0.65,-0.62,,,,,,,,,,,,,,0.0,20240504_42,,,,,,M60,,,0.0,25.2,82.1,283,0.302,0.23,1368,0.447,757,24.0,0.0,24.0,20.3,1.239,5,0.72,71.95802469135803,83.5,9.556884457949684,66.82,79.66071428571426,110.64,2.9396,,6.74,6.61,458.4,18.9,388.17333333333335,9.5,1.0,1,-10.84,,,,,,,,,2024-05-04,M60-24
20240504152409,2024-05-04 15:24:09,43,M60-24,592,619,114,63,209,0,0,65,0.0,0.0,0.0,1.86,1663.86,9.5,0.0,-1.0,-0.64,,,,,,,,,,,,,,0.0,20240504_43,,,,,,M60,,,0.0,25.2,82.1,274,0.301,0.23,1325,0.447,733,23.7,0.0,23.7,20.3,1.238,5,0.7,70.02439024390245,84.6,10.614940701276296,61.5,80.05862068965519,114.369,2.9396,,6.74,6.61,458.4,18.9,388.17333333333335,9.5,0.0,0,-12.84,,,,,,,,,2024-05-04,M60-24
20240504154705,2024-05-04 15:47:05,46,M60-24,595,627,114,73,213,0,0,65,0.0,0.0,0.0,1.84,1688.84,8.0,1.39,-0.5,-0.79,,,,,,,,,,,,,,0.0,20240504_46,,,,,,M60,,,0.0,25.2,82.1,278,0.343,0.263,1336,0.445,741,23.4,0.0,23.4,20.8,1.245,5,0.71,69.75061728395063,86.4,9.6657869773012,63.5,77.55,109.225,2.9396,,6.74,6.61,458.4,18.9,388.17333333333335,8.0,-1.5,1,-17.86,,,,,,,,,2024-05-04,M60-24
20240504155008,2024-05-04 15:50:08,47,M60-24,593,626,114,72,210,0,0,67,0.0,0.0,0.0,1.88,1683.88,8.0,0.0,-0.84,-0.95,,,,,,,,,,,,,,0.0,20240504_47,,,,,,M60,,,0.0,25.2,82.1,277,0.343,0.26,1333,0.445,740,24.2,0.0,24.2,20.7,1.248,5,0.71,71.6710843373494,88.0,9.954347964709982,63.48,81.34137931034485,114.565,2.9396,,6.74,6.61,458.4,18.9,388.17333333333335,8.0,0.0,0,-18.86,,,,,,,,,2024-05-04,M60-24
20240506065344,2024-05-06 06:53:44,2,M60-24,835,887,169,105,300,0,0,92,0.0,0.0,0.0,2.63,2390.63,8.0,2.94,-0.83,-0.34,,,,,,,,,,,,,,0.0,20240506_2,,,,,,M60,,,0.0,28.1,71.3,392,0.35,0.268,1891,0.442,1056,23.5,0.0,23.5,20.8,1.265,5,1.0,87.89999999999999,124.1,21.658920037811235,71.8,106.975,106.975,2.9396,,6.74,6.61,458.4,18.9,388.17333333333335,8.0,0.0,0,14.14,,,,,,,,,2024-05-06,M60-24
20240506065809,2024-05-06 06:58:09,3,M60-24,558,593,117,69,201,0,0,60,0.0,0.0,0.0,1.77,1599.77,8.0,1.47,-1.24,-0.5,,,,,,,,,,,,,,0.0,20240506_3,,,,,,M60,,,0.0,28.1,71.3,261,0.343,0.264,1268,0.44,710,23.0,0.0,23.0,20.7,1.272,5,0.67,74.471875,89.5,9.955533460562272,65.8,81.57941176470588,121.76,2.9396,,6.74,6.61,458.4,18.9,388.17333333333335,8.0,0.0,0,-21.86,,,,,,,,,2024-05-06,M60-24
20240506073954,2024-05-06 07:39:54,5,M60-24,833,887,164,106,295,0,0,93,0.0,0.0,0.0,2.63,2380.63,7.5,0.95,-0.72,-0.34,,,,,,,,,,,,,,0.0,20240506_5,,,,,,M60,,,0.0,28.1,71.3,388,0.359,0.273,1884,0.442,1051,24.0,0.0,24.0,20.8,1.262,5,1.0,86.20224719101122,117.0,19.38834340831294,75.7,103.17096774193546,103.171,2.9396,,6.74,6.61,458.4,18.9,388.17333333333335,7.5,-0.5,1,12.71,,,,,,,,,2024-05-06,M60-24
20240506074413,2024-05-06 07:44:13,6,M60-24,553,593,109,71,201,0,0,62,0.0,0.0,0.0,1.77,1590.77,7.5,0.0,-1.6,-0.5,,,,,,,,,,,,,,0.0,20240506_6,,,,,,M60,,,0.0,28.1,71.3,263,0.353,0.27,1255,0.441,702,23.6,0.0,23.6,21.0,1.269,5,0.67,70.81058823529412,84.2,8.829536308248871,64.1,78.29655172413793,116.861,2.9396,,6.74,6.61,458.4,18.9,388.17333333333335,7.5,0.0,0,-22.29,,,,,,,,,2024-05-06,M60-24
20240506081922,2024-05-06 08:19:22,9,M60-24,836,885,163,105,300,0,0,92,0.0,0.0,0.0,2.63,2383.63,7.5,0.0,-0.36,-0.56,,,,,,,,,,,,,,0.0,20240506_9,,,,,,M60,,,0.0,28.1,71.3,392,0.35,0.268,1884,0.444,1048,23.5,0.0,23.5,20.9,1.254,5,1.0,87.13626373626374,119.8,18.8133838055826,73.64,102.14375,102.144,2.9396,,6.74,6.61,458.4,18.9,388.17333333333335,7.5,0.0,0,11.71,,,,,,,,,2024-05-06,M60-24
20240506082606,2024-05-06 08:26:06,10,M60-24,559,592,109,73,196,0,0,62,0.0,0.0,0.0,1.77,1592.77,7.0,0.0,-0.18,-0.67,,,,,,,,,,,,,,0.0,20240506_10,,,,,,M60,,,0.0,28.1,71.3,258,0.372,0.283,1260,0.444,701,24.0,0.0,24.0,20.8,1.254,5,0.67,66.76296296296296,80.2,7.284338763460311,62.14,71.19285714285714,106.258,2.9396,,6.74,6.61,458.4,18.9,388.17333333333335,7.0,-0.5,1,-24.07,,,,,,,,,2024-05-06,M60-24
20240506090256,2024-05-06 09:02:56,14,M60-24,773,815,147,95,276,0,0,84,0.0,0.0,0.0,2.41,2192.41,8.0,1.06,-0.26,-0.49,,,,,,,,,,,,,,0.0,20240506_14,,,,,,M60,,,0.0,28.1,71.3,360,0.344,0.264,1735,0.446,962,23.3,0.0,23.3,20.8,1.245,5,0.92,69.53703703703704,94.0,10.532049200257893,66.86,75.38928571428572,81.945,2.9396,,6.74,6.61,458.4,18.9,388.17333333333335,8.0,1.0,1,4.14,,,,,,,,,2024-05-06,M60-24
20240506090710,2024-05-06 09:07:10,15,M60-24,775,815,153,90,271,0,0,85,0.0,0.0,0.0,2.44,2191.44,8.5,0.0,-0.51,-0.49,,,,,,,,,,,,,,0.0,20240506_15,,,,,,M60,,,0.0,28.1,71.3,356,0.332,0.253,1743,0.445,968,23.9,0.0,23.9,20.4,1.249,5,0.92,74.53255813953487,98.6,12.540088663501557,66.7,83.50333333333334,90.764,2.9396,,6.74,6.61,458.4,18.9,388.17333333333335,8.5,0.5,1,5.48,,,,,,,,,2024-05-06,M60-24
20240506140920,2024-05-06 14:09:20,34,M60-24,837,885,163,106,298,0,0,94,0.0,0.0,0.0,2.65,2385.65,7.5,0.95,-0.24,-0.56,,,,,,,,,,,,,,0.0,20240506_34,,,,,,M60,,,0.0,26.7,78.3,392,0.356,0.27,1885,0.444,1048,24.0,0.0,24.0,20.9,1.252,5,1.0,80.53048780487805,111.4,16.38691989559006,72.1,94.01379310344828,94.014,2.9396,,6.74,6.61,458.4,18.9,388.17333333333335,7.5,-1.0,1,12.71,,,,,,,,,2024-05-06,M60-24
20240506141355,2024-05-06 14:13:55,35,M60-24,560,593,116,71,198,0,0,65,0.0,0.0,0.0,1.78,1604.78,7.5,0.0,-0.36,-0.5,,,,,,,,,,,,,,0.0,20240506_35,,,,,,M60,,,0.0,26.7,78.3,263,0.359,0.27,1269,0.441,709,24.7,0.0,24.7,20.8,1.266,5,0.67,67.87407407407406,84.1,7.863382518769409,62.94,72.9392857142857,108.865,2.9396,,6.74,6.61,458.4,18.9,388.17333333333335,7.5,0.0,0,-22.29,,,,,,,,,2024-05-06,M60-24
20240507065319,2024-05-07 06:53:19,2,M60-24,843,887,163,92,297,0,0,91,0.0,0.0,0.0,2.6,2375.6,9.5,2.22,-1.29,-0.34,,,,,,,,,,,,,,0.0,20240507_2,,,,,,M60,,,0.0,27.2,78.4,388,0.31,0.237,1893,0.445,1050,23.5,0.0,23.5,20.2,1.246,5,1.0,91.5470588235294,124.1,21.789027216370982,75.03999999999999,109.47222222222224,109.472,2.9396,,6.74,6.61,458.4,18.9,388.17333333333335,9.5,2.0,1,16.16,,,,,,,,,2024-05-07,M60-24
20240507065746,2024-05-07 06:57:46,3,M60-24,566,593,110,61,199,0,0,61,0.0,0.0,0.0,1.75,1591.75,9.5,1.67,-1.22,-0.5,,,,,,,,,,,,,,0.0,20240507_3,,,,,,M60,,,0.0,27.2,78.4,260,0.307,0.235,1269,0.446,703,23.5,0.0,23.5,20.2,1.242,5,0.67,76.81538461538463,91.1,10.174929306414493,70.66,84.2972972972973,125.817,2.9396,,6.74,6.61,458.4,18.9,388.17333333333335,9.5,0.0,0,-14.84,,,,,,,,,2024-05-07,M60-24
20240507075308,2024-05-07 07:53:08,6,M60-24,837,884,162,103,299,0,0,91,0.0,0.0,0.0,2.61,2378.61,8.0,0.98,-0.59,-0.67,,,,,,,,,,,,,,0.0,20240507_6,,,,,,M60,,,0.0,27.2,78.4,390,0.344,0.264,1883,0.445,1046,23.3,0.0,23.3,20.7,1.25,5,1.0,77.41666666666667,112.9,14.863895481632293,74.97999999999999,81.08709677419355,81.087,2.9396,,6.74,6.61,458.4,18.9,388.17333333333335,8.0,-1.5,1,12.14,,,,,,,,,2024-05-07,M60-24
20240507075731,2024-05-07 07:57:31,7,M60-24,561,592,111,66,200,0,0,60,0.0,0.0,0.0,1.78,1591.78,8.5,0.0,-1.06,-0.67,,,,,,,,,,,,,,0.0,20240507_7,,,,,,M60,,,0.0,27.2,78.4,260,0.33,0.254,1264,0.444,703,23.1,0.0,23.1,20.5,1.253,5,0.67,69.88651685393258,83.1,7.690314805017915,67.88,73.2032258064516,109.259,2.9396,,6.74,6.61,458.4,18.9,388.17333333333335,8.5,0.5,1,-18.52,,,,,,,,,2024-05-07,M60-24
20240507083743,2024-05-07 08:37:43,10,M60-24,796,925,163,106,265,26,0,60,0.0,0.0,0.0,2.62,2343.62,8.0,0.95,-0.38,-0.54,,,,,,,,,,,,,,0.0,20240507_10,,,,,,M60,,,0.0,27.2,78.4,351,0.4,0.302,1884,0.423,1088,24.5,7.4,17.1,19.5,1.367,5,1.0,83.91717171717171,114.8,13.45803083742262,76.66,84.27142857142857,84.271,2.9396,,6.74,6.61,458.4,18.9,388.17333333333335,8.0,-0.5,1,15.14,,,,,,,,,2024-05-07,M60-24
20240507084319,2024-05-07 08:43:19,11,M60-24,533,619,108,70,180,15,0,42,0.0,0.0,0.0,1.77,1568.77,8.0,0.0,-0.56,-0.64,,,,,,,,,,,,,,0.0,20240507_11,,,,,,M60,,,0.0,27.2,78.4,237,0.389,0.295,1260,0.423,727,24.1,6.3,17.7,19.6,1.364,5,0.67,67.2010752688172,81.0,8.077214661828627,60.48,65.76874999999998,98.162,2.9396,,6.74,6.61,458.4,18.9,388.17333333333335,8.0,0.0,0,-20.86,,,,,,,,,2024-05-07,M60-24
20240507092909,2024-05-07 09:29:09,17,M60-24,734,852,149,94,245,23,0,56,0.0,0.0,0.0,2.41,2155.41,8.5,1.08,-0.68,-0.47,,,,,,,,,,,,,,0.0,20240507_17,,,,,,M60,,,0.0,27.2,78.4,324,0.384,0.29,1735,0.423,1001,24.4,7.1,17.3,19.4,1.364,5,0.92,74.5142857142857,92.2,10.456236950091682,69.54,74.10333333333332,80.547,2.9396,,6.74,6.61,458.4,18.9,388.17333333333335,8.5,0.5,1,9.48,,,,,,,,,2024-05-07,M60-24
20240507093408,2024-05-07 09:34:08,18,M60-24,738,850,150,91,247,22,0,55,0.0,0.0,0.0,2.42,2155.42,9.0,1.11,-0.54,-0.7,,,,,,,,,,,,,,0.0,20240507_18,,,,,,M60,,,0.0,27.2,78.4,324,0.368,0.281,1738,0.425,1000,23.8,6.8,17.0,19.3,1.355,5,0.92,76.81851851851852,102.6,12.18515704150752,67.22,81.24642857142858,88.311,2.9396,,6.74,6.61,458.4,18.9,388.17333333333335,9.0,0.5,1,10.31,,,,,,,,,2024-05-07,M60-24
20240507141538,2024-05-07 14:15:38,33,M60-24,762,943,163,115,265,28,0,59,0.0,0.0,0.0,2.64,2337.64,7.0,0.88,-1.04,-0.74,5.0,29.7,645.0,643.0,603.0,,,,,,,,,0.0,20240507_33,,,,,,M60,630.3,645.0,630.3333333333334,30.0,54.0,352,0.434,0.327,1868,0.408,1106,24.7,8.0,16.8,20.0,1.451,5,1.0,80.49577464788733,107.6,14.942589068226846,70.62,86.264,86.264,2.9396,,6.74,6.61,458.4,18.9,388.17333333333335,7.0,-2.0,1,17.93,,,,,,,,,2024-05-07,M60-24
20240507142001,2024-05-07 14:20:01,34,M60-24,539,660,116,77,184,19,0,45,0.0,0.0,0.0,1.85,1641.85,7.5,0.0,-0.55,-0.75,,,,,,,,,,,,,,0.0,20240507_34,,,,,,M60,,,0.0,26.0,81.3,248,0.418,0.31,1315,0.41,776,25.8,7.7,18.1,19.8,1.44,5,0.7,70.39315068493151,80.5,8.038304339133155,63.74000000000001,73.468,104.954,2.9396,,6.74,6.61,458.4,18.9,388.17333333333335,7.5,0.5,1,-16.29,,,,,,,,,2024-05-07,M60-24
20240508065504,2024-05-08 06:55:04,2,M60-17,783,945,167,94,264,26,0,60,0.0,0.0,0.0,2.36,2341.36,10.0,2.17,-1.14,-0.53,,,,,,,,,,,,,,0.0,20240508_2,,,,,,M60,,,0.0,27.0,73.9,350,0.356,0.269,1895,0.413,1112,24.6,7.4,17.1,19.0,1.42,5,1.0,95.70204081632654,124.1,17.85494260497371,76.6,103.13235294117646,103.132,2.9396,,6.74,6.61,458.4,18.9,388.17333333333335,10.0,2.5,1,22.56,,,,,,,,,2024-05-08,M60-17
20240508065940,2024-05-08 06:59:40,3,M60-17,524,632,109,64,180,18,0,41,0.0,0.0,0.0,1.57,1569.57,9.5,0.0,-0.76,-0.78,,,,,,,,,,,,,,0.0,20240508_3,,,,,,M60,,,0.0,27.0,73.9,239,0.356,0.268,1265,0.414,741,24.7,7.5,17.2,19.3,1.414,5,0.67,76.82413793103449,86.9,8.490927755074505,72.47999999999999,80.86774193548388,120.698,2.9396,,6.74,6.61,458.4,18.9,388.17333333333335,9.5,-0.5,1,-11.84,,,,,,,,,2024-05-08,M60-17
20240508073850,2024-05-08 07:38:50,5,M60-17,780,944,163,100,297,0,0,91,0.0,0.0,0.0,2.34,2377.34,9.0,1.01,-0.64,-0.63,,,,,,,,,,,,,,0.0,20240508_5,,,,,,M60,,,0.0,27.0,73.9,388,0.337,0.258,1887,0.413,1107,23.5,0.0,23.5,20.5,1.419,5,1.0,88.75,121.1,19.11722064004075,79.12,103.27352941176471,103.274,2.9396,,6.74,6.61,458.4,18.9,388.17333333333335,9.0,-0.5,1,19.31,,,,,,,,,2024-05-08,M60-17
20240508074632,2024-05-08 07:46:32,6,M60-17,532,650,111,71,181,16,0,42,0.0,0.0,0.0,1.61,1604.61,8.5,0.0,-1.3,-0.91,,,,,,,,,,,,,,0.0,20240508_6,,,,,,M60,,,0.0,27.0,73.9,239,0.392,0.297,1293,0.411,761,24.3,6.7,17.6,19.3,1.43,5,0.69,71.88809523809523,85.3,7.806764538677868,68.1,72.29333333333332,104.773,2.9396,,6.74,6.61,458.4,18.9,388.17333333333335,8.5,-0.5,1,-13.52,,,,,,,,,2024-05-08,M60-17
20240508084022,2024-05-08 08:40:22,10,M60-24,778,943,163,99,270,25,0,60,0.0,0.0,0.0,2.66,2340.66,9.0,0.0,-0.89,-0.74,,,,,,,,,,,,,,0.0,20240508_10,,,,,,M60,,,0.0,27.0,73.9,355,0.367,0.279,1884,0.413,1106,23.9,7.0,16.9,19.4,1.422,5,1.0,83.29753086419754,112.2,14.987879673697842,73.0,89.96428571428571,89.964,2.9396,,6.74,6.61,458.4,18.9,388.17333333333335,9.0,0.5,1,18.31,,,,,,,,,2024-05-08,M60-24
20240508084503,2024-05-08 08:45:03,11,M60-24,530,650,111,71,180,18,0,42,0.0,0.0,0.0,1.83,1603.83,8.5,0.0,-1.67,-0.91,,,,,,,,,,,,,,0.0,20240508_11,,,,,,M60,,,0.0,27.0,73.9,240,0.394,0.296,1291,0.411,761,25.0,7.5,17.5,19.4,1.436,5,0.69,66.86206896551722,80.6,8.172497210884224,64.46,65.26129032258063,94.582,2.9396,,6.74,6.61,458.4,18.9,388.17333333333335,8.5,-0.5,1,-13.52,,,,,,,,,2024-05-08,M60-24
20240508093423,2024-05-08 09:34:23,17,M60-24,719,879,151,97,245,25,0,58,0.0,0.0,0.0,2.45,2176.45,8.5,1.04,-1.1,-0.57,,,,,,,,,,,,,,0.0,20240508_17,,,,,,M60,,,0.0,27.0,73.9,328,0.396,0.296,1749,0.411,1030,25.3,7.6,17.7,19.5,1.433,5,0.93,78.63333333333334,103.1,12.865716717954996,70.66000000000001,85.25384615384617,91.671,2.9396,,6.74,6.61,458.4,18.9,388.17333333333335,8.5,0.0,0,12.48,,,,,,,,,2024-05-08,M60-24
20240508093851,2024-05-08 09:38:51,18,M60-24,721,876,153,97,250,24,0,56,0.0,0.0,0.0,2.44,2179.44,8.5,1.04,-0.83,-0.91,,,,,,,,,,,,,,0.0,20240508_18,,,,,,M60,,,0.0,27.0,73.9,330,0.388,0.294,1750,0.412,1029,24.2,7.3,17.0,19.6,1.427,5,0.93,77.4425287356322,102.7,11.374953653399665,69.14,80.25806451612904,86.299,2.9396,,6.74,6.61,458.4,18.9,388.17333333333335,8.5,0.0,0,12.48,,,,,,,,,2024-05-08,M60-24
20240508141826,2024-05-08 14:18:26,34,M60-24,774,945,162,105,268,26,0,59,0.0,0.0,0.0,2.65,2341.65,8.5,1.94,-0.9,-0.53,5.0,31.3,668.0,678.0,641.0,,,,,,,,,0.0,20240508_34,,,,,,M60,662.3,668.0,662.3333333333334,31.0,48.0,353,0.392,0.297,1881,0.411,1107,24.1,7.4,16.7,19.6,1.43,5,1.0,84.5264705882353,115.5,15.105342039539783,74.53999999999999,81.06666666666666,81.067,2.9396,,6.74,6.61,458.4,18.9,388.17333333333335,8.5,0.0,0,20.48,,,,,,,,,2024-05-08,M60-24
20240508142315,2024-05-08 14:23:15,35,M60-24,544,660,120,71,188,18,0,43,0.0,0.0,0.0,1.86,1645.86,9.0,1.43,-0.91,-0.75,,,,,,,,,,,,,,0.0,20240508_35,,,,,,M60,,,0.0,26.0,74.6,249,0.378,0.285,1324,0.411,780,24.5,7.2,17.3,19.5,1.434,5,0.7,71.24814814814815,86.3,8.436825672896308,62.54,73.51071428571429,105.015,2.9396,,6.74,6.61,458.4,18.9,388.17333333333335,9.0,0.5,1,-9.69,,,,,,,,,2024-05-08,M60-24
20240509065445,2024-05-09 06:54:45,2,M60-17,778,954,167,104,269,31,0,59,0.0,0.0,0.0,2.33,2364.33,8.5,0.97,-0.38,0.42,,,,,,,,,,,,,,0.0,20240509_2,,,,,,M60,,,0.0,24.5,66.0,359,0.387,0.29,1899,0.41,1121,25.1,8.6,16.4,19.6,1.441,5,1.0,90.22702702702703,120.3,15.409935638627989,77.04,90.12820512820512,90.128,2.9396,,6.74,6.61,464.29333333333335,19.2,371.32,8.5,-0.5,1,19.48,,,,,,,,,2024-05-09,M60-17
20240509070003,2024-05-09 07:00:03,3,M60-17,526,649,111,73,184,19,0,40,0.0,0.0,0.0,1.59,1603.59,8.0,0.0,-0.57,0.46,,,,,,,,,,,,,,0.0,20240509_3,,,,,,M60,,,0.0,24.5,66.0,243,0.397,0.3,1286,0.409,760,24.3,7.8,16.5,19.7,1.445,5,0.68,74.25595238095238,86.8,8.27302488571364,66.72,77.05999999999999,113.324,2.9396,,6.74,6.61,464.29333333333335,19.2,371.32,8.0,-0.5,1,-17.86,,,,,,,,,2024-05-09,M60-17
20240509074131,2024-05-09 07:41:31,5,M60-17,776,952,162,112,268,28,0,58,0.0,0.0,0.0,2.32,2358.32,7.5,1.82,0.26,0.21,,,,,,,,,,,,,,0.0,20240509_5,,,,,,M60,,,0.0,24.5,66.0,354,0.418,0.316,1890,0.411,1114,24.3,7.9,16.4,19.8,1.436,5,1.0,86.32247191011236,116.0,14.534822601152165,74.7,91.42258064516128,91.423,2.9396,,6.74,6.61,464.29333333333335,19.2,371.32,7.5,-0.5,1,18.71,,,,,,,,,2024-05-09,M60-17
20240509074612,2024-05-09 07:46:12,6,M60-17,531,649,110,74,182,21,0,40,0.0,0.0,0.0,1.63,1608.63,8.0,1.37,0.38,0.46,,,,,,,,,,,,,,0.0,20240509_6,,,,,,M60,,,0.0,24.5,66.0,243,0.407,0.305,1290,0.412,759,25.1,8.6,16.5,19.7,1.429,5,0.68,72.25974025974025,85.1,8.464475187055323,65.82000000000001,75.17037037037036,110.545,2.9396,,6.74,6.61,464.29333333333335,19.2,371.32,8.0,0.5,1,-16.86,,,,,,,,,2024-05-09,M60-17
20240509083717,2024-05-09 08:37:17,10,M60-24,775,952,162,111,269,26,0,59,0.0,0.0,0.0,2.65,2356.65,7.5,0.91,0.13,0.21,,,,,,,,,,,,,,0.0,20240509_10,,,,,,M60,,,0.0,24.5,66.0,354,0.413,0.314,1889,0.41,1114,24.0,7.3,16.7,19.8,1.437,5,1.0,78.29577464788734,106.9,13.753744039502337,71.11999999999998,84.47200000000001,84.472,2.9396,,6.74,6.61,464.29333333333335,19.2,371.32,7.5,-0.5,1,17.71,,,,,,,,,2024-05-09,M60-24
20240509084519,2024-05-09 08:45:19,11,M60-24,531,649,111,74,182,20,0,40,0.0,0.0,0.0,1.84,1608.84,8.0,1.37,0.38,0.46,,,,,,,,,,,,,,0.0,20240509_11,,,,,,M60,,,0.0,24.5,66.0,242,0.407,0.306,1291,0.411,760,24.8,8.3,16.5,19.7,1.431,5,0.68,67.22948717948718,81.5,7.358792211629447,63.16,66.63703703703703,97.996,2.9396,,6.74,6.61,464.29333333333335,19.2,371.32,8.0,0.5,1,-16.86,,,,,,,,,2024-05-09,M60-24
20240509091903,2024-05-09 09:19:03,16,M60-24,726,886,149,98,250,27,0,53,0.0,0.0,0.0,2.44,2191.44,8.5,2.08,-0.14,0.23,,,,,,,,,,,,,,0.0,20240509_16,,,,,,M60,,,0.0,24.5,66.0,330,0.392,0.297,1761,0.412,1035,24.2,8.2,16.1,19.6,1.426,5,0.93,79.13835616438355,104.3,13.092930541880866,73.5,87.616,94.211,2.9396,,6.74,6.61,464.29333333333335,19.2,371.32,8.5,0.5,1,13.48,,,,,,,,,2024-05-09,M60-24
