Repository: Vincent626/concrete-strength-analysis

# 🎯 S60 & M60 混凝土強度預測模型訓練成果報告

> **更新日期**: 2026-02-04  
> **專案目標**: 建立 S60/M60 混凝土 28 天抗壓強度預測模型

---

## 📋 摘要

本專案針對 S60（小型）與 M60（中型）離心混凝土管配比，建立機器學習預測模型。透過配料特徵分析，預測 28 天抗壓強度，並識別影響強度的關鍵因素。

### 主要成果

| 模型 | 樣本數 | R² | MAE (kgf/cm²) | 狀態 |
|:---|---:|---:|---:|:---|
| **S60** | 46 | **0.360** | 28 | ✅ 可用 |
| **M60** | 52 | **0.206** | 25 | ✅ 可用 |

---

## 📈 模型效能比較
> **說明**：S60 模型 R²=0.360，M60 模型 R²=0.206，兩者皆具有預測能力。S60 表現較佳，預測誤差約 28 kgf/cm²。

---

## 📊 強度分布比較
> **說明**：S60 與 M60 的強度分布相似，平均約 605 kgf/cm²，皆高於設計強度 510 kgf/cm²（紅色虛線）。

---

File: S60_M60_dataset_v9_shared.csv (part 4 of 138)
match_key,日期及時間,序,配比 ,耗用骨材1,耗用骨材2,耗用骨材3,耗用水,耗用泥料1,耗用泥料2,耗用泥料3,耗用泥料4,耗用藥劑1,耗用藥劑2,耗用藥劑3,耗用藥劑4,耗用小計,表面水骨材1,誤差%水,誤差%骨材1,誤差%骨材2,坍度(cm),混凝土溫度(℃),試體1強度(X1),試體2強度(X2),試體3強度(X3),加料轉速,慢速轉速,中速轉速,高速轉速,加料時間,慢速時間,中速時間,高速時間,總降水量,cp_key,類型,入池,蒸養池,離心開始,離心結束,母體,平均強度,強度_原始,強度_修正,環境溫度,環境濕度,膠結料總量,水灰比,水膠比,骨材總量,砂石比,粗骨材總量,水泥取代率,矽灰取代率,爐石取代率,漿體比例,粗細骨材比,月份,拌合米數,平均電流,最大電流,電流標準差,最終電流,穩定階段平均電流,單位體積穩定電流,砂_FM,砂_Mud,六分_FM,三分_FM,水泥砂漿_28天平均強度,水泥_流動性,水泥砂漿_7天平均強度,設定扣水率(%),扣水率_變動幅度,扣水率_是否變更,水量微調偏離度,蒸養實際平均溫度,蒸養實際總積溫,蒸養實際階段1溫度,蒸養實際階段2溫度,蒸養實際階段3溫度,實際離心平均轉速,實際離心平均電流,實際離心總能量,日期,配比
20240509092447,2024-05-09 09:24:47,17,M60-24,723,886,154,101,250,23,0,56,0.0,0.0,0.0,2.45,2195.45,8.0,2.02,-0.14,0.23,,,,,,,,,,,,,,0.0,20240509_17,,,,,,M60,,,0.0,24.5,66.0,329,0.404,0.307,1763,0.41,1040,24.0,7.0,17.0,19.6,1.438,5,0.93,82.35822784810125,104.2,13.258248997500797,75.52000000000001,91.10000000000002,97.957,2.9396,,6.74,6.61,464.29333333333335,19.2,371.32,8.0,-0.5,1,10.14,,,,,,,,,2024-05-09,M60-24
20240509141820,2024-05-09 14:18:20,33,M60-24,779,952,165,105,269,27,0,61,0.0,0.0,0.0,2.66,2360.66,8.5,1.94,-0.26,0.21,,,,,,,,,,,,,,0.0,20240509_33,,,,,,M60,,,0.0,23.8,70.4,357,0.39,0.294,1896,0.411,1117,24.6,7.6,17.1,19.6,1.434,5,1.0,87.63829787234043,113.0,12.7787731770805,86.64,90.69393939393942,90.694,2.9396,,6.74,6.61,464.29333333333335,19.2,371.32,8.5,0.5,1,20.48,,,,,,,,,2024-05-09,M60-24
20240509142808,2024-05-09 14:28:08,34,M60-24,527,647,115,74,179,17,0,39,0.0,0.0,0.0,1.84,1599.84,8.0,1.37,-0.38,0.15,,,,,,,,,,,,,,0.0,20240509_34,,,,,,M60,,,0.0,23.8,70.4,235,0.413,0.315,1289,0.409,762,23.8,7.2,16.6,19.3,1.446,5,0.68,69.62959183673469,81.3,6.503832609232263,69.14000000000001,68.37058823529412,100.545,2.9396,,6.74,6.61,464.29333333333335,19.2,371.32,8.0,-0.5,1,-16.86,,,,,,,,,2024-05-09,M60-24
20240510065430,2024-05-10 06:54:30,2,M60-17,776,953,163,105,270,29,0,58,0.0,0.0,0.0,2.31,2356.31,8.5,1.94,-0.64,0.32,,,,,,270.0,320.0,530.0,900.0,11.0,5.0,2.0,10.0,0.0,20240510_2,中型,830.0,4.0,,,M60,,,0.0,25.4,67.9,357,0.389,0.294,1892,0.41,1116,24.4,8.1,16.2,19.6,1.438,5,1.0,86.14897959183673,113.5,13.64314318995532,76.5,90.61470588235294,90.615,2.9396,,6.74,6.61,464.29333333333335,19.2,371.32,8.5,0.5,1,20.48,,,,,,,,,2024-05-10,M60-17
20240510065917,2024-05-10 06:59:17,3,M60-17,529,649,112,69,184,22,0,40,0.0,0.0,0.0,1.59,1606.59,9.0,1.47,-0.94,0.46,,,,,,270.0,320.0,530.0,900.0,11.0,5.0,2.0,10.0,0.0,20240510_3,中型,830.0,4.0,,,M60,,,0.0,25.4,67.9,246,0.375,0.28,1290,0.41,761,25.2,8.9,16.3,19.6,1.439,5,0.68,75.21555555555555,88.4,8.609747849077309,66.28,78.1741935483871,114.962,2.9396,,6.74,6.61,464.29333333333335,19.2,371.32,9.0,0.5,1,-11.69,,,,,,,,,2024-05-10,M60-17
20240510074452,2024-05-10 07:44:52,6,M60-17,772,951,164,107,267,26,0,58,0.0,0.0,0.0,2.29,2347.29,8.0,0.94,-0.77,0.11,,,,,,270.0,320.0,530.0,900.0,12.0,3.0,2.0,10.0,0.0,20240510_6,中型,830.0,4.0,,,M60,,,0.0,25.4,67.9,351,0.401,0.305,1887,0.409,1115,23.9,7.4,16.5,19.5,1.444,5,1.0,86.44042553191488,117.3,15.147974509280644,75.06,92.21818181818183,92.218,2.9396,,6.74,6.61,464.29333333333335,19.2,371.32,8.0,-1.0,1,16.14,,,,,,,,,2024-05-10,M60-17
20240510075313,2024-05-10 07:53:13,7,M60-17,524,647,108,74,178,20,0,38,0.0,0.0,0.0,1.58,1590.58,8.0,1.37,-0.95,0.15,,,,,,270.0,320.0,530.0,900.0,12.0,3.0,2.0,10.0,0.0,20240510_7,中型,830.0,4.0,,,M60,,,0.0,25.4,67.9,236,0.416,0.314,1279,0.41,755,24.6,8.5,16.1,19.5,1.441,5,0.68,71.66901408450705,85.7,8.668277791640106,63.84000000000001,76.212,112.076,2.9396,,6.74,6.61,464.29333333333335,19.2,371.32,8.0,0.0,0,-16.86,,,,,,,,,2024-05-10,M60-17
20240510083004,2024-05-10 08:30:04,10,M60-24,776,951,160,104,267,27,0,58,0.0,0.0,0.0,2.64,2345.64,8.5,0.97,-0.64,0.11,,,,,,270.0,320.0,530.0,900.0,12.0,0.0,2.0,10.0,0.0,20240510_10,中型,1001.0,1.0,,,M60,,,0.0,25.4,67.9,352,0.39,0.295,1887,0.411,1111,24.1,7.7,16.5,19.5,1.432,5,1.0,75.62133333333335,100.1,11.952654303077994,69.55999999999999,78.73846153846154,78.738,2.9396,,6.74,6.61,464.29333333333335,19.2,371.32,8.5,0.5,1,19.48,73.7452380952381,516.2166666666667,,,,,,,2024-05-10,M60-24
20240510083545,2024-05-10 08:35:45,11,M60-24,539,666,111,76,188,18,0,40,0.0,0.0,0.0,1.84,1639.84,8.0,1.33,-0.92,0.15,,,,,,270.0,320.0,530.0,900.0,12.0,0.0,2.0,10.0,0.0,20240510_11,中型,1001.0,1.0,,,M60,,,0.0,25.4,67.9,246,0.404,0.309,1316,0.41,777,23.6,7.3,16.3,19.7,1.442,5,0.7,68.11447368421054,79.7,8.241386315857437,63.98,69.16666666666667,98.81,2.9396,,6.74,6.61,464.29333333333335,19.2,371.32,8.0,-0.5,1,-14.86,73.7452380952381,516.2166666666667,,,,,,,2024-05-10,M60-24
20240510092310,2024-05-10 09:23:10,17,M60-24,722,885,150,98,246,29,0,53,0.0,0.0,0.0,2.45,2185.45,8.5,2.08,-0.69,0.11,,,,,,270.0,320.0,530.0,980.0,9.0,3.0,2.0,12.0,0.0,20240510_17,中型,1001.0,1.0,,,M60,,,0.0,25.4,67.9,328,0.398,0.299,1757,0.411,1035,25.0,8.8,16.2,19.5,1.434,5,0.93,78.08732394366199,100.2,11.511218405397,70.78,84.616,90.985,2.9396,,6.74,6.61,464.29333333333335,19.2,371.32,8.5,0.5,1,13.48,73.7452380952381,516.2166666666667,,,,,,,2024-05-10,M60-24
20240510092745,2024-05-10 09:27:45,18,M60-24,719,883,151,98,245,26,0,53,0.0,0.0,0.0,2.45,2177.45,8.5,2.08,-1.1,-0.11,,,,,,270.0,320.0,530.0,980.0,9.0,3.0,2.0,12.0,0.0,20240510_18,中型,1001.0,1.0,,,M60,,,0.0,25.4,67.9,324,0.4,0.302,1753,0.41,1034,24.4,8.0,16.4,19.4,1.438,5,0.93,77.12371134020619,96.5,11.064802309281433,69.24000000000001,79.70588235294116,85.705,2.9396,,6.74,6.61,464.29333333333335,19.2,371.32,8.5,0.0,0,13.48,73.7452380952381,516.2166666666667,,,,,,,2024-05-10,M60-24
20240510141339,2024-05-10 14:13:39,33,M60-24,781,950,160,105,269,29,0,58,0.0,0.0,0.0,2.63,2354.63,8.5,1.94,0.0,0.0,,,,,,270.0,320.0,530.0,900.0,10.0,5.0,2.0,10.0,0.0,20240510_33,中型,1503.0,3.0,,,M60,,,0.0,24.4,75.2,356,0.39,0.295,1891,0.413,1110,24.4,8.1,16.3,19.6,1.421,5,1.0,83.2658227848101,112.4,14.333168456203648,73.22,89.16071428571426,89.161,2.9396,,6.74,6.61,464.29333333333335,19.2,371.32,8.5,0.0,0,20.48,57.88333333333333,1039.0058333333334,,,,,,,2024-05-10,M60-24
20240510141807,2024-05-10 14:18:07,34,M60-24,534,646,112,69,180,23,0,42,0.0,0.0,0.0,1.8,1607.8,9.0,1.47,0.0,0.0,,,,,,270.0,320.0,530.0,900.0,10.0,5.0,2.0,10.0,0.0,20240510_34,中型,1503.0,3.0,,,M60,,,0.0,24.4,75.2,245,0.383,0.282,1292,0.413,758,26.5,9.4,17.1,19.6,1.419,5,0.68,70.51124999999999,80.4,7.411713596564563,64.17999999999999,73.34285714285714,107.857,2.9396,,6.74,6.61,464.29333333333335,19.2,371.32,9.0,0.5,1,-11.69,57.88333333333333,1039.0058333333334,,,,,,,2024-05-10,M60-24
20240513065418,2024-05-13 06:54:18,2,M60-17,780,954,163,109,264,33,0,61,0.0,0.0,0.0,2.31,2366.31,8.0,2.83,0.26,0.42,,,,,,270.0,320.0,530.0,900.0,11.0,5.0,2.0,10.0,0.0,20240513_2,中型,740.0,1.0,,,M60,,,0.0,23.7,77.0,358,0.413,0.304,1897,0.411,1117,26.3,9.2,17.0,19.8,1.432,5,1.0,93.22293577981652,126.6,18.654289090526607,78.0,99.23421052631578,99.234,2.9396,,6.74,6.61,464.29333333333335,19.2,371.32,8.0,-1.0,1,18.14,,,,,,,,,2024-05-13,M60-17
20240513065918,2024-05-13 06:59:18,3,M60-17,529,651,110,75,178,23,0,40,0.0,0.0,0.0,1.57,1607.57,8.0,2.74,0.0,0.77,,,,,,270.0,320.0,530.0,900.0,11.0,5.0,2.0,10.0,0.0,20240513_3,中型,740.0,1.0,,,M60,,,0.0,23.7,77.0,241,0.421,0.311,1290,0.41,761,26.1,9.5,16.6,19.7,1.439,5,0.68,76.50333333333333,88.4,9.111707365313656,66.02000000000001,81.69032258064517,120.133,2.9396,,6.74,6.61,464.29333333333335,19.2,371.32,8.0,0.0,0,-15.86,,,,,,,,,2024-05-13,M60-17
20240513073942,2024-05-13 07:39:42,5,M60-17,771,953,161,117,265,31,0,58,0.0,0.0,0.0,2.31,2358.31,6.5,0.0,0.52,0.32,,,,,,270.0,320.0,530.0,900.0,13.0,3.0,2.0,10.0,0.0,20240513_5,中型,740.0,1.0,,,M60,,,0.0,23.7,77.0,354,0.442,0.331,1885,0.409,1114,25.1,8.8,16.4,20.0,1.445,5,1.0,87.4868131868132,117.6,15.97228512273757,72.47999999999999,96.003125,96.003,2.9396,,6.74,6.61,464.29333333333335,19.2,371.32,6.5,-1.5,1,18.31,,,,,,,,,2024-05-13,M60-17
20240513074442,2024-05-13 07:44:42,6,M60-17,526,647,108,80,178,24,0,40,0.0,0.0,0.0,1.56,1604.56,6.5,0.0,0.77,0.15,,,,,,270.0,320.0,530.0,900.0,13.0,3.0,2.0,10.0,0.0,20240513_6,中型,740.0,1.0,,,M60,,,0.0,23.7,77.0,242,0.449,0.331,1281,0.411,755,26.4,9.9,16.5,20.1,1.435,5,0.68,72.36629213483144,85.3,8.620747690665697,62.92,76.04838709677419,111.836,2.9396,,6.74,6.61,464.29333333333335,19.2,371.32,6.5,0.0,0,-18.69,,,,,,,,,2024-05-13,M60-17
20240513082449,2024-05-13 08:24:49,9,M60-17,765,953,162,122,266,29,0,56,0.0,0.0,0.0,2.32,2355.32,6.0,0.83,0.26,0.32,,,,,,270.0,320.0,530.0,900.0,14.0,1.0,2.0,10.0,0.0,20240513_9,中型,915.0,4.0,,,M60,,,0.0,23.7,77.0,351,0.459,0.348,1880,0.407,1115,24.2,8.3,16.0,20.1,1.458,5,1.0,75.06478873239436,105.6,12.736507343913528,69.1,77.23599999999999,77.236,2.9396,,6.74,6.61,464.29333333333335,19.2,371.32,6.0,-0.5,1,21.59,,,,,,,,,2024-05-13,M60-17
20240513083005,2024-05-13 08:30:05,10,M60-17,526,649,106,81,179,23,0,40,0.0,0.0,0.0,1.57,1605.57,6.5,1.25,0.77,0.46,,,,,,270.0,320.0,530.0,900.0,14.0,1.0,2.0,10.0,0.0,20240513_10,中型,915.0,4.0,,,M60,,,0.0,23.7,77.0,242,0.453,0.335,1281,0.411,755,26.0,9.5,16.5,20.1,1.435,5,0.68,67.1917808219178,80.8,7.984415529593962,61.85999999999999,67.18400000000001,98.8,2.9396,,6.74,6.61,464.29333333333335,19.2,371.32,6.5,0.5,1,-17.69,,,,,,,,,2024-05-13,M60-17
20240513091455,2024-05-13 09:14:55,15,M60-17,556,686,115,80,190,23,0,43,0.0,0.0,0.0,1.7,1694.7,7.5,1.27,-0.18,0.29,,,,,,260.0,320.0,530.0,860.0,22.0,2.0,2.0,9.0,0.0,20240513_15,中型,1050.0,2.0,,,M60,,,0.0,23.7,77.0,256,0.421,0.312,1357,0.41,801,25.8,9.0,16.8,19.8,1.441,5,0.72,70.83205128205128,84.6,7.572157054559064,68.86,69.47777777777777,96.497,2.9396,,6.74,6.61,464.29333333333335,19.2,371.32,7.5,1.0,1,-13.29,70.06666666666666,490.4666666666666,,,,,,,2024-05-13,M60-17
20240513092006,2024-05-13 09:20:06,16,M60-17,552,677,111,76,186,25,0,43,0.0,0.0,0.0,1.66,1671.66,8.0,1.33,0.0,0.3,,,,,,260.0,320.0,530.0,860.0,22.0,2.0,2.0,9.0,0.0,20240513_16,中型,1050.0,2.0,,,M60,,,0.0,23.7,77.0,254,0.409,0.299,1340,0.412,788,26.8,9.8,16.9,19.8,1.428,5,0.71,69.52183908045977,82.9,7.610600974462906,64.1,68.92258064516129,97.074,2.9396,,6.74,6.61,464.29333333333335,19.2,371.32,8.0,0.5,1,-14.86,70.06666666666666,490.4666666666666,,,,,,,2024-05-13,M60-17
20240513100729,2024-05-13 10:07:29,20,M60-17,569,698,114,79,192,23,0,44,0.0,0.0,0.0,1.7,1720.7,8.0,1.28,0.18,0.58,,,,,,260.0,320.0,530.0,860.0,14.0,1.0,2.0,9.0,0.0,20240513_20,中型,1050.0,2.0,,,M60,,,0.0,23.7,77.0,259,0.411,0.305,1381,0.412,812,25.9,8.9,17.0,19.7,1.427,5,0.73,72.02051282051282,90.2,9.816996759602237,65.26000000000002,76.36666666666666,104.612,2.9396,,6.74,6.61,464.29333333333335,19.2,371.32,8.0,0.0,0,-11.86,70.06666666666666,490.4666666666666,,,,,,,2024-05-13,M60-17
20240513101211,2024-05-13 10:12:11,21,M60-17,558,687,115,80,188,24,0,40,0.0,0.0,0.0,1.66,1693.66,7.5,1.27,0.18,0.44,,,,,,260.0,320.0,530.0,860.0,14.0,1.0,2.0,9.0,0.0,20240513_21,中型,1050.0,2.0,,,M60,,,0.0,23.7,77.0,252,0.426,0.317,1360,0.41,802,25.4,9.5,15.9,19.6,1.437,5,0.72,69.64157303370787,82.8,8.248824349175008,63.46,70.73870967741935,98.248,2.9396,,6.74,6.61,464.29333333333335,19.2,371.32,7.5,-0.5,1,-13.29,70.06666666666666,490.4666666666666,,,,,,,2024-05-13,M60-17
20240513105152,2024-05-13 10:51:52,24,M60-17,747,925,158,111,257,27,0,56,0.0,0.0,0.0,2.27,2283.27,7.0,0.91,0.0,0.33,,,,,,290.0,340.0,530.0,980.0,9.0,3.0,2.0,13.0,0.0,20240513_24,中型,1135.0,3.0,,,M60,,,0.0,23.7,77.0,340,0.432,0.326,1830,0.408,1083,24.4,7.9,16.5,19.8,1.45,5,0.97,84.132,111.3,14.27374428802758,73.62,93.64230769230768,96.538,2.9396,,6.74,6.61,464.29333333333335,19.2,371.32,7.0,-0.5,1,13.93,65.93809523809524,461.5666666666667,,,,,,,2024-05-13,M60-17
20240513105757,2024-05-13 10:57:57,25,M60-17,739,915,158,113,253,29,0,55,0.0,0.0,0.0,2.23,2264.23,6.5,0.89,0.41,0.33,,,,,,290.0,340.0,530.0,980.0,9.0,3.0,2.0,13.0,0.0,20240513_25,中型,1135.0,3.0,,,M60,,,0.0,23.7,77.0,337,0.447,0.335,1812,0.408,1073,24.9,8.6,16.3,19.9,1.452,5,0.96,77.37215189873419,98.9,12.555456090792276,69.3,82.11785714285715,85.539,2.9396,,6.74,6.61,464.29333333333335,19.2,371.32,6.5,-0.5,1,14.31,65.93809523809524,461.5666666666667,,,,,,,2024-05-13,M60-17
20240513140716,2024-05-13 14:07:16,34,M60-24,764,924,158,95,256,28,0,55,0.0,0.0,0.0,2.58,2282.58,9.5,2.15,0.0,0.22,,,,,,290.0,340.0,530.0,980.0,11.0,3.0,2.0,13.0,0.0,20240513_34,中型,1958.0,4.0,,,M60,,,0.0,23.0,73.9,339,0.371,0.28,1846,0.414,1082,24.5,8.3,16.2,19.0,1.416,5,0.97,82.39431818181819,112.2,14.352964200934446,69.64,88.6032258064516,91.344,2.9396,,6.74,6.61,464.29333333333335,19.2,371.32,9.5,3.0,1,19.16,57.247435897435885,746.1249145299143,,,,,,,2024-05-13,M60-24
20240513141232,2024-05-13 14:12:32,35,M60-24,752,914,157,99,255,25,0,54,0.0,0.0,0.0,2.55,2258.55,8.5,1.02,0.27,0.22,,,,,,290.0,340.0,530.0,980.0,11.0,3.0,2.0,13.0,0.0,20240513_35,中型,1958.0,4.0,,,M60,,,0.0,23.0,73.9,334,0.388,0.296,1823,0.413,1071,23.7,7.5,16.2,19.2,1.424,5,0.96,78.25888888888889,102.9,12.36010512760438,67.72,78.43870967741938,81.707,2.9396,,6.74,6.61,464.29333333333335,19.2,371.32,8.5,-1.0,1,14.48,57.247435897435885,746.1249145299143,,,,,,,2024-05-13,M60-24
20240513150236,2024-05-13 15:02:36,41,M60-24,771,951,165,112,269,25,0,59,0.0,0.0,0.0,2.64,2354.64,7.5,1.82,-0.39,0.11,,,,,,270.0,320.0,530.0,900.0,14.0,1.0,2.0,10.0,0.0,20240513_41,中型,1645.0,3.0,,,M60,,,0.0,23.0,73.9,353,0.416,0.317,1887,0.409,1116,23.8,7.1,16.7,19.8,1.447,5,1.0,75.34875000000001,97.1,11.902541679721184,69.94,75.02857142857144,75.029,2.9396,,6.74,6.61,464.29333333333335,19.2,371.32,7.5,-1.0,1,18.71,60.48556701030928,982.8904639175258,,,,,,,2024-05-13,M60-24
20240513150656,2024-05-13 15:06:56,42,M60-24,525,647,111,74,183,22,0,40,0.0,0.0,0.0,1.8,1603.8,8.0,1.37,-0.76,0.15,,,,,,270.0,320.0,530.0,900.0,14.0,1.0,2.0,10.0,0.0,20240513_42,中型,1645.0,3.0,,,M60,,,0.0,23.0,73.9,245,0.404,0.302,1283,0.409,758,25.3,9.0,16.3,19.9,1.444,5,0.68,66.5364864864865,80.2,8.435471667299781,61.92,65.3576923076923,96.114,2.9396,,6.74,6.61,464.29333333333335,19.2,371.32,8.0,0.5,1,-16.86,60.48556701030928,982.8904639175258,,,,,,,2024-05-13,M60-24
20240513155423,2024-05-13 15:54:23,48,M60-24,777,950,164,105,266,27,0,56,0.0,0.0,0.0,2.64,2347.64,8.5,1.94,-0.51,0.0,,,,,,270.0,320.0,530.0,900.0,17.0,3.0,2.0,10.0,0.0,20240513_48,中型,1645.0,3.0,,,M60,,,0.0,23.0,73.9,349,0.395,0.301,1891,0.411,1114,23.8,7.7,16.0,19.4,1.434,5,1.0,81.71428571428572,110.5,13.63546795656672,70.96000000000001,85.79666666666665,85.797,2.9396,,6.74,6.61,464.29333333333335,19.2,371.32,8.5,0.5,1,20.48,60.48556701030928,982.8904639175258,,,,,,,2024-05-13,M60-24
20240513155839,2024-05-13 15:58:39,49,M60-24,532,648,108,69,180,23,0,39,0.0,0.0,0.0,1.79,1600.79,9.0,1.47,-0.37,0.31,,,,,,270.0,320.0,530.0,900.0,17.0,3.0,2.0,10.0,0.0,20240513_49,中型,1645.0,3.0,,,M60,,,0.0,23.0,73.9,242,0.383,0.285,1288,0.413,756,25.6,9.5,16.1,19.4,1.421,5,0.68,68.49069767441861,80.3,7.756267201985711,61.66,70.19333333333334,103.225,2.9396,,6.74,6.61,464.29333333333335,19.2,371.32,9.0,0.5,1,-11.69,60.48556701030928,982.8904639175258,,,,,,,2024-05-13,M60-24
20240514065945,2024-05-14 06:59:45,2,M60-17,781,953,168,102,267,29,0,57,0.0,0.0,0.0,2.33,2359.33,9.0,3.03,-0.51,0.32,,,,,,270.0,320.0,530.0,900.0,14.0,1.0,2.0,10.0,0.0,20240514_2,中型,745.0,2.0,,,M60,,,0.0,22.0,67.3,353,0.382,0.289,1902,0.411,1121,24.4,8.2,16.1,19.3,1.435,5,1.0,86.28750000000001,118.6,15.27551377279099,74.08,89.52258064516128,89.523,2.9396,,6.74,6.61,464.29333333333335,19.2,371.32,9.0,0.0,0,21.31,,,,,,,,,2024-05-14,M60-17
20240514070417,2024-05-14 07:04:17,3,M60-17,534,651,109,67,180,22,0,38,0.0,0.0,0.0,1.55,1602.55,9.5,3.08,-0.56,0.77,,,,,,270.0,320.0,530.0,900.0,14.0,1.0,2.0,10.0,0.0,20240514_3,中型,745.0,2.0,,,M60,,,0.0,22.0,67.3,240,0.372,0.279,1294,0.413,760,25.0,9.2,15.8,19.2,1.423,5,0.68,74.49204545454545,87.4,9.136356216075685,64.44,78.25483870967744,115.081,2.9396,,6.74,6.61,464.29333333333335,19.2,371.32,9.5,0.5,1,-8.84,,,,,,,,,2024-05-14,M60-17
20240514075022,2024-05-14 07:50:22,6,M60-17,776,952,162,107,264,31,0,58,0.0,0.0,0.0,2.31,2352.31,8.0,0.94,-0.26,0.21,,,,,,270.0,320.0,530.0,900.0,12.0,2.0,2.0,10.0,0.0,20240514_6,中型,845.0,3.0,,,M60,,,0.0,22.0,67.3,353,0.405,0.303,1890,0.411,1114,25.2,8.8,16.4,19.6,1.436,5,1.0,83.4326530612245,114.5,14.112801942759342,72.97999999999999,85.80588235294118,85.806,2.9396,,6.74,6.61,464.29333333333335,19.2,371.32,8.0,-1.5,1,16.14,,,,,,,,,2024-05-14,M60-17
20240514075515,2024-05-14 07:55:15,7,M60-17,531,647,108,71,179,23,0,38,0.0,0.0,0.0,1.56,1598.56,8.5,1.43,-0.19,0.15,,,,,,270.0,320.0,530.0,900.0,12.0,2.0,2.0,10.0,0.0,20240514_7,中型,845.0,3.0,,,M60,,,0.0,22.0,67.3,240,0.397,0.296,1286,0.413,755,25.4,9.6,15.8,19.5,1.422,5,0.68,70.8793103448276,82.9,8.083574063452271,64.52000000000001,73.03870967741936,107.41,2.9396,,6.74,6.61,464.29333333333335,19.2,371.32,8.5,0.5,1,-13.52,,,,,,,,,2024-05-14,M60-17
20240514083224,2024-05-14 08:32:24,9,M60-17,766,951,163,115,264,28,0,55,0.0,0.0,0.0,2.35,2344.35,7.0,0.88,-0.52,0.11,,,,,,270.0,320.0,530.0,900.0,13.0,1.0,2.0,10.0,0.0,20240514_9,中型,845.0,3.0,,,M60,,,0.0,22.0,67.3,347,0.436,0.331,1880,0.407,1114,23.9,8.1,15.9,19.7,1.454,5,1.0,80.8918918918919,107.2,13.045323867161114,74.32000000000001,88.52692307692308,88.527,2.9396,,6.74,6.61,464.29333333333335,19.2,371.32,7.0,-1.5,1,17.93,,,,,,,,,2024-05-14,M60-17
20240514083653,2024-05-14 08:36:53,10,M60-17,506,627,105,73,178,21,0,37,0.0,0.0,0.0,1.51,1548.51,7.5,1.39,-0.98,0.0,,,,,,270.0,320.0,530.0,900.0,13.0,1.0,2.0,10.0,0.0,20240514_10,中型,845.0,3.0,,,M60,,,0.0,22.0,67.3,236,0.41,0.309,1238,0.409,732,24.6,8.9,15.7,20.0,1.447,5,0.66,70.84204545454546,82.4,6.607360248425944,68.35999999999999,71.91290322580645,108.959,2.9396,,6.74,6.61,464.29333333333335,19.2,371.32,7.5,0.5,1,-20.29,,,,,,,,,2024-05-14,M60-17
20240514091403,2024-05-14 09:14:03,15,M60-17,559,687,115,78,189,23,0,40,0.0,0.0,0.0,1.67,1692.67,8.0,1.3,0.0,0.44,,,,,,260.0,320.0,530.0,840.0,16.0,2.0,2.0,9.0,0.0,20240514_15,中型,1040.0,4.0,,,M60,,,0.0,22.0,67.3,252,0.413,0.31,1361,0.411,802,25.0,9.1,15.9,19.5,1.435,5,0.72,68.53037974683544,81.2,7.797782132433956,63.9,67.81071428571428,94.182,2.9396,,6.74,6.61,464.29333333333335,19.2,371.32,8.0,0.5,1,-12.86,72.46190476190475,507.2333333333332,,,,,,,2024-05-14,M60-17
20240514091849,2024-05-14 09:18:49,16,M60-17,558,687,115,75,192,22,0,43,0.0,0.0,0.0,1.66,1693.66,8.5,1.35,-0.71,0.44,,,,,,260.0,320.0,530.0,840.0,16.0,2.0,2.0,9.0,0.0,20240514_16,中型,1040.0,4.0,,,M60,,,0.0,22.0,67.3,257,0.391,0.292,1360,0.41,802,25.3,8.6,16.7,19.6,1.437,5,0.72,71.02738095238097,83.0,7.866419757885809,67.64,72.08666666666666,100.12,2.9396,,6.74,6.61,464.29333333333335,19.2,371.32,8.5,0.5,1,-9.52,72.46190476190475,507.2333333333332,,,,,,,2024-05-14,M60-17
20240514095758,2024-05-14 09:57:58,18,M60-17,558,685,115,75,193,21,0,42,0.0,0.0,0.0,1.51,1690.51,8.5,1.35,-0.71,0.15,,,,,,260.0,320.0,530.0,840.0,13.0,3.0,2.0,9.0,0.0,20240514_18,中型,1040.0,4.0,,,M60,,,0.0,22.0,67.3,256,0.389,0.293,1358,0.411,800,24.6,8.2,16.4,19.6,1.434,5,0.72,70.28809523809525,85.0,8.663860416942498,66.5,68.22,94.75,2.9396,,6.74,6.61,464.29333333333335,19.2,371.32,8.5,0.0,0,-9.52,72.46190476190475,507.2333333333332,,,,,,,2024-05-14,M60-17
20240514100238,2024-05-14 10:02:38,19,M60-17,560,686,116,75,188,23,0,41,0.0,0.0,0.0,1.53,1690.53,8.5,1.35,-0.36,0.29,,,,,,260.0,320.0,530.0,840.0,13.0,3.0,2.0,9.0,0.0,20240514_19,中型,1040.0,4.0,,,M60,,,0.0,22.0,67.3,252,0.399,0.298,1362,0.411,802,25.4,9.1,16.3,19.4,1.432,5,0.72,73.215625,89.7,9.137221588610789,64.11999999999999,75.39999999999999,104.722,2.9396,,6.74,6.61,464.29333333333335,19.2,371.32,8.5,0.0,0,-9.52,72.46190476190475,507.2333333333332,,,,,,,2024-05-14,M60-17
20240514104402,2024-05-14 10:44:02,23,M60-17,748,924,157,104,256,28,0,57,0.0,0.0,0.0,2.04,2276.04,8.0,0.97,-0.8,0.22,,,,,,290.0,340.0,530.0,980.0,9.0,2.0,2.0,13.0,0.0,20240514_23,中型,1138.0,1.0,,,M60,,,0.0,22.0,67.3,341,0.406,0.305,1829,0.409,1081,24.9,8.2,16.7,19.6,1.445,5,0.97,85.06956521739129,107.4,13.90774525477921,74.34,86.35454545454546,89.025,2.9396,,6.74,6.61,464.29333333333335,19.2,371.32,8.0,-0.5,1,13.14,74.57619047619048,522.0333333333333,,,,,,,2024-05-14,M60-17
20240514104916,2024-05-14 10:49:16,24,M60-17,739,913,157,106,253,28,0,56,0.0,0.0,0.0,2.07,2254.07,7.5,0.95,-0.54,0.11,,,,,,290.0,340.0,530.0,980.0,9.0,2.0,2.0,13.0,0.0,20240514_24,中型,1138.0,1.0,,,M60,,,0.0,22.0,67.3,337,0.419,0.315,1809,0.409,1070,24.9,8.3,16.6,19.7,1.448,5,0.96,78.81523809523809,103.5,11.131266825199496,70.82,79.72222222222223,83.044,2.9396,,6.74,6.61,464.29333333333335,19.2,371.32,7.5,-0.5,1,12.71,74.57619047619048,522.0333333333333,,,,,,,2024-05-14,M60-17
20240514141211,2024-05-14 14:12:11,33,M60-17,747,922,157,104,257,27,0,58,0.0,0.0,0.0,2.01,2274.01,8.0,0.97,-0.93,0.0,3.4,27.5,573.0,603.0,587.0,290.0,340.0,530.0,980.0,11.0,3.0,2.0,13.0,0.0,20240514_33,中型,1514.0,3.0,,,M60,587.7,573.0,587.6666666666666,26.0,52.0,342,0.405,0.304,1826,0.409,1079,24.9,7.9,17.0,19.6,1.444,5,0.97,84.54311926605503,112.1,14.54374210122266,72.5,87.55263157894736,90.26,2.9396,,6.74,6.61,464.29333333333335,19.2,371.32,8.0,0.5,1,13.14,62.264150943396224,1106.2264150943397,,,,,,,2024-05-14,M60-17
20240514141833,2024-05-14 14:18:33,34,M60-17,741,922,158,111,258,29,0,56,0.0,0.0,0.0,2.0,2277.0,7.0,0.91,-0.8,0.0,,,,,,290.0,340.0,530.0,980.0,11.0,3.0,2.0,13.0,0.0,20240514_34,中型,1514.0,3.0,,,M60,,,0.0,22.6,71.7,343,0.43,0.324,1821,0.407,1080,24.8,8.5,16.3,20.0,1.457,5,0.97,78.38230088495574,109.5,12.123948582009197,71.1,77.03333333333333,79.416,2.9396,,6.74,6.61,464.29333333333335,19.2,371.32,7.0,-1.0,1,13.93,62.264150943396224,1106.2264150943397,,,,,,,2024-05-14,M60-17
20240514150424,2024-05-14 15:04:24,40,M60-17,766,952,165,115,264,29,0,58,0.0,0.0,0.0,2.04,2351.04,7.0,0.88,-0.52,0.21,,,,,,270.0,320.0,530.0,900.0,15.0,1.0,2.0,10.0,0.0,20240514_40,中型,1646.0,1.0,,,M60,,,0.0,22.6,71.7,351,0.436,0.328,1883,0.407,1117,24.8,8.3,16.5,19.8,1.458,5,1.0,77.78488372093024,111.6,13.747147843232373,68.6,77.82333333333334,77.823,2.9396,,6.74,6.61,464.29333333333335,19.2,371.32,7.0,0.0,0,17.93,66.55773195876289,1080.4538487972509,,,,,,,2024-05-14,M60-17
20240514150853,2024-05-14 15:08:53,41,M60-17,519,648,109,75,179,22,0,38,0.0,0.0,0.0,1.39,1591.39,7.5,0.0,-1.52,0.31,,,,,,270.0,320.0,530.0,900.0,15.0,1.0,2.0,10.0,0.0,20240514_41,中型,1646.0,1.0,,,M60,,,0.0,22.6,71.7,239,0.419,0.314,1276,0.407,757,25.1,9.2,15.9,19.7,1.459,5,0.68,67.56382978723404,80.8,6.979115518304315,63.67999999999999,67.43030303030304,99.162,2.9396,,6.74,6.61,464.29333333333335,19.2,371.32,7.5,0.5,1,-18.29,66.55773195876289,1080.4538487972509,,,,,,,2024-05-14,M60-17
20240514155228,2024-05-14 15:52:28,48,M60-17,762,952,165,115,265,30,0,59,0.0,0.0,0.0,2.03,2350.03,7.0,0.88,-1.04,0.21,,,,,,270.0,320.0,530.0,900.0,13.0,5.0,2.0,10.0,0.0,20240514_48,中型,1646.0,1.0,,,M60,,,0.0,22.6,71.7,354,0.434,0.325,1879,0.406,1117,25.1,8.5,16.7,20.0,1.466,5,1.0,77.13536585365854,104.8,12.11498137211275,71.16,78.3344827586207,78.334,2.9396,,6.74,6.61,464.29333333333335,19.2,371.32,7.0,-0.5,1,17.93,66.55773195876289,1080.4538487972509,,,,,,,2024-05-14,M60-17
20240514155711,2024-05-14 15:57:11,49,M60-17,521,645,103,76,178,24,0,39,0.0,0.0,0.0,1.38,1587.38,7.5,1.33,-1.14,-0.15,,,,,,270.0,320.0,530.0,900.0,13.0,5.0,2.0,10.0,0.0,20240514_49,中型,1646.0,1.0,,,M60,,,0.0,22.6,71.7,241,0.427,0.315,1269,0.411,748,26.1,10.0,16.2,20.0,1.436,5,0.68,66.37926829268294,77.4,7.190690760347428,61.16,66.6896551724138,98.073,2.9396,,6.74,6.61,464.29333333333335,19.2,371.32,7.5,0.5,1,-17.29,66.55773195876289,1080.4538487972509,,,,,,,2024-05-14,M60-17
20240515065545,2024-05-15 06:55:45,2,M60-17,777,952,166,104,268,29,0,57,0.0,0.0,0.0,2.02,2355.02,8.5,0.97,-0.51,0.21,,,,,,270.0,320.0,530.0,900.0,11.0,5.0,2.0,10.0,0.0,20240515_2,中型,752.0,4.0,,,M60,,,0.0,24.3,70.9,354,0.388,0.294,1895,0.41,1118,24.3,8.2,16.1,19.5,1.439,5,1.0,89.7698113207547,115.5,15.44047712755873,77.12,94.17567567567566,94.176,2.9396,,6.74,6.61,464.29333333333335,19.2,371.32,8.5,1.0,1,19.48,,,,,,,,,2024-05-15,M60-17
20240515070312,2024-05-15 07:03:12,3,M60-17,529,648,111,70,184,18,0,39,0.0,0.0,0.0,1.39,1600.39,8.5,0.0,-0.56,0.31,,,,,,270.0,320.0,530.0,900.0,11.0,5.0,2.0,10.0,0.0,20240515_3,中型,752.0,4.0,,,M60,,,0.0,24.3,70.9,241,0.38,0.29,1288,0.411,759,23.7,7.5,16.2,19.4,1.435,5,0.68,74.88279569892474,87.4,9.596041115339872,63.220000000000006,79.634375,117.109,2.9396,,6.74,6.61,464.29333333333335,19.2,371.32,8.5,0.0,0,-14.52,,,,,,,,,2024-05-15,M60-17
20240515074755,2024-05-15 07:47:55,5,M60-17,769,951,162,111,273,31,0,57,0.0,0.0,0.0,1.99,2355.99,7.5,0.91,-0.65,0.11,,,,,,270.0,320.0,530.0,900.0,15.0,4.0,2.0,10.0,0.0,20240515_5,中型,920.0,1.0,,,M60,,,0.0,24.3,70.9,361,0.407,0.307,1882,0.409,1113,24.4,8.6,15.8,20.1,1.447,5,1.0,88.665,121.7,15.003635392797309,80.22,93.08857142857144,93.089,2.9396,,6.74,6.61,464.29333333333335,19.2,371.32,7.5,-1.0,1,17.71,,,,,,,,,2024-05-15,M60-17
20240515075419,2024-05-15 07:54:19,6,M60-17,523,647,106,74,183,16,0,38,0.0,0.0,0.0,1.36,1588.36,8.0,1.37,-1.13,0.15,,,,,,270.0,320.0,530.0,900.0,15.0,4.0,2.0,10.0,0.0,20240515_6,中型,920.0,1.0,,,M60,,,0.0,24.3,70.9,237,0.404,0.312,1276,0.41,753,22.8,6.8,16.0,19.6,1.44,5,0.68,69.39906542056075,84.2,7.642692378351537,64.9,69.66052631578947,102.442,2.9396,,6.74,6.61,464.29333333333335,19.2,371.32,8.0,0.5,1,-16.86,,,,,,,,,2024-05-15,M60-17
20240515083348,2024-05-15 08:33:48,9,M60-17,759,950,160,118,266,29,0,57,0.0,0.0,0.0,2.01,2341.01,6.5,0.85,-1.04,0.0,,,,,,270.0,320.0,530.0,900.0,12.0,3.0,2.0,10.0,0.0,20240515_9,中型,920.0,1.0,,,M60,,,0.0,24.3,70.9,352,0.444,0.335,1869,0.406,1110,24.4,8.2,16.2,20.1,1.462,5,1.0,77.8731182795699,108.8,12.406971156857148,72.44000000000001,79.2875,79.288,2.9396,,6.74,6.61,464.29333333333335,19.2,371.32,6.5,-1.5,1,19.31,,,,,,,,,2024-05-15,M60-17
20240515083908,2024-05-15 08:39:08,10,M60-17,518,646,108,81,179,23,0,39,0.0,0.0,0.0,1.39,1595.39,6.5,1.25,-0.77,0.0,,,,,,270.0,320.0,530.0,900.0,12.0,3.0,2.0,10.0,0.0,20240515_10,中型,920.0,1.0,,,M60,,,0.0,24.3,70.9,241,0.453,0.336,1272,0.407,754,25.7,9.5,16.2,20.2,1.456,5,0.68,65.3639175257732,78.6,6.97464015355262,61.4,62.667647058823526,92.158,2.9396,,6.74,6.61,464.29333333333335,19.2,371.32,6.5,0.0,0,-17.69,,,,,,,,,2024-05-15,M60-17
20240515092516,2024-05-15 09:25:16,15,M60-17,545,684,116,83,193,20,0,43,0.0,0.0,0.0,1.45,1685.45,7.0,1.22,-1.62,0.0,,,,,,260.0,320.0,530.0,840.0,14.0,1.0,2.0,9.0,0.0,20240515_15,中型,1050.0,3.0,,,M60,,,0.0,24.3,70.9,256,0.43,0.324,1345,0.405,800,24.6,7.8,16.8,20.1,1.468,5,0.72,72.22195121951218,85.1,8.676292683475344,64.42,76.03448275862071,105.603,2.9396,,6.74,6.61,464.29333333333335,19.2,371.32,7.0,0.5,1,-14.07,70.0904761904762,490.6333333333334,,,,,,,2024-05-15,M60-17
20240515093258,2024-05-15 09:32:58,16,M60-17,545,683,118,85,194,20,0,42,0.0,0.0,0.0,1.48,1688.48,6.5,1.19,-1.27,-0.15,,,,,,260.0,320.0,530.0,840.0,14.0,1.0,2.0,9.0,0.0,20240515_16,中型,1050.0,3.0,,,M60,,,0.0,24.3,70.9,256,0.438,0.332,1346,0.405,801,24.2,7.8,16.4,20.2,1.47,5,0.72,69.60740740740742,85.2,8.23594617077154,64.75999999999999,68.78571428571429,95.536,2.9396,,6.74,6.61,464.29333333333335,19.2,371.32,6.5,-0.5,1,-13.69,70.0904761904762,490.6333333333334,,,,,,,2024-05-15,M60-17
20240515101108,2024-05-15 10:11:08,18,M60-17,574,666,116,75,212,0,0,65,0.0,0.0,0.0,1.47,1709.47,8.0,0.0,-1.2,-0.15,,,,,,260.0,320.0,530.0,840.0,12.0,1.0,2.0,9.0,0.0,20240515_18,中型,1050.0,3.0,,,M60,,,0.0,24.3,70.9,277,0.354,0.271,1356,0.423,782,23.5,0.0,23.5,20.6,1.362,5,0.72,74.99882352941177,89.9,9.846952279977408,68.88,83.25517241379309,115.632,2.9396,,6.74,6.61,464.29333333333335,19.2,371.32,8.0,1.5,1,-15.86,70.0904761904762,490.6333333333334,,,,,,,2024-05-15,M60-17
20240515101510,2024-05-15 10:15:10,19,M60-17,569,668,118,81,213,0,0,64,0.0,0.0,0.0,1.48,1714.48,7.0,1.25,-1.22,0.15,,,,,,260.0,320.0,530.0,840.0,12.0,1.0,2.0,9.0,0.0,20240515_19,中型,1050.0,3.0,,,M60,,,0.0,24.3,70.9,277,0.38,0.292,1355,0.42,786,23.1,0.0,23.1,20.9,1.381,5,0.72,71.20243902439024,87.7,8.810816185577707,70.53999999999999,77.6,107.778,2.9396,,6.74,6.61,464.29333333333335,19.2,371.32,7.0,-1.0,1,-16.07,70.0904761904762,490.6333333333334,,,,,,,2024-05-15,M60-17
20240515105055,2024-05-15 10:50:55,22,M60-17,767,899,156,109,288,0,0,87,0.0,0.0,0.0,1.95,2307.95,7.0,0.93,-1.16,0.0,,,,,,290.0,340.0,530.0,980.0,9.0,2.0,2.0,13.0,0.0,20240515_22,中型,1135.0,2.0,,,M60,,,0.0,24.3,70.9,375,0.378,0.291,1822,0.421,1055,23.2,0.0,23.2,21.0,1.375,5,0.97,77.19397590361447,105.8,14.097443580929545,72.54,86.00344827586207,88.663,2.9396,,6.74,6.61,464.29333333333335,19.2,371.32,7.0,0.0,0,11.93,74.01666666666667,518.1166666666667,,,,,,,2024-05-15,M60-17
20240515105548,2024-05-15 10:55:48,23,M60-17,758,891,158,111,284,0,0,89,0.0,0.0,0.0,1.97,2292.97,6.5,0.91,-0.79,0.11,,,,,,290.0,340.0,530.0,980.0,9.0,2.0,2.0,13.0,0.0,20240515_23,中型,1135.0,2.0,,,M60,,,0.0,24.3,70.9,373,0.391,0.298,1807,0.419,1049,23.9,0.0,23.9,21.1,1.384,5,0.96,76.05287356321837,106.7,14.23799223124936,73.68,83.43548387096776,86.912,2.9396,,6.74,6.61,464.29333333333335,19.2,371.32,6.5,-0.5,1,12.31,74.01666666666667,518.1166666666667,,,,,,,2024-05-15,M60-17
20240515141130,2024-05-15 14:11:30,34,M60-24,769,899,158,110,289,0,0,89,0.0,0.0,0.0,2.27,2316.27,7.0,1.85,-0.9,0.0,,,,,,290.0,340.0,530.0,980.0,9.0,2.0,2.0,13.0,0.0,20240515_34,中型,1500.0,1.0,,,M60,,,0.0,23.9,66.6,378,0.381,0.291,1826,0.421,1057,23.5,0.0,23.5,21.1,1.375,5,0.97,77.27261904761906,111.1,14.509014859328271,74.16,87.1,89.794,2.9396,,6.74,6.61,464.29333333333335,19.2,371.32,7.0,0.5,1,12.93,65.71666666666667,1182.9,,,,,,,2024-05-15,M60-24
20240515141547,2024-05-15 14:15:47,35,M60-24,758,889,159,108,285,0,0,87,0.0,0.0,0.0,2.25,2288.25,7.0,0.93,-1.17,-0.11,,,,,,290.0,340.0,530.0,980.0,9.0,2.0,2.0,13.0,0.0,20240515_35,中型,1500.0,1.0,,,M60,,,0.0,23.9,66.6,372,0.379,0.29,1806,0.42,1048,23.4,0.0,23.4,21.0,1.383,5,0.96,78.32613636363637,103.3,13.617088982049038,79.64,84.38064516129035,87.897,2.9396,,6.74,6.61,464.29333333333335,19.2,371.32,7.0,0.0,0,10.93,65.71666666666667,1182.9,,,,,,,2024-05-15,M60-24
20240515145949,2024-05-15 14:59:49,41,M60-24,796,926,165,110,297,0,0,90,0.0,0.0,0.0,2.34,2386.34,7.5,1.85,-0.87,-0.11,,,,,,270.0,320.0,530.0,900.0,16.0,1.0,2.0,10.0,0.0,20240515_41,中型,1637.0,2.0,,,M60,,,0.0,23.9,66.6,387,0.37,0.284,1887,0.422,1091,23.3,0.0,23.3,20.8,1.371,5,1.0,80.45116279069768,110.1,17.051111565662282,79.82000000000001,91.62333333333336,91.623,2.9396,,6.74,6.61,464.29333333333335,19.2,371.32,7.5,0.5,1,16.71,66.72142857142858,1093.119404761905,,,,,,,2024-05-15,M60-24
20240515150407,2024-05-15 15:04:07,42,M60-24,541,628,108,72,201,0,0,61,0.0,0.0,0.0,1.59,1612.59,8.0,1.41,-1.46,-0.32,,,,,,270.0,320.0,530.0,900.0,16.0,1.0,2.0,10.0,0.0,20240515_42,中型,1637.0,2.0,,,M60,,,0.0,23.9,66.6,262,0.358,0.275,1277,0.424,736,23.3,0.0,23.3,20.7,1.36,5,0.68,71.61182795698926,81.9,8.805910154425865,71.03999999999999,77.25312499999998,113.608,2.9396,,6.74,6.61,464.29333333333335,19.2,371.32,8.0,0.5,1,-18.86,66.72142857142858,1093.119404761905,,,,,,,2024-05-15,M60-24
20240515154901,2024-05-15 15:49:01,48,M60-24,802,927,164,110,296,0,0,91,0.0,0.0,0.0,2.35,2392.35,7.5,1.85,-0.12,0.0,,,,,,270.0,320.0,530.0,900.0,12.0,5.0,2.0,10.0,0.0,20240515_48,中型,1637.0,2.0,,,M60,,,0.0,23.9,66.6,387,0.372,0.284,1893,0.424,1091,23.5,0.0,23.5,20.8,1.36,5,1.0,83.1247191011236,109.3,17.385938273219452,85.72,94.9741935483871,94.974,2.9396,,6.74,6.61,464.29333333333335,19.2,371.32,7.5,-0.5,1,16.71,66.72142857142858,1093.119404761905,,,,,,,2024-05-15,M60-24
20240515155310,2024-05-15 15:53:10,49,M60-24,546,631,109,72,201,0,0,62,0.0,0.0,0.0,1.58,1622.58,8.0,1.41,-0.55,0.16,,,,,,270.0,320.0,530.0,900.0,12.0,5.0,2.0,10.0,0.0,20240515_49,中型,1637.0,2.0,,,M60,,,0.0,23.9,66.6,263,0.358,0.274,1286,0.425,740,23.6,0.0,23.6,20.7,1.355,5,0.68,71.02758620689654,82.5,8.836414855977292,70.3,76.48387096774195,112.476,2.9396,,6.74,6.61,464.29333333333335,19.2,371.32,8.0,0.5,1,-18.86,66.72142857142858,1093.119404761905,,,,,,,2024-05-15,M60-24
20240516065141,2024-05-16 06:51:41,2,M60-17,809,927,165,103,302,0,0,90,0.0,0.0,0.0,2.01,2398.01,8.5,1.98,-0.12,0.0,,,,,,270.0,320.0,530.0,900.0,12.0,5.0,2.0,10.0,0.0,20240516_2,中型,740.0,3.0,,,M60,,,0.0,24.4,50.7,392,0.341,0.263,1901,0.426,1092,23.0,0.0,23.0,20.7,1.35,5,1.0,94.04742268041238,124.3,20.28796348650077,86.42,110.8029411764706,110.803,2.9396,,6.74,6.61,464.29333333333335,19.2,371.32,8.5,0.5,1,18.48,,,,,,,,,2024-05-16,M60-17
20240516065556,2024-05-16 06:55:56,3,M60-17,548,631,108,71,204,0,0,63,0.0,0.0,0.0,1.39,1626.39,8.0,0.0,-0.18,0.16,,,,,,270.0,320.0,530.0,900.0,12.0,5.0,2.0,10.0,0.0,20240516_3,中型,740.0,3.0,,,M60,,,0.0,24.4,50.7,267,0.348,0.266,1287,0.426,739,23.6,0.0,23.6,20.8,1.349,5,0.68,77.07272727272726,89.3,10.032614171163866,69.82000000000001,84.99354838709677,124.991,2.9396,,6.74,6.61,464.29333333333335,19.2,371.32,8.0,-0.5,1,-19.86,,,,,,,,,2024-05-16,M60-17
20240516074229,2024-05-16 07:42:29,6,M60-17,800,929,161,113,296,0,0,89,0.0,0.0,0.0,2.0,2390.0,7.0,0.89,0.13,0.22,,,,,,270.0,320.0,530.0,900.0,11.0,5.0,2.0,10.0,0.0,20240516_6,中型,914.0,2.0,,,M60,,,0.0,24.4,50.7,385,0.382,0.294,1890,0.423,1090,23.1,0.0,23.1,20.9,1.362,5,1.0,90.58478260869563,125.0,20.469542245378857,82.58,107.94848484848484,107.948,2.9396,,6.74,6.61,464.29333333333335,19.2,371.32,7.0,-1.0,1,15.93,,,,,,,,,2024-05-16,M60-17
20240516074632,2024-05-16 07:46:32,7,M60-17,541,631,110,80,200,0,0,64,0.0,0.0,0.0,1.37,1627.37,6.5,1.27,0.0,0.16,,,,,,270.0,320.0,530.0,900.0,11.0,5.0,2.0,10.0,0.0,20240516_7,中型,914.0,2.0,,,M60,,,0.0,24.4,50.7,264,0.4,0.303,1282,0.422,741,24.2,0.0,24.2,21.2,1.37,5,0.68,73.57710843373495,87.0,9.769664449000972,70.08,80.02758620689656,117.688,2.9396,,6.74,6.61,464.29333333333335,19.2,371.32,6.5,-0.5,1,-18.69,,,,,,,,,2024-05-16,M60-17
20240516082616,2024-05-16 08:26:16,9,M60-17,795,929,162,120,297,0,0,89,0.0,0.0,0.0,2.01,2394.01,6.0,0.84,0.38,0.22,,,,,,270.0,320.0,530.0,900.0,11.0,4.0,2.0,10.0,0.0,20240516_9,中型,914.0,2.0,,,M60,,,0.0,24.4,50.7,386,0.404,0.311,1886,0.422,1091,23.1,0.0,23.1,21.2,1.372,5,1.0,86.24651162790698,115.2,18.09463943280864,82.9,100.39666666666668,100.397,2.9396,,6.74,6.61,464.29333333333335,19.2,371.32,6.0,-0.5,1,19.59,,,,,,,,,2024-05-16,M60-17
20240516083038,2024-05-16 08:30:38,10,M60-17,543,631,109,80,203,0,0,62,0.0,0.0,0.0,1.38,1629.38,6.5,1.27,0.37,0.16,,,,,,270.0,320.0,530.0,900.0,11.0,4.0,2.0,10.0,0.0,20240516_10,中型,914.0,2.0,,,M60,,,0.0,24.4,50.7,265,0.394,0.302,1283,0.423,740,23.4,0.0,23.4,21.2,1.363,5,0.68,72.71604938271605,86.7,9.737232308751722,69.12,81.38928571428572,119.69,2.9396,,6.74,6.61,464.29333333333335,19.2,371.32,6.5,0.5,1,-18.69,,,,,,,,,2024-05-16,M60-17
20240516091028,2024-05-16 09:10:28,15,M60-17,579,667,114,81,212,0,0,65,0.0,0.0,0.0,1.46,1719.46,7.0,1.25,0.52,0.0,,,,,,260.0,320.0,530.0,840.0,14.0,1.0,2.0,9.0,0.0,20240516_15,中型,1040.0,4.0,,,M60,,,0.0,24.4,50.7,277,0.382,0.292,1360,0.426,781,23.5,0.0,23.5,20.8,1.349,5,0.72,75.52222222222224,91.7,10.717725021180083,73.0,85.36071428571428,118.557,2.9396,,6.74,6.61,464.29333333333335,19.2,371.32,7.0,0.5,1,-16.07,67.81428571428572,474.7000000000001,,,,,,,2024-05-16,M60-17
20240516091437,2024-05-16 09:14:37,16,M60-17,573,667,119,84,212,0,0,64,0.0,0.0,0.0,1.47,1720.47,6.5,1.2,0.0,0.0,,,,,,260.0,320.0,530.0,840.0,14.0,1.0,2.0,9.0,0.0,20240516_16,中型,1040.0,4.0,,,M60,,,0.0,24.4,50.7,276,0.396,0.304,1359,0.422,786,23.2,0.0,23.2,20.9,1.372,5,0.72,73.03372093023256,88.0,9.504926635210012,68.4,79.06333333333332,109.81,2.9396,,6.74,6.61,464.29333333333335,19.2,371.32,6.5,-0.5,1,-14.69,67.81428571428572,474.7000000000001,,,,,,,2024-05-16,M60-17
20240516095520,2024-05-16 09:55:20,19,M60-17,578,666,117,81,218,0,0,67,0.0,0.0,0.0,1.49,1728.49,7.0,1.25,0.35,-0.15,,,,,,260.0,320.0,530.0,840.0,15.0,2.0,2.0,9.0,0.0,20240516_19,中型,1040.0,4.0,,,M60,,,0.0,24.4,50.7,285,0.372,0.284,1361,0.425,783,23.5,0.0,23.5,21.2,1.355,5,0.72,70.5548780487805,88.8,8.188185308336914,72.04,74.28275862068965,103.17,2.9396,,6.74,6.61,464.29333333333335,19.2,371.32,7.0,0.5,1,-16.07,67.81428571428572,474.7000000000001,,,,,,,2024-05-16,M60-17
20240516095925,2024-05-16 09:59:25,20,M60-17,584,667,115,79,217,0,0,63,0.0,0.0,0.0,1.46,1726.46,7.5,1.28,1.04,0.0,,,,,,260.0,320.0,530.0,840.0,15.0,2.0,2.0,9.0,0.0,20240516_20,中型,1040.0,4.0,,,M60,,,0.0,24.4,50.7,280,0.364,0.282,1366,0.428,782,22.5,0.0,22.5,20.8,1.339,5,0.72,71.03012048192772,83.6,8.788831013729514,68.94,76.32758620689654,106.011,2.9396,,6.74,6.61,464.29333333333335,19.2,371.32,7.5,0.5,1,-14.29,67.81428571428572,474.7000000000001,,,,,,,2024-05-16,M60-17
20240516103850,2024-05-16 10:38:50,22,M60-17,783,898,157,102,293,0,0,87,0.0,0.0,0.0,1.96,2321.96,8.0,0.99,0.0,-0.11,,,,,,290.0,340.0,530.0,980.0,10.0,4.0,2.0,11.0,0.0,20240516_22,中型,1130.0,1.0,,,M60,,,0.0,24.4,50.7,380,0.348,0.268,1838,0.426,1055,22.9,0.0,22.9,20.8,1.347,5,0.97,89.67083333333333,117.2,16.624742583637865,80.53999999999999,98.43529411764706,101.48,2.9396,,6.74,6.61,464.29333333333335,19.2,371.32,8.0,0.5,1,11.14,74.49285714285713,521.4499999999999,,,,,,,2024-05-16,M60-17
20240516104259,2024-05-16 10:42:59,23,M60-17,773,890,159,104,286,0,0,85,0.0,0.0,0.0,1.93,2298.93,7.5,0.97,0.26,0.0,,,,,,290.0,340.0,530.0,980.0,10.0,4.0,2.0,11.0,0.0,20240516_23,中型,1130.0,1.0,,,M60,,,0.0,24.4,50.7,371,0.364,0.28,1822,0.424,1049,22.9,0.0,22.9,20.7,1.357,5,0.96,87.16415094339622,113.0,16.31599047051143,77.3,97.27837837837838,101.332,2.9396,,6.74,6.61,464.29333333333335,19.2,371.32,7.5,-0.5,1,10.71,74.49285714285713,521.4499999999999,,,,,,,2024-05-16,M60-17
20240516140846,2024-05-16 14:08:46,35,M60-24,780,899,160,102,288,0,0,88,0.0,0.0,0.0,2.25,2319.25,8.0,0.99,-0.38,0.0,,,,,,290.0,340.0,530.0,930.0,8.0,3.0,2.0,13.0,0.0,20240516_35,中型,1501.0,2.0,,,M60,,,0.0,23.4,66.4,376,0.354,0.271,1839,0.424,1059,23.4,0.0,23.4,20.6,1.358,5,0.97,77.81309523809523,104.3,14.68005433169121,83.35999999999999,86.59666666666665,89.275,2.9396,,6.74,6.61,464.29333333333335,19.2,371.32,8.0,0.5,1,11.14,68.49074074074073,1231.6918209876542,,,,,,,2024-05-16,M60-24
20240516141250,2024-05-16 14:12:50,36,M60-24,773,890,158,101,285,0,0,86,0.0,0.0,0.0,2.24,2295.24,8.0,1.0,-0.13,0.0,,,,,,290.0,340.0,530.0,930.0,8.0,3.0,2.0,13.0,0.0,20240516_36,中型,1501.0,2.0,,,M60,,,0.0,23.4,66.4,371,0.354,0.272,1821,0.424,1048,23.2,0.0,23.2,20.6,1.356,5,0.96,85.76494845360826,117.3,17.100334844717707,85.78,96.44117647058825,100.46,2.9396,,6.74,6.61,464.29333333333335,19.2,371.32,8.0,0.0,0,10.14,68.49074074074073,1231.6918209876542,,,,,,,2024-05-16,M60-24
20240516145650,2024-05-16 14:56:50,42,M60-24,809,926,167,102,299,0,0,92,0.0,0.0,0.0,2.33,2397.33,8.5,0.99,-0.12,-0.11,,,,,,,,,,,,,,0.0,20240516_42,,,,,,M60,,,0.0,23.4,66.4,391,0.341,0.261,1902,0.425,1093,23.5,0.0,23.5,20.6,1.351,5,1.0,83.49259259259259,119.4,20.05729310895941,79.08,99.575,99.575,2.9396,,6.74,6.61,464.29333333333335,19.2,371.32,8.5,0.5,1,17.48,,,,,,,,,2024-05-16,M60-24
20240516150306,2024-05-16 15:03:06,43,M60-24,554,630,109,66,199,0,0,62,0.0,0.0,0.0,1.59,1621.59,9.0,0.0,0.0,0.0,,,,,,,,,,,,,,0.0,20240516_43,,,,,,M60,,,0.0,23.4,66.4,261,0.332,0.253,1293,0.428,739,23.8,0.0,23.8,20.2,1.334,5,0.68,71.47283950617285,85.4,9.262535881147794,69.14,79.72500000000001,117.243,2.9396,,6.74,6.61,464.29333333333335,19.2,371.32,9.0,0.5,1,-14.69,,,,,,,,,2024-05-16,M60-24
20240516154209,2024-05-16 15:42:09,48,M60-24,809,926,164,98,295,0,0,91,0.0,0.0,0.0,2.33,2385.33,9.0,1.03,-0.61,-0.11,,,,,,270.0,320.0,530.0,900.0,21.0,6.0,2.0,10.0,0.0,20240516_48,中型,1643.0,1.0,,,M60,,,0.0,23.4,66.4,386,0.332,0.254,1899,0.426,1090,23.6,0.0,23.6,20.3,1.347,5,1.0,88.12352941176471,118.5,19.77256951410998,89.57999999999998,104.66551724137928,104.666,2.9396,,6.74,6.61,464.29333333333335,19.2,371.32,9.0,0.0,0,17.31,67.84285714285714,1104.7078571428572,,,,,,,2024-05-16,M60-24
20240516154621,2024-05-16 15:46:21,49,M60-24,552,629,108,69,204,0,0,63,0.0,0.0,0.0,1.61,1626.61,8.5,0.0,0.18,-0.16,,,,,,270.0,320.0,530.0,900.0,21.0,6.0,2.0,10.0,0.0,20240516_49,中型,1643.0,1.0,,,M60,,,0.0,23.4,66.4,267,0.338,0.258,1289,0.428,737,23.6,0.0,23.6,20.7,1.335,5,0.68,72.27849462365593,83.5,8.536119959935029,74.24,77.571875,114.076,2.9396,,6.74,6.61,464.29333333333335,19.2,371.32,8.5,-0.5,1,-15.52,67.84285714285714,1104.7078571428572,,,,,,,2024-05-16,M60-24
20240517065229,2024-05-17 06:52:29,2,M60-17,815,928,167,98,297,0,0,90,0.0,0.0,0.0,2.0,2397.0,9.0,1.03,0.12,0.11,,,,,,270.0,320.0,530.0,900.0,20.0,6.0,2.0,10.0,0.0,20240517_2,中型,745.0,4.0,,,M60,,,0.0,25.1,70.7,387,0.33,0.253,1910,0.427,1095,23.3,0.0,23.3,20.3,1.344,5,1.0,94.91702127659576,122.5,19.60598930579944,90.62,109.07272727272728,109.073,2.9396,,6.65,6.61,448.8,19.2,384.53333333333336,9.0,0.5,1,17.31,,,,,,,,,2024-05-17,M60-17
