Repository: Vincent626/concrete-strength-analysis

# 🎯 S60 & M60 混凝土強度預測模型訓練成果報告

> **更新日期**: 2026-02-04  
> **專案目標**: 建立 S60/M60 混凝土 28 天抗壓強度預測模型

---

## 📋 摘要

本專案針對 S60（小型）與 M60（中型）離心混凝土管配比，建立機器學習預測模型。透過配料特徵分析，預測 28 天抗壓強度，並識別影響強度的關鍵因素。

### 主要成果

| 模型 | 樣本數 | R² | MAE (kgf/cm²) | 狀態 |
|:---|---:|---:|---:|:---|
| **S60** | 46 | **0.360** | 28 | ✅ 可用 |
| **M60** | 52 | **0.206** | 25 | ✅ 可用 |

---

## 📈 模型效能比較
> **說明**：S60 模型 R²=0.360，M60 模型 R²=0.206，兩者皆具有預測能力。S60 表現較佳，預測誤差約 28 kgf/cm²。

---

## 📊 強度分布比較
> **說明**：S60 與 M60 的強度分布相似，平均約 605 kgf/cm²，皆高於設計強度 510 kgf/cm²（紅色虛線）。

---

File: S60_M60_dataset_v9_shared.csv (part 5 of 138)
match_key,日期及時間,序,配比 ,耗用骨材1,耗用骨材2,耗用骨材3,耗用水,耗用泥料1,耗用泥料2,耗用泥料3,耗用泥料4,耗用藥劑1,耗用藥劑2,耗用藥劑3,耗用藥劑4,耗用小計,表面水骨材1,誤差%水,誤差%骨材1,誤差%骨材2,坍度(cm),混凝土溫度(℃),試體1強度(X1),試體2強度(X2),試體3強度(X3),加料轉速,慢速轉速,中速轉速,高速轉速,加料時間,慢速時間,中速時間,高速時間,總降水量,cp_key,類型,入池,蒸養池,離心開始,離心結束,母體,平均強度,強度_原始,強度_修正,環境溫度,環境濕度,膠結料總量,水灰比,水膠比,骨材總量,砂石比,粗骨材總量,水泥取代率,矽灰取代率,爐石取代率,漿體比例,粗細骨材比,月份,拌合米數,平均電流,最大電流,電流標準差,最終電流,穩定階段平均電流,單位體積穩定電流,砂_FM,砂_Mud,六分_FM,三分_FM,水泥砂漿_28天平均強度,水泥_流動性,水泥砂漿_7天平均強度,設定扣水率(%),扣水率_變動幅度,扣水率_是否變更,水量微調偏離度,蒸養實際平均溫度,蒸養實際總積溫,蒸養實際階段1溫度,蒸養實際階段2溫度,蒸養實際階段3溫度,實際離心平均轉速,實際離心平均電流,實際離心總能量,日期,配比
20240517065655,2024-05-17 06:56:55,3,M60-17,549,631,110,70,204,0,0,62,0.0,0.0,0.0,1.37,1627.37,8.5,1.45,-0.36,0.16,,,,,,270.0,320.0,530.0,900.0,20.0,6.0,2.0,10.0,0.0,20240517_3,中型,745.0,4.0,,,M60,,,0.0,25.1,70.7,266,0.343,0.263,1290,0.426,741,23.3,0.0,23.3,20.7,1.35,5,0.68,77.8911111111111,89.1,9.489721274966046,81.1,82.46451612903226,121.271,2.9396,,6.65,6.61,448.8,19.2,384.53333333333336,8.5,-0.5,1,-14.52,,,,,,,,,2024-05-17,M60-17
20240517074606,2024-05-17 07:46:06,6,M60-17,801,928,163,109,296,0,0,90,0.0,0.0,0.0,2.01,2389.01,7.5,0.93,-0.25,0.11,,,,,,270.0,320.0,530.0,900.0,11.0,4.0,2.0,10.0,0.0,20240517_6,中型,917.0,1.0,,,M60,,,0.0,25.1,70.7,386,0.368,0.282,1892,0.423,1091,23.3,0.0,23.3,20.7,1.362,5,1.0,88.50721649484537,121.5,17.807534878181933,87.44,98.21470588235294,98.215,2.9396,,6.65,6.61,448.8,19.2,384.53333333333336,7.5,-1.0,1,15.71,,,,,,,,,2024-05-17,M60-17
20240517075010,2024-05-17 07:50:10,7,M60-17,547,630,108,71,200,0,0,62,0.0,0.0,0.0,1.38,1619.38,8.0,0.0,-0.36,0.0,,,,,,270.0,320.0,530.0,900.0,11.0,4.0,2.0,10.0,0.0,20240517_7,中型,917.0,1.0,,,M60,,,0.0,25.1,70.7,262,0.355,0.271,1285,0.426,738,23.7,0.0,23.7,20.6,1.349,5,0.68,74.64761904761906,88.2,9.953145903616846,73.44,81.75333333333333,120.225,2.9396,,6.65,6.61,448.8,19.2,384.53333333333336,8.0,0.5,1,-19.86,,,,,,,,,2024-05-17,M60-17
20240517082933,2024-05-17 08:29:33,9,M60-17,802,927,160,113,296,0,0,89,0.0,0.0,0.0,2.01,2389.01,7.0,0.89,0.38,0.0,,,,,,270.0,320.0,530.0,900.0,11.0,4.0,2.0,10.0,0.0,20240517_9,中型,917.0,1.0,,,M60,,,0.0,25.1,70.7,385,0.382,0.294,1889,0.425,1087,23.1,0.0,23.1,20.9,1.355,5,1.0,83.50000000000001,115.1,17.718828050124518,82.35999999999999,96.01034482758622,96.01,2.9396,,6.65,6.61,448.8,19.2,384.53333333333336,7.0,-1.0,1,15.93,,,,,,,,,2024-05-17,M60-17
20240517083337,2024-05-17 08:33:37,10,M60-17,548,631,106,74,205,0,0,63,0.0,0.0,0.0,1.38,1628.38,7.5,0.0,0.37,0.16,,,,,,270.0,320.0,530.0,900.0,11.0,4.0,2.0,10.0,0.0,20240517_10,中型,917.0,1.0,,,M60,,,0.0,25.1,70.7,268,0.361,0.276,1285,0.426,737,23.5,0.0,23.5,21.0,1.345,5,0.68,73.35681818181818,86.0,8.860904882153884,72.46000000000001,78.29354838709678,115.138,2.9396,,6.65,6.61,448.8,19.2,384.53333333333336,7.5,0.5,1,-19.29,,,,,,,,,2024-05-17,M60-17
20240517091534,2024-05-17 09:15:34,15,M60-17,590,665,115,73,217,0,0,67,0.0,0.0,0.0,1.46,1728.46,8.5,1.39,1.03,-0.3,,,,,,260.0,320.0,530.0,840.0,15.0,5.0,2.0,9.0,0.0,20240517_15,中型,1047.0,2.0,,,M60,,,0.0,25.1,70.7,284,0.336,0.257,1370,0.431,780,23.6,0.0,23.6,20.7,1.322,5,0.72,78.18048780487806,92.2,10.647791927567804,80.88,86.50000000000001,120.139,2.9396,,6.65,6.61,448.8,19.2,384.53333333333336,8.5,1.0,1,-11.52,75.53571428571429,528.75,,,,,,,2024-05-17,M60-17
20240517091951,2024-05-17 09:19:51,16,M60-17,579,668,114,76,217,0,0,65,0.0,0.0,0.0,1.44,1720.44,8.0,1.33,-0.34,0.15,,,,,,260.0,320.0,530.0,840.0,15.0,5.0,2.0,9.0,0.0,20240517_16,中型,1047.0,2.0,,,M60,,,0.0,25.1,70.7,282,0.35,0.27,1361,0.425,782,23.0,0.0,23.0,20.8,1.351,5,0.72,69.72962962962963,84.9,8.201090629736193,71.14000000000001,73.46785714285714,102.039,2.9396,,6.65,6.61,448.8,19.2,384.53333333333336,8.0,-0.5,1,-14.86,75.53571428571429,528.75,,,,,,,2024-05-17,M60-17
20240517100138,2024-05-17 10:01:38,19,M60-17,580,666,116,73,217,0,0,68,0.0,0.0,0.0,1.45,1721.45,8.5,1.39,-0.68,-0.15,,,,,,260.0,320.0,530.0,840.0,13.0,3.0,2.0,9.0,0.0,20240517_19,中型,1047.0,2.0,,,M60,,,0.0,25.1,70.7,285,0.336,0.256,1362,0.426,782,23.9,0.0,23.9,20.8,1.348,5,0.72,77.89444444444445,93.9,11.245288999903828,72.16,87.18064516129034,121.084,2.9396,,6.65,6.61,448.8,19.2,384.53333333333336,8.5,0.5,1,-11.52,75.53571428571429,528.75,,,,,,,2024-05-17,M60-17
20240517100645,2024-05-17 10:06:45,20,M60-17,576,666,117,76,218,0,0,64,0.0,0.0,0.0,1.47,1718.47,8.0,1.33,-0.86,-0.15,,,,,,260.0,320.0,530.0,840.0,13.0,3.0,2.0,9.0,0.0,20240517_20,中型,1047.0,2.0,,,M60,,,0.0,25.1,70.7,282,0.349,0.27,1359,0.424,783,22.7,0.0,22.7,20.9,1.359,5,0.72,73.59101123595507,89.2,9.810641327001246,66.68,80.84516129032258,112.285,2.9396,,6.65,6.61,448.8,19.2,384.53333333333336,8.0,-0.5,1,-14.86,75.53571428571429,528.75,,,,,,,2024-05-17,M60-17
20240517104507,2024-05-17 10:45:07,22,M60-17,774,898,158,109,292,0,0,89,0.0,0.0,0.0,1.95,2321.95,7.0,0.93,-0.26,-0.11,,,,,,290.0,340.0,530.0,980.0,9.0,4.0,2.0,13.0,0.0,20240517_22,中型,1132.0,3.0,,,M60,,,0.0,25.1,70.7,381,0.373,0.286,1830,0.423,1056,23.4,0.0,23.4,21.1,1.364,5,0.97,84.53229166666667,112.3,15.223860759180983,81.62,92.02941176470588,94.876,2.9396,,6.65,6.61,448.8,19.2,384.53333333333336,7.0,-1.0,1,11.93,65.71190476190475,459.9833333333332,,,,,,,2024-05-17,M60-17
20240517105049,2024-05-17 10:50:49,23,M60-17,761,890,159,111,289,0,0,88,0.0,0.0,0.0,1.94,2299.94,6.5,0.91,-0.39,0.0,,,,,,290.0,340.0,530.0,980.0,9.0,4.0,2.0,13.0,0.0,20240517_23,中型,1132.0,3.0,,,M60,,,0.0,25.1,70.7,377,0.384,0.294,1810,0.42,1049,23.3,0.0,23.3,21.2,1.378,5,0.96,77.71046511627907,108.9,14.339942825854749,74.92,86.55000000000001,90.156,2.9396,,6.65,6.61,448.8,19.2,384.53333333333336,6.5,-0.5,1,12.31,65.71190476190475,459.9833333333332,,,,,,,2024-05-17,M60-17
20240517141443,2024-05-17 14:14:43,36,M60-24,771,896,160,110,292,0,0,89,0.0,0.0,0.0,2.23,2320.23,7.0,1.85,-0.64,-0.33,,,,,,290.0,340.0,530.0,980.0,9.0,4.0,2.0,13.0,0.0,20240517_36,中型,1506.0,1.0,,,M60,,,0.0,23.7,74.2,381,0.377,0.289,1827,0.422,1056,23.4,0.0,23.4,21.2,1.37,5,0.97,79.33086419753087,106.2,15.59970434964626,81.50000000000001,91.02857142857144,93.844,2.9396,,6.65,6.61,448.8,19.2,384.53333333333336,7.0,0.5,1,12.93,67.76728971962618,1213.0344859813083,,,,,,,2024-05-17,M60-24
20240517141856,2024-05-17 14:18:56,37,M60-24,759,888,159,108,283,0,0,87,0.0,0.0,0.0,2.24,2286.24,7.0,0.93,-1.04,-0.22,,,,,,290.0,340.0,530.0,980.0,9.0,4.0,2.0,13.0,0.0,20240517_37,中型,1506.0,1.0,,,M60,,,0.0,23.7,74.2,370,0.382,0.292,1806,0.42,1047,23.5,0.0,23.5,20.9,1.379,5,0.96,83.25108695652175,110.8,16.664375531714466,78.68,94.65151515151516,98.595,2.9396,,6.65,6.61,448.8,19.2,384.53333333333336,7.0,0.0,0,10.93,67.76728971962618,1213.0344859813083,,,,,,,2024-05-17,M60-24
20240517150315,2024-05-17 15:03:15,43,M60-24,796,925,165,110,296,0,0,93,0.0,0.0,0.0,2.32,2387.32,7.5,1.85,-0.87,-0.22,,,,,,270.0,320.0,530.0,900.0,16.0,4.0,2.0,10.0,0.0,20240517_43,中型,1650.0,3.0,,,M60,,,0.0,23.7,74.2,389,0.372,0.283,1886,0.422,1090,23.9,0.0,23.9,20.9,1.369,5,1.0,84.0702380952381,116.8,19.22706289484585,82.74,98.90000000000002,98.9,2.9396,,6.65,6.61,448.8,19.2,384.53333333333336,7.5,0.5,1,16.71,63.52886597938146,1027.0500000000004,,,,,,,2024-05-17,M60-24
20240517150711,2024-05-17 15:07:11,44,M60-24,542,630,107,72,200,0,0,61,0.0,0.0,0.0,1.56,1613.56,8.0,1.41,-1.28,0.0,,,,,,270.0,320.0,530.0,900.0,16.0,4.0,2.0,10.0,0.0,20240517_44,中型,1650.0,3.0,,,M60,,,0.0,23.7,74.2,261,0.36,0.276,1279,0.424,737,23.4,0.0,23.4,20.7,1.36,5,0.68,73.56542056074765,83.0,8.410764162374978,71.72,77.44736842105263,113.893,2.9396,,6.65,6.61,448.8,19.2,384.53333333333336,8.0,0.5,1,-18.86,63.52886597938146,1027.0500000000004,,,,,,,2024-05-17,M60-24
20240517155233,2024-05-17 15:52:33,52,M60-24,800,921,163,106,296,0,0,91,0.0,0.0,0.0,2.3,2379.3,8.0,1.92,-0.87,-0.22,,,,,,270.0,320.0,530.0,900.0,14.0,3.0,2.0,10.0,0.0,20240517_52,中型,1650.0,3.0,,,M60,,,0.0,23.7,74.2,387,0.358,0.274,1884,0.425,1084,23.5,0.0,23.5,20.7,1.355,5,1.0,81.46049382716049,113.7,17.79283167501435,79.82,94.51071428571429,94.511,2.9396,,6.65,6.61,448.8,19.2,384.53333333333336,8.0,0.0,0,15.14,63.52886597938146,1027.0500000000004,,,,,,,2024-05-17,M60-24
20240517155645,2024-05-17 15:56:45,53,M60-24,558,627,109,70,205,0,0,62,0.0,0.0,0.0,1.6,1632.6,8.5,1.45,1.27,-0.16,,,,,,270.0,320.0,530.0,900.0,14.0,3.0,2.0,10.0,0.0,20240517_53,中型,1650.0,3.0,,,M60,,,0.0,23.7,74.2,267,0.341,0.262,1294,0.431,736,23.2,0.0,23.2,20.7,1.319,5,0.68,69.01358024691358,83.6,8.618351838745037,66.46000000000001,76.22142857142856,112.09,2.9396,,6.65,6.61,448.8,19.2,384.53333333333336,8.5,0.5,1,-14.52,63.52886597938146,1027.0500000000004,,,,,,,2024-05-17,M60-24
20240520065732,2024-05-20 06:57:32,2,M60-17,777,952,166,110,270,31,0,59,0.0,0.0,0.0,2.02,2367.02,7.5,0.0,0.39,0.21,,,,,,270.0,320.0,530.0,900.0,24.0,4.0,2.0,10.0,0.0,20240520_2,中型,850.0,2.0,,,M60,,,0.0,26.3,78.4,360,0.407,0.306,1895,0.41,1118,25.0,8.6,16.4,19.9,1.439,5,1.0,98.8631147540984,122.8,15.778031006100049,85.23999999999998,105.48372093023256,105.484,2.9396,,6.65,6.61,448.8,19.2,384.53333333333336,7.5,-1.0,1,16.71,,,,,,,,,2024-05-20,M60-17
20240520070302,2024-05-20 07:03:02,3,M60-17,534,658,112,75,184,15,0,40,0.0,0.0,0.0,1.4,1619.4,8.0,2.74,-0.56,0.3,,,,,,270.0,320.0,530.0,900.0,24.0,4.0,2.0,10.0,0.0,20240520_3,中型,850.0,2.0,,,M60,,,0.0,26.3,78.4,239,0.408,0.314,1304,0.41,770,23.0,6.3,16.7,19.4,1.442,5,0.69,79.3126213592233,88.1,7.958139017610931,76.16,82.07777777777778,118.953,2.9396,,6.65,6.61,448.8,19.2,384.53333333333336,8.0,0.5,1,-15.86,,,,,,,,,2024-05-20,M60-17
20240520075941,2024-05-20 07:59:41,6,M60-17,756,951,165,129,269,31,0,59,0.0,0.0,0.0,2.01,2362.01,5.0,0.78,0.0,0.11,,,,,,270.0,320.0,530.0,900.0,13.0,4.0,2.0,10.0,0.0,20240520_6,中型,850.0,2.0,,,M60,,,0.0,26.3,78.4,359,0.48,0.359,1872,0.404,1116,25.1,8.6,16.4,20.7,1.476,5,1.0,86.16915887850467,116.1,13.18419055539345,77.44,86.97105263157894,86.971,2.9396,,6.65,6.61,448.8,19.2,384.53333333333336,5.0,-3.0,1,22.87,,,,,,,,,2024-05-20,M60-17
20240520080547,2024-05-20 08:05:47,7,M60-17,522,646,112,85,184,21,0,40,0.0,0.0,0.0,1.39,1611.39,5.5,0.0,0.97,0.0,,,,,,270.0,320.0,530.0,900.0,13.0,4.0,2.0,10.0,0.0,20240520_7,中型,850.0,2.0,,,M60,,,0.0,26.3,78.4,245,0.462,0.347,1280,0.408,758,24.9,8.6,16.3,20.5,1.452,5,0.68,69.34642857142856,80.7,7.927895992250755,66.68,69.70666666666666,102.51,2.9396,,6.65,6.61,448.8,19.2,384.53333333333336,5.5,0.5,1,-15.75,,,,,,,,,2024-05-20,M60-17
20240520084659,2024-05-20 08:46:59,10,M60-17,752,951,165,124,270,31,0,59,0.0,0.0,0.0,2.05,2354.05,5.5,0.0,-1.05,0.11,,,,,,270.0,320.0,530.0,900.0,12.0,1.0,2.0,10.0,0.0,20240520_10,中型,1027.0,1.0,,,M60,,,0.0,26.3,78.4,360,0.459,0.344,1868,0.403,1116,25.0,8.6,16.4,20.6,1.484,5,1.0,74.80113636363636,103.5,11.27178188621905,71.28,72.25161290322579,72.252,2.9396,,6.65,6.61,448.8,19.2,384.53333333333336,5.5,0.0,0,23.25,,,,,,,,,2024-05-20,M60-17
20240520085217,2024-05-20 08:52:17,11,M60-17,513,639,111,81,181,21,0,40,0.0,0.0,0.0,1.34,1587.34,6.0,0.0,0.39,0.31,,,,,,270.0,320.0,530.0,900.0,12.0,1.0,2.0,10.0,0.0,20240520_11,中型,1027.0,1.0,,,M60,,,0.0,26.3,78.4,242,0.448,0.335,1263,0.406,750,25.2,8.7,16.5,20.4,1.462,5,0.67,65.90246913580246,81.1,7.564797865301792,62.4,64.68214285714285,96.541,2.9396,,6.65,6.61,448.8,19.2,384.53333333333336,6.0,0.5,1,-19.41,,,,,,,,,2024-05-20,M60-17
20240520093209,2024-05-20 09:32:09,15,M60-17,758,949,160,118,267,26,0,58,0.0,0.0,0.0,2.02,2338.02,6.5,0.85,-1.17,-0.11,,,,,,270.0,320.0,530.0,900.0,14.0,3.0,2.0,10.0,0.0,20240520_15,中型,1027.0,1.0,,,M60,,,0.0,26.3,78.4,351,0.442,0.336,1867,0.406,1109,23.9,7.4,16.5,20.1,1.463,5,1.0,84.37692307692308,114.4,13.76976363386621,77.82,87.46875,87.469,2.9396,,6.65,6.61,448.8,19.2,384.53333333333336,6.5,0.5,1,19.31,,,,,,,,,2024-05-20,M60-17
20240520093655,2024-05-20 09:36:55,16,M60-17,497,628,104,78,176,19,0,40,0.0,0.0,0.0,1.35,1543.35,6.5,1.3,-1.78,0.16,,,,,,270.0,320.0,530.0,900.0,14.0,3.0,2.0,10.0,0.0,20240520_16,中型,1027.0,1.0,,,M60,,,0.0,26.3,78.4,235,0.443,0.332,1229,0.404,732,25.1,8.1,17.0,20.3,1.473,5,0.66,71.42608695652174,80.8,6.530228532608239,70.9,72.27878787878788,109.513,2.9396,,6.65,6.61,448.8,19.2,384.53333333333336,6.5,0.0,0,-20.69,,,,,,,,,2024-05-20,M60-17
20240520141204,2024-05-20 14:12:04,33,M60-24,773,951,160,107,266,27,0,59,0.0,0.0,0.0,2.36,2345.36,8.0,0.94,-0.64,0.11,3.0,29.6,645.0,667.0,641.0,270.0,320.0,530.0,900.0,19.0,4.0,2.0,10.0,0.0,20240520_33,中型,1500.0,2.0,,,M60,651.0,645.0,651.0,29.0,54.0,352,0.402,0.304,1884,0.41,1111,24.4,7.7,16.8,19.6,1.437,5,1.0,86.37083333333334,111.0,13.29348929509814,84.64,89.80588235294118,89.806,2.9396,,6.65,6.61,448.8,19.2,384.53333333333336,8.0,1.5,1,16.14,,,,,,,,,2024-05-20,M60-24
20240520141731,2024-05-20 14:17:31,34,M60-24,517,636,110,70,175,22,0,40,0.0,0.0,0.0,1.59,1571.59,8.5,1.45,-1.15,-0.16,,,,,,270.0,320.0,530.0,900.0,19.0,4.0,2.0,10.0,0.0,20240520_34,中型,1500.0,2.0,,,M60,,,0.0,25.9,81.6,237,0.4,0.295,1263,0.409,746,26.2,9.3,16.9,19.6,1.443,5,0.67,72.43614457831325,81.0,7.460749959286984,70.75999999999999,76.06206896551723,113.525,2.9396,,6.65,6.61,448.8,19.2,384.53333333333336,8.5,0.5,1,-14.52,,,,,,,,,2024-05-20,M60-24
20240520151217,2024-05-20 15:12:17,42,M60-24,767,950,166,111,270,31,0,59,0.0,0.0,0.0,2.33,2356.33,7.5,0.91,-0.9,0.0,,,,,,270.0,320.0,530.0,900.0,14.0,3.0,2.0,10.0,0.0,20240520_42,中型,1500.0,2.0,,,M60,,,0.0,25.9,81.6,360,0.411,0.308,1883,0.407,1116,25.0,8.6,16.4,20.0,1.455,5,1.0,83.28170731707317,105.4,13.946510430305834,80.34,88.65172413793104,88.652,2.9396,,6.65,6.61,448.8,19.2,384.53333333333336,7.5,-1.0,1,17.71,,,,,,,,,2024-05-20,M60-24
20240520151742,2024-05-20 15:17:42,43,M60-24,512,635,108,72,175,17,0,40,0.0,0.0,0.0,1.56,1560.56,8.0,1.41,-1.73,-0.31,,,,,,270.0,320.0,530.0,900.0,14.0,3.0,2.0,10.0,0.0,20240520_43,中型,1500.0,2.0,,,M60,,,0.0,25.9,81.6,232,0.411,0.31,1255,0.408,743,24.6,7.3,17.2,19.5,1.451,5,0.67,69.3731707317073,82.2,7.499236526676952,66.52,70.13448275862069,104.678,2.9396,,6.65,6.61,448.8,19.2,384.53333333333336,8.0,0.5,1,-18.86,,,,,,,,,2024-05-20,M60-24
20240520155757,2024-05-20 15:57:57,49,M60-24,765,950,163,112,264,29,0,60,0.0,0.0,0.0,2.36,2345.36,7.5,1.82,-1.16,0.0,,,,,,270.0,320.0,530.0,900.0,16.0,2.0,2.0,10.0,0.0,20240520_49,中型,1647.0,1.0,,,M60,,,0.0,25.9,81.6,353,0.424,0.317,1878,0.407,1113,25.2,8.2,17.0,19.8,1.455,5,1.0,82.4111111111111,113.7,14.41559512181337,76.84,89.27857142857142,89.279,2.9396,,6.65,6.61,448.8,19.2,384.53333333333336,7.5,-0.5,1,18.71,,,,,,,,,2024-05-20,M60-24
20240520160234,2024-05-20 16:02:34,50,M60-24,502,626,104,71,173,20,0,37,0.0,0.0,0.0,1.55,1534.55,8.0,1.43,-2.14,-0.16,,,,,,270.0,320.0,530.0,900.0,16.0,2.0,2.0,10.0,0.0,20240520_50,中型,1647.0,1.0,,,M60,,,0.0,25.9,81.6,230,0.41,0.309,1232,0.407,730,24.8,8.7,16.1,19.6,1.454,5,0.66,69.35217391304347,80.7,6.847714284801609,64.5,70.5060606060606,106.827,2.9396,,6.65,6.61,448.8,19.2,384.53333333333336,8.0,0.5,1,-19.86,,,,,,,,,2024-05-20,M60-24
20240520170742,2024-05-20 17:07:42,58,M60-24,742,921,158,112,257,28,0,55,0.0,0.0,0.0,2.29,2275.29,7.0,1.82,-0.67,-0.11,,,,,,290.0,340.0,530.0,980.0,10.0,3.0,2.0,13.0,0.0,20240520_58,中型,1755.0,3.0,,,M60,,,0.0,25.9,81.6,340,0.436,0.329,1821,0.407,1079,24.4,8.2,16.2,19.9,1.454,5,0.97,76.27037037037037,100.1,11.767127726193602,71.5,78.44642857142856,80.873,2.9396,,6.65,6.61,448.8,19.2,384.53333333333336,7.0,-1.0,1,14.93,,,,,,,,,2024-05-20,M60-24
20240520171317,2024-05-20 17:13:17,59,M60-24,740,922,159,111,257,28,0,57,0.0,0.0,0.0,2.26,2276.26,7.0,0.91,-0.94,0.0,,,,,,290.0,340.0,530.0,980.0,10.0,3.0,2.0,13.0,0.0,20240520_59,中型,1755.0,3.0,,,M60,,,0.0,25.9,81.6,342,0.432,0.325,1821,0.406,1081,24.9,8.2,16.7,19.9,1.461,5,0.97,78.77901234567902,97.4,12.443122112774908,76.33999999999999,83.82500000000002,86.418,2.9396,,6.65,6.61,448.8,19.2,384.53333333333336,7.0,0.0,0,13.93,,,,,,,,,2024-05-20,M60-24
20240521065631,2024-05-21 06:56:31,2,M60-17,775,952,165,101,265,30,0,60,0.0,0.0,0.0,2.02,2350.02,9.0,2.02,-1.27,0.21,,,,,,270.0,320.0,530.0,900.0,14.0,4.0,2.0,10.0,1.0,20240521_2,中型,830.0,1.0,,,M60,,,0.0,26.3,82.6,355,0.381,0.285,1892,0.41,1117,25.4,8.5,16.9,19.4,1.441,5,1.0,86.0246913580247,110.1,14.017903286835056,82.8,92.46071428571427,92.461,2.9396,,6.72,6.61,448.8,19.2,384.53333333333336,9.0,2.0,1,20.31,,,,,,,,,2024-05-21,M60-17
20240521070152,2024-05-21 07:01:52,3,M60-17,518,639,108,66,177,21,0,41,0.0,0.0,0.0,1.36,1571.36,9.5,3.12,-1.89,0.31,,,,,,270.0,320.0,530.0,900.0,14.0,4.0,2.0,10.0,1.0,20240521_3,中型,830.0,1.0,,,M60,,,0.0,26.3,82.6,239,0.373,0.276,1265,0.409,747,25.9,8.8,17.2,19.4,1.442,5,0.67,75.32021276595744,86.5,7.459672855002879,68.84,78.39090909090909,117.001,2.9396,,6.72,6.61,448.8,19.2,384.53333333333336,9.5,0.5,1,-9.84,,,,,,,,,2024-05-21,M60-17
20240521074552,2024-05-21 07:45:52,5,M60-17,773,951,165,106,272,31,0,59,0.0,0.0,0.0,2.03,2359.03,8.0,0.0,-0.64,0.11,,,,,,270.0,320.0,530.0,900.0,14.0,1.0,2.0,10.0,1.0,20240521_5,中型,830.0,1.0,,,M60,,,0.0,26.3,82.6,362,0.39,0.293,1889,0.409,1116,24.9,8.6,16.3,19.9,1.444,5,1.0,86.58588235294118,113.5,14.85432916054066,78.74,93.5896551724138,93.59,2.9396,,6.72,6.61,448.8,19.2,384.53333333333336,8.0,-1.5,1,15.14,,,,,,,,,2024-05-21,M60-17
20240521075241,2024-05-21 07:52:41,6,M60-17,516,638,107,69,176,15,0,40,0.0,0.0,0.0,1.35,1562.35,8.5,0.0,-1.34,0.16,,,,,,270.0,320.0,530.0,900.0,14.0,1.0,2.0,10.0,1.0,20240521_6,中型,830.0,1.0,,,M60,,,0.0,26.3,82.6,231,0.392,0.299,1261,0.409,745,23.8,6.5,17.3,19.2,1.444,5,0.67,70.21071428571429,82.7,7.688395985062766,68.2,71.65333333333334,106.945,2.9396,,6.72,6.61,448.8,19.2,384.53333333333336,8.5,0.5,1,-15.52,,,,,,,,,2024-05-21,M60-17
20240521083427,2024-05-21 08:34:27,10,M60-17,769,950,160,107,269,22,0,57,0.0,0.0,0.0,2.01,2336.01,8.0,0.94,-1.16,0.0,,,,,,270.0,320.0,530.0,900.0,15.0,1.0,2.0,10.0,1.0,20240521_10,中型,1008.0,2.0,,,M60,,,0.0,26.3,82.6,348,0.398,0.307,1879,0.409,1110,22.7,6.3,16.4,19.5,1.443,5,1.0,78.01111111111112,104.5,12.758768468763204,74.22,80.66071428571429,80.661,2.9396,,6.72,6.61,448.8,19.2,384.53333333333336,8.0,-0.5,1,16.14,,,,,,,,,2024-05-21,M60-17
20240521083949,2024-05-21 08:39:49,11,M60-17,513,637,107,70,180,18,0,38,0.0,0.0,0.0,1.34,1564.34,8.5,1.45,-1.91,0.0,,,,,,270.0,320.0,530.0,900.0,15.0,1.0,2.0,10.0,1.0,20240521_11,中型,1008.0,2.0,,,M60,,,0.0,26.3,82.6,236,0.389,0.297,1257,0.408,744,23.7,7.6,16.1,19.6,1.45,5,0.67,69.15698924731183,82.6,7.416566719386415,66.48,68.87187499999999,102.794,2.9396,,6.72,6.61,448.8,19.2,384.53333333333336,8.5,0.5,1,-14.52,,,,,,,,,2024-05-21,M60-17
20240521092056,2024-05-21 09:20:56,15,M60-17,768,949,159,107,265,26,0,59,0.0,0.0,0.0,2.01,2335.01,8.0,0.94,-1.29,-0.11,,,,,,270.0,320.0,530.0,900.0,14.0,1.0,2.0,10.0,1.0,20240521_15,中型,1008.0,2.0,,,M60,,,0.0,26.3,82.6,350,0.404,0.306,1876,0.409,1108,24.3,7.4,16.9,19.6,1.443,5,1.0,75.39999999999999,103.7,12.250969964057578,70.61999999999999,75.33793103448275,75.338,2.9396,,6.72,6.61,448.8,19.2,384.53333333333336,8.0,-0.5,1,16.14,,,,,,,,,2024-05-21,M60-17
20240521092806,2024-05-21 09:28:06,16,M60-17,516,635,105,70,180,23,0,39,0.0,0.0,0.0,1.37,1569.37,8.5,1.45,-1.34,-0.31,,,,,,270.0,320.0,530.0,900.0,14.0,1.0,2.0,10.0,1.0,20240521_16,中型,1008.0,2.0,,,M60,,,0.0,26.3,82.6,242,0.389,0.289,1256,0.411,740,25.6,9.5,16.1,19.9,1.434,5,0.67,66.19506172839507,76.6,7.028318402298721,65.12,64.91428571428571,96.887,2.9396,,6.72,6.61,448.8,19.2,384.53333333333336,8.5,0.5,1,-14.52,,,,,,,,,2024-05-21,M60-17
20240521141859,2024-05-21 14:18:59,34,M60-24,721,892,154,102,254,21,0,55,0.0,0.0,0.0,2.2,2201.2,8.0,2.0,-1.37,-0.11,,,,,,270.0,320.0,530.0,980.0,15.0,3.0,2.0,12.0,0.0,20240521_34,中型,1600.0,1.0,,,M60,,,0.0,26.6,81.2,330,0.402,0.309,1767,0.408,1046,23.0,6.4,16.7,19.6,1.451,5,0.94,74.62380952380953,100.0,11.812691107525588,66.32,74.14,78.872,2.9396,,6.72,6.61,448.8,19.2,384.53333333333336,8.0,-0.5,1,11.14,,,,,,,,,2024-05-21,M60-24
20240521142411,2024-05-21 14:24:11,35,M60-24,724,892,156,101,249,26,0,55,0.0,0.0,0.0,2.23,2205.23,8.0,1.0,-0.96,-0.11,3.0,27.8,612.0,634.0,637.0,270.0,320.0,530.0,980.0,15.0,3.0,2.0,12.0,0.0,20240521_35,中型,1600.0,1.0,,,M60,627.7,612.0,627.6666666666666,30.0,52.0,330,0.406,0.306,1772,0.409,1048,24.5,7.9,16.7,19.6,1.448,5,0.94,76.01951219512195,99.5,11.550741070348757,72.06,78.68275862068964,83.705,2.9396,,6.72,6.61,448.8,19.2,384.53333333333336,8.0,0.0,0,10.14,,,,,,,,,2024-05-21,M60-24
20240521151229,2024-05-21 15:12:29,41,M60-24,768,948,164,108,264,29,0,58,0.0,0.0,0.0,2.36,2341.36,8.0,1.89,-1.29,-0.21,,,,,,270.0,320.0,530.0,900.0,15.0,1.0,2.0,10.0,0.0,20240521_41,中型,1600.0,1.0,,,M60,,,0.0,26.6,81.2,351,0.409,0.308,1880,0.409,1112,24.8,8.3,16.5,19.6,1.448,5,1.0,83.10370370370372,110.7,15.192366865434,73.97999999999999,83.5857142857143,83.586,2.9396,,6.72,6.61,448.8,19.2,384.53333333333336,8.0,0.0,0,17.14,,,,,,,,,2024-05-21,M60-24
20240521151727,2024-05-21 15:17:27,42,M60-24,512,635,108,70,179,19,0,41,0.0,0.0,0.0,1.58,1565.58,8.5,1.45,-2.1,-0.31,,,,,,270.0,320.0,530.0,900.0,15.0,1.0,2.0,10.0,0.0,20240521_42,中型,1600.0,1.0,,,M60,,,0.0,26.6,81.2,239,0.391,0.293,1255,0.408,743,25.1,7.9,17.2,19.8,1.451,5,0.67,67.38636363636364,78.4,7.277646063900399,63.120000000000005,67.7741935483871,101.156,2.9396,,6.72,6.61,448.8,19.2,384.53333333333336,8.5,0.5,1,-14.52,,,,,,,,,2024-05-21,M60-24
20240521155830,2024-05-21 15:58:30,48,M60-24,768,948,165,108,269,28,0,60,0.0,0.0,0.0,2.32,2348.32,8.0,1.89,-1.29,-0.21,,,,,,270.0,320.0,530.0,900.0,16.0,1.0,2.0,10.0,0.0,20240521_48,中型,1735.0,2.0,,,M60,,,0.0,26.6,81.2,357,0.401,0.303,1881,0.408,1113,24.6,7.8,16.8,19.8,1.449,5,1.0,78.43703703703703,109.0,14.087534498906738,70.3,80.81071428571428,80.811,2.9396,,6.72,6.61,448.8,19.2,384.53333333333336,8.0,-0.5,1,17.14,,,,,,,,,2024-05-21,M60-24
20240521160309,2024-05-21 16:03:09,49,M60-24,513,636,107,70,178,19,0,39,0.0,0.0,0.0,1.58,1563.58,8.5,1.45,-1.91,-0.16,,,,,,270.0,320.0,530.0,900.0,16.0,1.0,2.0,10.0,0.0,20240521_49,中型,1735.0,2.0,,,M60,,,0.0,26.6,81.2,236,0.393,0.297,1256,0.408,743,24.6,8.1,16.5,19.6,1.448,5,0.67,66.72619047619047,79.6,7.508964785787387,61.48,68.38333333333334,102.065,2.9396,,6.72,6.61,448.8,19.2,384.53333333333336,8.5,0.5,1,-14.52,,,,,,,,,2024-05-21,M60-24
20240521164427,2024-05-21 16:44:27,55,M60-24,769,948,164,107,268,26,0,59,0.0,0.0,0.0,2.34,2343.34,8.0,0.94,-1.16,-0.21,,,,,,270.0,320.0,530.0,900.0,15.0,1.0,2.0,10.0,0.0,20240521_55,中型,1735.0,2.0,,,M60,,,0.0,26.6,81.2,353,0.399,0.303,1881,0.409,1112,24.1,7.4,16.7,19.6,1.446,5,1.0,80.55925925925926,104.2,12.943846221539358,76.96000000000001,85.29999999999997,85.3,2.9396,,6.72,6.61,448.8,19.2,384.53333333333336,8.0,-0.5,1,16.14,,,,,,,,,2024-05-21,M60-24
20240521164857,2024-05-21 16:48:57,56,M60-24,510,636,107,70,179,19,0,39,0.0,0.0,0.0,1.55,1561.55,8.5,1.45,-2.49,-0.16,,,,,,270.0,320.0,530.0,900.0,15.0,1.0,2.0,10.0,0.0,20240521_56,中型,1735.0,2.0,,,M60,,,0.0,26.6,81.2,237,0.391,0.295,1253,0.407,743,24.5,8.0,16.5,19.7,1.457,5,0.67,69.21951219512195,80.7,7.0933056558913385,64.96000000000001,71.13448275862069,106.171,2.9396,,6.72,6.61,448.8,19.2,384.53333333333336,8.5,0.5,1,-14.52,,,,,,,,,2024-05-21,M60-24
20240522065655,2024-05-22 06:56:55,2,M60-17,777,950,163,100,268,27,0,59,0.0,0.0,0.0,2.01,2346.01,9.0,1.01,-1.02,0.0,,,,,,270.0,320.0,530.0,900.0,13.0,3.0,2.0,10.0,0.0,20240522_2,中型,830.0,2.0,,,M60,,,0.0,27.5,78.7,354,0.373,0.282,1890,0.411,1113,24.3,7.6,16.7,19.4,1.432,5,1.0,91.0318181818182,119.0,15.3422348248711,79.88,90.86315789473684,90.863,2.9396,,6.72,6.61,448.8,19.2,384.53333333333336,9.0,0.5,1,19.31,,,,,,,,,2024-05-22,M60-17
20240522070201,2024-05-22 07:02:01,3,M60-17,526,645,106,66,182,18,0,40,0.0,0.0,0.0,1.39,1584.39,9.5,1.54,-2.05,-0.15,,,,,,270.0,320.0,530.0,900.0,13.0,3.0,2.0,10.0,0.0,20240522_3,中型,830.0,2.0,,,M60,,,0.0,27.5,78.7,240,0.363,0.275,1277,0.412,751,24.2,7.5,16.7,19.3,1.428,5,0.68,74.16907216494845,87.7,8.422091236065224,69.52000000000001,77.32058823529412,113.707,2.9396,,6.72,6.61,448.8,19.2,384.53333333333336,9.5,0.5,1,-9.84,,,,,,,,,2024-05-22,M60-17
20240522074301,2024-05-22 07:43:01,5,M60-17,769,949,164,107,268,27,0,60,0.0,0.0,0.0,2.01,2346.01,8.0,0.94,-1.16,-0.11,,,,,,270.0,320.0,530.0,900.0,10.0,2.0,2.0,10.0,0.0,20240522_5,中型,830.0,2.0,,,M60,,,0.0,27.5,78.7,355,0.399,0.301,1882,0.409,1113,24.5,7.6,16.9,19.7,1.447,5,1.0,89.53440860215052,116.4,16.234938393792834,78.12,91.16875,91.169,2.9396,,6.72,6.61,448.8,19.2,384.53333333333336,8.0,-1.5,1,16.14,,,,,,,,,2024-05-22,M60-17
20240522074756,2024-05-22 07:47:56,6,M60-17,518,645,107,74,181,19,0,39,0.0,0.0,0.0,1.38,1584.38,8.0,1.37,-2.08,-0.15,,,,,,270.0,320.0,530.0,900.0,10.0,2.0,2.0,10.0,0.0,20240522_6,中型,830.0,2.0,,,M60,,,0.0,27.5,78.7,239,0.409,0.31,1270,0.408,752,24.3,7.9,16.3,19.8,1.452,5,0.68,71.23296703296703,86.9,8.423685275121441,64.53999999999999,72.08125,106.002,2.9396,,6.72,6.61,448.8,19.2,384.53333333333336,8.0,0.0,0,-16.86,,,,,,,,,2024-05-22,M60-17
20240522083345,2024-05-22 08:33:45,10,M60-17,759,948,162,111,267,26,0,61,0.0,0.0,0.0,2.03,2336.03,7.5,0.91,-1.94,-0.21,,,,,,270.0,320.0,530.0,900.0,14.0,1.0,2.0,10.0,0.0,20240522_10,中型,1005.0,4.0,,,M60,,,0.0,27.5,78.7,354,0.416,0.314,1869,0.406,1110,24.6,7.3,17.2,19.9,1.462,5,1.0,84.76279069767442,112.7,13.575251477491046,76.96000000000001,86.96333333333334,86.963,2.9396,,6.72,6.61,448.8,19.2,384.53333333333336,7.5,-0.5,1,17.71,71.72,502.04,,,,,,,2024-05-22,M60-17
20240522083850,2024-05-22 08:38:50,11,M60-17,518,643,107,74,182,18,0,41,0.0,0.0,0.0,1.39,1584.39,8.0,1.37,-2.08,-0.46,,,,,,270.0,320.0,530.0,900.0,14.0,1.0,2.0,10.0,0.0,20240522_11,中型,1005.0,4.0,,,M60,,,0.0,27.5,78.7,241,0.407,0.307,1268,0.409,750,24.5,7.5,17.0,19.9,1.448,5,0.68,70.40459770114944,81.8,7.551264003896728,66.58,70.61290322580645,103.843,2.9396,,6.72,6.61,448.8,19.2,384.53333333333336,8.0,0.5,1,-16.86,71.72,502.04,,,,,,,2024-05-22,M60-17
20240522091647,2024-05-22 09:16:47,15,M60-17,772,948,162,111,269,25,0,58,0.0,0.0,0.0,2.05,2347.05,7.5,0.91,-0.26,-0.21,,,,,,270.0,320.0,530.0,900.0,13.0,1.0,2.0,10.0,0.0,20240522_15,中型,1005.0,4.0,,,M60,,,0.0,27.5,78.7,352,0.413,0.315,1882,0.41,1110,23.6,7.1,16.5,19.7,1.438,5,1.0,74.87241379310345,103.8,11.562321781467618,70.56,71.46451612903225,71.465,2.9396,,6.72,6.61,448.8,19.2,384.53333333333336,7.5,-0.5,1,17.71,71.72,502.04,,,,,,,2024-05-22,M60-17
20240522092129,2024-05-22 09:21:29,16,M60-17,526,645,106,70,178,20,0,40,0.0,0.0,0.0,1.43,1586.43,8.5,0.0,-1.13,-0.15,,,,,,270.0,320.0,530.0,900.0,13.0,1.0,2.0,10.0,0.0,20240522_16,中型,1005.0,4.0,,,M60,,,0.0,27.5,78.7,238,0.393,0.294,1277,0.412,751,25.2,8.4,16.8,19.4,1.428,5,0.68,65.85555555555555,80.6,7.348721229146178,61.9,63.99285714285715,94.107,2.9396,,6.72,6.61,448.8,19.2,384.53333333333336,8.5,1.0,1,-14.52,71.72,502.04,,,,,,,2024-05-22,M60-17
20240522141515,2024-05-22 14:15:15,32,M60-24,712,883,147,99,250,25,0,53,0.0,0.0,0.0,2.17,2171.17,8.0,0.0,-1.66,-0.11,,,,,,270.0,320.0,530.0,980.0,16.0,4.0,2.0,12.0,3.0,20240522_32,中型,1600.0,4.0,,,M60,,,0.0,25.9,84.8,328,0.396,0.302,1742,0.409,1030,23.8,7.6,16.2,19.7,1.447,5,0.93,81.82840909090909,106.0,12.229462829796407,74.08,83.59032258064515,89.882,2.9396,,6.72,6.61,448.8,19.2,384.53333333333336,8.0,-0.5,1,8.14,67.80196078431372,1152.6333333333332,,,,,,,2024-05-22,M60-24
20240522142043,2024-05-22 14:20:43,33,M60-24,711,884,155,100,245,26,0,54,0.0,0.0,0.0,2.17,2177.17,8.0,1.01,-1.8,0.0,,,,,,270.0,320.0,530.0,980.0,16.0,4.0,2.0,12.0,3.0,20240522_33,中型,1600.0,4.0,,,M60,,,0.0,25.9,84.8,325,0.408,0.308,1750,0.406,1039,24.6,8.0,16.6,19.5,1.461,5,0.93,83.12564102564102,103.7,10.928916820970157,76.86,83.7780487804878,90.084,2.9396,,6.72,6.61,448.8,19.2,384.53333333333336,8.0,0.0,0,9.14,67.80196078431372,1152.6333333333332,,,,,,,2024-05-22,M60-24
20240522150907,2024-05-22 15:09:07,39,M60-24,773,949,166,108,268,27,0,58,0.0,0.0,0.0,2.33,2351.33,8.0,1.89,-0.64,-0.11,,,,,,270.0,320.0,530.0,900.0,15.0,2.0,2.0,10.0,3.0,20240522_39,中型,1600.0,4.0,,,M60,,,0.0,25.9,84.8,353,0.403,0.306,1888,0.409,1115,24.1,7.6,16.4,19.6,1.442,5,1.0,81.91954022988504,106.6,12.897507903988236,76.61999999999999,83.96129032258062,83.961,2.9396,,6.72,6.61,448.8,19.2,384.53333333333336,8.0,0.0,0,17.14,67.80196078431372,1152.6333333333332,,,,,,,2024-05-22,M60-24
20240522151356,2024-05-22 15:13:56,40,M60-24,522,644,108,71,181,19,0,39,0.0,0.0,0.0,1.59,1585.59,8.5,1.43,-1.88,-0.31,,,,,,270.0,320.0,530.0,900.0,15.0,2.0,2.0,10.0,3.0,20240522_40,中型,1600.0,4.0,,,M60,,,0.0,25.9,84.8,239,0.392,0.297,1274,0.41,752,24.3,7.9,16.3,19.6,1.441,5,0.68,68.48023255813952,84.2,8.293915110060716,62.34,68.41,100.603,2.9396,,6.72,6.61,448.8,19.2,384.53333333333336,8.5,0.5,1,-13.52,67.80196078431372,1152.6333333333332,,,,,,,2024-05-22,M60-24
20240522160110,2024-05-22 16:01:10,47,M60-24,775,948,165,104,265,31,0,57,0.0,0.0,0.0,2.33,2347.33,8.5,0.97,-0.77,-0.21,,,,,,270.0,320.0,530.0,900.0,13.0,5.0,2.0,10.0,3.0,20240522_47,中型,1740.0,1.0,,,M60,,,0.0,25.9,84.8,353,0.392,0.295,1888,0.41,1113,24.9,8.8,16.1,19.5,1.436,5,1.0,84.75,111.8,14.17225220485931,75.62,90.80333333333334,90.803,2.9396,,6.72,6.61,448.8,19.2,384.53333333333336,8.5,0.0,0,19.48,64.26195652173914,985.35,,,,,,,2024-05-22,M60-24
20240522160533,2024-05-22 16:05:33,48,M60-24,526,645,108,71,182,19,0,43,0.0,0.0,0.0,1.58,1595.58,8.5,1.43,-1.13,-0.15,,,,,,270.0,320.0,530.0,900.0,13.0,5.0,2.0,10.0,3.0,20240522_48,中型,1740.0,1.0,,,M60,,,0.0,25.9,84.8,244,0.39,0.291,1279,0.411,753,25.4,7.8,17.6,19.8,1.432,5,0.68,71.85357142857144,85.1,8.096757823036203,65.58000000000001,73.63666666666664,108.289,2.9396,,6.72,6.61,448.8,19.2,384.53333333333336,8.5,0.0,0,-13.52,64.26195652173914,985.35,,,,,,,2024-05-22,M60-24
20240522165240,2024-05-22 16:52:40,55,M60-24,774,948,163,105,268,27,0,61,0.0,0.0,0.0,2.32,2348.32,8.5,1.94,-0.9,-0.21,,,,,,270.0,320.0,530.0,900.0,15.0,1.0,2.0,10.0,3.0,20240522_55,中型,1740.0,1.0,,,M60,,,0.0,25.9,84.8,356,0.392,0.295,1885,0.411,1111,24.7,7.6,17.1,19.7,1.435,5,1.0,84.21566265060241,108.6,14.015847157729924,74.34,90.65172413793104,90.652,2.9396,,6.72,6.61,448.8,19.2,384.53333333333336,8.5,0.0,0,20.48,64.26195652173914,985.35,,,,,,,2024-05-22,M60-24
20240522165711,2024-05-22 16:57:11,56,M60-24,513,636,109,70,175,21,0,39,0.0,0.0,0.0,1.56,1564.56,8.5,1.45,-1.91,-0.16,,,,,,270.0,320.0,530.0,900.0,15.0,1.0,2.0,10.0,3.0,20240522_56,中型,1740.0,1.0,,,M60,,,0.0,25.9,84.8,235,0.4,0.298,1258,0.408,745,25.5,8.9,16.6,19.5,1.452,5,0.67,69.10617283950617,80.1,6.9474099566621925,62.58,71.94285714285715,107.377,2.9396,,6.72,6.61,448.8,19.2,384.53333333333336,8.5,0.0,0,-14.52,64.26195652173914,985.35,,,,,,,2024-05-22,M60-24
20240523070031,2024-05-23 07:00:31,2,M60-17,776,950,164,101,265,26,0,60,0.0,0.0,0.0,2.03,2344.03,9.0,2.02,-1.15,0.0,,,,,,270.0,320.0,530.0,900.0,14.0,1.0,2.0,10.0,0.0,20240523_2,中型,833.0,2.0,,,M60,,,0.0,27.2,80.3,351,0.381,0.288,1890,0.411,1114,24.5,7.4,17.1,19.3,1.436,5,1.0,91.6459677419355,121.7,17.1826591092146,74.42,94.35454545454546,94.355,2.9396,,6.72,6.61,406.09333333333336,19.3,333.4,9.0,0.5,1,20.31,,,,,,,,,2024-05-23,M60-17
20240523070527,2024-05-23 07:05:27,3,M60-17,514,637,109,71,180,18,0,40,0.0,0.0,0.0,1.37,1570.37,8.5,2.9,-1.72,0.0,,,,,,270.0,320.0,530.0,900.0,14.0,1.0,2.0,10.0,0.0,20240523_3,中型,833.0,2.0,,,M60,,,0.0,27.2,80.3,238,0.394,0.298,1260,0.408,746,24.4,7.6,16.8,19.7,1.451,5,0.67,74.16288659793814,88.3,9.524112855703198,64.58,78.62352941176471,117.349,2.9396,,6.72,6.61,406.09333333333336,19.3,333.4,8.5,-0.5,1,-13.52,,,,,,,,,2024-05-23,M60-17
20240523074417,2024-05-23 07:44:17,5,M60-17,767,950,161,111,268,26,0,56,0.0,0.0,0.0,2.02,2341.02,7.5,0.91,-0.9,0.0,,,,,,270.0,320.0,530.0,900.0,13.0,1.0,2.0,10.0,0.0,20240523_5,中型,833.0,2.0,,,M60,,,0.0,27.2,80.3,350,0.414,0.317,1878,0.408,1111,23.4,7.4,16.0,19.7,1.449,5,1.0,86.28655462184874,118.4,14.389596641001232,75.56,87.99047619047619,87.99,2.9396,,6.72,6.61,406.09333333333336,19.3,333.4,7.5,-1.0,1,17.71,,,,,,,,,2024-05-23,M60-17
20240523074920,2024-05-23 07:49:20,6,M60-17,508,636,111,77,180,18,0,40,0.0,0.0,0.0,1.37,1571.37,7.0,1.32,-1.55,-0.16,,,,,,270.0,320.0,530.0,900.0,13.0,1.0,2.0,10.0,0.0,20240523_6,中型,833.0,2.0,,,M60,,,0.0,27.2,80.3,238,0.428,0.324,1255,0.405,747,24.4,7.6,16.8,20.1,1.47,5,0.67,66.97127659574467,82.7,7.296408652300606,64.26,65.26666666666665,97.413,2.9396,,6.72,6.61,406.09333333333336,19.3,333.4,7.0,-0.5,1,-20.07,,,,,,,,,2024-05-23,M60-17
20240523083155,2024-05-23 08:31:55,10,M60-17,756,947,161,118,268,24,0,59,0.0,0.0,0.0,2.01,2335.01,6.5,0.85,-1.43,-0.32,,,,,,270.0,320.0,530.0,900.0,11.0,4.0,2.0,10.0,0.0,20240523_10,中型,1005.0,4.0,,,M60,,,0.0,27.2,80.3,351,0.44,0.336,1864,0.406,1108,23.6,6.8,16.8,20.1,1.466,5,1.0,78.75731707317073,108.2,13.673670894413576,71.35999999999999,82.86206896551725,82.862,2.9396,,6.72,6.61,406.09333333333336,19.3,333.4,6.5,-0.5,1,19.31,75.4952380952381,528.4666666666667,,,,,,,2024-05-23,M60-17
20240523083635,2024-05-23 08:36:35,11,M60-17,506,636,109,77,175,20,0,39,0.0,0.0,0.0,1.35,1563.35,7.0,1.32,-1.94,-0.16,,,,,,270.0,320.0,530.0,900.0,11.0,4.0,2.0,10.0,0.0,20240523_11,中型,1005.0,4.0,,,M60,,,0.0,27.2,80.3,234,0.44,0.329,1251,0.404,745,25.2,8.5,16.7,19.9,1.472,5,0.67,67.9,82.7,7.844650188846272,63.15999999999999,67.5896551724138,100.88,2.9396,,6.72,6.61,406.09333333333336,19.3,333.4,7.0,0.5,1,-20.07,75.4952380952381,528.4666666666667,,,,,,,2024-05-23,M60-17
20240523091440,2024-05-23 09:14:40,15,M60-17,758,947,160,118,265,27,0,58,0.0,0.0,0.0,2.03,2335.03,6.5,0.85,-1.17,-0.32,,,,,,270.0,320.0,530.0,900.0,15.0,2.0,2.0,10.0,0.0,20240523_15,中型,1005.0,4.0,,,M60,,,0.0,27.2,80.3,350,0.445,0.337,1865,0.406,1107,24.3,7.7,16.6,20.1,1.46,5,1.0,76.43536585365854,106.9,11.797399175461324,70.82000000000001,76.50344827586207,76.503,2.9396,,6.72,6.61,406.09333333333336,19.3,333.4,6.5,-0.5,1,19.31,75.4952380952381,528.4666666666667,,,,,,,2024-05-23,M60-17
20240523091911,2024-05-23 09:19:11,16,M60-17,507,635,108,77,178,19,0,38,0.0,0.0,0.0,1.38,1563.38,7.0,1.32,-1.74,-0.31,,,,,,270.0,320.0,530.0,900.0,15.0,2.0,2.0,10.0,0.0,20240523_16,中型,1005.0,4.0,,,M60,,,0.0,27.2,80.3,235,0.433,0.328,1250,0.406,743,24.3,8.1,16.2,20.0,1.465,5,0.67,65.17195121951218,77.2,6.229518134875475,64.2,63.62413793103448,94.961,2.9396,,6.72,6.61,406.09333333333336,19.3,333.4,7.0,0.5,1,-20.07,75.4952380952381,528.4666666666667,,,,,,,2024-05-23,M60-17
20240523141824,2024-05-23 14:18:24,34,M60-24,770,949,164,111,264,31,0,58,0.0,0.0,0.0,2.33,2349.33,7.5,0.91,-0.52,-0.11,4.5,28.2,620.0,643.0,650.0,270.0,320.0,530.0,900.0,15.0,1.0,2.0,10.0,0.0,20240523_34,中型,1620.0,4.0,,,M60,637.7,620.0,637.6666666666666,29.0,58.0,353,0.42,0.314,1883,0.409,1113,25.2,8.8,16.4,19.8,1.445,5,1.0,77.85975609756098,110.2,14.97125587182104,70.0,77.92758620689655,77.928,2.9396,,6.72,6.61,406.09333333333336,19.3,333.4,7.5,0.5,1,17.71,69.808,1163.466666666667,,,,,,,2024-05-23,M60-24
20240523142313,2024-05-23 14:23:13,35,M60-24,533,661,112,75,183,22,0,42,0.0,0.0,0.0,1.66,1629.66,8.0,0.0,-2.02,-0.6,,,,,,,,,,,,,,0.0,20240523_35,,,,,,M60,,,0.0,26.3,82.1,247,0.41,0.304,1306,0.408,773,25.9,8.9,17.0,19.8,1.45,5,0.7,68.18488372093024,82.4,7.75205175304113,61.3,67.78333333333333,96.833,2.9396,,6.72,6.61,406.09333333333336,19.3,333.4,8.0,0.5,1,-15.86,,,,,,,,,2024-05-23,M60-24
20240523150818,2024-05-23 15:08:18,40,M60-24,714,883,154,101,248,25,0,54,0.0,0.0,0.0,2.18,2181.18,8.0,2.02,-1.38,-0.11,,,,,,270.0,320.0,530.0,980.0,19.0,7.0,2.0,12.0,0.0,20240523_40,中型,1620.0,4.0,,,M60,,,0.0,26.3,82.1,327,0.407,0.309,1751,0.408,1037,24.2,7.6,16.5,19.6,1.452,5,0.93,78.91547619047618,102.2,12.228679152748333,73.58,82.82333333333334,89.057,2.9396,,6.72,6.61,406.09333333333336,19.3,333.4,8.0,0.0,0,10.14,69.808,1163.466666666667,,,,,,,2024-05-23,M60-24
20240523151322,2024-05-23 15:13:22,41,M60-24,717,882,153,100,245,28,0,58,0.0,0.0,0.0,2.17,2185.17,8.0,1.01,-0.97,-0.23,,,,,,270.0,320.0,530.0,980.0,19.0,7.0,2.0,12.0,0.0,20240523_41,中型,1620.0,4.0,,,M60,,,0.0,26.3,82.1,331,0.408,0.302,1752,0.409,1035,26.0,8.5,17.5,19.7,1.444,5,0.93,78.58387096774193,103.9,11.811524264281738,73.62,80.275,86.317,2.9396,,6.72,6.61,406.09333333333336,19.3,333.4,8.0,0.0,0,9.14,69.808,1163.466666666667,,,,,,,2024-05-23,M60-24
20240523160721,2024-05-23 16:07:21,48,M60-24,766,948,164,108,266,26,0,58,0.0,0.0,0.0,2.33,2338.33,8.0,1.89,-1.54,-0.21,,,,,,270.0,320.0,530.0,900.0,13.0,4.0,2.0,10.0,0.0,20240523_48,中型,1800.0,1.0,,,M60,,,0.0,26.3,82.1,350,0.406,0.309,1878,0.408,1112,24.0,7.4,16.6,19.6,1.452,5,1.0,78.82098765432099,112.1,14.697885260244222,66.47999999999999,82.925,82.925,2.9396,,6.72,6.61,406.09333333333336,19.3,333.4,8.0,0.0,0,17.14,65.11666666666667,976.75,,,,,,,2024-05-23,M60-24
20240523161140,2024-05-23 16:11:40,49,M60-24,512,634,107,70,180,17,0,43,0.0,0.0,0.0,1.58,1564.58,8.5,1.45,-2.1,-0.47,,,,,,270.0,320.0,530.0,900.0,13.0,4.0,2.0,10.0,0.0,20240523_49,中型,1800.0,1.0,,,M60,,,0.0,26.3,82.1,240,0.389,0.292,1253,0.409,741,25.0,7.1,17.9,19.8,1.447,5,0.67,65.90370370370368,77.8,7.794671247899156,60.8,68.10357142857143,101.647,2.9396,,6.72,6.61,406.09333333333336,19.3,333.4,8.5,0.5,1,-14.52,65.11666666666667,976.75,,,,,,,2024-05-23,M60-24
20240523165836,2024-05-23 16:58:36,55,M60-24,770,946,165,108,267,26,0,59,0.0,0.0,0.0,2.34,2343.34,8.0,1.89,-1.03,-0.42,,,,,,270.0,320.0,530.0,900.0,22.0,6.0,2.0,10.0,0.0,20240523_55,中型,1800.0,1.0,,,M60,,,0.0,26.3,82.1,352,0.404,0.307,1881,0.409,1111,24.1,7.4,16.8,19.6,1.443,5,1.0,81.82826086956523,107.6,12.835644375746888,72.72,85.04242424242425,85.042,2.9396,,6.72,6.61,406.09333333333336,19.3,333.4,8.0,-0.5,1,17.14,65.11666666666667,976.75,,,,,,,2024-05-23,M60-24
20240523170327,2024-05-23 17:03:27,56,M60-24,516,634,108,70,179,19,0,43,0.0,0.0,0.0,1.58,1570.58,8.5,1.45,-1.34,-0.47,,,,,,270.0,320.0,530.0,900.0,22.0,6.0,2.0,10.0,0.0,20240523_56,中型,1800.0,1.0,,,M60,,,0.0,26.3,82.1,241,0.391,0.29,1258,0.41,742,25.7,7.9,17.8,19.8,1.438,5,0.67,67.68861788617886,81.8,7.331424769215869,60.5,65.73255813953489,98.108,2.9396,,6.72,6.61,406.09333333333336,19.3,333.4,8.5,0.5,1,-14.52,65.11666666666667,976.75,,,,,,,2024-05-23,M60-24
20240524065248,2024-05-24 06:52:48,2,M60-24,776,950,165,105,268,25,0,59,0.0,0.0,0.0,2.35,2350.35,8.5,1.94,-0.64,0.0,,,,,,270.0,320.0,530.0,900.0,17.0,2.0,2.0,10.0,0.5,20240524_2,中型,835.0,2.0,,,M60,,,0.0,25.8,85.1,352,0.392,0.298,1891,0.41,1115,23.9,7.1,16.8,19.5,1.437,5,1.0,85.97362637362637,120.4,14.999229541860286,75.30000000000001,90.875,90.875,2.9396,,6.72,6.61,406.09333333333336,19.3,333.4,8.5,0.0,0,20.48,,,,,,,,,2024-05-24,M60-24
20240524065733,2024-05-24 06:57:33,3,M60-24,517,638,110,72,180,19,0,42,0.0,0.0,0.0,1.56,1579.56,8.0,1.41,-0.77,0.16,,,,,,270.0,320.0,530.0,900.0,17.0,2.0,2.0,10.0,0.5,20240524_3,中型,835.0,2.0,,,M60,,,0.0,25.8,85.1,241,0.4,0.299,1265,0.409,748,25.3,7.9,17.4,19.8,1.447,5,0.67,71.86489361702128,83.9,8.358111201762219,61.5,73.99393939393939,110.439,2.9396,,6.72,6.61,406.09333333333336,19.3,333.4,8.0,-0.5,1,-18.86,,,,,,,,,2024-05-24,M60-24
20240524074135,2024-05-24 07:41:35,5,M60-24,767,950,164,111,265,28,0,60,0.0,0.0,0.0,2.27,2347.27,7.5,0.91,-0.9,0.0,,,,,,270.0,320.0,530.0,900.0,13.0,4.0,2.0,10.0,0.5,20240524_5,中型,835.0,2.0,,,M60,,,0.0,25.8,85.1,353,0.419,0.314,1881,0.408,1114,24.9,7.9,17.0,19.8,1.452,5,1.0,82.43457943925233,113.0,14.124513739401104,74.44000000000001,82.28157894736844,82.282,2.9396,,6.72,6.61,406.09333333333336,19.3,333.4,7.5,-0.5,1,17.71,,,,,,,,,2024-05-24,M60-24
20240524074640,2024-05-24 07:46:40,6,M60-24,512,636,109,77,175,21,0,39,0.0,0.0,0.0,1.58,1570.58,7.0,1.32,-0.78,-0.16,,,,,,270.0,320.0,530.0,900.0,13.0,4.0,2.0,10.0,0.5,20240524_6,中型,835.0,2.0,,,M60,,,0.0,25.8,85.1,235,0.44,0.328,1257,0.407,745,25.5,8.9,16.6,19.9,1.455,5,0.67,66.92500000000001,80.7,6.936189238612665,62.220000000000006,64.28378378378379,95.946,2.9396,,6.72,6.61,406.09333333333336,19.3,333.4,7.0,-0.5,1,-20.07,,,,,,,,,2024-05-24,M60-24
20240524084107,2024-05-24 08:41:07,10,M60-24,764,949,162,119,268,25,0,60,0.0,0.0,0.0,2.31,2349.31,6.5,1.71,-0.39,-0.11,,,,,,270.0,320.0,530.0,900.0,13.0,4.0,2.0,10.0,0.5,20240524_10,中型,1021.0,4.0,,,M60,,,0.0,25.8,85.1,353,0.444,0.337,1875,0.407,1111,24.1,7.1,17.0,20.1,1.454,5,1.0,75.98518518518519,102.6,12.102801543965764,69.26,76.34285714285714,76.343,2.9396,,6.72,6.61,406.09333333333336,19.3,333.4,6.5,-0.5,1,20.31,76.38809523809525,534.7166666666667,,,,,,,2024-05-24,M60-24
20240524084521,2024-05-24 08:45:21,11,M60-24,508,636,110,77,180,17,0,42,0.0,0.0,0.0,1.55,1571.55,7.0,1.32,-1.55,-0.16,,,,,,270.0,320.0,530.0,900.0,13.0,4.0,2.0,10.0,0.5,20240524_11,中型,1021.0,4.0,,,M60,,,0.0,25.8,85.1,239,0.428,0.322,1254,0.405,746,24.7,7.1,17.6,20.1,1.469,5,0.67,65.88024691358024,82.1,7.989227619972098,60.8,63.36428571428571,94.574,2.9396,,6.72,6.61,406.09333333333336,19.3,333.4,7.0,0.5,1,-20.07,76.38809523809525,534.7166666666667,,,,,,,2024-05-24,M60-24
