Repository: Vincent626/concrete-strength-analysis

# 🎯 S60 & M60 混凝土強度預測模型訓練成果報告

> **更新日期**: 2026-02-04  
> **專案目標**: 建立 S60/M60 混凝土 28 天抗壓強度預測模型

---

## 📋 摘要

本專案針對 S60（小型）與 M60（中型）離心混凝土管配比，建立機器學習預測模型。透過配料特徵分析，預測 28 天抗壓強度，並識別影響強度的關鍵因素。

### 主要成果

| 模型 | 樣本數 | R² | MAE (kgf/cm²) | 狀態 |
|:---|---:|---:|---:|:---|
| **S60** | 46 | **0.360** | 28 | ✅ 可用 |
| **M60** | 52 | **0.206** | 25 | ✅ 可用 |

---

## 📈 模型效能比較
> **說明**：S60 模型 R²=0.360，M60 模型 R²=0.206，兩者皆具有預測能力。S60 表現較佳，預測誤差約 28 kgf/cm²。

---

## 📊 強度分布比較
> **說明**：S60 與 M60 的強度分布相似，平均約 605 kgf/cm²，皆高於設計強度 510 kgf/cm²（紅色虛線）。

---

File: S60_M60_dataset_v9_shared.csv (part 6 of 138)
match_key,日期及時間,序,配比 ,耗用骨材1,耗用骨材2,耗用骨材3,耗用水,耗用泥料1,耗用泥料2,耗用泥料3,耗用泥料4,耗用藥劑1,耗用藥劑2,耗用藥劑3,耗用藥劑4,耗用小計,表面水骨材1,誤差%水,誤差%骨材1,誤差%骨材2,坍度(cm),混凝土溫度(℃),試體1強度(X1),試體2強度(X2),試體3強度(X3),加料轉速,慢速轉速,中速轉速,高速轉速,加料時間,慢速時間,中速時間,高速時間,總降水量,cp_key,類型,入池,蒸養池,離心開始,離心結束,母體,平均強度,強度_原始,強度_修正,環境溫度,環境濕度,膠結料總量,水灰比,水膠比,骨材總量,砂石比,粗骨材總量,水泥取代率,矽灰取代率,爐石取代率,漿體比例,粗細骨材比,月份,拌合米數,平均電流,最大電流,電流標準差,最終電流,穩定階段平均電流,單位體積穩定電流,砂_FM,砂_Mud,六分_FM,三分_FM,水泥砂漿_28天平均強度,水泥_流動性,水泥砂漿_7天平均強度,設定扣水率(%),扣水率_變動幅度,扣水率_是否變更,水量微調偏離度,蒸養實際平均溫度,蒸養實際總積溫,蒸養實際階段1溫度,蒸養實際階段2溫度,蒸養實際階段3溫度,實際離心平均轉速,實際離心平均電流,實際離心總能量,日期,配比
20240524092542,2024-05-24 09:25:42,15,M60-24,764,948,163,115,269,25,0,58,0.0,0.0,0.0,2.32,2344.32,7.0,0.88,-0.78,-0.21,,,,,,270.0,320.0,530.0,900.0,14.0,0.0,2.0,10.0,0.5,20240524_15,中型,1021.0,4.0,,,M60,,,0.0,25.8,85.1,352,0.428,0.327,1875,0.407,1111,23.6,7.1,16.5,19.9,1.454,5,1.0,76.10238095238094,98.6,12.06332474299168,71.30000000000001,76.51,76.51,2.9396,,6.72,6.61,406.09333333333336,19.3,333.4,7.0,0.0,0,17.93,76.38809523809525,534.7166666666667,,,,,,,2024-05-24,M60-24
20240524093006,2024-05-24 09:30:06,16,M60-24,509,635,106,75,179,19,0,41,0.0,0.0,0.0,1.55,1565.55,7.5,1.35,-1.74,-0.31,,,,,,270.0,320.0,530.0,900.0,14.0,0.0,2.0,10.0,0.5,20240524_16,中型,1021.0,4.0,,,M60,,,0.0,25.8,85.1,239,0.419,0.314,1250,0.407,741,25.1,7.9,17.2,20.1,1.456,5,0.67,66.94444444444444,78.9,7.161940732910906,62.17999999999999,65.28684210526316,97.443,2.9396,,6.72,6.61,406.09333333333336,19.3,333.4,7.5,0.5,1,-18.29,76.38809523809525,534.7166666666667,,,,,,,2024-05-24,M60-24
20240524142216,2024-05-24 14:22:16,33,M60-24,707,880,155,108,245,26,0,55,0.0,0.0,0.0,2.17,2178.17,7.0,1.89,-1.39,-0.45,,,,,,270.0,320.0,530.0,980.0,14.0,4.0,2.0,12.0,1.0,20240524_33,中型,1604.0,4.0,,,M60,,,0.0,25.8,87.2,326,0.441,0.331,1742,0.406,1035,24.8,8.0,16.9,19.9,1.464,5,0.93,72.05463917525773,98.5,10.726766027367614,69.08000000000001,67.53529411764707,72.619,2.9396,,6.72,6.61,406.09333333333336,19.3,333.4,7.0,-0.5,1,10.93,69.08039215686274,1169.7613071895423,,,,,,,2024-05-24,M60-24
20240524142719,2024-05-24 14:27:19,34,M60-24,716,879,155,101,247,26,0,56,0.0,0.0,0.0,2.21,2182.21,8.0,2.02,-1.11,-0.57,,,,,,270.0,320.0,530.0,980.0,14.0,4.0,2.0,12.0,1.0,20240524_34,中型,1604.0,4.0,,,M60,,,0.0,25.8,87.2,329,0.409,0.307,1750,0.409,1034,24.9,7.9,17.0,19.7,1.444,5,0.93,79.97142857142858,104.4,11.814806806035618,71.9,83.21333333333334,89.477,2.9396,,6.72,6.61,406.09333333333336,19.3,333.4,8.0,1.0,1,10.14,69.08039215686274,1169.7613071895423,,,,,,,2024-05-24,M60-24
20240524151631,2024-05-24 15:16:31,40,M60-24,760,946,165,112,270,29,0,60,0.0,0.0,0.0,2.35,2344.35,7.5,1.82,-1.81,-0.42,,,,,,270.0,320.0,530.0,900.0,15.0,1.0,2.0,10.0,1.0,20240524_40,中型,1604.0,4.0,,,M60,,,0.0,25.8,87.2,359,0.415,0.312,1871,0.406,1111,24.8,8.1,16.7,20.1,1.462,5,1.0,81.10458715596333,108.7,14.325350502915963,70.48,83.21052631578948,83.211,2.9396,,6.72,6.61,406.09333333333336,19.3,333.4,7.5,-0.5,1,18.71,69.08039215686274,1169.7613071895423,,,,,,,2024-05-24,M60-24
20240524152204,2024-05-24 15:22:04,41,M60-24,502,634,108,76,180,18,0,41,0.0,0.0,0.0,1.58,1560.58,7.0,0.0,-2.71,-0.47,,,,,,270.0,320.0,530.0,900.0,15.0,1.0,2.0,10.0,1.0,20240524_41,中型,1604.0,4.0,,,M60,,,0.0,25.8,87.2,239,0.422,0.318,1244,0.404,742,24.7,7.5,17.2,20.2,1.478,5,0.67,66.11358024691357,79.1,7.1688240178648535,59.96,65.93571428571427,98.412,2.9396,,6.72,6.61,406.09333333333336,19.3,333.4,7.0,-0.5,1,-21.07,69.08039215686274,1169.7613071895423,,,,,,,2024-05-24,M60-24
20240524160335,2024-05-24 16:03:35,48,M60-24,771,947,163,108,268,27,0,58,0.0,0.0,0.0,2.32,2344.32,8.0,1.89,-0.9,-0.32,,,,,,270.0,320.0,530.0,900.0,15.0,2.0,2.0,10.0,1.0,20240524_48,中型,1747.0,3.0,,,M60,,,0.0,25.8,87.2,353,0.403,0.306,1881,0.41,1110,24.1,7.6,16.4,19.7,1.44,5,1.0,75.02650602409639,99.1,12.76047251775849,70.48,75.57931034482758,75.579,2.9396,,6.72,6.61,406.09333333333336,19.3,333.4,8.0,1.0,1,17.14,59.14505494505495,899.9905860805861,,,,,,,2024-05-24,M60-24
20240524160744,2024-05-24 16:07:44,49,M60-24,514,634,108,70,179,20,0,42,0.0,0.0,0.0,1.54,1568.54,8.5,1.45,-1.72,-0.47,,,,,,270.0,320.0,530.0,900.0,15.0,2.0,2.0,10.0,1.0,20240524_49,中型,1747.0,3.0,,,M60,,,0.0,25.8,87.2,241,0.391,0.29,1256,0.409,742,25.7,8.3,17.4,19.8,1.444,5,0.67,67.05421686746988,81.0,7.403830028133994,60.8,66.8,99.701,2.9396,,6.72,6.61,406.09333333333336,19.3,333.4,8.5,0.5,1,-14.52,59.14505494505495,899.9905860805861,,,,,,,2024-05-24,M60-24
20240524165440,2024-05-24 16:54:40,55,M60-24,767,947,163,108,270,26,0,59,0.0,0.0,0.0,2.3,2342.3,8.0,1.89,-1.41,-0.32,,,,,,270.0,320.0,530.0,900.0,12.0,4.0,2.0,10.0,1.0,20240524_55,中型,1747.0,3.0,,,M60,,,0.0,25.8,87.2,355,0.4,0.304,1877,0.409,1110,23.9,7.3,16.6,19.8,1.447,5,1.0,75.38048780487804,106.3,12.100135445970302,69.82000000000001,76.89655172413794,76.897,2.9396,,6.72,6.61,406.09333333333336,19.3,333.4,8.0,-0.5,1,17.14,59.14505494505495,899.9905860805861,,,,,,,2024-05-24,M60-24
20240524165917,2024-05-24 16:59:17,56,M60-24,515,633,107,70,179,20,0,41,0.0,0.0,0.0,1.56,1566.56,8.5,1.45,-1.53,-0.63,,,,,,270.0,320.0,530.0,900.0,12.0,4.0,2.0,10.0,1.0,20240524_56,中型,1747.0,3.0,,,M60,,,0.0,25.8,87.2,240,0.391,0.292,1255,0.41,740,25.4,8.3,17.1,19.8,1.437,5,0.67,66.0037037037037,77.2,7.401108432908228,60.720000000000006,67.6892857142857,101.029,2.9396,,6.72,6.61,406.09333333333336,19.3,333.4,8.5,0.5,1,-14.52,59.14505494505495,899.9905860805861,,,,,,,2024-05-24,M60-24
20240525065438,2024-05-25 06:54:38,2,M60-24,780,949,164,94,264,31,0,61,0.0,0.0,0.0,2.32,2345.32,10.0,2.17,-1.52,-0.11,,,,,,270.0,320.0,530.0,900.0,11.0,3.0,1.0,10.0,0.0,20240525_2,中型,815.0,2.0,,,M60,,,0.0,27.0,78.7,356,0.356,0.264,1893,0.412,1113,25.8,8.7,17.1,19.2,1.427,5,1.0,88.11333333333333,120.6,15.711476343389531,74.72,89.91388888888889,89.914,2.9396,,6.72,6.61,452.26666666666665,19.0,333.92,10.0,1.5,1,22.56,,,,,,,,,2024-05-25,M60-24
20240525065918,2024-05-25 06:59:18,3,M60-24,522,644,108,66,182,21,0,41,0.0,0.0,0.0,1.61,1585.61,9.5,1.54,-2.79,-0.31,,,,,,270.0,320.0,530.0,900.0,11.0,3.0,1.0,10.0,0.0,20240525_3,中型,815.0,2.0,,,M60,,,0.0,27.0,78.7,244,0.363,0.27,1274,0.41,752,25.4,8.6,16.8,19.6,1.441,5,0.68,73.61881188118812,90.0,8.289677618823138,65.20000000000002,74.84285714285713,110.063,2.9396,,6.72,6.61,452.26666666666665,19.0,333.92,9.5,-0.5,1,-9.84,,,,,,,,,2024-05-25,M60-24
20240525073728,2024-05-25 07:37:28,5,M60-24,775,947,161,100,268,27,0,57,0.0,0.0,0.0,2.34,2337.34,9.0,1.01,-1.27,-0.32,,,,,,270.0,320.0,530.0,900.0,11.0,3.0,1.0,10.0,0.0,20240525_5,中型,815.0,2.0,,,M60,,,0.0,27.0,78.7,352,0.373,0.284,1883,0.412,1108,23.9,7.7,16.2,19.4,1.43,5,1.0,83.95961538461538,108.2,13.04471982208458,76.38000000000001,85.05675675675676,85.057,2.9396,,6.72,6.61,452.26666666666665,19.0,333.92,9.0,-0.5,1,19.31,,,,,,,,,2024-05-25,M60-24
20240525074216,2024-05-25 07:42:16,6,M60-24,520,643,108,69,182,20,0,40,0.0,0.0,0.0,1.61,1583.61,9.0,1.47,-2.62,-0.46,,,,,,270.0,320.0,530.0,900.0,11.0,3.0,1.0,10.0,0.0,20240525_6,中型,815.0,2.0,,,M60,,,0.0,27.0,78.7,242,0.379,0.285,1271,0.409,751,24.8,8.3,16.5,19.7,1.444,5,0.68,70.29390243902438,81.5,7.461925265868634,65.38000000000001,70.62068965517241,103.854,2.9396,,6.72,6.61,452.26666666666665,19.0,333.92,9.0,0.0,0,-11.69,,,,,,,,,2024-05-25,M60-24
20240525082243,2024-05-25 08:22:43,10,M60-24,771,945,161,105,267,27,0,58,0.0,0.0,0.0,2.33,2336.33,8.5,1.94,-1.28,-0.53,,,,,,270.0,320.0,530.0,900.0,10.0,3.0,1.0,10.0,0.0,20240525_10,中型,1948.0,4.0,,,M60,,,0.0,27.0,78.7,352,0.393,0.298,1877,0.411,1106,24.1,7.7,16.5,19.6,1.435,5,1.0,81.56888888888889,115.6,14.7550416577178,72.46000000000001,84.16451612903225,84.165,2.9396,,6.72,6.61,452.26666666666665,19.0,333.92,8.5,-0.5,1,20.48,68.15189873417721,899.6050632911391,,,,,,,2024-05-25,M60-24
20240525082718,2024-05-25 08:27:18,11,M60-24,516,632,107,67,179,20,0,41,0.0,0.0,0.0,1.58,1563.58,9.0,0.0,-1.71,-0.78,,,,,,270.0,320.0,530.0,900.0,10.0,3.0,1.0,10.0,0.0,20240525_11,中型,1948.0,4.0,,,M60,,,0.0,27.0,78.7,240,0.374,0.279,1255,0.411,739,25.4,8.3,17.1,19.7,1.432,5,0.67,68.23085106382979,81.3,7.340952262939339,62.44,67.57575757575758,100.859,2.9396,,6.72,6.61,452.26666666666665,19.0,333.92,9.0,0.5,1,-13.69,68.15189873417721,899.6050632911391,,,,,,,2024-05-25,M60-24
20240525090412,2024-05-25 09:04:12,13,M60-24,769,948,162,105,264,30,0,60,0.0,0.0,0.0,2.34,2340.34,8.5,1.94,-1.54,-0.21,,,,,,270.0,320.0,530.0,900.0,11.0,3.0,1.0,10.0,0.0,20240525_13,中型,1948.0,4.0,,,M60,,,0.0,27.0,78.7,354,0.398,0.297,1879,0.409,1110,25.4,8.5,16.9,19.6,1.443,5,1.0,77.76463414634146,102.6,13.058857119074204,71.53999999999999,82.15172413793104,82.152,2.9396,,6.72,6.61,452.26666666666665,19.0,333.92,8.5,-0.5,1,20.48,68.15189873417721,899.6050632911391,,,,,,,2024-05-25,M60-24
20240525090830,2024-05-25 09:08:30,14,M60-24,524,644,109,69,182,21,0,40,0.0,0.0,0.0,1.59,1590.59,9.0,1.47,-1.87,-0.31,,,,,,270.0,320.0,530.0,900.0,11.0,3.0,1.0,10.0,0.0,20240525_14,中型,1948.0,4.0,,,M60,,,0.0,27.0,78.7,243,0.379,0.284,1277,0.41,753,25.1,8.6,16.5,19.6,1.437,5,0.68,67.2753086419753,77.5,7.202220694301966,63.9,66.77499999999999,98.199,2.9396,,6.72,6.61,452.26666666666665,19.0,333.92,9.0,0.5,1,-11.69,68.15189873417721,899.6050632911391,,,,,,,2024-05-25,M60-24
20240525141524,2024-05-25 14:15:24,30,M60-24,716,879,150,94,249,26,0,53,0.0,0.0,0.0,2.2,2169.2,9.0,1.08,-1.92,-0.57,,,,,,270.0,320.0,530.0,980.0,14.0,4.0,1.0,12.0,0.0,20240525_30,中型,1600.0,4.0,,,M60,,,0.0,26.8,80.5,328,0.378,0.287,1745,0.41,1029,24.1,7.9,16.2,19.5,1.437,5,0.93,84.71743119266057,105.7,11.749798702446686,75.72,86.33684210526316,92.835,2.9396,,6.72,6.61,452.26666666666665,19.0,333.92,9.0,0.0,0,13.31,71.79313725490196,1220.4833333333331,,,,,,,2024-05-25,M60-24
20240525142100,2024-05-25 14:21:00,31,M60-24,715,880,153,100,249,28,0,55,0.0,0.0,0.0,2.16,2182.16,8.0,1.01,-1.24,-0.45,,,,,,270.0,320.0,530.0,980.0,14.0,4.0,1.0,12.0,0.0,20240525_31,中型,1600.0,4.0,,,M60,,,0.0,26.8,80.5,332,0.402,0.301,1748,0.409,1033,25.0,8.4,16.6,19.8,1.445,5,0.93,76.99382716049382,103.5,11.210140313424704,72.2,77.08571428571427,82.888,2.9396,,6.72,6.61,452.26666666666665,19.0,333.92,8.0,-1.0,1,9.14,71.79313725490196,1220.4833333333331,,,,,,,2024-05-25,M60-24
20240525150219,2024-05-25 15:02:19,36,M60-24,774,944,165,105,270,27,0,60,0.0,0.0,0.0,2.33,2347.33,8.5,1.94,-0.9,-0.63,,,,,,270.0,320.0,530.0,900.0,13.0,3.0,1.0,10.0,0.0,20240525_36,中型,1600.0,4.0,,,M60,,,0.0,26.8,80.5,357,0.389,0.294,1883,0.411,1109,24.4,7.6,16.8,19.7,1.433,5,1.0,83.99146341463415,117.2,16.622305035333877,70.24,91.39999999999998,91.4,2.9396,,6.72,6.61,452.26666666666665,19.0,333.92,8.5,0.5,1,20.48,71.79313725490196,1220.4833333333331,,,,,,,2024-05-25,M60-24
20240525150710,2024-05-25 15:07:10,37,M60-24,519,641,109,74,182,20,0,39,0.0,0.0,0.0,1.6,1585.6,8.0,1.37,-1.89,-0.77,,,,,,270.0,320.0,530.0,900.0,13.0,3.0,1.0,10.0,0.0,20240525_37,中型,1600.0,4.0,,,M60,,,0.0,26.8,80.5,241,0.407,0.307,1269,0.409,750,24.5,8.3,16.2,19.9,1.445,5,0.68,68.53170731707317,80.2,7.301568125072066,62.78,70.42068965517241,103.56,2.9396,,6.72,6.61,452.26666666666665,19.0,333.92,8.0,-0.5,1,-16.86,71.79313725490196,1220.4833333333331,,,,,,,2024-05-25,M60-24
20240525154605,2024-05-25 15:46:05,42,M60-24,771,945,165,108,270,28,0,59,0.0,0.0,0.0,2.33,2348.33,8.0,1.89,-0.9,-0.53,,,,,,270.0,320.0,530.0,900.0,12.0,3.0,1.0,10.0,0.0,20240525_42,中型,1710.0,3.0,,,M60,,,0.0,26.8,80.5,357,0.4,0.303,1881,0.41,1110,24.4,7.8,16.5,19.8,1.44,5,1.0,77.23456790123458,106.3,13.22246648228004,69.20000000000002,80.91071428571429,80.911,2.9396,,6.72,6.61,452.26666666666665,19.0,333.92,8.0,0.0,0,17.14,60.03894736842104,950.6166666666666,,,,,,,2024-05-25,M60-24
20240525155033,2024-05-25 15:50:33,43,M60-24,523,639,109,71,183,21,0,41,0.0,0.0,0.0,1.61,1588.61,8.5,1.43,-1.69,-1.08,,,,,,270.0,320.0,530.0,900.0,12.0,3.0,1.0,10.0,0.0,20240525_43,中型,1710.0,3.0,,,M60,,,0.0,26.8,80.5,245,0.388,0.29,1271,0.411,748,25.3,8.6,16.7,19.9,1.43,5,0.68,69.373,84.7,7.102673510728196,63.85999999999999,68.92857142857142,101.366,2.9396,,6.72,6.61,452.26666666666665,19.0,333.92,8.5,0.5,1,-13.52,60.03894736842104,950.6166666666666,,,,,,,2024-05-25,M60-24
20240525162817,2024-05-25 16:28:17,47,M60-24,773,943,163,108,269,28,0,60,0.0,0.0,0.0,2.35,2346.35,8.0,1.89,-0.64,-0.74,,,,,,270.0,320.0,530.0,900.0,13.0,3.0,1.0,10.0,0.0,20240525_47,中型,1710.0,3.0,,,M60,,,0.0,26.8,80.5,357,0.401,0.303,1879,0.411,1106,24.6,7.8,16.8,19.8,1.431,5,1.0,79.74634146341464,107.0,13.939461401936793,72.44,82.73448275862069,82.734,2.9396,,6.72,6.61,452.26666666666665,19.0,333.92,8.0,-0.5,1,17.14,60.03894736842104,950.6166666666666,,,,,,,2024-05-25,M60-24
20240525163252,2024-05-25 16:32:52,48,M60-24,529,640,111,70,183,21,0,42,0.0,0.0,0.0,1.59,1597.59,8.5,0.0,-0.56,-0.93,,,,,,270.0,320.0,530.0,900.0,13.0,3.0,1.0,10.0,0.0,20240525_48,中型,1710.0,3.0,,,M60,,,0.0,26.8,80.5,246,0.383,0.285,1280,0.413,751,25.6,8.5,17.1,19.8,1.42,5,0.68,68.00000000000001,81.0,7.195799808480008,62.8,68.90333333333334,101.328,2.9396,,6.72,6.61,452.26666666666665,19.0,333.92,8.5,0.5,1,-14.52,60.03894736842104,950.6166666666666,,,,,,,2024-05-25,M60-24
20240527065451,2024-05-27 06:54:51,2,M60-24,774,946,168,109,267,26,0,59,0.0,0.0,0.0,2.35,2351.35,8.0,2.83,-0.51,-0.42,,,,,,270.0,320.0,530.0,900.0,12.0,3.0,1.0,10.0,1.0,20240527_2,中型,800.0,2.0,,,M60,,,0.0,26.9,78.7,352,0.408,0.31,1888,0.41,1114,24.1,7.4,16.8,19.6,1.439,5,1.0,90.59734513274334,121.9,17.473927278794548,75.94,95.30256410256408,95.303,2.9396,,6.72,6.61,452.26666666666665,19.0,333.92,8.0,-0.5,1,18.14,,,,,,,,,2024-05-27,M60-24
20240527065935,2024-05-27 06:59:35,3,M60-24,519,641,108,80,182,20,0,42,0.0,0.0,0.0,1.61,1593.61,7.0,2.56,-0.95,-0.77,,,,,,270.0,320.0,530.0,900.0,12.0,3.0,1.0,10.0,1.0,20240527_3,中型,800.0,2.0,,,M60,,,0.0,26.9,78.7,244,0.44,0.328,1268,0.409,749,25.4,8.2,17.2,20.4,1.443,5,0.68,72.60000000000001,86.2,7.709252708245309,66.17999999999999,72.68529411764706,106.89,2.9396,,6.72,6.61,452.26666666666665,19.0,333.92,7.0,-1.0,1,-17.07,,,,,,,,,2024-05-27,M60-24
20240527073551,2024-05-27 07:35:51,5,M60-24,762,945,164,118,268,26,0,59,0.0,0.0,0.0,2.34,2344.34,6.5,0.85,-0.65,-0.53,,,,,,270.0,320.0,530.0,900.0,12.0,3.0,1.0,10.0,1.0,20240527_5,中型,800.0,2.0,,,M60,,,0.0,26.9,78.7,353,0.44,0.334,1871,0.407,1109,24.1,7.4,16.7,20.1,1.455,5,1.0,89.01495327102803,118.1,15.187358268179516,76.24,93.31052631578947,93.311,2.9396,,6.72,6.61,452.26666666666665,19.0,333.92,6.5,-0.5,1,19.31,,,,,,,,,2024-05-27,M60-24
20240527074047,2024-05-27 07:40:47,6,M60-24,519,641,108,81,179,22,0,40,0.0,0.0,0.0,1.6,1591.6,6.5,1.25,-0.57,-0.77,,,,,,270.0,320.0,530.0,900.0,12.0,3.0,1.0,10.0,1.0,20240527_6,中型,800.0,2.0,,,M60,,,0.0,26.9,78.7,241,0.453,0.336,1268,0.409,749,25.7,9.1,16.6,20.3,1.443,5,0.68,71.45802469135802,84.2,8.239394443131959,63.31999999999999,74.77142857142857,109.958,2.9396,,6.72,6.61,452.26666666666665,19.0,333.92,6.5,0.0,0,-17.69,,,,,,,,,2024-05-27,M60-24
20240527082141,2024-05-27 08:21:41,10,M60-24,761,946,163,122,269,26,0,59,0.0,0.0,0.0,2.34,2348.34,6.0,0.83,-0.26,-0.42,,,,,,270.0,320.0,530.0,900.0,11.0,3.0,1.0,11.0,1.0,20240527_10,中型,,4.0,,,M60,,,0.0,26.9,78.7,354,0.454,0.345,1870,0.407,1109,24.0,7.3,16.7,20.3,1.457,5,1.0,77.60123456790123,105.2,12.12978676114728,71.32000000000001,78.27142857142857,78.271,2.9396,,6.72,6.61,452.26666666666665,19.0,333.92,6.0,-0.5,1,21.59,,,,,,,,,2024-05-27,M60-24
20240527082620,2024-05-27 08:26:20,11,M60-24,508,633,108,80,178,21,0,38,0.0,0.0,0.0,1.57,1567.57,6.5,1.27,-0.97,-0.63,,,,,,270.0,320.0,530.0,900.0,11.0,3.0,1.0,11.0,1.0,20240527_11,中型,,4.0,,,M60,,,0.0,26.9,78.7,237,0.449,0.338,1249,0.407,741,24.9,8.9,16.0,20.2,1.459,5,0.67,67.42962962962963,79.0,6.958455988175035,63.5,66.33928571428571,99.014,2.9396,,6.72,6.61,452.26666666666665,19.0,333.92,6.5,0.5,1,-18.69,,,,,,,,,2024-05-27,M60-24
20240527090042,2024-05-27 09:00:42,14,M60-24,767,945,162,116,269,27,0,59,0.0,0.0,0.0,2.34,2347.34,7.0,1.75,-0.39,-0.53,,,,,,270.0,320.0,530.0,900.0,11.0,3.0,1.0,11.0,1.0,20240527_14,中型,,4.0,,,M60,,,0.0,26.9,78.7,355,0.431,0.327,1874,0.409,1107,24.2,7.6,16.6,20.1,1.443,5,1.0,79.4246913580247,104.2,13.878703206082257,68.61999999999999,83.57499999999997,83.575,2.9396,,6.72,6.61,452.26666666666665,19.0,333.92,7.0,0.5,1,18.93,,,,,,,,,2024-05-27,M60-24
20240527090502,2024-05-27 09:05:02,15,M60-24,518,641,109,76,181,21,0,41,0.0,0.0,0.0,1.58,1588.58,7.5,1.33,-1.71,-0.77,,,,,,270.0,320.0,530.0,900.0,11.0,3.0,1.0,11.0,1.0,20240527_15,中型,,4.0,,,M60,,,0.0,26.9,78.7,243,0.42,0.313,1268,0.409,750,25.5,8.6,16.9,20.1,1.448,5,0.68,69.26543209876542,82.0,7.495943931925759,63.64,70.63928571428572,103.881,2.9396,,6.72,6.61,452.26666666666665,19.0,333.92,7.5,0.5,1,-17.29,,,,,,,,,2024-05-27,M60-24
20240527140854,2024-05-27 14:08:54,32,M60-24,716,877,149,104,249,25,0,55,0.0,0.0,0.0,2.2,2177.2,7.5,0.97,-0.56,-0.79,,,,,,270.0,320.0,530.0,980.0,14.0,4.0,1.0,12.0,0.5,20240527_32,中型,1546.0,3.0,,,M60,,,0.0,27.4,80.1,329,0.418,0.316,1742,0.411,1026,24.3,7.6,16.7,19.9,1.433,5,0.93,83.54565217391306,106.7,12.148746697244109,73.11999999999999,86.64545454545454,93.167,2.9396,,6.72,6.61,452.26666666666665,19.0,333.92,7.5,0.0,0,10.71,60.72718446601943,1046.5318122977349,,,,,,,2024-05-27,M60-24
20240527141343,2024-05-27 14:13:43,33,M60-24,710,880,155,110,249,26,0,57,0.0,0.0,0.0,2.18,2189.18,6.5,0.92,-0.56,-0.45,,,,,,270.0,320.0,530.0,980.0,14.0,4.0,1.0,12.0,0.5,20240527_33,中型,1546.0,3.0,,,M60,,,0.0,27.4,80.1,332,0.442,0.331,1745,0.407,1035,25.0,7.8,17.2,20.2,1.458,5,0.93,79.9301204819277,105.0,11.793256547090126,72.7,82.22068965517242,88.409,2.9396,,6.72,6.61,452.26666666666665,19.0,333.92,6.5,-1.0,1,11.31,60.72718446601943,1046.5318122977349,,,,,,,2024-05-27,M60-24
20240527145232,2024-05-27 14:52:32,38,M60-24,768,944,165,112,264,29,0,59,0.0,0.0,0.0,2.37,2343.37,7.5,1.82,-0.78,-0.63,,,,,,270.0,320.0,530.0,900.0,13.0,3.0,1.0,10.0,0.5,20240527_38,中型,1546.0,3.0,,,M60,,,0.0,27.4,80.1,352,0.424,0.318,1877,0.409,1109,25.0,8.2,16.8,19.8,1.444,5,1.0,82.66404494382023,113.3,13.928672611454443,74.44,86.89677419354841,86.897,2.9396,,6.72,6.61,452.26666666666665,19.0,333.92,7.5,1.0,1,18.71,60.72718446601943,1046.5318122977349,,,,,,,2024-05-27,M60-24
20240527145757,2024-05-27 14:57:57,39,M60-24,518,640,110,75,181,20,0,40,0.0,0.0,0.0,1.61,1585.61,7.5,0.0,-1.71,-0.93,,,,,,270.0,320.0,530.0,900.0,13.0,3.0,1.0,10.0,0.5,20240527_39,中型,1546.0,3.0,,,M60,,,0.0,27.4,80.1,241,0.414,0.311,1268,0.409,750,24.9,8.3,16.6,19.9,1.448,5,0.68,68.58265306122449,82.7,7.084375240845369,63.28,68.86470588235295,101.272,2.9396,,6.72,6.61,452.26666666666665,19.0,333.92,7.5,0.0,0,-18.29,60.72718446601943,1046.5318122977349,,,,,,,2024-05-27,M60-24
20240527153954,2024-05-27 15:39:54,46,M60-24,766,944,165,115,269,27,0,60,0.0,0.0,0.0,2.34,2348.34,7.0,0.88,-0.52,-0.63,,,,,,270.0,320.0,530.0,900.0,12.0,3.0,1.0,10.0,0.5,20240527_46,中型,1704.0,4.0,,,M60,,,0.0,27.4,80.1,356,0.428,0.323,1875,0.409,1109,24.4,7.6,16.9,20.1,1.448,5,1.0,78.97073170731707,108.2,12.341121898292185,72.86000000000001,80.51724137931035,80.517,2.9396,,6.72,6.61,452.26666666666665,19.0,333.92,7.0,-0.5,1,17.93,47.098958333333336,750.4434027777778,,,,,,,2024-05-27,M60-24
20240527154435,2024-05-27 15:44:35,47,M60-24,522,638,109,76,178,23,0,40,0.0,0.0,0.0,1.6,1587.6,7.5,1.33,-0.95,-1.24,,,,,,270.0,320.0,530.0,900.0,12.0,3.0,1.0,10.0,0.5,20240527_47,中型,1704.0,4.0,,,M60,,,0.0,27.4,80.1,241,0.427,0.315,1269,0.411,747,26.1,9.5,16.6,20.0,1.431,5,0.68,68.08641975308642,83.5,8.363039690258823,61.58,68.96785714285714,101.423,2.9396,,6.72,6.61,452.26666666666665,19.0,333.92,7.5,0.5,1,-17.29,47.098958333333336,750.4434027777778,,,,,,,2024-05-27,M60-24
20240527162616,2024-05-27 16:26:16,52,M60-24,764,942,166,116,270,25,0,59,0.0,0.0,0.0,2.34,2344.34,7.0,1.75,-0.78,-0.84,,,,,,270.0,320.0,530.0,900.0,13.0,3.0,1.0,10.0,0.5,20240527_52,中型,1704.0,4.0,,,M60,,,0.0,27.4,80.1,354,0.43,0.328,1872,0.408,1108,23.7,7.1,16.7,20.1,1.45,5,1.0,79.2320987654321,106.2,12.402327809784602,75.32000000000001,81.55357142857143,81.554,2.9396,,6.72,6.61,452.26666666666665,19.0,333.92,7.0,-0.5,1,18.93,47.098958333333336,750.4434027777778,,,,,,,2024-05-27,M60-24
20240527163026,2024-05-27 16:30:26,53,M60-24,522,639,110,76,182,21,0,40,0.0,0.0,0.0,1.59,1591.59,7.5,1.33,-0.95,-1.08,,,,,,270.0,320.0,530.0,900.0,13.0,3.0,1.0,10.0,0.5,20240527_53,中型,1704.0,4.0,,,M60,,,0.0,27.4,80.1,243,0.418,0.313,1271,0.411,749,25.1,8.6,16.5,20.1,1.435,5,0.68,67.9451219512195,82.3,7.837311516993323,61.46,68.45517241379311,100.669,2.9396,,6.72,6.61,452.26666666666665,19.0,333.92,7.5,0.5,1,-17.29,47.098958333333336,750.4434027777778,,,,,,,2024-05-27,M60-24
20240528065347,2024-05-28 06:53:47,2,M60-24,775,946,165,102,270,28,0,58,0.0,0.0,0.0,2.28,2346.28,9.0,3.03,-1.27,-0.42,,,,,,270.0,320.0,530.0,900.0,14.0,1.0,2.0,10.0,79.5,20240528_2,中型,822.0,4.0,,,M60,,,0.0,24.8,91.6,356,0.378,0.287,1886,0.411,1111,24.2,7.9,16.3,19.5,1.434,5,1.0,89.26836734693877,121.7,16.790063855543238,76.26,92.73235294117649,92.732,2.9396,,6.72,6.61,452.26666666666665,19.0,333.92,9.0,1.5,1,21.31,,,,,,,,,2024-05-28,M60-24
20240528065902,2024-05-28 06:59:02,3,M60-24,521,642,111,74,179,22,0,40,0.0,0.0,0.0,1.59,1590.59,8.0,1.37,-1.51,-0.62,,,,,,270.0,320.0,530.0,900.0,14.0,1.0,2.0,10.0,79.5,20240528_3,中型,822.0,4.0,,,M60,,,0.0,24.8,91.6,241,0.413,0.307,1274,0.409,753,25.7,9.1,16.6,19.8,1.445,5,0.68,72.03827160493826,83.7,8.753391835031081,63.38,76.20714285714284,112.069,2.9396,,6.72,6.61,452.26666666666665,19.0,333.92,8.0,-1.0,1,-16.86,,,,,,,,,2024-05-28,M60-24
20240528073712,2024-05-28 07:37:12,5,M60-24,766,944,165,112,265,29,0,59,0.0,0.0,0.0,2.31,2342.31,7.5,1.82,-1.03,-0.63,,,,,,270.0,320.0,530.0,900.0,13.0,1.0,2.0,10.0,79.5,20240528_5,中型,822.0,4.0,,,M60,,,0.0,24.8,91.6,353,0.423,0.317,1875,0.409,1109,24.9,8.2,16.7,19.9,1.448,5,1.0,82.88390804597701,110.8,14.21723798744132,74.78,88.36774193548388,88.368,2.9396,,6.72,6.61,452.26666666666665,19.0,333.92,7.5,-0.5,1,18.71,,,,,,,,,2024-05-28,M60-24
20240528074144,2024-05-28 07:41:44,6,M60-24,506,632,108,77,178,20,0,40,0.0,0.0,0.0,1.54,1562.54,7.0,1.32,-1.94,-0.78,,,,,,270.0,320.0,530.0,900.0,13.0,1.0,2.0,10.0,79.5,20240528_6,中型,822.0,4.0,,,M60,,,0.0,24.8,91.6,238,0.433,0.324,1246,0.406,740,25.2,8.4,16.8,20.2,1.462,5,0.67,69.71707317073171,81.7,7.414336884285096,63.04,70.88620689655171,105.8,2.9396,,6.72,6.61,452.26666666666665,19.0,333.92,7.0,-0.5,1,-20.07,,,,,,,,,2024-05-28,M60-24
20240528082203,2024-05-28 08:22:03,10,M60-24,762,943,164,112,269,27,0,59,0.0,0.0,0.0,2.3,2338.3,7.5,1.82,-1.55,-0.74,,,,,,270.0,320.0,530.0,900.0,13.0,1.0,2.0,10.0,79.5,20240528_10,中型,950.0,2.0,,,M60,,,0.0,24.8,91.6,355,0.416,0.315,1869,0.408,1107,24.2,7.6,16.6,20.0,1.453,5,1.0,73.8125,104.5,12.19418464697601,69.36,72.49677419354839,72.497,2.9396,,6.72,6.61,452.26666666666665,19.0,333.92,7.5,0.5,1,18.71,,,,,,,,,2024-05-28,M60-24
20240528082657,2024-05-28 08:26:57,11,M60-24,501,628,109,72,176,21,0,42,0.0,0.0,0.0,1.54,1550.54,8.0,1.41,-3.84,-1.41,,,,,,270.0,320.0,530.0,900.0,13.0,1.0,2.0,10.0,79.5,20240528_11,中型,950.0,2.0,,,M60,,,0.0,24.8,91.6,239,0.409,0.301,1238,0.405,737,26.4,8.8,17.6,20.1,1.471,5,0.67,65.29146341463414,79.8,7.565167307799807,61.220000000000006,64.59655172413794,96.413,2.9396,,6.72,6.61,452.26666666666665,19.0,333.92,8.0,0.5,1,-18.86,,,,,,,,,2024-05-28,M60-24
20240528090434,2024-05-28 09:04:34,15,M60-24,761,944,164,105,267,28,0,60,0.0,0.0,0.0,2.27,2331.27,8.5,1.94,-2.56,-0.63,,,,,,270.0,320.0,530.0,900.0,14.0,1.0,2.0,10.0,79.5,20240528_15,中型,950.0,2.0,,,M60,,,0.0,24.8,91.6,355,0.393,0.296,1869,0.407,1108,24.8,7.9,16.9,19.8,1.456,5,1.0,76.89135802469134,107.8,12.227001061008067,72.08,77.63571428571429,77.636,2.9396,,6.72,6.61,452.26666666666665,19.0,333.92,8.5,0.5,1,20.48,,,,,,,,,2024-05-28,M60-24
20240528090945,2024-05-28 09:09:45,16,M60-24,512,626,110,68,179,20,0,40,0.0,0.0,0.0,1.53,1556.53,9.0,1.49,-2.48,-1.73,,,,,,270.0,320.0,530.0,900.0,14.0,1.0,2.0,10.0,79.5,20240528_16,中型,950.0,2.0,,,M60,,,0.0,24.8,91.6,239,0.38,0.285,1248,0.41,736,25.1,8.4,16.7,19.7,1.438,5,0.67,66.3731707317073,80.4,7.412383323319585,63.54,66.36206896551724,99.048,2.9396,,6.72,6.61,452.26666666666665,19.0,333.92,9.0,0.5,1,-12.69,,,,,,,,,2024-05-28,M60-24
20240528140725,2024-05-28 14:07:25,32,M60-24,727,904,156,102,255,25,0,56,0.0,0.0,0.0,2.24,2227.24,8.0,0.99,-1.62,0.11,4.7,30.0,591.0,635.0,621.0,270.0,320.0,530.0,980.0,14.0,4.0,1.0,12.0,8.0,20240528_32,中型,1548.0,2.0,,,M60,615.7,591.0,615.6666666666666,28.0,58.0,336,0.4,0.304,1787,0.407,1060,24.1,7.4,16.7,19.7,1.458,5,0.95,85.34042553191489,117.6,15.346302619010276,74.23999999999998,89.67878787878789,94.399,2.9396,,6.72,6.61,452.26666666666665,19.0,333.92,8.0,-1.0,1,11.14,65.42718446601941,1125.3475728155338,,,,,,,2024-05-28,M60-24
20240528141239,2024-05-28 14:12:39,33,M60-24,713,894,160,108,251,24,0,55,0.0,0.0,0.0,2.2,2207.2,7.0,0.93,-1.52,0.11,,,,,,270.0,320.0,530.0,980.0,14.0,4.0,1.0,12.0,8.0,20240528_33,中型,1548.0,2.0,,,M60,,,0.0,25.3,82.1,330,0.43,0.327,1767,0.404,1054,23.9,7.3,16.7,19.9,1.478,5,0.94,80.26857142857142,104.0,11.865863918426346,72.02000000000001,80.88333333333334,86.046,2.9396,,6.72,6.61,452.26666666666665,19.0,333.92,7.0,-1.0,1,10.93,65.42718446601941,1125.3475728155338,,,,,,,2024-05-28,M60-24
20240528145745,2024-05-28 14:57:45,38,M60-24,765,952,163,112,268,29,0,61,0.0,0.0,0.0,2.33,2352.33,7.5,1.82,-1.16,0.21,,,,,,270.0,320.0,530.0,900.0,13.0,3.0,1.0,10.0,8.0,20240528_38,中型,1548.0,2.0,,,M60,,,0.0,25.3,82.1,358,0.418,0.313,1880,0.407,1115,25.1,8.1,17.0,20.0,1.458,5,1.0,76.77283950617284,107.6,12.745989563854824,71.32000000000001,77.39642857142859,77.396,2.9396,,6.72,6.61,452.26666666666665,19.0,333.92,7.5,0.5,1,18.71,65.42718446601941,1125.3475728155338,,,,,,,2024-05-28,M60-24
20240528150204,2024-05-28 15:02:04,39,M60-24,513,643,107,72,178,21,0,42,0.0,0.0,0.0,1.58,1577.58,8.0,1.41,-1.54,0.94,,,,,,270.0,320.0,530.0,900.0,13.0,3.0,1.0,10.0,8.0,20240528_39,中型,1548.0,2.0,,,M60,,,0.0,25.3,82.1,241,0.404,0.299,1263,0.406,750,26.1,8.7,17.4,19.9,1.462,5,0.67,65.38271604938272,81.1,7.482172889047289,60.8,64.38571428571427,96.098,2.9396,,6.72,6.61,452.26666666666665,19.0,333.92,8.0,0.5,1,-18.86,65.42718446601941,1125.3475728155338,,,,,,,2024-05-28,M60-24
20240528154039,2024-05-28 15:40:39,44,M60-24,765,958,164,112,266,27,0,59,0.0,0.0,0.0,2.34,2353.34,7.5,1.82,-1.16,0.84,,,,,,270.0,320.0,530.0,900.0,12.0,3.0,1.0,10.0,8.0,20240528_44,中型,1710.0,3.0,,,M60,,,0.0,25.3,82.1,352,0.421,0.318,1887,0.405,1122,24.4,7.7,16.8,19.7,1.467,5,1.0,81.75853658536585,108.8,13.952820776262952,74.9,84.97241379310346,84.972,2.9396,,6.72,6.61,452.26666666666665,19.0,333.92,7.5,-0.5,1,18.71,58.83052631578949,931.4833333333336,,,,,,,2024-05-28,M60-24
20240528154505,2024-05-28 15:45:05,45,M60-24,511,645,108,72,176,23,0,41,0.0,0.0,0.0,1.58,1577.58,8.0,1.41,-1.92,1.26,,,,,,270.0,320.0,530.0,900.0,12.0,3.0,1.0,10.0,8.0,20240528_45,中型,1710.0,3.0,,,M60,,,0.0,25.3,82.1,240,0.409,0.3,1264,0.404,753,26.7,9.6,17.1,19.8,1.474,5,0.67,70.08888888888889,80.2,7.896256340667448,65.39999999999999,71.48214285714286,106.69,2.9396,,6.72,6.61,452.26666666666665,19.0,333.92,8.0,0.5,1,-18.86,58.83052631578949,931.4833333333336,,,,,,,2024-05-28,M60-24
20240528162322,2024-05-28 16:23:22,51,M60-24,768,960,165,108,269,26,0,59,0.0,0.0,0.0,2.36,2357.36,8.0,1.89,-1.29,1.05,,,,,,270.0,320.0,530.0,900.0,13.0,3.0,1.0,10.0,8.0,20240528_51,中型,1710.0,3.0,,,M60,,,0.0,25.3,82.1,354,0.401,0.305,1893,0.406,1125,24.0,7.3,16.7,19.6,1.465,5,1.0,82.35,112.7,14.703626979132167,75.4,87.99655172413793,87.997,2.9396,,6.72,6.61,452.26666666666665,19.0,333.92,8.0,0.0,0,17.14,58.83052631578949,931.4833333333336,,,,,,,2024-05-28,M60-24
20240528162740,2024-05-28 16:27:40,52,M60-24,508,647,108,72,178,21,0,39,0.0,0.0,0.0,1.56,1574.56,8.0,1.41,-2.5,1.57,,,,,,270.0,320.0,530.0,900.0,13.0,3.0,1.0,10.0,8.0,20240528_52,中型,1710.0,3.0,,,M60,,,0.0,25.3,82.1,238,0.404,0.303,1263,0.402,755,25.2,8.8,16.4,19.7,1.486,5,0.67,67.55925925925926,78.7,6.82218200816555,61.17999999999999,68.46428571428571,102.186,2.9396,,6.72,6.61,452.26666666666665,19.0,333.92,8.0,0.0,0,-18.86,58.83052631578949,931.4833333333336,,,,,,,2024-05-28,M60-24
20240529065446,2024-05-29 06:54:46,2,M60-24,774,962,166,100,265,30,0,59,0.0,0.0,0.0,2.33,2358.33,9.0,1.01,-1.4,1.26,,,,,,270.0,320.0,530.0,900.0,14.0,1.0,2.0,10.0,0.0,20240529_2,中型,826.0,4.0,,,M60,,,0.0,24.1,86.3,354,0.377,0.282,1902,0.407,1128,25.1,8.5,16.7,19.3,1.457,5,1.0,88.8530612244898,121.8,15.51951506239038,77.22,93.1235294117647,93.124,2.9396,,6.72,6.61,452.26666666666665,19.0,333.92,9.0,1.0,1,19.31,,,,,,,,,2024-05-29,M60-24
20240529065931,2024-05-29 06:59:31,3,M60-24,524,659,109,71,182,20,0,40,0.0,0.0,0.0,1.61,1606.61,8.5,1.43,-1.5,2.01,,,,,,270.0,320.0,530.0,900.0,14.0,1.0,2.0,10.0,0.0,20240529_3,中型,826.0,4.0,,,M60,,,0.0,24.1,86.3,242,0.39,0.293,1292,0.406,768,24.8,8.3,16.5,19.5,1.466,5,0.68,74.38811881188117,88.7,8.418347326444545,67.36,75.1857142857143,110.567,2.9396,,6.72,6.61,452.26666666666665,19.0,333.92,8.5,-0.5,1,-13.52,,,,,,,,,2024-05-29,M60-24
20240529073737,2024-05-29 07:37:37,5,M60-24,770,962,164,108,268,28,0,59,0.0,0.0,0.0,2.28,2361.28,8.0,1.89,-1.03,1.26,,,,,,270.0,320.0,530.0,900.0,14.0,2.0,2.0,10.0,0.0,20240529_5,中型,826.0,4.0,,,M60,,,0.0,24.1,86.3,355,0.403,0.304,1896,0.406,1126,24.5,7.9,16.6,19.6,1.462,5,1.0,88.72577319587629,118.3,14.30606012712553,80.28,92.9911764705882,92.991,2.9396,,6.72,6.61,452.26666666666665,19.0,333.92,8.0,-0.5,1,17.14,,,,,,,,,2024-05-29,M60-24
20240529074433,2024-05-29 07:44:33,6,M60-24,511,647,108,72,179,21,0,40,0.0,0.0,0.0,1.55,1579.55,8.0,1.41,-1.92,1.57,,,,,,270.0,320.0,530.0,900.0,14.0,2.0,2.0,10.0,0.0,20240529_6,中型,826.0,4.0,,,M60,,,0.0,24.1,86.3,240,0.402,0.3,1266,0.404,755,25.4,8.8,16.7,19.8,1.477,5,0.67,70.30361445783133,83.1,7.637959195402549,68.36,70.08965517241379,104.611,2.9396,,6.72,6.61,452.26666666666665,19.0,333.92,8.0,0.0,0,-18.86,,,,,,,,,2024-05-29,M60-24
20240529082710,2024-05-29 08:27:10,10,M60-24,758,962,162,115,268,25,0,59,0.0,0.0,0.0,2.34,2351.34,7.0,0.88,-1.56,1.26,,,,,,270.0,320.0,530.0,900.0,14.0,1.0,2.0,10.0,0.0,20240529_10,中型,957.0,2.0,,,M60,,,0.0,24.1,86.3,352,0.429,0.327,1882,0.403,1124,23.9,7.1,16.8,19.9,1.483,5,1.0,81.07654320987655,115.4,14.216294525153549,74.74,83.01071428571429,83.011,2.9396,,6.72,6.61,452.26666666666665,19.0,333.92,7.0,-1.0,1,17.93,,,,,,,,,2024-05-29,M60-24
20240529083114,2024-05-29 08:31:14,11,M60-24,506,649,109,75,177,20,0,42,0.0,0.0,0.0,1.54,1579.54,7.5,1.35,-2.32,1.88,,,,,,270.0,320.0,530.0,900.0,14.0,1.0,2.0,10.0,0.0,20240529_11,中型,957.0,2.0,,,M60,,,0.0,24.1,86.3,239,0.424,0.314,1264,0.4,758,25.9,8.4,17.6,19.9,1.498,5,0.67,70.21851851851852,80.4,7.760538213343723,68.0,71.91071428571429,107.329,2.9396,,6.72,6.61,452.26666666666665,19.0,333.92,7.5,0.5,1,-18.29,,,,,,,,,2024-05-29,M60-24
20240529091121,2024-05-29 09:11:21,15,M60-24,764,963,163,112,268,28,0,60,0.0,0.0,0.0,2.32,2360.32,7.5,1.82,-1.29,1.37,,,,,,270.0,320.0,530.0,900.0,13.0,1.0,2.0,10.0,0.0,20240529_15,中型,957.0,2.0,,,M60,,,0.0,24.1,86.3,356,0.418,0.315,1890,0.404,1126,24.7,7.9,16.9,19.8,1.474,5,1.0,74.92000000000002,107.0,11.665106562355575,71.32,72.87741935483872,72.877,2.9396,,6.72,6.61,452.26666666666665,19.0,333.92,7.5,0.0,0,18.71,,,,,,,,,2024-05-29,M60-24
20240529091605,2024-05-29 09:16:05,16,M60-24,516,647,107,70,178,21,0,41,0.0,0.0,0.0,1.56,1581.56,8.5,1.45,-1.34,1.57,,,,,,270.0,320.0,530.0,900.0,13.0,1.0,2.0,10.0,0.0,20240529_16,中型,957.0,2.0,,,M60,,,0.0,24.1,86.3,240,0.393,0.292,1270,0.406,754,25.8,8.8,17.1,19.6,1.461,5,0.67,66.47032967032968,80.8,7.074447044838103,63.85999999999999,63.95625,95.457,2.9396,,6.72,6.61,452.26666666666665,19.0,333.92,8.5,1.0,1,-14.52,,,,,,,,,2024-05-29,M60-24
20240529140905,2024-05-29 14:09:05,32,M60-24,733,913,155,100,255,27,0,56,0.0,0.0,0.0,2.26,2241.26,8.5,2.04,-1.21,1.11,3.0,30.3,592.0,636.0,561.0,270.0,320.0,530.0,980.0,11.0,4.0,2.0,12.0,0.5,20240529_32,中型,1550.0,3.0,,,M60,596.3,592.0,596.3333333333334,30.0,52.0,338,0.392,0.296,1801,0.407,1068,24.6,8.0,16.6,19.6,1.457,5,0.95,82.02272727272727,103.6,12.571348442108054,77.28,83.89032258064515,88.306,2.9396,,6.72,6.61,452.26666666666665,19.0,333.92,8.5,0.0,0,15.48,58.94077669902912,1011.8166666666668,,,,,,,2024-05-29,M60-24
20240529141414,2024-05-29 14:14:14,33,M60-24,728,902,156,97,250,27,0,55,0.0,0.0,0.0,2.23,2217.23,8.5,1.04,-0.95,1.01,,,,,,270.0,320.0,530.0,980.0,11.0,4.0,2.0,12.0,0.5,20240529_33,中型,1550.0,3.0,,,M60,,,0.0,25.4,80.9,332,0.388,0.292,1786,0.408,1058,24.7,8.1,16.6,19.4,1.453,5,0.94,83.49354838709677,109.9,13.188898936260165,75.1,86.94687499999999,92.497,2.9396,,6.72,6.61,452.26666666666665,19.0,333.92,8.5,0.0,0,12.48,58.94077669902912,1011.8166666666668,,,,,,,2024-05-29,M60-24
20240529150019,2024-05-29 15:00:19,37,M60-24,773,961,166,107,269,28,0,61,0.0,0.0,0.0,2.38,2367.38,8.0,0.94,-0.64,1.16,,,,,,270.0,320.0,530.0,900.0,13.0,3.0,2.0,10.0,0.5,20240529_37,中型,1550.0,3.0,,,M60,,,0.0,25.4,80.9,358,0.398,0.299,1900,0.407,1127,24.9,7.8,17.0,19.7,1.458,5,1.0,83.5939024390244,113.4,14.111147189894666,76.11999999999999,87.28275862068966,87.283,2.9396,,6.72,6.61,452.26666666666665,19.0,333.92,8.0,-0.5,1,16.14,58.94077669902912,1011.8166666666668,,,,,,,2024-05-29,M60-24
20240529150457,2024-05-29 15:04:57,38,M60-24,518,647,108,70,179,21,0,41,0.0,0.0,0.0,1.6,1585.6,8.5,1.45,-0.96,1.57,,,,,,270.0,320.0,530.0,900.0,13.0,3.0,2.0,10.0,0.5,20240529_38,中型,1550.0,3.0,,,M60,,,0.0,25.4,80.9,241,0.391,0.29,1273,0.407,755,25.7,8.7,17.0,19.6,1.458,5,0.67,69.6109756097561,80.8,7.011593293367795,66.74,69.86896551724138,104.282,2.9396,,6.72,6.61,452.26666666666665,19.0,333.92,8.5,0.5,1,-14.52,58.94077669902912,1011.8166666666668,,,,,,,2024-05-29,M60-24
20240529154813,2024-05-29 15:48:13,44,M60-24,768,960,163,108,270,27,0,59,0.0,0.0,0.0,2.35,2357.35,8.0,1.89,-1.29,1.05,,,,,,270.0,320.0,530.0,900.0,17.0,2.0,2.0,10.0,0.5,20240529_44,中型,1720.0,2.0,,,M60,,,0.0,25.4,80.9,356,0.4,0.303,1891,0.406,1123,24.2,7.6,16.6,19.7,1.462,5,1.0,83.35057471264368,117.8,14.698071447213968,79.6,85.74193548387095,85.742,2.9396,,6.72,6.61,452.26666666666665,19.0,333.92,8.0,-0.5,1,17.14,65.64574468085107,1028.45,,,,,,,2024-05-29,M60-24
20240529155242,2024-05-29 15:52:42,45,M60-24,512,647,108,68,175,23,0,40,0.0,0.0,0.0,1.58,1574.58,8.5,-1.45,-2.1,1.57,,,,,,270.0,320.0,530.0,900.0,17.0,2.0,2.0,10.0,0.5,20240529_45,中型,1720.0,2.0,,,M60,,,0.0,25.4,80.9,238,0.389,0.286,1267,0.404,755,26.5,9.7,16.8,19.5,1.475,5,0.67,70.87325581395348,81.1,7.38470172940205,66.03999999999999,71.85666666666665,107.249,2.9396,,6.72,6.61,452.26666666666665,19.0,333.92,8.5,0.5,1,-16.52,65.64574468085107,1028.45,,,,,,,2024-05-29,M60-24
20240529164400,2024-05-29 16:44:00,54,M60-24,768,960,166,107,264,27,0,58,0.0,0.0,0.0,2.34,2352.34,8.0,0.94,-1.29,1.05,,,,,,270.0,320.0,530.0,900.0,11.0,2.0,2.0,10.0,0.5,20240529_54,中型,1720.0,2.0,,,M60,,,0.0,25.4,80.9,349,0.405,0.307,1894,0.405,1126,24.4,7.7,16.6,19.4,1.466,5,1.0,81.85454545454546,111.1,13.998903439936328,73.28,84.9741935483871,84.974,2.9396,,6.72,6.61,452.26666666666665,19.0,333.92,8.0,-0.5,1,16.14,65.64574468085107,1028.45,,,,,,,2024-05-29,M60-24
20240529164818,2024-05-29 16:48:18,55,M60-24,511,647,109,68,176,22,0,39,0.0,0.0,0.0,1.59,1573.59,8.5,-1.45,-2.29,1.57,,,,,,270.0,320.0,530.0,900.0,11.0,2.0,2.0,10.0,0.5,20240529_55,中型,1720.0,2.0,,,M60,,,0.0,25.4,80.9,237,0.386,0.287,1267,0.403,756,25.7,9.3,16.5,19.4,1.479,5,0.67,67.43580246913581,79.4,7.648631099051425,63.260000000000005,68.4392857142857,102.148,2.9396,,6.72,6.61,452.26666666666665,19.0,333.92,8.5,0.5,1,-16.52,65.64574468085107,1028.45,,,,,,,2024-05-29,M60-24
20240530065632,2024-05-30 06:56:32,2,M60-24,771,964,168,100,269,27,0,61,0.0,0.0,0.0,2.33,2362.33,9.0,1.01,-1.78,1.47,,,,,,,,,,,,,,0.0,20240530_2,,,,,,M60,,,0.0,28.3,73.1,357,0.372,0.28,1903,0.405,1132,24.6,7.6,17.1,19.4,1.468,5,1.0,91.5040650406504,122.0,16.380632021587687,78.08,93.5906976744186,93.591,2.9396,,6.72,6.61,452.26666666666665,19.0,354.14666666666665,9.0,0.5,1,19.31,,,,,,,,,2024-05-30,M60-24
20240530070131,2024-05-30 07:01:31,3,M60-24,509,650,112,73,176,21,0,41,0.0,0.0,0.0,1.54,1583.54,8.0,2.82,-2.3,2.04,,,,,,,,,,,,,,0.0,20240530_3,,,,,,M60,,,0.0,28.3,73.1,238,0.415,0.307,1271,0.4,762,26.1,8.8,17.2,19.7,1.497,5,0.67,74.41136363636363,87.3,8.346956873590925,67.18,76.99999999999999,114.925,2.9396,,6.72,6.61,452.26666666666665,19.0,354.14666666666665,8.0,-1.0,1,-17.86,,,,,,,,,2024-05-30,M60-24
20240530073915,2024-05-30 07:39:15,5,M60-24,758,962,165,115,267,27,0,58,0.0,0.0,0.0,2.34,2354.34,7.0,0.88,-1.56,1.26,,,,,,,,,,,,,,0.0,20240530_5,,,,,,M60,,,0.0,28.3,73.1,352,0.431,0.327,1885,0.402,1127,24.1,7.7,16.5,19.9,1.487,5,1.0,86.61494252873563,115.0,13.577360540604738,85.48,88.36774193548388,88.368,2.9396,,6.72,6.61,452.26666666666665,19.0,354.14666666666665,7.0,-1.0,1,17.93,,,,,,,,,2024-05-30,M60-24
20240530074356,2024-05-30 07:43:56,6,M60-24,497,638,109,73,176,19,0,41,0.0,0.0,0.0,1.54,1554.54,7.5,1.39,-2.74,1.75,,,,,,,,,,,,,,0.0,20240530_6,,,,,,M60,,,0.0,28.3,73.1,236,0.415,0.309,1244,0.4,747,25.4,8.1,17.4,19.9,1.503,5,0.66,72.82727272727273,84.6,7.979842890808281,69.98,75.93548387096774,115.054,2.9396,,6.72,6.61,452.26666666666665,19.0,354.14666666666665,7.5,0.5,1,-20.29,,,,,,,,,2024-05-30,M60-24
20240530082156,2024-05-30 08:21:56,9,M60-24,756,961,164,115,265,29,0,57,0.0,0.0,0.0,2.38,2349.38,7.0,0.88,-1.82,1.16,,,,,,,,,,,,,,0.0,20240530_9,,,,,,M60,,,0.0,28.3,73.1,351,0.434,0.328,1881,0.402,1125,24.5,8.3,16.2,19.9,1.488,5,1.0,87.62073170731706,113.7,13.812884916211631,79.54,93.41379310344828,93.414,2.9396,,6.72,6.61,452.26666666666665,19.0,354.14666666666665,7.0,-0.5,1,17.93,,,,,,,,,2024-05-30,M60-24
20240530082642,2024-05-30 08:26:42,10,M60-24,494,638,105,76,177,19,0,38,0.0,0.0,0.0,1.55,1548.55,7.0,1.33,-2.76,1.75,,,,,,,,,,,,,,0.0,20240530_10,,,,,,M60,,,0.0,28.3,73.1,234,0.429,0.325,1237,0.399,743,24.4,8.1,16.2,20.0,1.504,5,0.66,69.99012345679013,84.3,8.015842414518143,65.03999999999999,70.43214285714285,106.715,2.9396,,6.72,6.61,452.26666666666665,19.0,354.14666666666665,7.0,0.0,0,-21.07,,,,,,,,,2024-05-30,M60-24
20240530090803,2024-05-30 09:08:03,15,M60-24,765,959,167,112,269,27,0,59,0.0,0.0,0.0,2.37,2360.37,7.5,1.82,-1.16,0.95,,,,,,,,,,,,,,0.0,20240530_15,,,,,,M60,,,0.0,28.3,73.1,355,0.416,0.315,1891,0.405,1126,24.2,7.6,16.6,19.8,1.472,5,1.0,85.24146341463415,122.9,15.385889569940948,78.42,88.96896551724137,88.969,2.9396,,6.72,6.61,452.26666666666665,19.0,354.14666666666665,7.5,0.5,1,18.71,,,,,,,,,2024-05-30,M60-24
20240530091224,2024-05-30 09:12:24,16,M60-24,504,637,106,71,177,20,0,38,0.0,0.0,0.0,1.55,1554.55,8.0,1.43,-1.75,1.59,,,,,,,,,,,,,,0.0,20240530_16,,,,,,M60,,,0.0,28.3,73.1,235,0.401,0.302,1247,0.404,743,24.7,8.5,16.2,19.7,1.474,5,0.66,70.93595505617976,81.7,7.266287356899411,67.28,72.64516129032258,110.068,2.9396,,6.72,6.61,452.26666666666665,19.0,354.14666666666665,8.0,0.5,1,-19.86,,,,,,,,,2024-05-30,M60-24
20240530141123,2024-05-30 14:11:23,32,M60-31,734,913,153,99,256,28,0,56,0.0,0.0,0.0,2.54,2241.54,8.5,1.02,-1.08,1.11,2.0,31.6,694.0,653.0,692.0,270.0,320.0,530.0,980.0,25.0,10.0,2.0,12.0,0.0,20240530_32,中型,1605.0,1.0,,,M60,679.7,694.0,679.6666666666666,29.0,60.0,340,0.387,0.291,1800,0.408,1066,24.7,8.2,16.5,19.6,1.452,5,0.95,86.48600000000002,110.9,12.721344425806574,81.67999999999999,89.05142857142856,93.738,2.9396,,6.72,6.61,452.26666666666665,19.0,354.14666666666665,8.5,0.5,1,14.48,64.01473684210526,1082.9159649122807,,,,,,,2024-05-30,M60-31
20240530141651,2024-05-30 14:16:51,33,M60-31,724,902,156,102,253,28,0,58,0.0,0.0,0.0,2.48,2225.48,8.0,2.0,-0.96,1.01,,,,,,270.0,320.0,530.0,980.0,25.0,10.0,2.0,12.0,0.0,20240530_33,中型,1605.0,1.0,,,M60,,,0.0,27.8,79.1,339,0.403,0.301,1782,0.406,1058,25.4,8.3,17.1,19.8,1.461,5,0.94,82.88780487804877,99.9,11.790523170956169,81.3,88.68275862068964,94.343,2.9396,,6.72,6.61,452.26666666666665,19.0,354.14666666666665,8.0,-0.5,1,11.14,64.01473684210526,1082.9159649122807,,,,,,,2024-05-30,M60-31
20240530151900,2024-05-30 15:19:00,41,M60-24,769,961,165,107,269,29,0,61,0.0,0.0,0.0,2.35,2363.35,8.0,0.94,-1.16,1.16,,,,,,270.0,320.0,530.0,900.0,12.0,0.0,2.0,10.0,0.0,20240530_41,中型,824.0,4.0,,,M60,,,0.0,27.8,79.1,359,0.398,0.298,1895,0.406,1126,25.1,8.1,17.0,19.7,1.464,5,1.0,90.00319148936171,118.2,14.778301029000502,86.5,90.47272727272728,90.473,2.9396,,6.72,6.61,452.26666666666665,19.0,354.14666666666665,8.0,0.0,0,16.14,,,,,,,,,2024-05-30,M60-24
20240530152340,2024-05-30 15:23:40,42,M60-24,511,647,110,71,175,23,0,41,0.0,0.0,0.0,1.58,1579.58,8.0,0.0,-1.92,1.57,,,,,,270.0,320.0,530.0,900.0,13.0,2.0,2.0,10.0,0.0,20240530_42,中型,824.0,4.0,,,M60,,,0.0,27.8,79.1,239,0.406,0.297,1268,0.403,757,26.8,9.6,17.2,19.6,1.481,5,0.67,72.32359550561797,82.9,7.5303732911323875,66.66,75.89354838709679,113.274,2.9396,,6.72,6.61,452.26666666666665,19.0,354.14666666666665,8.0,0.0,0,-19.86,,,,,,,,,2024-05-30,M60-24
