Repository: Vincent626/concrete-strength-analysis

# 🎯 S60 & M60 混凝土強度預測模型訓練成果報告

> **更新日期**: 2026-02-04  
> **專案目標**: 建立 S60/M60 混凝土 28 天抗壓強度預測模型

---

## 📋 摘要

本專案針對 S60（小型）與 M60（中型）離心混凝土管配比，建立機器學習預測模型。透過配料特徵分析，預測 28 天抗壓強度，並識別影響強度的關鍵因素。

### 主要成果

| 模型 | 樣本數 | R² | MAE (kgf/cm²) | 狀態 |
|:---|---:|---:|---:|:---|
| **S60** | 46 | **0.360** | 28 | ✅ 可用 |
| **M60** | 52 | **0.206** | 25 | ✅ 可用 |

---

## 📈 模型效能比較
> **說明**：S60 模型 R²=0.360，M60 模型 R²=0.206，兩者皆具有預測能力。S60 表現較佳，預測誤差約 28 kgf/cm²。

---

## 📊 強度分布比較
> **說明**：S60 與 M60 的強度分布相似，平均約 605 kgf/cm²，皆高於設計強度 510 kgf/cm²（紅色虛線）。

---

File: S60_M60_dataset_v9_shared.csv (part 7 of 138)
match_key,日期及時間,序,配比 ,耗用骨材1,耗用骨材2,耗用骨材3,耗用水,耗用泥料1,耗用泥料2,耗用泥料3,耗用泥料4,耗用藥劑1,耗用藥劑2,耗用藥劑3,耗用藥劑4,耗用小計,表面水骨材1,誤差%水,誤差%骨材1,誤差%骨材2,坍度(cm),混凝土溫度(℃),試體1強度(X1),試體2強度(X2),試體3強度(X3),加料轉速,慢速轉速,中速轉速,高速轉速,加料時間,慢速時間,中速時間,高速時間,總降水量,cp_key,類型,入池,蒸養池,離心開始,離心結束,母體,平均強度,強度_原始,強度_修正,環境溫度,環境濕度,膠結料總量,水灰比,水膠比,骨材總量,砂石比,粗骨材總量,水泥取代率,矽灰取代率,爐石取代率,漿體比例,粗細骨材比,月份,拌合米數,平均電流,最大電流,電流標準差,最終電流,穩定階段平均電流,單位體積穩定電流,砂_FM,砂_Mud,六分_FM,三分_FM,水泥砂漿_28天平均強度,水泥_流動性,水泥砂漿_7天平均強度,設定扣水率(%),扣水率_變動幅度,扣水率_是否變更,水量微調偏離度,蒸養實際平均溫度,蒸養實際總積溫,蒸養實際階段1溫度,蒸養實際階段2溫度,蒸養實際階段3溫度,實際離心平均轉速,實際離心平均電流,實際離心總能量,日期,配比
20240530160444,2024-05-30 16:04:44,48,M60-24,769,961,166,107,268,30,0,60,0.0,0.0,0.0,2.36,2363.36,8.0,0.94,-1.16,1.16,,,,,,270.0,320.0,530.0,900.0,13.0,2.0,2.0,10.0,0.0,20240530_48,中型,950.0,2.0,,,M60,,,0.0,27.8,79.1,358,0.399,0.299,1896,0.406,1127,25.1,8.4,16.8,19.7,1.466,5,1.0,80.26265060240964,103.7,12.676928201932734,77.35999999999999,80.9896551724138,80.99,2.9396,,6.72,6.61,452.26666666666665,19.0,354.14666666666665,8.0,0.0,0,16.14,,,,,,,,,2024-05-30,M60-24
20240530160901,2024-05-30 16:09:01,49,M60-24,514,647,109,71,180,20,0,42,0.0,0.0,0.0,1.59,1584.59,8.0,0.0,-1.34,1.57,,,,,,270.0,320.0,530.0,900.0,13.0,2.0,2.0,10.0,0.0,20240530_49,中型,950.0,2.0,,,M60,,,0.0,27.8,79.1,242,0.394,0.293,1270,0.405,756,25.6,8.3,17.4,19.8,1.471,5,0.67,69.61411764705882,81.2,8.190685569829073,60.34,72.96896551724137,108.909,2.9396,,6.72,6.61,452.26666666666665,19.0,354.14666666666665,8.0,0.0,0,-19.86,,,,,,,,,2024-05-30,M60-24
20240530165741,2024-05-30 16:57:41,55,M60-24,771,960,165,104,269,25,0,61,0.0,0.0,0.0,2.34,2357.34,8.5,0.97,-1.28,1.05,,,,,,270.0,320.0,530.0,900.0,14.0,2.0,2.0,10.0,0.0,20240530_55,中型,1750.0,3.0,,,M60,,,0.0,27.8,79.1,355,0.387,0.293,1896,0.407,1125,24.2,7.0,17.2,19.5,1.459,5,1.0,89.09512195121951,116.4,15.387957775394469,78.54,98.93793103448272,98.938,2.9396,,6.72,6.61,452.26666666666665,19.0,354.14666666666665,8.5,0.5,1,19.48,63.28117647058822,959.7645098039212,,,,,,,2024-05-30,M60-24
20240530170200,2024-05-30 17:02:00,56,M60-24,514,648,109,71,180,19,0,42,0.0,0.0,0.0,1.57,1584.57,8.0,0.0,-1.34,1.73,,,,,,270.0,320.0,530.0,900.0,14.0,2.0,2.0,10.0,0.0,20240530_56,中型,1750.0,3.0,,,M60,,,0.0,27.8,79.1,241,0.394,0.295,1271,0.404,757,25.3,7.9,17.4,19.7,1.473,5,0.67,69.62413793103447,82.3,7.980449754232252,61.04,72.19032258064517,107.747,2.9396,,6.72,6.61,452.26666666666665,19.0,354.14666666666665,8.0,-0.5,1,-19.86,63.28117647058822,959.7645098039212,,,,,,,2024-05-30,M60-24
20240531065455,2024-05-31 06:54:55,2,M60-24,773,963,169,105,269,27,0,59,0.0,0.0,0.0,2.34,2367.34,8.5,1.94,-1.02,1.37,,,,,,270.0,320.0,530.0,900.0,15.0,0.0,2.0,10.0,0.5,20240531_2,中型,821.0,2.0,,,M60,,,0.0,29.8,69.6,355,0.39,0.296,1905,0.406,1132,24.2,7.6,16.6,19.5,1.464,5,1.0,92.01296296296296,118.3,15.182952749179371,79.68,96.5578947368421,96.558,2.9396,,6.54,6.61,452.26666666666665,19.0,354.14666666666665,8.5,0.5,1,20.48,,,,,,,,,2024-05-31,M60-24
20240531065955,2024-05-31 06:59:55,3,M60-24,512,649,111,75,179,19,0,40,0.0,0.0,0.0,1.59,1586.59,7.5,1.35,-1.16,1.88,,,,,,270.0,320.0,530.0,900.0,15.0,0.0,2.0,10.0,0.5,20240531_3,中型,821.0,2.0,,,M60,,,0.0,29.8,69.6,238,0.419,0.315,1272,0.403,760,24.8,8.0,16.8,19.7,1.484,5,0.67,72.63333333333334,88.3,8.09982521161916,65.14,74.253125,110.826,2.9396,,6.54,6.61,452.26666666666665,19.0,354.14666666666665,7.5,-1.0,1,-18.29,,,,,,,,,2024-05-31,M60-24
20240531073819,2024-05-31 07:38:19,5,M60-24,765,962,163,116,265,29,0,58,0.0,0.0,0.0,2.34,2360.34,7.0,1.75,-0.65,1.26,,,,,,270.0,320.0,530.0,900.0,13.0,0.0,2.0,10.0,0.5,20240531_5,中型,821.0,2.0,,,M60,,,0.0,29.8,69.6,352,0.438,0.33,1890,0.405,1125,24.7,8.2,16.5,19.8,1.471,5,1.0,84.42891566265061,114.1,13.859984267107,77.82000000000001,88.24137931034484,88.241,2.9396,,6.54,6.61,452.26666666666665,19.0,354.14666666666665,7.0,-0.5,1,18.93,,,,,,,,,2024-05-31,M60-24
20240531074500,2024-05-31 07:45:00,6,M60-24,509,648,108,77,179,17,0,40,0.0,0.0,0.0,1.59,1579.59,7.0,1.32,-1.36,1.73,,,,,,270.0,320.0,530.0,900.0,13.0,0.0,2.0,10.0,0.5,20240531_6,中型,821.0,2.0,,,M60,,,0.0,29.8,69.6,236,0.43,0.326,1265,0.402,756,24.2,7.2,16.9,19.8,1.485,5,0.67,69.75505617977528,85.0,8.892807486775132,61.92,69.8967741935484,104.324,2.9396,,6.54,6.61,452.26666666666665,19.0,354.14666666666665,7.0,0.0,0,-20.07,,,,,,,,,2024-05-31,M60-24
20240531082018,2024-05-31 08:20:18,9,M60-24,758,960,162,115,267,25,0,61,0.0,0.0,0.0,2.36,2350.36,7.0,0.88,-1.56,1.05,,,,,,270.0,320.0,530.0,900.0,13.0,2.0,2.0,10.0,0.5,20240531_9,中型,958.0,4.0,,,M60,,,0.0,29.8,69.6,353,0.431,0.326,1880,0.403,1122,24.4,7.1,17.3,19.9,1.48,5,1.0,79.26666666666667,102.7,12.704038436363165,75.47999999999999,83.81785714285714,83.818,2.9396,,6.54,6.61,452.26666666666665,19.0,354.14666666666665,7.0,0.0,0,17.93,,,,,,,,,2024-05-31,M60-24
20240531082550,2024-05-31 08:25:50,10,M60-24,506,647,109,77,179,18,0,42,0.0,0.0,0.0,1.59,1579.59,7.0,1.32,-1.94,1.57,,,,,,270.0,320.0,530.0,900.0,13.0,2.0,2.0,10.0,0.5,20240531_10,中型,958.0,4.0,,,M60,,,0.0,29.8,69.6,239,0.43,0.322,1262,0.401,756,25.1,7.5,17.6,20.0,1.494,5,0.67,68.26372549019608,82.5,6.730888546880473,65.46000000000001,66.11388888888891,98.677,2.9396,,6.54,6.61,452.26666666666665,19.0,354.14666666666665,7.0,0.0,0,-20.07,,,,,,,,,2024-05-31,M60-24
20240531090748,2024-05-31 09:07:48,14,M60-24,758,960,164,115,268,25,0,60,0.0,0.0,0.0,2.35,2352.35,7.0,0.88,-1.56,1.05,,,,,,270.0,320.0,530.0,900.0,13.0,1.0,2.0,10.0,0.5,20240531_14,中型,958.0,4.0,,,M60,,,0.0,29.8,69.6,353,0.429,0.326,1882,0.403,1124,24.1,7.1,17.0,19.9,1.483,5,1.0,80.26219512195121,104.6,12.44014587244784,73.34,81.48620689655172,81.486,2.9396,,6.54,6.61,452.26666666666665,19.0,354.14666666666665,7.0,0.0,0,17.93,,,,,,,,,2024-05-31,M60-24
20240531091213,2024-05-31 09:12:13,15,M60-24,509,648,110,75,179,19,0,41,0.0,0.0,0.0,1.6,1582.6,7.0,-1.32,-1.36,1.73,,,,,,270.0,320.0,530.0,900.0,13.0,1.0,2.0,10.0,0.5,20240531_15,中型,958.0,4.0,,,M60,,,0.0,29.8,69.6,239,0.419,0.314,1267,0.402,758,25.1,7.9,17.2,19.9,1.489,5,0.67,69.68817204301074,83.9,7.367844251654466,64.63999999999999,70.4125,105.093,2.9396,,6.54,6.61,452.26666666666665,19.0,354.14666666666665,7.0,0.0,0,-22.07,,,,,,,,,2024-05-31,M60-24
20240531141036,2024-05-31 14:10:36,32,M60-31,718,893,151,98,250,25,0,55,0.0,0.0,0.0,2.49,2192.49,8.5,2.08,-1.24,1.02,,,,,,270.0,320.0,530.0,980.0,15.0,4.0,2.0,12.0,1.5,20240531_32,中型,1540.0,4.0,,,M60,,,0.0,29.4,71.4,330,0.392,0.297,1762,0.407,1044,24.2,7.6,16.7,19.5,1.454,5,0.93,86.11744186046512,106.7,11.56467347250624,80.84,89.06333333333333,95.767,2.9396,,6.54,6.61,452.26666666666665,19.0,354.14666666666665,8.5,1.5,1,13.48,,,,,,,,,2024-05-31,M60-31
20240531141543,2024-05-31 14:15:43,33,M60-31,717,895,156,97,250,23,0,57,0.0,0.0,0.0,2.47,2197.47,8.5,1.04,-1.38,1.24,,,,,,270.0,320.0,530.0,980.0,15.0,4.0,2.0,12.0,1.5,20240531_33,中型,1540.0,4.0,,,M60,,,0.0,29.4,71.4,330,0.388,0.294,1768,0.406,1051,24.2,7.0,17.3,19.5,1.466,5,0.93,84.25714285714287,111.7,14.340039563888151,73.38,91.36000000000004,98.237,2.9396,,6.54,6.61,452.26666666666665,19.0,354.14666666666665,8.5,0.0,0,12.48,,,,,,,,,2024-05-31,M60-31
20240531145855,2024-05-31 14:58:55,39,M60-31,767,961,163,108,270,28,0,61,0.0,0.0,0.0,2.65,2360.65,8.0,1.89,-1.41,1.16,,,,,,270.0,320.0,530.0,900.0,13.0,0.0,2.0,10.0,1.5,20240531_39,中型,1540.0,4.0,,,M60,,,0.0,29.4,71.4,359,0.4,0.301,1891,0.406,1124,24.8,7.8,17.0,19.8,1.465,5,1.0,81.15185185185184,111.0,13.027464920300384,76.28,83.53928571428573,83.539,2.9396,,6.54,6.61,452.26666666666665,19.0,354.14666666666665,8.0,-0.5,1,17.14,,,,,,,,,2024-05-31,M60-31
20240531150319,2024-05-31 15:03:19,40,M60-31,515,648,108,72,176,23,0,40,0.0,0.0,0.0,1.79,1583.79,8.0,1.41,-1.15,1.73,,,,,,270.0,320.0,530.0,900.0,13.0,0.0,2.0,10.0,1.5,20240531_40,中型,1540.0,4.0,,,M60,,,0.0,29.4,71.4,239,0.409,0.301,1271,0.405,756,26.4,9.6,16.7,19.7,1.468,5,0.67,66.04390243902438,78.2,7.685718424311349,62.64,66.31724137931033,98.981,2.9396,,6.54,6.61,452.26666666666665,19.0,354.14666666666665,8.0,0.0,0,-18.86,,,,,,,,,2024-05-31,M60-31
20240531154156,2024-05-31 15:41:56,44,M60-31,804,933,165,99,301,0,0,89,0.0,0.0,0.0,2.64,2393.64,9.0,2.06,-1.23,1.08,,,,,,270.0,320.0,530.0,900.0,19.0,2.0,2.0,10.0,1.5,20240531_44,中型,1715.0,3.0,,,M60,,,0.0,29.4,71.4,390,0.329,0.254,1902,0.423,1098,22.8,0.0,22.8,20.5,1.366,5,1.0,90.56629213483149,119.7,17.774890406085916,86.53999999999999,100.80967741935484,100.81,2.9396,,6.54,6.61,452.26666666666665,19.0,354.14666666666665,9.0,1.0,1,18.31,,,,,,,,,2024-05-31,M60-31
20240531154640,2024-05-31 15:46:40,45,M60-31,548,636,111,65,204,0,0,64,0.0,0.0,0.0,1.81,1629.81,9.5,1.56,-1.44,1.27,,,,,,270.0,320.0,530.0,900.0,19.0,2.0,2.0,10.0,1.5,20240531_45,中型,1715.0,3.0,,,M60,,,0.0,29.4,71.4,268,0.319,0.243,1295,0.423,747,23.9,0.0,23.9,20.5,1.363,5,0.68,76.95425531914893,87.5,9.767996646600755,81.63999999999999,82.73333333333335,121.667,2.9396,,6.54,6.61,452.26666666666665,19.0,354.14666666666665,9.5,0.5,1,-10.84,,,,,,,,,2024-05-31,M60-31
20240531163100,2024-05-31 16:31:00,52,M60-31,806,932,166,96,303,0,0,92,0.0,0.0,0.0,2.64,2397.64,9.5,3.23,-1.47,0.98,,,,,,270.0,320.0,530.0,900.0,12.0,1.0,2.0,10.0,1.5,20240531_52,中型,1715.0,3.0,,,M60,,,0.0,29.4,71.4,395,0.317,0.243,1904,0.423,1098,23.3,0.0,23.3,20.5,1.362,5,1.0,85.4132530120482,111.9,15.735209318896237,88.82,94.8793103448276,94.879,2.9396,,6.54,6.61,452.26666666666665,19.0,354.14666666666665,9.5,0.0,0,20.16,,,,,,,,,2024-05-31,M60-31
20240531163518,2024-05-31 16:35:18,53,M60-31,547,638,108,62,208,0,0,65,0.0,0.0,0.0,1.82,1629.82,10.0,1.64,-2.15,1.59,,,,,,270.0,320.0,530.0,900.0,12.0,1.0,2.0,10.0,1.5,20240531_53,中型,1715.0,3.0,,,M60,,,0.0,29.4,71.4,273,0.298,0.227,1293,0.423,746,23.8,0.0,23.8,20.6,1.364,5,0.68,74.08795180722893,84.6,9.363469102647356,73.16,80.65862068965517,118.616,2.9396,,6.54,6.61,452.26666666666665,19.0,354.14666666666665,10.0,0.5,1,-9.44,,,,,,,,,2024-05-31,M60-31
20240601065322,2024-06-01 06:53:22,2,M60-24,808,935,169,95,302,0,0,91,0.0,0.0,0.0,2.34,2402.34,9.5,2.15,-1.22,1.3,,,,,,270.0,320.0,530.0,900.0,12.0,3.0,2.0,10.0,0.0,20240601_2,中型,822.0,2.0,,,M60,,,0.0,30.6,65.4,393,0.315,0.242,1912,0.423,1104,23.2,0.0,23.2,20.3,1.366,6,1.0,99.5235849056604,129.7,21.1135410001152,86.53999999999999,115.7756756756757,115.776,2.9396,,6.54,6.61,452.26666666666665,19.0,354.14666666666665,9.5,-0.5,1,19.16,,,,,,,,,2024-06-01,M60-24
20240601065747,2024-06-01 06:57:47,3,M60-24,544,639,115,68,205,0,0,64,0.0,0.0,0.0,1.59,1636.59,9.0,3.03,-1.81,1.75,,,,,,270.0,320.0,530.0,900.0,12.0,3.0,2.0,10.0,0.0,20240601_3,中型,822.0,2.0,,,M60,,,0.0,30.6,65.4,269,0.332,0.253,1298,0.419,754,23.8,0.0,23.8,20.6,1.386,6,0.68,79.67524752475246,90.5,10.32691768627636,75.28,87.60857142857142,128.836,2.9396,,6.54,6.61,452.26666666666665,19.0,354.14666666666665,9.0,-0.5,1,-12.69,,,,,,,,,2024-06-01,M60-24
20240601073801,2024-06-01 07:38:01,5,M60-24,796,934,167,105,303,0,0,90,0.0,0.0,0.0,2.33,2397.33,8.0,0.96,-1.36,1.19,,,,,,270.0,320.0,530.0,900.0,14.0,1.0,2.0,10.0,0.0,20240601_5,中型,822.0,2.0,,,M60,,,0.0,30.6,65.4,393,0.347,0.267,1897,0.42,1101,22.9,0.0,22.9,20.8,1.383,6,1.0,94.50108695652172,124.2,21.47424389803838,86.12,111.7060606060606,111.706,2.9396,,6.54,6.61,452.26666666666665,19.0,354.14666666666665,8.0,-1.0,1,14.14,,,,,,,,,2024-06-01,M60-24
20240601074159,2024-06-01 07:41:59,6,M60-24,538,639,110,72,206,0,0,61,0.0,0.0,0.0,1.59,1627.59,8.0,1.41,-2.0,1.75,,,,,,270.0,320.0,530.0,900.0,14.0,1.0,2.0,10.0,0.0,20240601_6,中型,822.0,2.0,,,M60,,,0.0,30.6,65.4,267,0.35,0.27,1287,0.418,749,22.8,0.0,22.8,20.8,1.392,6,0.68,74.8764705882353,88.0,9.93272247566329,70.48,83.47241379310346,122.754,2.9396,,6.54,6.61,452.26666666666665,19.0,354.14666666666665,8.0,0.0,0,-18.86,,,,,,,,,2024-06-01,M60-24
20240601082356,2024-06-01 08:23:56,10,M60-24,791,934,161,114,299,0,0,92,0.0,0.0,0.0,2.33,2393.33,7.0,1.79,-1.0,1.19,,,,,,270.0,320.0,530.0,900.0,14.0,1.0,2.0,10.0,0.0,20240601_10,中型,1010.0,4.0,,,M60,,,0.0,30.6,65.4,391,0.381,0.292,1886,0.419,1095,23.5,0.0,23.5,21.1,1.384,6,1.0,87.22528735632184,113.1,16.80956363250181,84.08000000000001,99.51612903225804,99.516,2.9396,,6.54,6.61,452.26666666666665,19.0,354.14666666666665,7.0,-1.0,1,16.93,,,,,,,,,2024-06-01,M60-24
20240601082745,2024-06-01 08:27:45,11,M60-24,525,627,109,76,202,0,0,62,0.0,0.0,0.0,1.58,1602.58,7.0,1.33,-1.87,1.46,,,,,,270.0,320.0,530.0,900.0,14.0,1.0,2.0,10.0,0.0,20240601_11,中型,1010.0,4.0,,,M60,,,0.0,30.6,65.4,264,0.376,0.288,1261,0.416,736,23.5,0.0,23.5,21.2,1.402,6,0.67,72.40117647058823,84.1,7.8168971445745745,74.54,76.55862068965519,114.267,2.9396,,6.54,6.61,452.26666666666665,19.0,354.14666666666665,7.0,0.0,0,-21.07,,,,,,,,,2024-06-01,M60-24
20240601091159,2024-06-01 09:11:59,14,M60-31,790,932,161,110,300,0,0,94,0.0,0.0,0.0,2.64,2389.64,7.5,1.85,-1.62,0.98,,,,,,270.0,320.0,530.0,900.0,12.0,1.0,2.0,10.0,0.0,20240601_14,中型,1010.0,4.0,,,M60,,,0.0,30.6,65.4,394,0.367,0.279,1883,0.42,1093,23.9,0.0,23.9,21.1,1.384,6,1.0,78.84583333333333,109.0,13.490211857944344,90.18,80.52941176470588,80.529,2.9396,,6.54,6.61,452.26666666666665,19.0,354.14666666666665,7.5,0.5,1,16.71,,,,,,,,,2024-06-01,M60-31
20240601091609,2024-06-01 09:16:09,15,M60-31,519,628,110,71,200,0,0,61,0.0,0.0,0.0,1.79,1590.79,8.0,1.43,-3.89,1.62,,,,,,270.0,320.0,530.0,900.0,12.0,1.0,2.0,10.0,0.0,20240601_15,中型,1010.0,4.0,,,M60,,,0.0,30.6,65.4,261,0.355,0.272,1257,0.413,738,23.4,0.0,23.4,20.9,1.422,6,0.67,71.65243902439023,85.3,8.682660399447604,68.32000000000001,77.77931034482759,116.089,2.9396,,6.54,6.61,452.26666666666665,19.0,354.14666666666665,8.0,0.5,1,-19.86,,,,,,,,,2024-06-01,M60-31
20240601140514,2024-06-01 14:05:14,33,M60-31,741,869,155,95,274,0,0,86,0.0,0.0,0.0,2.45,2222.45,8.5,1.06,-1.72,1.28,,,,,,270.0,320.0,530.0,980.0,12.0,4.0,2.0,12.0,0.5,20240601_33,中型,1540.0,3.0,,,M60,,,0.0,28.0,81.8,360,0.347,0.264,1765,0.42,1024,23.9,0.0,23.9,20.5,1.382,6,0.93,86.0320987654321,112.8,17.582362284301226,85.7,101.92142857142856,109.593,2.9396,,6.54,6.61,452.26666666666665,19.0,354.14666666666665,8.5,0.5,1,10.48,,,,,,,,,2024-06-01,M60-31
20240601140930,2024-06-01 14:09:30,34,M60-31,744,868,155,94,275,0,0,87,0.0,0.0,0.0,2.45,2225.45,8.5,0.0,-1.33,1.17,,,,,,270.0,320.0,530.0,980.0,12.0,4.0,2.0,12.0,0.5,20240601_34,中型,1540.0,3.0,,,M60,,,0.0,28.0,81.8,362,0.342,0.26,1767,0.421,1023,24.0,0.0,24.0,20.5,1.375,6,0.93,87.90851063829787,111.0,16.20488933030194,90.28,98.66060606060609,106.087,2.9396,,6.54,6.61,452.26666666666665,19.0,354.14666666666665,8.5,0.0,0,9.48,,,,,,,,,2024-06-01,M60-31
20240601145243,2024-06-01 14:52:43,39,M60-31,798,934,168,102,300,0,0,90,0.0,0.0,0.0,2.63,2394.63,8.5,0.99,-1.48,1.19,,,,,,270.0,320.0,530.0,900.0,13.0,0.0,2.0,10.0,0.5,20240601_39,中型,1540.0,3.0,,,M60,,,0.0,28.0,81.8,390,0.34,0.262,1900,0.42,1102,23.1,0.0,23.1,20.6,1.381,6,1.0,83.61951219512196,115.3,17.50338949073823,90.8,94.9689655172414,94.969,2.9396,,6.54,6.61,452.26666666666665,19.0,354.14666666666665,8.5,0.0,0,17.48,,,,,,,,,2024-06-01,M60-31
20240601145646,2024-06-01 14:56:46,40,M60-31,529,628,110,67,201,0,0,61,0.0,0.0,0.0,1.77,1597.77,8.5,0.0,-2.58,1.62,,,,,,270.0,320.0,530.0,900.0,13.0,0.0,2.0,10.0,0.5,20240601_40,中型,1540.0,3.0,,,M60,,,0.0,28.0,81.8,262,0.333,0.256,1267,0.418,738,23.3,0.0,23.3,20.6,1.395,6,0.67,68.3283950617284,80.2,7.648452349992061,67.55999999999999,72.06428571428572,107.559,2.9396,,6.54,6.61,452.26666666666665,19.0,354.14666666666665,8.5,0.0,0,-17.52,,,,,,,,,2024-06-01,M60-31
20240601153400,2024-06-01 15:34:00,42,M60-31,803,934,162,99,300,0,0,93,0.0,0.0,0.0,2.64,2393.64,9.0,2.06,-1.35,1.19,,,,,,270.0,320.0,530.0,900.0,12.0,0.0,2.0,10.0,0.5,20240601_42,中型,1705.0,4.0,,,M60,,,0.0,28.0,81.8,393,0.33,0.252,1899,0.423,1096,23.7,0.0,23.7,20.6,1.365,6,1.0,85.5439024390244,114.1,16.807432281372453,85.18,97.6310344827586,97.631,2.9396,,6.54,6.61,452.26666666666665,19.0,354.14666666666665,9.0,0.5,1,18.31,,,,,,,,,2024-06-01,M60-31
20240601153751,2024-06-01 15:37:51,43,M60-31,533,628,110,66,200,0,0,61,0.0,0.0,0.0,1.76,1599.76,9.0,1.54,-2.2,1.62,,,,,,270.0,320.0,530.0,900.0,12.0,0.0,2.0,10.0,0.5,20240601_43,中型,1705.0,4.0,,,M60,,,0.0,28.0,81.8,261,0.33,0.253,1271,0.419,738,23.4,0.0,23.4,20.5,1.385,6,0.67,69.9358024691358,81.5,8.337514634588008,65.47999999999999,75.66071428571429,112.926,2.9396,,6.54,6.61,452.26666666666665,19.0,354.14666666666665,9.0,0.0,0,-14.69,,,,,,,,,2024-06-01,M60-31
20240601161618,2024-06-01 16:16:18,46,M60-31,800,933,163,99,301,0,0,90,0.0,0.0,0.0,2.64,2388.64,9.0,2.06,-1.72,1.08,,,,,,270.0,320.0,530.0,900.0,15.0,1.0,2.0,10.0,0.5,20240601_46,中型,1705.0,4.0,,,M60,,,0.0,28.0,81.8,391,0.329,0.253,1896,0.422,1096,23.0,0.0,23.0,20.5,1.37,6,1.0,85.21358024691357,117.8,18.64673375619507,87.63999999999999,97.89999999999998,97.9,2.9396,,6.54,6.61,452.26666666666665,19.0,354.14666666666665,9.0,0.0,0,18.31,,,,,,,,,2024-06-01,M60-31
20240601162039,2024-06-01 16:20:39,47,M60-31,534,629,109,63,200,0,0,63,0.0,0.0,0.0,1.78,1599.78,9.5,1.61,-2.55,1.78,,,,,,270.0,320.0,530.0,900.0,15.0,1.0,2.0,10.0,0.5,20240601_47,中型,1705.0,4.0,,,M60,,,0.0,28.0,81.8,263,0.315,0.24,1272,0.42,738,24.0,0.0,24.0,20.4,1.382,6,0.67,73.79259259259258,84.3,9.803737984240952,74.74000000000001,80.87857142857142,120.714,2.9396,,6.54,6.61,452.26666666666665,19.0,354.14666666666665,9.5,0.5,1,-12.84,,,,,,,,,2024-06-01,M60-31
20240603065327,2024-06-03 06:53:27,2,M60-17,803,934,166,98,300,0,0,89,0.0,0.0,0.0,1.98,2391.98,9.0,1.03,-1.35,1.19,,,,,,270.0,320.0,530.0,900.0,12.0,3.0,1.0,10.0,0.0,20240603_2,中型,830.0,2.0,,,M60,,,0.0,22.6,83.0,389,0.327,0.252,1903,0.422,1100,22.9,0.0,22.9,20.4,1.37,6,1.0,100.110101010101,130.0,21.35580017231614,89.30000000000001,115.35428571428572,115.354,2.9396,,6.54,6.61,452.12,19.0,325.25333333333333,9.0,-0.5,1,17.31,,,,,,,,,2024-06-03,M60-17
20240603065747,2024-06-03 06:57:47,3,M60-17,543,639,110,70,205,0,0,63,0.0,0.0,0.0,1.34,1631.34,8.5,1.45,-1.45,1.75,,,,,,270.0,320.0,530.0,900.0,12.0,3.0,1.0,10.0,0.0,20240603_3,中型,830.0,2.0,,,M60,,,0.0,22.6,83.0,268,0.341,0.261,1292,0.42,749,23.5,0.0,23.5,20.7,1.379,6,0.68,80.28260869565217,92.9,11.290517459313138,74.46000000000001,89.11515151515152,131.052,2.9396,,6.54,6.61,452.12,19.0,325.25333333333333,8.5,-0.5,1,-14.52,,,,,,,,,2024-06-03,M60-17
20240603073338,2024-06-03 07:33:38,5,M60-17,799,933,164,105,300,0,0,92,0.0,0.0,0.0,1.98,2394.98,8.0,0.96,-0.99,1.08,,,,,,270.0,320.0,530.0,900.0,13.0,3.0,1.0,10.0,0.0,20240603_5,中型,830.0,2.0,,,M60,,,0.0,22.6,83.0,392,0.35,0.268,1896,0.421,1097,23.5,0.0,23.5,20.8,1.373,6,1.0,98.29368421052634,127.1,20.86577056241717,96.02,114.35151515151516,114.352,2.9396,,6.54,6.61,452.12,19.0,325.25333333333333,8.0,-0.5,1,14.14,,,,,,,,,2024-06-03,M60-17
20240603073823,2024-06-03 07:38:23,6,M60-17,540,648,113,75,207,0,0,62,0.0,0.0,0.0,1.38,1646.38,7.5,1.35,-2.53,1.73,,,,,,270.0,320.0,530.0,900.0,13.0,3.0,1.0,10.0,0.0,20240603_6,中型,830.0,2.0,,,M60,,,0.0,22.6,83.0,269,0.362,0.279,1301,0.415,761,23.0,0.0,23.0,20.9,1.409,6,0.69,74.625,89.4,9.99741484441996,75.33999999999999,83.59666666666668,121.155,2.9396,,6.54,6.61,452.12,19.0,325.25333333333333,7.5,-0.5,1,-18.29,,,,,,,,,2024-06-03,M60-17
20240603091429,2024-06-03 09:14:29,17,M60-17,766,961,165,107,269,27,0,59,0.0,0.0,0.0,1.99,2355.99,8.0,0.94,-1.54,1.16,,,,,,270.0,320.0,530.0,900.0,12.0,3.0,1.0,10.0,0.0,20240603_17,中型,1050.0,3.0,,,M60,,,0.0,22.6,83.0,355,0.398,0.301,1892,0.405,1126,24.2,7.6,16.6,19.6,1.47,6,1.0,82.97195121951219,108.1,13.64023169095695,72.47999999999999,87.81034482758622,87.81,2.9396,,6.54,6.61,452.12,19.0,325.25333333333333,8.0,0.5,1,16.14,54.531818181818174,381.7227272727272,,,,,,,2024-06-03,M60-17
20240603092024,2024-06-03 09:20:24,18,M60-17,527,667,113,72,184,17,0,44,0.0,0.0,0.0,1.39,1625.39,8.5,1.41,-2.23,1.68,,,,,,270.0,320.0,530.0,900.0,12.0,3.0,1.0,10.0,0.0,20240603_18,中型,1050.0,3.0,,,M60,,,0.0,22.6,83.0,245,0.391,0.294,1307,0.403,780,24.9,6.9,18.0,19.5,1.48,6,0.69,70.69166666666666,83.1,8.708359535162222,62.16,72.94999999999999,105.725,2.9396,,6.54,6.61,452.12,19.0,325.25333333333333,8.5,0.5,1,-12.52,54.531818181818174,381.7227272727272,,,,,,,2024-06-03,M60-17
20240603100101,2024-06-03 10:01:01,21,M60-17,758,960,164,115,269,26,0,59,0.0,0.0,0.0,2.01,2353.01,7.0,0.88,-1.56,1.05,,,,,,270.0,320.0,530.0,900.0,13.0,3.0,1.0,10.0,0.0,20240603_21,中型,1050.0,3.0,,,M60,,,0.0,22.6,83.0,354,0.428,0.325,1882,0.403,1124,24.0,7.3,16.7,19.9,1.483,6,1.0,79.81777777777778,105.2,11.98330855609657,73.35999999999999,78.27741935483873,78.277,2.9396,,6.54,6.61,452.12,19.0,325.25333333333333,7.0,-1.5,1,17.93,54.531818181818174,381.7227272727272,,,,,,,2024-06-03,M60-17
20240603100530,2024-06-03 10:05:30,22,M60-17,515,657,109,76,183,17,0,40,0.0,0.0,0.0,1.38,1598.38,7.5,1.33,-2.28,1.7,,,,,,270.0,320.0,530.0,900.0,13.0,3.0,1.0,10.0,0.0,20240603_22,中型,1050.0,3.0,,,M60,,,0.0,22.6,83.0,240,0.415,0.317,1281,0.402,766,23.8,7.1,16.7,19.8,1.487,6,0.68,67.82164948453608,82.0,6.69220544918087,63.46,66.58529411764707,97.92,2.9396,,6.54,6.61,452.12,19.0,325.25333333333333,7.5,0.5,1,-17.29,54.531818181818174,381.7227272727272,,,,,,,2024-06-03,M60-17
20240603141525,2024-06-03 14:15:25,34,M60-24,716,904,151,101,253,24,0,55,0.0,0.0,0.0,2.18,2206.18,8.0,1.0,-2.05,1.23,4.3,28.0,580.0,0.0,612.0,280.0,320.0,530.0,980.0,14.0,4.0,1.0,12.0,0.0,20240603_34,中型,1556.0,2.0,,,M60,596.0,580.0,596.0,27.0,52.0,332,0.399,0.304,1771,0.404,1055,23.8,7.2,16.6,19.6,1.473,6,0.94,83.48598130841123,108.9,12.48010340687847,73.3,87.05263157894737,92.609,2.9396,,6.54,6.61,452.12,19.0,325.25333333333333,8.0,0.5,1,10.14,64.52254901960784,1101.184836601307,,,,,,,2024-06-03,M60-24
20240603142132,2024-06-03 14:21:32,35,M60-24,714,905,158,108,253,25,0,57,0.0,0.0,0.0,2.18,2222.18,7.0,0.93,-1.38,1.34,,,,,,280.0,320.0,530.0,980.0,14.0,4.0,1.0,12.0,0.0,20240603_35,中型,1556.0,2.0,,,M60,,,0.0,23.4,76.8,335,0.427,0.322,1777,0.402,1063,24.5,7.5,17.0,20.0,1.489,6,0.94,81.21807228915664,109.1,13.482457540974192,71.94,84.39999999999999,89.787,2.9396,,6.54,6.61,452.12,19.0,325.25333333333333,7.0,-1.0,1,10.93,64.52254901960784,1101.184836601307,,,,,,,2024-06-03,M60-24
20240603150908,2024-06-03 15:09:08,43,M60-24,764,961,167,108,269,28,0,61,0.0,0.0,0.0,2.34,2360.34,8.0,1.89,-1.8,1.16,,,,,,270.0,320.0,530.0,900.0,13.0,3.0,1.0,10.0,0.0,20240603_43,中型,1556.0,2.0,,,M60,,,0.0,23.4,76.8,358,0.401,0.302,1892,0.404,1128,24.9,7.8,17.0,19.8,1.476,6,1.0,87.36200000000001,122.5,16.41267668602535,71.64000000000001,91.04285714285714,91.043,2.9396,,6.54,6.61,452.12,19.0,325.25333333333333,8.0,1.0,1,17.14,64.52254901960784,1101.184836601307,,,,,,,2024-06-03,M60-24
20240603151337,2024-06-03 15:13:37,44,M60-24,516,658,112,76,182,19,0,41,0.0,0.0,0.0,1.6,1605.6,7.5,1.33,-2.09,1.86,,,,,,270.0,320.0,530.0,900.0,13.0,3.0,1.0,10.0,0.0,20240603_44,中型,1556.0,2.0,,,M60,,,0.0,23.4,76.8,242,0.418,0.314,1286,0.401,770,24.8,7.9,16.9,19.8,1.492,6,0.68,68.61632653061226,80.0,7.446019260796554,62.61999999999999,68.51176470588236,100.753,2.9396,,6.54,6.61,452.12,19.0,325.25333333333333,7.5,-0.5,1,-17.29,64.52254901960784,1101.184836601307,,,,,,,2024-06-03,M60-24
20240603155427,2024-06-03 15:54:27,50,M60-24,766,961,169,105,268,25,0,61,0.0,0.0,0.0,2.36,2357.36,8.5,1.94,-1.92,1.16,,,,,,270.0,320.0,530.0,900.0,12.0,3.0,1.0,10.0,0.0,20240603_50,中型,1720.0,3.0,,,M60,,,0.0,23.4,76.8,354,0.392,0.297,1896,0.404,1130,24.3,7.1,17.2,19.5,1.475,6,1.0,80.37777777777777,109.1,13.287142211482053,74.35999999999999,82.7,82.7,2.9396,,6.54,6.61,452.12,19.0,325.25333333333333,8.5,1.0,1,20.48,59.291489361702126,928.9,,,,,,,2024-06-03,M60-24
20240603155841,2024-06-03 15:58:41,51,M60-24,523,656,111,69,182,19,0,41,0.0,0.0,0.0,1.59,1602.59,9.0,1.47,-2.06,1.55,,,,,,270.0,320.0,530.0,900.0,12.0,3.0,1.0,10.0,0.0,20240603_51,中型,1720.0,3.0,,,M60,,,0.0,23.4,76.8,242,0.379,0.285,1290,0.405,767,24.8,7.9,16.9,19.4,1.467,6,0.68,70.65681818181818,82.2,7.508870443054569,63.52,72.65483870967742,106.845,2.9396,,6.54,6.61,452.12,19.0,325.25333333333333,9.0,0.5,1,-11.69,59.291489361702126,928.9,,,,,,,2024-06-03,M60-24
20240603163832,2024-06-03 16:38:32,57,M60-24,770,961,165,105,270,24,0,58,0.0,0.0,0.0,2.37,2355.37,8.5,1.94,-1.41,1.16,,,,,,270.0,320.0,530.0,900.0,14.0,3.0,1.0,10.0,0.0,20240603_57,中型,1720.0,3.0,,,M60,,,0.0,23.4,76.8,352,0.389,0.298,1896,0.406,1126,23.3,6.8,16.5,19.4,1.462,6,1.0,82.54756097560976,114.2,13.746398425075425,76.84,87.80344827586208,87.803,2.9396,,6.54,6.61,452.12,19.0,325.25333333333333,8.5,-0.5,1,20.48,59.291489361702126,928.9,,,,,,,2024-06-03,M60-24
20240603164241,2024-06-03 16:42:41,58,M60-24,519,657,109,71,183,19,0,42,0.0,0.0,0.0,1.6,1601.6,8.5,1.43,-2.44,1.7,,,,,,270.0,320.0,530.0,900.0,14.0,3.0,1.0,10.0,0.0,20240603_58,中型,1720.0,3.0,,,M60,,,0.0,23.4,76.8,244,0.388,0.291,1285,0.404,766,25.0,7.8,17.2,19.7,1.476,6,0.68,69.28915662650603,83.2,7.205085420397677,64.16,69.47931034482758,102.175,2.9396,,6.54,6.61,452.12,19.0,325.25333333333333,8.5,0.0,0,-13.52,59.291489361702126,928.9,,,,,,,2024-06-03,M60-24
20240604065425,2024-06-04 06:54:25,2,M60-17,773,962,170,100,268,24,0,58,0.0,0.0,0.0,2.05,2357.05,9.0,1.01,-1.53,1.26,,,,,,270.0,320.0,530.0,900.0,13.0,1.0,2.0,10.0,0.0,20240604_2,中型,823.0,4.0,,,M60,,,0.0,25.7,71.3,350,0.373,0.286,1905,0.406,1132,23.4,6.9,16.6,19.1,1.464,6,1.0,93.09285714285714,125.2,16.756675489767886,76.97999999999999,100.61176470588236,100.612,2.9396,,6.54,6.61,452.12,19.0,325.25333333333333,9.0,0.5,1,19.31,,,,,,,,,2024-06-04,M60-17
20240604065844,2024-06-04 06:58:44,3,M60-17,517,658,118,74,182,20,0,40,0.0,0.0,0.0,1.39,1610.39,8.0,1.37,-2.27,1.86,,,,,,270.0,320.0,530.0,900.0,13.0,1.0,2.0,10.0,0.0,20240604_3,中型,823.0,4.0,,,M60,,,0.0,25.7,71.3,242,0.407,0.306,1293,0.4,776,24.8,8.3,16.5,19.6,1.501,6,0.68,74.11063829787234,85.6,8.448888483928075,64.99999999999999,75.47878787878788,110.998,2.9396,,6.54,6.61,452.12,19.0,325.25333333333333,8.0,-1.0,1,-16.86,,,,,,,,,2024-06-04,M60-17
20240604073629,2024-06-04 07:36:29,5,M60-24,762,962,165,111,264,28,0,59,0.0,0.0,0.0,2.34,2353.34,7.5,0.91,-1.55,1.26,,,,,,270.0,320.0,530.0,900.0,11.0,0.0,2.0,10.0,0.0,20240604_5,中型,823.0,4.0,,,M60,,,0.0,25.7,71.3,351,0.42,0.316,1889,0.403,1127,24.8,8.0,16.8,19.7,1.479,6,1.0,78.78888888888889,114.7,13.553551764467452,72.46000000000001,76.34642857142856,76.346,2.9396,,6.54,6.61,452.12,19.0,325.25333333333333,7.5,-0.5,1,17.71,,,,,,,,,2024-06-04,M60-24
20240604074039,2024-06-04 07:40:39,6,M60-24,507,649,109,75,180,20,0,41,0.0,0.0,0.0,1.58,1582.58,7.5,1.35,-2.12,1.88,,,,,,270.0,320.0,530.0,900.0,11.0,0.0,2.0,10.0,0.0,20240604_6,中型,823.0,4.0,,,M60,,,0.0,25.7,71.3,241,0.417,0.311,1265,0.401,758,25.3,8.3,17.0,20.0,1.495,6,0.67,67.0219512195122,81.6,7.409996945298142,64.6,65.02413793103449,97.051,2.9396,,6.54,6.61,452.12,19.0,325.25333333333333,7.5,0.0,0,-18.29,,,,,,,,,2024-06-04,M60-24
20240604082046,2024-06-04 08:20:46,9,M60-24,768,960,164,108,269,23,0,61,0.0,0.0,0.0,2.34,2355.34,8.0,1.89,-1.29,1.05,,,,,,270.0,320.0,530.0,900.0,13.0,1.0,2.0,10.0,0.0,20240604_9,中型,950.0,2.0,,,M60,,,0.0,25.7,71.3,353,0.401,0.306,1892,0.406,1124,23.8,6.5,17.3,19.6,1.464,6,1.0,86.8421686746988,122.8,17.421563431715416,78.84,88.20000000000002,88.2,2.9396,,6.54,6.61,452.12,19.0,325.25333333333333,8.0,0.5,1,17.14,,,,,,,,,2024-06-04,M60-24
20240604082501,2024-06-04 08:25:01,10,M60-24,503,648,109,75,179,19,0,40,0.0,0.0,0.0,1.56,1574.56,7.5,1.35,-2.9,1.73,,,,,,270.0,320.0,530.0,900.0,13.0,1.0,2.0,10.0,0.0,20240604_10,中型,950.0,2.0,,,M60,,,0.0,25.7,71.3,238,0.419,0.315,1260,0.399,757,24.8,8.0,16.8,19.9,1.505,6,0.67,69.9320987654321,85.2,9.01751145711134,66.17999999999999,69.97500000000001,104.44,2.9396,,6.54,6.61,452.12,19.0,325.25333333333333,7.5,-0.5,1,-18.29,,,,,,,,,2024-06-04,M60-24
20240604090342,2024-06-04 09:03:42,13,M60-24,766,961,165,107,269,26,0,59,0.0,0.0,0.0,2.34,2355.34,8.0,0.94,-1.54,1.16,,,,,,270.0,320.0,530.0,900.0,14.0,1.0,2.0,10.0,0.0,20240604_13,中型,950.0,2.0,,,M60,,,0.0,25.7,71.3,354,0.398,0.302,1892,0.405,1126,24.0,7.3,16.7,19.6,1.47,6,1.0,84.46144578313253,113.4,14.473613975927677,75.72,89.34827586206896,89.348,2.9396,,6.54,6.61,452.12,19.0,325.25333333333333,8.0,0.5,1,16.14,,,,,,,,,2024-06-04,M60-24
20240604090943,2024-06-04 09:09:43,14,M60-24,508,647,111,75,178,18,0,40,0.0,0.0,0.0,1.59,1578.59,7.5,1.35,-1.93,1.57,,,,,,270.0,320.0,530.0,900.0,14.0,1.0,2.0,10.0,0.0,20240604_14,中型,950.0,2.0,,,M60,,,0.0,25.7,71.3,236,0.421,0.318,1266,0.401,758,24.6,7.6,16.9,19.7,1.492,6,0.67,68.37407407407406,80.3,7.403332212346336,65.38,68.60357142857143,102.393,2.9396,,6.54,6.61,452.12,19.0,325.25333333333333,7.5,-0.5,1,-18.29,,,,,,,,,2024-06-04,M60-24
20240604141049,2024-06-04 14:10:49,34,M60-24,726,913,154,106,257,27,0,55,0.0,0.0,0.0,2.24,2240.24,7.5,0.95,-1.22,1.11,,,,,,270.0,320.0,530.0,980.0,14.0,3.0,2.0,11.0,4.5,20240604_34,中型,1550.0,3.0,,,M60,,,0.0,24.0,80.4,339,0.412,0.313,1793,0.405,1067,24.2,8.0,16.2,19.9,1.47,6,0.95,82.05319148936171,110.8,12.95781783348898,76.4,82.17878787878787,86.504,2.9396,,6.54,6.61,452.12,19.0,325.25333333333333,7.5,0.0,0,12.71,58.01844660194175,995.9833333333332,,,,,,,2024-06-04,M60-24
20240604141731,2024-06-04 14:17:31,35,M60-24,726,914,157,105,254,25,0,56,0.0,0.0,0.0,2.22,2239.22,7.5,0.0,-1.22,1.22,3.6,29.1,639.0,638.0,629.0,270.0,320.0,530.0,980.0,14.0,3.0,2.0,11.0,4.5,20240604_35,中型,1550.0,3.0,,,M60,635.3,639.0,635.3333333333334,27.0,50.0,335,0.413,0.313,1797,0.404,1071,24.2,7.5,16.7,19.7,1.475,6,0.95,81.32345679012346,107.2,13.137264608126586,76.36,85.9,90.421,2.9396,,6.54,6.61,452.12,19.0,325.25333333333333,7.5,0.0,0,11.71,58.01844660194175,995.9833333333332,,,,,,,2024-06-04,M60-24
20240604150012,2024-06-04 15:00:12,41,M60-24,763,961,166,111,266,28,0,59,0.0,0.0,0.0,2.35,2356.35,7.5,0.91,-1.42,1.16,,,,,,270.0,320.0,530.0,900.0,12.0,1.0,2.0,10.0,4.5,20240604_41,中型,1550.0,3.0,,,M60,,,0.0,24.0,80.4,353,0.417,0.314,1890,0.404,1127,24.6,7.9,16.7,19.7,1.477,6,1.0,79.55925925925926,102.5,12.464673813560614,76.03999999999999,82.71428571428571,82.714,2.9396,,6.54,6.61,452.12,19.0,325.25333333333333,7.5,0.0,0,17.71,58.01844660194175,995.9833333333332,,,,,,,2024-06-04,M60-24
20240604150414,2024-06-04 15:04:14,42,M60-24,513,647,107,71,179,21,0,40,0.0,0.0,0.0,1.58,1579.58,8.0,0.0,-1.54,1.57,,,,,,270.0,320.0,530.0,900.0,12.0,1.0,2.0,10.0,4.5,20240604_42,中型,1550.0,3.0,,,M60,,,0.0,24.0,80.4,240,0.397,0.296,1267,0.405,754,25.4,8.8,16.7,19.7,1.47,6,0.67,67.59390243902439,81.6,7.548386155428026,62.28,67.22068965517242,100.329,2.9396,,6.54,6.61,452.12,19.0,325.25333333333333,8.0,0.5,1,-19.86,58.01844660194175,995.9833333333332,,,,,,,2024-06-04,M60-24
20240604154604,2024-06-04 15:46:04,47,M60-24,768,959,166,104,269,30,0,71,0.0,0.0,0.0,2.33,2369.33,8.5,0.97,-1.66,0.95,,,,,,270.0,320.0,530.0,900.0,16.0,1.0,2.0,10.0,4.5,20240604_47,中型,1730.0,2.0,,,M60,,,0.0,24.0,80.4,370,0.387,0.281,1893,0.406,1125,27.3,8.1,19.2,20.0,1.465,6,1.0,86.10481927710843,112.7,13.524470491511783,88.72,88.48275862068965,88.483,2.9396,,6.54,6.61,452.12,19.0,325.25333333333333,8.5,0.5,1,19.48,64.67849462365592,1002.5166666666668,,,,,,,2024-06-04,M60-24
20240604155006,2024-06-04 15:50:06,48,M60-24,516,646,109,67,179,21,0,61,0.0,0.0,0.0,1.58,1600.58,9.0,0.0,-1.71,1.41,,,,,,270.0,320.0,530.0,900.0,16.0,1.0,2.0,10.0,4.5,20240604_48,中型,1730.0,2.0,,,M60,,,0.0,24.0,80.4,261,0.374,0.257,1271,0.406,755,31.4,8.0,23.4,20.5,1.463,6,0.67,74.67469879518072,83.0,9.20834931996133,79.02000000000001,79.66896551724139,118.909,2.9396,,6.54,6.61,452.12,19.0,325.25333333333333,9.0,0.5,1,-13.69,64.67849462365592,1002.5166666666668,,,,,,,2024-06-04,M60-24
20240604163228,2024-06-04 16:32:28,54,M60-24,770,959,165,104,269,27,0,58,0.0,0.0,0.0,2.37,2354.37,8.5,0.97,-1.41,0.95,,,,,,270.0,320.0,530.0,900.0,18.0,4.0,2.0,10.0,4.5,20240604_54,中型,1730.0,2.0,,,M60,,,0.0,24.0,80.4,354,0.387,0.294,1894,0.407,1124,24.0,7.6,16.4,19.5,1.46,6,1.0,89.05180722891568,111.3,14.027832587230623,88.72,93.46551724137932,93.466,2.9396,,6.54,6.61,452.12,19.0,325.25333333333333,8.5,-0.5,1,19.48,64.67849462365592,1002.5166666666668,,,,,,,2024-06-04,M60-24
20240604163733,2024-06-04 16:37:33,55,M60-24,513,647,109,67,180,21,0,62,0.0,0.0,0.0,1.58,1600.58,9.0,0.0,-2.29,1.57,,,,,,270.0,320.0,530.0,900.0,18.0,4.0,2.0,10.0,4.5,20240604_55,中型,1730.0,2.0,,,M60,,,0.0,24.0,80.4,263,0.372,0.255,1269,0.404,756,31.6,8.0,23.6,20.6,1.474,6,0.67,75.91707317073171,83.0,7.4299624933900335,76.3,78.85517241379311,117.694,2.9396,,6.54,6.61,452.12,19.0,325.25333333333333,9.0,0.5,1,-13.69,64.67849462365592,1002.5166666666668,,,,,,,2024-06-04,M60-24
20240605065250,2024-06-05 06:52:50,2,M60-17,802,935,162,98,295,0,0,93,0.0,0.0,0.0,2.05,2387.05,9.0,1.03,-1.47,1.3,,,,,,270.0,320.0,530.0,900.0,13.0,2.0,2.0,10.0,0.0,20240605_2,中型,830.0,4.0,,,M60,,,0.0,25.1,84.3,388,0.332,0.253,1899,0.422,1097,24.0,0.0,24.0,20.4,1.368,6,1.0,100.06236559139782,127.0,22.382759849714663,89.18,119.353125,119.353,2.9396,,6.54,6.61,452.12,19.0,325.25333333333333,9.0,0.0,0,17.31,,,,,,,,,2024-06-05,M60-17
20240605065702,2024-06-05 06:57:02,3,M60-17,539,639,111,69,200,0,0,62,0.0,0.0,0.0,1.4,1621.4,8.5,0.0,-2.18,1.75,,,,,,270.0,320.0,530.0,900.0,13.0,2.0,2.0,10.0,0.0,20240605_3,中型,830.0,4.0,,,M60,,,0.0,25.1,84.3,262,0.345,0.263,1289,0.418,750,23.7,0.0,23.7,20.4,1.391,6,0.68,78.75208333333333,89.3,9.522571641091613,75.17999999999999,85.82352941176471,126.211,2.9396,,6.54,6.61,452.12,19.0,325.25333333333333,8.5,-0.5,1,-15.52,,,,,,,,,2024-06-05,M60-17
20240605073628,2024-06-05 07:36:28,5,M60-17,791,934,164,109,298,0,0,91,0.0,0.0,0.0,2.01,2389.01,7.5,0.93,-1.49,1.19,,,,,,270.0,320.0,530.0,900.0,14.0,2.0,2.0,10.0,0.0,20240605_5,中型,830.0,4.0,,,M60,,,0.0,25.1,84.3,389,0.366,0.28,1889,0.419,1098,23.4,0.0,23.4,20.9,1.388,6,1.0,96.34382022471912,120.3,18.15800164137371,93.92,111.11935483870968,111.119,2.9396,,6.54,6.61,452.12,19.0,325.25333333333333,7.5,-1.0,1,15.71,,,,,,,,,2024-06-05,M60-17
20240605074035,2024-06-05 07:40:35,6,M60-17,537,638,113,72,203,0,0,62,0.0,0.0,0.0,1.39,1626.39,8.0,1.41,-2.19,1.59,,,,,,270.0,320.0,530.0,900.0,14.0,2.0,2.0,10.0,0.0,20240605_6,中型,830.0,4.0,,,M60,,,0.0,25.1,84.3,265,0.355,0.272,1288,0.417,751,23.4,0.0,23.4,20.7,1.399,6,0.68,76.69036144578314,89.1,9.595513691402198,76.92,83.31379310344828,122.52,2.9396,,6.54,6.61,452.12,19.0,325.25333333333333,8.0,0.5,1,-18.86,,,,,,,,,2024-06-05,M60-17
20240605081943,2024-06-05 08:19:43,9,M60-24,786,932,164,116,300,0,0,91,0.0,0.0,0.0,2.31,2391.31,6.5,0.87,-1.26,0.98,,,,,,270.0,320.0,530.0,900.0,11.0,0.0,2.0,10.0,0.0,20240605_9,中型,945.0,2.0,,,M60,,,0.0,25.1,84.3,391,0.387,0.297,1882,0.418,1096,23.3,0.0,23.3,21.2,1.394,6,1.0,88.8132530120482,114.5,14.412852121817613,88.17999999999999,94.63103448275862,94.631,2.9396,,6.54,6.61,452.12,19.0,325.25333333333333,6.5,-1.5,1,17.31,,,,,,,,,2024-06-05,M60-24
20240605082349,2024-06-05 08:23:49,10,M60-24,532,638,112,77,199,0,0,63,0.0,0.0,0.0,1.6,1622.6,7.0,1.32,-2.21,1.59,,,,,,270.0,320.0,530.0,900.0,11.0,0.0,2.0,10.0,0.0,20240605_10,中型,945.0,2.0,,,M60,,,0.0,25.1,84.3,262,0.387,0.294,1282,0.415,750,24.0,0.0,24.0,20.9,1.41,6,0.68,73.24772727272727,87.6,8.77998728090722,69.92,77.93548387096773,114.611,2.9396,,6.54,6.61,452.12,19.0,325.25333333333333,7.0,0.5,1,-20.07,,,,,,,,,2024-06-05,M60-24
20240605085957,2024-06-05 08:59:57,13,M60-24,794,932,168,109,297,0,0,90,0.0,0.0,0.0,2.34,2392.34,7.5,0.93,-1.12,0.98,,,,,,270.0,320.0,530.0,900.0,12.0,1.0,2.0,10.0,0.0,20240605_13,中型,945.0,2.0,,,M60,,,0.0,25.1,84.3,387,0.367,0.282,1894,0.419,1100,23.3,0.0,23.3,20.8,1.385,6,1.0,85.07209302325582,116.0,17.05231111092877,89.84,92.89,92.89,2.9396,,6.54,6.61,452.12,19.0,325.25333333333333,7.5,0.5,1,15.71,,,,,,,,,2024-06-05,M60-24
20240605090413,2024-06-05 09:04:13,14,M60-24,535,637,113,72,203,0,0,64,0.0,0.0,0.0,1.59,1625.59,8.0,1.41,-2.55,1.43,,,,,,270.0,320.0,530.0,900.0,12.0,1.0,2.0,10.0,0.0,20240605_14,中型,945.0,2.0,,,M60,,,0.0,25.1,84.3,267,0.355,0.27,1285,0.416,750,24.0,0.0,24.0,20.9,1.402,6,0.68,72.03058823529409,85.3,8.689480097213043,74.58,76.01724137931036,111.79,2.9396,,6.54,6.61,452.12,19.0,325.25333333333333,8.0,0.5,1,-18.86,,,,,,,,,2024-06-05,M60-24
20240605140650,2024-06-05 14:06:50,34,M60-24,757,886,154,96,285,0,0,88,0.0,0.0,0.0,2.21,2268.21,8.5,0.0,-1.69,1.03,2.0,29.5,564.0,573.0,583.0,270.0,320.0,530.0,980.0,14.0,3.0,2.0,11.0,1.0,20240605_34,中型,1511.0,3.0,,,M60,573.3,564.0,573.3333333333334,27.0,58.0,373,0.337,0.257,1797,0.421,1040,23.6,0.0,23.6,20.7,1.374,6,0.95,93.71515151515152,118.4,20.13188015845557,87.44,108.89714285714284,114.629,2.9396,,6.54,6.61,452.12,19.0,325.25333333333333,8.5,0.5,1,11.48,56.99716981132076,1015.4995754716982,,,,,,,2024-06-05,M60-24
20240605141100,2024-06-05 14:11:00,35,M60-24,739,877,159,101,278,0,0,87,0.0,0.0,0.0,2.21,2243.21,7.5,0.0,-2.12,1.04,,,,,,270.0,320.0,530.0,980.0,14.0,3.0,2.0,11.0,1.0,20240605_35,中型,1511.0,3.0,,,M60,,,0.0,24.9,88.0,365,0.363,0.277,1775,0.416,1036,23.8,0.0,23.8,20.8,1.402,6,0.94,86.26746987951807,111.3,17.25537533453966,89.10000000000001,99.81724137931032,106.189,2.9396,,6.54,6.61,452.12,19.0,325.25333333333333,7.5,-1.0,1,7.71,56.99716981132076,1015.4995754716982,,,,,,,2024-06-05,M60-24
20240605145929,2024-06-05 14:59:29,42,M60-31,797,932,166,106,296,0,0,92,0.0,0.0,0.0,2.66,2391.66,8.0,1.92,-1.24,0.98,,,,,,270.0,320.0,530.0,900.0,12.0,1.0,2.0,10.0,1.0,20240605_42,中型,1511.0,3.0,,,M60,,,0.0,24.9,88.0,388,0.358,0.273,1895,0.421,1098,23.7,0.0,23.7,20.7,1.378,6,1.0,79.4109756097561,112.0,16.395351855413768,80.26,88.79655172413793,88.797,2.9396,,6.54,6.61,452.12,19.0,325.25333333333333,8.0,0.5,1,15.14,56.99716981132076,1015.4995754716982,,,,,,,2024-06-05,M60-31
20240605150339,2024-06-05 15:03:39,43,M60-31,530,627,109,67,201,0,0,61,0.0,0.0,0.0,1.78,1596.78,8.5,0.0,-2.39,1.46,,,,,,270.0,320.0,530.0,900.0,12.0,1.0,2.0,10.0,1.0,20240605_43,中型,1511.0,3.0,,,M60,,,0.0,24.9,88.0,262,0.333,0.256,1266,0.419,736,23.3,0.0,23.3,20.6,1.389,6,0.67,69.26547619047619,81.8,7.874801494816643,73.34,72.03999999999999,107.522,2.9396,,6.54,6.61,452.12,19.0,325.25333333333333,8.5,0.5,1,-17.52,56.99716981132076,1015.4995754716982,,,,,,,2024-06-05,M60-31
20240605154536,2024-06-05 15:45:36,49,M60-24,799,932,166,98,300,0,0,91,0.0,0.0,0.0,2.34,2388.34,9.0,1.03,-1.84,0.98,,,,,,270.0,320.0,530.0,900.0,16.0,1.0,2.0,10.0,1.0,20240605_49,中型,1735.0,2.0,,,M60,,,0.0,24.9,88.0,391,0.327,0.251,1897,0.421,1098,23.3,0.0,23.3,20.5,1.374,6,1.0,90.57191011235956,120.8,19.59081984487039,86.4,104.12258064516126,104.123,2.9396,,6.54,6.61,452.12,19.0,325.25333333333333,9.0,0.5,1,17.31,65.18043478260869,1004.865036231884,,,,,,,2024-06-05,M60-24
20240605154947,2024-06-05 15:49:47,50,M60-24,534,628,111,62,197,0,0,60,0.0,0.0,0.0,1.55,1593.55,9.5,0.0,-2.55,1.62,,,,,,270.0,320.0,530.0,900.0,16.0,1.0,2.0,10.0,1.0,20240605_50,中型,1735.0,2.0,,,M60,,,0.0,24.9,88.0,257,0.315,0.241,1273,0.419,739,23.3,0.0,23.3,20.0,1.384,6,0.67,72.80689655172415,84.8,9.374099718960888,70.99999999999999,79.31612903225808,118.382,2.9396,,6.54,6.61,452.12,19.0,325.25333333333333,9.5,0.5,1,-13.84,65.18043478260869,1004.865036231884,,,,,,,2024-06-05,M60-24
20240605163900,2024-06-05 16:39:00,57,M60-31,802,932,165,98,300,0,0,92,0.0,0.0,0.0,2.65,2391.65,9.0,1.03,-1.47,0.98,,,,,,270.0,320.0,530.0,900.0,18.0,4.0,2.0,10.0,1.0,20240605_57,中型,1735.0,2.0,,,M60,,,0.0,24.9,88.0,392,0.327,0.25,1899,0.422,1097,23.5,0.0,23.5,20.5,1.368,6,1.0,92.99805825242716,118.5,21.03797297529465,90.76,108.88611111111112,108.886,2.9396,,6.54,6.61,452.12,19.0,325.25333333333333,9.0,-0.5,1,17.31,65.18043478260869,1004.865036231884,,,,,,,2024-06-05,M60-31
20240605164309,2024-06-05 16:43:09,58,M60-31,532,627,107,62,201,0,0,60,0.0,0.0,0.0,1.79,1590.79,9.5,0.0,-2.92,1.46,,,,,,270.0,320.0,530.0,900.0,18.0,4.0,2.0,10.0,1.0,20240605_58,中型,1735.0,2.0,,,M60,,,0.0,24.9,88.0,261,0.308,0.238,1266,0.42,734,23.0,0.0,23.0,20.3,1.38,6,0.67,71.56829268292682,82.2,9.705139172281925,72.74000000000001,77.65517241379311,115.903,2.9396,,6.54,6.61,452.12,19.0,325.25333333333333,9.5,0.5,1,-13.84,65.18043478260869,1004.865036231884,,,,,,,2024-06-05,M60-31
20240606065304,2024-06-06 06:53:04,2,M60-24,794,934,165,103,300,0,0,90,0.0,0.0,0.0,2.33,2388.33,8.5,1.98,-1.98,1.19,,,,,,270.0,320.0,530.0,900.0,12.0,6.0,2.0,10.0,0.0,20240606_2,中型,830.0,4.0,,,M60,,,0.0,27.3,79.6,390,0.343,0.264,1893,0.419,1099,23.1,0.0,23.1,20.7,1.384,6,1.0,99.69898989898992,124.7,21.677109348037312,100.5,116.55428571428573,116.554,2.9396,,6.54,6.61,452.12,19.0,325.25333333333333,8.5,-1.0,1,18.48,,,,,,,,,2024-06-06,M60-24
20240606065721,2024-06-06 06:57:21,3,M60-24,529,628,108,66,200,0,0,59,0.0,0.0,0.0,1.57,1591.57,9.0,1.54,-2.94,1.62,,,,,,270.0,320.0,530.0,900.0,12.0,6.0,2.0,10.0,0.0,20240606_3,中型,830.0,4.0,,,M60,,,0.0,27.3,79.6,259,0.33,0.255,1265,0.418,736,22.8,0.0,22.8,20.4,1.391,6,0.67,78.62857142857142,89.9,10.295014110801466,77.33999999999999,85.765625,128.008,2.9396,,6.54,6.61,452.12,19.0,325.25333333333333,9.0,0.5,1,-14.69,,,,,,,,,2024-06-06,M60-24
