Repository: Vincent626/concrete-strength-analysis

# 🎯 S60 & M60 混凝土強度預測模型訓練成果報告

> **更新日期**: 2026-02-04  
> **專案目標**: 建立 S60/M60 混凝土 28 天抗壓強度預測模型

---

## 📋 摘要

本專案針對 S60（小型）與 M60（中型）離心混凝土管配比，建立機器學習預測模型。透過配料特徵分析，預測 28 天抗壓強度，並識別影響強度的關鍵因素。

### 主要成果

| 模型 | 樣本數 | R² | MAE (kgf/cm²) | 狀態 |
|:---|---:|---:|---:|:---|
| **S60** | 46 | **0.360** | 28 | ✅ 可用 |
| **M60** | 52 | **0.206** | 25 | ✅ 可用 |

---

## 📈 模型效能比較
> **說明**：S60 模型 R²=0.360，M60 模型 R²=0.206，兩者皆具有預測能力。S60 表現較佳，預測誤差約 28 kgf/cm²。

---

## 📊 強度分布比較
> **說明**：S60 與 M60 的強度分布相似，平均約 605 kgf/cm²，皆高於設計強度 510 kgf/cm²（紅色虛線）。

---

File: S60_M60_dataset_v9_shared.csv (part 8 of 138)
match_key,日期及時間,序,配比 ,耗用骨材1,耗用骨材2,耗用骨材3,耗用水,耗用泥料1,耗用泥料2,耗用泥料3,耗用泥料4,耗用藥劑1,耗用藥劑2,耗用藥劑3,耗用藥劑4,耗用小計,表面水骨材1,誤差%水,誤差%骨材1,誤差%骨材2,坍度(cm),混凝土溫度(℃),試體1強度(X1),試體2強度(X2),試體3強度(X3),加料轉速,慢速轉速,中速轉速,高速轉速,加料時間,慢速時間,中速時間,高速時間,總降水量,cp_key,類型,入池,蒸養池,離心開始,離心結束,母體,平均強度,強度_原始,強度_修正,環境溫度,環境濕度,膠結料總量,水灰比,水膠比,骨材總量,砂石比,粗骨材總量,水泥取代率,矽灰取代率,爐石取代率,漿體比例,粗細骨材比,月份,拌合米數,平均電流,最大電流,電流標準差,最終電流,穩定階段平均電流,單位體積穩定電流,砂_FM,砂_Mud,六分_FM,三分_FM,水泥砂漿_28天平均強度,水泥_流動性,水泥砂漿_7天平均強度,設定扣水率(%),扣水率_變動幅度,扣水率_是否變更,水量微調偏離度,蒸養實際平均溫度,蒸養實際總積溫,蒸養實際階段1溫度,蒸養實際階段2溫度,蒸養實際階段3溫度,實際離心平均轉速,實際離心平均電流,實際離心總能量,日期,配比
20240606074855,2024-06-06 07:48:55,6,M60-24,788,933,162,106,300,0,0,92,0.0,0.0,0.0,2.32,2383.32,8.0,1.92,-2.35,1.08,,,,,,270.0,320.0,530.0,900.0,13.0,1.0,2.0,10.0,0.0,20240606_6,中型,830.0,4.0,,,M60,,,0.0,27.3,79.6,392,0.353,0.27,1883,0.418,1095,23.5,0.0,23.5,20.9,1.39,6,1.0,87.96746987951808,119.5,19.21713033774209,89.97999999999999,101.15172413793104,101.152,2.9396,,6.54,6.61,452.12,19.0,325.25333333333333,8.0,-1.0,1,15.14,,,,,,,,,2024-06-06,M60-24
20240606075306,2024-06-06 07:53:06,7,M60-24,525,626,111,68,198,0,0,62,0.0,0.0,0.0,1.57,1591.57,8.5,1.49,-3.31,1.29,,,,,,270.0,320.0,530.0,900.0,13.0,1.0,2.0,10.0,0.0,20240606_7,中型,830.0,4.0,,,M60,,,0.0,27.3,79.6,260,0.343,0.262,1262,0.416,737,23.8,0.0,23.8,20.6,1.404,6,0.67,75.13636363636364,86.5,8.939483178804704,72.67999999999999,80.69999999999999,120.448,2.9396,,6.54,6.61,452.12,19.0,325.25333333333333,8.5,0.5,1,-16.52,,,,,,,,,2024-06-06,M60-24
20240606083101,2024-06-06 08:31:01,9,M60-24,792,933,162,106,300,0,0,93,0.0,0.0,0.0,2.53,2388.53,8.0,1.92,-1.86,1.08,,,,,,270.0,320.0,530.0,900.0,12.0,1.0,2.0,10.0,0.0,20240606_9,中型,1301.0,2.0,,,M60,,,0.0,27.3,79.6,393,0.353,0.27,1887,0.42,1095,23.7,0.0,23.7,20.9,1.383,6,1.0,87.06547619047619,122.9,19.285854019188083,87.24,101.78333333333332,101.783,2.9396,,6.54,6.61,452.12,19.0,325.25333333333333,8.0,-0.5,1,15.14,51.28151260504202,1024.7755602240898,,,,,,,2024-06-06,M60-24
20240606083509,2024-06-06 08:35:09,10,M60-24,528,626,108,68,201,0,0,60,0.0,0.0,0.0,1.72,1592.72,8.5,1.49,-2.76,1.29,,,,,,270.0,320.0,530.0,900.0,12.0,1.0,2.0,10.0,0.0,20240606_10,中型,1301.0,2.0,,,M60,,,0.0,27.3,79.6,261,0.338,0.261,1262,0.418,734,23.0,0.0,23.0,20.7,1.39,6,0.67,74.17555555555555,89.9,9.182148273338884,71.73999999999998,79.28064516129032,118.329,2.9396,,6.54,6.61,452.12,19.0,325.25333333333333,8.5,0.5,1,-16.52,51.28151260504202,1024.7755602240898,,,,,,,2024-06-06,M60-24
20240606091912,2024-06-06 09:19:12,16,M60-24,795,930,159,105,301,0,0,91,0.0,0.0,0.0,2.54,2383.54,8.0,0.96,-1.49,0.76,,,,,,270.0,320.0,530.0,900.0,13.0,1.0,2.0,10.0,0.0,20240606_16,中型,1301.0,2.0,,,M60,,,0.0,27.3,79.6,392,0.349,0.268,1884,0.422,1089,23.2,0.0,23.2,20.9,1.37,6,1.0,91.05499999999998,120.2,19.936400753395784,89.34,105.27142857142856,105.271,2.9396,,6.54,6.61,452.12,19.0,325.25333333333333,8.0,-0.5,1,14.14,51.28151260504202,1024.7755602240898,,,,,,,2024-06-06,M60-24
20240606092331,2024-06-06 09:23:31,17,M60-24,533,627,109,68,201,0,0,61,0.0,0.0,0.0,1.72,1600.72,8.5,1.49,-1.84,1.46,,,,,,270.0,320.0,530.0,900.0,13.0,1.0,2.0,10.0,0.0,20240606_17,中型,1301.0,2.0,,,M60,,,0.0,27.3,79.6,262,0.338,0.26,1269,0.42,736,23.3,0.0,23.3,20.6,1.381,6,0.67,72.47777777777779,84.0,9.487978098365412,69.66,79.03870967741935,117.968,2.9396,,6.54,6.61,452.12,19.0,325.25333333333333,8.5,0.5,1,-16.52,51.28151260504202,1024.7755602240898,,,,,,,2024-06-06,M60-24
20240606140828,2024-06-06 14:08:28,34,M60-24,759,884,154,98,285,0,0,87,0.0,0.0,0.0,2.44,2269.44,8.5,2.08,-1.43,0.8,3.5,30.1,582.0,586.0,606.0,270.0,320.0,530.0,980.0,17.0,5.0,2.0,12.0,6.5,20240606_34,中型,1544.0,3.0,,,M60,591.3,582.0,591.3333333333334,27.0,58.0,372,0.344,0.263,1797,0.422,1038,23.4,0.0,23.4,20.7,1.368,6,0.95,88.06774193548387,112.7,17.93962491840263,83.6,101.971875,107.339,2.9396,,6.54,6.61,452.12,19.0,325.25333333333333,8.5,0.0,0,13.48,61.56601941747574,1063.039935275081,,,,,,,2024-06-06,M60-24
20240606141249,2024-06-06 14:12:49,35,M60-24,750,876,156,96,283,0,0,86,0.0,0.0,0.0,2.37,2249.37,8.5,2.13,-1.57,0.92,,,,,,270.0,320.0,530.0,980.0,17.0,5.0,2.0,12.0,6.5,20240606_35,中型,1544.0,3.0,,,M60,,,0.0,24.8,90.0,369,0.339,0.26,1782,0.421,1032,23.3,0.0,23.3,20.7,1.376,6,0.94,83.76190476190476,110.6,17.333966825158388,85.24000000000001,99.01,105.33,2.9396,,6.54,6.61,452.12,19.0,325.25333333333333,8.5,0.0,0,11.48,61.56601941747574,1063.039935275081,,,,,,,2024-06-06,M60-24
20240606150045,2024-06-06 15:00:45,41,M60-24,795,932,166,105,301,0,0,93,0.0,0.0,0.0,2.52,2394.52,8.0,0.96,-1.49,0.98,,,,,,270.0,320.0,530.0,900.0,15.0,1.0,2.0,10.0,6.5,20240606_41,中型,1544.0,3.0,,,M60,,,0.0,24.8,90.0,394,0.349,0.266,1893,0.42,1098,23.6,0.0,23.6,20.9,1.381,6,1.0,81.85121951219513,114.4,17.032832311790383,82.52,93.6137931034483,93.614,2.9396,,6.54,6.61,452.12,19.0,325.25333333333333,8.0,-0.5,1,14.14,61.56601941747574,1063.039935275081,,,,,,,2024-06-06,M60-24
20240606150443,2024-06-06 15:04:43,42,M60-24,528,627,111,67,197,0,0,62,0.0,0.0,0.0,1.73,1593.73,8.5,0.0,-2.76,1.46,,,,,,270.0,320.0,530.0,900.0,15.0,1.0,2.0,10.0,6.5,20240606_42,中型,1544.0,3.0,,,M60,,,0.0,24.8,90.0,259,0.34,0.259,1266,0.417,738,23.9,0.0,23.9,20.5,1.398,6,0.67,70.92417582417583,80.6,8.54313348925555,78.8,75.16875,112.192,2.9396,,6.54,6.61,452.12,19.0,325.25333333333333,8.5,0.5,1,-17.52,61.56601941747574,1063.039935275081,,,,,,,2024-06-06,M60-24
20240606154658,2024-06-06 15:46:58,49,M60-24,798,932,166,102,300,0,0,92,0.0,0.0,0.0,2.52,2392.52,8.5,0.99,-1.48,0.98,,,,,,270.0,320.0,530.0,900.0,15.0,2.0,2.0,10.0,6.5,20240606_49,中型,1445.0,1.0,,,M60,,,0.0,24.8,90.0,392,0.34,0.26,1896,0.421,1098,23.5,0.0,23.5,20.7,1.376,6,1.0,92.26868686868686,122.7,19.94895833570581,90.26000000000002,104.58857142857144,104.589,2.9396,,6.54,6.61,452.12,19.0,325.25333333333333,8.5,0.0,0,17.48,57.88532110091743,1056.407110091743,,,,,,,2024-06-06,M60-24
20240606155107,2024-06-06 15:51:07,50,M60-24,530,626,109,67,202,0,0,63,0.0,0.0,0.0,1.71,1598.71,8.5,0.0,-2.39,1.29,,,,,,270.0,320.0,530.0,900.0,15.0,2.0,2.0,10.0,6.5,20240606_50,中型,1445.0,1.0,,,M60,,,0.0,24.8,90.0,265,0.332,0.253,1265,0.419,735,23.8,0.0,23.8,20.8,1.387,6,0.67,71.65060240963857,84.0,9.801688734434553,69.88000000000001,78.00689655172413,116.428,2.9396,,6.54,6.61,452.12,19.0,325.25333333333333,8.5,0.0,0,-17.52,57.88532110091743,1056.407110091743,,,,,,,2024-06-06,M60-24
20240607065213,2024-06-07 06:52:13,2,M60-24,794,934,165,105,300,0,0,92,0.0,0.0,0.0,2.53,2392.53,8.0,0.96,-1.61,1.19,,,,,,270.0,320.0,530.0,900.0,13.0,0.0,2.0,10.0,0.5,20240607_2,中型,821.0,2.0,,,M60,,,0.0,26.2,81.4,392,0.35,0.268,1893,0.419,1099,23.5,0.0,23.5,20.8,1.384,6,1.0,94.8695652173913,119.0,19.26230684597137,95.78,109.44242424242424,109.442,2.9396,,6.73,6.61,453.28,18.9,287.1333333333333,8.0,-0.5,1,14.14,,,,,,,,,2024-06-07,M60-24
20240607065624,2024-06-07 06:56:24,3,M60-24,528,629,110,71,200,0,0,62,0.0,0.0,0.0,1.71,1601.71,8.0,1.43,-2.22,1.78,,,,,,270.0,320.0,530.0,900.0,13.0,0.0,2.0,10.0,0.5,20240607_3,中型,821.0,2.0,,,M60,,,0.0,26.2,81.4,262,0.355,0.271,1267,0.417,739,23.7,0.0,23.7,20.8,1.4,6,0.67,76.63012048192772,89.5,10.183742476558292,76.62,84.54482758620689,126.186,2.9396,,6.73,6.61,453.28,18.9,287.1333333333333,8.0,0.0,0,-19.86,,,,,,,,,2024-06-07,M60-24
20240607073614,2024-06-07 07:36:14,5,M60-24,792,934,161,109,300,0,0,91,0.0,0.0,0.0,2.52,2389.52,7.5,0.93,-1.37,1.19,,,,,,270.0,320.0,530.0,900.0,14.0,1.0,2.0,10.0,0.5,20240607_5,中型,821.0,2.0,,,M60,,,0.0,26.2,81.4,391,0.363,0.279,1887,0.42,1095,23.3,0.0,23.3,20.9,1.383,6,1.0,90.60975609756098,121.0,19.351760553651893,90.93999999999998,108.02413793103446,108.024,2.9396,,6.73,6.61,453.28,18.9,287.1333333333333,7.5,-0.5,1,15.71,,,,,,,,,2024-06-07,M60-24
20240607074016,2024-06-07 07:40:16,6,M60-24,528,626,111,71,200,0,0,60,0.0,0.0,0.0,1.69,1597.69,8.0,1.43,-2.22,1.29,,,,,,270.0,320.0,530.0,900.0,14.0,1.0,2.0,10.0,0.5,20240607_6,中型,821.0,2.0,,,M60,,,0.0,26.2,81.4,260,0.355,0.273,1265,0.417,737,23.1,0.0,23.1,20.7,1.396,6,0.67,75.67590361445782,86.9,9.486370570092625,77.58,81.75172413793103,122.017,2.9396,,6.73,6.61,453.28,18.9,287.1333333333333,8.0,0.5,1,-19.86,,,,,,,,,2024-06-07,M60-24
20240607081909,2024-06-07 08:19:09,9,M60-24,792,930,164,110,299,0,0,92,0.0,0.0,0.0,2.52,2389.52,7.5,1.85,-1.37,0.76,,,,,,270.0,320.0,530.0,900.0,15.0,1.0,2.0,10.0,0.5,20240607_9,中型,1024.0,4.0,,,M60,,,0.0,26.2,81.4,391,0.368,0.281,1886,0.42,1094,23.5,0.0,23.5,21.0,1.381,6,1.0,91.43218390804596,120.8,19.87086757011798,90.6,106.58709677419354,106.587,2.9396,,6.73,6.61,453.28,18.9,287.1333333333333,7.5,-0.5,1,16.71,67.74047619047619,474.1833333333333,,,,,,,2024-06-07,M60-24
20240607082320,2024-06-07 08:23:20,10,M60-24,527,626,109,71,201,0,0,60,0.0,0.0,0.0,1.67,1595.67,8.0,1.43,-2.41,1.29,,,,,,270.0,320.0,530.0,900.0,15.0,1.0,2.0,10.0,0.5,20240607_10,中型,1024.0,4.0,,,M60,,,0.0,26.2,81.4,261,0.353,0.272,1262,0.418,735,23.0,0.0,23.0,20.8,1.395,6,0.67,76.39069767441862,89.1,10.527578708646102,78.28,83.7,124.925,2.9396,,6.73,6.61,453.28,18.9,287.1333333333333,8.0,0.5,1,-19.86,67.74047619047619,474.1833333333333,,,,,,,2024-06-07,M60-24
20240607091252,2024-06-07 09:12:52,14,M60-24,793,931,161,109,301,0,0,89,0.0,0.0,0.0,2.52,2386.52,7.5,0.93,-1.25,0.87,,,,,,270.0,320.0,530.0,900.0,14.0,4.0,2.0,10.0,0.5,20240607_14,中型,1024.0,4.0,,,M60,,,0.0,26.2,81.4,390,0.362,0.279,1885,0.421,1092,22.8,0.0,22.8,20.9,1.377,6,1.0,84.13975903614457,111.7,16.26137370091259,92.8,91.37586206896552,91.376,2.9396,,6.73,6.61,453.28,18.9,287.1333333333333,7.5,-0.5,1,15.71,67.74047619047619,474.1833333333333,,,,,,,2024-06-07,M60-24
20240607091659,2024-06-07 09:16:59,15,M60-24,527,627,111,71,199,0,0,63,0.0,0.0,0.0,1.71,1599.71,8.0,1.43,-2.41,1.46,,,,,,270.0,320.0,530.0,900.0,14.0,4.0,2.0,10.0,0.5,20240607_15,中型,1024.0,4.0,,,M60,,,0.0,26.2,81.4,262,0.357,0.271,1265,0.417,738,24.0,0.0,24.0,20.8,1.4,6,0.67,70.45243902439026,83.8,8.09239669659505,71.8,73.78275862068965,110.124,2.9396,,6.73,6.61,453.28,18.9,287.1333333333333,8.0,0.5,1,-19.86,67.74047619047619,474.1833333333333,,,,,,,2024-06-07,M60-24
20240607141308,2024-06-07 14:13:08,31,M60-24,741,866,150,95,278,0,0,85,0.0,0.0,0.0,2.37,2217.37,8.5,1.06,-1.72,0.93,,,,,,270.0,320.0,530.0,980.0,11.0,3.0,2.0,12.0,0.0,20240607_31,中型,1553.0,1.0,,,M60,,,0.0,25.8,84.4,363,0.342,0.262,1757,0.422,1016,23.4,0.0,23.4,20.7,1.371,6,0.93,88.56444444444446,114.3,17.666964218318835,83.8,104.258064516129,112.105,2.9396,,6.73,6.61,453.28,18.9,287.1333333333333,8.5,0.5,1,10.48,61.22058823529411,1047.892401960784,,,,,,,2024-06-07,M60-24
20240607141710,2024-06-07 14:17:10,32,M60-24,734,866,155,102,278,0,0,85,0.0,0.0,0.0,2.37,2222.37,7.5,0.99,-1.74,0.93,,,,,,270.0,320.0,530.0,980.0,11.0,3.0,2.0,12.0,0.0,20240607_32,中型,1553.0,1.0,,,M60,,,0.0,25.8,84.4,363,0.367,0.281,1755,0.418,1021,23.4,0.0,23.4,20.9,1.391,6,0.93,85.22391304347825,107.3,12.46273026096834,83.25999999999999,88.96060606060605,95.657,2.9396,,6.73,6.61,453.28,18.9,287.1333333333333,7.5,-1.0,1,8.71,61.22058823529411,1047.892401960784,,,,,,,2024-06-07,M60-24
20240607150044,2024-06-07 15:00:44,38,M60-24,796,931,165,103,298,0,0,91,0.0,0.0,0.0,2.54,2386.54,8.5,1.98,-1.73,0.87,,,,,,270.0,320.0,530.0,900.0,19.0,4.0,2.0,10.0,0.0,20240607_38,中型,1553.0,1.0,,,M60,,,0.0,25.8,84.4,389,0.346,0.265,1892,0.421,1096,23.4,0.0,23.4,20.6,1.377,6,1.0,90.16781609195402,120.4,17.181937149112812,88.25999999999999,103.25161290322582,103.252,2.9396,,6.73,6.61,453.28,18.9,287.1333333333333,8.5,1.0,1,18.48,61.22058823529411,1047.892401960784,,,,,,,2024-06-07,M60-24
20240607150446,2024-06-07 15:04:46,39,M60-24,530,628,110,66,203,0,0,60,0.0,0.0,0.0,1.71,1598.71,9.0,1.54,-2.75,1.62,,,,,,270.0,320.0,530.0,900.0,19.0,4.0,2.0,10.0,0.0,20240607_39,中型,1553.0,1.0,,,M60,,,0.0,25.8,84.4,263,0.325,0.251,1268,0.418,738,22.8,0.0,22.8,20.6,1.392,6,0.67,74.12093023255812,83.2,9.531442657576417,76.61999999999999,79.16333333333336,118.154,2.9396,,6.73,6.61,453.28,18.9,287.1333333333333,9.0,0.5,1,-14.69,61.22058823529411,1047.892401960784,,,,,,,2024-06-07,M60-24
20240607155220,2024-06-07 15:52:20,47,M60-24,788,931,165,103,301,0,0,93,0.0,0.0,0.0,2.55,2383.55,8.5,1.98,-2.72,0.87,,,,,,270.0,320.0,530.0,900.0,14.0,1.0,2.0,10.0,0.0,20240607_47,中型,1745.0,4.0,,,M60,,,0.0,25.8,84.4,394,0.342,0.261,1884,0.418,1096,23.6,0.0,23.6,20.9,1.391,6,1.0,85.3060975609756,114.8,16.731242482699006,85.28,97.48620689655174,97.486,2.9396,,6.73,6.61,453.28,18.9,287.1333333333333,8.5,-0.5,1,18.48,68.66043956043957,1047.0717032967034,,,,,,,2024-06-07,M60-24
20240607155623,2024-06-07 15:56:23,48,M60-24,528,625,109,66,202,0,0,62,0.0,0.0,0.0,1.73,1593.73,9.0,1.54,-3.12,1.13,,,,,,270.0,320.0,530.0,900.0,14.0,1.0,2.0,10.0,0.0,20240607_48,中型,1745.0,4.0,,,M60,,,0.0,25.8,84.4,264,0.327,0.25,1262,0.418,734,23.5,0.0,23.5,20.7,1.39,6,0.67,72.66704545454546,85.0,9.515665571606704,72.17999999999999,80.19354838709677,119.692,2.9396,,6.73,6.61,453.28,18.9,287.1333333333333,9.0,0.5,1,-14.69,68.66043956043957,1047.0717032967034,,,,,,,2024-06-07,M60-24
20240607164455,2024-06-07 16:44:55,56,M60-24,793,933,166,102,300,0,0,92,0.0,0.0,0.0,2.56,2388.56,8.5,0.99,-2.1,1.08,,,,,,270.0,320.0,530.0,900.0,13.0,4.0,2.0,10.0,0.0,20240607_56,中型,1745.0,4.0,,,M60,,,0.0,25.8,84.4,392,0.34,0.26,1892,0.419,1099,23.5,0.0,23.5,20.7,1.386,6,1.0,87.70666666666668,113.6,19.063419303880284,90.0,100.92903225806452,100.929,2.9396,,6.73,6.61,453.28,18.9,287.1333333333333,8.5,-0.5,1,17.48,68.66043956043957,1047.0717032967034,,,,,,,2024-06-07,M60-24
20240607164910,2024-06-07 16:49:10,57,M60-24,529,628,110,66,200,0,0,61,0.0,0.0,0.0,1.7,1595.7,9.0,1.54,-2.94,1.62,,,,,,270.0,320.0,530.0,900.0,13.0,4.0,2.0,10.0,0.0,20240607_57,中型,1745.0,4.0,,,M60,,,0.0,25.8,84.4,261,0.33,0.253,1267,0.418,738,23.4,0.0,23.4,20.5,1.395,6,0.67,71.87654320987654,83.8,9.307255521073474,72.2,79.66428571428571,118.902,2.9396,,6.73,6.61,453.28,18.9,287.1333333333333,9.0,0.5,1,-14.69,68.66043956043957,1047.0717032967034,,,,,,,2024-06-07,M60-24
20240611080946,2024-06-11 08:09:46,7,M60-24,758,958,168,115,267,27,0,58,0.0,0.0,0.0,2.35,2353.35,7.0,0.88,-1.56,0.84,,,,,,270.0,320.0,530.0,900.0,15.0,1.0,2.0,10.0,5.5,20240611_7,中型,,2.0,,,M60,,,0.0,28.7,74.0,352,0.431,0.327,1884,0.402,1126,24.1,7.7,16.5,19.9,1.485,6,1.0,89.88125000000001,121.9,16.699010153424265,76.92,97.62647058823528,97.626,2.9396,,6.73,6.61,441.5866666666666,18.4,373.68,7.0,-2.0,1,17.93,,,,,,,,,2024-06-11,M60-24
20240611081417,2024-06-11 08:14:17,8,M60-24,509,655,114,81,182,20,0,40,0.0,0.0,0.0,1.59,1602.59,6.5,1.25,-2.49,1.39,,,,,,270.0,320.0,530.0,900.0,15.0,1.0,2.0,10.0,5.5,20240611_8,中型,,2.0,,,M60,,,0.0,28.7,74.0,242,0.445,0.335,1278,0.398,769,24.8,8.3,16.5,20.2,1.511,6,0.68,73.84074074074074,85.8,8.611014734625945,62.2,78.26071428571429,115.089,2.9396,,6.73,6.61,441.5866666666666,18.4,373.68,6.5,-0.5,1,-17.69,,,,,,,,,2024-06-11,M60-24
20240611085914,2024-06-11 08:59:14,12,M60-24,749,957,166,122,266,26,0,60,0.0,0.0,0.0,2.33,2348.33,6.0,0.83,-1.83,0.74,,,,,,270.0,320.0,530.0,900.0,15.0,1.0,2.0,10.0,5.5,20240611_12,中型,,2.0,,,M60,,,0.0,28.7,74.0,352,0.459,0.347,1872,0.4,1123,24.4,7.4,17.0,20.2,1.499,6,1.0,79.56979166666666,107.6,11.760120816695036,75.88,78.48823529411764,78.488,2.9396,,6.73,6.61,441.5866666666666,18.4,373.68,6.0,-0.5,1,21.59,,,,,,,,,2024-06-11,M60-24
20240611090337,2024-06-11 09:03:37,13,M60-24,493,636,106,76,176,19,0,38,0.0,0.0,0.0,1.55,1545.55,7.0,1.33,-2.95,1.44,,,,,,270.0,320.0,530.0,900.0,15.0,1.0,2.0,10.0,5.5,20240611_13,中型,,2.0,,,M60,,,0.0,28.7,74.0,233,0.432,0.326,1235,0.399,742,24.5,8.2,16.3,20.0,1.505,6,0.66,71.9505747126437,83.7,8.66480360474407,64.11999999999999,76.49032258064514,115.894,2.9396,,6.73,6.61,441.5866666666666,18.4,373.68,7.0,1.0,1,-21.07,,,,,,,,,2024-06-11,M60-24
20240611095013,2024-06-11 09:50:13,19,M60-24,757,959,164,118,269,26,0,61,0.0,0.0,0.0,2.37,2356.37,6.5,0.85,-1.3,0.95,,,,,,,,,,,,,,5.5,20240611_19,,,,,,M60,,,0.0,28.7,74.0,356,0.439,0.331,1880,0.403,1123,24.4,7.3,17.1,20.1,1.483,6,1.0,90.1010638297872,124.5,16.471280580897442,75.23999999999998,98.1,98.1,2.9396,,6.73,6.61,441.5866666666666,18.4,373.68,6.5,-0.5,1,19.31,,,,,,,,,2024-06-11,M60-24
20240611095453,2024-06-11 09:54:53,20,M60-24,497,636,110,78,177,19,0,40,0.0,0.0,0.0,1.56,1558.56,6.5,1.3,-1.78,1.44,,,,,,,,,,,,,,5.5,20240611_20,,,,,,M60,,,0.0,28.7,74.0,236,0.441,0.331,1243,0.4,746,25.0,8.1,16.9,20.2,1.501,6,0.66,70.54883720930232,83.3,8.833824321113132,62.88,75.64333333333333,114.611,2.9396,,6.73,6.61,441.5866666666666,18.4,373.68,6.5,0.0,0,-20.69,,,,,,,,,2024-06-11,M60-24
20240611140950,2024-06-11 14:09:50,34,M60-24,726,911,154,106,256,26,0,56,0.0,0.0,0.0,2.25,2237.25,7.5,0.95,-1.22,0.89,2.7,25.1,586.0,610.0,615.0,270.0,320.0,530.0,980.0,14.0,3.0,2.0,12.0,1.0,20240611_34,中型,1545.0,2.0,,,M60,603.7,586.0,603.6666666666666,30.0,56.0,338,0.414,0.314,1791,0.405,1065,24.3,7.7,16.6,19.9,1.467,6,0.95,86.8644859813084,111.9,13.320437900357485,72.5,92.32368421052632,97.183,2.9396,,6.73,6.61,441.5866666666666,18.4,373.68,7.5,1.0,1,12.71,62.3009708737864,1074.6917475728153,,,,,,,2024-06-11,M60-24
20240611141503,2024-06-11 14:15:03,35,M60-24,712,902,158,111,251,27,0,55,0.0,0.0,0.0,2.21,2218.21,6.5,0.91,-1.25,1.01,,,,,,270.0,320.0,530.0,980.0,14.0,3.0,2.0,12.0,1.0,20240611_35,中型,1545.0,2.0,,,M60,,,0.0,28.4,76.6,333,0.442,0.333,1772,0.402,1060,24.6,8.1,16.5,20.0,1.489,6,0.94,81.40961538461536,105.1,13.39886274759892,70.14,84.74324324324324,90.152,2.9396,,6.73,6.61,441.5866666666666,18.4,373.68,6.5,-1.0,1,12.31,62.3009708737864,1074.6917475728153,,,,,,,2024-06-11,M60-24
20240611145530,2024-06-11 14:55:30,40,M60-31,592,750,128,91,208,24,0,47,0.0,0.0,0.0,2.07,1842.07,7.0,2.25,-1.5,1.21,,,,,,270.0,320.0,530.0,980.0,11.0,3.0,2.0,12.0,1.0,20240611_40,中型,1545.0,2.0,,,M60,,,0.0,28.4,76.6,279,0.438,0.326,1470,0.403,878,25.4,8.6,16.8,20.1,1.483,6,0.78,75.4888888888889,91.6,9.127383842178936,70.7,77.33928571428571,99.153,2.9396,,6.73,6.61,441.5866666666666,18.4,373.68,7.0,0.5,1,-6.07,62.3009708737864,1074.6917475728153,,,,,,,2024-06-11,M60-31
20240611150019,2024-06-11 15:00:19,41,M60-31,593,751,124,90,208,23,0,47,0.0,0.0,0.0,2.06,1838.06,7.0,1.12,-1.33,1.35,,,,,,270.0,320.0,530.0,980.0,11.0,3.0,2.0,12.0,1.0,20240611_41,中型,1545.0,2.0,,,M60,,,0.0,28.4,76.6,278,0.433,0.324,1468,0.404,875,25.2,8.3,16.9,20.0,1.476,6,0.78,75.62474226804125,91.4,9.480332663351062,68.8,77.55882352941177,99.434,2.9396,,6.73,6.61,441.5866666666666,18.4,373.68,7.0,0.0,0,-7.07,62.3009708737864,1074.6917475728153,,,,,,,2024-06-11,M60-31
20240611154631,2024-06-11 15:46:31,49,M60-31,758,959,164,112,265,31,0,61,0.0,0.0,0.0,2.66,2352.66,7.5,1.82,-2.07,0.95,,,,,,270.0,320.0,530.0,980.0,15.0,1.0,2.0,10.0,1.0,20240611_49,中型,1730.0,1.0,,,M60,,,0.0,28.4,76.6,357,0.423,0.314,1881,0.403,1123,25.8,8.7,17.1,20.0,1.482,6,1.0,79.15698924731184,105.8,12.66664740674367,72.8,80.609375,80.609,2.9396,,6.73,6.61,441.5866666666666,18.4,373.68,7.5,0.5,1,18.71,61.4494623655914,952.4666666666668,,,,,,,2024-06-11,M60-31
20240611155049,2024-06-11 15:50:49,50,M60-31,505,644,108,71,181,21,0,41,0.0,0.0,0.0,1.77,1572.77,8.0,0.0,-3.07,1.1,,,,,,270.0,320.0,530.0,980.0,15.0,1.0,2.0,10.0,1.0,20240611_50,中型,1730.0,1.0,,,M60,,,0.0,28.4,76.6,243,0.392,0.292,1257,0.402,752,25.5,8.6,16.9,20.0,1.489,6,0.67,67.91538461538462,82.3,6.633507153818657,65.26,66.8027027027027,99.706,2.9396,,6.73,6.61,441.5866666666666,18.4,373.68,8.0,0.5,1,-19.86,61.4494623655914,952.4666666666668,,,,,,,2024-06-11,M60-31
20240611164309,2024-06-11 16:43:09,58,M60-24,765,958,167,107,264,31,0,59,0.0,0.0,0.0,2.39,2353.39,8.0,0.94,-1.67,0.84,,,,,,270.0,320.0,530.0,980.0,14.0,1.0,2.0,10.0,1.0,20240611_58,中型,1730.0,1.0,,,M60,,,0.0,28.4,76.6,354,0.405,0.302,1890,0.405,1125,25.4,8.8,16.7,19.6,1.471,6,1.0,84.8698795180723,111.6,15.532746093022425,74.22,88.32758620689657,88.328,2.9396,,6.73,6.61,441.5866666666666,18.4,373.68,8.0,0.0,0,16.14,61.4494623655914,952.4666666666668,,,,,,,2024-06-11,M60-24
20240611164733,2024-06-11 16:47:33,59,M60-24,509,645,112,70,180,21,0,41,0.0,0.0,0.0,1.59,1579.59,8.5,1.45,-2.68,1.26,,,,,,270.0,320.0,530.0,980.0,14.0,1.0,2.0,10.0,1.0,20240611_59,中型,1730.0,1.0,,,M60,,,0.0,28.4,76.6,242,0.389,0.289,1266,0.402,757,25.6,8.7,16.9,19.8,1.487,6,0.67,67.87349397590361,81.5,7.89007435543551,60.82000000000001,69.81379310344828,104.2,2.9396,,6.73,6.61,441.5866666666666,18.4,373.68,8.5,0.5,1,-14.52,61.4494623655914,952.4666666666668,,,,,,,2024-06-11,M60-24
20240612080254,2024-06-12 08:02:54,7,M60-24,772,951,164,115,269,26,0,57,0.0,0.0,0.0,2.36,2356.36,7.0,0.88,0.26,0.11,,,,,,270.0,320.0,530.0,900.0,13.0,1.0,2.0,10.0,1.0,20240612_7,中型,850.0,2.0,,,M60,,,0.0,29.5,71.4,352,0.428,0.327,1887,0.409,1115,23.6,7.4,16.2,19.8,1.444,6,1.0,85.57555555555555,121.8,15.814952918123694,76.02,89.61612903225804,89.616,2.9396,,6.73,6.61,441.5866666666666,18.4,373.68,7.0,-1.5,1,17.93,,,,,,,,,2024-06-12,M60-24
20240612080724,2024-06-12 08:07:24,8,M60-24,513,637,112,77,181,19,0,42,0.0,0.0,0.0,1.59,1582.59,7.0,1.32,-0.58,0.0,,,,,,270.0,320.0,530.0,900.0,13.0,1.0,2.0,10.0,1.0,20240612_8,中型,850.0,2.0,,,M60,,,0.0,29.5,71.4,242,0.425,0.318,1262,0.406,749,25.2,7.9,17.4,20.2,1.46,6,0.67,71.95308641975309,85.0,9.601595628965075,60.92,77.45714285714287,115.608,2.9396,,6.73,6.61,441.5866666666666,18.4,373.68,7.0,0.0,0,-20.07,,,,,,,,,2024-06-12,M60-24
20240612084646,2024-06-12 08:46:46,11,M60-24,769,948,165,118,268,27,0,60,0.0,0.0,0.0,2.36,2357.36,6.5,0.85,0.26,-0.21,,,,,,270.0,320.0,530.0,900.0,13.0,1.0,2.0,10.0,1.0,20240612_11,中型,850.0,2.0,,,M60,,,0.0,29.5,71.4,355,0.44,0.332,1882,0.409,1113,24.5,7.6,16.9,20.1,1.447,6,1.0,81.23493975903615,107.9,12.93877551174604,76.3,83.05172413793105,83.052,2.9396,,6.73,6.61,441.5866666666666,18.4,373.68,6.5,-0.5,1,19.31,,,,,,,,,2024-06-12,M60-24
20240612085043,2024-06-12 08:50:43,12,M60-24,508,636,108,80,180,20,0,42,0.0,0.0,0.0,1.61,1575.61,6.5,1.27,-0.97,-0.16,,,,,,270.0,320.0,530.0,900.0,13.0,1.0,2.0,10.0,1.0,20240612_12,中型,850.0,2.0,,,M60,,,0.0,29.5,71.4,242,0.444,0.331,1252,0.406,744,25.6,8.3,17.4,20.5,1.465,6,0.67,63.676829268292686,75.1,7.436549468351631,59.88,61.97931034482759,92.506,2.9396,,6.73,6.61,441.5866666666666,18.4,373.68,6.5,0.0,0,-18.69,,,,,,,,,2024-06-12,M60-24
20240612092903,2024-06-12 09:29:03,18,M60-24,765,949,163,115,268,27,0,59,0.0,0.0,0.0,2.39,2348.39,7.0,0.88,-0.65,-0.11,,,,,,270.0,320.0,530.0,900.0,14.0,1.0,2.0,10.0,1.0,20240612_18,中型,1015.0,1.0,,,M60,,,0.0,29.5,71.4,354,0.429,0.325,1877,0.408,1112,24.3,7.6,16.7,20.0,1.454,6,1.0,77.72962962962963,103.8,12.359346385335364,71.9,77.51071428571429,77.511,2.9396,,6.73,6.61,441.5866666666666,18.4,373.68,7.0,0.5,1,17.93,66.93333333333334,468.53333333333336,,,,,,,2024-06-12,M60-24
20240612093322,2024-06-12 09:33:22,19,M60-24,500,617,105,72,175,19,0,39,0.0,0.0,0.0,1.56,1528.56,7.5,0.0,-0.6,-0.16,,,,,,270.0,320.0,530.0,900.0,14.0,1.0,2.0,10.0,1.0,20240612_19,中型,1015.0,1.0,,,M60,,,0.0,29.5,71.4,233,0.411,0.309,1222,0.409,722,24.9,8.2,16.7,20.0,1.444,6,0.65,68.87469879518072,81.4,7.318565982609284,61.17999999999999,69.28620689655172,106.594,2.9396,,6.73,6.61,441.5866666666666,18.4,373.68,7.5,0.5,1,-21.29,66.93333333333334,468.53333333333336,,,,,,,2024-06-12,M60-24
20240612140632,2024-06-12 14:06:32,34,M60-31,727,894,155,104,253,27,0,58,0.0,0.0,0.0,2.49,2220.49,7.5,0.97,-0.14,0.11,4.0,31.0,615.0,606.0,630.0,270.0,320.0,530.0,980.0,11.0,4.0,2.0,12.0,0.0,20240612_34,中型,1543.0,1.0,,,M60,617.0,615.0,617.0,31.0,54.0,338,0.411,0.308,1776,0.409,1049,25.1,8.0,17.2,19.9,1.443,6,0.94,84.604,108.7,13.058398983030044,74.08000000000001,89.06285714285714,94.748,2.9396,,6.73,6.61,441.5866666666666,18.4,373.68,7.5,0.0,0,10.71,66.43333333333334,1148.1894444444447,,,,,,,2024-06-12,M60-31
20240612141120,2024-06-12 14:11:20,35,M60-31,716,883,154,111,251,27,0,57,0.0,0.0,0.0,2.48,2201.48,6.5,1.83,0.28,-0.11,,,,,,270.0,320.0,530.0,980.0,11.0,4.0,2.0,12.0,0.0,20240612_35,中型,1543.0,1.0,,,M60,,,0.0,28.5,75.7,335,0.442,0.331,1753,0.408,1037,25.1,8.1,17.0,20.3,1.448,6,0.93,76.81851851851852,102.0,10.984592027141632,70.9,77.95714285714287,83.825,2.9396,,6.73,6.61,441.5866666666666,18.4,373.68,6.5,-1.0,1,12.31,66.43333333333334,1148.1894444444447,,,,,,,2024-06-12,M60-31
20240612145522,2024-06-12 14:55:22,38,M60-24,600,740,129,91,207,25,0,46,0.0,0.0,0.0,1.83,1839.83,7.0,2.25,-0.17,-0.14,,,,,,270.0,320.0,530.0,980.0,12.0,4.0,2.0,12.0,0.0,20240612_38,中型,1543.0,1.0,,,M60,,,0.0,28.5,75.7,278,0.44,0.327,1469,0.408,869,25.5,9.0,16.5,20.1,1.448,6,0.78,73.48072289156626,89.0,8.496965550937189,73.76,73.30344827586205,93.979,2.9396,,6.73,6.61,441.5866666666666,18.4,373.68,7.0,0.5,1,-6.07,66.43333333333334,1148.1894444444447,,,,,,,2024-06-12,M60-24
20240612145944,2024-06-12 14:59:44,39,M60-24,608,740,123,84,209,24,0,47,0.0,0.0,0.0,1.84,1836.84,8.0,1.2,0.16,-0.14,,,,,,270.0,320.0,530.0,980.0,12.0,4.0,2.0,12.0,0.0,20240612_39,中型,1543.0,1.0,,,M60,,,0.0,28.5,75.7,280,0.402,0.3,1471,0.413,863,25.4,8.6,16.8,19.8,1.419,6,0.78,76.93809523809526,95.3,10.660741338935654,67.75999999999999,81.24000000000001,104.154,2.9396,,6.73,6.61,441.5866666666666,18.4,373.68,8.0,1.0,1,-6.86,66.43333333333334,1148.1894444444447,,,,,,,2024-06-12,M60-24
20240612154039,2024-06-12 15:40:39,45,M60-24,774,949,165,111,268,28,0,61,0.0,0.0,0.0,2.36,2358.36,7.5,0.91,0.0,-0.11,,,,,,270.0,320.0,530.0,900.0,14.0,1.0,2.0,10.0,0.0,20240612_45,中型,1730.0,3.0,,,M60,,,0.0,28.5,75.7,357,0.414,0.311,1888,0.41,1114,24.9,7.8,17.1,19.9,1.439,6,1.0,85.35487804878049,109.0,14.306310669950092,77.42,94.35517241379311,94.355,2.9396,,6.73,6.61,441.5866666666666,18.4,373.68,7.5,-0.5,1,17.71,54.45,843.975,,,,,,,2024-06-12,M60-24
20240612154503,2024-06-12 15:45:03,46,M60-24,509,617,104,70,175,20,0,42,0.0,0.0,0.0,1.57,1538.57,8.0,0.0,0.79,-0.16,,,,,,270.0,320.0,530.0,900.0,14.0,1.0,2.0,10.0,0.0,20240612_46,中型,1730.0,3.0,,,M60,,,0.0,28.5,75.7,237,0.4,0.295,1230,0.414,721,26.2,8.4,17.7,20.0,1.417,6,0.65,70.55168539325842,82.5,7.32048246030167,63.5,73.3709677419355,112.878,2.9396,,6.73,6.61,441.5866666666666,18.4,373.68,8.0,0.5,1,-20.86,54.45,843.975,,,,,,,2024-06-12,M60-24
20240612162802,2024-06-12 16:28:02,53,M60-24,779,951,167,108,265,30,0,61,0.0,0.0,0.0,2.38,2363.38,8.0,1.89,0.13,0.11,,,,,,280.0,320.0,530.0,900.0,15.0,4.0,2.0,10.0,0.0,20240612_53,中型,1730.0,3.0,,,M60,,,0.0,28.5,75.7,356,0.408,0.303,1897,0.411,1118,25.6,8.4,17.1,19.7,1.435,6,1.0,83.25357142857143,110.7,12.770263509498964,79.56,84.83333333333331,84.833,2.9396,,6.73,6.61,441.5866666666666,18.4,373.68,8.0,0.0,0,17.14,54.45,843.975,,,,,,,2024-06-12,M60-24
20240612163233,2024-06-12 16:32:33,54,M60-24,502,617,107,70,174,21,0,40,0.0,0.0,0.0,1.57,1532.57,8.0,0.0,-0.59,-0.16,,,,,,280.0,320.0,530.0,900.0,15.0,4.0,2.0,10.0,0.0,20240612_54,中型,1730.0,3.0,,,M60,,,0.0,28.5,75.7,235,0.402,0.298,1226,0.409,724,26.0,8.9,17.0,19.9,1.442,6,0.65,68.00470588235292,77.8,7.019651506053273,62.94000000000001,70.25862068965516,108.09,2.9396,,6.73,6.61,441.5866666666666,18.4,373.68,8.0,0.0,0,-20.86,54.45,843.975,,,,,,,2024-06-12,M60-24
20240613080056,2024-06-13 08:00:56,7,M60-24,771,949,162,112,268,28,0,59,0.0,0.0,0.0,2.38,2351.38,7.5,1.82,-0.39,-0.11,,,,,,270.0,320.0,530.0,900.0,14.0,3.0,2.0,10.0,3.0,20240613_7,中型,851.0,3.0,,,M60,,,0.0,28.1,78.3,355,0.418,0.315,1882,0.41,1111,24.5,7.9,16.6,19.9,1.441,6,1.0,86.62674418604651,117.1,14.599198961926234,83.91999999999999,90.86333333333332,90.863,2.9396,,6.67,6.61,441.5866666666666,18.4,373.68,7.5,-0.5,1,18.71,,,,,,,,,2024-06-13,M60-24
20240613080510,2024-06-13 08:05:10,8,M60-24,499,618,107,72,174,20,0,40,0.0,0.0,0.0,1.52,1531.52,7.5,0.0,-0.8,0.0,,,,,,270.0,320.0,530.0,900.0,14.0,3.0,2.0,10.0,3.0,20240613_8,中型,851.0,3.0,,,M60,,,0.0,28.1,78.3,234,0.414,0.308,1224,0.408,725,25.6,8.5,17.1,20.0,1.453,6,0.65,71.35731707317072,83.7,7.868058775801346,65.84,73.83448275862068,113.592,2.9396,,6.67,6.61,441.5866666666666,18.4,373.68,7.5,0.0,0,-21.29,,,,,,,,,2024-06-13,M60-24
20240613084734,2024-06-13 08:47:34,11,M60-24,770,951,164,112,270,27,0,59,0.0,0.0,0.0,2.33,2355.33,7.5,1.82,-0.52,0.11,,,,,,270.0,320.0,530.0,900.0,13.0,3.0,2.0,10.0,3.0,20240613_11,中型,1022.0,2.0,,,M60,,,0.0,28.1,78.3,356,0.415,0.315,1885,0.408,1115,24.2,7.6,16.6,19.9,1.448,6,1.0,82.09156626506024,107.1,12.312832025434798,80.86,81.70000000000002,81.7,2.9396,,6.67,6.61,441.5866666666666,18.4,373.68,7.5,0.0,0,18.71,66.08095238095238,462.56666666666666,,,,,,,2024-06-13,M60-24
20240613085156,2024-06-13 08:51:56,12,M60-24,497,611,104,68,172,20,0,41,0.0,0.0,0.0,1.5,1514.5,8.0,0.0,-0.2,0.49,,,,,,270.0,320.0,530.0,900.0,13.0,3.0,2.0,10.0,3.0,20240613_12,中型,1022.0,2.0,,,M60,,,0.0,28.1,78.3,233,0.395,0.292,1212,0.41,715,26.2,8.6,17.6,19.9,1.439,6,0.64,67.13333333333334,77.0,7.208585416272994,61.14,69.23928571428571,108.186,2.9396,,6.67,6.61,441.5866666666666,18.4,373.68,8.0,0.5,1,-22.86,66.08095238095238,462.56666666666666,,,,,,,2024-06-13,M60-24
20240613093227,2024-06-13 09:32:27,18,M60-24,778,951,164,108,266,28,0,61,0.0,0.0,0.0,2.36,2358.36,8.0,1.89,0.0,0.11,,,,,,270.0,320.0,530.0,900.0,14.0,3.0,2.0,10.0,3.0,20240613_18,中型,1022.0,2.0,,,M60,,,0.0,28.1,78.3,355,0.406,0.304,1893,0.411,1115,25.1,7.9,17.2,19.7,1.433,6,1.0,82.53033707865168,116.6,13.93670607750886,79.92,82.45806451612903,82.458,2.9396,,6.67,6.61,441.5866666666666,18.4,373.68,8.0,0.0,0,17.14,66.08095238095238,462.56666666666666,,,,,,,2024-06-13,M60-24
20240613093647,2024-06-13 09:36:47,19,M60-24,496,609,104,66,172,21,0,39,0.0,0.0,0.0,1.52,1508.52,8.5,0.0,-0.8,0.16,,,,,,270.0,320.0,530.0,900.0,14.0,3.0,2.0,10.0,3.0,20240613_19,中型,1022.0,2.0,,,M60,,,0.0,28.1,78.3,232,0.384,0.284,1209,0.41,713,25.9,9.1,16.8,19.8,1.438,6,0.64,69.47674418604652,82.2,7.552832125805904,63.82000000000001,72.09666666666665,112.651,2.9396,,6.67,6.61,441.5866666666666,18.4,373.68,8.5,0.5,1,-18.52,66.08095238095238,462.56666666666666,,,,,,,2024-06-13,M60-24
20240613140718,2024-06-13 14:07:18,34,M60-31,722,884,155,100,249,28,0,56,0.0,0.0,0.0,2.48,2196.48,8.0,1.01,-0.28,0.0,,,,,,270.0,320.0,530.0,980.0,14.0,4.0,2.0,12.0,0.0,20240613_34,中型,1546.0,1.0,,,M60,,,0.0,29.2,72.6,333,0.402,0.3,1761,0.41,1039,25.2,8.4,16.8,19.7,1.439,6,0.93,82.65977011494252,104.5,12.852330704773124,72.08,89.28064516129034,96.001,2.9396,,6.67,6.61,441.5866666666666,18.4,373.68,8.0,-0.5,1,9.14,60.65096153846154,1045.2182371794872,,,,,,,2024-06-13,M60-31
20240613141159,2024-06-13 14:11:59,35,M60-31,715,885,156,107,249,28,0,58,0.0,0.0,0.0,2.47,2200.47,7.0,0.94,-0.28,0.11,,,,,,270.0,320.0,530.0,980.0,14.0,4.0,2.0,12.0,0.0,20240613_35,中型,1546.0,1.0,,,M60,,,0.0,29.2,72.6,335,0.43,0.319,1756,0.407,1041,25.7,8.4,17.3,20.1,1.456,6,0.93,79.75747126436781,102.8,12.350816736769524,71.2,82.08064516129032,88.259,2.9396,,6.67,6.61,441.5866666666666,18.4,373.68,7.0,-1.0,1,9.93,60.65096153846154,1045.2182371794872,,,,,,,2024-06-13,M60-31
20240613145716,2024-06-13 14:57:16,41,M60-31,606,741,128,85,209,23,0,47,0.0,0.0,0.0,2.1,1841.1,8.0,2.41,-0.16,0.0,,,,,,270.0,320.0,530.0,980.0,13.0,4.0,2.0,12.0,0.0,20240613_41,中型,1546.0,1.0,,,M60,,,0.0,29.2,72.6,279,0.407,0.305,1475,0.411,869,25.1,8.2,16.8,19.8,1.434,6,0.78,74.45384615384616,91.4,8.198114332802026,72.16,74.965625,96.11,2.9396,,6.67,6.61,441.5866666666666,18.4,373.68,8.0,1.0,1,-5.86,60.65096153846154,1045.2182371794872,,,,,,,2024-06-13,M60-31
20240613150149,2024-06-13 15:01:49,42,M60-31,606,740,125,84,208,24,0,48,0.0,0.0,0.0,2.08,1837.08,8.0,1.2,-0.16,-0.14,,,,,,270.0,320.0,530.0,980.0,13.0,4.0,2.0,12.0,0.0,20240613_42,中型,1546.0,1.0,,,M60,,,0.0,29.2,72.6,280,0.404,0.3,1471,0.412,865,25.7,8.6,17.1,19.8,1.427,6,0.78,75.02650602409639,90.9,8.763424597935368,67.91999999999999,77.7655172413793,99.699,2.9396,,6.67,6.61,441.5866666666666,18.4,373.68,8.0,0.0,0,-6.86,60.65096153846154,1045.2182371794872,,,,,,,2024-06-13,M60-31
20240613154354,2024-06-13 15:43:54,48,M60-31,778,947,165,105,264,31,0,59,0.0,0.0,0.0,2.68,2351.68,8.5,1.94,-0.38,-0.32,,,,,,270.0,320.0,530.0,900.0,13.0,4.0,2.0,10.0,0.0,20240613_48,中型,1409.0,4.0,,,M60,,,0.0,29.2,72.6,354,0.398,0.297,1890,0.412,1112,25.4,8.8,16.7,19.5,1.429,6,1.0,85.55365853658536,114.9,15.19636666397076,78.32000000000001,91.79655172413791,91.797,2.9396,,6.67,6.61,441.5866666666666,18.4,373.68,8.5,0.5,1,20.48,72.20353982300885,1361.0367256637169,,,,,,,2024-06-13,M60-31
20240613154828,2024-06-13 15:48:28,49,M60-31,503,607,103,67,172,16,0,40,0.0,0.0,0.0,1.71,1509.71,8.5,1.52,0.6,-0.16,,,,,,270.0,320.0,530.0,900.0,13.0,4.0,2.0,10.0,0.0,20240613_49,中型,1409.0,4.0,,,M60,,,0.0,29.2,72.6,228,0.39,0.294,1213,0.415,710,24.6,7.0,17.5,19.6,1.412,6,0.64,68.26979166666666,79.2,6.78154849253452,64.6,67.85294117647058,106.02,2.9396,,6.67,6.61,441.5866666666666,18.4,373.68,8.5,0.0,0,-17.52,72.20353982300885,1361.0367256637169,,,,,,,2024-06-13,M60-31
20240613163436,2024-06-13 16:34:36,55,M60-31,781,948,167,105,265,29,0,59,0.0,0.0,0.0,2.65,2356.65,8.5,1.94,0.0,-0.21,,,,,,270.0,320.0,530.0,900.0,6.0,2.0,2.0,10.0,0.0,20240613_55,中型,1409.0,4.0,,,M60,,,0.0,29.2,72.6,353,0.396,0.297,1896,0.412,1115,24.9,8.2,16.7,19.5,1.428,6,1.0,84.9148148148148,111.2,15.708597245930084,77.41999999999999,93.6607142857143,93.661,2.9396,,6.67,6.61,441.5866666666666,18.4,373.68,8.5,0.0,0,20.48,72.20353982300885,1361.0367256637169,,,,,,,2024-06-13,M60-31
20240613163857,2024-06-13 16:38:57,56,M60-31,498,607,103,67,167,21,0,39,0.0,0.0,0.0,1.72,1503.72,8.5,1.52,-0.4,-0.16,,,,,,270.0,320.0,530.0,900.0,6.0,2.0,2.0,10.0,0.0,20240613_56,中型,1409.0,4.0,,,M60,,,0.0,29.2,72.6,227,0.401,0.295,1208,0.412,710,26.4,9.3,17.2,19.6,1.426,6,0.64,67.94999999999999,78.8,7.091850022010751,61.74,68.58529411764707,107.165,2.9396,,6.67,6.61,441.5866666666666,18.4,373.68,8.5,0.0,0,-17.52,72.20353982300885,1361.0367256637169,,,,,,,2024-06-13,M60-31
20240613171432,2024-06-13 17:14:32,59,M60-31,498,607,104,67,167,22,0,42,0.0,0.0,0.0,1.74,1508.74,8.5,1.52,-0.4,-0.16,,,,,,270.0,320.0,530.0,900.0,6.0,2.0,2.0,10.0,0.0,20240613_59,中型,1409.0,4.0,,,M60,,,0.0,29.2,72.6,231,0.401,0.29,1209,0.412,711,27.7,9.5,18.2,19.8,1.428,6,0.64,70.00864197530863,82.0,8.120788709656226,61.8,74.35714285714286,116.183,2.9396,,6.67,6.61,441.5866666666666,18.4,373.68,8.5,0.0,0,-17.52,72.20353982300885,1361.0367256637169,,,,,,,2024-06-13,M60-31
20240614080806,2024-06-14 08:08:06,7,M60-17,773,951,170,112,268,26,0,60,0.0,0.0,0.0,2.04,2362.04,7.5,1.82,-0.13,0.11,,,,,,270.0,320.0,530.0,900.0,16.0,1.0,2.0,10.0,3.0,20240614_7,中型,955.0,4.0,,,M60,,,0.0,28.2,77.6,354,0.418,0.316,1894,0.408,1121,24.3,7.3,16.9,19.7,1.45,6,1.0,83.39277108433735,112.3,13.701567785876591,74.38,87.27241379310345,87.272,2.9396,,6.67,6.61,441.5866666666666,18.4,373.68,7.5,-1.0,1,18.71,,,,,,,,,2024-06-14,M60-17
20240614081223,2024-06-14 08:12:23,8,M60-17,494,609,106,71,173,19,0,39,0.0,0.0,0.0,1.32,1512.32,7.5,1.43,-0.4,0.16,,,,,,270.0,320.0,530.0,900.0,16.0,1.0,2.0,10.0,3.0,20240614_8,中型,955.0,4.0,,,M60,,,0.0,28.2,77.6,231,0.41,0.307,1209,0.409,715,25.1,8.2,16.9,20.0,1.447,6,0.64,70.61975308641975,84.0,8.731727584258476,60.760000000000005,74.74285714285713,116.786,2.9396,,6.67,6.61,441.5866666666666,18.4,373.68,7.5,0.0,0,-22.29,,,,,,,,,2024-06-14,M60-17
20240614085214,2024-06-14 08:52:14,11,M60-17,770,949,163,116,269,28,0,60,0.0,0.0,0.0,2.05,2357.05,7.0,1.75,0.0,-0.11,,,,,,270.0,320.0,530.0,900.0,28.0,2.0,2.0,10.0,3.0,20240614_11,中型,955.0,4.0,,,M60,,,0.0,28.2,77.6,357,0.431,0.325,1882,0.409,1112,24.6,7.8,16.8,20.1,1.444,6,1.0,79.59058823529412,102.9,11.35078772627347,75.88000000000001,77.92758620689655,77.928,2.9396,,6.67,6.61,441.5866666666666,18.4,373.68,7.0,-0.5,1,18.93,,,,,,,,,2024-06-14,M60-17
20240614085705,2024-06-14 08:57:05,12,M60-17,485,597,99,71,164,22,0,39,0.0,0.0,0.0,1.28,1478.28,7.0,0.0,-0.21,-0.33,,,,,,270.0,320.0,530.0,900.0,28.0,2.0,2.0,10.0,3.0,20240614_12,中型,955.0,4.0,,,M60,,,0.0,28.2,77.6,225,0.433,0.316,1181,0.411,696,27.1,9.8,17.3,20.0,1.435,6,0.63,66.4753086419753,78.6,6.640718592385816,62.02,65.95357142857144,104.688,2.9396,,6.67,6.61,441.5866666666666,18.4,373.68,7.0,0.0,0,-26.07,,,,,,,,,2024-06-14,M60-17
20240614095227,2024-06-14 09:52:27,20,M60-24,769,949,164,115,268,28,0,59,0.0,0.0,0.0,2.35,2354.35,7.0,0.88,-0.13,-0.11,,,,,,270.0,320.0,530.0,900.0,30.0,5.0,2.0,10.0,3.0,20240614_20,中型,1102.0,1.0,,,M60,,,0.0,28.2,77.6,355,0.429,0.324,1882,0.409,1113,24.5,7.9,16.6,20.0,1.447,6,1.0,81.55421686746988,109.4,12.865160773814724,73.3,86.59655172413794,86.597,2.9396,,6.67,6.61,441.5866666666666,18.4,373.68,7.0,0.0,0,17.93,67.80476190476192,474.63333333333344,,,,,,,2024-06-14,M60-24
20240614095729,2024-06-14 09:57:29,21,M60-24,485,599,104,72,167,21,0,38,0.0,0.0,0.0,1.5,1487.5,7.0,1.41,-0.21,0.0,,,,,,270.0,320.0,530.0,900.0,30.0,5.0,2.0,10.0,3.0,20240614_21,中型,1102.0,1.0,,,M60,,,0.0,28.2,77.6,226,0.431,0.319,1188,0.408,703,26.1,9.3,16.8,20.1,1.449,6,0.63,66.47619047619047,78.8,6.769831872562748,61.620000000000005,67.4,106.984,2.9396,,6.67,6.61,441.5866666666666,18.4,373.68,7.0,0.0,0,-25.07,67.80476190476192,474.63333333333344,,,,,,,2024-06-14,M60-24
20240614141050,2024-06-14 14:10:50,34,M60-24,715,885,150,107,246,28,0,58,0.0,0.0,0.0,2.18,2191.18,7.0,0.94,-0.28,0.11,,,,,,270.0,320.0,530.0,980.0,13.0,3.0,2.0,12.0,15.5,20240614_34,中型,1546.0,1.0,,,M60,,,0.0,28.8,73.2,332,0.435,0.322,1750,0.409,1035,25.9,8.4,17.5,20.1,1.448,6,0.93,82.63086419753085,109.0,13.31831229784912,74.84,89.69642857142857,96.448,2.9396,,6.67,6.61,441.5866666666666,18.4,373.68,7.0,0.0,0,9.93,63.24807692307692,1089.9751923076922,,,,,,,2024-06-14,M60-24
20240614141619,2024-06-14 14:16:19,35,M60-24,706,883,155,114,250,25,0,58,0.0,0.0,0.0,2.2,2193.2,6.0,0.88,-0.56,-0.11,,,,,,270.0,320.0,530.0,980.0,13.0,3.0,2.0,12.0,15.5,20240614_35,中型,1546.0,1.0,,,M60,,,0.0,28.8,73.2,333,0.456,0.342,1744,0.405,1038,24.9,7.5,17.4,20.4,1.47,6,0.93,78.60617283950617,99.4,11.714403350007618,72.69999999999999,83.17499999999998,89.435,2.9396,,6.67,6.61,441.5866666666666,18.4,373.68,6.0,-1.0,1,13.59,63.24807692307692,1089.9751923076922,,,,,,,2024-06-14,M60-24
20240614145918,2024-06-14 14:59:18,40,M60-24,599,739,127,90,209,23,0,47,0.0,0.0,0.0,1.82,1835.82,7.0,1.12,-0.33,-0.27,,,,,,270.0,320.0,530.0,980.0,12.0,4.0,2.0,12.0,15.5,20240614_40,中型,1546.0,1.0,,,M60,,,0.0,28.8,73.2,279,0.431,0.323,1465,0.409,866,25.1,8.2,16.8,20.1,1.446,6,0.78,69.2364705882353,88.4,8.732654701262835,66.06,67.56551724137931,86.622,2.9396,,6.67,6.61,441.5866666666666,18.4,373.68,7.0,1.0,1,-7.07,63.24807692307692,1089.9751923076922,,,,,,,2024-06-14,M60-24
20240614150338,2024-06-14 15:03:38,41,M60-24,603,739,124,87,208,23,0,49,0.0,0.0,0.0,1.85,1834.85,7.5,1.16,-0.17,-0.27,,,,,,270.0,320.0,530.0,980.0,12.0,4.0,2.0,12.0,15.5,20240614_41,中型,1546.0,1.0,,,M60,,,0.0,28.8,73.2,280,0.418,0.311,1466,0.411,863,25.7,8.2,17.5,20.0,1.431,6,0.78,72.64939759036145,89.7,8.291385767792718,67.04,73.03103448275863,93.63,2.9396,,6.67,6.61,441.5866666666666,18.4,373.68,7.5,0.5,1,-6.29,63.24807692307692,1089.9751923076922,,,,,,,2024-06-14,M60-24
20240614155008,2024-06-14 15:50:08,49,M60-24,779,949,167,101,268,26,0,63,0.0,0.0,0.0,2.36,2355.36,9.0,2.02,-0.76,-0.11,,,,,,270.0,320.0,530.0,900.0,16.0,1.0,2.0,10.0,15.5,20240614_49,中型,1725.0,3.0,,,M60,,,0.0,28.8,73.2,357,0.377,0.283,1895,0.411,1116,24.9,7.3,17.6,19.5,1.433,6,1.0,87.9360824742268,116.9,15.59454164067956,77.46000000000001,94.8264705882353,94.826,2.9396,,6.67,6.61,441.5866666666666,18.4,373.68,9.0,1.5,1,20.31,62.35851063829785,971.7534574468082,,,,,,,2024-06-14,M60-24
20240614155425,2024-06-14 15:54:25,50,M60-24,487,599,104,66,168,20,0,38,0.0,0.0,0.0,1.52,1483.52,8.0,-1.49,-0.61,0.0,,,,,,270.0,320.0,530.0,900.0,16.0,1.0,2.0,10.0,15.5,20240614_50,中型,1725.0,3.0,,,M60,,,0.0,28.8,73.2,226,0.393,0.292,1190,0.409,703,25.7,8.8,16.8,19.7,1.444,6,0.63,66.24302325581395,78.5,6.58657091674565,60.7,66.26,105.175,2.9396,,6.67,6.61,441.5866666666666,18.4,373.68,8.0,-1.0,1,-24.86,62.35851063829785,971.7534574468082,,,,,,,2024-06-14,M60-24
20240614163548,2024-06-14 16:35:48,56,M60-24,777,948,163,108,268,27,0,60,0.0,0.0,0.0,2.37,2353.37,8.0,1.89,-0.13,-0.21,,,,,,270.0,320.0,530.0,900.0,15.0,1.0,2.0,10.0,15.5,20240614_56,中型,1725.0,3.0,,,M60,,,0.0,28.8,73.2,355,0.403,0.304,1888,0.412,1111,24.5,7.6,16.9,19.7,1.43,6,1.0,82.04642857142856,114.2,14.47413494765726,76.1,82.69666666666667,82.697,2.9396,,6.67,6.61,441.5866666666666,18.4,373.68,8.0,0.0,0,17.14,62.35851063829785,971.7534574468082,,,,,,,2024-06-14,M60-24
20240614164005,2024-06-14 16:40:05,57,M60-24,481,599,102,70,167,20,0,41,0.0,0.0,0.0,1.5,1481.5,7.5,1.45,-1.43,0.0,,,,,,270.0,320.0,530.0,900.0,15.0,1.0,2.0,10.0,15.5,20240614_57,中型,1725.0,3.0,,,M60,,,0.0,28.8,73.2,228,0.419,0.307,1182,0.407,701,26.8,8.8,18.0,20.1,1.457,6,0.63,66.92747252747253,77.9,5.821352622813308,64.74,67.66875,107.411,2.9396,,6.67,6.61,441.5866666666666,18.4,373.68,7.5,-0.5,1,-23.29,62.35851063829785,971.7534574468082,,,,,,,2024-06-14,M60-24
