Repository: Vincent626/concrete-strength-analysis

# 🎯 S60 & M60 混凝土強度預測模型訓練成果報告

> **更新日期**: 2026-02-04  
> **專案目標**: 建立 S60/M60 混凝土 28 天抗壓強度預測模型

---

## 📋 摘要

本專案針對 S60（小型）與 M60（中型）離心混凝土管配比，建立機器學習預測模型。透過配料特徵分析，預測 28 天抗壓強度，並識別影響強度的關鍵因素。

### 主要成果

| 模型 | 樣本數 | R² | MAE (kgf/cm²) | 狀態 |
|:---|---:|---:|---:|:---|
| **S60** | 46 | **0.360** | 28 | ✅ 可用 |
| **M60** | 52 | **0.206** | 25 | ✅ 可用 |

---

## 📈 模型效能比較
> **說明**：S60 模型 R²=0.360，M60 模型 R²=0.206，兩者皆具有預測能力。S60 表現較佳，預測誤差約 28 kgf/cm²。

---

## 📊 強度分布比較
> **說明**：S60 與 M60 的強度分布相似，平均約 605 kgf/cm²，皆高於設計強度 510 kgf/cm²（紅色虛線）。

---

File: S60_M60_dataset_v9_shared.csv (part 9 of 138)
match_key,日期及時間,序,配比 ,耗用骨材1,耗用骨材2,耗用骨材3,耗用水,耗用泥料1,耗用泥料2,耗用泥料3,耗用泥料4,耗用藥劑1,耗用藥劑2,耗用藥劑3,耗用藥劑4,耗用小計,表面水骨材1,誤差%水,誤差%骨材1,誤差%骨材2,坍度(cm),混凝土溫度(℃),試體1強度(X1),試體2強度(X2),試體3強度(X3),加料轉速,慢速轉速,中速轉速,高速轉速,加料時間,慢速時間,中速時間,高速時間,總降水量,cp_key,類型,入池,蒸養池,離心開始,離心結束,母體,平均強度,強度_原始,強度_修正,環境溫度,環境濕度,膠結料總量,水灰比,水膠比,骨材總量,砂石比,粗骨材總量,水泥取代率,矽灰取代率,爐石取代率,漿體比例,粗細骨材比,月份,拌合米數,平均電流,最大電流,電流標準差,最終電流,穩定階段平均電流,單位體積穩定電流,砂_FM,砂_Mud,六分_FM,三分_FM,水泥砂漿_28天平均強度,水泥_流動性,水泥砂漿_7天平均強度,設定扣水率(%),扣水率_變動幅度,扣水率_是否變更,水量微調偏離度,蒸養實際平均溫度,蒸養實際總積溫,蒸養實際階段1溫度,蒸養實際階段2溫度,蒸養實際階段3溫度,實際離心平均轉速,實際離心平均電流,實際離心總能量,日期,配比
20240615080121,2024-06-15 08:01:21,7,M60-24,773,950,167,113,270,26,0,59,0.0,0.0,0.0,2.32,2360.32,7.5,2.73,-0.13,0.0,,,,,,270.0,320.0,530.0,900.0,14.0,1.0,2.0,10.0,0.0,20240615_7,中型,847.0,3.0,,,M60,,,0.0,30.4,67.1,355,0.419,0.318,1890,0.409,1117,23.9,7.3,16.6,19.8,1.445,6,1.0,88.13132530120481,120.5,17.11519389603864,76.56,91.36206896551724,91.362,2.9396,,6.67,6.61,441.5866666666666,18.4,373.68,7.5,0.0,0,19.71,,,,,,,,,2024-06-15,M60-24
20240615080516,2024-06-15 08:05:16,8,M60-24,485,600,104,68,168,19,0,37,0.0,0.0,0.0,1.52,1482.52,7.5,-1.45,-0.61,0.17,,,,,,270.0,320.0,530.0,900.0,14.0,1.0,2.0,10.0,0.0,20240615_8,中型,847.0,3.0,,,M60,,,0.0,30.4,67.1,224,0.405,0.304,1189,0.408,704,25.0,8.5,16.5,19.7,1.452,6,0.63,69.65697674418605,82.8,7.825666487667574,61.0,71.99333333333333,114.275,2.9396,,6.67,6.61,441.5866666666666,18.4,373.68,7.5,0.0,0,-25.29,,,,,,,,,2024-06-15,M60-24
20240615085101,2024-06-15 08:51:01,11,M60-24,766,950,162,115,265,27,0,58,0.0,0.0,0.0,2.39,2345.39,7.5,4.55,-1.03,0.0,,,,,,270.0,320.0,530.0,900.0,14.0,1.0,2.0,10.0,0.0,20240615_11,中型,1010.0,4.0,,,M60,,,0.0,30.4,67.1,350,0.434,0.329,1878,0.408,1112,24.3,7.7,16.6,19.8,1.452,6,1.0,79.08433734939759,109.1,12.46723398978598,74.28,78.0689655172414,78.069,2.9396,,6.67,6.61,441.5866666666666,18.4,373.68,7.5,0.0,0,21.71,72.95476190476191,510.6833333333334,,,,,,,2024-06-15,M60-24
20240615085525,2024-06-15 08:55:25,12,M60-24,480,599,100,72,168,19,0,36,0.0,0.0,0.0,1.5,1475.5,7.0,1.41,-1.23,0.0,,,,,,270.0,320.0,530.0,900.0,14.0,1.0,2.0,10.0,0.0,20240615_12,中型,1010.0,4.0,,,M60,,,0.0,30.4,67.1,223,0.429,0.323,1179,0.407,699,24.7,8.5,16.1,20.0,1.456,6,0.63,69.38518518518518,80.6,6.984817947221667,64.39999999999999,70.39642857142857,111.74,2.9396,,6.67,6.61,441.5866666666666,18.4,373.68,7.0,-0.5,1,-25.07,72.95476190476191,510.6833333333334,,,,,,,2024-06-15,M60-24
20240615093208,2024-06-15 09:32:08,16,M60-24,771,949,163,111,265,27,0,59,0.0,0.0,0.0,2.37,2347.37,7.5,0.91,-0.39,-0.11,,,,,,270.0,320.0,530.0,900.0,14.0,1.0,2.0,10.0,0.0,20240615_16,中型,1010.0,4.0,,,M60,,,0.0,30.4,67.1,351,0.419,0.316,1883,0.409,1112,24.5,7.7,16.8,19.7,1.442,6,1.0,82.35952380952381,113.6,13.961222820024952,74.6,84.69333333333334,84.693,2.9396,,6.67,6.61,441.5866666666666,18.4,373.68,7.5,0.5,1,17.71,72.95476190476191,510.6833333333334,,,,,,,2024-06-15,M60-24
20240615093639,2024-06-15 09:36:39,17,M60-24,481,600,100,70,168,19,0,36,0.0,0.0,0.0,1.53,1475.53,7.0,-1.41,-1.03,0.17,,,,,,270.0,320.0,530.0,900.0,14.0,1.0,2.0,10.0,0.0,20240615_17,中型,1010.0,4.0,,,M60,,,0.0,30.4,67.1,223,0.417,0.314,1181,0.407,700,24.7,8.5,16.1,19.9,1.455,6,0.63,65.45243902439024,77.2,7.095674147826662,61.94,65.3896551724138,103.793,2.9396,,6.67,6.61,441.5866666666666,18.4,373.68,7.0,-0.5,1,-27.07,72.95476190476191,510.6833333333334,,,,,,,2024-06-15,M60-24
20240615140938,2024-06-15 14:09:38,34,M60-31,716,884,151,104,248,27,0,56,0.0,0.0,0.0,2.5,2188.5,7.5,0.97,-0.56,0.0,,,,,,270.0,320.0,530.0,980.0,11.0,3.0,2.0,12.0,0.0,20240615_34,中型,1551.0,1.0,,,M60,,,0.0,29.7,73.2,331,0.419,0.314,1751,0.409,1035,25.1,8.2,16.9,19.9,1.446,6,0.93,79.12716049382716,101.6,11.569489594103487,69.56,84.57857142857144,90.945,2.9396,,6.67,6.61,441.5866666666666,18.4,373.68,7.5,0.5,1,10.71,62.36504854368931,1069.5605825242717,,,,,,,2024-06-15,M60-31
20240615141424,2024-06-15 14:14:24,35,M60-31,714,884,160,106,246,28,0,58,0.0,0.0,0.0,2.46,2198.46,7.2,0.95,-0.56,0.0,,,,,,270.0,320.0,530.0,980.0,11.0,3.0,2.0,12.0,0.0,20240615_35,中型,1551.0,1.0,,,M60,,,0.0,29.7,73.2,332,0.431,0.319,1758,0.406,1044,25.9,8.4,17.5,19.9,1.462,6,0.93,78.70769230769231,105.3,11.668274171748092,71.91999999999999,80.553125,86.616,2.9396,,6.67,6.61,441.5866666666666,18.4,373.68,7.2,-0.3,1,1.5,62.36504854368931,1069.5605825242717,,,,,,,2024-06-15,M60-31
20240615145751,2024-06-15 14:57:51,43,M60-31,603,740,124,87,209,23,0,48,0.0,0.0,0.0,2.1,1836.1,7.5,1.16,-0.17,-0.14,,,,,,270.0,320.0,530.0,980.0,16.0,4.0,2.0,12.0,0.0,20240615_43,中型,1551.0,1.0,,,M60,,,0.0,29.7,73.2,280,0.416,0.311,1467,0.411,864,25.4,8.2,17.1,20.0,1.433,6,0.78,72.71829268292683,89.9,8.58058113969121,67.38,73.77241379310345,94.58,2.9396,,6.67,6.61,441.5866666666666,18.4,373.68,7.5,0.3,1,-6.29,62.36504854368931,1069.5605825242717,,,,,,,2024-06-15,M60-31
20240615150210,2024-06-15 15:02:10,44,M60-31,594,731,120,84,205,24,0,47,0.0,0.0,0.0,2.07,1807.07,7.5,0.0,-0.34,-0.14,,,,,,270.0,320.0,530.0,980.0,16.0,4.0,2.0,12.0,0.0,20240615_44,中型,1551.0,1.0,,,M60,,,0.0,29.7,73.2,276,0.41,0.304,1445,0.411,851,25.7,8.7,17.0,19.9,1.433,6,0.77,75.53750000000001,88.9,9.22750720425324,68.97999999999999,79.92903225806451,103.804,2.9396,,6.67,6.61,441.5866666666666,18.4,373.68,7.5,0.0,0,-9.29,62.36504854368931,1069.5605825242717,,,,,,,2024-06-15,M60-31
20240615154923,2024-06-15 15:49:23,51,M60-31,774,950,166,107,268,27,0,62,0.0,0.0,0.0,2.65,2356.65,8.0,0.94,-0.51,0.0,,,,,,270.0,320.0,530.0,900.0,15.0,1.0,2.0,10.0,0.0,20240615_51,中型,1735.0,4.0,,,M60,,,0.0,29.7,73.2,357,0.399,0.3,1890,0.41,1116,24.9,7.6,17.4,19.7,1.442,6,1.0,79.12345679012346,109.8,13.237556669156154,71.86,81.14999999999999,81.15,2.9396,,6.67,6.61,441.5866666666666,18.4,373.68,8.0,0.5,1,16.14,71.38817204301075,1100.567652329749,,,,,,,2024-06-15,M60-31
20240615155327,2024-06-15 15:53:27,52,M60-31,487,600,99,64,169,20,0,39,0.0,0.0,0.0,1.7,1479.7,8.5,0.0,-1.22,0.17,,,,,,270.0,320.0,530.0,900.0,15.0,1.0,2.0,10.0,0.0,20240615_52,中型,1735.0,4.0,,,M60,,,0.0,29.7,73.2,228,0.379,0.281,1186,0.411,699,25.9,8.8,17.1,19.8,1.435,6,0.63,67.79390243902438,81.1,6.966668860716153,60.35999999999999,69.58275862068966,110.449,2.9396,,6.67,6.61,441.5866666666666,18.4,373.68,8.5,0.5,1,-20.52,71.38817204301075,1100.567652329749,,,,,,,2024-06-15,M60-31
20240615164607,2024-06-15 16:46:07,60,M60-31,773,948,165,106,267,28,0,60,0.0,0.0,0.0,2.68,2349.68,8.0,0.0,-0.64,-0.21,,,,,,270.0,320.0,530.0,900.0,12.0,3.0,2.0,10.0,0.0,20240615_60,中型,1735.0,4.0,,,M60,,,0.0,29.7,73.2,355,0.397,0.299,1886,0.41,1113,24.8,7.9,16.9,19.6,1.44,6,1.0,83.66111111111113,109.4,13.48636920453343,71.78,86.87419354838711,86.874,2.9396,,6.67,6.61,441.5866666666666,18.4,373.68,8.0,-0.5,1,15.14,71.38817204301075,1100.567652329749,,,,,,,2024-06-15,M60-31
20240615165039,2024-06-15 16:50:39,61,M60-31,484,599,105,69,167,21,0,39,0.0,0.0,0.0,1.68,1485.68,7.5,0.0,-0.82,0.0,,,,,,270.0,320.0,530.0,900.0,12.0,3.0,2.0,10.0,0.0,20240615_61,中型,1735.0,4.0,,,M60,,,0.0,29.7,73.2,227,0.413,0.304,1188,0.407,704,26.4,9.3,17.2,19.9,1.455,6,0.63,64.04197530864197,75.9,6.693628151201024,60.5,64.64642857142857,102.613,2.9396,,6.67,6.61,441.5866666666666,18.4,373.68,7.5,-0.5,1,-24.29,71.38817204301075,1100.567652329749,,,,,,,2024-06-15,M60-31
20240617081503,2024-06-17 08:15:03,10,M60-24,595,741,129,92,209,21,0,46,0.0,0.0,0.0,1.84,1834.84,6.5,1.1,-0.67,0.0,,,,,,280.0,350.0,530.0,980.0,14.0,4.0,1.0,11.0,0.0,20240617_10,中型,906.0,1.0,,,M60,,,0.0,29.8,71.3,276,0.44,0.333,1465,0.406,870,24.3,7.6,16.7,20.1,1.462,6,0.78,68.44337349397591,83.8,8.36066799618487,65.56000000000002,65.84827586206896,84.421,2.9396,,6.67,6.61,433.3066666666666,18.5,360.4933333333333,6.5,-1.0,1,-6.69,,,,,,,,,2024-06-17,M60-24
20240617081921,2024-06-17 08:19:21,11,M60-24,600,741,125,90,205,24,0,48,0.0,0.0,0.0,1.84,1834.84,7.0,1.12,-0.17,0.0,,,,,,280.0,350.0,530.0,980.0,14.0,4.0,1.0,11.0,0.0,20240617_11,中型,906.0,1.0,,,M60,,,0.0,29.8,71.3,277,0.439,0.325,1466,0.409,866,26.0,8.7,17.3,20.0,1.443,6,0.78,70.26951219512196,87.6,9.083913535910613,66.35999999999999,67.6103448275862,86.68,2.9396,,6.67,6.61,433.3066666666666,18.5,360.4933333333333,7.0,0.5,1,-7.07,,,,,,,,,2024-06-17,M60-24
20240617090453,2024-06-17 09:04:53,13,M60-24,713,883,151,107,248,27,0,54,0.0,0.0,0.0,2.19,2185.19,7.0,0.94,-0.56,-0.11,,,,,,280.0,350.0,530.0,980.0,13.0,4.0,1.0,11.0,0.0,20240617_13,中型,950.0,4.0,,,M60,,,0.0,29.8,71.3,329,0.431,0.325,1747,0.408,1034,24.6,8.2,16.4,20.0,1.45,6,0.93,76.90987654320988,104.1,12.737284678156986,66.7,80.3,86.344,2.9396,,6.67,6.61,433.3066666666666,18.5,360.4933333333333,7.0,0.0,0,9.93,,,,,,,,,2024-06-17,M60-24
20240617090903,2024-06-17 09:09:03,14,M60-24,709,883,151,110,248,26,0,56,0.0,0.0,0.0,2.18,2185.18,6.5,0.92,-0.7,-0.11,,,,,,280.0,350.0,530.0,980.0,13.0,4.0,1.0,11.0,0.0,20240617_14,中型,950.0,4.0,,,M60,,,0.0,29.8,71.3,330,0.444,0.333,1743,0.407,1034,24.8,7.9,17.0,20.2,1.458,6,0.93,75.74268292682929,97.1,11.161967551967344,70.04,77.60000000000001,83.441,2.9396,,6.67,6.61,433.3066666666666,18.5,360.4933333333333,6.5,-0.5,1,11.31,,,,,,,,,2024-06-17,M60-24
20240617095405,2024-06-17 09:54:05,20,M60-24,765,950,162,115,267,29,0,58,0.0,0.0,0.0,2.37,2348.37,7.0,0.88,-0.65,0.0,,,,,,270.0,320.0,530.0,900.0,13.0,3.0,1.0,10.0,0.0,20240617_20,中型,1120.0,3.0,,,M60,,,0.0,29.8,71.3,354,0.431,0.325,1877,0.408,1112,24.6,8.2,16.4,20.0,1.454,6,1.0,80.48333333333332,116.6,14.6073923990017,71.64,82.73666666666665,82.737,2.9396,,6.67,6.61,433.3066666666666,18.5,360.4933333333333,7.0,0.5,1,17.93,68.73333333333333,481.1333333333333,,,,,,,2024-06-17,M60-24
20240617095841,2024-06-17 09:58:41,21,M60-24,496,618,102,72,174,21,0,38,0.0,0.0,0.0,1.53,1522.53,7.5,0.0,-1.39,0.0,,,,,,270.0,320.0,530.0,900.0,13.0,3.0,1.0,10.0,0.0,20240617_21,中型,1120.0,3.0,,,M60,,,0.0,29.8,71.3,233,0.414,0.309,1216,0.408,720,25.3,9.0,16.3,20.1,1.452,6,0.65,67.721875,82.0,7.68421275415001,61.720000000000006,67.33235294117647,103.588,2.9396,,6.67,6.61,433.3066666666666,18.5,360.4933333333333,7.5,0.5,1,-21.29,68.73333333333333,481.1333333333333,,,,,,,2024-06-17,M60-24
20240617103924,2024-06-17 10:39:24,24,M60-24,775,951,163,107,269,30,0,60,0.0,0.0,0.0,2.36,2357.36,8.0,0.94,-0.39,0.11,,,,,,270.0,320.0,530.0,900.0,13.0,3.0,1.0,10.0,0.0,20240617_24,中型,1120.0,3.0,,,M60,,,0.0,29.8,71.3,359,0.398,0.298,1889,0.41,1114,25.1,8.4,16.7,19.8,1.437,6,1.0,80.69146341463416,101.9,13.045457121808886,70.97999999999999,86.55862068965517,86.559,2.9396,,6.67,6.61,433.3066666666666,18.5,360.4933333333333,8.0,0.5,1,16.14,68.73333333333333,481.1333333333333,,,,,,,2024-06-17,M60-24
20240617104337,2024-06-17 10:43:37,25,M60-24,524,647,113,79,183,20,0,40,0.0,0.0,0.0,1.63,1607.63,7.0,1.28,0.0,0.15,,,,,,270.0,320.0,530.0,900.0,13.0,3.0,1.0,10.0,0.0,20240617_25,中型,1120.0,3.0,,,M60,,,0.0,29.8,71.3,243,0.432,0.325,1284,0.408,760,24.7,8.2,16.5,20.0,1.45,6,0.68,65.975,79.8,7.342548015752867,60.78,65.1258064516129,95.773,2.9396,,6.67,6.61,433.3066666666666,18.5,360.4933333333333,7.0,-1.0,1,-18.07,68.73333333333333,481.1333333333333,,,,,,,2024-06-17,M60-24
20240617141400,2024-06-17 14:14:00,34,M60-31,774,950,163,111,268,30,0,61,0.0,0.0,0.0,2.66,2359.66,7.5,0.91,0.0,0.0,,,,,,270.0,320.0,530.0,900.0,13.0,3.0,1.0,10.0,0.0,20240617_34,中型,1515.0,1.0,,,M60,,,0.0,29.6,75.2,359,0.414,0.309,1887,0.41,1113,25.3,8.4,17.0,19.9,1.438,6,1.0,82.30731707317074,108.1,14.152529554885362,75.28,86.62068965517241,86.621,2.9396,,6.67,6.61,433.3066666666666,18.5,360.4933333333333,7.5,0.5,1,17.71,62.92990654205608,1117.0058411214957,,,,,,,2024-06-17,M60-31
20240617141809,2024-06-17 14:18:09,35,M60-31,496,617,107,74,175,22,0,42,0.0,0.0,0.0,1.75,1534.75,7.0,0.0,-1.0,-0.16,,,,,,270.0,320.0,530.0,900.0,13.0,3.0,1.0,10.0,0.0,20240617_35,中型,1515.0,1.0,,,M60,,,0.0,29.6,75.2,239,0.423,0.31,1220,0.407,724,26.8,9.2,17.6,20.4,1.46,6,0.65,67.80833333333332,81.7,6.737196116184871,61.64,67.55333333333334,103.928,2.9396,,6.67,6.61,433.3066666666666,18.5,360.4933333333333,7.0,-0.5,1,-23.07,62.92990654205608,1117.0058411214957,,,,,,,2024-06-17,M60-31
20240617150052,2024-06-17 15:00:52,38,M60-31,766,950,163,116,268,30,0,60,0.0,0.0,0.0,2.69,2355.69,7.0,1.75,-0.52,0.0,,,,,,270.0,320.0,530.0,900.0,13.0,3.0,1.0,10.0,0.0,20240617_38,中型,1515.0,1.0,,,M60,,,0.0,29.6,75.2,358,0.433,0.324,1879,0.408,1113,25.1,8.4,16.8,20.1,1.453,6,1.0,75.79069767441861,107.1,12.111801163337644,71.54,75.15,75.15,2.9396,,6.67,6.61,433.3066666666666,18.5,360.4933333333333,7.0,0.0,0,18.93,62.92990654205608,1117.0058411214957,,,,,,,2024-06-17,M60-31
20240617150530,2024-06-17 15:05:30,39,M60-31,508,627,110,73,177,22,0,41,0.0,0.0,0.0,1.76,1559.76,7.5,1.39,-0.59,0.0,,,,,,270.0,320.0,530.0,900.0,13.0,3.0,1.0,10.0,0.0,20240617_39,中型,1515.0,1.0,,,M60,,,0.0,29.6,75.2,240,0.412,0.304,1245,0.408,737,26.2,9.2,17.1,20.1,1.451,6,0.66,67.00731707317073,80.5,7.474848566665853,59.36,68.25862068965517,103.422,2.9396,,6.67,6.61,433.3066666666666,18.5,360.4933333333333,7.5,0.5,1,-20.29,62.92990654205608,1117.0058411214957,,,,,,,2024-06-17,M60-31
20240617155054,2024-06-17 15:50:54,46,M60-31,595,739,127,91,209,24,0,48,0.0,0.0,0.0,2.08,1835.08,7.0,2.25,-1.0,-0.27,,,,,,280.0,350.0,530.0,980.0,12.0,3.0,1.0,11.0,0.0,20240617_46,中型,1725.0,3.0,,,M60,,,0.0,29.6,75.2,281,0.435,0.324,1461,0.407,866,25.6,8.5,17.1,20.3,1.455,6,0.78,68.47294117647058,84.6,7.659049061466546,66.66,66.33793103448275,85.049,2.9396,,6.67,6.61,433.3066666666666,18.5,360.4933333333333,7.0,-0.5,1,-6.07,63.51276595744682,989.7406028368796,,,,,,,2024-06-17,M60-31
20240617155524,2024-06-17 15:55:24,47,M60-31,603,740,123,84,209,25,0,49,0.0,0.0,0.0,2.08,1835.08,8.0,1.2,-0.66,-0.14,,,,,,280.0,350.0,530.0,980.0,12.0,3.0,1.0,11.0,0.0,20240617_47,中型,1725.0,3.0,,,M60,,,0.0,29.6,75.2,283,0.402,0.297,1466,0.411,863,26.1,8.8,17.3,20.0,1.431,6,0.78,71.72222222222221,87.7,9.276919454641243,63.17999999999999,73.66428571428571,94.441,2.9396,,6.67,6.61,433.3066666666666,18.5,360.4933333333333,8.0,1.0,1,-6.86,63.51276595744682,989.7406028368796,,,,,,,2024-06-17,M60-31
20240617163644,2024-06-17 16:36:44,52,M60-31,711,884,156,108,249,28,0,56,0.0,0.0,0.0,2.46,2194.46,7.0,1.89,-0.84,0.0,,,,,,280.0,350.0,530.0,980.0,15.0,3.0,1.0,11.0,0.0,20240617_52,中型,1725.0,3.0,,,M60,,,0.0,29.6,75.2,333,0.434,0.324,1751,0.406,1040,25.2,8.4,16.8,20.1,1.463,6,0.93,75.92626262626263,102.7,11.77813061480948,71.24000000000001,71.42,76.796,2.9396,,6.67,6.61,433.3066666666666,18.5,360.4933333333333,7.0,-1.0,1,10.93,63.51276595744682,989.7406028368796,,,,,,,2024-06-17,M60-31
20240617164615,2024-06-17 16:46:15,53,M60-31,713,883,154,108,250,30,0,58,0.0,0.0,0.0,2.46,2198.46,7.0,1.89,-0.56,-0.11,,,,,,280.0,350.0,530.0,980.0,15.0,3.0,1.0,11.0,0.0,20240617_53,中型,1725.0,3.0,,,M60,,,0.0,29.6,75.2,338,0.432,0.32,1750,0.407,1037,26.0,8.9,17.2,20.3,1.454,6,0.93,79.01222222222222,94.6,10.133221795195114,72.8,79.78064516129034,85.786,2.9396,,6.67,6.61,433.3066666666666,18.5,360.4933333333333,7.0,0.0,0,10.93,63.51276595744682,989.7406028368796,,,,,,,2024-06-17,M60-31
20240618082132,2024-06-18 08:21:32,11,M60-24,719,883,156,105,250,27,0,57,0.0,0.0,0.0,2.18,2199.18,7.5,1.94,-0.14,-0.11,,,,,,270.0,320.0,530.0,980.0,12.0,10.0,2.0,12.0,0.0,20240618_11,中型,920.0,2.0,,,M60,,,0.0,30.3,68.7,334,0.42,0.314,1758,0.409,1039,25.1,8.1,17.1,20.0,1.445,6,0.93,77.89512195121952,106.3,12.30098055222036,68.72,79.42068965517241,85.399,2.9396,,6.67,6.61,433.3066666666666,18.5,360.4933333333333,7.5,0.5,1,11.71,,,,,,,,,2024-06-18,M60-24
20240618082612,2024-06-18 08:26:12,12,M60-24,716,884,156,104,249,27,0,57,0.0,0.0,0.0,2.17,2195.17,7.5,0.97,-0.56,0.0,,,,,,270.0,320.0,530.0,980.0,12.0,10.0,2.0,12.0,0.0,20240618_12,中型,920.0,2.0,,,M60,,,0.0,30.3,68.7,333,0.418,0.312,1756,0.408,1040,25.2,8.1,17.1,19.9,1.453,6,0.93,80.18777777777778,107.7,13.02164717160346,71.44,80.17096774193548,86.205,2.9396,,6.67,6.61,433.3066666666666,18.5,360.4933333333333,7.5,0.0,0,10.71,,,,,,,,,2024-06-18,M60-24
20240618092105,2024-06-18 09:21:05,16,M60-24,603,742,128,84,209,24,0,48,0.0,0.0,0.0,1.84,1839.84,8.0,1.2,-0.66,0.13,,,,,,270.0,320.0,530.0,980.0,10.0,3.0,2.0,12.0,0.0,20240618_16,中型,920.0,2.0,,,M60,,,0.0,30.3,68.7,281,0.402,0.299,1473,0.409,870,25.6,8.5,17.1,19.9,1.443,6,0.78,77.48452380952381,97.3,11.31548132561693,65.47999999999999,81.07333333333332,103.94,2.9396,,6.67,6.61,433.3066666666666,18.5,360.4933333333333,8.0,0.5,1,-6.86,,,,,,,,,2024-06-18,M60-24
20240618092519,2024-06-18 09:25:19,17,M60-24,591,732,126,85,205,24,0,48,0.0,0.0,0.0,1.8,1812.8,7.5,1.19,-0.84,0.0,,,,,,270.0,320.0,530.0,980.0,10.0,3.0,2.0,12.0,0.0,20240618_17,中型,920.0,2.0,,,M60,,,0.0,30.3,68.7,277,0.415,0.307,1449,0.408,858,26.0,8.7,17.3,20.0,1.452,6,0.77,74.183908045977,89.7,10.000584736504374,63.7,76.50645161290323,99.359,2.9396,,6.67,6.61,433.3066666666666,18.5,360.4933333333333,7.5,-0.5,1,-8.29,,,,,,,,,2024-06-18,M60-24
20240618100333,2024-06-18 10:03:33,21,M60-24,764,950,164,115,268,29,0,60,0.0,0.0,0.0,2.36,2352.36,7.0,0.88,-0.78,0.0,,,,,,270.0,320.0,530.0,900.0,11.0,4.0,2.0,10.0,0.0,20240618_21,中型,1146.0,4.0,,,M60,,,0.0,30.3,68.7,357,0.429,0.322,1878,0.407,1114,24.9,8.1,16.8,20.1,1.458,6,1.0,80.60714285714285,114.8,14.257644446754451,72.36,84.30333333333336,84.303,2.9396,,6.67,6.61,433.3066666666666,18.5,360.4933333333333,7.0,-0.5,1,17.93,69.26904761904763,484.8833333333334,,,,,,,2024-06-18,M60-24
20240618100930,2024-06-18 10:09:30,22,M60-24,488,609,105,75,170,21,0,40,0.0,0.0,0.0,1.53,1509.53,6.5,0.0,-0.61,0.16,,,,,,270.0,320.0,530.0,900.0,11.0,4.0,2.0,10.0,0.0,20240618_22,中型,1146.0,4.0,,,M60,,,0.0,30.3,68.7,231,0.441,0.325,1202,0.406,714,26.4,9.1,17.3,20.3,1.463,6,0.64,66.62222222222222,79.3,7.115450065149051,59.67999999999999,67.31071428571428,105.173,2.9396,,6.67,6.61,433.3066666666666,18.5,360.4933333333333,6.5,-0.5,1,-23.69,69.26904761904763,484.8833333333334,,,,,,,2024-06-18,M60-24
20240618105258,2024-06-18 10:52:58,25,M60-31,594,722,128,77,203,24,0,48,0.0,0.0,0.0,2.02,1798.02,9.0,1.32,-0.34,0.0,,,,,,270.0,320.0,530.0,900.0,13.0,5.0,2.0,10.0,0.0,20240618_25,中型,1146.0,4.0,,,M60,,,0.0,30.3,68.7,275,0.379,0.28,1444,0.411,850,26.2,8.7,17.5,19.6,1.431,6,0.76,71.5,86.6,8.023532462122386,66.66,72.74827586206898,95.721,2.9396,,6.67,6.61,433.3066666666666,18.5,360.4933333333333,9.0,2.5,1,-3.69,69.26904761904763,484.8833333333334,,,,,,,2024-06-18,M60-31
20240618105713,2024-06-18 10:57:13,26,M60-31,578,713,124,81,201,23,0,46,0.0,0.0,0.0,2.0,1768.0,8.0,1.25,-0.86,0.0,,,,,,270.0,320.0,530.0,900.0,13.0,5.0,2.0,10.0,0.0,20240618_26,中型,1146.0,4.0,,,M60,,,0.0,30.3,68.7,270,0.403,0.3,1415,0.408,837,25.6,8.5,17.0,19.9,1.448,6,0.75,73.03181818181817,91.2,10.16302953953631,63.06,73.55161290322582,98.069,2.9396,,6.67,6.61,433.3066666666666,18.5,360.4933333333333,8.0,-1.0,1,-9.86,69.26904761904763,484.8833333333334,,,,,,,2024-06-18,M60-31
20240618141141,2024-06-18 14:11:41,34,M60-31,767,950,166,116,269,28,0,62,0.0,0.0,0.0,2.69,2360.69,7.0,1.75,-0.39,0.0,4.0,32.5,629.0,643.0,619.0,270.0,320.0,530.0,900.0,13.0,3.0,2.0,10.0,0.0,20240618_34,中型,1550.0,1.0,,,M60,630.3,629.0,630.3333333333334,33.0,48.0,359,0.431,0.323,1883,0.407,1116,25.1,7.8,17.3,20.1,1.455,6,1.0,84.0311475409836,119.2,13.512314249900635,74.76,83.66046511627907,83.66,2.9396,,6.67,6.61,433.3066666666666,18.5,360.4933333333333,7.0,-1.0,1,18.93,63.55517241379312,1091.0304597701152,,,,,,,2024-06-18,M60-31
20240618141705,2024-06-18 14:17:05,35,M60-31,500,628,110,78,178,21,0,40,0.0,0.0,0.0,1.76,1556.76,6.5,1.3,-1.19,0.16,,,,,,270.0,320.0,530.0,900.0,13.0,3.0,2.0,10.0,0.0,20240618_35,中型,1550.0,1.0,,,M60,,,0.0,29.3,74.5,239,0.438,0.326,1238,0.404,738,25.5,8.8,16.7,20.4,1.476,6,0.66,68.29659090909091,82.8,7.701098635667575,61.42,67.75161290322582,102.654,2.9396,,6.67,6.61,433.3066666666666,18.5,360.4933333333333,6.5,-0.5,1,-20.69,63.55517241379312,1091.0304597701152,,,,,,,2024-06-18,M60-31
20240618145742,2024-06-18 14:57:42,38,M60-31,759,951,164,122,269,29,0,62,0.0,0.0,0.0,2.67,2358.67,6.0,0.83,-0.52,0.11,,,,,,270.0,320.0,530.0,900.0,11.0,4.0,2.0,10.0,0.0,20240618_38,中型,1550.0,1.0,,,M60,,,0.0,29.3,74.5,360,0.454,0.339,1874,0.405,1115,25.3,8.1,17.2,20.5,1.469,6,1.0,79.03292682926829,107.4,13.23225968274955,72.6,80.24482758620691,80.245,2.9396,,6.67,6.61,433.3066666666666,18.5,360.4933333333333,6.0,-0.5,1,21.59,63.55517241379312,1091.0304597701152,,,,,,,2024-06-18,M60-31
20240618150927,2024-06-18 15:09:27,39,M60-31,480,600,101,75,168,21,0,40,0.0,0.0,0.0,1.71,1486.71,6.5,1.35,-0.62,0.17,,,,,,270.0,320.0,530.0,900.0,11.0,4.0,2.0,10.0,0.0,20240618_39,中型,1550.0,1.0,,,M60,,,0.0,29.3,74.5,229,0.446,0.328,1181,0.406,701,26.6,9.2,17.5,20.5,1.46,6,0.63,65.79506172839505,78.1,6.824681084839778,58.080000000000005,66.56785714285714,105.663,2.9396,,6.67,6.61,433.3066666666666,18.5,360.4933333333333,6.5,0.5,1,-23.69,63.55517241379312,1091.0304597701152,,,,,,,2024-06-18,M60-31
20240618154458,2024-06-18 15:44:58,44,M60-31,706,883,153,115,249,29,0,59,0.0,0.0,0.0,2.46,2196.46,6.0,1.77,-0.56,-0.11,,,,,,270.0,320.0,530.0,980.0,11.0,3.0,2.0,12.0,0.0,20240618_44,中型,1713.0,4.0,,,M60,,,0.0,29.3,74.5,337,0.462,0.341,1742,0.405,1036,26.1,8.6,17.5,20.6,1.467,6,0.93,73.49268292682926,94.8,10.236267189392594,70.38,73.15172413793104,78.658,2.9396,,6.67,6.61,433.3066666666666,18.5,360.4933333333333,6.0,-0.5,1,14.59,59.276190476190486,935.5758730158732,,,,,,,2024-06-18,M60-31
20240618154937,2024-06-18 15:49:37,45,M60-31,704,884,155,115,248,29,0,59,0.0,0.0,0.0,2.45,2196.45,6.0,1.77,-0.85,0.0,,,,,,270.0,320.0,530.0,980.0,11.0,3.0,2.0,12.0,0.0,20240618_45,中型,1713.0,4.0,,,M60,,,0.0,29.3,74.5,336,0.464,0.342,1743,0.404,1039,26.2,8.6,17.6,20.6,1.476,6,0.93,74.14470588235295,93.7,9.95066070383804,72.12,73.4310344827586,78.958,2.9396,,6.67,6.61,433.3066666666666,18.5,360.4933333333333,6.0,0.0,0,14.59,59.276190476190486,935.5758730158732,,,,,,,2024-06-18,M60-31
20240618162734,2024-06-18 16:27:34,52,M60-31,597,740,126,91,209,25,0,50,0.0,0.0,0.0,2.08,1840.08,7.0,2.25,-0.67,-0.14,,,,,,270.0,320.0,530.0,980.0,13.0,3.0,2.0,12.0,0.0,20240618_52,中型,1713.0,4.0,,,M60,,,0.0,29.3,74.5,284,0.435,0.32,1463,0.408,866,26.4,8.8,17.6,20.4,1.451,6,0.78,69.74634146341464,84.7,8.995299519436712,66.6,70.15862068965518,89.947,2.9396,,6.67,6.61,433.3066666666666,18.5,360.4933333333333,7.0,1.0,1,-6.07,59.276190476190486,935.5758730158732,,,,,,,2024-06-18,M60-31
20240618163155,2024-06-18 16:31:55,53,M60-31,591,731,123,85,207,25,0,49,0.0,0.0,0.0,2.05,1813.05,7.5,1.19,-0.84,-0.14,,,,,,270.0,320.0,530.0,980.0,13.0,3.0,2.0,12.0,0.0,20240618_53,中型,1713.0,4.0,,,M60,,,0.0,29.3,74.5,281,0.411,0.302,1445,0.409,854,26.3,8.9,17.4,20.2,1.445,6,0.77,72.60714285714286,84.4,8.790657726547321,68.28,75.05999999999999,97.481,2.9396,,6.67,6.61,433.3066666666666,18.5,360.4933333333333,7.5,0.5,1,-8.29,59.276190476190486,935.5758730158732,,,,,,,2024-06-18,M60-31
20240619080610,2024-06-19 08:06:10,9,M60-24,713,885,149,108,248,27,0,58,0.0,0.0,0.0,2.21,2190.21,7.0,1.89,-0.56,0.11,,,,,,270.0,320.0,530.0,980.0,11.0,4.0,2.0,12.0,0.0,20240619_9,中型,858.0,4.0,,,M60,,,0.0,30.6,67.7,333,0.435,0.324,1747,0.408,1034,25.5,8.1,17.4,20.2,1.45,6,0.93,82.0890243902439,105.7,13.75252532107184,71.24,89.91724137931034,96.685,2.9396,,6.67,6.61,422.6933333333334,17.3,312.5466666666667,7.0,-0.5,1,10.93,,,,,,,,,2024-06-19,M60-24
20240619081047,2024-06-19 08:10:47,10,M60-24,704,885,155,114,249,27,0,57,0.0,0.0,0.0,2.16,2193.16,6.0,0.88,-0.85,0.11,,,,,,270.0,320.0,530.0,980.0,11.0,4.0,2.0,12.0,0.0,20240619_10,中型,858.0,4.0,,,M60,,,0.0,30.6,67.7,333,0.458,0.342,1744,0.404,1040,25.2,8.1,17.1,20.4,1.477,6,0.93,77.98064516129033,98.4,11.16245876163815,68.8,79.46875,85.45,2.9396,,6.67,6.61,422.6933333333334,17.3,312.5466666666667,6.0,-1.0,1,13.59,,,,,,,,,2024-06-19,M60-24
20240619085230,2024-06-19 08:52:30,13,M60-24,591,742,126,96,210,21,0,47,0.0,0.0,0.0,1.83,1834.83,6.0,2.13,-0.84,0.13,,,,,,270.0,320.0,530.0,980.0,10.0,3.0,2.0,12.0,0.0,20240619_13,中型,935.0,1.0,,,M60,,,0.0,30.6,67.7,278,0.457,0.345,1459,0.405,868,24.5,7.6,16.9,20.4,1.469,6,0.78,69.46470588235293,85.2,8.258738058884028,67.32000000000001,65.81724137931035,84.381,2.9396,,6.67,6.61,422.6933333333334,17.3,312.5466666666667,6.0,0.0,0,-4.41,,,,,,,,,2024-06-19,M60-24
20240619085700,2024-06-19 08:57:00,14,M60-24,584,732,124,91,206,23,0,48,0.0,0.0,0.0,1.82,1809.82,6.5,1.11,-1.02,0.0,,,,,,270.0,320.0,530.0,980.0,10.0,3.0,2.0,12.0,0.0,20240619_14,中型,935.0,1.0,,,M60,,,0.0,30.6,67.7,277,0.442,0.329,1440,0.406,856,25.6,8.3,17.3,20.4,1.466,6,0.77,70.7560975609756,90.0,9.601195270622725,62.66,71.93448275862069,93.421,2.9396,,6.67,6.61,422.6933333333334,17.3,312.5466666666667,6.5,0.5,1,-7.69,,,,,,,,,2024-06-19,M60-24
20240619093413,2024-06-19 09:34:13,18,M60-24,761,951,163,118,269,28,0,62,0.0,0.0,0.0,2.33,2354.33,6.5,0.85,-0.78,0.11,,,,,,270.0,320.0,530.0,900.0,11.0,4.0,2.0,10.0,0.0,20240619_18,中型,1102.0,2.0,,,M60,,,0.0,30.6,67.7,359,0.439,0.329,1875,0.406,1114,25.1,7.8,17.3,20.3,1.464,6,1.0,82.7135802469136,118.8,16.247657024530348,73.42,85.14642857142857,85.146,2.9396,,6.67,6.61,422.6933333333334,17.3,312.5466666666667,6.5,0.0,0,19.31,68.86428571428573,482.05000000000007,,,,,,,2024-06-19,M60-24
20240619093842,2024-06-19 09:38:42,19,M60-24,484,609,103,75,172,20,0,42,0.0,0.0,0.0,1.53,1506.53,6.5,0.0,-1.43,0.16,,,,,,270.0,320.0,530.0,900.0,11.0,4.0,2.0,10.0,0.0,20240619_19,中型,1102.0,2.0,,,M60,,,0.0,30.6,67.7,234,0.436,0.321,1196,0.405,712,26.5,8.5,17.9,20.5,1.471,6,0.64,67.23333333333333,79.3,7.550112418425581,62.2,67.84642857142858,106.01,2.9396,,6.67,6.61,422.6933333333334,17.3,312.5466666666667,6.5,0.0,0,-23.69,68.86428571428573,482.05000000000007,,,,,,,2024-06-19,M60-24
20240619102739,2024-06-19 10:27:39,23,M60-31,769,960,169,116,272,29,0,61,0.0,0.0,0.0,2.71,2378.71,7.0,0.87,-1.16,0.0,,,,,,270.0,320.0,530.0,900.0,7.0,2.0,2.0,10.0,0.0,20240619_23,中型,1102.0,2.0,,,M60,,,0.0,30.6,67.7,362,0.426,0.32,1898,0.405,1129,24.9,8.0,16.9,20.1,1.468,6,1.01,76.77317073170731,110.8,13.022644899956497,71.03999999999999,76.85862068965517,76.098,2.9396,,6.67,6.61,422.6933333333334,17.3,312.5466666666667,7.0,0.5,1,18.93,68.86428571428573,482.05000000000007,,,,,,,2024-06-19,M60-31
20240619130341,2024-06-19 13:03:41,27,M60-31,758,962,168,137,272,31,0,63,0.0,0.0,0.0,2.69,2393.69,5.0,5.38,-0.66,0.21,,,,,,330.0,460.0,680.0,930.0,10.0,3.0,2.0,13.0,0.0,20240619_27,中型,1415.0,4.0,,,M60,,,0.0,28.7,75.3,366,0.504,0.374,1888,0.401,1130,25.7,8.5,17.2,21.0,1.491,6,1.01,75.32352941176471,106.4,12.108428246559342,65.1,74.93793103448276,74.196,2.9396,,6.67,6.61,422.6933333333334,17.3,312.5466666666667,5.0,-2.0,1,30.87,64.91592920353982,1217.1736725663716,,,,,,,2024-06-19,M60-31
20240619141135,2024-06-19 14:11:35,32,M60-31,768,952,164,112,268,29,0,62,0.0,0.0,0.0,2.65,2357.65,7.5,1.82,-0.78,0.21,,,,,,270.0,320.0,530.0,900.0,11.0,3.0,2.0,10.0,0.0,20240619_32,中型,1535.0,1.0,,,M60,,,0.0,28.7,75.3,359,0.418,0.312,1884,0.408,1116,25.3,8.1,17.3,20.0,1.453,6,1.0,86.15666666666667,111.5,14.89652494897906,72.49999999999999,91.46451612903223,91.465,2.9396,,6.67,6.61,422.6933333333334,17.3,312.5466666666667,7.5,2.5,1,18.71,65.08285714285715,1133.5264285714288,,,,,,,2024-06-19,M60-31
20240619141545,2024-06-19 14:15:45,33,M60-31,484,600,102,70,168,23,0,39,0.0,0.0,0.0,1.7,1487.7,7.5,1.45,-0.82,0.17,,,,,,270.0,320.0,530.0,900.0,11.0,3.0,2.0,10.0,0.0,20240619_33,中型,1535.0,1.0,,,M60,,,0.0,28.7,75.3,230,0.417,0.304,1186,0.408,702,27.0,10.0,17.0,20.2,1.45,6,0.63,67.83333333333334,84.6,8.922090769752554,58.1,70.11785714285713,111.298,2.9396,,6.67,6.61,422.6933333333334,17.3,312.5466666666667,7.5,0.0,0,-23.29,65.08285714285715,1133.5264285714288,,,,,,,2024-06-19,M60-31
20240619145430,2024-06-19 14:54:30,38,M60-31,759,951,167,119,269,29,0,62,0.0,0.0,0.0,2.7,2358.7,6.5,1.71,-1.04,0.11,,,,,,270.0,320.0,530.0,900.0,12.0,1.0,2.0,10.0,0.0,20240619_38,中型,1535.0,1.0,,,M60,,,0.0,28.7,75.3,360,0.442,0.331,1877,0.404,1118,25.3,8.1,17.2,20.3,1.473,6,1.0,79.99146341463414,114.8,14.646020030590783,68.12,83.16896551724139,83.169,2.9396,,6.67,6.61,422.6933333333334,17.3,312.5466666666667,6.5,-1.0,1,20.31,65.08285714285715,1133.5264285714288,,,,,,,2024-06-19,M60-31
20240619145838,2024-06-19 14:58:38,39,M60-31,481,600,100,72,170,22,0,39,0.0,0.0,0.0,1.7,1485.7,7.0,1.41,-1.03,0.17,,,,,,270.0,320.0,530.0,900.0,12.0,1.0,2.0,10.0,0.0,20240619_39,中型,1535.0,1.0,,,M60,,,0.0,28.7,75.3,231,0.424,0.312,1181,0.407,700,26.4,9.5,16.9,20.4,1.455,6,0.63,65.96049382716049,77.0,7.25518425138651,61.08,68.1,108.095,2.9396,,6.67,6.61,422.6933333333334,17.3,312.5466666666667,7.0,0.5,1,-25.07,65.08285714285715,1133.5264285714288,,,,,,,2024-06-19,M60-31
20240619153403,2024-06-19 15:34:03,45,M60-31,716,885,155,101,250,29,0,58,0.0,0.0,0.0,2.48,2196.48,8.0,2.02,-1.11,0.11,,,,,,270.0,320.0,530.0,980.0,11.0,2.0,2.0,12.0,0.0,20240619_45,中型,1710.0,2.0,,,M60,,,0.0,28.7,75.3,337,0.404,0.3,1756,0.408,1040,25.8,8.6,17.2,20.0,1.453,6,0.93,77.93086419753087,97.6,12.260159727226773,70.8,82.77857142857144,89.009,2.9396,,6.67,6.61,422.6933333333334,17.3,312.5466666666667,8.0,1.0,1,10.14,65.90947368421054,1043.5666666666668,,,,,,,2024-06-19,M60-31
20240619153813,2024-06-19 15:38:13,46,M60-31,715,884,154,101,250,29,0,60,0.0,0.0,0.0,2.48,2195.48,8.0,2.02,-1.24,0.0,,,,,,270.0,320.0,530.0,980.0,11.0,2.0,2.0,12.0,0.0,20240619_46,中型,1710.0,2.0,,,M60,,,0.0,28.7,75.3,339,0.404,0.298,1753,0.408,1038,26.3,8.6,17.7,20.1,1.452,6,0.93,82.69268292682926,104.5,12.721546735302631,73.25999999999999,89.59310344827587,96.337,2.9396,,6.67,6.61,422.6933333333334,17.3,312.5466666666667,8.0,0.0,0,10.14,65.90947368421054,1043.5666666666668,,,,,,,2024-06-19,M60-31
20240619161809,2024-06-19 16:18:09,53,M60-31,605,740,128,79,210,25,0,48,0.0,0.0,0.0,2.07,1837.07,9.0,2.6,-1.31,-0.14,,,,,,270.0,320.0,530.0,980.0,15.0,3.0,2.0,12.0,0.0,20240619_53,中型,1710.0,2.0,,,M60,,,0.0,28.7,75.3,283,0.376,0.279,1473,0.411,868,25.8,8.8,17.0,19.7,1.435,6,0.78,75.84390243902439,91.4,9.229487441321227,69.7,77.13448275862069,98.89,2.9396,,6.67,6.61,422.6933333333334,17.3,312.5466666666667,9.0,1.0,1,-1.69,65.90947368421054,1043.5666666666668,,,,,,,2024-06-19,M60-31
20240619162217,2024-06-19 16:22:17,54,M60-31,595,732,125,77,206,25,0,48,0.0,0.0,0.0,2.03,1810.03,9.0,1.32,-1.49,0.0,,,,,,270.0,320.0,530.0,980.0,15.0,3.0,2.0,12.0,0.0,20240619_54,中型,1710.0,2.0,,,M60,,,0.0,28.7,75.3,279,0.374,0.276,1452,0.41,857,26.2,9.0,17.2,19.7,1.44,6,0.77,74.94216867469879,88.0,10.131462631618705,68.14,81.51724137931035,105.867,2.9396,,6.67,6.61,422.6933333333334,17.3,312.5466666666667,9.0,0.0,0,-3.69,65.90947368421054,1043.5666666666668,,,,,,,2024-06-19,M60-31
20240620080307,2024-06-20 08:03:07,9,M60-24,713,885,155,101,249,26,0,57,0.0,0.0,0.0,2.21,2188.21,8.0,2.02,-1.52,0.11,,,,,,270.0,320.0,530.0,980.0,11.0,4.0,2.0,12.0,0.0,20240620_9,中型,850.0,2.0,,,M60,,,0.0,31.0,64.6,332,0.406,0.304,1753,0.407,1040,25.0,7.8,17.2,19.8,1.459,6,0.93,76.02560975609757,104.5,12.301217577804652,68.9,76.22758620689655,81.965,2.9396,,6.71,6.61,422.6933333333334,17.3,312.5466666666667,8.0,-1.0,1,10.14,,,,,,,,,2024-06-20,M60-24
20240620080725,2024-06-20 08:07:25,10,M60-24,715,884,156,100,250,27,0,57,0.0,0.0,0.0,2.17,2191.17,8.0,1.01,-1.24,0.0,,,,,,270.0,320.0,530.0,980.0,11.0,4.0,2.0,12.0,0.0,20240620_10,中型,850.0,2.0,,,M60,,,0.0,31.0,64.6,334,0.4,0.299,1755,0.407,1040,25.1,8.1,17.1,19.8,1.455,6,0.93,77.86818181818181,105.3,10.954602036821054,73.52,77.6258064516129,83.469,2.9396,,6.71,6.61,422.6933333333334,17.3,312.5466666666667,8.0,0.0,0,9.14,,,,,,,,,2024-06-20,M60-24
20240620084838,2024-06-20 08:48:38,13,M60-24,604,742,132,78,210,23,0,47,0.0,0.0,0.0,1.81,1837.81,9.0,1.3,-1.47,0.13,,,,,,270.0,320.0,530.0,980.0,12.0,3.0,2.0,12.0,0.0,20240620_13,中型,935.0,1.0,,,M60,,,0.0,31.0,64.6,280,0.371,0.279,1478,0.409,874,25.0,8.2,16.8,19.5,1.447,6,0.78,74.65357142857142,90.1,8.966862890779629,70.1,75.89,97.295,2.9396,,6.71,6.61,422.6933333333334,17.3,312.5466666666667,9.0,1.0,1,-2.69,,,,,,,,,2024-06-20,M60-24
20240620085259,2024-06-20 08:52:59,14,M60-24,594,732,124,80,206,24,0,47,0.0,0.0,0.0,1.82,1808.82,8.5,1.27,-1.16,0.0,,,,,,270.0,320.0,530.0,980.0,12.0,3.0,2.0,12.0,0.0,20240620_14,中型,935.0,1.0,,,M60,,,0.0,31.0,64.6,277,0.388,0.289,1450,0.41,856,25.6,8.7,17.0,19.8,1.441,6,0.77,72.39247311827957,87.1,8.165074278272517,67.74000000000001,71.85,93.312,2.9396,,6.71,6.61,422.6933333333334,17.3,312.5466666666667,8.5,-0.5,1,-4.52,,,,,,,,,2024-06-20,M60-24
20240620093510,2024-06-20 09:35:10,18,M60-24,773,950,162,104,269,29,0,62,0.0,0.0,0.0,2.34,2351.34,8.5,0.97,-1.02,0.0,,,,,,270.0,320.0,530.0,900.0,16.0,5.0,2.0,10.0,0.0,20240620_18,中型,1105.0,4.0,,,M60,,,0.0,31.0,64.6,360,0.387,0.289,1885,0.41,1112,25.3,8.1,17.2,19.8,1.439,6,1.0,84.12168674698796,114.9,14.843091356260876,72.52000000000001,88.97586206896551,88.976,2.9396,,6.71,6.61,422.6933333333334,17.3,312.5466666666667,8.5,0.0,0,19.48,64.07619047619048,448.5333333333333,,,,,,,2024-06-20,M60-24
20240620094316,2024-06-20 09:43:16,19,M60-24,481,600,103,68,168,22,0,40,0.0,0.0,0.0,1.51,1483.51,8.0,1.49,-1.84,0.17,,,,,,270.0,320.0,530.0,900.0,16.0,5.0,2.0,10.0,0.0,20240620_19,中型,1105.0,4.0,,,M60,,,0.0,31.0,64.6,230,0.405,0.296,1184,0.406,703,27.0,9.6,17.4,20.1,1.462,6,0.63,67.03804347826086,78.8,6.196104007170542,64.3,66.5848484848485,105.69,2.9396,,6.71,6.61,422.6933333333334,17.3,312.5466666666667,8.0,-0.5,1,-22.86,64.07619047619048,448.5333333333333,,,,,,,2024-06-20,M60-24
20240620103706,2024-06-20 10:37:06,23,M60-31,783,961,169,103,271,29,0,62,0.0,0.0,0.0,2.66,2380.66,9.0,1.98,-1.14,0.1,,,,,,270.0,320.0,530.0,900.0,8.0,4.0,2.0,10.0,0.0,20240620_23,中型,1105.0,4.0,,,M60,,,0.0,31.0,64.6,362,0.38,0.285,1913,0.409,1130,25.1,8.0,17.1,19.6,1.443,6,1.01,79.1452380952381,111.3,12.956597921723722,74.92,79.61333333333332,78.825,2.9396,,6.71,6.61,422.6933333333334,17.3,312.5466666666667,9.0,1.0,1,22.31,64.07619047619048,448.5333333333333,,,,,,,2024-06-20,M60-31
20240620140857,2024-06-20 14:08:57,32,M60-31,773,951,164,105,269,30,0,61,0.0,0.0,0.0,2.66,2355.66,8.5,1.94,-1.02,0.11,,,,,,270.0,320.0,530.0,900.0,13.0,1.0,2.0,10.0,0.0,20240620_32,中型,1715.0,3.0,,,M60,,,0.0,28.7,75.8,360,0.39,0.292,1888,0.409,1115,25.3,8.3,16.9,19.8,1.442,6,1.0,81.71463414634147,113.2,13.75798767502541,72.34,84.8551724137931,84.855,2.9396,,6.71,6.61,422.6933333333334,17.3,312.5466666666667,8.5,-0.5,1,20.48,63.42842105263159,998.9976315789474,,,,,,,2024-06-20,M60-31
20240620141318,2024-06-20 14:13:18,33,M60-31,485,602,106,63,168,24,0,38,0.0,0.0,0.0,1.72,1487.72,9.0,1.61,-2.02,0.5,,,,,,270.0,320.0,530.0,900.0,13.0,1.0,2.0,10.0,0.0,20240620_33,中型,1715.0,3.0,,,M60,,,0.0,28.7,75.8,230,0.375,0.274,1193,0.407,708,27.0,10.4,16.5,19.7,1.46,6,0.63,67.93809523809524,82.3,7.387665150227241,61.84,69.03333333333332,109.577,2.9396,,6.71,6.61,422.6933333333334,17.3,312.5466666666667,9.0,0.5,1,-17.69,63.42842105263159,998.9976315789474,,,,,,,2024-06-20,M60-31
20240620154900,2024-06-20 15:49:00,46,M60-31,488,601,101,62,168,22,0,41,0.0,0.0,0.0,1.7,1484.7,9.0,0.0,-1.41,0.33,,,,,,,,,,,,,,0.0,20240620_46,,,,,,M60,,,0.0,28.7,75.8,231,0.369,0.268,1190,0.41,702,27.3,9.5,17.7,19.8,1.439,6,0.63,67.40617283950618,79.0,6.896632666959,64.42,69.26785714285714,109.949,2.9396,,6.71,6.61,422.6933333333334,17.3,312.5466666666667,9.0,0.0,0,-18.69,,,,,,,,,2024-06-20,M60-31
20240620160221,2024-06-20 16:02:21,48,M60-31,192,237,55,18,67,11,0,19,0.0,0.0,0.0,0.69,599.69,12.0,-5.26,-4.95,-0.42,,,,,,,,,,,,,,0.0,20240620_48,,,,,,M60,,,0.0,28.7,75.8,97,0.269,0.186,484,0.397,292,30.9,11.3,19.6,19.2,1.521,6,0.25,54.6566265060241,57.3,2.0512818661113323,52.48,56.320689655172416,225.283,2.9396,,6.71,6.61,422.6933333333334,17.3,312.5466666666667,12.0,3.0,1,-29.0,,,,,,,,,2024-06-20,M60-31
20240620163552,2024-06-20 16:35:52,52,M60-31,771,952,163,104,267,31,0,60,0.0,0.0,0.0,2.65,2350.65,8.5,0.97,-1.28,0.21,,,,,,270.0,320.0,530.0,900.0,12.0,2.0,2.0,10.0,0.0,20240620_52,中型,1715.0,3.0,,,M60,,,0.0,28.7,75.8,358,0.39,0.291,1886,0.409,1115,25.4,8.7,16.8,19.7,1.446,6,1.0,78.25679012345678,102.1,12.48207542761392,73.9,82.05357142857143,82.054,2.9396,,6.71,6.61,422.6933333333334,17.3,312.5466666666667,8.5,-3.5,1,19.48,63.42842105263159,998.9976315789474,,,,,,,2024-06-20,M60-31
20240620163949,2024-06-20 16:39:49,53,M60-31,483,600,103,62,167,21,0,38,0.0,0.0,0.0,1.68,1475.68,9.0,0.0,-2.42,0.17,,,,,,270.0,320.0,530.0,900.0,12.0,2.0,2.0,10.0,0.0,20240620_53,中型,1715.0,3.0,,,M60,,,0.0,28.7,75.8,226,0.371,0.274,1186,0.407,703,26.1,9.3,16.8,19.5,1.455,6,0.63,67.2123595505618,77.3,6.7470479641302346,60.7,68.6516129032258,108.971,2.9396,,6.71,6.61,422.6933333333334,17.3,312.5466666666667,9.0,0.5,1,-18.69,63.42842105263159,998.9976315789474,,,,,,,2024-06-20,M60-31
20240620172009,2024-06-20 17:20:09,60,M60-31,714,884,154,97,251,29,0,59,0.0,0.0,0.0,2.5,2190.5,8.5,1.04,-1.79,0.0,,,,,,270.0,320.0,530.0,980.0,17.0,3.0,2.0,12.0,0.0,20240620_60,中型,1900.0,4.0,,,M60,,,0.0,28.7,75.8,339,0.386,0.286,1752,0.408,1038,26.0,8.6,17.4,19.9,1.454,6,0.93,80.27283950617284,104.3,12.79346874598475,73.36,87.16785714285712,93.729,2.9396,,6.71,6.61,422.6933333333334,17.3,312.5466666666667,8.5,-0.5,1,12.48,65.94642857142857,923.25,,,,,,,2024-06-20,M60-31
20240620172508,2024-06-20 17:25:08,61,M60-31,713,883,153,100,250,29,0,58,0.0,0.0,0.0,2.45,2188.45,8.0,1.01,-1.52,-0.11,,,,,,270.0,320.0,530.0,980.0,17.0,3.0,2.0,12.0,0.0,20240620_61,中型,1900.0,4.0,,,M60,,,0.0,28.7,75.8,337,0.4,0.297,1749,0.408,1036,25.8,8.6,17.2,20.0,1.453,6,0.93,77.4390243902439,99.4,12.455900316987211,69.83999999999999,82.96551724137933,89.21,2.9396,,6.71,6.61,422.6933333333334,17.3,312.5466666666667,8.0,-0.5,1,9.14,65.94642857142857,923.25,,,,,,,2024-06-20,M60-31
20240620181226,2024-06-20 18:12:26,64,M60-31,597,741,130,81,210,25,0,48,0.0,0.0,0.0,2.06,1834.06,8.5,1.25,-2.13,0.0,,,,,,270.0,320.0,530.0,980.0,11.0,5.0,2.0,12.0,0.0,20240620_64,中型,1900.0,4.0,,,M60,,,0.0,28.7,75.8,283,0.386,0.286,1468,0.407,871,25.8,8.8,17.0,19.9,1.459,6,0.78,72.68433734939758,89.6,9.653683758185933,66.5,75.64137931034483,96.976,2.9396,,6.71,6.61,422.6933333333334,17.3,312.5466666666667,8.5,0.5,1,-3.52,65.94642857142857,923.25,,,,,,,2024-06-20,M60-31
20240620181642,2024-06-20 18:16:42,65,M60-31,589,731,125,82,206,26,0,46,0.0,0.0,0.0,2.06,1807.06,8.0,0.0,-1.51,-0.14,,,,,,270.0,320.0,530.0,980.0,11.0,5.0,2.0,12.0,0.0,20240620_65,中型,1900.0,4.0,,,M60,,,0.0,28.7,75.8,278,0.398,0.295,1445,0.408,856,25.9,9.4,16.5,19.9,1.453,6,0.77,71.30123456790123,86.9,9.012878218664891,68.06,72.03928571428571,93.558,2.9396,,6.71,6.61,422.6933333333334,17.3,312.5466666666667,8.0,-0.5,1,-8.86,65.94642857142857,923.25,,,,,,,2024-06-20,M60-31
20240621081314,2024-06-21 08:13:14,10,M60-24,717,884,154,100,248,27,0,57,0.0,0.0,0.0,2.17,2189.17,8.0,1.01,-0.97,0.0,,,,,,270.0,320.0,530.0,980.0,11.0,4.0,2.0,12.0,0.0,20240621_10,中型,900.0,1.0,,,M60,,,0.0,31.2,64.9,332,0.403,0.301,1755,0.409,1038,25.3,8.1,17.2,19.8,1.448,6,0.93,78.91463414634146,104.7,11.78107330767385,74.42,81.1896551724138,87.301,2.9396,,6.71,6.61,422.6933333333334,17.3,312.5466666666667,8.0,0.0,0,9.14,,,,,,,,,2024-06-21,M60-24
20240621081752,2024-06-21 08:17:52,11,M60-24,716,886,152,100,251,27,0,56,0.0,0.0,0.0,2.22,2190.22,8.0,1.01,-1.11,0.23,,,,,,270.0,320.0,530.0,980.0,11.0,4.0,2.0,12.0,0.0,20240621_11,中型,900.0,1.0,,,M60,,,0.0,31.2,64.9,334,0.398,0.299,1754,0.408,1038,24.9,8.1,16.8,19.8,1.45,6,0.93,80.98181818181818,105.9,11.358602521422668,73.17999999999999,81.35714285714285,87.481,2.9396,,6.71,6.61,422.6933333333334,17.3,312.5466666666667,8.0,0.0,0,9.14,,,,,,,,,2024-06-21,M60-24
20240621085758,2024-06-21 08:57:58,14,M60-24,603,741,127,82,209,23,0,49,0.0,0.0,0.0,1.83,1835.83,8.5,2.5,-1.15,0.0,,,,,,270.0,320.0,530.0,980.0,18.0,5.0,2.0,12.0,0.0,20240621_14,中型,953.0,3.0,,,M60,,,0.0,31.2,64.9,281,0.392,0.292,1471,0.41,868,25.6,8.2,17.4,19.8,1.439,6,0.78,71.93086419753087,84.5,8.479701863721806,69.79999999999998,71.90714285714286,92.189,2.9396,,6.71,6.61,422.6933333333334,17.3,312.5466666666667,8.5,0.5,1,-2.52,,,,,,,,,2024-06-21,M60-24
20240621090210,2024-06-21 09:02:10,15,M60-24,592,733,127,80,207,24,0,49,0.0,0.0,0.0,1.81,1813.81,8.5,1.27,-1.5,0.14,,,,,,270.0,320.0,530.0,980.0,18.0,5.0,2.0,12.0,0.0,20240621_15,中型,953.0,3.0,,,M60,,,0.0,31.2,64.9,280,0.386,0.286,1452,0.408,860,26.1,8.6,17.5,19.9,1.453,6,0.77,75.74197530864198,90.5,9.5285388642897,70.33999999999999,78.0642857142857,101.382,2.9396,,6.71,6.61,422.6933333333334,17.3,312.5466666666667,8.5,0.0,0,-4.52,,,,,,,,,2024-06-21,M60-24
20240621095118,2024-06-21 09:51:18,20,M60-24,770,951,163,107,265,29,0,58,0.0,0.0,0.0,2.32,2345.32,8.0,0.94,-1.03,0.11,,,,,,270.0,320.0,530.0,900.0,10.0,4.0,2.0,10.0,0.0,20240621_20,中型,1150.0,2.0,,,M60,,,0.0,31.2,64.9,352,0.404,0.304,1884,0.409,1114,24.7,8.2,16.5,19.6,1.447,6,1.0,84.7471264367816,108.6,14.744099455515371,74.36,91.36129032258064,91.361,2.9396,,6.71,6.61,422.6933333333334,17.3,312.5466666666667,8.0,-0.5,1,16.14,67.07380952380952,469.5166666666666,,,,,,,2024-06-21,M60-24
