Repository: Vincent626/concrete-strength-analysis

# 🎯 S60 & M60 混凝土強度預測模型訓練成果報告

> **更新日期**: 2026-02-04  
> **專案目標**: 建立 S60/M60 混凝土 28 天抗壓強度預測模型

---

## 📋 摘要

本專案針對 S60（小型）與 M60（中型）離心混凝土管配比，建立機器學習預測模型。透過配料特徵分析，預測 28 天抗壓強度，並識別影響強度的關鍵因素。

### 主要成果

| 模型 | 樣本數 | R² | MAE (kgf/cm²) | 狀態 |
|:---|---:|---:|---:|:---|
| **S60** | 46 | **0.360** | 28 | ✅ 可用 |
| **M60** | 52 | **0.206** | 25 | ✅ 可用 |

---

## 📈 模型效能比較
> **說明**：S60 模型 R²=0.360，M60 模型 R²=0.206，兩者皆具有預測能力。S60 表現較佳，預測誤差約 28 kgf/cm²。

---

## 📊 強度分布比較
> **說明**：S60 與 M60 的強度分布相似，平均約 605 kgf/cm²，皆高於設計強度 510 kgf/cm²（紅色虛線）。

---

File: S60_M60_dataset_v9_shared.csv (part 10 of 138)
match_key,日期及時間,序,配比 ,耗用骨材1,耗用骨材2,耗用骨材3,耗用水,耗用泥料1,耗用泥料2,耗用泥料3,耗用泥料4,耗用藥劑1,耗用藥劑2,耗用藥劑3,耗用藥劑4,耗用小計,表面水骨材1,誤差%水,誤差%骨材1,誤差%骨材2,坍度(cm),混凝土溫度(℃),試體1強度(X1),試體2強度(X2),試體3強度(X3),加料轉速,慢速轉速,中速轉速,高速轉速,加料時間,慢速時間,中速時間,高速時間,總降水量,cp_key,類型,入池,蒸養池,離心開始,離心結束,母體,平均強度,強度_原始,強度_修正,環境溫度,環境濕度,膠結料總量,水灰比,水膠比,骨材總量,砂石比,粗骨材總量,水泥取代率,矽灰取代率,爐石取代率,漿體比例,粗細骨材比,月份,拌合米數,平均電流,最大電流,電流標準差,最終電流,穩定階段平均電流,單位體積穩定電流,砂_FM,砂_Mud,六分_FM,三分_FM,水泥砂漿_28天平均強度,水泥_流動性,水泥砂漿_7天平均強度,設定扣水率(%),扣水率_變動幅度,扣水率_是否變更,水量微調偏離度,蒸養實際平均溫度,蒸養實際總積溫,蒸養實際階段1溫度,蒸養實際階段2溫度,蒸養實際階段3溫度,實際離心平均轉速,實際離心平均電流,實際離心總能量,日期,配比
20240621095554,2024-06-21 09:55:54,21,M60-24,485,599,102,65,168,21,0,39,0.0,0.0,0.0,1.52,1480.52,8.5,1.56,-1.62,0.0,,,,,,270.0,320.0,530.0,900.0,10.0,4.0,2.0,10.0,0.0,20240621_21,中型,1150.0,2.0,,,M60,,,0.0,31.2,64.9,228,0.387,0.285,1186,0.409,701,26.3,9.2,17.1,19.8,1.445,6,0.63,68.43033707865169,80.6,8.159359477151941,62.48,72.30000000000001,114.762,2.9396,,6.71,6.61,422.6933333333334,17.3,312.5466666666667,8.5,0.5,1,-19.52,67.07380952380952,469.5166666666666,,,,,,,2024-06-21,M60-24
20240621105127,2024-06-21 10:51:27,24,M60-31,771,951,163,104,268,29,0,60,0.0,0.0,0.0,2.64,2348.64,8.5,0.97,-1.28,0.11,,,,,,270.0,320.0,530.0,900.0,11.0,4.0,2.0,10.0,0.0,20240621_24,中型,1150.0,2.0,,,M60,,,0.0,31.2,64.9,357,0.388,0.291,1885,0.409,1114,24.9,8.1,16.8,19.7,1.445,6,1.0,83.46867469879517,104.4,13.688055893631908,76.26,88.32413793103449,88.324,2.9396,,6.71,6.61,422.6933333333334,17.3,312.5466666666667,8.5,0.0,0,19.48,67.07380952380952,469.5166666666666,,,,,,,2024-06-21,M60-31
20240621105530,2024-06-21 10:55:30,25,M60-31,508,629,109,71,177,21,0,40,0.0,0.0,0.0,1.77,1556.77,8.0,1.43,-0.97,0.32,,,,,,270.0,320.0,530.0,900.0,11.0,4.0,2.0,10.0,0.0,20240621_25,中型,1150.0,2.0,,,M60,,,0.0,31.2,64.9,238,0.401,0.298,1246,0.408,738,25.6,8.8,16.8,19.9,1.453,6,0.66,67.14666666666668,81.7,7.676634100379613,61.58,66.74516129032256,101.129,2.9396,,6.71,6.61,422.6933333333334,17.3,312.5466666666667,8.0,-0.5,1,-19.86,67.07380952380952,469.5166666666666,,,,,,,2024-06-21,M60-31
20240621140930,2024-06-21 14:09:30,35,M60-31,770,950,168,108,268,31,0,60,0.0,0.0,0.0,2.66,2357.66,8.0,1.89,-1.03,0.0,,,,,,270.0,320.0,530.0,900.0,14.0,2.0,2.0,10.0,0.5,20240621_35,中型,1552.0,3.0,,,M60,,,0.0,29.8,75.4,359,0.403,0.301,1888,0.408,1118,25.3,8.6,16.7,19.8,1.452,6,1.0,82.6829268292683,114.9,14.636546347914388,72.66,86.73103448275862,86.731,2.9396,,6.71,6.61,422.6933333333334,17.3,312.5466666666667,8.0,0.0,0,17.14,66.09529411764704,1132.4327058823526,,,,,,,2024-06-21,M60-31
20240621141346,2024-06-21 14:13:46,36,M60-31,488,601,100,64,168,22,0,41,0.0,0.0,0.0,1.68,1485.68,8.5,0.0,-1.01,0.33,,,,,,270.0,320.0,530.0,900.0,14.0,2.0,2.0,10.0,0.5,20240621_36,中型,1552.0,3.0,,,M60,,,0.0,29.8,75.4,231,0.381,0.277,1189,0.41,701,27.3,9.5,17.7,19.9,1.436,6,0.63,68.82345679012347,81.6,8.370100691238202,59.16,72.55,115.159,2.9396,,6.71,6.61,422.6933333333334,17.3,312.5466666666667,8.5,0.5,1,-20.52,66.09529411764704,1132.4327058823526,,,,,,,2024-06-21,M60-31
20240621150049,2024-06-21 15:00:49,42,M60-31,770,951,166,107,269,29,0,64,0.0,0.0,0.0,2.64,2358.64,8.0,0.94,-1.03,0.11,,,,,,270.0,320.0,530.0,900.0,12.0,2.0,2.0,10.0,0.5,20240621_42,中型,1552.0,3.0,,,M60,,,0.0,29.8,75.4,362,0.398,0.296,1887,0.408,1117,25.7,8.0,17.7,19.9,1.451,6,1.0,81.83456790123458,114.9,14.409900236063072,74.47999999999999,85.72142857142858,85.721,2.9396,,6.71,6.61,422.6933333333334,17.3,312.5466666666667,8.0,-0.5,1,16.14,66.09529411764704,1132.4327058823526,,,,,,,2024-06-21,M60-31
20240621150451,2024-06-21 15:04:51,43,M60-31,487,599,100,65,170,22,0,40,0.0,0.0,0.0,1.68,1484.68,8.5,1.56,-1.22,0.0,,,,,,270.0,320.0,530.0,900.0,12.0,2.0,2.0,10.0,0.5,20240621_43,中型,1552.0,3.0,,,M60,,,0.0,29.8,75.4,232,0.382,0.28,1186,0.411,699,26.7,9.5,17.2,20.0,1.435,6,0.63,70.87160493827162,81.2,8.086190553720998,61.14,76.92857142857143,122.109,2.9396,,6.71,6.61,422.6933333333334,17.3,312.5466666666667,8.5,0.5,1,-19.52,66.09529411764704,1132.4327058823526,,,,,,,2024-06-21,M60-31
20240621154544,2024-06-21 15:45:44,49,M60-31,718,883,155,100,245,28,0,58,0.0,0.0,0.0,2.46,2189.46,8.0,1.01,-0.83,-0.11,,,,,,270.0,320.0,530.0,980.0,18.0,3.0,2.0,12.0,0.5,20240621_49,中型,1726.0,2.0,,,M60,,,0.0,29.8,75.4,331,0.408,0.302,1756,0.409,1038,26.0,8.5,17.5,19.7,1.446,6,0.93,77.10588235294118,103.3,11.42017155471407,74.9,78.75172413793106,84.679,2.9396,,6.71,6.61,422.6933333333334,17.3,312.5466666666667,8.0,-0.5,1,9.14,68.18666666666665,1061.4391111111108,,,,,,,2024-06-21,M60-31
20240621155038,2024-06-21 15:50:38,50,M60-31,722,884,154,97,249,28,0,57,0.0,0.0,0.0,2.48,2193.48,8.5,1.04,-0.69,0.0,,,,,,270.0,320.0,530.0,980.0,18.0,3.0,2.0,12.0,0.5,20240621_50,中型,1726.0,2.0,,,M60,,,0.0,29.8,75.4,334,0.39,0.29,1760,0.41,1038,25.4,8.4,17.1,19.7,1.438,6,0.93,82.81,107.4,12.007229766547596,77.47999999999999,87.22258064516129,93.788,2.9396,,6.71,6.61,422.6933333333334,17.3,312.5466666666667,8.5,0.5,1,12.48,68.18666666666665,1061.4391111111108,,,,,,,2024-06-21,M60-31
20240621164049,2024-06-21 16:40:49,58,M60-31,605,742,128,80,205,27,0,48,0.0,0.0,0.0,2.07,1837.07,8.5,0.0,-0.82,0.13,,,,,,270.0,320.0,530.0,980.0,20.0,4.0,2.0,12.0,0.5,20240621_58,中型,1726.0,2.0,,,M60,,,0.0,29.8,75.4,280,0.39,0.286,1475,0.41,870,26.8,9.6,17.1,19.6,1.438,6,0.78,77.90786516853933,91.4,9.486113146779658,68.60000000000001,83.26129032258065,106.745,2.9396,,6.71,6.61,422.6933333333334,17.3,312.5466666666667,8.5,0.0,0,-4.52,68.18666666666665,1061.4391111111108,,,,,,,2024-06-21,M60-31
20240621164547,2024-06-21 16:45:47,59,M60-31,587,733,125,82,205,24,0,47,0.0,0.0,0.0,2.0,1805.0,8.0,0.0,-1.84,0.14,,,,,,270.0,320.0,530.0,980.0,20.0,4.0,2.0,12.0,0.5,20240621_59,中型,1726.0,2.0,,,M60,,,0.0,29.8,75.4,276,0.4,0.297,1445,0.406,858,25.7,8.7,17.0,19.9,1.462,6,0.77,73.29512195121951,90.1,10.387373930895617,62.98,78.31379310344828,101.706,2.9396,,6.71,6.61,422.6933333333334,17.3,312.5466666666667,8.0,-0.5,1,-8.86,68.18666666666665,1061.4391111111108,,,,,,,2024-06-21,M60-31
20240624080454,2024-06-24 08:04:54,9,M60-24,713,885,154,111,250,24,0,55,0.0,0.0,0.0,2.17,2194.17,6.5,1.83,-0.14,0.11,,,,,,270.0,320.0,530.0,980.0,12.0,4.0,2.0,12.0,0.0,20240624_9,中型,850.0,2.0,,,M60,,,0.0,31.7,60.6,329,0.444,0.337,1752,0.407,1039,24.0,7.3,16.7,20.1,1.457,6,0.93,84.77439024390245,108.5,11.92742086666839,77.60000000000001,89.7448275862069,96.5,2.9396,,6.71,6.61,422.6933333333334,17.3,312.5466666666667,6.5,-1.5,1,12.31,,,,,,,,,2024-06-24,M60-24
20240624080951,2024-06-24 08:09:51,10,M60-24,707,885,157,114,250,25,0,54,0.0,0.0,0.0,2.17,2194.17,6.0,0.88,-0.42,0.11,,,,,,270.0,320.0,530.0,980.0,12.0,4.0,2.0,12.0,0.0,20240624_10,中型,850.0,2.0,,,M60,,,0.0,31.7,60.6,329,0.456,0.347,1749,0.404,1042,24.0,7.6,16.4,20.2,1.474,6,0.93,83.83655913978492,106.6,10.845065127644304,76.24000000000001,85.2375,91.653,2.9396,,6.71,6.61,422.6933333333334,17.3,312.5466666666667,6.0,-0.5,1,13.59,,,,,,,,,2024-06-24,M60-24
20240624084922,2024-06-24 08:49:22,15,M60-24,591,744,129,95,205,24,0,48,0.0,0.0,0.0,1.82,1837.82,6.0,1.06,-0.84,0.4,,,,,,280.0,,450.0,1100.0,7.0,0.0,2.0,7.0,0.0,20240624_15,小型,910.0,1.0,,,M60,,,0.0,31.7,60.6,277,0.463,0.343,1464,0.404,873,26.0,8.7,17.3,20.3,1.477,6,0.78,72.74767441860466,87.8,8.435745190393826,71.05999999999999,72.73333333333335,93.248,2.9396,,6.71,6.61,422.6933333333334,17.3,312.5466666666667,6.0,0.0,0,-5.41,,,,,,,,,2024-06-24,M60-24
20240624085354,2024-06-24 08:53:54,16,M60-24,583,735,126,94,204,23,0,48,0.0,0.0,0.0,1.78,1814.78,6.0,1.08,-0.68,0.41,,,,,,270.0,320.0,530.0,980.0,10.0,4.0,2.0,12.0,0.0,20240624_16,中型,933.0,3.0,,,M60,,,0.0,31.7,60.6,275,0.461,0.342,1444,0.404,861,25.8,8.4,17.5,20.4,1.477,6,0.77,72.3816091954023,89.2,8.596237197879914,65.66000000000001,71.5258064516129,92.891,2.9396,,6.71,6.61,422.6933333333334,17.3,312.5466666666667,6.0,0.0,0,-6.41,,,,,,,,,2024-06-24,M60-24
20240624155127,2024-06-24 15:51:27,48,M60-31,713,885,155,108,250,28,0,56,0.0,0.0,0.0,2.49,2197.49,7.0,1.89,-0.56,0.11,,,,,,270.0,320.0,530.0,980.0,13.0,4.0,2.0,12.0,0.0,20240624_48,中型,1730.0,1.0,,,M60,,,0.0,28.8,74.9,334,0.432,0.323,1753,0.407,1040,25.1,8.4,16.8,20.1,1.459,6,0.93,81.8768292682927,105.2,12.189222536487772,73.84,83.13448275862069,89.392,2.9396,,6.71,6.61,422.6933333333334,17.3,312.5466666666667,7.0,1.0,1,10.93,,,,,,,,,2024-06-24,M60-31
20240624155618,2024-06-24 15:56:18,49,M60-31,711,885,154,108,249,28,0,55,0.0,0.0,0.0,2.46,2192.46,7.0,1.89,-0.84,0.11,,,,,,270.0,320.0,530.0,980.0,13.0,4.0,2.0,12.0,0.0,20240624_49,中型,1730.0,1.0,,,M60,,,0.0,28.8,74.9,332,0.434,0.325,1750,0.406,1039,25.0,8.4,16.6,20.1,1.461,6,0.93,81.52872340425532,105.3,10.86269844556312,73.48,82.90303030303029,89.143,2.9396,,6.71,6.61,422.6933333333334,17.3,312.5466666666667,7.0,0.0,0,10.93,,,,,,,,,2024-06-24,M60-31
20240624164040,2024-06-24 16:40:40,56,M60-31,605,742,128,84,206,26,0,50,0.0,0.0,0.0,2.06,1843.06,8.0,1.2,-0.33,0.13,,,,,,270.0,320.0,530.0,980.0,14.0,5.0,2.0,12.0,0.0,20240624_56,中型,1730.0,1.0,,,M60,,,0.0,28.8,74.9,282,0.408,0.298,1475,0.41,870,27.0,9.2,17.7,19.9,1.438,6,0.78,75.86105263157896,91.3,8.526865219464543,71.60000000000001,77.40303030303029,99.235,2.9396,,6.71,6.61,422.6933333333334,17.3,312.5466666666667,8.0,1.0,1,-6.86,,,,,,,,,2024-06-24,M60-31
20240624164545,2024-06-24 16:45:45,57,M60-31,590,734,123,85,206,24,0,47,0.0,0.0,0.0,2.03,1811.03,7.5,1.19,-1.01,0.27,,,,,,270.0,320.0,530.0,980.0,14.0,5.0,2.0,12.0,0.0,20240624_57,中型,1730.0,1.0,,,M60,,,0.0,28.8,74.9,277,0.413,0.307,1447,0.408,857,25.6,8.7,17.0,20.0,1.453,6,0.77,72.76627906976744,89.5,8.291822960914162,66.75999999999999,73.44,95.377,2.9396,,6.71,6.61,422.6933333333334,17.3,312.5466666666667,7.5,-0.5,1,-8.29,,,,,,,,,2024-06-24,M60-31
20240625080049,2024-06-25 08:00:49,8,M60-24,722,885,156,100,250,25,0,57,0.0,0.0,0.0,2.16,2197.16,8.0,1.01,-0.28,0.11,,,,,,270.0,320.0,530.0,980.0,8.0,4.0,2.0,12.0,0.0,20240625_8,中型,840.0,1.0,,,M60,,,0.0,31.1,63.7,332,0.4,0.301,1763,0.41,1041,24.7,7.5,17.2,19.7,1.442,6,0.93,83.84166666666667,107.9,11.469174092543865,74.16,87.44,94.022,2.9396,,6.71,6.61,422.6933333333334,17.3,312.5466666666667,8.0,0.5,1,9.14,,,,,,,,,2024-06-25,M60-24
20240625080601,2024-06-25 08:06:01,9,M60-24,709,884,155,107,245,28,0,55,0.0,0.0,0.0,2.16,2185.16,7.0,0.94,-1.12,0.0,,,,,,270.0,320.0,530.0,980.0,8.0,4.0,2.0,12.0,0.0,20240625_9,中型,840.0,1.0,,,M60,,,0.0,31.1,63.7,328,0.437,0.326,1748,0.406,1039,25.3,8.5,16.8,19.9,1.465,6,0.93,72.10740740740742,94.7,9.427262511654634,66.92,69.25714285714285,74.47,2.9396,,6.71,6.61,422.6933333333334,17.3,312.5466666666667,7.0,-1.0,1,9.93,,,,,,,,,2024-06-25,M60-24
20240625084734,2024-06-25 08:47:34,13,M60-24,603,742,128,85,209,23,0,49,0.0,0.0,0.0,1.82,1840.82,8.0,2.41,-0.66,0.13,,,,,,270.0,320.0,530.0,980.0,11.0,4.0,2.0,12.0,0.0,20240625_13,中型,935.0,3.0,,,M60,,,0.0,31.1,63.7,281,0.407,0.302,1473,0.409,870,25.6,8.2,17.4,19.9,1.443,6,0.78,73.75731707317075,85.8,7.201389271248291,69.3,76.23103448275862,97.732,2.9396,,6.71,6.61,422.6933333333334,17.3,312.5466666666667,8.0,1.0,1,-5.86,,,,,,,,,2024-06-25,M60-24
20240625085204,2024-06-25 08:52:04,14,M60-24,593,732,124,83,208,23,0,46,0.0,0.0,0.0,1.8,1810.8,8.0,1.22,-0.84,0.0,,,,,,270.0,320.0,530.0,980.0,11.0,4.0,2.0,12.0,0.0,20240625_14,中型,935.0,3.0,,,M60,,,0.0,31.1,63.7,277,0.399,0.3,1449,0.409,856,24.9,8.3,16.6,19.9,1.444,6,0.77,75.58351648351648,89.3,8.212189596204778,67.62,78.153125,101.498,2.9396,,6.71,6.61,422.6933333333334,17.3,312.5466666666667,8.0,0.0,0,-7.86,,,,,,,,,2024-06-25,M60-24
20240625153616,2024-06-25 15:36:16,48,M60-31,718,885,153,101,249,27,0,57,0.0,0.0,0.0,2.46,2192.46,8.0,2.02,-0.83,0.11,,,,,,270.0,320.0,530.0,980.0,11.0,3.0,2.0,12.0,54.5,20240625_48,中型,1715.0,2.0,,,M60,,,0.0,27.2,82.4,333,0.406,0.303,1756,0.409,1038,25.2,8.1,17.1,19.8,1.446,6,0.93,73.58765432098765,98.6,10.311355154152816,67.76,74.26071428571429,79.85,2.9396,,6.71,6.61,422.6933333333334,17.3,312.5466666666667,8.0,0.0,0,10.14,,,,,,,,,2024-06-25,M60-31
20240625154052,2024-06-25 15:40:52,49,M60-31,711,874,153,96,246,28,0,57,0.0,0.0,0.0,2.42,2167.42,8.5,1.05,-0.97,0.0,,,,,,270.0,320.0,530.0,980.0,11.0,3.0,2.0,12.0,54.5,20240625_49,中型,1715.0,2.0,,,M60,,,0.0,27.2,82.4,331,0.39,0.29,1738,0.409,1027,25.7,8.5,17.2,19.7,1.444,6,0.92,79.10752688172043,101.6,11.673950751213168,70.17999999999999,78.01875,84.803,2.9396,,6.71,6.61,422.6933333333334,17.3,312.5466666666667,8.5,0.5,1,11.48,,,,,,,,,2024-06-25,M60-31
20240625162110,2024-06-25 16:21:10,54,M60-31,608,741,127,76,209,24,0,48,0.0,0.0,0.0,2.0,1835.0,9.5,1.33,-1.14,0.0,,,,,,270.0,320.0,530.0,980.0,17.0,5.0,2.0,12.0,54.5,20240625_54,中型,1715.0,2.0,,,M60,,,0.0,27.2,82.4,281,0.364,0.27,1476,0.412,868,25.6,8.5,17.1,19.5,1.428,6,0.78,78.08850574712643,91.3,9.141372734352196,71.88,83.2258064516129,106.7,2.9396,,6.71,6.61,422.6933333333334,17.3,312.5466666666667,9.5,1.0,1,0.16,,,,,,,,,2024-06-25,M60-31
20240625162606,2024-06-25 16:26:06,55,M60-31,596,733,125,77,206,24,0,46,0.0,0.0,0.0,1.96,1808.96,9.0,1.32,-1.32,0.14,,,,,,270.0,320.0,530.0,980.0,17.0,5.0,2.0,12.0,54.5,20240625_55,中型,1715.0,2.0,,,M60,,,0.0,27.2,82.4,276,0.374,0.279,1454,0.41,858,25.4,8.7,16.7,19.5,1.44,6,0.77,74.71071428571427,90.7,8.802664881364361,68.26,76.60333333333332,99.485,2.9396,,6.71,6.61,422.6933333333334,17.3,312.5466666666667,9.0,-0.5,1,-3.69,,,,,,,,,2024-06-25,M60-31
20240626080423,2024-06-26 08:04:23,9,M60-24,718,886,148,100,249,26,0,55,0.0,0.0,0.0,2.19,2184.19,8.0,1.01,-0.83,0.23,,,,,,270.0,320.0,530.0,980.0,11.0,3.0,2.0,12.0,0.0,20240626_9,中型,850.0,2.0,,,M60,,,0.0,30.6,65.0,330,0.402,0.303,1752,0.41,1034,24.5,7.9,16.7,19.7,1.44,6,0.93,77.68518518518519,101.6,10.57703208285556,71.47999999999999,79.1857142857143,85.146,2.9396,,6.57,6.61,422.6933333333334,17.3,312.5466666666667,8.0,-1.0,1,9.14,,,,,,,,,2024-06-26,M60-24
20240626080915,2024-06-26 08:09:15,10,M60-24,708,876,155,99,247,25,0,57,0.0,0.0,0.0,2.15,2169.15,8.0,1.02,-0.98,0.23,,,,,,270.0,320.0,530.0,980.0,11.0,3.0,2.0,12.0,0.0,20240626_10,中型,850.0,2.0,,,M60,,,0.0,30.6,65.0,329,0.401,0.301,1739,0.407,1031,24.9,7.6,17.3,19.8,1.456,6,0.92,81.6268817204301,107.1,12.426075079816464,70.7,83.65625,90.931,2.9396,,6.57,6.61,422.6933333333334,17.3,312.5466666666667,8.0,0.0,0,8.14,,,,,,,,,2024-06-26,M60-24
20240626084820,2024-06-26 08:48:20,13,M60-24,600,742,122,81,209,23,0,48,0.0,0.0,0.0,1.81,1826.81,8.5,1.25,-1.64,0.13,,,,,,270.0,320.0,530.0,980.0,12.0,3.0,2.0,12.0,0.0,20240626_13,中型,931.0,3.0,,,M60,,,0.0,30.6,65.0,280,0.388,0.289,1464,0.41,864,25.4,8.2,17.1,19.8,1.44,6,0.78,75.65581395348836,91.4,8.329934875805101,69.66,74.99333333333333,96.145,2.9396,,6.57,6.61,422.6933333333334,17.3,312.5466666666667,8.5,0.5,1,-3.52,,,,,,,,,2024-06-26,M60-24
20240626085258,2024-06-26 08:52:58,14,M60-24,591,733,122,83,202,25,0,47,0.0,0.0,0.0,1.81,1804.81,8.0,1.22,-1.17,0.14,,,,,,270.0,320.0,530.0,980.0,12.0,3.0,2.0,12.0,0.0,20240626_14,中型,931.0,3.0,,,M60,,,0.0,30.6,65.0,274,0.411,0.303,1446,0.409,855,26.3,9.1,17.2,19.8,1.447,6,0.77,75.8215909090909,89.6,7.91186463575198,68.12,78.31290322580644,101.705,2.9396,,6.57,6.61,422.6933333333334,17.3,312.5466666666667,8.0,-0.5,1,-7.86,,,,,,,,,2024-06-26,M60-24
20240626154033,2024-06-26 15:40:33,49,M60-36,702,875,152,103,246,26,0,56,0.0,0.0,0.0,2.71,2162.71,7.5,1.98,-1.4,0.11,,,,,,270.0,320.0,530.0,980.0,10.0,3.0,2.0,12.0,0.0,20240626_49,中型,1710.0,1.0,,,M60,,,0.0,29.2,74.3,328,0.419,0.314,1729,0.406,1027,25.0,7.9,17.1,20.0,1.463,6,0.92,74.30246913580247,97.9,12.918958939334388,66.88000000000002,73.14642857142857,79.507,2.9396,,6.57,6.61,422.6933333333334,17.3,312.5466666666667,7.5,-0.5,1,9.71,,,,,,,,,2024-06-26,M60-36
20240626154524,2024-06-26 15:45:24,50,M60-36,705,875,154,103,246,27,0,56,0.0,0.0,0.0,2.73,2168.73,7.5,1.98,-0.98,0.11,,,,,,270.0,320.0,530.0,980.0,10.0,3.0,2.0,12.0,0.0,20240626_50,中型,1710.0,1.0,,,M60,,,0.0,29.2,74.3,329,0.419,0.313,1734,0.407,1029,25.2,8.2,17.0,19.9,1.46,6,0.92,76.0604938271605,100.6,10.543088298370922,70.64,77.49285714285713,84.231,2.9396,,6.57,6.61,422.6933333333334,17.3,312.5466666666667,7.5,0.0,0,9.71,,,,,,,,,2024-06-26,M60-36
20240626162409,2024-06-26 16:24:09,56,M60-36,712,884,156,101,249,27,0,59,0.0,0.0,0.0,2.74,2190.74,8.0,2.02,-1.66,0.0,,,,,,270.0,320.0,530.0,980.0,13.0,4.0,2.0,12.0,0.0,20240626_56,中型,1710.0,1.0,,,M60,,,0.0,29.2,74.3,335,0.406,0.301,1752,0.406,1040,25.7,8.1,17.6,19.9,1.461,6,0.93,82.46666666666667,103.3,11.753574262176928,72.7,90.39,97.194,2.9396,,6.57,6.61,422.6933333333334,17.3,312.5466666666667,8.0,0.5,1,10.14,,,,,,,,,2024-06-26,M60-36
20240626162859,2024-06-26 16:28:59,57,M60-36,712,885,156,105,246,29,0,59,0.0,0.0,0.0,2.75,2194.75,7.5,1.94,-1.11,0.11,,,,,,270.0,320.0,530.0,980.0,13.0,4.0,2.0,12.0,0.0,20240626_57,中型,1710.0,1.0,,,M60,,,0.0,29.2,74.3,334,0.427,0.314,1753,0.406,1041,26.3,8.7,17.7,20.0,1.462,6,0.93,77.32093023255813,100.0,11.091282102153524,70.4,79.49666666666667,85.48,2.9396,,6.57,6.61,422.6933333333334,17.3,312.5466666666667,7.5,-0.5,1,11.71,,,,,,,,,2024-06-26,M60-36
20240627080057,2024-06-27 08:00:57,8,M60-24,704,875,154,106,245,26,0,54,0.0,0.0,0.0,2.18,2166.18,7.0,0.95,-0.57,0.11,,,,,,270.0,320.0,530.0,980.0,10.0,3.0,2.0,12.0,0.0,20240627_8,中型,847.0,1.0,,,M60,,,0.0,30.8,61.4,325,0.433,0.326,1733,0.406,1029,24.6,8.0,16.6,19.9,1.462,6,0.92,79.3,98.4,10.33040579796444,75.67999999999999,81.08214285714287,88.133,2.9396,,6.57,6.61,468.82666666666665,18.3,337.2,7.0,-0.5,1,8.93,,,,,,,,,2024-06-27,M60-24
20240627080546,2024-06-27 08:05:46,9,M60-24,700,875,154,106,245,25,0,54,0.0,0.0,0.0,2.18,2161.18,7.0,0.95,-1.13,0.11,,,,,,270.0,320.0,530.0,980.0,10.0,3.0,2.0,12.0,0.0,20240627_9,中型,847.0,1.0,,,M60,,,0.0,30.8,61.4,324,0.433,0.327,1729,0.405,1029,24.4,7.7,16.7,19.9,1.47,6,0.92,74.52926829268294,95.5,9.694397273115776,71.4,74.40344827586208,80.873,2.9396,,6.57,6.61,468.82666666666665,18.3,337.2,7.0,0.0,0,8.93,,,,,,,,,2024-06-27,M60-24
20240627084437,2024-06-27 08:44:37,12,M60-24,703,876,152,102,245,26,0,54,0.0,0.0,0.0,2.18,2160.18,7.5,0.99,-1.26,0.23,,,,,,270.0,320.0,530.0,980.0,11.0,3.0,2.0,12.0,0.0,20240627_12,中型,932.0,3.0,,,M60,,,0.0,30.8,61.4,325,0.416,0.314,1731,0.406,1028,24.6,8.0,16.6,19.8,1.462,6,0.92,75.42345679012345,97.7,10.006223638685684,70.3,76.73928571428571,83.412,2.9396,,6.57,6.61,468.82666666666665,18.3,337.2,7.5,0.5,1,8.71,,,,,,,,,2024-06-27,M60-24
20240627084910,2024-06-27 08:49:10,13,M60-24,698,866,151,101,243,26,0,58,0.0,0.0,0.0,2.14,2145.14,7.5,1.0,-0.85,0.12,,,,,,270.0,320.0,530.0,980.0,11.0,3.0,2.0,12.0,0.0,20240627_13,中型,932.0,3.0,,,M60,,,0.0,30.8,61.4,327,0.416,0.309,1715,0.407,1017,25.7,8.0,17.7,20.0,1.457,6,0.91,77.38333333333334,95.9,10.036870520300132,71.78,80.35333333333332,88.3,2.9396,,6.57,6.61,468.82666666666665,18.3,337.2,7.5,0.0,0,7.71,,,,,,,,,2024-06-27,M60-24
20240627154015,2024-06-27 15:40:15,49,M60-36,708,874,153,102,247,28,0,57,0.0,0.0,0.0,2.71,2171.71,7.5,0.99,-0.56,0.0,,,,,,270.0,320.0,530.0,980.0,10.0,2.0,2.0,12.0,0.0,20240627_49,中型,1715.0,2.0,,,M60,,,0.0,29.7,71.7,332,0.413,0.307,1735,0.408,1027,25.6,8.4,17.2,20.0,1.451,6,0.92,78.85432098765432,98.1,10.362885452870382,72.08,80.10714285714286,87.073,2.9396,,6.57,6.61,468.82666666666665,18.3,337.2,7.5,0.0,0,8.71,,,,,,,,,2024-06-27,M60-36
20240627154440,2024-06-27 15:44:40,50,M60-36,695,865,153,105,245,27,0,59,0.0,0.0,0.0,2.64,2151.64,7.0,1.94,-0.86,0.0,,,,,,270.0,320.0,530.0,980.0,10.0,2.0,2.0,12.0,0.0,20240627_50,中型,1715.0,2.0,,,M60,,,0.0,29.7,71.7,331,0.429,0.317,1713,0.406,1018,26.0,8.2,17.8,20.3,1.465,6,0.91,78.9280487804878,99.8,9.942533347365456,73.36,81.52413793103449,89.587,2.9396,,6.57,6.61,468.82666666666665,18.3,337.2,7.0,-0.5,1,7.93,,,,,,,,,2024-06-27,M60-36
20240627162338,2024-06-27 16:23:38,57,M60-36,706,874,153,100,246,29,0,58,0.0,0.0,0.0,2.71,2168.71,7.8,1.01,-1.12,0.0,,,,,,270.0,320.0,530.0,980.0,16.0,5.0,2.0,12.0,0.0,20240627_57,中型,1715.0,2.0,,,M60,,,0.0,29.7,71.7,333,0.407,0.3,1733,0.407,1027,26.1,8.7,17.4,20.0,1.455,6,0.92,81.96097560975609,103.1,10.805754520416547,72.54,86.50689655172413,94.029,2.9396,,6.57,6.61,468.82666666666665,18.3,337.2,7.8,0.8,1,0.0,,,,,,,,,2024-06-27,M60-36
20240627162826,2024-06-27 16:28:26,58,M60-36,695,866,154,104,244,27,0,58,0.0,0.0,0.0,2.68,2150.68,7.0,0.97,-0.86,0.12,,,,,,270.0,320.0,530.0,980.0,16.0,5.0,2.0,12.0,0.0,20240627_58,中型,1715.0,2.0,,,M60,,,0.0,29.7,71.7,329,0.426,0.316,1715,0.405,1020,25.8,8.2,17.6,20.2,1.468,6,0.91,76.7320987654321,94.8,10.980350881084211,67.16000000000001,82.01785714285715,90.13,2.9396,,6.57,6.61,468.82666666666665,18.3,337.2,7.0,-0.8,1,6.93,,,,,,,,,2024-06-27,M60-36
20240628081225,2024-06-28 08:12:25,10,M60-24,708,874,154,100,246,27,0,55,0.0,0.0,0.0,2.14,2166.14,8.0,2.04,-0.98,0.0,,,,,,270.0,320.0,530.0,980.0,11.0,3.0,2.0,12.0,0.0,20240628_10,中型,950.0,2.0,,,M60,,,0.0,31.1,63.3,328,0.407,0.305,1736,0.408,1028,25.0,8.2,16.8,19.8,1.452,6,0.92,77.39999999999999,97.3,9.606158004370856,73.55999999999999,78.07857142857142,84.868,2.9396,,6.57,6.61,468.82666666666665,18.3,337.2,8.0,1.0,1,9.14,,,,,,,,,2024-06-28,M60-24
20240628081657,2024-06-28 08:16:57,11,M60-24,697,865,151,98,244,26,0,53,0.0,0.0,0.0,2.07,2136.07,8.0,1.03,-1.41,0.0,,,,,,270.0,320.0,530.0,980.0,11.0,3.0,2.0,12.0,0.0,20240628_11,中型,950.0,2.0,,,M60,,,0.0,31.1,63.3,323,0.402,0.303,1713,0.407,1016,24.5,8.0,16.4,19.7,1.458,6,0.91,80.73225806451615,102.3,9.997840210747482,73.88,82.5875,90.755,2.9396,,6.57,6.61,468.82666666666665,18.3,337.2,8.0,0.0,0,7.14,,,,,,,,,2024-06-28,M60-24
20240628090156,2024-06-28 09:01:56,14,M60-24,701,864,150,99,245,25,0,55,0.0,0.0,0.0,2.09,2141.09,8.0,2.06,-0.85,-0.12,,,,,,270.0,320.0,530.0,980.0,11.0,3.0,2.0,12.0,0.0,20240628_14,中型,950.0,2.0,,,M60,,,0.0,31.1,63.3,325,0.404,0.305,1715,0.409,1014,24.6,7.7,16.9,19.8,1.447,6,0.91,81.41463414634147,103.2,10.94721394505625,73.54,86.33448275862067,94.873,2.9396,,6.57,6.61,468.82666666666665,18.3,337.2,8.0,0.0,0,8.14,,,,,,,,,2024-06-28,M60-24
20240628090814,2024-06-28 09:08:14,15,M60-24,695,866,150,103,246,29,0,57,0.0,0.0,0.0,2.08,2148.08,7.2,0.98,-1.0,0.12,,,,,,270.0,320.0,530.0,980.0,11.0,3.0,2.0,12.0,0.0,20240628_15,中型,950.0,2.0,,,M60,,,0.0,31.1,63.3,332,0.419,0.31,1711,0.406,1016,25.9,8.7,17.2,20.3,1.462,6,0.91,77.07777777777778,94.8,9.010049259261626,75.6,76.13928571428572,83.67,2.9396,,6.57,6.61,468.82666666666665,18.3,337.2,7.2,-0.8,1,-1.5,,,,,,,,,2024-06-28,M60-24
20240628094710,2024-06-28 09:47:10,19,M60-31,769,951,167,108,264,30,0,63,0.0,0.0,0.0,2.61,2354.61,8.0,1.89,-1.16,0.11,,,,,,270.0,320.0,530.0,900.0,14.0,1.0,2.0,10.0,0.0,20240628_19,中型,1130.0,3.0,,,M60,,,0.0,31.1,63.3,357,0.409,0.303,1887,0.408,1118,26.1,8.4,17.6,19.8,1.454,6,1.0,82.35432098765432,107.0,11.927373324227151,74.41999999999999,86.99285714285713,86.993,2.9396,,6.57,6.61,468.82666666666665,18.3,337.2,8.0,0.8,1,17.14,,,,,,,,,2024-06-28,M60-31
20240701094800,2024-07-01 09:48:00,21,M60-31,681,863,142,117,245,26,0,54,0.0,0.0,0.0,2.37,2130.37,5.0,0.86,-1.02,-0.23,,,,,,270.0,320.0,530.0,980.0,12.0,3.0,2.0,12.0,0.0,20240701_21,中型,1040.0,4.0,,,M60,,,0.0,31.5,59.4,325,0.478,0.36,1686,0.404,1005,24.6,8.0,16.6,20.8,1.476,7,0.91,81.08314606741574,103.1,10.601179030835809,75.66,82.12903225806451,90.252,2.9396,,6.57,6.61,468.82666666666665,18.3,337.2,5.0,-3.0,1,10.87,,,,,,,,,2024-07-01,M60-31
20240701095244,2024-07-01 09:52:44,22,M60-31,673,863,146,121,240,29,0,54,0.0,0.0,0.0,2.41,2128.41,4.5,0.83,-1.61,-0.23,,,,,,270.0,320.0,530.0,980.0,12.0,3.0,2.0,12.0,0.0,20240701_22,中型,1040.0,4.0,,,M60,,,0.0,31.5,59.4,323,0.504,0.375,1682,0.4,1009,25.7,9.0,16.7,20.9,1.499,7,0.91,78.94567901234568,106.2,10.87969055232045,72.28,79.3,87.143,2.9396,,6.57,6.61,468.82666666666665,18.3,337.2,4.5,-0.5,1,15.56,,,,,,,,,2024-07-01,M60-31
20240701104040,2024-07-01 10:40:40,25,M60-31,692,864,145,101,244,27,0,53,0.0,0.0,0.0,2.4,2128.4,7.5,1.0,-1.7,-0.12,,,,,,270.0,320.0,530.0,980.0,12.0,4.0,2.0,12.0,0.0,20240701_25,中型,1130.0,3.0,,,M60,,,0.0,31.5,59.4,324,0.414,0.312,1701,0.407,1009,24.7,8.3,16.4,20.0,1.458,7,0.91,83.16956521739131,105.5,10.90531122226424,78.82000000000001,85.4939393939394,93.949,2.9396,,6.57,6.61,468.82666666666665,18.3,337.2,7.5,3.0,1,7.71,,,,,,,,,2024-07-01,M60-31
20240701104504,2024-07-01 10:45:04,26,M60-31,707,890,151,115,248,30,0,55,0.0,0.0,0.0,2.46,2198.46,6.0,1.77,-1.53,-0.34,,,,,,270.0,320.0,530.0,980.0,12.0,4.0,2.0,12.0,0.0,20240701_26,中型,1130.0,3.0,,,M60,,,0.0,31.5,59.4,333,0.464,0.345,1748,0.404,1041,25.5,9.0,16.5,20.4,1.472,7,0.94,82.19047619047619,102.6,12.349017881207615,75.14000000000001,88.74333333333333,94.408,2.9396,,6.57,6.61,468.82666666666665,18.3,337.2,6.0,-1.5,1,14.59,,,,,,,,,2024-07-01,M60-31
20240701152650,2024-07-01 15:26:50,45,M60-36,691,870,146,110,247,28,0,53,0.0,0.0,0.0,2.8,2147.8,6.5,1.85,-1.99,-0.46,,,,,,270.0,320.0,530.0,980.0,11.0,3.0,2.0,12.0,0.0,20240701_45,中型,1610.0,3.0,,,M60,,,0.0,30.5,70.5,328,0.445,0.335,1707,0.405,1016,24.7,8.5,16.2,20.4,1.47,7,0.92,82.85609756097561,108.1,12.884942029843716,73.9,84.34827586206897,91.683,2.9396,,6.57,6.61,468.82666666666665,18.3,337.2,6.5,0.5,1,11.31,55.23333333333333,929.761111111111,,,,,,,2024-07-01,M60-36
20240701153106,2024-07-01 15:31:06,46,M60-36,690,873,149,110,245,29,0,56,0.0,0.0,0.0,2.8,2154.8,6.5,1.85,-2.13,-0.11,,,,,,270.0,320.0,530.0,980.0,11.0,3.0,2.0,12.0,0.0,20240701_46,中型,1610.0,3.0,,,M60,,,0.0,30.5,70.5,330,0.449,0.333,1712,0.403,1022,25.8,8.8,17.0,20.4,1.481,7,0.92,84.78170731707317,109.2,12.507823191407349,75.04,89.65862068965515,97.455,2.9396,,6.57,6.61,468.82666666666665,18.3,337.2,6.5,0.0,0,11.31,55.23333333333333,929.761111111111,,,,,,,2024-07-01,M60-36
20240701160954,2024-07-01 16:09:54,52,M60-36,694,872,147,110,247,30,0,55,0.0,0.0,0.0,2.76,2157.76,6.5,1.85,-1.56,-0.23,,,,,,270.0,320.0,530.0,980.0,11.0,3.0,2.0,12.0,0.0,20240701_52,中型,1745.0,4.0,,,M60,,,0.0,30.5,70.5,332,0.445,0.331,1713,0.405,1019,25.6,9.0,16.6,20.5,1.468,7,0.92,79.10731707317073,101.9,12.643554035774994,73.4,78.81379310344829,85.667,2.9396,,6.57,6.61,468.82666666666665,18.3,337.2,6.5,0.0,0,11.31,43.9,669.475,,,,,,,2024-07-01,M60-36
20240701161426,2024-07-01 16:14:26,53,M60-36,696,872,147,106,242,30,0,54,0.0,0.0,0.0,2.81,2149.81,7.0,0.95,-1.69,-0.23,,,,,,270.0,320.0,530.0,980.0,11.0,3.0,2.0,12.0,0.0,20240701_53,中型,1745.0,4.0,,,M60,,,0.0,30.5,70.5,326,0.438,0.325,1715,0.406,1019,25.8,9.2,16.6,20.1,1.464,7,0.92,79.01585365853659,101.5,10.972709711717,73.08,81.99310344827587,89.123,2.9396,,6.57,6.61,468.82666666666665,18.3,337.2,7.0,0.5,1,8.93,43.9,669.475,,,,,,,2024-07-01,M60-36
20240701165505,2024-07-01 16:55:05,60,M60-36,696,871,147,106,246,28,0,53,0.0,0.0,0.0,2.81,2149.81,7.0,0.95,-1.69,-0.34,,,,,,270.0,320.0,530.0,980.0,11.0,3.0,2.0,12.0,0.0,20240701_60,中型,1745.0,4.0,,,M60,,,0.0,30.5,70.5,327,0.431,0.324,1714,0.406,1018,24.8,8.6,16.2,20.2,1.463,7,0.92,83.28536585365852,101.9,12.158366806554918,76.78,88.13103448275862,95.795,2.9396,,6.57,6.61,468.82666666666665,18.3,337.2,7.0,0.0,0,8.93,43.9,669.475,,,,,,,2024-07-01,M60-36
20240701165936,2024-07-01 16:59:36,61,M60-36,695,869,147,110,245,29,0,55,0.0,0.0,0.0,2.79,2152.79,6.5,1.85,-1.42,-0.57,,,,,,270.0,320.0,530.0,980.0,11.0,3.0,2.0,12.0,0.0,20240701_61,中型,1745.0,4.0,,,M60,,,0.0,30.5,70.5,329,0.449,0.334,1711,0.406,1016,25.5,8.8,16.7,20.4,1.462,7,0.92,79.55802469135803,105.2,11.290232468137027,74.55999999999999,79.95357142857142,86.906,2.9396,,6.57,6.61,468.82666666666665,18.3,337.2,6.5,-0.5,1,11.31,43.9,669.475,,,,,,,2024-07-01,M60-36
20240702094611,2024-07-02 09:46:11,21,M60-31,689,870,147,112,245,28,0,55,0.0,0.0,0.0,2.4,2148.4,6.0,0.9,-1.85,-0.46,,,,,,270.0,320.0,530.0,980.0,14.0,3.0,2.0,12.0,0.0,20240702_21,中型,1037.0,4.0,,,M60,,,0.0,32.1,60.4,328,0.457,0.341,1706,0.404,1017,25.3,8.5,16.8,20.5,1.476,7,0.92,82.70246913580247,108.1,13.437978016153608,75.58000000000001,83.99285714285715,91.297,2.9396,,6.57,6.61,468.82666666666665,18.3,337.2,6.0,-0.5,1,11.59,68.8452380952381,481.91666666666674,,,,,,,2024-07-02,M60-31
20240702095045,2024-07-02 09:50:45,22,M60-31,690,871,146,112,247,27,0,53,0.0,0.0,0.0,2.43,2148.43,6.0,0.9,-1.71,-0.34,,,,,,270.0,320.0,530.0,980.0,14.0,3.0,2.0,12.0,0.0,20240702_22,中型,1037.0,4.0,,,M60,,,0.0,32.1,60.4,327,0.453,0.343,1707,0.404,1017,24.5,8.3,16.2,20.5,1.474,7,0.92,81.89999999999999,105.1,12.292174786245509,73.66,83.3689655172414,90.618,2.9396,,6.57,6.61,468.82666666666665,18.3,337.2,6.0,0.0,0,11.59,68.8452380952381,481.91666666666674,,,,,,,2024-07-02,M60-31
20240702104321,2024-07-02 10:43:21,25,M60-31,734,895,154,100,252,27,0,55,2.32,0.0,0.0,0.0,2219.32,8.0,0.0,0.41,0.22,,,,,,270.0,320.0,530.0,980.0,16.0,4.0,2.0,12.0,0.0,20240702_25,中型,1133.0,3.0,,,M60,,,0.0,32.1,60.4,334,0.397,0.299,1783,0.412,1049,24.6,8.1,16.5,19.6,1.429,7,0.94,89.50782608695651,112.4,14.554151643318509,73.6,95.04,101.106,2.9396,,6.57,6.61,468.82666666666665,18.3,337.2,8.0,2.0,1,9.14,67.8952380952381,475.2666666666667,,,,,,,2024-07-02,M60-31
20240702104822,2024-07-02 10:48:22,26,M60-31,714,896,160,121,253,29,0,54,2.35,0.0,0.0,0.0,2229.35,5.0,0.83,0.42,0.34,,,,,,270.0,320.0,530.0,980.0,16.0,4.0,2.0,12.0,0.0,20240702_26,中型,1133.0,3.0,,,M60,,,0.0,32.1,60.4,336,0.478,0.36,1770,0.403,1056,24.7,8.6,16.1,20.5,1.479,7,0.94,82.98396226415093,102.3,11.17177319748009,72.74,85.1243243243243,90.558,2.9396,,6.57,6.61,468.82666666666665,18.3,337.2,5.0,-3.0,1,14.87,67.8952380952381,475.2666666666667,,,,,,,2024-07-02,M60-31
20240702151836,2024-07-02 15:18:36,43,M60-36,692,875,156,123,242,32,0,53,2.69,0.0,0.0,0.0,2175.69,4.5,1.65,0.0,0.11,,,,,,270.0,320.0,530.0,980.0,10.0,4.0,2.0,12.0,0.0,20240702_43,中型,1607.0,4.0,,,M60,,,0.0,29.2,70.9,327,0.508,0.376,1723,0.402,1031,26.0,9.8,16.2,20.7,1.49,7,0.92,76.9111111111111,99.0,10.498430217753368,70.7,77.54285714285716,84.286,2.9396,,6.57,6.61,468.82666666666665,18.3,337.2,4.5,-0.5,1,17.56,67.82673267326732,1145.141336633663,,,,,,,2024-07-02,M60-36
20240702152301,2024-07-02 15:23:01,44,M60-36,692,876,158,122,245,31,0,54,2.63,0.0,0.0,0.0,2180.63,4.5,0.83,0.0,0.23,,,,,,270.0,320.0,530.0,980.0,10.0,4.0,2.0,12.0,0.0,20240702_44,中型,1607.0,4.0,,,M60,,,0.0,29.2,70.9,330,0.498,0.37,1726,0.401,1034,25.8,9.4,16.4,20.8,1.494,7,0.92,77.04444444444445,101.4,11.513759884011249,70.64000000000001,79.10357142857141,85.982,2.9396,,6.57,6.61,468.82666666666665,18.3,337.2,4.5,0.0,0,16.56,67.82673267326732,1145.141336633663,,,,,,,2024-07-02,M60-36
20240702160546,2024-07-02 16:05:46,50,M60-36,686,866,153,122,240,31,0,54,2.6,0.0,0.0,0.0,2154.6,4.5,1.67,0.29,0.12,,,,,,270.0,320.0,530.0,980.0,12.0,3.0,2.0,12.0,0.0,20240702_50,中型,1735.0,3.0,,,M60,,,0.0,29.2,70.9,325,0.508,0.375,1705,0.402,1019,26.2,9.5,16.6,20.8,1.485,7,0.91,76.40617283950617,94.6,10.037329654216329,72.38,77.86428571428573,85.565,2.9396,,6.57,6.61,468.82666666666665,18.3,337.2,4.5,0.0,0,16.56,58.13804347826088,896.2948369565217,,,,,,,2024-07-02,M60-36
20240702161021,2024-07-02 16:10:21,51,M60-36,688,867,153,121,242,31,0,54,2.58,0.0,0.0,0.0,2158.58,4.5,0.83,0.58,0.23,,,,,,270.0,320.0,530.0,980.0,12.0,3.0,2.0,12.0,0.0,20240702_51,中型,1735.0,3.0,,,M60,,,0.0,29.2,70.9,327,0.5,0.37,1708,0.403,1020,26.0,9.5,16.5,20.8,1.483,7,0.91,76.5088888888889,99.9,10.081276864062238,72.3,76.1516129032258,83.683,2.9396,,6.57,6.61,468.82666666666665,18.3,337.2,4.5,0.0,0,15.56,58.13804347826088,896.2948369565217,,,,,,,2024-07-02,M60-36
20240702164916,2024-07-02 16:49:16,57,M60-36,684,868,152,121,244,30,0,54,2.65,0.0,0.0,0.0,2155.65,4.5,0.83,0.0,0.35,,,,,,270.0,320.0,530.0,980.0,10.0,3.0,2.0,12.0,0.0,20240702_57,中型,1735.0,3.0,,,M60,,,0.0,29.2,70.9,328,0.496,0.369,1704,0.401,1020,25.6,9.1,16.5,20.9,1.491,7,0.91,74.96172839506173,95.8,9.929921958357491,69.12,73.76785714285714,81.064,2.9396,,6.57,6.61,468.82666666666665,18.3,337.2,4.5,0.0,0,15.56,58.13804347826088,896.2948369565217,,,,,,,2024-07-02,M60-36
20240702165345,2024-07-02 16:53:45,58,M60-36,685,867,154,120,243,30,0,55,2.63,0.0,0.0,0.0,2156.63,4.5,0.0,0.15,0.23,,,,,,270.0,320.0,530.0,980.0,10.0,3.0,2.0,12.0,0.0,20240702_58,中型,1735.0,3.0,,,M60,,,0.0,29.2,70.9,328,0.494,0.366,1706,0.402,1021,25.9,9.1,16.8,20.8,1.491,7,0.91,74.66543209876544,94.6,9.85419833437965,69.6,76.63571428571427,84.215,2.9396,,6.57,6.61,468.82666666666665,18.3,337.2,4.5,0.0,0,14.56,58.13804347826088,896.2948369565217,,,,,,,2024-07-02,M60-36
20240703065229,2024-07-03 06:52:29,2,M60-24,553,690,122,89,192,24,0,41,1.56,0.0,0.0,0.0,1712.56,6.0,2.3,0.73,0.88,,,,,,260.0,320.0,530.0,840.0,15.0,1.0,2.0,9.0,0.0,20240703_2,中型,903.0,1.0,,,M60,,,0.0,31.5,57.0,257,0.464,0.346,1365,0.405,812,25.3,9.3,16.0,20.2,1.468,7,0.72,79.27325581395348,92.0,8.87726943690961,72.38000000000001,81.51,113.208,2.9396,,6.57,6.61,468.82666666666665,18.3,337.2,6.0,1.5,1,-11.41,,,,,,,,,2024-07-03,M60-24
20240703065706,2024-07-03 06:57:06,3,M60-24,549,690,122,91,192,25,0,39,1.49,0.0,0.0,0.0,1709.49,5.4,1.11,0.55,0.88,,,,,,260.0,320.0,530.0,840.0,15.0,1.0,2.0,9.0,0.0,20240703_3,中型,903.0,1.0,,,M60,,,0.0,31.5,57.0,256,0.474,0.355,1361,0.403,812,25.0,9.8,15.2,20.3,1.479,7,0.72,77.52872340425532,92.5,9.109202995946854,69.34,79.63636363636364,110.606,2.9396,,6.57,6.61,468.82666666666665,18.3,337.2,5.4,-0.6,1,0.0,,,,,,,,,2024-07-03,M60-24
20240703073515,2024-07-03 07:35:15,5,M60-24,549,690,118,93,192,23,0,40,1.47,0.0,0.0,0.0,1706.47,5.0,1.09,0.92,0.88,,,,,,260.0,320.0,530.0,840.0,16.0,1.0,2.0,9.0,0.0,20240703_5,中型,903.0,1.0,,,M60,,,0.0,31.5,57.0,255,0.484,0.365,1357,0.405,808,24.7,9.0,15.7,20.4,1.472,7,0.72,76.86666666666666,91.9,7.849494754519847,72.84,77.55714285714286,107.718,2.9396,,6.57,6.61,468.82666666666665,18.3,337.2,5.0,-0.4,1,-13.13,,,,,,,,,2024-07-03,M60-24
20240703073939,2024-07-03 07:39:39,6,M60-24,539,681,116,94,190,23,0,39,1.58,0.0,0.0,0.0,1683.58,4.5,1.08,0.94,0.89,,,,,,260.0,320.0,530.0,840.0,16.0,1.0,2.0,9.0,0.0,20240703_6,中型,903.0,1.0,,,M60,,,0.0,31.5,57.0,252,0.495,0.373,1336,0.403,797,24.6,9.1,15.5,20.6,1.479,7,0.71,73.29431818181818,85.1,7.506623710771971,68.28,72.90645161290323,102.685,2.9396,,6.57,6.61,468.82666666666665,18.3,337.2,4.5,-0.5,1,-11.44,,,,,,,,,2024-07-03,M60-24
20240703095932,2024-07-03 09:59:32,20,M60-31,718,845,152,113,244,28,0,54,2.3,0.0,0.0,0.0,2156.3,5.5,0.89,0.14,0.6,,,,,,270.0,320.0,530.0,980.0,10.0,3.0,2.0,12.0,0.0,20240703_20,中型,1130.0,3.0,,,M60,,,0.0,31.5,57.0,326,0.463,0.347,1715,0.419,997,25.2,8.6,16.6,20.4,1.389,7,0.91,78.44897959183673,98.2,10.864689528495692,73.28,78.37058823529412,86.122,2.9396,,6.57,6.61,468.82666666666665,18.3,337.2,5.5,1.0,1,12.25,65.08333333333333,455.5833333333333,,,,,,,2024-07-03,M60-31
20240703100556,2024-07-03 10:05:56,21,M60-31,712,843,154,119,241,29,0,55,2.35,0.0,0.0,0.0,2155.35,4.5,0.85,0.14,0.36,,,,,,270.0,320.0,530.0,980.0,10.0,3.0,2.0,12.0,0.0,20240703_21,中型,1130.0,3.0,,,M60,,,0.0,31.5,57.0,325,0.494,0.366,1709,0.417,997,25.8,8.9,16.9,20.6,1.4,7,0.91,76.5048780487805,102.3,10.942186235815685,68.34,79.74827586206897,87.635,2.9396,,6.57,6.61,468.82666666666665,18.3,337.2,4.5,-1.0,1,13.56,65.08333333333333,455.5833333333333,,,,,,,2024-07-03,M60-31
20240703104700,2024-07-03 10:47:00,24,M60-31,747,870,157,107,252,29,0,55,2.38,0.0,0.0,0.0,2219.38,7.0,1.9,-0.53,0.23,,,,,,270.0,320.0,530.0,980.0,10.0,4.0,2.0,12.0,0.0,20240703_24,中型,1130.0,3.0,,,M60,,,0.0,31.5,57.0,336,0.425,0.318,1774,0.421,1027,25.0,8.6,16.4,20.0,1.375,7,0.94,77.6390243902439,102.5,9.476900750175313,70.26,79.85517241379311,84.952,2.9396,,6.57,6.61,468.82666666666665,18.3,337.2,7.0,2.5,1,9.93,65.08333333333333,455.5833333333333,,,,,,,2024-07-03,M60-31
20240703105125,2024-07-03 10:51:25,25,M60-31,740,870,158,116,253,28,0,54,2.38,0.0,0.0,0.0,2221.38,5.5,0.87,-0.14,0.23,,,,,,270.0,320.0,530.0,980.0,10.0,4.0,2.0,12.0,0.0,20240703_25,中型,1130.0,3.0,,,M60,,,0.0,31.5,57.0,335,0.458,0.346,1768,0.419,1028,24.5,8.4,16.1,20.3,1.389,7,0.94,75.4753086419753,94.3,9.263395783833811,70.36,76.54285714285713,81.429,2.9396,,6.57,6.61,468.82666666666665,18.3,337.2,5.5,-1.5,1,15.25,65.08333333333333,455.5833333333333,,,,,,,2024-07-03,M60-31
20240703152912,2024-07-03 15:29:12,43,M60-36,716,843,153,110,244,29,0,53,2.69,0.0,0.0,0.0,2150.69,6.0,1.85,-0.69,0.36,,,,,,270.0,320.0,530.0,980.0,10.0,3.0,2.0,12.0,7.5,20240703_43,中型,1605.0,4.0,,,M60,,,0.0,28.0,78.0,326,0.451,0.337,1712,0.418,996,25.2,8.9,16.3,20.3,1.391,7,0.91,73.6283950617284,96.6,10.24014412716739,66.44,75.03928571428571,82.461,2.9396,,6.57,6.61,468.82666666666665,18.3,337.2,6.0,0.5,1,9.59,68.02772277227723,1150.8023102310233,,,,,,,2024-07-03,M60-36
20240703153336,2024-07-03 15:33:36,44,M60-36,719,843,153,110,244,29,0,55,2.66,0.0,0.0,0.0,2155.66,6.0,1.85,-0.28,0.36,,,,,,270.0,320.0,530.0,980.0,10.0,3.0,2.0,12.0,7.5,20240703_44,中型,1605.0,4.0,,,M60,,,0.0,28.0,78.0,328,0.451,0.335,1715,0.419,996,25.6,8.8,16.8,20.3,1.385,7,0.91,74.66235294117648,102.2,10.683896364271387,66.5,74.74137931034483,82.133,2.9396,,6.57,6.61,468.82666666666665,18.3,337.2,6.0,0.0,0,9.59,68.02772277227723,1150.8023102310233,,,,,,,2024-07-03,M60-36
20240703160947,2024-07-03 16:09:47,50,M60-36,722,842,153,110,244,30,0,55,2.67,0.0,0.0,0.0,2158.67,6.0,1.85,0.14,0.24,,,,,,270.0,320.0,530.0,980.0,10.0,3.0,2.0,12.0,7.5,20240703_50,中型,1740.0,3.0,,,M60,,,0.0,28.0,78.0,329,0.451,0.334,1717,0.421,995,25.8,9.1,16.7,20.4,1.378,7,0.91,76.45925925925927,96.1,9.748450687638924,69.6,78.02499999999999,85.742,2.9396,,6.57,6.61,468.82666666666665,18.3,337.2,6.0,0.0,0,9.59,58.03913043478261,889.9333333333334,,,,,,,2024-07-03,M60-36
20240703161409,2024-07-03 16:14:09,51,M60-36,720,843,155,114,240,31,0,52,2.66,0.0,0.0,0.0,2157.66,5.5,1.79,0.42,0.36,,,,,,270.0,320.0,530.0,980.0,10.0,3.0,2.0,12.0,7.5,20240703_51,中型,1740.0,3.0,,,M60,,,0.0,28.0,78.0,323,0.475,0.353,1718,0.419,998,25.7,9.6,16.1,20.3,1.386,7,0.91,71.59259259259261,89.7,9.113438426034945,67.2,71.11785714285715,78.151,2.9396,,6.57,6.61,468.82666666666665,18.3,337.2,5.5,-0.5,1,13.25,58.03913043478261,889.9333333333334,,,,,,,2024-07-03,M60-36
20240703165926,2024-07-03 16:59:26,59,M60-36,722,845,152,110,245,29,0,54,2.69,0.0,0.0,0.0,2159.69,6.0,1.85,0.14,0.6,,,,,,270.0,320.0,530.0,980.0,10.0,3.0,2.0,12.0,7.5,20240703_59,中型,1740.0,3.0,,,M60,,,0.0,28.0,78.0,328,0.449,0.335,1719,0.42,997,25.3,8.8,16.5,20.3,1.381,7,0.91,74.89876543209876,94.0,9.464821075013248,70.55999999999999,76.93928571428572,84.549,2.9396,,6.57,6.61,468.82666666666665,18.3,337.2,6.0,0.5,1,9.59,58.03913043478261,889.9333333333334,,,,,,,2024-07-03,M60-36
20240703170354,2024-07-03 17:03:54,60,M60-36,718,846,152,110,245,29,0,55,2.7,0.0,0.0,0.0,2157.7,6.0,1.85,-0.42,0.71,,,,,,270.0,320.0,530.0,980.0,10.0,3.0,2.0,12.0,7.5,20240703_60,中型,1740.0,3.0,,,M60,,,0.0,28.0,78.0,329,0.449,0.334,1716,0.418,998,25.5,8.8,16.7,20.4,1.39,7,0.91,72.87362637362638,95.5,9.405070355285805,65.14000000000001,72.625,79.808,2.9396,,6.57,6.61,468.82666666666665,18.3,337.2,6.0,0.0,0,9.59,58.03913043478261,889.9333333333334,,,,,,,2024-07-03,M60-36
20240704065235,2024-07-04 06:52:35,2,M60-24,573,671,120,87,192,23,0,40,1.6,0.0,0.0,0.0,1707.6,6.0,1.16,0.53,0.9,,,,,,260.0,320.0,530.0,840.0,18.0,1.0,2.0,9.0,0.0,20240704_2,中型,819.0,1.0,,,M60,,,0.0,30.8,67.3,255,0.453,0.341,1364,0.42,791,24.7,9.0,15.7,20.0,1.38,7,0.72,77.66585365853659,90.9,7.819803183728009,71.9,78.52413793103449,109.061,2.9396,,6.82,6.61,449.7466666666666,18.5,347.5733333333334,6.0,0.0,0,-13.41,,,,,,,,,2024-07-04,M60-24
20240704065725,2024-07-04 06:57:25,3,M60-24,560,661,114,89,188,25,0,41,1.56,0.0,0.0,0.0,1679.56,5.5,2.3,0.18,0.92,,,,,,260.0,320.0,530.0,840.0,18.0,1.0,2.0,9.0,0.0,20240704_3,中型,819.0,1.0,,,M60,,,0.0,30.8,67.3,254,0.473,0.35,1335,0.419,775,26.0,9.8,16.1,20.4,1.384,7,0.71,74.59268292682927,87.3,7.662687239391471,71.42,74.21034482758618,104.522,2.9396,,6.82,6.61,449.7466666666666,18.5,347.5733333333334,5.5,-0.5,1,-11.75,,,,,,,,,2024-07-04,M60-24
20240704073607,2024-07-04 07:36:07,5,M60-24,561,661,114,88,190,22,0,40,1.55,0.0,0.0,0.0,1677.55,5.5,1.15,0.36,0.92,,,,,,260.0,320.0,530.0,840.0,14.0,1.0,2.0,9.0,0.0,20240704_5,中型,819.0,1.0,,,M60,,,0.0,30.8,67.3,252,0.463,0.349,1336,0.42,775,24.6,8.7,15.9,20.3,1.381,7,0.71,75.02962962962964,91.9,8.220411879447651,69.52,74.41428571428571,104.809,2.9396,,6.82,6.61,449.7466666666666,18.5,347.5733333333334,5.5,0.0,0,-12.75,,,,,,,,,2024-07-04,M60-24
20240704074127,2024-07-04 07:41:27,6,M60-24,560,660,114,88,189,23,0,40,1.55,0.0,0.0,0.0,1675.55,5.5,1.15,0.18,0.76,,,,,,260.0,320.0,530.0,840.0,14.0,1.0,2.0,9.0,0.0,20240704_6,中型,819.0,1.0,,,M60,,,0.0,30.8,67.3,252,0.466,0.349,1334,0.42,774,25.0,9.1,15.9,20.3,1.382,7,0.71,72.92631578947369,84.7,7.465305162110581,65.82000000000001,71.79999999999998,101.127,2.9396,,6.82,6.61,449.7466666666666,18.5,347.5733333333334,5.5,0.0,0,-12.75,,,,,,,,,2024-07-04,M60-24
