Repository: Vincent626/concrete-strength-analysis

# 🎯 S60 & M60 混凝土強度預測模型訓練成果報告

> **更新日期**: 2026-02-04  
> **專案目標**: 建立 S60/M60 混凝土 28 天抗壓強度預測模型

---

## 📋 摘要

本專案針對 S60（小型）與 M60（中型）離心混凝土管配比，建立機器學習預測模型。透過配料特徵分析，預測 28 天抗壓強度，並識別影響強度的關鍵因素。

### 主要成果

| 模型 | 樣本數 | R² | MAE (kgf/cm²) | 狀態 |
|:---|---:|---:|---:|:---|
| **S60** | 46 | **0.360** | 28 | ✅ 可用 |
| **M60** | 52 | **0.206** | 25 | ✅ 可用 |

---

## 📈 模型效能比較
> **說明**：S60 模型 R²=0.360，M60 模型 R²=0.206，兩者皆具有預測能力。S60 表現較佳，預測誤差約 28 kgf/cm²。

---

## 📊 強度分布比較
> **說明**：S60 與 M60 的強度分布相似，平均約 605 kgf/cm²，皆高於設計強度 510 kgf/cm²（紅色虛線）。

---

File: S60_M60_dataset_v9_shared.csv (part 11 of 138)
match_key,日期及時間,序,配比 ,耗用骨材1,耗用骨材2,耗用骨材3,耗用水,耗用泥料1,耗用泥料2,耗用泥料3,耗用泥料4,耗用藥劑1,耗用藥劑2,耗用藥劑3,耗用藥劑4,耗用小計,表面水骨材1,誤差%水,誤差%骨材1,誤差%骨材2,坍度(cm),混凝土溫度(℃),試體1強度(X1),試體2強度(X2),試體3強度(X3),加料轉速,慢速轉速,中速轉速,高速轉速,加料時間,慢速時間,中速時間,高速時間,總降水量,cp_key,類型,入池,蒸養池,離心開始,離心結束,母體,平均強度,強度_原始,強度_修正,環境溫度,環境濕度,膠結料總量,水灰比,水膠比,骨材總量,砂石比,粗骨材總量,水泥取代率,矽灰取代率,爐石取代率,漿體比例,粗細骨材比,月份,拌合米數,平均電流,最大電流,電流標準差,最終電流,穩定階段平均電流,單位體積穩定電流,砂_FM,砂_Mud,六分_FM,三分_FM,水泥砂漿_28天平均強度,水泥_流動性,水泥砂漿_7天平均強度,設定扣水率(%),扣水率_變動幅度,扣水率_是否變更,水量微調偏離度,蒸養實際平均溫度,蒸養實際總積溫,蒸養實際階段1溫度,蒸養實際階段2溫度,蒸養實際階段3溫度,實際離心平均轉速,實際離心平均電流,實際離心總能量,日期,配比
20240704130350,2024-07-04 13:03:50,26,M60-36,561,660,117,85,190,23,0,42,2.08,0.0,0.0,0.0,1680.08,6.0,1.19,-0.18,0.76,,,,,,260.0,320.0,530.0,840.0,15.0,1.0,2.0,9.0,0.0,20240704_26,中型,1435.0,2.0,,,M60,,,0.0,29.4,74.6,255,0.447,0.333,1338,0.419,777,25.5,9.0,16.5,20.3,1.385,7,0.71,72.80000000000001,87.8,8.080147306070902,68.16,72.80344827586208,102.54,2.9396,,6.82,6.61,449.7466666666666,18.5,347.5733333333334,6.0,0.5,1,-15.41,74.17538461538462,1366.0633333333335,,,,,,,2024-07-04,M60-36
20240704130807,2024-07-04 13:08:07,27,M60-36,561,658,119,85,190,23,0,41,2.09,0.0,0.0,0.0,1679.09,6.0,1.19,-0.18,0.46,,,,,,260.0,320.0,530.0,840.0,15.0,1.0,2.0,9.0,0.0,20240704_27,中型,1435.0,2.0,,,M60,,,0.0,29.4,74.6,254,0.447,0.335,1338,0.419,777,25.2,9.1,16.1,20.2,1.385,7,0.71,72.0060975609756,85.7,8.539639958723564,64.67999999999999,72.94827586206898,102.744,2.9396,,6.82,6.61,449.7466666666666,18.5,347.5733333333334,6.0,0.0,0,-15.41,74.17538461538462,1366.0633333333335,,,,,,,2024-07-04,M60-36
20240705065335,2024-07-05 06:53:35,2,M60-24,562,660,116,86,191,23,0,38,1.56,0.0,0.0,0.0,1677.56,6.0,2.38,0.0,0.76,,,,,,260.0,320.0,530.0,840.0,15.0,1.0,2.0,9.0,0.0,20240705_2,中型,815.0,1.0,,,M60,,,0.0,30.7,66.9,252,0.45,0.341,1338,0.42,776,24.2,9.1,15.1,20.2,1.381,7,0.71,76.22592592592594,90.4,7.856927080927178,72.16,76.93928571428572,108.365,2.9396,,6.82,6.61,449.7466666666666,18.5,347.5733333333334,6.0,0.0,0,-14.41,,,,,,,,,2024-07-05,M60-24
20240705065809,2024-07-05 06:58:09,3,M60-24,563,661,115,85,189,24,0,39,1.57,0.0,0.0,0.0,1677.57,6.0,1.19,0.18,0.92,,,,,,260.0,320.0,530.0,840.0,15.0,1.0,2.0,9.0,0.0,20240705_3,中型,815.0,1.0,,,M60,,,0.0,30.7,66.9,252,0.45,0.337,1339,0.42,776,25.0,9.5,15.5,20.1,1.378,7,0.71,76.48915662650602,93.4,8.168924543927666,69.2,77.9448275862069,109.781,2.9396,,6.82,6.61,449.7466666666666,18.5,347.5733333333334,6.0,0.0,0,-15.41,,,,,,,,,2024-07-05,M60-24
20240705073646,2024-07-05 07:36:46,5,M60-24,563,658,116,88,186,24,0,38,1.57,0.0,0.0,0.0,1674.57,5.5,1.15,0.72,0.46,,,,,,260.0,320.0,530.0,840.0,16.0,1.0,2.0,9.0,0.0,20240705_5,中型,815.0,1.0,,,M60,,,0.0,30.7,66.9,248,0.473,0.355,1337,0.421,774,25.0,9.7,15.3,20.1,1.375,7,0.71,75.52839506172839,90.0,7.5581079768421695,69.6,76.19285714285715,107.314,2.9396,,6.82,6.61,449.7466666666666,18.5,347.5733333333334,5.5,-0.5,1,-12.75,,,,,,,,,2024-07-05,M60-24
20240705074119,2024-07-05 07:41:19,6,M60-24,559,661,116,88,192,23,0,40,1.58,0.0,0.0,0.0,1680.58,5.5,1.15,0.0,0.92,,,,,,260.0,320.0,530.0,840.0,16.0,1.0,2.0,9.0,0.0,20240705_6,中型,815.0,1.0,,,M60,,,0.0,30.7,66.9,255,0.458,0.345,1336,0.418,777,24.7,9.0,15.7,20.4,1.39,7,0.71,73.29651162790697,85.1,7.824164234651203,67.08,73.51666666666668,103.545,2.9396,,6.82,6.61,449.7466666666666,18.5,347.5733333333334,5.5,0.0,0,-12.75,,,,,,,,,2024-07-05,M60-24
20240705130334,2024-07-05 13:03:34,26,M60-36,560,658,118,85,186,26,0,39,2.14,0.0,0.0,0.0,1674.14,6.0,1.19,-0.36,0.46,,,,,,260.0,320.0,530.0,840.0,16.0,1.0,2.0,9.0,0.5,20240705_26,中型,1435.0,4.0,,,M60,,,0.0,29.1,76.2,251,0.457,0.339,1336,0.419,776,25.9,10.4,15.5,20.1,1.386,7,0.71,71.60987654320988,85.2,7.1486268203660766,66.66,70.23214285714286,98.919,2.9396,,6.82,6.61,449.7466666666666,18.5,347.5733333333334,6.0,0.5,1,-15.41,0.0,0.0,,,,,,,2024-07-05,M60-36
20240705130758,2024-07-05 13:07:58,27,M60-36,562,659,117,85,186,27,0,39,2.09,0.0,0.0,0.0,1677.09,6.0,1.19,0.0,0.61,,,,,,,,,,,,,,0.5,20240705_27,,,,,,M60,,,0.0,29.1,76.2,252,0.457,0.337,1338,0.42,776,26.2,10.7,15.5,20.1,1.381,7,0.71,72.24691358024691,87.4,7.952142135807634,63.88,73.22142857142856,103.129,2.9396,,6.82,6.61,449.7466666666666,18.5,347.5733333333334,6.0,0.0,0,-15.41,,,,,,,,,2024-07-05,M60-36
20240705144607,2024-07-05 14:46:07,35,M60-36,824,894,168,111,306,0,0,88,2.98,0.0,0.0,0.0,2393.98,7.0,1.83,-0.84,0.0,,,,,,270.0,320.0,530.0,900.0,18.0,2.0,2.0,10.0,0.5,20240705_35,中型,1615.0,2.0,,,M60,,,0.0,29.1,76.2,394,0.363,0.282,1886,0.437,1062,22.3,0.0,22.3,21.1,1.289,7,1.0,95.16823529411764,111.9,13.124321488475964,93.2,100.2896551724138,100.29,2.9396,,6.82,6.61,449.7466666666666,18.5,347.5733333333334,7.0,1.0,1,13.93,0.0,0.0,,,,,,,2024-07-05,M60-36
20240705145102,2024-07-05 14:51:02,36,M60-36,540,584,105,73,198,0,0,58,1.93,0.0,0.0,0.0,1559.93,7.0,1.39,0.0,0.69,,,,,,270.0,320.0,530.0,900.0,18.0,2.0,2.0,10.0,0.5,20240705_36,中型,1615.0,2.0,,,M60,,,0.0,29.1,76.2,256,0.369,0.285,1229,0.439,689,22.7,0.0,22.7,21.1,1.276,7,0.65,71.92168674698794,83.8,8.992876005018172,64.75999999999999,79.90689655172416,122.934,2.9396,,6.82,6.61,449.7466666666666,18.5,347.5733333333334,7.0,0.0,0,-24.07,0.0,0.0,,,,,,,2024-07-05,M60-36
20240705153339,2024-07-05 15:33:39,42,M60-36,824,895,166,114,306,0,0,92,3.15,0.0,0.0,0.0,2400.15,6.5,0.88,-0.48,0.22,,,,,,270.0,320.0,530.0,900.0,10.0,0.0,2.0,10.0,0.5,20240705_42,中型,1655.0,3.0,,,M60,,,0.0,29.1,76.2,398,0.373,0.286,1885,0.437,1061,23.1,0.0,23.1,21.4,1.288,7,1.0,82.15555555555555,114.9,16.85175010144292,82.47999999999999,96.89285714285714,96.893,2.9396,,6.82,6.61,449.7466666666666,18.5,347.5733333333334,6.5,-0.5,1,15.31,0.0,0.0,,,,,,,2024-07-05,M60-36
20240705153805,2024-07-05 15:38:05,43,M60-36,528,583,108,74,196,0,0,58,2.03,0.0,0.0,0.0,1549.03,6.5,0.0,-1.86,0.52,,,,,,270.0,320.0,530.0,900.0,10.0,0.0,2.0,10.0,0.5,20240705_43,中型,1655.0,3.0,,,M60,,,0.0,29.1,76.2,254,0.378,0.291,1219,0.433,691,22.8,0.0,22.8,21.2,1.309,7,0.65,67.7037037037037,81.3,5.941701224655502,64.85999999999999,70.17857142857143,107.967,2.9396,,6.82,6.61,449.7466666666666,18.5,347.5733333333334,6.5,0.0,0,-24.69,0.0,0.0,,,,,,,2024-07-05,M60-36
20240705161123,2024-07-05 16:11:23,47,M60-36,828,895,168,111,302,0,0,90,3.16,0.0,0.0,0.0,2397.16,7.0,0.91,-0.36,0.22,,,,,,270.0,320.0,530.0,900.0,11.0,0.0,2.0,10.0,0.5,20240705_47,中型,1655.0,3.0,,,M60,,,0.0,29.1,76.2,392,0.368,0.283,1891,0.438,1063,23.0,0.0,23.0,21.0,1.284,7,1.0,83.77407407407406,117.3,17.32028552909356,82.05999999999999,97.89285714285718,97.893,2.9396,,6.82,6.61,449.7466666666666,18.5,347.5733333333334,7.0,0.5,1,13.93,0.0,0.0,,,,,,,2024-07-05,M60-36
20240705161537,2024-07-05 16:15:37,48,M60-36,538,584,106,72,198,0,0,59,2.03,0.0,0.0,0.0,1559.03,7.0,0.0,-0.37,0.69,,,,,,270.0,320.0,530.0,900.0,11.0,0.0,2.0,10.0,0.5,20240705_48,中型,1655.0,3.0,,,M60,,,0.0,29.1,76.2,257,0.364,0.28,1228,0.438,690,23.0,0.0,23.0,21.1,1.283,7,0.65,71.56309523809523,85.4,8.035276090345159,67.02000000000001,77.71666666666667,119.564,2.9396,,6.82,6.61,449.7466666666666,18.5,347.5733333333334,7.0,0.0,0,-25.07,0.0,0.0,,,,,,,2024-07-05,M60-36
20240708065939,2024-07-08 06:59:39,2,M60-24,572,661,120,75,190,16,0,38,1.55,0.0,0.0,0.0,1673.55,8.0,1.35,0.0,0.92,,,,,,260.0,320.0,530.0,840.0,16.0,1.0,2.0,9.0,0.0,20240708_2,中型,830.0,3.0,,,M60,,,0.0,29.3,62.9,244,0.395,0.307,1353,0.423,781,22.1,6.6,15.6,19.1,1.365,7,0.71,83.32771084337351,97.9,9.614576198806349,74.17999999999999,89.07931034482756,125.464,2.9396,,6.82,6.61,420.4,18.5,354.8666666666666,8.0,1.0,1,-15.86,,,,,,,,,2024-07-08,M60-24
20240708070416,2024-07-08 07:04:16,3,M60-24,564,661,120,83,189,22,0,38,1.52,0.0,0.0,0.0,1678.52,6.5,1.22,0.0,0.92,,,,,,260.0,320.0,530.0,840.0,16.0,1.0,2.0,9.0,0.0,20240708_3,中型,830.0,3.0,,,M60,,,0.0,29.3,62.9,249,0.439,0.333,1345,0.419,781,24.1,8.8,15.3,19.8,1.385,7,0.71,80.34941176470588,95.3,9.599235552031786,71.94,84.84827586206897,119.505,2.9396,,6.82,6.61,420.4,18.5,354.8666666666666,6.5,-1.5,1,-15.69,,,,,,,,,2024-07-08,M60-24
20240708074406,2024-07-08 07:44:06,5,M60-24,558,660,114,90,186,23,0,38,1.57,0.0,0.0,0.0,1670.57,5.0,1.12,0.18,0.76,,,,,,260.0,320.0,530.0,840.0,16.0,1.0,2.0,9.0,0.0,20240708_5,中型,830.0,3.0,,,M60,,,0.0,29.3,62.9,247,0.484,0.364,1332,0.419,774,24.7,9.3,15.4,20.2,1.387,7,0.71,76.4888888888889,90.1,8.979166559250665,70.84,80.48571428571428,113.36,2.9396,,6.82,6.61,420.4,18.5,354.8666666666666,5.0,-1.5,1,-16.13,,,,,,,,,2024-07-08,M60-24
20240708074827,2024-07-08 07:48:27,6,M60-24,551,661,115,93,189,21,0,37,1.54,0.0,0.0,0.0,1668.54,4.5,1.09,-0.54,0.92,,,,,,260.0,320.0,530.0,840.0,16.0,1.0,2.0,9.0,0.0,20240708_6,中型,830.0,3.0,,,M60,,,0.0,29.3,62.9,247,0.492,0.377,1327,0.415,776,23.5,8.5,15.0,20.4,1.408,7,0.71,76.84880952380954,90.2,8.22363744753383,69.2,80.15666666666665,112.897,2.9396,,6.82,6.61,420.4,18.5,354.8666666666666,4.5,-0.5,1,-12.44,,,,,,,,,2024-07-08,M60-24
20240708130344,2024-07-08 13:03:44,25,M60-31,597,646,120,80,218,0,0,63,1.81,0.0,0.0,0.0,1725.81,7.0,1.27,-0.17,0.47,,,,,,260.0,320.0,530.0,840.0,14.0,0.0,2.0,9.0,9.0,20240708_25,中型,1430.0,4.0,,,M60,,,0.0,25.1,79.0,281,0.367,0.285,1363,0.438,766,22.4,0.0,22.4,20.9,1.283,7,0.72,75.13452380952381,90.1,9.908371809540643,72.78,81.19,112.764,2.9396,,6.82,6.61,420.4,18.5,354.8666666666666,7.0,2.5,1,-17.07,0.0,0.0,,,,,,,2024-07-08,M60-31
20240708130800,2024-07-08 13:08:00,26,M60-31,589,637,116,78,213,0,0,62,1.83,0.0,0.0,0.0,1696.83,7.0,1.3,-0.34,0.47,,,,,,260.0,320.0,530.0,840.0,14.0,0.0,2.0,9.0,9.0,20240708_26,中型,1430.0,4.0,,,M60,,,0.0,25.1,79.0,275,0.366,0.284,1342,0.439,753,22.5,0.0,22.5,20.8,1.278,7,0.71,73.68720930232558,89.0,9.663931942232391,70.82,78.77333333333331,110.948,2.9396,,6.82,6.61,420.4,18.5,354.8666666666666,7.0,0.0,0,-19.07,0.0,0.0,,,,,,,2024-07-08,M60-31
20240709065310,2024-07-09 06:53:10,2,M60-24,593,651,120,81,216,0,0,61,1.56,0.0,0.0,0.0,1723.56,7.0,2.53,-0.84,1.24,,,,,,260.0,320.0,530.0,840.0,15.0,0.0,2.0,9.0,0.0,20240709_2,中型,820.0,3.0,,,M60,,,0.0,29.0,60.6,277,0.375,0.292,1364,0.435,771,22.0,0.0,22.0,20.8,1.3,7,0.72,79.49655172413794,93.8,10.53158848063698,75.32000000000001,87.8483870967742,122.012,2.9396,,6.82,6.61,420.4,18.5,354.8666666666666,7.0,0.0,0,-16.07,,,,,,,,,2024-07-09,M60-24
20240709065738,2024-07-09 06:57:38,3,M60-24,584,641,112,82,212,0,0,61,1.55,0.0,0.0,0.0,1693.55,6.5,2.5,-0.68,1.1,,,,,,260.0,320.0,530.0,840.0,15.0,0.0,2.0,9.0,0.0,20240709_3,中型,820.0,3.0,,,M60,,,0.0,29.0,60.6,273,0.387,0.3,1337,0.437,753,22.3,0.0,22.3,21.0,1.289,7,0.71,78.00106382978724,95.7,10.443724519872667,70.08000000000001,86.04848484848485,121.195,2.9396,,6.82,6.61,420.4,18.5,354.8666666666666,6.5,-0.5,1,-16.69,,,,,,,,,2024-07-09,M60-24
20240709073347,2024-07-09 07:33:47,5,M60-24,589,649,118,88,215,0,0,63,1.56,0.0,0.0,0.0,1723.56,5.5,1.15,-0.17,0.93,,,,,,260.0,320.0,530.0,840.0,17.0,1.0,2.0,9.0,0.0,20240709_5,中型,820.0,3.0,,,M60,,,0.0,29.0,60.6,278,0.409,0.317,1356,0.434,767,22.7,0.0,22.7,21.3,1.302,7,0.72,76.60736842105264,96.2,9.858464085618197,69.72,82.93636363636362,115.189,2.9396,,6.82,6.61,420.4,18.5,354.8666666666666,5.5,-1.0,1,-12.75,,,,,,,,,2024-07-09,M60-24
20240709073836,2024-07-09 07:38:36,6,M60-24,580,641,115,89,213,0,0,62,1.53,0.0,0.0,0.0,1701.53,5.0,1.14,0.0,1.1,,,,,,260.0,320.0,530.0,840.0,17.0,1.0,2.0,9.0,0.0,20240709_6,中型,820.0,3.0,,,M60,,,0.0,29.0,60.6,275,0.418,0.324,1336,0.434,756,22.5,0.0,22.5,21.4,1.303,7,0.71,73.76024096385541,89.7,7.837167237170724,72.64000000000001,79.8,112.394,2.9396,,6.82,6.61,420.4,18.5,354.8666666666666,5.0,-0.5,1,-17.13,,,,,,,,,2024-07-09,M60-24
20240709130317,2024-07-09 13:03:17,25,M60-36,722,852,152,112,246,29,0,52,2.7,0.0,0.0,0.0,2167.7,6.0,1.82,-0.82,0.35,,,,,,270.0,320.0,530.0,980.0,10.0,3.0,2.0,12.0,2.5,20240709_25,中型,1430.0,2.0,,,M60,,,0.0,27.5,73.6,327,0.455,0.343,1726,0.418,1004,24.8,8.9,15.9,20.3,1.391,7,0.92,79.47882352941177,100.0,11.379518175653772,72.29999999999998,83.51379310344828,90.776,2.9396,,6.82,6.61,420.4,18.5,354.8666666666666,6.0,1.0,1,11.59,0.0,0.0,,,,,,,2024-07-09,M60-36
20240709130812,2024-07-09 13:08:12,26,M60-36,722,852,155,114,243,29,0,53,2.72,0.0,0.0,0.0,2170.72,5.5,0.88,-0.41,0.35,,,,,,270.0,320.0,530.0,980.0,10.0,3.0,2.0,12.0,2.5,20240709_26,中型,1430.0,2.0,,,M60,,,0.0,27.5,73.6,325,0.469,0.351,1729,0.418,1007,25.2,8.9,16.3,20.2,1.395,7,0.92,79.53617021276595,104.5,10.950185571766992,70.94000000000001,78.51818181818183,85.346,2.9396,,6.82,6.61,420.4,18.5,354.8666666666666,5.5,-0.5,1,13.25,0.0,0.0,,,,,,,2024-07-09,M60-36
20240709134324,2024-07-09 13:43:24,28,M60-36,720,852,152,115,243,28,0,52,2.73,0.0,0.0,0.0,2164.73,5.5,1.77,-0.69,0.35,,,,,,270.0,320.0,530.0,980.0,10.0,3.0,2.0,12.0,2.5,20240709_28,中型,1516.0,4.0,,,M60,,,0.0,27.5,73.6,323,0.473,0.356,1724,0.418,1004,24.8,8.7,16.1,20.3,1.394,7,0.92,82.36585365853658,106.3,13.032204196623324,73.47999999999999,87.33103448275861,94.925,2.9396,,6.82,6.61,420.4,18.5,354.8666666666666,5.5,0.0,0,14.25,0.0,0.0,,,,,,,2024-07-09,M60-36
20240709134854,2024-07-09 13:48:54,29,M60-36,721,853,154,119,248,29,0,53,2.73,0.0,0.0,0.0,2179.73,5.0,1.71,0.0,0.47,,,,,,270.0,320.0,530.0,980.0,10.0,3.0,2.0,12.0,2.5,20240709_29,中型,1516.0,4.0,,,M60,,,0.0,27.5,73.6,330,0.48,0.361,1728,0.417,1007,24.8,8.8,16.1,20.6,1.397,7,0.92,78.08048780487805,99.1,10.435930416809294,70.66,81.5448275862069,88.636,2.9396,,6.82,6.61,420.4,18.5,354.8666666666666,5.0,-0.5,1,12.87,0.0,0.0,,,,,,,2024-07-09,M60-36
20240709142927,2024-07-09 14:29:27,32,M60-36,714,852,154,119,246,29,0,51,2.72,0.0,0.0,0.0,2167.72,5.0,1.71,-0.97,0.35,,,,,,270.0,320.0,530.0,980.0,10.0,3.0,2.0,12.0,2.5,20240709_32,中型,1516.0,4.0,,,M60,,,0.0,27.5,73.6,326,0.484,0.365,1720,0.415,1006,24.5,8.9,15.6,20.6,1.409,7,0.92,76.47195121951219,95.7,9.415636636251058,72.68,77.58620689655173,84.333,2.9396,,6.82,6.61,420.4,18.5,354.8666666666666,5.0,0.0,0,12.87,0.0,0.0,,,,,,,2024-07-09,M60-36
20240709143406,2024-07-09 14:34:06,33,M60-36,718,852,155,119,243,30,0,53,2.73,0.0,0.0,0.0,2172.73,5.0,1.71,-0.42,0.35,,,,,,270.0,320.0,530.0,980.0,10.0,3.0,2.0,12.0,2.5,20240709_33,中型,1516.0,4.0,,,M60,,,0.0,27.5,73.6,326,0.49,0.365,1725,0.416,1007,25.5,9.2,16.3,20.5,1.403,7,0.92,77.91975308641976,100.5,10.026907253726652,71.2,79.63214285714285,86.557,2.9396,,6.82,6.61,420.4,18.5,354.8666666666666,5.0,0.0,0,12.87,0.0,0.0,,,,,,,2024-07-09,M60-36
20240710094440,2024-07-10 09:44:40,20,M60-31,722,852,148,111,246,28,0,53,2.34,0.0,0.0,0.0,2162.34,6.0,0.91,-0.82,0.35,,,,,,270.0,320.0,530.0,980.0,10.0,3.0,2.0,12.0,,20240710_20,中型,1030.0,3.0,,,M60,,,0.0,,,327,0.451,0.339,1722,0.419,1000,24.8,8.6,16.2,20.3,1.385,7,0.92,76.01477272727271,98.9,10.167702205029672,71.62,75.33548387096775,81.886,2.9396,,6.41,6.61,420.4,18.5,354.8666666666666,6.0,1.0,1,10.59,0.0,0.0,,,,,,,2024-07-10,M60-31
20240710094934,2024-07-10 09:49:34,21,M60-31,723,853,153,111,246,27,0,51,2.34,0.0,0.0,0.0,2166.34,6.0,0.91,-0.69,0.47,,,,,,270.0,320.0,530.0,980.0,10.0,3.0,2.0,12.0,,20240710_21,中型,1030.0,3.0,,,M60,,,0.0,,,324,0.451,0.343,1729,0.418,1006,24.1,8.3,15.7,20.1,1.391,7,0.92,77.33176470588235,101.9,11.281084759738372,67.74,77.47586206896553,84.213,2.9396,,6.41,6.61,420.4,18.5,354.8666666666666,6.0,0.0,0,10.59,0.0,0.0,,,,,,,2024-07-10,M60-31
20240710103119,2024-07-10 10:31:19,24,M60-31,754,879,159,104,255,28,0,54,2.45,0.0,0.0,0.0,2235.45,7.5,0.97,-1.18,0.23,,,,,,270.0,320.0,530.0,980.0,10.0,3.0,2.0,12.0,,20240710_24,中型,1119.0,2.0,,,M60,,,0.0,,,337,0.408,0.309,1792,0.421,1038,24.3,8.3,16.0,19.7,1.377,7,0.95,81.0729411764706,103.7,10.681852540754443,77.3,83.71379310344828,88.12,2.9396,,6.41,6.61,420.4,18.5,354.8666666666666,7.5,1.5,1,10.71,0.0,0.0,,,,,,,2024-07-10,M60-31
20240710103721,2024-07-10 10:37:21,25,M60-31,729,859,154,112,245,30,0,54,2.35,0.0,0.0,0.0,2185.35,6.0,0.9,-1.09,0.12,,,,,,270.0,320.0,530.0,980.0,10.0,3.0,2.0,12.0,,20240710_25,中型,1119.0,2.0,,,M60,,,0.0,,,329,0.457,0.34,1742,0.418,1013,25.5,9.1,16.4,20.2,1.39,7,0.93,80.09292929292928,102.0,9.43101751770417,74.22,79.90857142857143,85.923,2.9396,,6.41,6.61,420.4,18.5,354.8666666666666,6.0,-1.5,1,11.59,0.0,0.0,,,,,,,2024-07-10,M60-31
20240710152440,2024-07-10 15:24:40,40,M60-36,723,853,150,111,246,29,0,54,2.7,0.0,0.0,0.0,2168.7,6.0,0.91,-0.69,0.47,,,,,,270.0,320.0,530.0,980.0,11.0,3.0,2.0,12.0,,20240710_40,中型,,3.0,,,M60,,,0.0,,,329,0.451,0.337,1726,0.419,1003,25.2,8.8,16.4,20.3,1.387,7,0.92,79.7280487804878,103.0,11.594618962073278,70.64000000000001,83.72068965517241,91.001,2.9396,,6.41,6.61,420.4,18.5,354.8666666666666,6.0,0.0,0,10.59,,,,,,,,,2024-07-10,M60-36
20240710152905,2024-07-10 15:29:05,41,M60-36,719,852,152,115,243,29,0,53,2.7,0.0,0.0,0.0,2165.7,5.5,1.77,-0.83,0.35,,,,,,270.0,320.0,530.0,980.0,11.0,3.0,2.0,12.0,,20240710_41,中型,,3.0,,,M60,,,0.0,,,325,0.473,0.354,1723,0.417,1004,25.2,8.9,16.3,20.3,1.396,7,0.92,80.29880952380952,97.7,10.940733130823972,72.22,84.18666666666667,91.507,2.9396,,6.41,6.61,420.4,18.5,354.8666666666666,5.5,-0.5,1,14.25,,,,,,,,,2024-07-10,M60-36
20240710161734,2024-07-10 16:17:34,48,M60-36,727,853,150,107,243,30,0,54,2.69,0.0,0.0,0.0,2166.69,6.5,0.94,-0.68,0.47,,,,,,270.0,320.0,530.0,980.0,10.0,3.0,2.0,12.0,,20240710_48,中型,1755.0,2.0,,,M60,,,0.0,,,327,0.44,0.327,1730,0.42,1003,25.7,9.2,16.5,20.1,1.38,7,0.92,81.43750000000001,104.8,11.87957866275338,74.13999999999999,84.49354838709677,91.841,2.9396,,6.41,6.61,420.4,18.5,354.8666666666666,6.5,1.0,1,8.31,,,,,,,,,2024-07-10,M60-36
20240710162242,2024-07-10 16:22:42,49,M60-36,723,852,153,112,245,29,0,52,2.69,0.0,0.0,0.0,2168.69,6.0,1.82,-0.69,0.35,,,,,,270.0,320.0,530.0,980.0,10.0,3.0,2.0,12.0,,20240710_49,中型,1755.0,2.0,,,M60,,,0.0,,,326,0.457,0.344,1728,0.418,1005,24.8,8.9,16.0,20.2,1.39,7,0.92,80.15714285714286,104.4,11.491976588153523,72.68,83.278125,90.52,2.9396,,6.41,6.61,420.4,18.5,354.8666666666666,6.0,-0.5,1,11.59,,,,,,,,,2024-07-10,M60-36
20240710171029,2024-07-10 17:10:29,57,M60-36,722,852,154,111,247,28,0,52,2.72,0.0,0.0,0.0,2168.72,6.0,0.91,-0.82,0.35,,,,,,270.0,320.0,530.0,980.0,10.0,3.0,2.0,12.0,,20240710_57,中型,1755.0,2.0,,,M60,,,0.0,,,327,0.449,0.339,1728,0.418,1006,24.5,8.6,15.9,20.2,1.393,7,0.92,77.67283950617283,95.5,9.873821384212302,73.7,80.73928571428573,87.76,2.9396,,6.41,6.61,420.4,18.5,354.8666666666666,6.0,0.0,0,10.59,,,,,,,,,2024-07-10,M60-36
20240710171535,2024-07-10 17:15:35,58,M60-36,726,851,154,111,242,30,0,53,2.72,0.0,0.0,0.0,2169.72,6.0,0.91,-0.27,0.24,,,,,,270.0,320.0,530.0,980.0,10.0,3.0,2.0,12.0,,20240710_58,中型,1755.0,2.0,,,M60,,,0.0,,,325,0.459,0.342,1731,0.419,1005,25.5,9.2,16.3,20.1,1.384,7,0.92,76.67654320987653,98.8,10.486102167530412,69.85999999999999,79.69642857142858,86.627,2.9396,,6.41,6.61,420.4,18.5,354.8666666666666,6.0,0.0,0,10.59,,,,,,,,,2024-07-10,M60-36
20240711094956,2024-07-11 09:49:56,19,M60-31,719,850,149,111,247,27,0,54,2.34,0.0,0.0,0.0,2159.34,6.0,0.91,-1.24,0.12,,,,,,270.0,320.0,530.0,980.0,10.0,3.0,2.0,12.0,0.0,20240711_19,中型,1035.0,4.0,,,M60,,,0.0,30.4,66.3,328,0.449,0.338,1718,0.419,999,24.7,8.2,16.5,20.4,1.389,7,0.92,79.91084337349398,97.8,9.792276425937647,72.52000000000001,80.81379310344828,87.841,2.9396,,6.41,6.61,420.4,18.5,354.8666666666666,6.0,0.0,0,10.59,0.0,0.0,,,,,,,2024-07-11,M60-31
20240711095546,2024-07-11 09:55:46,20,M60-31,717,850,152,114,242,30,0,55,2.33,0.0,0.0,0.0,2162.33,5.5,0.88,-1.1,0.12,,,,,,270.0,320.0,530.0,980.0,10.0,3.0,2.0,12.0,0.0,20240711_20,中型,1035.0,4.0,,,M60,,,0.0,30.4,66.3,327,0.471,0.349,1719,0.417,1002,26.0,9.2,16.8,20.4,1.397,7,0.92,76.47764705882352,93.8,9.871341484264534,69.83999999999999,78.24827586206898,85.052,2.9396,,6.41,6.61,420.4,18.5,354.8666666666666,5.5,-0.5,1,13.25,0.0,0.0,,,,,,,2024-07-11,M60-31
20240711103010,2024-07-11 10:30:10,23,M60-31,721,850,153,112,246,27,0,55,2.33,0.0,0.0,0.0,2166.33,6.0,1.82,-0.96,0.12,,,,,,270.0,320.0,530.0,980.0,10.0,3.0,2.0,12.0,0.0,20240711_23,中型,1120.0,3.0,,,M60,,,0.0,30.4,66.3,328,0.455,0.341,1724,0.418,1003,25.0,8.2,16.8,20.3,1.391,7,0.92,79.7593023255814,98.9,10.018533730935957,71.62,82.50666666666667,89.681,2.9396,,6.41,6.61,420.4,18.5,354.8666666666666,6.0,0.5,1,11.59,0.0,0.0,,,,,,,2024-07-11,M60-31
20240711103457,2024-07-11 10:34:57,24,M60-31,720,850,155,114,246,27,0,53,2.38,0.0,0.0,0.0,2167.38,5.5,0.88,-0.69,0.12,,,,,,270.0,320.0,530.0,980.0,10.0,3.0,2.0,12.0,0.0,20240711_24,中型,1120.0,3.0,,,M60,,,0.0,30.4,66.3,326,0.463,0.35,1725,0.417,1005,24.5,8.3,16.3,20.3,1.396,7,0.92,76.09146341463413,97.0,9.646738374862862,70.38000000000001,78.0206896551724,84.805,2.9396,,6.41,6.61,420.4,18.5,354.8666666666666,5.5,-0.5,1,13.25,0.0,0.0,,,,,,,2024-07-11,M60-31
20240711151749,2024-07-11 15:17:49,44,M60-36,734,852,156,112,246,27,0,51,2.73,0.0,0.0,0.0,2180.73,6.0,1.82,0.82,0.35,,,,,,270.0,320.0,530.0,980.0,10.0,1.0,2.0,12.0,8.5,20240711_44,中型,1603.0,4.0,,,M60,,,0.0,28.4,77.9,324,0.455,0.346,1742,0.421,1008,24.1,8.3,15.7,20.0,1.373,7,0.92,78.6641975308642,102.5,10.187311263321464,73.64000000000001,79.89285714285714,86.84,2.9396,,6.41,6.61,420.4,18.5,354.8666666666666,6.0,0.5,1,11.59,0.0,0.0,,,,,,,2024-07-11,M60-36
20240711152233,2024-07-11 15:22:33,45,M60-36,728,855,155,115,246,26,0,51,2.7,0.0,0.0,0.0,2178.7,5.5,1.77,0.41,0.71,,,,,,270.0,320.0,530.0,980.0,10.0,1.0,2.0,12.0,8.5,20240711_45,中型,1603.0,4.0,,,M60,,,0.0,28.4,77.9,323,0.467,0.356,1738,0.419,1010,23.8,8.0,15.8,20.1,1.387,7,0.92,78.08170731707318,97.9,10.903413294712454,71.06,80.90689655172415,87.942,2.9396,,6.41,6.61,420.4,18.5,354.8666666666666,5.5,-0.5,1,14.25,0.0,0.0,,,,,,,2024-07-11,M60-36
20240711155940,2024-07-11 15:59:40,51,M60-36,731,853,154,111,244,24,0,51,2.7,0.0,0.0,0.0,2170.7,6.0,0.91,0.41,0.47,,,,,,270.0,320.0,530.0,980.0,11.0,3.0,2.0,12.0,8.5,20240711_51,中型,1725.0,3.0,,,M60,,,0.0,28.4,77.9,319,0.455,0.348,1738,0.421,1007,23.5,7.5,16.0,19.8,1.378,7,0.92,76.94691358024691,93.8,9.728043798885029,72.4,78.27142857142857,85.078,2.9396,,6.41,6.61,420.4,18.5,354.8666666666666,6.0,0.5,1,10.59,0.0,0.0,,,,,,,2024-07-11,M60-36
20240711160412,2024-07-11 16:04:12,52,M60-36,734,853,156,112,247,24,0,52,2.71,0.0,0.0,0.0,2180.71,6.0,1.82,0.82,0.47,,,,,,270.0,320.0,530.0,980.0,11.0,3.0,2.0,12.0,8.5,20240711_52,中型,1725.0,3.0,,,M60,,,0.0,28.4,77.9,323,0.453,0.347,1743,0.421,1009,23.5,7.4,16.1,20.0,1.375,7,0.92,77.4012048192771,102.4,10.22780870165096,70.94000000000001,77.77931034482758,84.543,2.9396,,6.41,6.61,420.4,18.5,354.8666666666666,6.0,0.0,0,11.59,0.0,0.0,,,,,,,2024-07-11,M60-36
20240711164112,2024-07-11 16:41:12,56,M60-36,725,853,147,112,247,25,0,52,2.71,0.0,0.0,0.0,2163.71,6.0,1.82,-0.41,0.47,,,,,,270.0,320.0,530.0,980.0,9.0,3.0,2.0,12.0,8.5,20240711_56,中型,1725.0,3.0,,,M60,,,0.0,28.4,77.9,324,0.453,0.346,1725,0.42,1000,23.8,7.7,16.0,20.2,1.379,7,0.92,77.35925925925926,98.6,10.717376887678148,69.84,80.90357142857144,87.939,2.9396,,6.41,6.61,420.4,18.5,354.8666666666666,6.0,0.0,0,11.59,0.0,0.0,,,,,,,2024-07-11,M60-36
20240711164543,2024-07-11 16:45:43,57,M60-36,726,853,154,115,246,25,0,53,2.7,0.0,0.0,0.0,2174.7,5.5,1.77,0.14,0.47,,,,,,270.0,320.0,530.0,980.0,9.0,3.0,2.0,12.0,8.5,20240711_57,中型,1725.0,3.0,,,M60,,,0.0,28.4,77.9,324,0.467,0.355,1733,0.419,1007,24.1,7.7,16.4,20.2,1.387,7,0.92,77.26172839506172,99.0,11.64178900915311,67.74,82.02857142857144,89.161,2.9396,,6.41,6.61,420.4,18.5,354.8666666666666,5.5,-0.5,1,14.25,0.0,0.0,,,,,,,2024-07-11,M60-36
20240712094814,2024-07-12 09:48:14,20,M60-31,733,852,150,111,242,27,0,52,2.37,0.0,0.0,0.0,2169.37,6.0,0.91,0.69,0.35,,,,,,270.0,320.0,530.0,980.0,11.0,3.0,2.0,12.0,0.0,20240712_20,中型,1040.0,3.0,,,M60,,,0.0,30.2,65.4,321,0.459,0.346,1735,0.422,1002,24.6,8.4,16.2,19.9,1.367,7,0.92,86.03411764705882,103.0,11.88971431845166,76.5,95.4448275862069,103.744,2.9396,,6.41,6.61,420.4,18.5,354.8666666666666,6.0,0.5,1,10.59,0.0,0.0,,,,,,,2024-07-12,M60-31
20240712095327,2024-07-12 09:53:27,21,M60-31,723,852,154,118,248,26,0,54,2.35,0.0,0.0,0.0,2177.35,5.0,0.85,0.28,0.35,,,,,,270.0,320.0,530.0,980.0,11.0,3.0,2.0,12.0,0.0,20240712_21,中型,1040.0,3.0,,,M60,,,0.0,30.2,65.4,328,0.476,0.36,1729,0.418,1006,24.4,7.9,16.5,20.5,1.391,7,0.92,81.18023255813955,103.5,11.234703500164764,71.2,85.02666666666666,92.42,2.9396,,6.41,6.61,420.4,18.5,354.8666666666666,5.0,-1.0,1,11.87,0.0,0.0,,,,,,,2024-07-12,M60-31
20240712103934,2024-07-12 10:39:34,24,M60-31,755,870,156,106,248,34,0,52,2.43,0.0,0.0,0.0,2223.43,7.0,0.95,0.53,0.23,,,,,,270.0,320.0,530.0,980.0,12.0,3.0,2.0,12.0,0.0,20240712_24,中型,1137.0,4.0,,,M60,,,0.0,30.2,65.4,334,0.427,0.317,1781,0.424,1026,25.7,10.2,15.6,19.8,1.359,7,0.94,88.05764705882352,105.7,12.758871206484836,77.8,95.87586206896552,101.996,2.9396,,6.41,6.61,420.4,18.5,354.8666666666666,7.0,2.0,1,8.93,0.0,0.0,,,,,,,2024-07-12,M60-31
20240712104359,2024-07-12 10:43:59,25,M60-31,744,870,158,116,252,34,0,53,2.41,0.0,0.0,0.0,2229.41,5.5,0.87,0.4,0.23,,,,,,270.0,320.0,530.0,980.0,12.0,3.0,2.0,12.0,0.0,20240712_25,中型,1137.0,4.0,,,M60,,,0.0,30.2,65.4,339,0.46,0.342,1772,0.42,1028,25.7,10.0,15.6,20.4,1.382,7,0.94,83.92954545454546,100.8,11.079097426838905,77.4,89.31935483870969,95.021,2.9396,,6.41,6.61,420.4,18.5,354.8666666666666,5.5,-1.5,1,15.25,0.0,0.0,,,,,,,2024-07-12,M60-31
20240712152416,2024-07-12 15:24:16,41,M60-36,726,853,154,115,246,37,0,54,2.74,0.0,0.0,0.0,2187.74,5.5,1.77,0.14,0.47,,,,,,270.0,320.0,530.0,980.0,10.0,3.0,2.0,12.0,0.0,20240712_41,中型,1630.0,3.0,,,M60,,,0.0,30.0,70.1,337,0.467,0.341,1733,0.419,1007,27.0,11.0,16.0,20.7,1.387,7,0.92,77.1109756097561,99.3,9.699974932046574,70.88,78.87241379310343,85.731,2.9396,,6.41,6.61,420.4,18.5,354.8666666666666,5.5,0.0,0,14.25,0.0,0.0,,,,,,,2024-07-12,M60-36
20240712152903,2024-07-12 15:29:03,42,M60-36,732,853,154,115,247,37,0,52,2.71,0.0,0.0,0.0,2192.71,5.5,1.77,0.97,0.47,,,,,,270.0,320.0,530.0,980.0,10.0,3.0,2.0,12.0,0.0,20240712_42,中型,1630.0,3.0,,,M60,,,0.0,30.0,70.1,336,0.466,0.342,1739,0.421,1007,26.5,11.0,15.5,20.6,1.376,7,0.92,79.66666666666667,101.5,11.28504965336938,69.58,84.44999999999996,91.793,2.9396,,6.41,6.61,420.4,18.5,354.8666666666666,5.5,0.0,0,14.25,0.0,0.0,,,,,,,2024-07-12,M60-36
20240712162042,2024-07-12 16:20:42,49,M60-36,727,852,155,110,247,37,0,53,2.66,0.0,0.0,0.0,2183.66,6.0,0.0,-0.14,0.35,,,,,,270.0,320.0,530.0,980.0,9.0,2.0,2.0,12.0,0.0,20240712_49,中型,1755.0,4.0,,,M60,,,0.0,30.0,70.1,337,0.445,0.326,1734,0.419,1007,26.7,11.0,15.7,20.5,1.385,7,0.92,84.04903846153846,105.3,11.965688086488637,73.52000000000001,87.7135135135135,95.341,2.9396,,6.41,6.61,420.4,18.5,354.8666666666666,6.0,0.5,1,9.59,0.0,0.0,,,,,,,2024-07-12,M60-36
20240712162555,2024-07-12 16:25:55,50,M60-36,721,852,155,120,246,37,0,53,1.21,0.0,0.0,0.0,2185.21,5.0,2.56,0.0,0.35,,,,,,270.0,320.0,530.0,980.0,9.0,2.0,2.0,12.0,0.0,20240712_50,中型,1755.0,4.0,,,M60,,,0.0,30.0,70.1,336,0.488,0.357,1728,0.417,1007,26.8,11.0,15.8,20.9,1.397,7,0.92,72.23529411764704,93.3,9.570809860408003,68.14,69.73793103448276,75.802,2.9396,,6.41,6.61,420.4,18.5,354.8666666666666,5.0,-1.0,1,13.87,0.0,0.0,,,,,,,2024-07-12,M60-36
20240712170141,2024-07-12 17:01:41,55,M60-36,733,852,155,112,245,28,0,52,2.77,0.0,0.0,0.0,2179.77,6.0,1.82,0.69,0.35,,,,,,270.0,320.0,530.0,980.0,10.0,3.0,2.0,12.0,0.0,20240712_55,中型,1755.0,4.0,,,M60,,,0.0,30.0,70.1,325,0.457,0.345,1740,0.421,1007,24.6,8.6,16.0,20.1,1.374,7,0.92,76.71851851851852,93.1,9.600284346497642,71.17999999999999,79.75357142857145,86.689,2.9396,,6.41,6.61,420.4,18.5,354.8666666666666,6.0,1.0,1,11.59,0.0,0.0,,,,,,,2024-07-12,M60-36
20240712170623,2024-07-12 17:06:23,56,M60-36,730,853,156,112,247,25,0,56,2.74,0.0,0.0,0.0,2181.74,6.0,1.82,0.27,0.47,,,,,,270.0,320.0,530.0,980.0,10.0,3.0,2.0,12.0,0.0,20240712_56,中型,1755.0,4.0,,,M60,,,0.0,30.0,70.1,328,0.453,0.341,1739,0.42,1009,24.7,7.6,17.1,20.2,1.382,7,0.92,77.16790123456789,101.6,9.626542873428088,71.53999999999999,78.07142857142856,84.86,2.9396,,6.41,6.61,420.4,18.5,354.8666666666666,6.0,0.0,0,11.59,0.0,0.0,,,,,,,2024-07-12,M60-36
20240715084957,2024-07-15 08:49:57,12,M60-24,723,854,151,118,247,23,0,52,2.16,0.0,0.0,0.0,2170.16,5.0,0.85,0.28,0.59,,,,,,270.0,320.0,530.0,900.0,11.0,3.0,2.0,12.0,0.0,20240715_12,中型,933.0,3.0,,,M60,,,0.0,30.5,65.4,322,0.478,0.366,1728,0.418,1005,23.3,7.1,16.1,20.3,1.39,7,0.92,80.81785714285714,100.1,10.282372348949876,76.62,84.32333333333334,91.656,2.9396,,6.41,6.61,420.4,18.5,354.8666666666666,5.0,-1.0,1,11.87,,,,,,,,,2024-07-15,M60-24
20240715085622,2024-07-15 08:56:22,13,M60-24,722,854,156,121,247,23,0,53,2.14,0.0,0.0,0.0,2178.14,4.5,0.83,0.56,0.59,,,,,,270.0,320.0,530.0,900.0,11.0,3.0,2.0,12.0,0.0,20240715_13,中型,933.0,3.0,,,M60,,,0.0,30.5,65.4,323,0.49,0.375,1732,0.417,1010,23.5,7.1,16.4,20.4,1.399,7,0.92,81.1220930232558,102.6,10.658476277099188,74.47999999999999,84.70666666666669,92.072,2.9396,,6.41,6.61,420.4,18.5,354.8666666666666,4.5,-0.5,1,15.56,,,,,,,,,2024-07-15,M60-24
20240715093241,2024-07-15 09:32:41,15,M60-31,715,843,152,115,244,25,0,52,2.39,0.0,0.0,0.0,2148.39,5.0,0.0,0.14,0.36,,,,,,270.0,320.0,530.0,980.0,12.0,3.0,2.0,12.0,0.0,20240715_15,中型,1020.0,2.0,,,M60,,,0.0,30.5,65.4,321,0.471,0.358,1710,0.418,995,24.0,7.8,16.2,20.3,1.392,7,0.91,76.45679012345678,93.1,9.640845952733969,73.24,79.11071428571428,86.935,2.9396,,6.41,6.61,420.4,18.5,354.8666666666666,5.0,0.5,1,8.87,0.0,0.0,,,,,,,2024-07-15,M60-31
20240715093729,2024-07-15 09:37:29,16,M60-31,716,843,154,116,245,24,0,53,2.43,0.0,0.0,0.0,2153.43,5.0,0.87,0.28,0.36,,,,,,270.0,320.0,530.0,980.0,12.0,3.0,2.0,12.0,0.0,20240715_16,中型,1020.0,2.0,,,M60,,,0.0,30.5,65.4,322,0.473,0.36,1713,0.418,997,23.9,7.5,16.5,20.4,1.392,7,0.91,76.65432098765432,95.7,9.49714771193957,74.22,78.06785714285715,85.789,2.9396,,6.41,6.61,420.4,18.5,354.8666666666666,5.0,0.0,0,9.87,0.0,0.0,,,,,,,2024-07-15,M60-31
20240715153120,2024-07-15 15:31:20,44,M60-36,736,844,151,97,244,24,0,51,2.79,0.0,0.0,0.0,2149.79,8.0,2.11,0.27,0.48,,,,,,270.0,320.0,530.0,980.0,12.0,2.0,2.0,12.0,0.0,20240715_44,中型,1702.0,3.0,,,M60,,,0.0,29.7,68.5,319,0.398,0.304,1731,0.425,995,23.5,7.5,16.0,19.4,1.352,7,0.91,78.6578313253012,97.9,9.254697543526277,74.88,80.15172413793105,88.079,2.9396,,6.41,6.61,420.4,18.5,354.8666666666666,8.0,3.0,1,6.14,0.0,0.0,,,,,,,2024-07-15,M60-36
20240715153625,2024-07-15 15:36:25,45,M60-36,731,845,154,97,245,26,0,55,2.8,0.0,0.0,0.0,2155.8,8.0,2.11,-0.41,0.6,,,,,,270.0,320.0,530.0,980.0,12.0,2.0,2.0,12.0,0.0,20240715_45,中型,1702.0,3.0,,,M60,,,0.0,29.7,68.5,326,0.396,0.298,1730,0.423,999,24.8,8.0,16.9,19.6,1.367,7,0.91,78.37560975609756,97.9,9.632181337118002,72.12,83.25517241379309,91.489,2.9396,,6.41,6.61,420.4,18.5,354.8666666666666,8.0,0.0,0,6.14,0.0,0.0,,,,,,,2024-07-15,M60-36
20240715161751,2024-07-15 16:17:51,52,M60-36,735,845,153,97,246,24,0,54,2.8,0.0,0.0,0.0,2156.8,8.0,2.11,0.14,0.6,,,,,,270.0,320.0,530.0,980.0,10.0,3.0,2.0,12.0,0.0,20240715_52,中型,1702.0,3.0,,,M60,,,0.0,29.7,68.5,324,0.394,0.299,1733,0.424,998,24.1,7.4,16.7,19.5,1.358,7,0.91,76.9395061728395,97.4,10.58343311720059,69.84,82.57142857142857,90.738,2.9396,,6.41,6.61,420.4,18.5,354.8666666666666,8.0,0.0,0,6.14,0.0,0.0,,,,,,,2024-07-15,M60-36
20240715162217,2024-07-15 16:22:17,53,M60-36,730,844,153,97,244,25,0,52,2.81,0.0,0.0,0.0,2147.81,8.0,2.11,-0.55,0.48,,,,,,270.0,320.0,530.0,980.0,10.0,3.0,2.0,12.0,0.0,20240715_53,中型,1702.0,3.0,,,M60,,,0.0,29.7,68.5,321,0.398,0.302,1727,0.423,997,24.0,7.8,16.2,19.5,1.366,7,0.91,78.69310344827586,98.6,9.80329282122715,70.96,81.43548387096774,89.49,2.9396,,6.41,6.61,420.4,18.5,354.8666666666666,8.0,0.0,0,6.14,0.0,0.0,,,,,,,2024-07-15,M60-36
20240715170259,2024-07-15 17:02:59,59,M60-36,732,844,153,96,245,25,0,53,2.78,0.0,0.0,0.0,2150.78,8.0,1.05,-0.27,0.48,,,,,,270.0,320.0,530.0,980.0,11.0,2.0,2.0,12.0,0.0,20240715_59,中型,1750.0,4.0,,,M60,,,0.0,29.7,68.5,323,0.392,0.297,1729,0.423,997,24.1,7.7,16.4,19.5,1.362,7,0.91,79.19484536082474,100.7,9.9140987927796,72.08,81.48529411764704,89.544,2.9396,,6.41,6.61,420.4,18.5,354.8666666666666,8.0,0.0,0,5.14,0.0,0.0,,,,,,,2024-07-15,M60-36
20240715170819,2024-07-15 17:08:19,60,M60-36,729,844,154,100,245,25,0,53,2.8,0.0,0.0,0.0,2152.8,7.5,2.04,-0.27,0.48,,,,,,270.0,320.0,530.0,980.0,11.0,2.0,2.0,12.0,0.0,20240715_60,中型,1750.0,4.0,,,M60,,,0.0,29.7,68.5,323,0.408,0.31,1727,0.422,998,24.1,7.7,16.4,19.7,1.369,7,0.91,78.60123456790122,97.6,11.129257335788962,69.4,84.79285714285716,93.179,2.9396,,6.41,6.61,420.4,18.5,354.8666666666666,7.5,-0.5,1,6.71,0.0,0.0,,,,,,,2024-07-15,M60-36
20240716151841,2024-07-16 15:18:41,14,M60-36,754,872,155,106,252,26,0,53,2.89,0.0,0.0,0.0,2220.89,7.0,0.95,0.4,0.46,,,,,,270.0,320.0,530.0,980.0,10.0,3.0,2.0,12.0,0.5,20240716_14,中型,1650.0,2.0,,,M60,,,0.0,28.6,73.2,331,0.421,0.32,1781,0.423,1027,23.9,7.9,16.0,19.7,1.362,7,0.94,78.31604938271606,93.6,9.664846019991936,71.94000000000001,82.27857142857144,87.53,2.9396,,6.41,6.61,420.4,18.5,354.8666666666666,7.0,-0.5,1,8.93,0.0,0.0,,,,,,,2024-07-16,M60-36
20240716152257,2024-07-16 15:22:57,15,M60-36,742,873,157,114,253,28,0,54,2.88,0.0,0.0,0.0,2223.88,6.0,1.79,-0.27,0.58,,,,,,270.0,320.0,530.0,980.0,10.0,3.0,2.0,12.0,0.5,20240716_15,中型,1650.0,2.0,,,M60,,,0.0,28.6,73.2,335,0.451,0.34,1772,0.419,1030,24.5,8.4,16.1,20.2,1.388,7,0.94,76.08148148148146,94.0,10.022888757228651,69.92,79.49642857142858,84.571,2.9396,,6.41,6.61,420.4,18.5,354.8666666666666,6.0,-1.0,1,13.59,0.0,0.0,,,,,,,2024-07-16,M60-36
20240716160353,2024-07-16 16:03:53,21,M60-36,720,843,149,107,240,29,0,54,2.78,0.0,0.0,0.0,2144.78,6.5,1.9,-0.55,0.36,,,,,,270.0,320.0,530.0,980.0,13.0,2.0,2.0,12.0,0.5,20240716_21,中型,1650.0,2.0,,,M60,,,0.0,28.6,73.2,323,0.446,0.331,1712,0.421,992,25.7,9.0,16.7,20.1,1.378,7,0.91,71.25679012345678,93.3,9.27138087217538,65.05999999999999,70.75357142857145,77.751,2.9396,,6.41,6.61,420.4,18.5,354.8666666666666,6.5,0.5,1,8.31,0.0,0.0,,,,,,,2024-07-16,M60-36
20240716161157,2024-07-16 16:11:57,22,M60-36,730,848,153,103,240,21,0,53,2.77,0.0,0.0,0.0,2150.77,7.0,1.98,0.27,0.95,,,,,,270.0,320.0,530.0,980.0,13.0,2.0,2.0,12.0,0.5,20240716_22,中型,1650.0,2.0,,,M60,,,0.0,28.6,73.2,314,0.429,0.328,1731,0.422,1001,23.6,6.7,16.9,19.4,1.371,7,0.91,69.83456790123456,88.3,8.405306385288675,66.06,70.18571428571428,77.127,2.9396,,6.41,6.61,420.4,18.5,354.8666666666666,7.0,0.5,1,5.93,0.0,0.0,,,,,,,2024-07-16,M60-36
20240716165357,2024-07-16 16:53:57,30,M60-36,729,845,152,99,246,28,0,54,2.76,0.0,0.0,0.0,2155.76,7.5,1.02,-0.27,0.6,,,,,,270.0,320.0,530.0,980.0,10.0,3.0,2.0,12.0,0.5,20240716_30,中型,1740.0,1.0,,,M60,,,0.0,28.6,73.2,328,0.402,0.302,1726,0.422,997,25.0,8.5,16.5,19.8,1.368,7,0.91,71.59753086419752,87.0,8.172733578814494,66.25999999999999,71.21428571428571,78.257,2.9396,,6.41,6.61,420.4,18.5,354.8666666666666,7.5,0.5,1,5.71,0.0,0.0,,,,,,,2024-07-16,M60-36
20240716165916,2024-07-16 16:59:16,31,M60-36,730,845,154,96,242,27,0,55,2.75,0.0,0.0,0.0,2151.75,8.0,1.05,-0.55,0.6,,,,,,270.0,320.0,530.0,980.0,10.0,3.0,2.0,12.0,0.5,20240716_31,中型,1740.0,1.0,,,M60,,,0.0,28.6,73.2,324,0.397,0.296,1729,0.422,999,25.3,8.3,17.0,19.5,1.368,7,0.91,79.22560975609755,102.6,11.504408603275715,67.96,82.49655172413793,90.656,2.9396,,6.41,6.61,420.4,18.5,354.8666666666666,8.0,0.5,1,5.14,0.0,0.0,,,,,,,2024-07-16,M60-36
20240717085218,2024-07-17 08:52:18,12,M60-24,721,844,147,106,245,27,0,51,2.13,0.0,0.0,0.0,2143.13,6.5,0.95,-0.41,0.48,,,,,,270.0,320.0,530.0,980.0,13.0,3.0,2.0,12.0,0.0,20240717_12,中型,936.0,3.0,,,M60,,,0.0,30.6,60.6,323,0.433,0.328,1712,0.421,991,24.1,8.4,15.8,20.0,1.374,7,0.91,80.27222222222221,99.0,9.330059280242518,74.34,82.06129032258066,90.177,2.9396,,6.41,6.61,420.4,18.5,354.8666666666666,6.5,-1.5,1,7.31,,,,,,,,,2024-07-17,M60-24
20240717085713,2024-07-17 08:57:13,13,M60-24,720,845,153,109,245,26,0,51,2.14,0.0,0.0,0.0,2151.14,6.0,0.93,-0.14,0.6,,,,,,270.0,320.0,530.0,980.0,13.0,3.0,2.0,12.0,0.0,20240717_13,中型,936.0,3.0,,,M60,,,0.0,30.6,60.6,322,0.445,0.339,1718,0.419,998,23.9,8.1,15.8,20.1,1.386,7,0.91,77.21071428571427,99.9,9.246170608331177,72.34,77.39666666666669,85.051,2.9396,,6.41,6.61,420.4,18.5,354.8666666666666,6.0,-0.5,1,8.59,,,,,,,,,2024-07-17,M60-24
20240717094204,2024-07-17 09:42:04,15,M60-31,723,845,151,107,244,26,0,53,2.39,0.0,0.0,0.0,2151.39,6.5,1.9,-0.14,0.6,,,,,,270.0,320.0,530.0,980.0,10.0,3.0,2.0,12.0,0.0,20240717_15,中型,1035.0,4.0,,,M60,,,0.0,30.6,60.6,323,0.439,0.331,1719,0.421,996,24.5,8.0,16.4,20.0,1.378,7,0.91,79.77530864197531,100.2,10.344778976142214,71.02000000000001,83.38214285714287,91.629,2.9396,,6.41,6.61,420.4,18.5,354.8666666666666,6.5,0.5,1,8.31,0.0,0.0,,,,,,,2024-07-17,M60-31
20240717094620,2024-07-17 09:46:20,16,M60-31,724,846,153,106,240,27,0,52,2.43,0.0,0.0,0.0,2150.43,6.5,0.95,0.0,0.71,,,,,,270.0,320.0,530.0,980.0,10.0,3.0,2.0,12.0,0.0,20240717_16,中型,1035.0,4.0,,,M60,,,0.0,30.6,60.6,319,0.442,0.332,1723,0.42,999,24.8,8.5,16.3,19.8,1.38,7,0.91,78.90120481927713,99.9,10.88474663884208,70.08,83.57931034482756,91.845,2.9396,,6.41,6.61,420.4,18.5,354.8666666666666,6.5,0.0,0,7.31,0.0,0.0,,,,,,,2024-07-17,M60-31
20240717160659,2024-07-17 16:06:59,51,M60-36,719,845,150,110,245,29,0,52,2.77,0.0,0.0,0.0,2152.77,6.0,1.85,-0.28,0.6,,,,,,270.0,320.0,530.0,980.0,10.0,2.0,2.0,12.0,5.5,20240717_51,中型,1740.0,2.0,,,M60,,,0.0,27.9,76.4,326,0.449,0.337,1714,0.419,995,24.8,8.9,16.0,20.3,1.384,7,0.91,76.7710843373494,93.1,9.253531141312957,71.22,78.37241379310345,86.124,2.9396,,6.41,6.61,420.4,18.5,354.8666666666666,6.0,-0.5,1,9.59,,,,,,,,,2024-07-17,M60-36
20240717161156,2024-07-17 16:11:56,52,M60-36,720,845,150,110,244,28,0,54,2.75,0.0,0.0,0.0,2153.75,6.0,1.85,-0.14,0.6,,,,,,270.0,320.0,530.0,980.0,10.0,2.0,2.0,12.0,5.5,20240717_52,中型,1740.0,2.0,,,M60,,,0.0,27.9,76.4,326,0.451,0.337,1715,0.42,995,25.2,8.6,16.6,20.3,1.382,7,0.91,76.67037037037038,98.1,10.96945753573338,69.17999999999999,78.93928571428573,86.746,2.9396,,6.41,6.61,420.4,18.5,354.8666666666666,6.0,0.0,0,9.59,,,,,,,,,2024-07-17,M60-36
20240717165152,2024-07-17 16:51:52,58,M60-36,721,846,146,107,244,28,0,53,2.77,0.0,0.0,0.0,2147.77,6.5,1.9,-0.41,0.71,,,,,,270.0,320.0,530.0,980.0,10.0,3.0,2.0,12.0,5.5,20240717_58,中型,1740.0,2.0,,,M60,,,0.0,27.9,76.4,325,0.439,0.329,1713,0.421,992,24.9,8.6,16.3,20.1,1.376,7,0.91,75.220987654321,92.4,8.73050160550917,70.46000000000001,77.39999999999999,85.055,2.9396,,6.41,6.61,420.4,18.5,354.8666666666666,6.5,0.5,1,8.31,,,,,,,,,2024-07-17,M60-36
20240717165634,2024-07-17 16:56:34,59,M60-36,723,845,150,107,245,27,0,52,2.74,0.0,0.0,0.0,2151.74,6.5,1.9,-0.14,0.6,,,,,,270.0,320.0,530.0,980.0,10.0,3.0,2.0,12.0,5.5,20240717_59,中型,1740.0,2.0,,,M60,,,0.0,27.9,76.4,324,0.437,0.33,1718,0.421,995,24.4,8.3,16.0,20.1,1.376,7,0.91,75.87654320987654,94.1,9.40832664573378,67.97999999999999,79.0,86.813,2.9396,,6.41,6.61,420.4,18.5,354.8666666666666,6.5,0.0,0,8.31,,,,,,,,,2024-07-17,M60-36
20240718092655,2024-07-18 09:26:55,15,M60-31,723,845,148,106,246,24,0,51,2.4,0.0,0.0,0.0,2145.4,6.5,0.95,-0.14,0.6,,,,,,270.0,320.0,530.0,980.0,10.0,3.0,2.0,12.0,0.0,20240718_15,中型,1015.0,4.0,,,M60,,,0.0,30.4,63.0,321,0.431,0.33,1716,0.421,993,23.4,7.5,15.9,19.9,1.373,7,0.91,81.17407407407408,103.1,11.636116379169415,69.94,87.07142857142857,95.683,2.9396,,6.41,6.61,420.4,18.5,354.8666666666666,6.5,0.0,0,7.31,0.0,0.0,,,,,,,2024-07-18,M60-31
20240718093137,2024-07-18 09:31:37,16,M60-31,722,844,152,109,245,26,0,52,2.4,0.0,0.0,0.0,2152.4,6.0,0.93,0.14,0.48,,,,,,270.0,320.0,530.0,980.0,10.0,3.0,2.0,12.0,0.0,20240718_16,中型,1015.0,4.0,,,M60,,,0.0,30.4,63.0,323,0.445,0.337,1718,0.42,996,24.1,8.0,16.1,20.1,1.38,7,0.91,81.1277108433735,101.8,10.773520788556018,70.17999999999999,86.80000000000001,95.385,2.9396,,6.41,6.61,420.4,18.5,354.8666666666666,6.0,-0.5,1,8.59,0.0,0.0,,,,,,,2024-07-18,M60-31
20240718135447,2024-07-18 13:54:47,31,M60-36,721,845,148,110,244,26,0,50,2.83,0.0,0.0,0.0,2146.83,6.0,1.85,0.0,0.6,,,,,,270.0,320.0,530.0,980.0,10.0,2.0,2.0,12.0,2.5,20240718_31,中型,1521.0,2.0,,,M60,,,0.0,29.0,75.9,320,0.451,0.344,1714,0.421,993,23.8,8.1,15.6,20.1,1.377,7,0.91,76.10000000000001,94.7,9.069212605510504,71.56000000000002,78.91428571428573,86.719,2.9396,,6.41,6.61,420.4,18.5,354.8666666666666,6.0,0.0,0,9.59,0.0,0.0,,,,,,,2024-07-18,M60-36
20240718135915,2024-07-18 13:59:15,32,M60-36,718,845,150,110,242,27,0,49,2.8,0.0,0.0,0.0,2143.8,6.0,1.85,-0.42,0.6,,,,,,270.0,320.0,530.0,980.0,10.0,2.0,2.0,12.0,2.5,20240718_32,中型,1521.0,2.0,,,M60,,,0.0,29.0,75.9,318,0.455,0.346,1713,0.419,995,23.9,8.5,15.4,20.0,1.386,7,0.91,75.46219512195123,97.3,10.092579261866083,69.12,77.29310344827587,84.937,2.9396,,6.41,6.61,420.4,18.5,354.8666666666666,6.0,0.0,0,9.59,0.0,0.0,,,,,,,2024-07-18,M60-36
20240719130331,2024-07-19 13:03:31,27,M60-36,720,843,149,107,244,26,0,52,2.81,0.0,0.0,0.0,2143.81,6.5,1.9,-0.55,0.36,,,,,,270.0,320.0,530.0,980.0,10.0,2.0,2.0,12.0,0.0,20240719_27,中型,1430.0,3.0,,,M60,,,0.0,29.8,78.2,322,0.439,0.332,1712,0.421,992,24.2,8.1,16.1,20.0,1.378,7,0.91,78.94938271604939,102.2,10.55614177853775,73.32000000000001,79.94642857142856,87.853,2.9396,,6.63,6.61,420.4,18.5,354.8666666666666,6.5,0.5,1,8.31,0.0,0.0,,,,,,,2024-07-19,M60-36
