Repository: Vincent626/concrete-strength-analysis

# 🎯 S60 & M60 混凝土強度預測模型訓練成果報告

> **更新日期**: 2026-02-04  
> **專案目標**: 建立 S60/M60 混凝土 28 天抗壓強度預測模型

---

## 📋 摘要

本專案針對 S60（小型）與 M60（中型）離心混凝土管配比，建立機器學習預測模型。透過配料特徵分析，預測 28 天抗壓強度，並識別影響強度的關鍵因素。

### 主要成果

| 模型 | 樣本數 | R² | MAE (kgf/cm²) | 狀態 |
|:---|---:|---:|---:|:---|
| **S60** | 46 | **0.360** | 28 | ✅ 可用 |
| **M60** | 52 | **0.206** | 25 | ✅ 可用 |

---

## 📈 模型效能比較
> **說明**：S60 模型 R²=0.360，M60 模型 R²=0.206，兩者皆具有預測能力。S60 表現較佳，預測誤差約 28 kgf/cm²。

---

## 📊 強度分布比較
> **說明**：S60 與 M60 的強度分布相似，平均約 605 kgf/cm²，皆高於設計強度 510 kgf/cm²（紅色虛線）。

---

File: S60_M60_dataset_v9_shared.csv (part 12 of 138)
match_key,日期及時間,序,配比 ,耗用骨材1,耗用骨材2,耗用骨材3,耗用水,耗用泥料1,耗用泥料2,耗用泥料3,耗用泥料4,耗用藥劑1,耗用藥劑2,耗用藥劑3,耗用藥劑4,耗用小計,表面水骨材1,誤差%水,誤差%骨材1,誤差%骨材2,坍度(cm),混凝土溫度(℃),試體1強度(X1),試體2強度(X2),試體3強度(X3),加料轉速,慢速轉速,中速轉速,高速轉速,加料時間,慢速時間,中速時間,高速時間,總降水量,cp_key,類型,入池,蒸養池,離心開始,離心結束,母體,平均強度,強度_原始,強度_修正,環境溫度,環境濕度,膠結料總量,水灰比,水膠比,骨材總量,砂石比,粗骨材總量,水泥取代率,矽灰取代率,爐石取代率,漿體比例,粗細骨材比,月份,拌合米數,平均電流,最大電流,電流標準差,最終電流,穩定階段平均電流,單位體積穩定電流,砂_FM,砂_Mud,六分_FM,三分_FM,水泥砂漿_28天平均強度,水泥_流動性,水泥砂漿_7天平均強度,設定扣水率(%),扣水率_變動幅度,扣水率_是否變更,水量微調偏離度,蒸養實際平均溫度,蒸養實際總積溫,蒸養實際階段1溫度,蒸養實際階段2溫度,蒸養實際階段3溫度,實際離心平均轉速,實際離心平均電流,實際離心總能量,日期,配比
20240719130746,2024-07-19 13:07:46,28,M60-36,719,844,154,107,244,26,0,52,2.86,0.0,0.0,0.0,2148.86,6.5,1.9,-0.69,0.48,,,,,,270.0,320.0,530.0,980.0,10.0,2.0,2.0,12.0,0.0,20240719_28,中型,1430.0,3.0,,,M60,,,0.0,29.8,78.2,322,0.439,0.332,1717,0.419,998,24.2,8.1,16.1,20.0,1.388,7,0.91,79.13563218390804,95.2,9.64202936873094,73.39999999999999,81.63225806451612,89.706,2.9396,,6.63,6.61,420.4,18.5,354.8666666666666,6.5,0.0,0,8.31,0.0,0.0,,,,,,,2024-07-19,M60-36
20240723144755,2024-07-23 14:47:55,28,M60-31,573,680,120,88,196,21,0,40,1.96,0.0,0.0,0.0,1719.96,6.0,1.15,-0.87,0.89,,,,,,258.0,320.0,530.0,840.0,16.0,1.0,2.0,9.0,0.0,20240723_28,中型,1630.0,3.0,,,M60,,,0.0,30.6,73.9,257,0.449,0.342,1373,0.417,800,23.7,8.2,15.6,20.1,1.396,7,0.73,75.55243902439024,86.9,7.481607131537463,71.17999999999999,76.61724137931034,104.955,2.9396,,6.63,6.61,397.68,17.0,354.58666666666664,6.0,-0.5,1,-12.41,63.05353535353535,1040.3833333333332,,,,,,,2024-07-23,M60-31
20240723145225,2024-07-23 14:52:25,29,M60-31,573,678,119,87,197,23,0,42,1.98,0.0,0.0,0.0,1720.98,6.0,0.0,-0.87,0.59,,,,,,258.0,320.0,530.0,840.0,16.0,1.0,2.0,9.0,0.0,20240723_29,中型,1630.0,3.0,,,M60,,,0.0,30.6,73.9,262,0.442,0.332,1370,0.418,797,24.8,8.8,16.0,20.3,1.391,7,0.73,73.68837209302325,84.9,7.184631831849228,69.14,72.71333333333334,99.607,2.9396,,6.63,6.61,397.68,17.0,354.58666666666664,6.0,0.0,0,-13.41,63.05353535353535,1040.3833333333332,,,,,,,2024-07-23,M60-31
20240729070139,2024-07-29 07:01:39,2,M60-24,577,678,124,82,195,20,0,41,1.65,0.0,0.0,0.0,1718.65,7.0,0.0,-1.03,0.59,,,,,,260.0,450.0,700.0,1100.0,13.0,2.0,1.0,6.0,0.0,20240729_2,小型,825.0,4.0,,,M60,,,0.0,28.0,80.9,256,0.421,0.32,1379,0.418,802,23.8,7.8,16.0,19.7,1.39,7,0.73,77.42235294117647,91.3,7.710838460101825,73.72,78.6206896551724,107.7,2.9396,,6.68,6.61,496.33333333333337,18.5,356.12,7.0,1.0,1,-15.07,,,,,,,,,2024-07-29,M60-24
20240729070611,2024-07-29 07:06:11,3,M60-24,574,679,119,85,196,20,0,39,1.69,0.0,0.0,0.0,1713.69,6.5,0.0,-1.03,0.74,,,,,,258.0,320.0,530.0,840.0,16.0,1.0,2.0,9.0,0.0,20240729_3,中型,829.0,2.0,,,M60,,,0.0,28.0,80.9,255,0.434,0.333,1372,0.418,798,23.1,7.8,15.3,19.9,1.39,7,0.73,77.58117647058822,89.7,8.053446381265411,70.34,80.2344827586207,109.91,2.9396,,6.68,6.61,496.33333333333337,18.5,356.12,6.5,-0.5,1,-13.69,,,,,,,,,2024-07-29,M60-24
20240729074813,2024-07-29 07:48:13,5,M60-24,571,678,129,88,195,19,0,39,1.71,0.0,0.0,0.0,1720.71,6.0,1.15,-1.21,0.59,,,,,,200.0,260.0,700.0,1100.0,9.0,0.0,3.0,4.0,0.0,20240729_5,小型,825.0,4.0,,,M60,,,0.0,28.0,80.9,253,0.451,0.348,1378,0.414,807,22.9,7.5,15.4,19.8,1.413,7,0.73,69.10404040404042,85.0,6.5151248922798,67.56,65.66285714285715,89.949,2.9396,,6.68,6.61,496.33333333333337,18.5,356.12,6.0,-0.5,1,-12.41,,,,,,,,,2024-07-29,M60-24
20240729075255,2024-07-29 07:52:55,6,M60-24,569,660,116,73,190,19,0,38,1.64,0.0,0.0,0.0,1666.64,8.0,-1.35,-0.52,0.76,,,,,,260.0,320.0,530.0,840.0,13.0,1.0,2.0,9.0,0.0,20240729_6,中型,829.0,2.0,,,M60,,,0.0,28.0,80.9,247,0.384,0.296,1345,0.423,776,23.1,7.7,15.4,19.2,1.364,7,0.71,72.39156626506023,89.2,7.861867781684787,66.88,70.13793103448275,98.786,2.9396,,6.68,6.61,496.33333333333337,18.5,356.12,8.0,2.0,1,-17.86,,,,,,,,,2024-07-29,M60-24
20240729082738,2024-07-29 08:27:38,10,M60-24,590,679,119,71,196,19,0,39,1.69,0.0,0.0,0.0,1714.69,9.0,0.0,-0.67,0.74,,,,,,200.0,280.0,700.0,1100.0,4.0,4.0,2.0,4.0,0.0,20240729_10,小型,920.0,3.0,,,M60,,,0.0,28.0,80.9,254,0.362,0.28,1388,0.425,798,22.8,7.5,15.4,19.0,1.353,7,0.73,76.46951219512195,88.2,7.090042640216995,72.22,79.45862068965518,108.847,2.9396,,6.68,6.61,496.33333333333337,18.5,356.12,9.0,1.0,1,-9.69,,,,,,,,,2024-07-29,M60-24
20240729083206,2024-07-29 08:32:06,11,M60-24,579,669,121,72,193,18,0,37,1.69,0.0,0.0,0.0,1690.69,8.5,0.0,-0.86,0.6,,,,,,260.0,320.0,530.0,840.0,14.0,1.0,2.0,9.0,0.0,20240729_11,中型,1037.0,3.0,,,M60,,,0.0,28.0,80.9,248,0.373,0.29,1369,0.423,790,22.2,7.3,14.9,18.9,1.364,7,0.72,74.82187499999999,87.5,6.70322066753798,71.17999999999999,75.11470588235294,104.326,2.9396,,6.68,6.61,496.33333333333337,18.5,356.12,8.5,-0.5,1,-12.52,65.06190476190477,455.4333333333334,,,,,,,2024-07-29,M60-24
20240729142241,2024-07-29 14:22:41,34,M60-31,582,679,121,83,195,19,0,40,2.01,0.0,0.0,0.0,1721.01,7.0,1.22,-0.17,0.74,,,,,,200.0,280.0,750.0,1100.0,4.0,4.0,2.0,6.0,2.5,20240729_34,小型,1510.0,4.0,,,M60,,,0.0,28.2,77.5,254,0.426,0.327,1382,0.421,800,23.2,7.5,15.7,19.6,1.375,7,0.73,76.06463414634146,86.1,7.687705927461502,70.92,79.77241379310344,109.277,2.9396,,6.68,6.61,496.33333333333337,18.5,356.12,7.0,-1.5,1,-14.07,59.28130841121494,1057.183333333333,,,,,,,2024-07-29,M60-31
20240729142715,2024-07-29 14:27:15,35,M60-31,569,671,118,84,194,18,0,39,1.96,0.0,0.0,0.0,1694.96,6.5,1.2,-0.7,0.9,,,,,,260.0,320.0,530.0,840.0,15.0,1.0,2.0,9.0,2.5,20240729_35,中型,1550.0,4.0,,,M60,,,0.0,28.2,77.5,251,0.433,0.335,1358,0.419,789,22.7,7.2,15.5,19.8,1.387,7,0.72,70.85679012345679,85.5,6.951826090531097,67.58,69.98214285714285,97.197,2.9396,,6.68,6.61,496.33333333333337,18.5,356.12,6.5,-0.5,1,-14.69,64.87864077669903,1113.75,,,,,,,2024-07-29,M60-31
20240729150522,2024-07-29 15:05:22,40,M60-31,577,679,118,83,196,18,0,42,1.98,0.0,0.0,0.0,1714.98,7.0,1.22,-1.03,0.74,,,,,,,,,,,,,,2.5,20240729_40,,,,,,M60,,,0.0,28.2,77.5,256,0.423,0.324,1374,0.42,797,23.4,7.0,16.4,19.8,1.381,7,0.73,75.1716049382716,90.7,6.991286191349794,71.44,75.36071428571428,103.234,2.9396,,6.68,6.61,496.33333333333337,18.5,356.12,7.0,0.5,1,-14.07,,,,,,,,,2024-07-29,M60-31
20240729151005,2024-07-29 15:10:05,41,M60-31,572,670,121,81,190,18,0,41,1.98,0.0,0.0,0.0,1694.98,7.0,1.25,-0.69,0.75,,,,,,260.0,320.0,530.0,840.0,14.0,1.0,2.0,9.0,2.5,20240729_41,中型,1550.0,4.0,,,M60,,,0.0,28.2,77.5,249,0.426,0.325,1363,0.42,791,23.7,7.2,16.5,19.5,1.383,7,0.72,75.58452380952382,86.3,6.49156034598952,73.6,77.09666666666666,107.079,2.9396,,6.68,6.61,496.33333333333337,18.5,356.12,7.0,0.0,0,-16.07,64.87864077669903,1113.75,,,,,,,2024-07-29,M60-31
20240730100237,2024-07-30 10:02:37,17,M60-24,583,680,121,79,196,19,0,40,1.71,0.0,0.0,0.0,1719.71,7.5,0.0,-0.51,0.89,,,,,,260.0,320.0,530.0,840.0,17.0,1.0,2.0,9.0,0.0,20240730_17,中型,1110.0,4.0,,,M60,,,0.0,29.6,68.8,255,0.403,0.31,1384,0.421,801,23.1,7.5,15.7,19.4,1.374,7,0.73,77.99186046511628,91.1,7.673454925400808,75.2,79.68333333333334,109.155,2.9396,,6.68,6.61,496.33333333333337,18.5,356.12,7.5,0.5,1,-14.29,72.07619047619048,504.5333333333333,,,,,,,2024-07-30,M60-24
20240730100739,2024-07-30 10:07:39,18,M60-24,572,671,119,79,193,18,0,39,1.76,0.0,0.0,0.0,1692.76,7.0,-1.25,-0.69,0.9,,,,,,260.0,320.0,530.0,840.0,17.0,1.0,2.0,9.0,0.0,20240730_18,中型,1110.0,4.0,,,M60,,,0.0,29.6,68.8,250,0.409,0.316,1362,0.42,790,22.8,7.2,15.6,19.5,1.381,7,0.72,73.82682926829268,87.8,7.521093083187618,67.8,74.8896551724138,104.013,2.9396,,6.68,6.61,496.33333333333337,18.5,356.12,7.0,-0.5,1,-18.07,72.07619047619048,504.5333333333333,,,,,,,2024-07-30,M60-24
20240730130431,2024-07-30 13:04:31,25,M60-31,580,680,121,83,195,20,0,41,2.02,0.0,0.0,0.0,1722.02,7.0,1.22,-0.51,0.89,,,,,,260.0,320.0,530.0,840.0,17.0,1.0,2.0,9.0,26.5,20240730_25,中型,1435.0,2.0,,,M60,,,0.0,28.3,80.4,256,0.426,0.324,1381,0.42,801,23.8,7.8,16.0,19.7,1.381,7,0.73,74.64878048780487,86.8,7.462348481158825,69.63999999999999,77.2344827586207,105.801,2.9396,,6.68,6.61,496.33333333333337,18.5,356.12,7.0,0.0,0,-14.07,64.52636363636366,1188.3605303030308,,,,,,,2024-07-30,M60-31
20240730130900,2024-07-30 13:09:00,26,M60-31,570,672,120,84,193,20,0,41,1.98,0.0,0.0,0.0,1701.98,6.5,1.2,-0.52,1.05,,,,,,260.0,320.0,530.0,840.0,17.0,1.0,2.0,9.0,26.5,20240730_26,中型,1435.0,2.0,,,M60,,,0.0,28.3,80.4,254,0.435,0.331,1362,0.419,792,24.0,7.9,16.1,19.9,1.389,7,0.72,74.20487804878049,86.8,7.917053258770025,67.14,75.6,105.0,2.9396,,6.68,6.61,496.33333333333337,18.5,356.12,6.5,-0.5,1,-14.69,64.52636363636366,1188.3605303030308,,,,,,,2024-07-30,M60-31
20240730134853,2024-07-30 13:48:53,28,M60-31,576,681,127,86,195,20,0,43,2.0,0.0,0.0,0.0,1730.0,6.5,1.18,-0.69,1.04,,,,,,260.0,320.0,530.0,840.0,16.0,1.0,2.0,9.0,26.5,20240730_28,中型,1435.0,2.0,,,M60,,,0.0,28.3,80.4,258,0.441,0.333,1384,0.416,808,24.4,7.8,16.7,19.9,1.403,7,0.73,74.48170731707317,87.2,7.4774804685962994,70.94,75.22758620689655,103.051,2.9396,,6.68,6.61,496.33333333333337,18.5,356.12,6.5,0.0,0,-12.69,64.52636363636366,1188.3605303030308,,,,,,,2024-07-30,M60-31
20240730135342,2024-07-30 13:53:42,29,M60-31,568,672,120,87,192,20,0,39,1.97,0.0,0.0,0.0,1699.97,6.0,1.16,-0.35,1.05,,,,,,260.0,320.0,530.0,840.0,16.0,1.0,2.0,9.0,26.5,20240730_29,中型,1435.0,2.0,,,M60,,,0.0,28.3,80.4,251,0.453,0.347,1360,0.418,792,23.5,8.0,15.5,19.9,1.394,7,0.72,72.33292682926829,84.6,6.866622254774759,67.20000000000002,71.86896551724138,99.818,2.9396,,6.68,6.61,496.33333333333337,18.5,356.12,6.0,-0.5,1,-13.41,64.52636363636366,1188.3605303030308,,,,,,,2024-07-30,M60-31
20240731065354,2024-07-31 06:53:54,2,M60-24,575,683,123,86,196,19,0,42,1.68,0.0,0.0,0.0,1725.68,6.5,1.18,-0.86,1.34,,,,,,260.0,320.0,530.0,840.0,17.0,1.0,2.0,9.0,0.0,20240731_2,中型,829.0,4.0,,,M60,,,0.0,30.4,66.3,257,0.439,0.335,1381,0.416,806,23.7,7.4,16.3,19.9,1.402,7,0.73,80.77294117647058,90.6,7.958264490604855,77.14000000000001,84.98275862068967,116.415,2.9396,,6.68,6.61,496.33333333333337,18.5,356.12,6.5,0.5,1,-12.69,,,,,,,,,2024-07-31,M60-24
20240731065855,2024-07-31 06:58:55,3,M60-24,561,673,124,87,192,19,0,38,1.66,0.0,0.0,0.0,1695.66,6.0,1.16,-1.58,1.2,,,,,,260.0,320.0,530.0,840.0,17.0,1.0,2.0,9.0,0.0,20240731_3,中型,829.0,4.0,,,M60,,,0.0,30.4,66.3,249,0.453,0.349,1358,0.413,797,22.9,7.6,15.3,19.8,1.421,7,0.72,77.87419354838711,89.8,7.235142777879539,72.08,79.6375,110.608,2.9396,,6.68,6.61,496.33333333333337,18.5,356.12,6.0,-0.5,1,-13.41,,,,,,,,,2024-07-31,M60-24
20240731130406,2024-07-31 13:04:06,25,M60-31,573,680,122,86,196,20,0,43,2.0,0.0,0.0,0.0,1722.0,6.5,1.18,-1.21,0.89,,,,,,260.0,320.0,530.0,840.0,15.0,2.0,2.0,9.0,0.0,20240731_25,中型,1430.0,1.0,,,M60,,,0.0,29.1,75.9,259,0.439,0.332,1375,0.417,802,24.3,7.7,16.6,20.1,1.4,7,0.73,74.2604938271605,86.2,7.531066178226433,69.1,74.89999999999999,102.603,2.9396,,6.68,6.61,496.33333333333337,18.5,356.12,6.5,0.5,1,-12.69,65.2207207207207,1206.583333333333,,,,,,,2024-07-31,M60-31
20240731130843,2024-07-31 13:08:43,26,M60-31,565,670,120,84,193,20,0,41,1.96,0.0,0.0,0.0,1694.96,6.5,1.2,-1.4,0.75,,,,,,260.0,320.0,530.0,840.0,15.0,2.0,2.0,9.0,0.0,20240731_26,中型,1430.0,1.0,,,M60,,,0.0,29.1,75.9,254,0.435,0.331,1355,0.417,790,24.0,7.9,16.1,20.0,1.398,7,0.72,71.4635294117647,80.9,6.652179599620378,68.97999999999999,70.49655172413793,97.912,2.9396,,6.68,6.61,496.33333333333337,18.5,356.12,6.5,0.0,0,-14.69,65.2207207207207,1206.583333333333,,,,,,,2024-07-31,M60-31
20240731134647,2024-07-31 13:46:47,28,M60-31,577,680,124,83,194,20,0,40,1.98,0.0,0.0,0.0,1719.98,7.0,1.22,-1.03,0.89,,,,,,260.0,320.0,530.0,840.0,15.0,2.0,2.0,9.0,0.0,20240731_28,中型,1430.0,1.0,,,M60,,,0.0,29.1,75.9,254,0.428,0.327,1381,0.418,804,23.6,7.9,15.7,19.6,1.393,7,0.73,75.10123456790123,88.0,7.739500954134702,69.6,75.51785714285714,103.449,2.9396,,6.68,6.61,496.33333333333337,18.5,356.12,7.0,0.5,1,-14.07,65.2207207207207,1206.583333333333,,,,,,,2024-07-31,M60-31
20240731135108,2024-07-31 13:51:08,29,M60-31,570,671,119,81,193,19,0,38,1.96,0.0,0.0,0.0,1692.96,7.0,1.25,-1.04,0.9,,,,,,260.0,320.0,530.0,840.0,15.0,2.0,2.0,9.0,0.0,20240731_29,中型,1430.0,1.0,,,M60,,,0.0,29.1,75.9,250,0.42,0.324,1360,0.419,790,22.8,7.6,15.2,19.6,1.386,7,0.72,71.25060240963855,84.6,7.291014002131068,65.64000000000001,70.41379310344827,97.797,2.9396,,6.68,6.61,496.33333333333337,18.5,356.12,7.0,0.0,0,-16.07,65.2207207207207,1206.583333333333,,,,,,,2024-07-31,M60-31
20240801065311,2024-08-01 06:53:11,2,M60-24,567,672,119,85,191,19,0,39,1.68,0.0,0.0,0.0,1693.68,6.5,2.41,-1.05,1.05,,,,,,260.0,320.0,530.0,840.0,16.0,1.0,2.0,9.0,0.0,20240801_2,中型,824.0,4.0,,,M60,,,0.0,30.5,66.4,249,0.445,0.341,1358,0.418,791,23.3,7.6,15.7,19.7,1.395,8,0.72,76.57283950617284,87.6,7.179824481944227,72.84,77.16071428571429,107.168,2.9396,,6.68,6.61,496.33333333333337,18.5,356.12,6.5,-0.5,1,-13.69,,,,,,,,,2024-08-01,M60-24
20240801065736,2024-08-01 06:57:36,3,M60-24,568,671,120,85,192,19,0,39,1.71,0.0,0.0,0.0,1695.71,6.5,2.41,-0.87,0.9,,,,,,260.0,320.0,530.0,840.0,16.0,1.0,2.0,9.0,0.0,20240801_3,中型,824.0,4.0,,,M60,,,0.0,30.5,66.4,250,0.443,0.34,1359,0.418,791,23.2,7.6,15.6,19.8,1.393,8,0.72,76.94166666666668,89.8,8.023035412001011,68.9,78.91333333333333,109.602,2.9396,,6.68,6.61,496.33333333333337,18.5,356.12,6.5,0.0,0,-13.69,,,,,,,,,2024-08-01,M60-24
20240801130252,2024-08-01 13:02:52,25,M60-31,567,671,117,84,193,19,0,39,1.99,0.0,0.0,0.0,1691.99,6.5,1.2,-1.05,0.9,,,,,,260.0,320.0,530.0,840.0,15.0,1.0,2.0,9.0,0.0,20240801_25,中型,1430.0,3.0,,,M60,,,0.0,29.9,71.5,251,0.435,0.335,1355,0.418,788,23.1,7.6,15.5,19.8,1.39,8,0.72,73.66419753086419,86.3,7.78490639416556,66.44,75.275,104.549,2.9396,,6.68,6.61,496.33333333333337,18.5,356.12,6.5,0.0,0,-14.69,63.75135135135137,1179.4000000000003,,,,,,,2024-08-01,M60-31
20240801130711,2024-08-01 13:07:11,26,M60-31,567,672,120,84,192,20,0,39,1.99,0.0,0.0,0.0,1695.99,6.5,1.2,-1.05,1.05,,,,,,260.0,320.0,530.0,840.0,15.0,1.0,2.0,9.0,0.0,20240801_26,中型,1430.0,3.0,,,M60,,,0.0,29.9,71.5,251,0.438,0.335,1359,0.417,792,23.5,8.0,15.5,19.8,1.397,8,0.72,73.27037037037037,84.9,7.842657090119149,65.91999999999999,75.48571428571428,104.841,2.9396,,6.68,6.61,496.33333333333337,18.5,356.12,6.5,0.0,0,-14.69,63.75135135135137,1179.4000000000003,,,,,,,2024-08-01,M60-31
20240801134424,2024-08-01 13:44:24,28,M60-31,569,671,120,84,192,20,0,40,1.98,0.0,0.0,0.0,1697.98,6.5,1.2,-0.7,0.9,,,,,,260.0,320.0,530.0,840.0,16.0,1.0,2.0,9.0,0.0,20240801_28,中型,1430.0,3.0,,,M60,,,0.0,29.9,71.5,252,0.438,0.333,1360,0.418,791,23.8,7.9,15.9,19.8,1.39,8,0.72,73.96309523809522,89.0,7.611501005869885,68.24000000000001,75.31666666666666,104.606,2.9396,,6.68,6.61,496.33333333333337,18.5,356.12,6.5,0.0,0,-14.69,63.75135135135137,1179.4000000000003,,,,,,,2024-08-01,M60-31
20240801134846,2024-08-01 13:48:46,29,M60-31,566,671,119,84,194,20,0,40,2.01,0.0,0.0,0.0,1696.01,6.5,1.2,-1.22,0.9,,,,,,260.0,320.0,530.0,840.0,16.0,1.0,2.0,9.0,0.0,20240801_29,中型,1430.0,3.0,,,M60,,,0.0,29.9,71.5,254,0.433,0.331,1356,0.417,790,23.6,7.9,15.7,20.0,1.396,8,0.72,72.73456790123458,86.0,7.565469973795532,67.4,72.98214285714286,101.364,2.9396,,6.68,6.61,496.33333333333337,18.5,356.12,6.5,0.0,0,-14.69,63.75135135135137,1179.4000000000003,,,,,,,2024-08-01,M60-31
20240802065408,2024-08-02 06:54:08,2,M60-24,737,866,157,106,249,25,0,51,2.18,0.0,0.0,0.0,2193.18,7.0,1.92,-0.94,0.93,,,,,,270.0,320.0,530.0,980.0,12.0,3.0,2.0,12.0,0.0,20240802_2,中型,825.0,4.0,,,M60,,,0.0,30.6,68.4,325,0.426,0.326,1760,0.419,1023,23.4,7.7,15.7,19.7,1.388,8,0.93,82.68536585365854,103.6,9.839010484046426,77.85999999999999,83.91034482758621,90.226,2.9396,,6.68,6.61,496.33333333333337,18.5,356.12,7.0,0.5,1,8.93,,,,,,,,,2024-08-02,M60-24
20240802065913,2024-08-02 06:59:13,3,M60-24,726,857,157,105,247,27,0,51,2.16,0.0,0.0,0.0,2172.16,7.0,1.94,-1.22,0.94,,,,,,270.0,320.0,530.0,980.0,12.0,3.0,2.0,12.0,0.0,20240802_3,中型,825.0,4.0,,,M60,,,0.0,30.6,68.4,325,0.425,0.323,1740,0.417,1014,24.0,8.3,15.7,19.8,1.397,8,0.92,80.83536585365853,102.2,11.092607645560454,73.0,84.17241379310346,91.492,2.9396,,6.68,6.61,496.33333333333337,18.5,356.12,7.0,0.0,0,7.93,,,,,,,,,2024-08-02,M60-24
20240802074619,2024-08-02 07:46:19,6,M60-24,738,864,156,105,249,25,0,51,2.15,0.0,0.0,0.0,2190.15,7.0,0.96,-0.81,0.7,,,,,,270.0,320.0,530.0,980.0,11.0,3.0,2.0,12.0,0.0,20240802_6,中型,825.0,4.0,,,M60,,,0.0,30.6,68.4,325,0.422,0.323,1758,0.42,1020,23.4,7.7,15.7,19.7,1.382,8,0.93,83.98292682926828,104.2,11.524298876912304,74.14,87.8344827586207,94.446,2.9396,,6.68,6.61,496.33333333333337,18.5,356.12,7.0,0.0,0,7.93,,,,,,,,,2024-08-02,M60-24
20240802075133,2024-08-02 07:51:33,7,M60-24,723,857,157,107,242,28,0,51,2.14,0.0,0.0,0.0,2167.14,6.5,0.94,-1.23,0.94,,,,,,270.0,320.0,530.0,980.0,11.0,3.0,2.0,12.0,0.0,20240802_7,中型,825.0,4.0,,,M60,,,0.0,30.6,68.4,321,0.442,0.333,1737,0.416,1014,24.6,8.7,15.9,19.8,1.402,8,0.92,77.5654761904762,99.6,10.521423654887377,69.14000000000001,80.13000000000002,87.098,2.9396,,6.68,6.61,496.33333333333337,18.5,356.12,6.5,-0.5,1,8.31,,,,,,,,,2024-08-02,M60-24
20240802083058,2024-08-02 08:30:58,9,M60-24,792,929,167,113,269,26,0,57,2.34,0.0,0.0,0.0,2355.34,7.0,0.89,-0.88,0.65,,,,,,270.0,320.0,530.0,900.0,11.0,3.0,2.0,10.0,0.0,20240802_9,中型,959.0,2.0,,,M60,,,0.0,30.6,68.4,352,0.42,0.321,1888,0.419,1096,23.6,7.4,16.2,19.8,1.384,8,1.0,83.22048192771085,112.0,12.895238301484897,75.38000000000001,87.00689655172413,87.007,2.9396,,6.68,6.61,496.33333333333337,18.5,356.12,7.0,0.5,1,15.93,,,,,,,,,2024-08-02,M60-24
20240802083545,2024-08-02 08:35:45,10,M60-24,497,587,103,71,169,18,0,35,1.52,0.0,0.0,0.0,1481.52,7.0,1.43,-1.39,1.03,,,,,,270.0,320.0,530.0,900.0,11.0,3.0,2.0,10.0,0.0,20240802_10,中型,959.0,2.0,,,M60,,,0.0,30.6,68.4,222,0.42,0.32,1187,0.419,690,23.9,8.1,15.8,19.8,1.388,8,0.63,68.6578313253012,78.7,6.652676252527733,64.96000000000001,69.0551724137931,109.611,2.9396,,6.68,6.61,496.33333333333337,18.5,356.12,7.0,0.0,0,-26.07,,,,,,,,,2024-08-02,M60-24
20240802091454,2024-08-02 09:14:54,14,M60-31,779,927,169,124,268,26,0,57,2.64,0.0,0.0,0.0,2352.64,5.5,0.81,-1.14,0.43,,,,,,270.0,320.0,530.0,900.0,11.0,3.0,2.0,10.0,0.0,20240802_14,中型,959.0,2.0,,,M60,,,0.0,30.6,68.4,351,0.463,0.353,1875,0.415,1096,23.6,7.4,16.2,20.2,1.407,8,1.0,72.47641509433963,96.9,8.542695786424494,72.3,69.27027027027027,69.27,2.9396,,6.68,6.61,496.33333333333337,18.5,356.12,5.5,-1.5,1,23.25,,,,,,,,,2024-08-02,M60-31
20240802092058,2024-08-02 09:20:58,15,M60-31,321,389,73,44,110,13,0,25,1.1,0.0,0.0,0.0,976.1,7.5,0.0,-2.43,2.91,,,,,,270.0,320.0,530.0,900.0,11.0,3.0,2.0,10.0,0.0,20240802_15,中型,959.0,2.0,,,M60,,,0.0,30.6,68.4,148,0.4,0.297,783,0.41,462,25.7,8.8,16.9,19.7,1.439,8,0.41,61.94444444444444,66.5,3.1246530671617703,60.04,62.70357142857143,152.936,2.9396,,6.68,6.61,496.33333333333337,18.5,356.12,7.5,2.0,1,-49.29,,,,,,,,,2024-08-02,M60-31
20240802141936,2024-08-02 14:19:36,32,M60-31,789,929,161,117,268,26,0,56,2.74,0.0,0.0,0.0,2348.74,6.5,1.74,-0.88,0.65,,,,,,270.0,320.0,530.0,900.0,11.0,2.0,2.0,10.0,0.0,20240802_32,中型,1557.0,1.0,,,M60,,,0.0,30.2,71.4,350,0.437,0.334,1879,0.42,1090,23.4,7.4,16.0,19.9,1.381,8,1.0,82.83809523809524,107.9,11.468330147492356,75.26,86.91666666666667,86.917,2.9396,,6.68,6.61,496.33333333333337,18.5,356.12,6.5,-1.0,1,18.31,63.16796116504855,1077.0137378640777,,,,,,,2024-08-02,M60-31
20240802142410,2024-08-02 14:24:10,33,M60-31,496,588,104,71,167,19,0,35,1.77,0.0,0.0,0.0,1481.77,7.0,1.43,-1.59,1.2,,,,,,270.0,320.0,530.0,900.0,11.0,2.0,2.0,10.0,0.0,20240802_33,中型,1557.0,1.0,,,M60,,,0.0,30.2,71.4,221,0.425,0.321,1188,0.418,692,24.4,8.6,15.8,19.7,1.395,8,0.63,70.13855421686748,80.5,6.94168187886059,64.58,71.86551724137932,114.072,2.9396,,6.68,6.61,496.33333333333337,18.5,356.12,7.0,0.5,1,-26.07,63.16796116504855,1077.0137378640777,,,,,,,2024-08-02,M60-31
20240802150724,2024-08-02 15:07:24,39,M60-31,569,670,117,81,192,20,0,41,1.97,0.0,0.0,0.0,1691.97,7.0,1.25,-1.22,0.75,,,,,,270.0,320.0,530.0,900.0,12.0,4.0,2.0,10.0,0.0,20240802_39,中型,1557.0,1.0,,,M60,,,0.0,30.2,71.4,253,0.422,0.32,1356,0.42,787,24.1,7.9,16.2,19.8,1.383,8,0.72,73.65555555555555,85.7,7.199931412567692,68.52,75.65714285714286,105.079,2.9396,,6.68,6.61,496.33333333333337,18.5,356.12,7.0,0.0,0,-16.07,63.16796116504855,1077.0137378640777,,,,,,,2024-08-02,M60-31
20240802151153,2024-08-02 15:11:53,40,M60-31,566,670,117,81,191,20,0,40,1.98,0.0,0.0,0.0,1686.98,7.0,1.25,-1.74,0.75,,,,,,270.0,320.0,530.0,900.0,12.0,4.0,2.0,10.0,0.0,20240802_40,中型,1557.0,1.0,,,M60,,,0.0,30.2,71.4,251,0.424,0.323,1353,0.418,787,23.9,8.0,15.9,19.7,1.39,8,0.72,72.65662650602411,83.6,7.061540034276018,69.44,73.70689655172414,102.371,2.9396,,6.68,6.61,496.33333333333337,18.5,356.12,7.0,0.0,0,-16.07,63.16796116504855,1077.0137378640777,,,,,,,2024-08-02,M60-31
20240805081127,2024-08-05 08:11:27,8,M60-24,778,929,170,124,268,24,0,58,2.4,0.0,0.0,0.0,2353.4,5.5,0.81,-1.27,0.65,,,,,,270.0,320.0,530.0,900.0,11.0,3.0,2.0,10.0,0.0,20240805_8,中型,950.0,2.0,,,M60,,,0.0,31.0,66.3,350,0.463,0.354,1877,0.414,1099,23.4,6.9,16.6,20.2,1.413,8,1.0,85.1753086419753,115.1,13.479362651747772,76.22,90.43214285714286,90.432,2.9396,,6.68,6.61,464.04,18.5,355.56,5.5,-1.5,1,23.25,,,,,,,,,2024-08-05,M60-24
20240805081602,2024-08-05 08:16:02,9,M60-24,486,589,104,78,169,17,0,36,1.56,0.0,0.0,0.0,1480.56,5.5,1.3,-2.21,1.38,,,,,,270.0,320.0,530.0,900.0,11.0,3.0,2.0,10.0,0.0,20240805_9,中型,950.0,2.0,,,M60,,,0.0,31.0,66.3,222,0.462,0.351,1179,0.412,693,23.9,7.7,16.2,20.3,1.426,8,0.63,71.96543209876543,85.2,7.740532416910432,63.46,75.52142857142857,119.875,2.9396,,6.68,6.61,464.04,18.5,355.56,5.5,0.0,0,-22.75,,,,,,,,,2024-08-05,M60-24
20240805085844,2024-08-05 08:58:44,14,M60-24,555,671,118,87,191,19,0,42,1.73,0.0,0.0,0.0,1684.73,6.0,1.16,-2.63,0.9,,,,,,270.0,320.0,530.0,900.0,12.0,2.0,2.0,10.0,0.0,20240805_14,中型,950.0,2.0,,,M60,,,0.0,31.0,66.3,252,0.455,0.345,1344,0.413,789,24.2,7.5,16.7,20.1,1.422,8,0.72,72.10246913580247,85.5,7.254797906820044,65.38000000000001,73.06071428571428,101.473,2.9396,,6.68,6.61,464.04,18.5,355.56,6.0,0.5,1,-13.41,,,,,,,,,2024-08-05,M60-24
20240805090308,2024-08-05 09:03:08,15,M60-24,559,670,118,87,192,18,0,41,1.73,0.0,0.0,0.0,1686.73,6.0,1.16,-1.93,0.75,,,,,,270.0,320.0,530.0,900.0,12.0,2.0,2.0,10.0,0.0,20240805_15,中型,950.0,2.0,,,M60,,,0.0,31.0,66.3,251,0.453,0.347,1347,0.415,788,23.5,7.2,16.3,20.1,1.41,8,0.72,73.03863636363636,86.3,7.988819343565871,68.38,74.83225806451614,103.934,2.9396,,6.68,6.61,464.04,18.5,355.56,6.0,0.0,0,-13.41,,,,,,,,,2024-08-05,M60-24
20240805130310,2024-08-05 13:03:10,30,M60-31,728,865,151,112,251,24,0,55,2.53,0.0,0.0,0.0,2188.53,6.0,0.9,-1.22,0.82,,,,,,270.0,320.0,530.0,980.0,12.0,3.0,2.0,12.0,0.0,20240805_30,中型,1438.0,1.0,,,M60,,,0.0,29.8,72.2,330,0.446,0.339,1744,0.417,1016,23.9,7.3,16.7,20.2,1.396,8,0.93,82.3670588235294,102.0,12.648723611358571,72.98,91.85517241379311,98.769,2.9396,,6.68,6.61,464.04,18.5,355.56,6.0,0.0,0,11.59,62.69636363636363,1151.523212121212,,,,,,,2024-08-05,M60-31
20240805130816,2024-08-05 13:08:16,31,M60-31,710,856,156,119,247,25,0,53,2.49,0.0,0.0,0.0,2168.49,5.0,1.71,-1.53,0.82,,,,,,270.0,320.0,530.0,980.0,12.0,3.0,2.0,12.0,0.0,20240805_31,中型,1438.0,1.0,,,M60,,,0.0,29.8,72.2,325,0.482,0.366,1722,0.412,1012,24.0,7.7,16.3,20.5,1.425,8,0.92,77.2663043478261,97.5,10.212282429952255,72.47999999999999,79.61818181818182,86.542,2.9396,,6.68,6.61,464.04,18.5,355.56,5.0,-1.0,1,12.87,62.69636363636363,1151.523212121212,,,,,,,2024-08-05,M60-31
20240805135026,2024-08-05 13:50:26,37,M60-31,714,865,153,117,250,25,0,53,2.52,0.0,0.0,0.0,2179.52,5.5,1.74,-2.59,0.82,,,,,,270.0,320.0,530.0,980.0,13.0,3.0,2.0,12.0,0.0,20240805_37,中型,1438.0,1.0,,,M60,,,0.0,29.8,72.2,328,0.468,0.357,1732,0.412,1018,23.8,7.6,16.2,20.4,1.426,8,0.93,80.33695652173913,104.3,11.400550305094011,73.42,83.65757575757577,89.954,2.9396,,6.68,6.61,464.04,18.5,355.56,5.5,0.5,1,16.25,62.69636363636363,1151.523212121212,,,,,,,2024-08-05,M60-31
20240805135512,2024-08-05 13:55:12,38,M60-31,713,856,156,118,247,25,0,52,2.48,0.0,0.0,0.0,2169.48,5.0,0.85,-1.11,0.82,,,,,,270.0,320.0,530.0,980.0,13.0,3.0,2.0,12.0,0.0,20240805_38,中型,1438.0,1.0,,,M60,,,0.0,29.8,72.2,324,0.478,0.364,1725,0.413,1012,23.8,7.7,16.0,20.4,1.419,8,0.92,77.9037037037037,97.6,9.845666395750266,72.6,81.01071428571427,88.055,2.9396,,6.68,6.61,464.04,18.5,355.56,5.0,-0.5,1,11.87,62.69636363636363,1151.523212121212,,,,,,,2024-08-05,M60-31
20240805143506,2024-08-05 14:35:06,45,M60-31,775,928,168,124,269,26,0,58,2.72,0.0,0.0,0.0,2350.72,5.5,0.81,-1.65,0.54,,,,,,270.0,320.0,530.0,900.0,12.0,2.0,2.0,10.0,0.0,20240805_45,中型,1710.0,3.0,,,M60,,,0.0,29.8,72.2,353,0.461,0.351,1871,0.414,1096,23.8,7.4,16.4,20.3,1.414,8,1.0,79.85909090909091,102.6,11.711082905091116,75.08,79.83548387096775,79.835,2.9396,,6.68,6.61,464.04,18.5,355.56,5.5,0.5,1,23.25,60.271578947368425,954.3,,,,,,,2024-08-05,M60-31
20240805143932,2024-08-05 14:39:32,46,M60-31,484,587,104,78,168,18,0,34,1.74,0.0,0.0,0.0,1474.74,5.5,1.3,-2.62,1.03,,,,,,270.0,320.0,530.0,900.0,12.0,2.0,2.0,10.0,0.0,20240805_46,中型,1710.0,3.0,,,M60,,,0.0,29.8,72.2,220,0.464,0.355,1175,0.412,691,23.6,8.2,15.5,20.2,1.428,8,0.63,66.9851851851852,76.4,6.457211704009541,63.120000000000005,67.03214285714286,106.4,2.9396,,6.68,6.61,464.04,18.5,355.56,5.5,0.0,0,-22.75,60.271578947368425,954.3,,,,,,,2024-08-05,M60-31
20240805163014,2024-08-05 16:30:14,49,M60-31,558,670,118,87,193,20,0,43,2.0,0.0,0.0,0.0,1691.0,6.0,1.16,-2.11,0.75,,,,,,270.0,320.0,530.0,900.0,13.0,1.0,2.0,10.0,0.0,20240805_49,中型,1710.0,3.0,,,M60,,,0.0,29.8,72.2,256,0.451,0.34,1346,0.415,788,24.6,7.8,16.8,20.3,1.412,8,0.72,74.56543209876543,86.4,7.520887137287009,69.06,78.19285714285716,108.601,2.9396,,6.68,6.61,464.04,18.5,355.56,6.0,0.5,1,-13.41,60.271578947368425,954.3,,,,,,,2024-08-05,M60-31
20240805163434,2024-08-05 16:34:34,50,M60-31,557,671,118,89,193,22,0,40,1.96,0.0,0.0,0.0,1691.96,5.5,1.14,-1.94,0.9,,,,,,270.0,320.0,530.0,900.0,13.0,1.0,2.0,10.0,0.0,20240805_50,中型,1710.0,3.0,,,M60,,,0.0,29.8,72.2,255,0.461,0.349,1346,0.414,789,24.3,8.6,15.7,20.4,1.417,8,0.72,70.95679012345678,84.9,8.188774886461163,64.48,72.22857142857143,100.317,2.9396,,6.68,6.61,464.04,18.5,355.56,5.5,-0.5,1,-11.75,60.271578947368425,954.3,,,,,,,2024-08-05,M60-31
20240807081009,2024-08-07 08:10:09,8,M60-24,794,926,166,120,269,25,0,58,2.38,0.0,0.0,0.0,2360.38,6.0,0.84,0.25,0.32,,,,,,270.0,320.0,530.0,900.0,12.0,2.0,2.0,10.0,0.0,20240807_8,中型,,4.0,,,M60,,,0.0,29.5,65.9,352,0.446,0.341,1886,0.421,1092,23.6,7.1,16.5,20.0,1.375,8,1.0,86.19247311827958,108.7,13.072084979514283,76.42,88.0625,88.062,2.9396,,6.71,6.61,464.04,18.5,355.56,6.0,0.5,1,19.59,,,,,,,,,2024-08-07,M60-24
20240807081454,2024-08-07 08:14:54,9,M60-24,503,586,103,76,168,17,0,34,1.52,0.0,0.0,0.0,1488.52,6.0,1.33,0.8,0.86,,,,,,270.0,320.0,530.0,900.0,12.0,2.0,2.0,10.0,0.0,20240807_9,中型,,4.0,,,M60,,,0.0,29.5,65.9,219,0.452,0.347,1192,0.422,689,23.3,7.8,15.5,19.8,1.37,8,0.63,69.78795180722891,81.8,6.865057280719294,69.04,69.38620689655171,110.137,2.9396,,6.71,6.61,464.04,18.5,355.56,6.0,0.0,0,-24.41,,,,,,,,,2024-08-07,M60-24
20240807085731,2024-08-07 08:57:31,12,M60-24,578,668,116,84,192,18,0,41,1.73,0.0,0.0,0.0,1698.73,6.5,1.2,0.87,0.45,,,,,,270.0,320.0,530.0,900.0,12.0,2.0,2.0,10.0,0.0,20240807_12,中型,,4.0,,,M60,,,0.0,29.5,65.9,251,0.438,0.335,1362,0.424,784,23.5,7.2,16.3,19.7,1.356,8,0.72,75.12580645161292,88.3,7.686476089354369,71.11999999999999,75.00312500000001,104.171,2.9396,,6.71,6.61,464.04,18.5,355.56,6.5,0.5,1,-14.69,,,,,,,,,2024-08-07,M60-24
20240807090207,2024-08-07 09:02:07,13,M60-24,570,668,119,87,188,20,0,38,1.73,0.0,0.0,0.0,1691.73,6.0,1.16,0.0,0.45,,,,,,270.0,320.0,530.0,900.0,12.0,2.0,2.0,10.0,0.0,20240807_13,中型,,4.0,,,M60,,,0.0,29.5,65.9,246,0.463,0.354,1357,0.42,787,23.6,8.1,15.4,19.7,1.381,8,0.72,72.47560975609755,82.7,7.250879862095286,69.44000000000001,74.03103448275861,102.821,2.9396,,6.71,6.61,464.04,18.5,355.56,6.0,-0.5,1,-13.41,,,,,,,,,2024-08-07,M60-24
20240807130349,2024-08-07 13:03:49,25,M60-31,792,925,162,124,267,27,0,59,2.72,0.0,0.0,0.0,2358.72,5.5,0.81,0.51,0.22,,,,,,270.0,320.0,530.0,900.0,10.0,3.0,2.0,12.0,0.0,20240807_25,中型,,1.0,,,M60,,,0.0,27.9,77.6,353,0.464,0.351,1879,0.422,1087,24.4,7.6,16.7,20.2,1.372,8,1.0,79.12098765432098,99.0,10.183473855481717,74.14000000000001,79.8392857142857,79.839,2.9396,,6.71,6.61,464.04,18.5,355.56,5.5,-0.5,1,23.25,,,,,,,,,2024-08-07,M60-31
20240807130801,2024-08-07 13:08:01,26,M60-31,502,585,103,76,169,18,0,34,1.74,0.0,0.0,0.0,1488.74,6.0,1.33,0.6,0.69,,,,,,270.0,320.0,530.0,900.0,10.0,3.0,2.0,12.0,0.0,20240807_26,中型,,1.0,,,M60,,,0.0,27.9,77.6,221,0.45,0.344,1190,0.422,688,23.5,8.1,15.4,20.0,1.371,8,0.63,65.27954545454546,78.5,5.402906606021284,63.4,62.16451612903226,98.674,2.9396,,6.71,6.61,464.04,18.5,355.56,6.0,0.5,1,-24.41,,,,,,,,,2024-08-07,M60-31
20240807135349,2024-08-07 13:53:49,29,M60-31,751,863,151,99,250,25,0,53,2.54,0.0,0.0,0.0,2194.54,8.0,2.06,0.0,0.58,,,,,,270.0,320.0,530.0,980.0,9.0,2.0,2.0,12.0,0.0,20240807_29,中型,,1.0,,,M60,,,0.0,27.9,77.6,328,0.396,0.302,1765,0.425,1014,23.8,7.6,16.2,19.5,1.35,8,0.93,81.75555555555556,102.1,11.355272881891576,73.56,87.03214285714286,93.583,2.9396,,6.71,6.61,464.04,18.5,355.56,8.0,2.0,1,8.14,,,,,,,,,2024-08-07,M60-31
20240807135857,2024-08-07 13:58:57,30,M60-31,738,853,155,100,243,26,0,53,2.48,0.0,0.0,0.0,2170.48,7.5,1.01,-0.14,0.47,,,,,,270.0,320.0,530.0,980.0,9.0,2.0,2.0,12.0,0.0,20240807_30,中型,,1.0,,,M60,,,0.0,27.9,77.6,322,0.412,0.311,1746,0.423,1008,24.5,8.1,16.5,19.5,1.366,8,0.92,78.90843373493976,100.7,9.926212163169772,74.36,80.75172413793102,87.774,2.9396,,6.71,6.61,464.04,18.5,355.56,7.5,-0.5,1,6.71,,,,,,,,,2024-08-07,M60-31
20240807143858,2024-08-07 14:38:58,32,M60-31,752,861,157,99,245,27,0,52,2.55,0.0,0.0,0.0,2195.55,8.0,2.06,0.13,0.35,,,,,,270.0,320.0,530.0,980.0,13.0,0.0,2.0,10.0,0.0,20240807_32,中型,,3.0,,,M60,,,0.0,27.9,77.6,324,0.404,0.306,1770,0.425,1018,24.4,8.3,16.0,19.3,1.354,8,0.93,84.4642857142857,101.5,11.066160805174771,77.75999999999999,89.34,96.065,2.9396,,6.71,6.61,464.04,18.5,355.56,8.0,0.5,1,8.14,,,,,,,,,2024-08-07,M60-31
20240807144508,2024-08-07 14:45:08,33,M60-31,736,853,155,100,246,24,0,52,2.53,0.0,0.0,0.0,2168.53,7.5,1.01,-0.41,0.47,,,,,,270.0,320.0,530.0,980.0,13.0,0.0,2.0,10.0,0.0,20240807_33,中型,,3.0,,,M60,,,0.0,27.9,77.6,322,0.407,0.311,1744,0.422,1008,23.6,7.5,16.1,19.5,1.37,8,0.92,79.66867469879517,103.1,11.572494682795742,72.32000000000001,84.17586206896551,91.496,2.9396,,6.71,6.61,464.04,18.5,355.56,7.5,-0.5,1,6.71,,,,,,,,,2024-08-07,M60-31
20240807152815,2024-08-07 15:28:15,37,M60-31,755,862,154,99,250,25,0,53,2.53,0.0,0.0,0.0,2200.53,8.0,2.06,0.53,0.47,,,,,,270.0,320.0,530.0,980.0,15.0,0.0,2.0,10.0,0.0,20240807_37,中型,,3.0,,,M60,,,0.0,27.9,77.6,328,0.396,0.302,1771,0.426,1016,23.8,7.6,16.2,19.4,1.346,8,0.93,84.38765432098765,103.5,12.650666138865938,72.67999999999999,93.35714285714288,100.384,2.9396,,6.71,6.61,464.04,18.5,355.56,8.0,0.5,1,8.14,,,,,,,,,2024-08-07,M60-31
20240807153551,2024-08-07 15:35:51,38,M60-31,733,855,154,104,247,23,0,55,2.5,0.0,0.0,0.0,2173.5,7.0,0.97,-0.27,0.71,,,,,,270.0,320.0,530.0,980.0,15.0,0.0,2.0,10.0,0.0,20240807_38,中型,,3.0,,,M60,,,0.0,27.9,77.6,325,0.421,0.32,1742,0.421,1009,24.0,7.1,16.9,19.8,1.377,8,0.92,79.45802469135803,101.7,10.266628958535016,74.2,82.59285714285713,89.775,2.9396,,6.71,6.61,464.04,18.5,355.56,7.0,-1.0,1,6.93,,,,,,,,,2024-08-07,M60-31
20240808081157,2024-08-08 08:11:57,8,M60-31,793,927,163,120,268,25,0,57,2.67,0.0,0.0,0.0,2355.67,6.0,0.84,0.13,0.43,,,,,,270.0,320.0,530.0,900.0,11.0,2.0,2.0,10.0,0.0,20240808_8,中型,938.0,2.0,,,M60,,,0.0,26.6,85.2,350,0.448,0.343,1883,0.421,1090,23.4,7.1,16.3,20.0,1.375,8,1.0,81.69012345679012,104.3,11.454726825700606,76.97999999999999,85.31785714285714,85.318,2.9396,,6.71,6.61,464.04,18.5,355.56,6.0,-1.0,1,19.59,,,,,,,,,2024-08-08,M60-31
20240808081611,2024-08-08 08:16:11,9,M60-31,501,585,102,73,169,18,0,36,1.71,0.0,0.0,0.0,1485.71,6.5,1.39,-0.2,0.69,,,,,,270.0,320.0,530.0,900.0,11.0,2.0,2.0,10.0,0.0,20240808_9,中型,938.0,2.0,,,M60,,,0.0,26.6,85.2,223,0.432,0.327,1188,0.422,687,24.2,8.1,16.1,19.9,1.371,8,0.63,68.79523809523809,79.8,6.748525496127438,64.06000000000002,70.72,112.254,2.9396,,6.71,6.61,464.04,18.5,355.56,6.5,0.5,1,-25.69,,,,,,,,,2024-08-08,M60-31
20240808085538,2024-08-08 08:55:38,11,M60-24,609,697,120,79,203,18,0,43,1.8,0.0,0.0,0.0,1770.8,8.0,1.28,0.66,0.72,,,,,,270.0,320.0,530.0,900.0,12.0,3.0,2.0,10.0,0.0,20240808_11,中型,938.0,2.0,,,M60,,,0.0,26.6,85.2,264,0.389,0.299,1426,0.427,817,23.1,6.8,16.3,19.4,1.342,8,0.75,78.88023255813954,90.9,8.231544823329024,72.68,82.77,110.36,2.9396,,6.71,6.61,464.04,18.5,355.56,8.0,1.5,1,-11.86,,,,,,,,,2024-08-08,M60-24
20240808090020,2024-08-08 09:00:20,12,M60-24,578,668,118,81,192,19,0,40,1.73,0.0,0.0,0.0,1697.73,7.0,1.25,0.35,0.45,,,,,,270.0,320.0,530.0,900.0,12.0,3.0,2.0,10.0,0.0,20240808_12,中型,938.0,2.0,,,M60,,,0.0,26.6,85.2,251,0.422,0.323,1364,0.424,786,23.5,7.6,15.9,19.6,1.36,8,0.72,76.00121951219512,86.9,7.671160657284084,71.43999999999998,78.43793103448276,108.942,2.9396,,6.71,6.61,464.04,18.5,355.56,7.0,-1.0,1,-16.07,,,,,,,,,2024-08-08,M60-24
20240808130437,2024-08-08 13:04:37,25,M60-31,797,925,162,117,269,27,0,59,2.74,0.0,0.0,0.0,2358.74,6.5,1.74,0.13,0.22,,,,,,270.0,320.0,530.0,900.0,13.0,0.0,2.0,10.0,0.0,20240808_25,中型,1456.0,1.0,,,M60,,,0.0,29.8,71.1,355,0.435,0.33,1884,0.423,1087,24.2,7.6,16.6,20.0,1.364,8,1.0,78.52134831460674,105.5,10.916809756549734,73.9,77.88709677419354,77.887,2.9396,,6.71,6.61,464.04,18.5,355.56,6.5,-0.5,1,18.31,70.55229357798166,1274.644770642202,,,,,,,2024-08-08,M60-31
20240808131015,2024-08-08 13:10:15,26,M60-31,505,584,101,71,170,18,0,36,1.76,0.0,0.0,0.0,1486.76,7.0,1.43,0.2,0.52,,,,,,270.0,320.0,530.0,900.0,13.0,0.0,2.0,10.0,0.0,20240808_26,中型,1456.0,1.0,,,M60,,,0.0,29.8,71.1,224,0.418,0.317,1190,0.424,685,24.1,8.0,16.1,19.9,1.356,8,0.63,68.98765432098766,80.0,6.040325040637747,65.34,69.50000000000001,110.317,2.9396,,6.71,6.61,464.04,18.5,355.56,7.0,0.5,1,-26.07,70.55229357798166,1274.644770642202,,,,,,,2024-08-08,M60-31
20240808134638,2024-08-08 13:46:38,28,M60-31,749,861,150,102,250,24,0,53,2.54,0.0,0.0,0.0,2191.54,7.5,0.99,0.27,0.35,,,,,,270.0,320.0,530.0,980.0,11.0,3.0,2.0,12.0,0.0,20240808_28,中型,1456.0,1.0,,,M60,,,0.0,29.8,71.1,327,0.408,0.312,1760,0.426,1011,23.5,7.3,16.2,19.6,1.35,8,0.93,82.04337349397589,104.7,10.427560709699952,75.8,84.49655172413793,90.857,2.9396,,6.71,6.61,464.04,18.5,355.56,7.5,0.5,1,8.71,70.55229357798166,1274.644770642202,,,,,,,2024-08-08,M60-31
20240808135100,2024-08-08 13:51:00,29,M60-31,738,852,153,101,247,24,0,51,2.54,0.0,0.0,0.0,2168.54,7.5,2.02,-0.14,0.35,,,,,,270.0,320.0,530.0,980.0,11.0,3.0,2.0,12.0,0.0,20240808_29,中型,1456.0,1.0,,,M60,,,0.0,29.8,71.1,322,0.409,0.314,1743,0.423,1005,23.3,7.5,15.8,19.5,1.362,8,0.92,81.49999999999999,103.0,11.265631710264866,79.17999999999999,84.99310344827587,92.384,2.9396,,6.71,6.61,464.04,18.5,355.56,7.5,0.0,0,7.71,70.55229357798166,1274.644770642202,,,,,,,2024-08-08,M60-31
20240808143128,2024-08-08 14:31:28,32,M60-31,745,860,156,103,248,24,0,55,2.58,0.0,0.0,0.0,2193.58,7.5,1.98,-0.27,0.23,,,,,,270.0,320.0,530.0,980.0,12.0,3.0,2.0,12.0,0.0,20240808_32,中型,1605.0,3.0,,,M60,,,0.0,29.8,71.1,327,0.415,0.315,1761,0.423,1016,24.2,7.3,16.8,19.6,1.364,8,0.93,81.24634146341462,101.2,11.40685710676409,75.24,87.19310344827585,93.756,2.9396,,6.71,6.61,464.04,18.5,355.56,7.5,0.0,0,9.71,62.28921568627451,1053.7258986928105,,,,,,,2024-08-08,M60-31
20240808143729,2024-08-08 14:37:29,33,M60-31,737,852,157,100,247,23,0,54,2.53,0.0,0.0,0.0,2172.53,7.5,1.01,-0.27,0.35,,,,,,270.0,320.0,530.0,980.0,12.0,3.0,2.0,12.0,0.0,20240808_33,中型,1605.0,3.0,,,M60,,,0.0,29.8,71.1,324,0.405,0.309,1746,0.422,1009,23.8,7.1,16.7,19.5,1.369,8,0.92,81.41309523809522,102.0,11.19881774969705,77.38000000000001,87.26666666666667,94.855,2.9396,,6.71,6.61,464.04,18.5,355.56,7.5,0.0,0,6.71,62.28921568627451,1053.7258986928105,,,,,,,2024-08-08,M60-31
20240808151949,2024-08-08 15:19:49,39,M60-31,744,860,151,103,250,24,0,55,2.55,0.0,0.0,0.0,2189.55,7.5,1.98,-0.4,0.23,,,,,,270.0,320.0,530.0,980.0,11.0,3.0,2.0,12.0,0.0,20240808_39,中型,1605.0,3.0,,,M60,,,0.0,29.8,71.1,329,0.412,0.313,1755,0.424,1011,24.0,7.3,16.7,19.8,1.359,8,0.93,78.72962962962963,98.8,10.038044229908095,74.64,81.75357142857145,87.907,2.9396,,6.71,6.61,464.04,18.5,355.56,7.5,0.0,0,9.71,62.28921568627451,1053.7258986928105,,,,,,,2024-08-08,M60-31
20240808152414,2024-08-08 15:24:14,40,M60-31,735,852,155,100,246,25,0,53,2.53,0.0,0.0,0.0,2168.53,7.5,1.01,-0.54,0.35,,,,,,270.0,320.0,530.0,980.0,11.0,3.0,2.0,12.0,0.0,20240808_40,中型,1605.0,3.0,,,M60,,,0.0,29.8,71.1,324,0.407,0.309,1742,0.422,1007,24.1,7.7,16.4,19.6,1.37,8,0.92,80.279012345679,99.1,10.171804603957067,74.88,86.425,93.94,2.9396,,6.71,6.61,464.04,18.5,355.56,7.5,0.0,0,6.71,62.28921568627451,1053.7258986928105,,,,,,,2024-08-08,M60-31
20240809080922,2024-08-09 08:09:22,7,M60-24,789,926,166,120,268,26,0,58,2.36,0.0,0.0,0.0,2355.36,6.0,0.84,-0.38,0.32,,,,,,270.0,320.0,530.0,900.0,12.0,1.0,2.0,10.0,0.0,20240809_7,中型,935.0,2.0,,,M60,,,0.0,28.7,76.0,352,0.448,0.341,1881,0.419,1092,23.9,7.4,16.5,20.1,1.384,8,1.0,86.79767441860466,112.6,12.498892757883256,79.24,90.42000000000002,90.42,2.9396,,6.71,6.61,464.04,18.5,355.56,6.0,-1.5,1,19.59,,,,,,,,,2024-08-09,M60-24
20240809081352,2024-08-09 08:13:52,8,M60-24,498,584,103,76,168,18,0,34,1.49,0.0,0.0,0.0,1482.49,6.0,1.33,-0.2,0.52,,,,,,270.0,320.0,530.0,900.0,12.0,1.0,2.0,10.0,0.0,20240809_8,中型,935.0,2.0,,,M60,,,0.0,28.7,76.0,220,0.452,0.345,1185,0.42,687,23.6,8.2,15.5,20.0,1.38,8,0.63,66.53734939759036,76.8,5.611148774062966,65.54,64.20689655172414,101.916,2.9396,,6.71,6.61,464.04,18.5,355.56,6.0,0.0,0,-24.41,,,,,,,,,2024-08-09,M60-24
20240809085143,2024-08-09 08:51:43,11,M60-24,575,669,119,81,193,18,0,39,1.75,0.0,0.0,0.0,1695.75,7.0,1.25,-0.17,0.6,,,,,,270.0,320.0,530.0,910.0,13.0,3.0,2.0,10.0,0.0,20240809_11,中型,935.0,2.0,,,M60,,,0.0,28.7,76.0,250,0.42,0.324,1363,0.422,788,22.8,7.2,15.6,19.5,1.37,8,0.72,75.37654320987654,86.3,7.60856034475234,73.7,77.37857142857142,107.47,2.9396,,6.71,6.61,464.04,18.5,355.56,7.0,1.0,1,-16.07,,,,,,,,,2024-08-09,M60-24
20240809085604,2024-08-09 08:56:04,12,M60-24,577,667,121,81,192,18,0,38,1.75,0.0,0.0,0.0,1695.75,7.0,1.25,0.17,0.3,,,,,,270.0,320.0,530.0,910.0,13.0,3.0,2.0,10.0,0.0,20240809_12,中型,935.0,2.0,,,M60,,,0.0,28.7,76.0,248,0.422,0.327,1365,0.423,788,22.6,7.3,15.3,19.4,1.366,8,0.72,76.71935483870968,87.6,7.38956337651927,72.97999999999999,78.61562500000001,109.188,2.9396,,6.71,6.61,464.04,18.5,355.56,7.0,0.0,0,-16.07,,,,,,,,,2024-08-09,M60-24
20240809130403,2024-08-09 13:04:03,25,M60-31,795,925,165,116,269,25,0,58,2.71,0.0,0.0,0.0,2355.71,6.5,0.87,-0.13,0.22,,,,,,270.0,320.0,530.0,900.0,15.0,2.0,2.0,10.0,0.5,20240809_25,中型,1445.0,1.0,,,M60,,,0.0,28.8,75.5,352,0.431,0.33,1885,0.422,1090,23.6,7.1,16.5,19.9,1.371,8,1.0,87.06823529411766,112.3,12.74623092400911,77.24000000000001,94.03103448275864,94.031,2.9396,,6.71,6.61,464.04,18.5,355.56,6.5,-0.5,1,17.31,65.41272727272727,1193.7822727272726,,,,,,,2024-08-09,M60-31
20240809130829,2024-08-09 13:08:29,26,M60-31,498,582,102,73,169,18,0,34,1.78,0.0,0.0,0.0,1477.78,6.5,1.39,-0.8,0.17,,,,,,270.0,320.0,530.0,900.0,15.0,2.0,2.0,10.0,0.5,20240809_26,中型,1445.0,1.0,,,M60,,,0.0,28.8,75.5,221,0.432,0.33,1182,0.421,684,23.5,8.1,15.4,19.9,1.373,8,0.63,71.24878048780488,85.1,6.627828322224977,66.2,70.8310344827586,112.43,2.9396,,6.71,6.61,464.04,18.5,355.56,6.5,0.0,0,-25.69,65.41272727272727,1193.7822727272726,,,,,,,2024-08-09,M60-31
20240809135504,2024-08-09 13:55:04,29,M60-31,572,667,120,84,193,19,0,39,2.01,0.0,0.0,0.0,1696.01,6.5,1.2,-0.17,0.3,,,,,,270.0,320.0,530.0,900.0,17.0,2.0,2.0,10.0,0.5,20240809_29,中型,1445.0,1.0,,,M60,,,0.0,28.8,75.5,251,0.435,0.335,1359,0.421,787,23.1,7.6,15.5,19.8,1.376,8,0.72,77.12469135802469,88.6,7.50661487489859,75.4,79.20357142857142,110.005,2.9396,,6.71,6.61,464.04,18.5,355.56,6.5,0.0,0,-14.69,65.41272727272727,1193.7822727272726,,,,,,,2024-08-09,M60-31
20240809135929,2024-08-09 13:59:29,30,M60-31,568,667,120,84,193,18,0,39,2.02,0.0,0.0,0.0,1691.02,6.5,1.2,-0.87,0.3,,,,,,270.0,320.0,530.0,900.0,17.0,2.0,2.0,10.0,0.5,20240809_30,中型,1445.0,1.0,,,M60,,,0.0,28.8,75.5,250,0.435,0.336,1355,0.419,787,22.8,7.2,15.6,19.8,1.386,8,0.72,76.93827160493827,89.5,7.81269255211576,74.42,79.26785714285714,110.094,2.9396,,6.71,6.61,464.04,18.5,355.56,6.5,0.0,0,-14.69,65.41272727272727,1193.7822727272726,,,,,,,2024-08-09,M60-31
20240809145110,2024-08-09 14:51:10,34,M60-31,735,860,152,112,249,24,0,52,2.54,0.0,0.0,0.0,2186.54,6.0,0.9,-0.27,0.23,,,,,,270.0,320.0,530.0,980.0,10.0,2.0,2.0,12.0,0.5,20240809_34,中型,1620.0,3.0,,,M60,,,0.0,28.8,75.5,325,0.45,0.345,1747,0.421,1012,23.4,7.4,16.0,20.0,1.377,8,0.93,80.9397590361446,102.5,10.04355502460647,78.35999999999999,83.46206896551723,89.744,2.9396,,6.71,6.61,464.04,18.5,355.56,6.0,-0.5,1,11.59,63.85899999999999,1064.3166666666666,,,,,,,2024-08-09,M60-31
