Repository: Vincent626/concrete-strength-analysis

# 🎯 S60 & M60 混凝土強度預測模型訓練成果報告

> **更新日期**: 2026-02-04  
> **專案目標**: 建立 S60/M60 混凝土 28 天抗壓強度預測模型

---

## 📋 摘要

本專案針對 S60（小型）與 M60（中型）離心混凝土管配比，建立機器學習預測模型。透過配料特徵分析，預測 28 天抗壓強度，並識別影響強度的關鍵因素。

### 主要成果

| 模型 | 樣本數 | R² | MAE (kgf/cm²) | 狀態 |
|:---|---:|---:|---:|:---|
| **S60** | 46 | **0.360** | 28 | ✅ 可用 |
| **M60** | 52 | **0.206** | 25 | ✅ 可用 |

---

## 📈 模型效能比較
> **說明**：S60 模型 R²=0.360，M60 模型 R²=0.206，兩者皆具有預測能力。S60 表現較佳，預測誤差約 28 kgf/cm²。

---

## 📊 強度分布比較
> **說明**：S60 與 M60 的強度分布相似，平均約 605 kgf/cm²，皆高於設計強度 510 kgf/cm²（紅色虛線）。

---

File: S60_M60_dataset_v9_shared.csv (part 13 of 138)
match_key,日期及時間,序,配比 ,耗用骨材1,耗用骨材2,耗用骨材3,耗用水,耗用泥料1,耗用泥料2,耗用泥料3,耗用泥料4,耗用藥劑1,耗用藥劑2,耗用藥劑3,耗用藥劑4,耗用小計,表面水骨材1,誤差%水,誤差%骨材1,誤差%骨材2,坍度(cm),混凝土溫度(℃),試體1強度(X1),試體2強度(X2),試體3強度(X3),加料轉速,慢速轉速,中速轉速,高速轉速,加料時間,慢速時間,中速時間,高速時間,總降水量,cp_key,類型,入池,蒸養池,離心開始,離心結束,母體,平均強度,強度_原始,強度_修正,環境溫度,環境濕度,膠結料總量,水灰比,水膠比,骨材總量,砂石比,粗骨材總量,水泥取代率,矽灰取代率,爐石取代率,漿體比例,粗細骨材比,月份,拌合米數,平均電流,最大電流,電流標準差,最終電流,穩定階段平均電流,單位體積穩定電流,砂_FM,砂_Mud,六分_FM,三分_FM,水泥砂漿_28天平均強度,水泥_流動性,水泥砂漿_7天平均強度,設定扣水率(%),扣水率_變動幅度,扣水率_是否變更,水量微調偏離度,蒸養實際平均溫度,蒸養實際總積溫,蒸養實際階段1溫度,蒸養實際階段2溫度,蒸養實際階段3溫度,實際離心平均轉速,實際離心平均電流,實際離心總能量,日期,配比
20240809145632,2024-08-09 14:56:32,35,M60-31,725,850,153,112,247,24,0,52,2.54,0.0,0.0,0.0,2165.54,6.0,1.82,-0.41,0.12,,,,,,270.0,320.0,530.0,980.0,10.0,2.0,2.0,12.0,0.5,20240809_35,中型,1620.0,3.0,,,M60,,,0.0,28.8,75.5,323,0.453,0.347,1728,0.42,1003,23.5,7.4,16.1,20.1,1.383,8,0.92,79.35365853658537,95.4,10.123158611502966,74.34,83.51724137931035,90.78,2.9396,,6.71,6.61,464.04,18.5,355.56,6.0,0.0,0,11.59,63.85899999999999,1064.3166666666666,,,,,,,2024-08-09,M60-31
20240809153457,2024-08-09 15:34:57,40,M60-31,731,859,153,112,250,24,0,51,2.51,0.0,0.0,0.0,2182.51,6.0,0.9,-0.81,0.12,,,,,,270.0,320.0,530.0,980.0,10.0,3.0,2.0,12.0,0.5,20240809_40,中型,1620.0,3.0,,,M60,,,0.0,28.8,75.5,325,0.448,0.345,1743,0.419,1012,23.1,7.4,15.7,20.0,1.384,8,0.93,79.81851851851852,98.9,10.299815545646846,73.12,85.20357142857142,91.617,2.9396,,6.71,6.61,464.04,18.5,355.56,6.0,0.0,0,11.59,63.85899999999999,1064.3166666666666,,,,,,,2024-08-09,M60-31
20240809154007,2024-08-09 15:40:07,41,M60-31,723,852,154,115,242,26,0,54,2.48,0.0,0.0,0.0,2168.48,5.5,1.77,-0.28,0.35,,,,,,270.0,320.0,530.0,980.0,10.0,3.0,2.0,12.0,0.5,20240809_41,中型,1620.0,3.0,,,M60,,,0.0,28.8,75.5,322,0.475,0.357,1729,0.418,1006,24.8,8.1,16.8,20.2,1.391,8,0.92,79.69277108433737,102.0,10.884273867479466,73.66,82.00689655172415,89.138,2.9396,,6.71,6.61,464.04,18.5,355.56,5.5,-0.5,1,14.25,63.85899999999999,1064.3166666666666,,,,,,,2024-08-09,M60-31
20240812081634,2024-08-12 08:16:34,8,M60-24,773,925,168,135,268,23,0,58,2.41,0.0,0.0,0.0,2352.41,4.0,0.75,-0.51,0.22,,,,,,270.0,320.0,530.0,900.0,12.0,2.0,2.0,10.0,0.0,20240812_8,中型,1005.0,2.0,,,M60,,,0.0,30.1,69.3,349,0.504,0.387,1866,0.414,1093,23.2,6.6,16.6,20.6,1.414,8,1.0,84.21489361702129,108.5,10.676599560729626,81.28,83.78787878787878,83.788,2.9396,,6.71,6.61,472.70666666666665,18.5,363.97333333333336,4.0,-1.5,1,25.08,68.58095238095238,480.06666666666666,,,,,,,2024-08-12,M60-24
20240812082107,2024-08-12 08:21:07,9,M60-24,493,595,105,83,171,17,0,35,1.55,0.0,0.0,0.0,1500.55,4.5,0.0,-1.4,0.68,,,,,,270.0,320.0,530.0,900.0,12.0,2.0,2.0,10.0,0.0,20240812_9,中型,1005.0,2.0,,,M60,,,0.0,30.1,69.3,223,0.485,0.372,1193,0.413,700,23.3,7.6,15.7,20.4,1.42,8,0.64,70.3469135802469,80.0,6.1746812067407415,68.42,71.58928571428571,111.858,2.9396,,6.71,6.61,472.70666666666665,18.5,363.97333333333336,4.5,0.5,1,-22.44,68.58095238095238,480.06666666666666,,,,,,,2024-08-12,M60-24
20240812090926,2024-08-12 09:09:26,14,M60-24,562,686,117,72,192,18,0,41,1.75,0.0,0.0,0.0,1689.75,5.0,1.41,-0.53,0.15,,,,,,270.0,320.0,530.0,910.0,15.0,4.0,2.0,10.0,0.0,20240812_14,中型,1005.0,2.0,,,M60,,,0.0,30.1,69.3,251,0.375,0.287,1365,0.412,803,23.5,7.2,16.3,19.1,1.429,8,0.72,82.7637254901961,90.3,7.752960082593707,83.03999999999999,85.89999999999998,119.306,2.9396,,6.71,6.61,472.70666666666665,18.5,363.97333333333336,5.0,0.5,1,-34.13,68.58095238095238,480.06666666666666,,,,,,,2024-08-12,M60-24
20240812091411,2024-08-12 09:14:11,15,M60-24,557,666,117,97,193,18,0,41,1.76,0.0,0.0,0.0,1690.76,4.0,1.04,-0.54,0.15,,,,,,270.0,320.0,530.0,910.0,15.0,4.0,2.0,10.0,0.0,20240812_15,中型,1005.0,2.0,,,M60,,,0.0,30.1,69.3,252,0.503,0.385,1340,0.416,783,23.4,7.1,16.3,20.7,1.406,8,0.72,74.73827160493826,84.8,7.257666323925386,75.25999999999999,75.71428571428571,105.159,2.9396,,6.71,6.61,472.70666666666665,18.5,363.97333333333336,4.0,-1.0,1,-12.92,68.58095238095238,480.06666666666666,,,,,,,2024-08-12,M60-24
20240812130357,2024-08-12 13:03:57,29,M60-31,786,923,162,119,267,25,0,58,2.73,0.0,0.0,0.0,2342.73,6.0,0.0,-0.76,0.0,,,,,,270.0,320.0,530.0,900.0,17.0,0.0,2.0,10.0,0.0,20240812_29,中型,1441.0,2.0,,,M60,,,0.0,29.8,71.5,350,0.446,0.34,1871,0.42,1085,23.7,7.1,16.6,20.0,1.38,8,1.0,81.84024390243901,102.4,10.885892187643575,79.36,85.88275862068967,85.883,2.9396,,6.71,6.61,472.70666666666665,18.5,363.97333333333336,6.0,2.0,1,18.59,60.83909090909093,1114.3693484848488,,,,,,,2024-08-12,M60-31
20240812130813,2024-08-12 13:08:13,30,M60-31,504,594,105,74,171,18,0,38,1.8,0.0,0.0,0.0,1505.8,6.5,0.0,-0.98,0.51,,,,,,270.0,320.0,530.0,900.0,17.0,0.0,2.0,10.0,0.0,20240812_30,中型,1441.0,2.0,,,M60,,,0.0,29.8,71.5,227,0.433,0.326,1203,0.419,699,24.7,7.9,16.7,20.0,1.387,8,0.64,71.98192771084338,85.0,7.13873102317774,67.24,74.75172413793102,116.8,2.9396,,6.71,6.61,472.70666666666665,18.5,363.97333333333336,6.5,0.5,1,-24.69,60.83909090909093,1114.3693484848488,,,,,,,2024-08-12,M60-31
20240812135423,2024-08-12 13:54:23,33,M60-31,733,859,153,112,250,25,0,53,2.56,0.0,0.0,0.0,2187.56,6.0,0.9,-0.54,0.12,,,,,,270.0,320.0,530.0,980.0,12.0,3.0,2.0,12.0,0.0,20240812_33,中型,1441.0,2.0,,,M60,,,0.0,29.8,71.5,328,0.448,0.341,1745,0.42,1012,23.8,7.6,16.2,20.1,1.381,8,0.93,81.37228915662651,102.9,10.164754997409052,76.86,82.81724137931033,89.051,2.9396,,6.71,6.61,472.70666666666665,18.5,363.97333333333336,6.0,-0.5,1,11.59,60.83909090909093,1114.3693484848488,,,,,,,2024-08-12,M60-31
20240812135908,2024-08-12 13:59:08,34,M60-31,720,851,155,112,246,26,0,52,2.49,0.0,0.0,0.0,2164.49,6.0,1.82,-1.1,0.24,,,,,,270.0,320.0,530.0,980.0,12.0,3.0,2.0,12.0,0.0,20240812_34,中型,1441.0,2.0,,,M60,,,0.0,29.8,71.5,324,0.455,0.346,1726,0.417,1006,24.1,8.0,16.0,20.2,1.397,8,0.92,78.48048780487805,100.8,9.588336906893456,74.53999999999999,79.34827586206896,86.248,2.9396,,6.71,6.61,472.70666666666665,18.5,363.97333333333336,6.0,0.0,0,11.59,60.83909090909093,1114.3693484848488,,,,,,,2024-08-12,M60-31
20240812144526,2024-08-12 14:45:26,39,M60-31,731,860,153,113,246,27,0,56,2.53,0.0,0.0,0.0,2188.53,6.0,1.8,-0.81,0.23,,,,,,270.0,320.0,530.0,980.0,12.0,2.0,2.0,12.0,0.0,20240812_39,中型,1619.0,3.0,,,M60,,,0.0,29.8,71.5,329,0.459,0.343,1744,0.419,1013,25.2,8.2,17.0,20.2,1.386,8,0.93,75.98518518518519,92.7,8.508965658095272,71.84,75.65714285714286,81.352,2.9396,,6.71,6.61,472.70666666666665,18.5,363.97333333333336,6.0,0.0,0,12.59,61.97999999999999,1034.033,,,,,,,2024-08-12,M60-31
20240812145005,2024-08-12 14:50:05,40,M60-31,724,849,153,108,243,27,0,54,2.52,0.0,0.0,0.0,2160.52,6.5,1.89,-1.09,0.0,,,,,,270.0,320.0,530.0,980.0,12.0,2.0,2.0,12.0,0.0,20240812_40,中型,1619.0,3.0,,,M60,,,0.0,29.8,71.5,324,0.444,0.333,1726,0.419,1002,25.0,8.3,16.7,20.0,1.384,8,0.92,75.44074074074074,97.6,9.495766149181703,69.38000000000001,75.84285714285714,82.438,2.9396,,6.71,6.61,472.70666666666665,18.5,363.97333333333336,6.5,0.5,1,9.31,61.97999999999999,1034.033,,,,,,,2024-08-12,M60-31
20240812153717,2024-08-12 15:37:17,47,M60-31,737,858,153,106,250,25,0,56,2.52,0.0,0.0,0.0,2187.52,7.0,1.92,-0.94,0.0,,,,,,270.0,320.0,530.0,980.0,11.0,3.0,2.0,12.0,0.0,20240812_47,中型,1619.0,3.0,,,M60,,,0.0,29.8,71.5,331,0.424,0.32,1748,0.422,1011,24.5,7.6,16.9,20.0,1.372,8,0.93,78.91728395061729,104.2,11.434394617879722,72.94,82.93571428571428,89.178,2.9396,,6.71,6.61,472.70666666666665,18.5,363.97333333333336,7.0,0.5,1,8.93,61.97999999999999,1034.033,,,,,,,2024-08-12,M60-31
20240812154208,2024-08-12 15:42:08,48,M60-31,731,849,151,105,245,26,0,56,2.52,0.0,0.0,0.0,2165.52,7.0,1.94,-0.54,0.0,,,,,,270.0,320.0,530.0,980.0,11.0,3.0,2.0,12.0,0.0,20240812_48,中型,1619.0,3.0,,,M60,,,0.0,29.8,71.5,327,0.429,0.321,1731,0.422,1000,25.1,8.0,17.1,20.0,1.368,8,0.92,76.15555555555555,93.8,9.333690469357649,72.84,78.36785714285715,85.182,2.9396,,6.71,6.61,472.70666666666665,18.5,363.97333333333336,7.0,0.0,0,7.93,61.97999999999999,1034.033,,,,,,,2024-08-12,M60-31
20240813082055,2024-08-13 08:20:55,8,M60-24,782,927,166,124,268,25,0,56,2.4,0.0,0.0,0.0,2350.4,5.5,0.81,-0.76,0.43,,,,,,270.0,320.0,530.0,900.0,14.0,4.0,2.0,10.0,0.0,20240813_8,中型,1000.0,2.0,,,M60,,,0.0,30.3,68.1,349,0.463,0.355,1875,0.417,1093,23.2,7.2,16.0,20.1,1.398,8,1.0,84.75301204819277,113.3,13.200240389828226,77.08,90.4793103448276,90.479,2.9396,,6.71,6.61,472.70666666666665,18.5,363.97333333333336,5.5,-1.5,1,23.25,71.11190476190475,497.7833333333333,,,,,,,2024-08-13,M60-24
20240813082516,2024-08-13 08:25:16,9,M60-24,496,594,107,79,171,18,0,36,1.58,0.0,0.0,0.0,1502.58,5.5,0.0,-1.59,0.51,,,,,,270.0,320.0,530.0,900.0,14.0,4.0,2.0,10.0,0.0,20240813_9,中型,1000.0,2.0,,,M60,,,0.0,30.3,68.1,225,0.462,0.351,1197,0.414,701,24.0,8.0,16.0,20.3,1.413,8,0.64,69.43373493975903,83.1,6.977731828603886,64.22,70.64137931034485,110.377,2.9396,,6.71,6.61,472.70666666666665,18.5,363.97333333333336,5.5,0.0,0,-21.75,71.11190476190475,497.7833333333333,,,,,,,2024-08-13,M60-24
20240813091347,2024-08-13 09:13:47,12,M60-24,545,687,118,88,188,22,0,38,1.73,0.0,0.0,0.0,1687.73,6.0,1.15,-0.73,0.29,,,,,,270.0,320.0,530.0,900.0,16.0,2.0,2.0,10.0,0.0,20240813_12,中型,1000.0,2.0,,,M60,,,0.0,30.3,68.1,248,0.468,0.355,1350,0.404,805,24.2,8.9,15.3,19.9,1.477,8,0.72,75.8390243902439,86.1,7.277140219886718,75.32,76.99310344827587,106.935,2.9396,,6.71,6.61,472.70666666666665,18.5,363.97333333333336,6.0,0.5,1,-12.41,71.11190476190475,497.7833333333333,,,,,,,2024-08-13,M60-24
20240813091813,2024-08-13 09:18:13,13,M60-24,548,697,122,90,194,20,0,40,1.81,0.0,0.0,0.0,1712.81,6.0,1.12,-1.44,0.43,,,,,,270.0,320.0,530.0,900.0,16.0,2.0,2.0,10.0,0.0,20240813_13,中型,1000.0,2.0,,,M60,,,0.0,30.3,68.1,254,0.464,0.354,1367,0.401,819,23.6,7.9,15.7,20.1,1.495,8,0.73,74.60240963855422,89.1,8.122866369026621,70.52000000000001,73.5,100.685,2.9396,,6.71,6.61,472.70666666666665,18.5,363.97333333333336,6.0,0.0,0,-10.41,71.11190476190475,497.7833333333333,,,,,,,2024-08-13,M60-24
20240813130412,2024-08-13 13:04:12,26,M60-31,757,952,163,116,265,30,0,57,2.73,0.0,0.0,0.0,2342.73,7.0,1.75,-1.56,0.11,,,,,,270.0,320.0,530.0,900.0,15.0,0.0,2.0,10.0,0.0,20240813_26,中型,1431.0,2.0,,,M60,,,0.0,29.6,73.5,352,0.438,0.33,1872,0.404,1115,24.7,8.5,16.2,20.0,1.473,8,1.0,81.72317073170733,102.6,11.014638804574616,77.8,83.5551724137931,83.555,2.9396,,6.71,6.61,472.70666666666665,18.5,363.97333333333336,7.0,1.0,1,18.93,64.54684684684686,1193.0408858858862,,,,,,,2024-08-13,M60-31
20240813130820,2024-08-13 13:08:20,27,M60-31,487,612,105,71,171,20,0,37,1.79,0.0,0.0,0.0,1504.79,7.5,1.43,-1.62,0.49,,,,,,270.0,320.0,530.0,900.0,15.0,0.0,2.0,10.0,0.0,20240813_27,中型,1431.0,2.0,,,M60,,,0.0,29.6,73.5,228,0.415,0.311,1204,0.404,717,25.0,8.8,16.2,19.9,1.472,8,0.64,67.58536585365853,81.1,6.333093914090307,63.4,67.41379310344827,105.334,2.9396,,6.71,6.61,472.70666666666665,18.5,363.97333333333336,7.5,0.5,1,-22.29,64.54684684684686,1193.0408858858862,,,,,,,2024-08-13,M60-31
20240813134749,2024-08-13 13:47:49,29,M60-31,709,884,156,107,249,25,0,55,2.55,0.0,0.0,0.0,2187.55,7.0,0.94,-0.98,0.0,,,,,,270.0,320.0,530.0,980.0,11.0,3.0,2.0,12.0,0.0,20240813_29,中型,1431.0,2.0,,,M60,,,0.0,29.6,73.5,329,0.43,0.325,1749,0.405,1040,24.3,7.6,16.7,20.0,1.467,8,0.93,79.65061728395061,94.3,9.960045161492015,78.53999999999999,81.01785714285715,87.116,2.9396,,6.71,6.61,472.70666666666665,18.5,363.97333333333336,7.0,-0.5,1,9.93,64.54684684684686,1193.0408858858862,,,,,,,2024-08-13,M60-31
20240813135232,2024-08-13 13:52:32,30,M60-31,698,876,153,107,247,25,0,53,2.49,0.0,0.0,0.0,2161.49,7.0,1.9,-1.27,0.11,,,,,,270.0,320.0,530.0,980.0,11.0,3.0,2.0,12.0,0.0,20240813_30,中型,1431.0,2.0,,,M60,,,0.0,29.6,73.5,325,0.433,0.329,1727,0.404,1029,24.0,7.7,16.3,20.0,1.474,8,0.92,80.80357142857143,102.7,10.714614479082956,76.56,80.9,87.935,2.9396,,6.71,6.61,472.70666666666665,18.5,363.97333333333336,7.0,0.0,0,9.93,64.54684684684686,1193.0408858858862,,,,,,,2024-08-13,M60-31
20240813143104,2024-08-13 14:31:04,33,M60-31,705,885,156,108,248,25,0,53,2.54,0.0,0.0,0.0,2182.54,7.0,1.89,-1.54,0.11,,,,,,270.0,320.0,530.0,980.0,13.0,3.0,2.0,12.0,0.0,20240813_33,中型,1630.0,1.0,,,M60,,,0.0,29.6,73.5,326,0.435,0.331,1746,0.404,1041,23.9,7.7,16.3,19.9,1.477,8,0.93,83.34567901234568,101.9,11.027485855444509,79.67999999999999,84.85000000000001,91.237,2.9396,,6.71,6.61,472.70666666666665,18.5,363.97333333333336,7.0,0.0,0,10.93,63.35353535353536,1045.3333333333337,,,,,,,2024-08-13,M60-31
20240813143703,2024-08-13 14:37:03,34,M60-31,697,876,156,106,247,24,0,54,2.52,0.0,0.0,0.0,2162.52,7.0,0.95,-1.41,0.11,,,,,,270.0,320.0,530.0,980.0,13.0,3.0,2.0,12.0,0.0,20240813_34,中型,1630.0,1.0,,,M60,,,0.0,29.6,73.5,325,0.429,0.326,1729,0.403,1032,24.0,7.4,16.6,20.0,1.481,8,0.92,83.96626506024097,103.0,11.131917393037272,79.24000000000001,86.37241379310345,93.883,2.9396,,6.71,6.61,472.70666666666665,18.5,363.97333333333336,7.0,0.0,0,8.93,63.35353535353536,1045.3333333333337,,,,,,,2024-08-13,M60-31
20240813152520,2024-08-13 15:25:20,39,M60-31,708,885,155,106,251,24,0,54,2.53,0.0,0.0,0.0,2185.53,7.0,0.0,-1.12,0.11,,,,,,270.0,320.0,530.0,980.0,11.0,4.0,2.0,12.0,0.0,20240813_39,中型,1630.0,1.0,,,M60,,,0.0,29.6,73.5,329,0.422,0.322,1748,0.405,1040,23.7,7.3,16.4,19.9,1.469,8,0.93,81.5,101.1,9.43451765893679,78.85999999999999,83.23928571428574,89.505,2.9396,,6.71,6.61,472.70666666666665,18.5,363.97333333333336,7.0,0.0,0,8.93,63.35353535353536,1045.3333333333337,,,,,,,2024-08-13,M60-31
20240813153002,2024-08-13 15:30:02,40,M60-31,695,876,154,106,248,24,0,53,2.52,0.0,0.0,0.0,2158.52,7.0,0.95,-1.7,0.11,,,,,,270.0,320.0,530.0,980.0,11.0,4.0,2.0,12.0,0.0,20240813_40,中型,1630.0,1.0,,,M60,,,0.0,29.6,73.5,325,0.427,0.326,1725,0.403,1030,23.7,7.4,16.3,20.0,1.482,8,0.92,81.26071428571429,99.9,10.198132623848617,79.16,85.19333333333334,92.601,2.9396,,6.71,6.61,472.70666666666665,18.5,363.97333333333336,7.0,0.0,0,8.93,63.35353535353536,1045.3333333333337,,,,,,,2024-08-13,M60-31
20240814081155,2024-08-14 08:11:55,8,M60-24,750,954,171,121,265,27,0,56,2.39,0.0,0.0,0.0,2346.39,6.0,0.0,-1.57,0.32,,,,,,270.0,320.0,530.0,900.0,13.0,1.0,2.0,10.0,0.0,20240814_8,中型,950.0,2.0,,,M60,,,0.0,30.1,69.6,348,0.457,0.348,1875,0.4,1125,23.9,7.8,16.1,20.0,1.5,8,1.0,86.10352941176468,113.2,12.635621421984878,79.32000000000001,87.72413793103446,87.724,2.9396,,6.57,6.61,472.70666666666665,18.5,363.97333333333336,6.0,-1.0,1,20.59,,,,,,,,,2024-08-14,M60-24
20240814081611,2024-08-14 08:16:11,9,M60-24,480,613,107,74,171,17,0,35,1.58,0.0,0.0,0.0,1498.58,6.5,-1.33,-2.04,0.66,,,,,,270.0,320.0,530.0,900.0,13.0,1.0,2.0,10.0,0.0,20240814_9,中型,950.0,2.0,,,M60,,,0.0,30.1,69.6,223,0.433,0.332,1200,0.4,720,23.3,7.6,15.7,19.8,1.5,8,0.64,71.14634146341463,82.6,6.513198515920805,67.17999999999999,71.69310344827588,112.02,2.9396,,6.57,6.61,472.70666666666665,18.5,363.97333333333336,6.5,0.5,1,-24.69,,,,,,,,,2024-08-14,M60-24
20240814085909,2024-08-14 08:59:09,12,M60-24,543,687,117,83,191,18,0,40,1.74,0.0,0.0,0.0,1680.74,7.0,1.22,-1.99,0.29,,,,,,270.0,320.0,530.0,900.0,15.0,3.0,2.0,10.0,0.0,20240814_12,中型,950.0,2.0,,,M60,,,0.0,30.1,69.6,249,0.435,0.333,1347,0.403,804,23.3,7.2,16.1,19.8,1.481,8,0.72,76.61111111111111,87.4,7.428590082733327,75.7,78.77142857142857,109.405,2.9396,,6.57,6.61,472.70666666666665,18.5,363.97333333333336,7.0,0.5,1,-14.07,,,,,,,,,2024-08-14,M60-24
20240814090332,2024-08-14 09:03:32,13,M60-24,546,687,120,83,194,18,0,40,1.74,0.0,0.0,0.0,1689.74,7.0,1.22,-1.44,0.29,,,,,,270.0,320.0,530.0,900.0,15.0,3.0,2.0,10.0,0.0,20240814_13,中型,950.0,2.0,,,M60,,,0.0,30.1,69.6,252,0.428,0.329,1353,0.404,807,23.0,7.1,15.9,19.8,1.478,8,0.72,77.15384615384615,90.8,8.642271624606243,73.16,79.82187499999999,110.864,2.9396,,6.57,6.61,472.70666666666665,18.5,363.97333333333336,7.0,0.0,0,-14.07,,,,,,,,,2024-08-14,M60-24
20240814130350,2024-08-14 13:03:50,25,M60-31,752,953,163,122,269,25,0,59,2.73,0.0,0.0,0.0,2345.73,6.0,0.83,-1.31,0.21,,,,,,270.0,320.0,530.0,900.0,15.0,0.0,2.0,10.0,133.5,20240814_25,中型,1435.0,1.0,,,M60,,,0.0,26.6,87.3,353,0.454,0.346,1868,0.403,1116,23.8,7.1,16.7,20.3,1.484,8,1.0,83.62558139534883,108.3,11.28270116559913,76.08,86.99333333333334,86.993,2.9396,,6.57,6.61,472.70666666666665,18.5,363.97333333333336,6.0,-1.0,1,21.59,66.97368421052632,1233.4320175438595,,,,,,,2024-08-14,M60-31
20240814130804,2024-08-14 13:08:04,26,M60-31,487,621,108,78,175,19,0,36,1.77,0.0,0.0,0.0,1525.77,6.5,1.3,-2.01,0.49,,,,,,270.0,320.0,530.0,900.0,15.0,0.0,2.0,10.0,133.5,20240814_26,中型,1435.0,1.0,,,M60,,,0.0,26.6,87.3,230,0.446,0.339,1216,0.4,729,23.9,8.3,15.7,20.2,1.497,8,0.65,71.40853658536587,82.9,6.75319619395345,70.26,73.04137931034482,112.371,2.9396,,6.57,6.61,472.70666666666665,18.5,363.97333333333336,6.5,0.5,1,-20.69,66.97368421052632,1233.4320175438595,,,,,,,2024-08-14,M60-31
20240814135356,2024-08-14 13:53:56,29,M60-31,702,887,154,111,249,26,0,54,2.54,0.0,0.0,0.0,2185.54,6.5,0.91,-1.4,0.34,,,,,,270.0,320.0,530.0,980.0,13.0,2.0,2.0,12.0,133.5,20240814_29,中型,1435.0,1.0,,,M60,,,0.0,26.6,87.3,329,0.446,0.337,1743,0.403,1041,24.3,7.9,16.4,20.2,1.483,8,0.93,81.22530120481929,99.4,10.119727166348106,77.38,84.22068965517242,90.56,2.9396,,6.57,6.61,472.70666666666665,18.5,363.97333333333336,6.5,0.0,0,12.31,66.97368421052632,1233.4320175438595,,,,,,,2024-08-14,M60-31
20240814135828,2024-08-14 13:58:28,30,M60-31,701,886,155,111,250,26,0,53,2.52,0.0,0.0,0.0,2184.52,6.5,0.91,-1.54,0.23,,,,,,270.0,320.0,530.0,980.0,13.0,2.0,2.0,12.0,133.5,20240814_30,中型,1435.0,1.0,,,M60,,,0.0,26.6,87.3,329,0.444,0.337,1742,0.402,1041,24.0,7.9,16.1,20.2,1.485,8,0.93,80.70864197530864,100.1,10.405947937442152,73.38,84.35000000000001,90.699,2.9396,,6.57,6.61,472.70666666666665,18.5,363.97333333333336,6.5,0.0,0,12.31,66.97368421052632,1233.4320175438595,,,,,,,2024-08-14,M60-31
20240814144206,2024-08-14 14:42:06,33,M60-31,700,887,156,111,245,28,0,54,2.53,0.0,0.0,0.0,2183.53,6.5,0.91,-1.69,0.34,,,,,,270.0,320.0,530.0,980.0,10.0,3.0,2.0,12.0,133.5,20240814_33,中型,1605.0,3.0,,,M60,,,0.0,26.6,87.3,327,0.453,0.339,1743,0.402,1043,25.1,8.6,16.5,20.1,1.49,8,0.93,75.07073170731707,97.9,8.729156188159731,71.52,74.24827586206897,79.837,2.9396,,6.57,6.61,472.70666666666665,18.5,363.97333333333336,6.5,0.0,0,12.31,63.05,1066.5958333333333,,,,,,,2024-08-14,M60-31
20240814144653,2024-08-14 14:46:53,34,M60-31,695,879,158,106,248,27,0,52,2.47,0.0,0.0,0.0,2167.47,7.0,0.95,-1.7,0.46,,,,,,270.0,320.0,530.0,980.0,10.0,3.0,2.0,12.0,133.5,20240814_34,中型,1605.0,3.0,,,M60,,,0.0,26.6,87.3,327,0.427,0.324,1732,0.401,1037,24.2,8.3,15.9,20.0,1.492,8,0.92,76.23456790123457,98.1,9.807331101365405,70.56,77.075,83.777,2.9396,,6.57,6.61,472.70666666666665,18.5,363.97333333333336,7.0,0.5,1,8.93,63.05,1066.5958333333333,,,,,,,2024-08-14,M60-31
20240814152504,2024-08-14 15:25:04,36,M60-31,707,886,157,104,249,24,0,52,2.49,0.0,0.0,0.0,2181.49,7.5,0.97,-1.67,0.23,,,,,,270.0,320.0,530.0,980.0,11.0,4.0,2.0,12.0,133.5,20240814_36,中型,1605.0,3.0,,,M60,,,0.0,26.6,87.3,325,0.418,0.32,1750,0.404,1043,23.4,7.4,16.0,19.7,1.475,8,0.93,74.03103448275861,88.5,8.127267999564305,70.66,73.55161290322579,79.088,2.9396,,6.57,6.61,472.70666666666665,18.5,363.97333333333336,7.5,0.5,1,10.71,63.05,1066.5958333333333,,,,,,,2024-08-14,M60-31
20240814152939,2024-08-14 15:29:39,37,M60-31,707,878,152,96,247,24,0,50,2.47,0.0,0.0,0.0,2156.47,8.5,1.05,-1.39,0.34,,,,,,270.0,320.0,530.0,980.0,11.0,4.0,2.0,12.0,133.5,20240814_37,中型,1605.0,3.0,,,M60,,,0.0,26.6,87.3,321,0.389,0.299,1737,0.407,1030,23.1,7.5,15.6,19.4,1.457,8,0.92,75.30681818181819,95.0,8.79081125967938,74.0,74.0516129032258,80.491,2.9396,,6.57,6.61,472.70666666666665,18.5,363.97333333333336,8.5,1.0,1,11.48,63.05,1066.5958333333333,,,,,,,2024-08-14,M60-31
20240815081356,2024-08-15 08:13:56,8,M60-24,761,954,159,111,268,25,0,57,2.37,0.0,0.0,0.0,2337.37,7.5,0.91,-1.55,0.32,,,,,,270.0,320.0,530.0,900.0,15.0,1.0,2.0,10.0,2.0,20240815_8,中型,950.0,2.0,,,M60,,,0.0,27.5,82.9,350,0.414,0.317,1874,0.406,1113,23.4,7.1,16.3,19.7,1.463,8,1.0,84.81219512195122,106.6,11.59938381714896,81.28,87.58965517241377,87.59,2.9396,,6.57,6.61,472.70666666666665,18.5,363.97333333333336,7.5,-1.0,1,17.71,,,,,,,,,2024-08-15,M60-24
20240815081821,2024-08-15 08:18:21,9,M60-24,502,632,114,71,176,18,0,37,1.57,0.0,0.0,0.0,1551.57,8.0,1.43,-2.14,0.64,,,,,,270.0,320.0,530.0,900.0,15.0,1.0,2.0,10.0,2.0,20240815_9,中型,950.0,2.0,,,M60,,,0.0,27.5,82.9,231,0.403,0.307,1248,0.402,746,23.8,7.8,16.0,19.5,1.486,8,0.66,72.87530864197531,88.4,7.820636374349715,66.24,74.3607142857143,112.668,2.9396,,6.57,6.61,472.70666666666665,18.5,363.97333333333336,8.0,0.5,1,-19.86,,,,,,,,,2024-08-15,M60-24
20240815090446,2024-08-15 09:04:46,12,M60-24,550,688,116,78,192,19,0,40,1.72,0.0,0.0,0.0,1684.72,8.0,1.3,-1.61,0.44,,,,,,270.0,320.0,530.0,900.0,12.0,3.0,2.0,10.0,2.0,20240815_12,中型,950.0,2.0,,,M60,,,0.0,27.5,82.9,251,0.406,0.311,1354,0.406,804,23.5,7.6,15.9,19.5,1.462,8,0.72,68.23085106382977,81.5,5.849895918254766,68.78,65.65151515151516,91.183,2.9396,,6.57,6.61,472.70666666666665,18.5,363.97333333333336,8.0,0.0,0,-12.86,,,,,,,,,2024-08-15,M60-24
20240815090927,2024-08-15 09:09:27,13,M60-24,556,688,121,70,193,19,0,41,1.74,0.0,0.0,0.0,1689.74,9.5,1.45,-1.94,0.44,,,,,,270.0,320.0,530.0,900.0,12.0,3.0,2.0,10.0,2.0,20240815_13,中型,950.0,2.0,,,M60,,,0.0,27.5,82.9,253,0.363,0.277,1365,0.407,809,23.7,7.5,16.2,19.1,1.455,8,0.72,72.71204819277109,86.2,7.054527685475998,69.08000000000001,72.07931034482759,100.11,2.9396,,6.57,6.61,472.70666666666665,18.5,363.97333333333336,9.5,1.5,1,-5.84,,,,,,,,,2024-08-15,M60-24
20240815130522,2024-08-15 13:05:22,25,M60-24,762,953,163,107,265,30,0,55,2.37,0.0,0.0,0.0,2337.37,8.0,0.94,-1.93,0.21,,,,,,270.0,320.0,530.0,900.0,17.0,0.0,2.0,10.0,9.5,20240815_25,中型,1450.0,1.0,,,M60,,,0.0,25.9,90.5,350,0.404,0.306,1878,0.406,1116,24.3,8.6,15.7,19.6,1.465,8,1.0,79.88148148148147,104.1,11.079645569843866,75.46,81.50714285714285,81.507,2.9396,,6.57,6.61,472.70666666666665,18.5,363.97333333333336,8.0,-1.5,1,16.14,63.91284403669727,1161.0833333333337,,,,,,,2024-08-15,M60-24
20240815131013,2024-08-15 13:10:13,26,M60-24,500,631,108,69,174,20,0,36,1.57,0.0,0.0,0.0,1539.57,8.5,1.47,-2.91,0.48,,,,,,270.0,320.0,530.0,900.0,17.0,0.0,2.0,10.0,9.5,20240815_26,中型,1450.0,1.0,,,M60,,,0.0,25.9,90.5,230,0.397,0.3,1239,0.404,739,24.3,8.7,15.7,19.4,1.478,8,0.66,67.99146341463415,83.0,6.934118566728002,64.24,66.97241379310346,101.473,2.9396,,6.57,6.61,472.70666666666665,18.5,363.97333333333336,8.5,0.5,1,-15.52,63.91284403669727,1161.0833333333337,,,,,,,2024-08-15,M60-24
20240815140345,2024-08-15 14:03:45,29,M60-24,708,887,147,101,245,26,0,54,2.2,0.0,0.0,0.0,2170.2,8.0,1.0,-1.94,0.34,,,,,,270.0,320.0,530.0,980.0,13.0,4.0,2.0,12.0,9.5,20240815_29,中型,1450.0,1.0,,,M60,,,0.0,25.9,90.5,325,0.412,0.311,1742,0.406,1034,24.6,8.0,16.6,19.6,1.46,8,0.93,78.8609756097561,89.4,8.302831666505828,77.62,81.50000000000001,87.634,2.9396,,6.57,6.61,472.70666666666665,18.5,363.97333333333336,8.0,-0.5,1,10.14,63.91284403669727,1161.0833333333337,,,,,,,2024-08-15,M60-24
20240815140853,2024-08-15 14:08:53,30,M60-24,706,887,156,101,249,24,0,53,2.18,0.0,0.0,0.0,2178.18,8.0,1.0,-2.22,0.34,,,,,,270.0,320.0,530.0,980.0,13.0,4.0,2.0,12.0,9.5,20240815_30,中型,1450.0,1.0,,,M60,,,0.0,25.9,90.5,326,0.406,0.31,1749,0.404,1043,23.6,7.4,16.3,19.6,1.477,8,0.93,84.54302325581398,108.7,12.082723979587591,71.82000000000001,91.68333333333332,98.584,2.9396,,6.57,6.61,472.70666666666665,18.5,363.97333333333336,8.0,0.0,0,10.14,63.91284403669727,1161.0833333333337,,,,,,,2024-08-15,M60-24
20240815150029,2024-08-15 15:00:29,36,M60-24,707,887,157,101,249,24,0,53,2.19,0.0,0.0,0.0,2180.19,8.0,1.0,-2.08,0.34,,,,,,270.0,320.0,530.0,980.0,11.0,4.0,2.0,12.0,9.5,20240815_36,中型,1640.0,3.0,,,M60,,,0.0,25.9,90.5,326,0.406,0.31,1751,0.404,1044,23.6,7.4,16.3,19.6,1.477,8,0.93,76.90722891566264,101.8,11.11403956505562,71.88,75.8896551724138,81.602,2.9396,,6.57,6.61,472.70666666666665,18.5,363.97333333333336,8.0,0.0,0,10.14,60.66224489795918,990.8166666666664,,,,,,,2024-08-15,M60-24
20240815150519,2024-08-15 15:05:19,37,M60-24,700,878,156,99,246,24,0,52,2.18,0.0,0.0,0.0,2157.18,8.0,1.02,-1.96,0.34,,,,,,270.0,320.0,530.0,980.0,11.0,4.0,2.0,12.0,9.5,20240815_37,中型,1640.0,3.0,,,M60,,,0.0,25.9,90.5,322,0.402,0.307,1734,0.404,1034,23.6,7.5,16.1,19.5,1.477,8,0.92,76.54146341463414,99.5,9.678174480399273,72.44,76.77931034482759,83.456,2.9396,,6.57,6.61,472.70666666666665,18.5,363.97333333333336,8.0,0.0,0,8.14,60.66224489795918,990.8166666666664,,,,,,,2024-08-15,M60-24
20240815155031,2024-08-15 15:50:31,43,M60-24,706,885,151,101,249,25,0,53,2.2,0.0,0.0,0.0,2172.2,8.0,1.0,-2.22,0.11,,,,,,270.0,320.0,530.0,980.0,10.0,3.0,2.0,12.0,9.5,20240815_43,中型,1640.0,3.0,,,M60,,,0.0,25.9,90.5,327,0.406,0.309,1742,0.405,1036,23.9,7.6,16.2,19.7,1.467,8,0.93,78.17160493827161,97.8,10.293954051615236,77.28,79.74642857142858,85.749,2.9396,,6.57,6.61,472.70666666666665,18.5,363.97333333333336,8.0,0.0,0,10.14,60.66224489795918,990.8166666666664,,,,,,,2024-08-15,M60-24
20240815155502,2024-08-15 15:55:02,44,M60-24,700,877,156,99,246,24,0,50,2.17,0.0,0.0,0.0,2154.17,8.0,1.02,-1.96,0.23,,,,,,270.0,320.0,530.0,980.0,10.0,3.0,2.0,12.0,9.5,20240815_44,中型,1640.0,3.0,,,M60,,,0.0,25.9,90.5,320,0.402,0.309,1733,0.404,1033,23.1,7.5,15.6,19.5,1.476,8,0.92,74.1280487804878,96.6,9.708247366257709,68.24,74.38620689655171,80.855,2.9396,,6.57,6.61,472.70666666666665,18.5,363.97333333333336,8.0,0.0,0,8.14,60.66224489795918,990.8166666666664,,,,,,,2024-08-15,M60-24
20240816081534,2024-08-16 08:15:34,8,M60-24,758,953,163,111,268,24,0,55,2.37,0.0,0.0,0.0,2334.37,7.5,0.91,-1.94,0.21,,,,,,270.0,320.0,530.0,900.0,13.0,2.0,2.0,10.0,0.0,20240816_8,中型,1000.0,2.0,,,M60,,,0.0,29.1,71.3,347,0.414,0.32,1874,0.404,1116,22.8,6.9,15.9,19.6,1.472,8,1.0,89.14505494505494,115.9,12.771811885677574,80.64,93.13125,93.131,2.9396,,6.57,6.61,472.70666666666665,18.5,363.97333333333336,7.5,-0.5,1,17.71,60.99677419354839,426.97741935483873,,,,,,,2024-08-16,M60-24
20240816082006,2024-08-16 08:20:06,9,M60-24,506,639,113,72,180,17,0,36,1.59,0.0,0.0,0.0,1564.59,8.0,1.41,-2.88,0.31,,,,,,270.0,320.0,530.0,900.0,13.0,2.0,2.0,10.0,0.0,20240816_9,中型,1000.0,2.0,,,M60,,,0.0,29.1,71.3,233,0.4,0.309,1258,0.402,752,22.7,7.3,15.5,19.5,1.486,8,0.67,73.93734939759037,86.8,7.505864547995859,68.98,76.64827586206897,114.4,2.9396,,6.57,6.61,472.70666666666665,18.5,363.97333333333336,8.0,0.5,1,-18.86,60.99677419354839,426.97741935483873,,,,,,,2024-08-16,M60-24
20240816090718,2024-08-16 09:07:18,12,M60-24,543,686,121,78,188,20,0,40,1.73,0.0,0.0,0.0,1677.73,8.0,1.3,-2.86,0.15,,,,,,270.0,320.0,530.0,900.0,15.0,2.0,2.0,10.0,0.0,20240816_12,中型,1000.0,2.0,,,M60,,,0.0,29.1,71.3,248,0.415,0.315,1350,0.402,807,24.2,8.1,16.1,19.5,1.486,8,0.72,76.24074074074075,88.9,7.907189692553176,70.6,78.51428571428572,109.048,2.9396,,6.57,6.61,472.70666666666665,18.5,363.97333333333336,8.0,0.0,0,-12.86,60.99677419354839,426.97741935483873,,,,,,,2024-08-16,M60-24
20240816091136,2024-08-16 09:11:36,13,M60-24,542,687,121,80,192,17,0,39,1.73,0.0,0.0,0.0,1679.73,7.5,1.27,-2.69,0.29,,,,,,270.0,320.0,530.0,900.0,15.0,2.0,2.0,10.0,0.0,20240816_13,中型,1000.0,2.0,,,M60,,,0.0,29.1,71.3,248,0.417,0.323,1350,0.401,808,22.6,6.9,15.7,19.5,1.491,8,0.72,74.4857142857143,87.1,7.385638297481436,69.54,76.78666666666668,106.648,2.9396,,6.57,6.61,472.70666666666665,18.5,363.97333333333336,7.5,-0.5,1,-13.29,60.99677419354839,426.97741935483873,,,,,,,2024-08-16,M60-24
20240816130403,2024-08-16 13:04:03,25,M60-31,772,952,161,112,266,28,0,59,2.69,0.0,0.0,0.0,2352.69,7.5,1.82,-0.13,0.11,,,,,,270.0,320.0,530.0,900.0,16.0,1.0,2.0,10.0,10.0,20240816_25,中型,1443.0,1.0,,,M60,,,0.0,26.5,87.9,353,0.421,0.317,1885,0.41,1113,24.6,7.9,16.7,19.8,1.442,8,1.0,81.47407407407407,106.6,11.131379045352068,77.04,84.51785714285714,84.518,2.9396,,6.57,6.61,472.70666666666665,18.5,363.97333333333336,7.5,0.0,0,18.71,63.48090909090909,1160.6426212121212,,,,,,,2024-08-16,M60-31
20240816130834,2024-08-16 13:08:34,26,M60-31,520,639,112,72,179,18,0,39,1.85,0.0,0.0,0.0,1580.85,8.0,1.41,-0.19,0.31,,,,,,270.0,320.0,530.0,900.0,16.0,1.0,2.0,10.0,10.0,20240816_26,中型,1443.0,1.0,,,M60,,,0.0,26.5,87.9,236,0.402,0.305,1271,0.409,751,24.2,7.6,16.5,19.5,1.444,8,0.67,72.56829268292684,83.7,5.844027137396727,70.48,73.64137931034485,109.913,2.9396,,6.57,6.61,472.70666666666665,18.5,363.97333333333336,8.0,0.5,1,-18.86,63.48090909090909,1160.6426212121212,,,,,,,2024-08-16,M60-31
20240816135803,2024-08-16 13:58:03,29,M60-31,715,885,154,105,249,25,0,52,2.54,0.0,0.0,0.0,2187.54,7.5,1.94,-0.56,0.11,,,,,,270.0,320.0,530.0,980.0,11.0,3.0,2.0,12.0,10.0,20240816_29,中型,1443.0,1.0,,,M60,,,0.0,26.5,87.9,326,0.422,0.322,1754,0.408,1039,23.6,7.7,16.0,19.7,1.453,8,0.93,79.79135802469135,98.4,9.766839810510051,76.32,81.18928571428572,87.3,2.9396,,6.57,6.61,472.70666666666665,18.5,363.97333333333336,7.5,-0.5,1,11.71,63.48090909090909,1160.6426212121212,,,,,,,2024-08-16,M60-31
20240816140234,2024-08-16 14:02:34,30,M60-31,706,876,156,103,246,25,0,51,2.49,0.0,0.0,0.0,2165.49,7.5,1.98,-0.7,0.11,,,,,,270.0,320.0,530.0,980.0,11.0,3.0,2.0,12.0,10.0,20240816_30,中型,1443.0,1.0,,,M60,,,0.0,26.5,87.9,322,0.419,0.32,1738,0.406,1032,23.6,7.8,15.8,19.6,1.462,8,0.92,79.91219512195123,99.6,10.262165775359108,72.24,83.66206896551725,90.937,2.9396,,6.57,6.61,472.70666666666665,18.5,363.97333333333336,7.5,0.0,0,9.71,63.48090909090909,1160.6426212121212,,,,,,,2024-08-16,M60-31
20240816143932,2024-08-16 14:39:32,35,M60-31,719,885,155,100,249,25,0,55,2.52,0.0,0.0,0.0,2190.52,8.0,0.0,-0.42,0.11,,,,,,270.0,320.0,530.0,980.0,10.0,3.0,2.0,12.0,10.0,20240816_35,中型,,3.0,,,M60,,,0.0,26.5,87.9,329,0.402,0.304,1759,0.409,1040,24.3,7.6,16.7,19.6,1.446,8,0.93,80.44999999999999,100.3,10.118869719007352,73.78,83.64137931034483,89.937,2.9396,,6.57,6.61,472.70666666666665,18.5,363.97333333333336,8.0,0.5,1,9.14,,,,,,,,,2024-08-16,M60-31
20240816144514,2024-08-16 14:45:14,36,M60-31,707,877,155,102,246,24,0,53,2.49,0.0,0.0,0.0,2166.49,7.5,0.99,-0.56,0.23,,,,,,270.0,320.0,530.0,980.0,10.0,3.0,2.0,12.0,10.0,20240816_36,中型,,3.0,,,M60,,,0.0,26.5,87.9,323,0.415,0.316,1739,0.407,1032,23.8,7.4,16.4,19.6,1.46,8,0.92,79.1780487804878,95.7,9.274526145153327,75.7,83.48620689655172,90.746,2.9396,,6.57,6.61,472.70666666666665,18.5,363.97333333333336,7.5,-0.5,1,8.71,,,,,,,,,2024-08-16,M60-31
20240816152353,2024-08-16 15:23:53,42,M60-31,718,884,155,103,248,25,0,53,2.52,0.0,0.0,0.0,2188.52,7.5,0.0,-0.14,0.0,,,,,,270.0,320.0,530.0,980.0,11.0,2.0,2.0,12.0,10.0,20240816_42,中型,,3.0,,,M60,,,0.0,26.5,87.9,326,0.415,0.316,1757,0.409,1039,23.9,7.7,16.3,19.6,1.447,8,0.93,80.3283950617284,99.2,9.999706595299402,77.72,83.88928571428572,90.204,2.9396,,6.57,6.61,472.70666666666665,18.5,363.97333333333336,7.5,0.0,0,9.71,,,,,,,,,2024-08-16,M60-31
20240816152823,2024-08-16 15:28:23,43,M60-31,708,876,157,101,247,24,0,50,2.49,0.0,0.0,0.0,2165.49,7.5,0.0,-0.42,0.11,,,,,,270.0,320.0,530.0,980.0,11.0,2.0,2.0,12.0,10.0,20240816_43,中型,,3.0,,,M60,,,0.0,26.5,87.9,321,0.409,0.315,1741,0.407,1033,23.1,7.5,15.6,19.5,1.459,8,0.92,77.77160493827161,100.7,9.883434632769244,73.1,79.41785714285716,86.324,2.9396,,6.57,6.61,472.70666666666665,18.5,363.97333333333336,7.5,0.0,0,7.71,,,,,,,,,2024-08-16,M60-31
20240819090543,2024-08-19 09:05:43,8,M60-24,544,688,116,87,193,16,0,39,1.75,0.0,0.0,0.0,1684.75,6.0,0.0,-0.91,0.44,,,,,,270.0,320.0,530.0,900.0,11.0,3.0,2.0,10.0,0.0,20240819_8,中型,950.0,2.0,,,M60,,,0.0,28.5,75.9,248,0.451,0.351,1348,0.404,804,22.2,6.5,15.7,19.9,1.478,8,0.72,76.07682926829268,88.1,7.452635788119722,74.22,78.35517241379311,108.827,2.9396,,6.81,6.61,459.82666666666665,19.0,393.7866666666666,6.0,-1.5,1,-13.41,,,,,,,,,2024-08-19,M60-24
20240819090953,2024-08-19 09:09:53,9,M60-24,545,686,123,87,192,17,0,39,1.78,0.0,0.0,0.0,1690.78,6.0,0.0,-0.73,0.15,,,,,,270.0,320.0,530.0,900.0,11.0,3.0,2.0,10.0,0.0,20240819_9,中型,950.0,2.0,,,M60,,,0.0,28.5,75.9,248,0.453,0.351,1354,0.403,809,22.6,6.9,15.7,19.8,1.484,8,0.72,76.44567901234568,89.5,8.634070458774957,72.32000000000001,80.26071428571427,111.473,2.9396,,6.81,6.61,459.82666666666665,19.0,393.7866666666666,6.0,0.0,0,-13.41,,,,,,,,,2024-08-19,M60-24
20240819141722,2024-08-19 14:17:22,25,M60-24,733,860,153,112,250,23,0,52,2.25,0.0,0.0,0.0,2185.25,6.0,0.9,-0.54,0.23,,,,,,270.0,320.0,530.0,980.0,12.0,3.0,2.0,12.0,1.5,20240819_25,中型,1555.0,3.0,,,M60,,,0.0,26.9,80.0,325,0.448,0.345,1746,0.42,1013,23.1,7.1,16.0,20.0,1.382,8,0.93,82.7845238095238,101.9,10.448427701808024,76.4,86.0,92.473,2.9396,,6.81,6.61,459.82666666666665,19.0,393.7866666666666,6.0,0.0,0,11.59,,,,,,,,,2024-08-19,M60-24
20240819142208,2024-08-19 14:22:08,26,M60-24,730,860,154,116,250,25,0,52,2.23,0.0,0.0,0.0,2189.23,5.5,0.87,-0.41,0.23,,,,,,270.0,320.0,530.0,980.0,12.0,3.0,2.0,12.0,1.5,20240819_26,中型,1555.0,3.0,,,M60,,,0.0,26.9,80.0,327,0.464,0.355,1744,0.419,1014,23.5,7.6,15.9,20.3,1.389,8,0.93,82.93595505617978,104.7,10.46221931889366,77.56,86.18064516129033,92.667,2.9396,,6.81,6.61,459.82666666666665,19.0,393.7866666666666,5.5,-0.5,1,15.25,,,,,,,,,2024-08-19,M60-24
20240819151011,2024-08-19 15:10:11,31,M60-24,726,860,152,116,249,25,0,55,2.25,0.0,0.0,0.0,2185.25,5.5,0.87,-0.96,0.23,,,,,,270.0,320.0,530.0,980.0,10.0,3.0,2.0,12.0,1.5,20240819_31,中型,1555.0,3.0,,,M60,,,0.0,26.9,80.0,329,0.466,0.353,1738,0.418,1012,24.3,7.6,16.7,20.4,1.394,8,0.93,78.39518072289158,94.4,8.618331591739237,76.28,80.79310344827586,86.874,2.9396,,6.81,6.61,459.82666666666665,19.0,393.7866666666666,5.5,0.0,0,15.25,,,,,,,,,2024-08-19,M60-24
20240819151426,2024-08-19 15:14:26,32,M60-24,720,850,154,114,246,25,0,52,2.2,0.0,0.0,0.0,2163.2,5.5,0.88,-0.69,0.12,,,,,,270.0,320.0,530.0,980.0,10.0,3.0,2.0,12.0,1.5,20240819_32,中型,1555.0,3.0,,,M60,,,0.0,26.9,80.0,323,0.463,0.353,1724,0.418,1004,23.8,7.7,16.1,20.2,1.394,8,0.92,77.3,95.2,8.95483375719771,74.86,77.64666666666668,84.399,2.9396,,6.81,6.61,459.82666666666665,19.0,393.7866666666666,5.5,0.0,0,13.25,,,,,,,,,2024-08-19,M60-24
20240819155337,2024-08-19 15:53:37,37,M60-24,733,858,154,112,246,27,0,54,2.22,0.0,0.0,0.0,2186.22,6.0,0.9,-0.54,0.0,,,,,,270.0,320.0,530.0,980.0,10.0,3.0,2.0,12.0,1.5,20240819_37,中型,1635.0,2.0,,,M60,,,0.0,26.9,80.0,327,0.455,0.343,1745,0.42,1012,24.8,8.3,16.5,20.1,1.381,8,0.93,77.7560975609756,99.4,9.65968612277241,73.32,80.20689655172414,86.244,2.9396,,6.81,6.61,459.82666666666665,19.0,393.7866666666666,6.0,0.5,1,11.59,,,,,,,,,2024-08-19,M60-24
20240819155807,2024-08-19 15:58:07,38,M60-24,722,849,153,111,242,27,0,53,2.18,0.0,0.0,0.0,2159.18,6.0,0.91,-0.82,0.0,,,,,,270.0,320.0,530.0,980.0,10.0,3.0,2.0,12.0,1.5,20240819_38,中型,1635.0,2.0,,,M60,,,0.0,26.9,80.0,322,0.459,0.345,1724,0.419,1002,24.8,8.4,16.5,20.1,1.388,8,0.92,78.70365853658538,97.2,10.1071146774396,75.14,81.47931034482757,88.564,2.9396,,6.81,6.61,459.82666666666665,19.0,393.7866666666666,6.0,0.0,0,10.59,,,,,,,,,2024-08-19,M60-24
20240820090509,2024-08-20 09:05:09,8,M60-24,569,784,0,86,194,17,0,40,1.74,0.0,0.0,0.0,1691.74,6.0,0.0,-0.18,0.13,,,,,,270.0,320.0,530.0,900.0,14.0,1.0,2.0,10.0,0.0,20240820_8,中型,955.0,2.0,,,M60,,,0.0,30.6,56.1,251,0.443,0.343,1353,0.421,784,22.7,6.8,15.9,19.9,1.378,8,0.72,76.02048192771085,86.0,6.918175102994828,75.34,76.44827586206898,106.178,2.9396,,6.81,6.61,459.82666666666665,19.0,393.7866666666666,6.0,0.0,0,-14.41,,,,,,,,,2024-08-20,M60-24
20240820090946,2024-08-20 09:09:46,9,M60-24,566,784,0,87,193,18,0,39,1.76,0.0,0.0,0.0,1688.76,6.0,1.16,-0.7,0.13,,,,,,270.0,320.0,530.0,900.0,14.0,1.0,2.0,10.0,0.0,20240820_9,中型,955.0,2.0,,,M60,,,0.0,30.6,56.1,250,0.451,0.348,1350,0.419,784,22.8,7.2,15.6,20.0,1.385,8,0.72,73.62439024390243,86.6,7.260040330728698,70.96,73.71724137931035,102.385,2.9396,,6.81,6.61,459.82666666666665,19.0,393.7866666666666,6.0,0.0,0,-13.41,,,,,,,,,2024-08-20,M60-24
20240820141656,2024-08-20 14:16:56,24,M60-31,723,1003,0,112,244,25,0,52,2.51,0.0,0.0,0.0,2161.51,6.0,1.82,-0.69,0.2,,,,,,270.0,320.0,530.0,,12.0,3.0,2.0,0.0,9.5,20240820_24,中型,1542.0,4.0,,,M60,,,0.0,27.4,72.5,321,0.459,0.349,1726,0.419,1003,24.0,7.8,16.2,20.1,1.387,8,0.92,74.6202380952381,96.5,8.731671685278894,70.94000000000001,72.69999999999999,79.022,2.9396,,6.81,6.61,459.82666666666665,19.0,393.7866666666666,6.0,0.0,0,11.59,,,,,,,,,2024-08-20,M60-31
20240820142141,2024-08-20 14:21:41,25,M60-31,727,1002,0,108,242,29,0,53,2.53,0.0,0.0,0.0,2163.53,6.5,1.89,-0.68,0.1,,,,,,270.0,320.0,530.0,,12.0,3.0,2.0,0.0,9.5,20240820_25,中型,1542.0,4.0,,,M60,,,0.0,27.4,72.5,324,0.446,0.333,1729,0.42,1002,25.3,9.0,16.4,20.0,1.378,8,0.92,79.6046511627907,101.3,10.44062845583211,73.4,81.38666666666667,88.464,2.9396,,6.81,6.61,459.82666666666665,19.0,393.7866666666666,6.5,0.5,1,9.31,,,,,,,,,2024-08-20,M60-31
20240820145904,2024-08-20 14:59:04,26,M60-31,727,1004,0,107,248,25,0,53,2.51,0.0,0.0,0.0,2166.51,6.5,0.94,-0.68,0.3,,,,,,270.0,320.0,530.0,,10.0,3.0,2.0,0.0,9.5,20240820_26,中型,1542.0,4.0,,,M60,,,0.0,27.4,72.5,326,0.431,0.328,1731,0.42,1004,23.9,7.7,16.3,20.0,1.381,8,0.92,78.21395348837208,100.0,10.533779140203237,71.12,81.66666666666667,88.768,2.9396,,6.81,6.61,459.82666666666665,19.0,393.7866666666666,6.5,0.0,0,8.31,,,,,,,,,2024-08-20,M60-31
20240820150340,2024-08-20 15:03:40,27,M60-31,722,990,0,107,246,24,0,53,2.49,0.0,0.0,0.0,2144.49,6.5,1.9,-0.28,0.0,,,,,,270.0,320.0,530.0,,10.0,3.0,2.0,0.0,9.5,20240820_27,中型,1542.0,4.0,,,M60,,,0.0,27.4,72.5,323,0.435,0.331,1712,0.422,990,23.8,7.4,16.4,20.1,1.371,8,0.91,79.00246913580247,95.0,10.100739189533275,73.53999999999999,83.53214285714286,91.794,2.9396,,6.81,6.61,459.82666666666665,19.0,393.7866666666666,6.5,0.0,0,8.31,,,,,,,,,2024-08-20,M60-31
20240820154233,2024-08-20 15:42:33,30,M60-24,734,1013,0,105,250,24,0,53,2.19,0.0,0.0,0.0,2181.19,7.0,0.96,-1.34,0.1,,,,,,270.0,320.0,530.0,,10.0,3.0,2.0,0.0,9.5,20240820_30,中型,1620.0,3.0,,,M60,,,0.0,27.4,72.5,327,0.42,0.321,1747,0.42,1013,23.5,7.3,16.2,19.8,1.38,8,0.93,86.14767441860465,107.2,10.535087849041412,82.38,90.32333333333337,97.122,2.9396,,6.81,6.61,459.82666666666665,19.0,393.7866666666666,7.0,0.5,1,7.93,,,,,,,,,2024-08-20,M60-24
20240820154752,2024-08-20 15:47:52,31,M60-24,724,1001,0,104,247,25,0,52,2.19,0.0,0.0,0.0,2155.19,7.0,0.97,-1.5,0.0,,,,,,270.0,320.0,530.0,,10.0,3.0,2.0,0.0,9.5,20240820_31,中型,1620.0,3.0,,,M60,,,0.0,27.4,72.5,324,0.421,0.321,1725,0.42,1001,23.8,7.7,16.0,19.9,1.383,8,0.92,85.8710843373494,105.1,11.425067874312443,76.46000000000001,93.24137931034484,101.349,2.9396,,6.81,6.61,459.82666666666665,19.0,393.7866666666666,7.0,0.0,0,6.93,,,,,,,,,2024-08-20,M60-24
20240821090139,2024-08-21 09:01:39,8,M60-24,572,786,0,79,194,18,0,38,1.77,0.0,0.0,0.0,1688.77,7.5,1.28,-1.04,0.38,,,,,,270.0,320.0,530.0,900.0,13.0,1.0,2.0,10.0,0.0,20240821_8,中型,945.0,4.0,,,M60,,,0.0,30.6,62.4,250,0.407,0.316,1358,0.421,786,22.4,7.2,15.2,19.5,1.374,8,0.72,74.65853658536585,86.8,7.715662739969535,71.16,76.84827586206897,106.734,2.9396,,6.81,6.61,445.2,19.1,393.7866666666666,7.5,0.5,1,-14.29,,,,,,,,,2024-08-21,M60-24
20240821090845,2024-08-21 09:08:45,9,M60-24,569,786,0,79,194,21,0,39,1.74,0.0,0.0,0.0,1689.74,7.5,1.28,-1.56,0.38,,,,,,270.0,320.0,530.0,900.0,13.0,1.0,2.0,10.0,0.0,20240821_9,中型,945.0,4.0,,,M60,,,0.0,30.6,62.4,254,0.407,0.311,1355,0.42,786,23.6,8.3,15.4,19.7,1.381,8,0.72,73.97037037037038,88.0,7.349954974993435,71.72,74.75,103.819,2.9396,,6.81,6.61,445.2,19.1,393.7866666666666,7.5,0.0,0,-14.29,,,,,,,,,2024-08-21,M60-24
20240821141752,2024-08-21 14:17:52,25,M60-31,736,1014,0,106,248,25,0,55,2.55,0.0,0.0,0.0,2186.55,7.0,1.92,-1.08,0.2,,,,,,270.0,320.0,530.0,980.0,12.0,3.0,2.0,12.0,0.0,20240821_25,中型,1552.0,4.0,,,M60,,,0.0,27.5,75.9,328,0.427,0.323,1750,0.421,1014,24.4,7.6,16.8,19.9,1.378,8,0.93,81.8047619047619,101.6,9.611809511541924,80.47999999999999,83.57666666666665,89.867,2.9396,,6.81,6.61,445.2,19.1,393.7866666666666,7.0,-0.5,1,8.93,,,,,,,,,2024-08-21,M60-31
20240821142224,2024-08-21 14:22:24,26,M60-31,728,1003,0,105,245,26,0,54,2.52,0.0,0.0,0.0,2163.52,7.0,1.94,-0.95,0.2,,,,,,270.0,320.0,530.0,980.0,12.0,3.0,2.0,12.0,0.0,20240821_26,中型,1552.0,4.0,,,M60,,,0.0,27.5,75.9,325,0.429,0.323,1731,0.421,1003,24.6,8.0,16.6,19.9,1.378,8,0.92,81.49036144578314,103.1,11.479658431359455,75.74000000000001,85.55862068965517,92.999,2.9396,,6.81,6.61,445.2,19.1,393.7866666666666,7.0,0.0,0,7.93,,,,,,,,,2024-08-21,M60-31
20240821150205,2024-08-21 15:02:05,30,M60-31,731,1004,0,101,243,25,0,54,2.49,0.0,0.0,0.0,2160.49,7.5,2.02,-1.08,0.3,,,,,,270.0,320.0,530.0,980.0,14.0,4.0,2.0,12.0,0.0,20240821_30,中型,1552.0,4.0,,,M60,,,0.0,27.5,75.9,322,0.416,0.314,1735,0.421,1004,24.5,7.8,16.8,19.6,1.373,8,0.92,86.15294117647058,101.6,11.903480343607807,77.06,94.29655172413791,102.496,2.9396,,6.81,6.61,445.2,19.1,393.7866666666666,7.5,0.5,1,7.71,,,,,,,,,2024-08-21,M60-31
