Repository: Vincent626/concrete-strength-analysis

# 🎯 S60 & M60 混凝土強度預測模型訓練成果報告

> **更新日期**: 2026-02-04  
> **專案目標**: 建立 S60/M60 混凝土 28 天抗壓強度預測模型

---

## 📋 摘要

本專案針對 S60（小型）與 M60（中型）離心混凝土管配比，建立機器學習預測模型。透過配料特徵分析，預測 28 天抗壓強度，並識別影響強度的關鍵因素。

### 主要成果

| 模型 | 樣本數 | R² | MAE (kgf/cm²) | 狀態 |
|:---|---:|---:|---:|:---|
| **S60** | 46 | **0.360** | 28 | ✅ 可用 |
| **M60** | 52 | **0.206** | 25 | ✅ 可用 |

---

## 📈 模型效能比較
> **說明**：S60 模型 R²=0.360，M60 模型 R²=0.206，兩者皆具有預測能力。S60 表現較佳，預測誤差約 28 kgf/cm²。

---

## 📊 強度分布比較
> **說明**：S60 與 M60 的強度分布相似，平均約 605 kgf/cm²，皆高於設計強度 510 kgf/cm²（紅色虛線）。

---

File: S60_M60_dataset_v9_shared.csv (part 14 of 138)
match_key,日期及時間,序,配比 ,耗用骨材1,耗用骨材2,耗用骨材3,耗用水,耗用泥料1,耗用泥料2,耗用泥料3,耗用泥料4,耗用藥劑1,耗用藥劑2,耗用藥劑3,耗用藥劑4,耗用小計,表面水骨材1,誤差%水,誤差%骨材1,誤差%骨材2,坍度(cm),混凝土溫度(℃),試體1強度(X1),試體2強度(X2),試體3強度(X3),加料轉速,慢速轉速,中速轉速,高速轉速,加料時間,慢速時間,中速時間,高速時間,總降水量,cp_key,類型,入池,蒸養池,離心開始,離心結束,母體,平均強度,強度_原始,強度_修正,環境溫度,環境濕度,膠結料總量,水灰比,水膠比,骨材總量,砂石比,粗骨材總量,水泥取代率,矽灰取代率,爐石取代率,漿體比例,粗細骨材比,月份,拌合米數,平均電流,最大電流,電流標準差,最終電流,穩定階段平均電流,單位體積穩定電流,砂_FM,砂_Mud,六分_FM,三分_FM,水泥砂漿_28天平均強度,水泥_流動性,水泥砂漿_7天平均強度,設定扣水率(%),扣水率_變動幅度,扣水率_是否變更,水量微調偏離度,蒸養實際平均溫度,蒸養實際總積溫,蒸養實際階段1溫度,蒸養實際階段2溫度,蒸養實際階段3溫度,實際離心平均轉速,實際離心平均電流,實際離心總能量,日期,配比
20240821150642,2024-08-21 15:06:42,31,M60-31,721,1005,0,108,247,26,0,52,2.49,0.0,0.0,0.0,2161.49,6.5,1.89,-1.5,0.4,,,,,,270.0,320.0,530.0,980.0,14.0,4.0,2.0,12.0,0.0,20240821_31,中型,1552.0,4.0,,,M60,,,0.0,27.5,75.9,325,0.437,0.332,1726,0.418,1005,24.0,8.0,16.0,20.1,1.394,8,0.92,82.50843373493974,101.6,10.699816514801936,79.82,87.95172413793101,95.6,2.9396,,6.81,6.61,445.2,19.1,393.7866666666666,6.5,-1.0,1,9.31,,,,,,,,,2024-08-21,M60-31
20240821154929,2024-08-21 15:49:29,38,M60-31,724,1004,0,107,247,25,0,51,2.49,0.0,0.0,0.0,2160.49,6.5,0.94,-1.09,0.3,,,,,,270.0,320.0,530.0,980.0,11.0,3.0,2.0,12.0,0.0,20240821_38,中型,1630.0,3.0,,,M60,,,0.0,27.5,75.9,323,0.433,0.331,1728,0.419,1004,23.5,7.7,15.8,19.9,1.387,8,0.92,80.61882352941177,99.3,9.718115214474423,79.88000000000001,81.70689655172414,88.812,2.9396,,6.81,6.61,445.2,19.1,393.7866666666666,6.5,0.0,0,8.31,,,,,,,,,2024-08-21,M60-31
20240821155726,2024-08-21 15:57:26,39,M60-31,722,1003,0,108,248,21,0,54,2.51,0.0,0.0,0.0,2158.51,6.5,1.89,-1.37,0.2,,,,,,270.0,320.0,530.0,980.0,11.0,3.0,2.0,12.0,0.0,20240821_39,中型,1630.0,3.0,,,M60,,,0.0,27.5,75.9,323,0.435,0.334,1725,0.419,1003,23.2,6.5,16.7,20.0,1.389,8,0.92,79.90246913580248,100.0,10.062422152860648,78.4,82.31071428571428,89.468,2.9396,,6.81,6.61,445.2,19.1,393.7866666666666,6.5,0.0,0,9.31,,,,,,,,,2024-08-21,M60-31
20240822090811,2024-08-22 09:08:11,9,M60-24,565,784,0,84,193,17,0,41,1.77,0.0,0.0,0.0,1685.77,6.5,1.2,-1.4,0.13,,,,,,270.0,320.0,530.0,900.0,13.0,2.0,2.0,10.0,0.0,20240822_9,中型,1000.0,4.0,,,M60,,,0.0,29.7,64.3,251,0.435,0.335,1349,0.419,784,23.1,6.8,16.3,19.9,1.388,8,0.72,76.92560975609757,90.0,7.515736514800451,75.7,77.81379310344826,108.075,2.9396,,6.81,6.61,445.2,19.1,393.7866666666666,6.5,0.0,0,-14.69,,,,,,,,,2024-08-22,M60-24
20240822091221,2024-08-22 09:12:21,10,M60-24,564,786,0,84,192,19,0,38,1.79,0.0,0.0,0.0,1684.79,6.5,1.2,-1.57,0.38,,,,,,270.0,320.0,530.0,900.0,13.0,2.0,2.0,10.0,0.0,20240822_10,中型,1000.0,4.0,,,M60,,,0.0,29.7,64.3,249,0.438,0.337,1350,0.418,786,22.9,7.6,15.3,19.8,1.394,8,0.72,76.34157303370786,87.1,7.15144063413397,72.58,77.8451612903226,108.118,2.9396,,6.81,6.61,445.2,19.1,393.7866666666666,6.5,0.0,0,-14.69,,,,,,,,,2024-08-22,M60-24
20240822141705,2024-08-22 14:17:05,26,M60-31,722,1003,0,107,245,25,0,52,2.55,0.0,0.0,0.0,2156.55,6.5,0.94,-1.37,0.2,,,,,,270.0,320.0,530.0,980.0,11.0,3.0,2.0,12.0,0.0,20240822_26,中型,1545.0,4.0,,,M60,,,0.0,28.8,73.1,322,0.437,0.332,1725,0.419,1003,23.9,7.8,16.1,19.9,1.389,8,0.92,82.44197530864197,103.8,10.456209262803537,77.84,85.46428571428571,92.896,2.9396,,6.81,6.61,445.2,19.1,393.7866666666666,6.5,0.0,0,8.31,,,,,,,,,2024-08-22,M60-31
20240822142124,2024-08-22 14:21:24,27,M60-31,723,1003,0,108,247,25,0,54,2.55,0.0,0.0,0.0,2162.55,6.5,1.89,-1.23,0.2,,,,,,270.0,320.0,530.0,980.0,11.0,3.0,2.0,12.0,0.0,20240822_27,中型,1545.0,4.0,,,M60,,,0.0,28.8,73.1,326,0.437,0.331,1726,0.419,1003,24.2,7.7,16.6,20.1,1.387,8,0.92,81.76543209876543,102.7,10.691315969466512,76.52000000000001,85.90714285714287,93.377,2.9396,,6.81,6.61,445.2,19.1,393.7866666666666,6.5,0.0,0,9.31,,,,,,,,,2024-08-22,M60-31
20240822150003,2024-08-22 15:00:03,33,M60-31,723,1002,0,107,246,25,0,53,2.53,0.0,0.0,0.0,2158.53,6.5,0.94,-1.23,0.1,,,,,,270.0,320.0,530.0,980.0,10.0,3.0,2.0,12.0,0.0,20240822_33,中型,1545.0,4.0,,,M60,,,0.0,28.8,73.1,324,0.435,0.33,1725,0.419,1002,24.1,7.7,16.4,20.0,1.386,8,0.92,79.60246913580247,100.7,10.931277757405182,74.17999999999999,83.83214285714284,91.122,2.9396,,6.81,6.61,445.2,19.1,393.7866666666666,6.5,0.0,0,8.31,,,,,,,,,2024-08-22,M60-31
20240822150434,2024-08-22 15:04:34,34,M60-31,722,1003,0,111,246,25,0,51,2.49,0.0,0.0,0.0,2160.49,6.0,0.91,-0.82,0.2,,,,,,270.0,320.0,530.0,980.0,10.0,3.0,2.0,12.0,0.0,20240822_34,中型,1545.0,4.0,,,M60,,,0.0,28.8,73.1,322,0.451,0.345,1725,0.419,1003,23.6,7.8,15.8,20.1,1.389,8,0.92,78.80823529411765,93.4,8.40630312205852,74.94,79.86206896551724,86.807,2.9396,,6.81,6.61,445.2,19.1,393.7866666666666,6.0,-0.5,1,10.59,,,,,,,,,2024-08-22,M60-31
20240822154617,2024-08-22 15:46:17,42,M60-31,724,1003,0,108,248,24,0,54,2.54,0.0,0.0,0.0,2163.54,6.5,1.89,-1.09,0.2,,,,,,270.0,320.0,530.0,980.0,10.0,3.0,2.0,12.0,0.0,20240822_42,中型,1635.0,3.0,,,M60,,,0.0,28.8,73.1,326,0.435,0.331,1727,0.419,1003,23.9,7.4,16.6,20.1,1.385,8,0.92,78.54819277108433,97.5,10.069928529505328,74.25999999999999,80.71379310344827,87.732,2.9396,,6.81,6.61,445.2,19.1,393.7866666666666,6.5,0.5,1,9.31,,,,,,,,,2024-08-22,M60-31
20240822155057,2024-08-22 15:50:57,43,M60-31,720,1004,0,111,246,24,0,51,2.53,0.0,0.0,0.0,2158.53,6.0,0.91,-1.1,0.3,,,,,,270.0,320.0,530.0,980.0,10.0,3.0,2.0,12.0,0.0,20240822_43,中型,1635.0,3.0,,,M60,,,0.0,28.8,73.1,321,0.451,0.346,1724,0.418,1004,23.4,7.5,15.9,20.0,1.394,8,0.92,76.44938271604939,96.6,10.22716213316152,71.35999999999999,77.83214285714284,84.6,2.9396,,6.81,6.61,445.2,19.1,393.7866666666666,6.0,-0.5,1,10.59,,,,,,,,,2024-08-22,M60-31
20240823090913,2024-08-23 09:09:13,9,M60-24,786,1089,0,120,264,27,0,58,2.42,0.0,0.0,0.0,2346.42,6.0,0.84,-0.76,0.09,,,,,,270.0,320.0,530.0,900.0,13.0,2.0,2.0,10.0,0.0,20240823_9,中型,1000.0,4.0,,,M60,,,0.0,29.8,73.3,349,0.455,0.344,1875,0.419,1089,24.4,7.7,16.6,20.0,1.385,8,1.0,86.53820224719101,114.2,13.399777841676595,77.56,91.0483870967742,91.048,2.9396,,6.81,6.61,445.2,19.1,393.7866666666666,6.0,0.0,0,19.59,66.57857142857144,466.05000000000007,,,,,,,2024-08-23,M60-24
20240823091336,2024-08-23 09:13:36,10,M60-24,521,732,0,81,175,19,0,40,1.65,0.0,0.0,0.0,1569.65,6.0,1.25,-1.7,0.41,,,,,,270.0,320.0,530.0,900.0,13.0,2.0,2.0,10.0,0.0,20240823_10,中型,1000.0,4.0,,,M60,,,0.0,29.8,73.3,234,0.463,0.346,1253,0.416,732,25.2,8.1,17.1,20.1,1.405,8,0.67,73.18765432098765,85.1,7.060521134825732,66.28,75.13571428571429,112.143,2.9396,,6.81,6.61,445.2,19.1,393.7866666666666,6.0,0.0,0,-19.41,66.57857142857144,466.05000000000007,,,,,,,2024-08-23,M60-24
20240823140934,2024-08-23 14:09:34,25,M60-31,725,1004,0,105,247,24,0,52,2.54,0.0,0.0,0.0,2159.54,7.0,1.94,-1.36,0.3,,,,,,270.0,320.0,530.0,980.0,9.0,3.0,2.0,12.0,0.0,20240823_25,中型,1540.0,4.0,,,M60,,,0.0,29.3,74.5,323,0.425,0.325,1729,0.419,1004,23.5,7.4,16.1,19.8,1.385,8,0.92,81.95185185185186,100.6,10.310154542687588,75.05999999999999,85.13214285714285,92.535,2.9396,,6.81,6.61,445.2,19.1,393.7866666666666,7.0,1.0,1,7.93,65.73653846153846,1139.4333333333332,,,,,,,2024-08-23,M60-31
20240823141422,2024-08-23 14:14:22,26,M60-31,725,1003,0,105,246,24,0,54,2.57,0.0,0.0,0.0,2159.57,7.0,1.94,-1.36,0.2,,,,,,270.0,320.0,530.0,980.0,9.0,3.0,2.0,12.0,0.0,20240823_26,中型,1540.0,4.0,,,M60,,,0.0,29.3,74.5,324,0.427,0.324,1728,0.42,1003,24.1,7.4,16.7,19.9,1.383,8,0.92,82.07777777777778,99.3,11.140638543660494,75.66,88.28928571428571,95.967,2.9396,,6.81,6.61,445.2,19.1,393.7866666666666,7.0,0.0,0,7.93,65.73653846153846,1139.4333333333332,,,,,,,2024-08-23,M60-31
20240823145259,2024-08-23 14:52:59,32,M60-31,720,1003,0,107,246,24,0,52,2.54,0.0,0.0,0.0,2154.54,6.5,0.94,-1.64,0.2,,,,,,270.0,320.0,530.0,980.0,10.0,2.0,2.0,12.0,0.0,20240823_32,中型,1540.0,4.0,,,M60,,,0.0,29.3,74.5,322,0.435,0.332,1723,0.418,1003,23.6,7.5,16.1,19.9,1.393,8,0.92,83.05185185185185,97.2,10.544147181281248,78.2,89.125,96.875,2.9396,,6.81,6.61,445.2,19.1,393.7866666666666,6.5,-0.5,1,8.31,65.73653846153846,1139.4333333333332,,,,,,,2024-08-23,M60-31
20240823145705,2024-08-23 14:57:05,33,M60-31,718,1003,0,108,248,24,0,52,2.56,0.0,0.0,0.0,2155.56,6.5,1.89,-1.91,0.2,,,,,,270.0,320.0,530.0,980.0,10.0,2.0,2.0,12.0,0.0,20240823_33,中型,1540.0,4.0,,,M60,,,0.0,29.3,74.5,324,0.435,0.333,1721,0.417,1003,23.5,7.4,16.0,20.1,1.397,8,0.92,84.64186046511628,104.0,10.351468439996856,79.8,89.02,96.761,2.9396,,6.81,6.61,445.2,19.1,393.7866666666666,6.5,0.0,0,9.31,65.73653846153846,1139.4333333333332,,,,,,,2024-08-23,M60-31
20240823154102,2024-08-23 15:41:02,41,M60-31,719,1005,0,107,242,25,0,53,2.52,0.0,0.0,0.0,2153.52,6.5,0.94,-1.78,0.4,,,,,,270.0,320.0,530.0,980.0,12.0,4.0,2.0,12.0,0.0,20240823_41,中型,1630.0,3.0,,,M60,,,0.0,29.3,74.5,320,0.442,0.334,1724,0.417,1005,24.4,7.8,16.6,19.9,1.398,8,0.92,82.94567901234568,102.1,11.07136278520663,76.88000000000001,88.8,96.522,2.9396,,6.81,6.61,445.2,19.1,393.7866666666666,6.5,0.0,0,8.31,61.26363636363638,1010.8500000000004,,,,,,,2024-08-23,M60-31
20240823154532,2024-08-23 15:45:32,42,M60-31,719,1002,0,111,246,25,0,56,2.52,0.0,0.0,0.0,2161.52,6.0,0.91,-1.24,0.1,,,,,,270.0,320.0,530.0,980.0,12.0,4.0,2.0,12.0,0.0,20240823_42,中型,1630.0,3.0,,,M60,,,0.0,29.3,74.5,327,0.451,0.339,1721,0.418,1002,24.8,7.6,17.1,20.3,1.394,8,0.92,80.76506024096386,95.2,9.147261539448284,79.44000000000001,83.62068965517241,90.892,2.9396,,6.81,6.61,445.2,19.1,393.7866666666666,6.0,-0.5,1,10.59,61.26363636363638,1010.8500000000004,,,,,,,2024-08-23,M60-31
20240826090323,2024-08-26 09:03:23,10,M60-24,781,1091,0,124,269,24,0,57,2.4,0.0,0.0,0.0,2348.4,5.5,0.81,-0.89,0.28,,,,,,270.0,320.0,530.0,900.0,13.0,0.0,2.0,10.0,7.0,20240826_10,中型,955.0,2.0,,,M60,,,0.0,28.6,75.3,350,0.461,0.354,1872,0.417,1091,23.1,6.9,16.3,20.2,1.397,8,1.0,82.13209876543209,105.0,10.992307379304384,78.96000000000001,85.04642857142856,85.046,2.9396,,6.81,6.61,445.2,19.1,393.7866666666666,5.5,-0.5,1,23.25,,,,,,,,,2024-08-26,M60-24
20240826090733,2024-08-26 09:07:33,11,M60-24,517,733,0,81,180,16,0,38,1.66,0.0,0.0,0.0,1566.66,6.0,1.25,-2.45,0.55,,,,,,270.0,320.0,530.0,900.0,13.0,0.0,2.0,10.0,7.0,20240826_11,中型,955.0,2.0,,,M60,,,0.0,28.6,75.3,234,0.45,0.346,1250,0.414,733,23.1,6.8,16.2,20.1,1.418,8,0.67,69.52048192771085,85.2,7.615864213571098,64.32,68.54827586206896,102.311,2.9396,,6.81,6.61,445.2,19.1,393.7866666666666,6.0,0.5,1,-19.41,,,,,,,,,2024-08-26,M60-24
20240826140901,2024-08-26 14:09:01,27,M60-31,732,1028,0,116,253,23,0,54,2.57,0.0,0.0,0.0,2208.57,5.5,0.87,-1.21,0.49,,,,,,270.0,320.0,530.0,980.0,11.0,3.0,2.0,12.0,2.0,20240826_27,中型,1540.0,3.0,,,M60,,,0.0,28.4,78.4,330,0.458,0.352,1760,0.416,1028,23.3,7.0,16.4,20.2,1.404,8,0.94,82.75357142857145,102.2,10.098755774711996,78.55999999999999,85.12999999999998,90.564,2.9396,,6.81,6.61,445.2,19.1,393.7866666666666,5.5,-0.5,1,15.25,61.25096153846153,1061.6833333333332,,,,,,,2024-08-26,M60-31
20240826141406,2024-08-26 14:14:06,28,M60-31,723,1014,0,116,250,23,0,53,2.55,0.0,0.0,0.0,2181.55,5.5,0.87,-1.36,0.2,,,,,,270.0,320.0,530.0,980.0,11.0,3.0,2.0,12.0,2.0,20240826_28,中型,1540.0,3.0,,,M60,,,0.0,28.4,78.4,326,0.464,0.356,1737,0.416,1014,23.3,7.1,16.3,20.3,1.402,8,0.93,81.85925925925926,101.9,9.826177908566958,78.88,83.32142857142857,89.593,2.9396,,6.81,6.61,445.2,19.1,393.7866666666666,5.5,0.0,0,15.25,61.25096153846153,1061.6833333333332,,,,,,,2024-08-26,M60-31
20240826145439,2024-08-26 14:54:39,35,M60-31,730,1027,0,116,254,23,0,53,2.6,0.0,0.0,0.0,2205.6,5.5,0.87,-1.48,0.39,,,,,,270.0,320.0,530.0,980.0,11.0,3.0,2.0,12.0,2.0,20240826_35,中型,1540.0,3.0,,,M60,,,0.0,28.4,78.4,330,0.457,0.352,1757,0.415,1027,23.0,7.0,16.1,20.2,1.407,8,0.94,81.12098765432098,101.4,10.92464329501446,74.4,87.07857142857144,92.637,2.9396,,6.81,6.61,445.2,19.1,393.7866666666666,5.5,0.0,0,15.25,61.25096153846153,1061.6833333333332,,,,,,,2024-08-26,M60-31
20240826145844,2024-08-26 14:58:44,36,M60-31,714,1016,0,119,250,24,0,53,2.54,0.0,0.0,0.0,2178.54,5.0,0.85,-2.19,0.4,,,,,,270.0,320.0,530.0,980.0,11.0,3.0,2.0,12.0,2.0,20240826_36,中型,1540.0,3.0,,,M60,,,0.0,28.4,78.4,327,0.476,0.364,1730,0.413,1016,23.5,7.3,16.2,20.5,1.423,8,0.93,75.95301204819278,93.1,9.318130239942429,71.66,76.09655172413792,81.824,2.9396,,6.81,6.61,445.2,19.1,393.7866666666666,5.0,-0.5,1,12.87,61.25096153846153,1061.6833333333332,,,,,,,2024-08-26,M60-31
20240826154322,2024-08-26 15:43:22,44,M60-31,720,1015,0,112,248,23,0,53,2.53,0.0,0.0,0.0,2173.53,6.0,0.9,-2.31,0.3,,,,,,270.0,320.0,530.0,980.0,15.0,4.0,2.0,12.0,2.0,20240826_44,中型,1630.0,2.0,,,M60,,,0.0,28.4,78.4,324,0.452,0.346,1735,0.415,1015,23.5,7.1,16.4,20.1,1.41,8,0.93,80.64938271604939,98.5,9.675808237612983,78.9,84.07857142857142,90.407,2.9396,,6.81,6.61,445.2,19.1,393.7866666666666,6.0,1.0,1,11.59,62.06262626262626,1024.0333333333333,,,,,,,2024-08-26,M60-31
20240826154748,2024-08-26 15:47:48,45,M60-31,718,1004,0,111,245,24,0,53,2.53,0.0,0.0,0.0,2157.53,6.0,0.91,-1.37,0.3,,,,,,270.0,320.0,530.0,980.0,15.0,4.0,2.0,12.0,2.0,20240826_45,中型,1630.0,2.0,,,M60,,,0.0,28.4,78.4,322,0.453,0.345,1722,0.417,1004,23.9,7.5,16.5,20.1,1.398,8,0.92,80.32317073170732,99.9,10.674214414236516,75.02000000000001,84.5655172413793,91.919,2.9396,,6.81,6.61,445.2,19.1,393.7866666666666,6.0,0.0,0,10.59,62.06262626262626,1024.0333333333333,,,,,,,2024-08-26,M60-31
20240827090710,2024-08-27 09:07:10,9,M60-24,774,1091,0,124,268,24,0,58,2.4,0.0,0.0,0.0,2341.4,5.5,0.81,-1.78,0.28,,,,,,270.0,320.0,530.0,900.0,15.0,1.0,2.0,10.0,0.0,20240827_9,中型,955.0,2.0,,,M60,,,0.0,29.3,70.6,350,0.463,0.354,1865,0.415,1091,23.4,6.9,16.6,20.3,1.41,8,1.0,78.15729166666667,96.3,8.96268589755682,75.44,75.3941176470588,75.394,2.9396,,6.81,6.61,445.2,19.1,393.7866666666666,5.5,-0.5,1,23.25,,,,,,,,,2024-08-27,M60-24
20240827091154,2024-08-27 09:11:54,10,M60-24,512,722,0,77,175,17,0,37,1.6,0.0,0.0,0.0,1541.6,6.5,1.32,-2.48,0.56,,,,,,270.0,320.0,530.0,900.0,15.0,1.0,2.0,10.0,0.0,20240827_10,中型,955.0,2.0,,,M60,,,0.0,29.3,70.6,229,0.44,0.336,1234,0.415,722,23.6,7.4,16.2,19.9,1.41,8,0.66,67.76170212765958,81.6,6.021541231685547,64.44,65.26060606060605,98.88,2.9396,,6.81,6.61,445.2,19.1,393.7866666666666,6.5,1.0,1,-21.69,,,,,,,,,2024-08-27,M60-24
20240827142144,2024-08-27 14:21:44,28,M60-31,708,1003,0,114,245,24,0,53,2.55,0.0,0.0,0.0,2149.55,5.5,0.88,-2.34,0.2,,,,,,270.0,320.0,530.0,980.0,12.0,3.0,2.0,12.0,0.0,20240827_28,中型,1522.0,2.0,,,M60,,,0.0,29.1,72.2,322,0.465,0.354,1711,0.414,1003,23.9,7.5,16.5,20.3,1.417,8,0.92,80.4716049382716,98.2,9.150460213318846,79.46,82.41785714285713,89.585,2.9396,,6.81,6.61,445.2,19.1,393.7866666666666,5.5,-1.0,1,13.25,65.19716981132075,1149.6434276729558,,,,,,,2024-08-27,M60-31
20240827142602,2024-08-27 14:26:02,29,M60-31,708,1004,0,115,248,23,0,52,2.53,0.0,0.0,0.0,2152.53,5.5,1.77,-2.34,0.3,,,,,,270.0,320.0,530.0,980.0,12.0,3.0,2.0,12.0,0.0,20240827_29,中型,1522.0,2.0,,,M60,,,0.0,29.1,72.2,323,0.464,0.356,1712,0.414,1004,23.2,7.1,16.1,20.4,1.418,8,0.92,78.97469879518071,97.4,10.129187735765594,75.0,81.41379310344826,88.493,2.9396,,6.81,6.61,445.2,19.1,393.7866666666666,5.5,0.0,0,14.25,65.19716981132075,1149.6434276729558,,,,,,,2024-08-27,M60-31
20240827151310,2024-08-27 15:13:10,33,M60-31,707,1003,0,114,247,23,0,51,2.53,0.0,0.0,0.0,2147.53,5.5,0.88,-2.48,0.2,,,,,,270.0,320.0,530.0,980.0,10.0,3.0,2.0,12.0,0.0,20240827_33,中型,1522.0,2.0,,,M60,,,0.0,29.1,72.2,321,0.462,0.355,1710,0.413,1003,23.1,7.2,15.9,20.3,1.419,8,0.92,79.82588235294118,100.0,10.273348190584349,77.08,82.43793103448277,89.606,2.9396,,6.81,6.61,445.2,19.1,393.7866666666666,5.5,0.0,0,13.25,65.19716981132075,1149.6434276729558,,,,,,,2024-08-27,M60-31
20240827151739,2024-08-27 15:17:39,34,M60-31,713,1003,0,114,246,24,0,52,2.54,0.0,0.0,0.0,2154.54,5.5,0.88,-1.66,0.2,,,,,,270.0,320.0,530.0,980.0,10.0,3.0,2.0,12.0,0.0,20240827_34,中型,1522.0,2.0,,,M60,,,0.0,29.1,72.2,322,0.463,0.354,1716,0.416,1003,23.6,7.5,16.1,20.3,1.407,8,0.92,80.30121951219512,94.7,9.513437145304954,75.9,85.50344827586207,92.939,2.9396,,6.81,6.61,445.2,19.1,393.7866666666666,5.5,0.0,0,13.25,65.19716981132075,1149.6434276729558,,,,,,,2024-08-27,M60-31
20240827155630,2024-08-27 15:56:30,41,M60-31,712,1003,0,114,247,23,0,52,2.53,0.0,0.0,0.0,2153.53,5.5,0.88,-1.79,0.2,,,,,,270.0,320.0,530.0,980.0,11.0,3.0,2.0,12.0,0.0,20240827_41,中型,1645.0,3.0,,,M60,,,0.0,29.1,72.2,322,0.462,0.354,1715,0.415,1003,23.3,7.1,16.1,20.3,1.409,8,0.92,76.22317073170731,93.9,8.731025402586273,73.74000000000001,75.37241379310345,81.927,2.9396,,6.81,6.61,445.2,19.1,393.7866666666666,5.5,0.0,0,13.25,61.29381443298968,996.0244845360824,,,,,,,2024-08-27,M60-31
20240827160111,2024-08-27 16:01:11,42,M60-31,717,1003,0,107,247,24,0,55,2.55,0.0,0.0,0.0,2155.55,6.5,0.94,-2.05,0.2,,,,,,270.0,320.0,530.0,980.0,11.0,3.0,2.0,12.0,0.0,20240827_42,中型,1645.0,3.0,,,M60,,,0.0,29.1,72.2,326,0.433,0.328,1720,0.417,1003,24.2,7.4,16.9,20.1,1.399,8,0.92,83.9710843373494,103.4,11.698331979960612,78.76,92.73793103448276,100.802,2.9396,,6.81,6.61,445.2,19.1,393.7866666666666,6.5,1.0,1,8.31,61.29381443298968,996.0244845360824,,,,,,,2024-08-27,M60-31
20240828091006,2024-08-28 09:10:06,11,M60-24,769,1093,0,128,268,24,0,58,2.42,0.0,0.0,0.0,2342.42,5.0,0.79,-1.91,0.46,,,,,,270.0,320.0,530.0,900.0,13.0,2.0,2.0,10.0,0.0,20240828_11,中型,955.0,2.0,,,M60,,,0.0,29.9,67.4,350,0.478,0.366,1862,0.413,1093,23.4,6.9,16.6,20.4,1.421,8,1.0,83.20595238095237,105.5,11.016636242200727,82.54,86.04333333333334,86.043,2.9396,,6.66,6.61,445.2,19.1,393.7866666666666,5.0,-1.5,1,21.87,,,,,,,,,2024-08-28,M60-24
20240828091427,2024-08-28 09:14:27,12,M60-24,515,733,0,83,180,16,0,38,1.64,0.0,0.0,0.0,1566.64,5.5,1.22,-2.46,0.55,,,,,,270.0,320.0,530.0,900.0,13.0,2.0,2.0,10.0,0.0,20240828_12,中型,955.0,2.0,,,M60,,,0.0,29.9,67.4,234,0.461,0.355,1248,0.413,733,23.1,6.8,16.2,20.3,1.423,8,0.67,71.87108433734942,83.5,6.648951907993839,69.86,72.26896551724138,107.864,2.9396,,6.66,6.61,445.2,19.1,393.7866666666666,5.5,0.5,1,-17.75,,,,,,,,,2024-08-28,M60-24
20240828141148,2024-08-28 14:11:48,27,M60-31,711,1004,0,111,245,25,0,52,2.55,0.0,0.0,0.0,2150.55,6.0,0.91,-2.34,0.3,,,,,,270.0,320.0,530.0,980.0,9.0,4.0,2.0,12.0,0.0,20240828_27,中型,1543.0,2.0,,,M60,,,0.0,29.7,73.9,322,0.453,0.345,1715,0.415,1004,23.9,7.8,16.1,20.2,1.412,8,0.92,83.07228915662651,100.6,10.37722614529554,77.2,88.35517241379311,96.038,2.9396,,6.66,6.61,445.2,19.1,393.7866666666666,6.0,0.5,1,10.59,66.13173076923077,1142.976746794872,,,,,,,2024-08-28,M60-31
20240828141610,2024-08-28 14:16:10,28,M60-31,707,1003,0,115,247,24,0,55,2.53,0.0,0.0,0.0,2153.53,5.5,1.77,-2.48,0.2,,,,,,270.0,320.0,530.0,980.0,9.0,4.0,2.0,12.0,0.0,20240828_28,中型,1543.0,2.0,,,M60,,,0.0,29.7,73.9,326,0.466,0.353,1710,0.413,1003,24.2,7.4,16.9,20.5,1.419,8,0.92,81.55365853658539,98.0,11.33544188431448,74.44000000000001,87.79655172413791,95.431,2.9396,,6.66,6.61,445.2,19.1,393.7866666666666,5.5,-0.5,1,14.25,66.13173076923077,1142.976746794872,,,,,,,2024-08-28,M60-31
20240828145550,2024-08-28 14:55:50,31,M60-31,709,1004,0,115,245,24,0,53,2.52,0.0,0.0,0.0,2152.52,5.5,1.77,-2.21,0.3,,,,,,270.0,320.0,530.0,980.0,10.0,3.0,2.0,12.0,0.0,20240828_31,中型,1543.0,2.0,,,M60,,,0.0,29.7,73.9,322,0.469,0.357,1713,0.414,1004,23.9,7.5,16.5,20.3,1.416,8,0.92,81.77283950617284,97.6,10.06531769653926,78.8,87.65714285714286,95.28,2.9396,,6.66,6.61,445.2,19.1,393.7866666666666,5.5,0.0,0,14.25,66.13173076923077,1142.976746794872,,,,,,,2024-08-28,M60-31
20240828150020,2024-08-28 15:00:20,32,M60-31,707,1003,0,115,243,25,0,54,2.55,0.0,0.0,0.0,2149.55,5.5,1.77,-2.48,0.2,,,,,,270.0,320.0,530.0,980.0,10.0,3.0,2.0,12.0,0.0,20240828_32,中型,1543.0,2.0,,,M60,,,0.0,29.7,73.9,322,0.473,0.357,1710,0.413,1003,24.5,7.8,16.8,20.4,1.419,8,0.92,78.64024390243902,99.8,9.583418858303247,75.28,80.33793103448275,87.324,2.9396,,6.66,6.61,445.2,19.1,393.7866666666666,5.5,0.0,0,14.25,66.13173076923077,1142.976746794872,,,,,,,2024-08-28,M60-31
20240828154310,2024-08-28 15:43:10,40,M60-31,709,1003,0,111,247,23,0,52,2.52,0.0,0.0,0.0,2147.52,6.0,0.91,-2.61,0.2,,,,,,270.0,320.0,530.0,980.0,11.0,3.0,2.0,12.0,0.0,20240828_40,中型,1627.0,3.0,,,M60,,,0.0,29.7,73.9,322,0.449,0.345,1712,0.414,1003,23.3,7.1,16.1,20.2,1.415,8,0.92,78.99753086419753,91.2,8.873778480481262,78.32000000000001,81.42142857142856,88.502,2.9396,,6.66,6.61,445.2,19.1,393.7866666666666,6.0,0.5,1,10.59,60.71515151515151,1004.8357575757576,,,,,,,2024-08-28,M60-31
20240828154729,2024-08-28 15:47:29,41,M60-31,710,1004,0,111,246,23,0,54,2.53,0.0,0.0,0.0,2150.53,6.0,0.91,-2.47,0.3,,,,,,270.0,320.0,530.0,980.0,11.0,3.0,2.0,12.0,0.0,20240828_41,中型,1627.0,3.0,,,M60,,,0.0,29.7,73.9,323,0.451,0.344,1714,0.414,1004,23.8,7.1,16.7,20.2,1.414,8,0.92,80.34444444444443,95.0,9.693474959482971,79.16,84.74642857142858,92.116,2.9396,,6.66,6.61,445.2,19.1,393.7866666666666,6.0,0.0,0,10.59,60.71515151515151,1004.8357575757576,,,,,,,2024-08-28,M60-31
20240829090909,2024-08-29 09:09:09,11,M60-31,791,1092,0,120,270,26,0,58,2.65,0.0,0.0,0.0,2359.65,6.0,0.84,-0.13,0.37,,,,,,270.0,320.0,530.0,900.0,15.0,1.0,2.0,10.0,0.0,20240829_11,中型,958.0,2.0,,,M60,,,0.0,30.4,70.4,354,0.444,0.339,1883,0.42,1092,23.7,7.3,16.4,20.1,1.381,8,1.0,86.45106382978723,112.9,11.672305326465017,84.38000000000001,88.78787878787878,88.788,2.9396,,6.66,6.61,445.2,19.1,393.7866666666666,6.0,0.0,0,19.59,,,,,,,,,2024-08-29,M60-31
20240829091347,2024-08-29 09:13:47,12,M60-31,528,733,0,78,179,19,0,39,1.76,0.0,0.0,0.0,1577.76,6.5,1.3,-0.94,0.55,,,,,,270.0,320.0,530.0,900.0,15.0,1.0,2.0,10.0,0.0,20240829_12,中型,958.0,2.0,,,M60,,,0.0,30.4,70.4,237,0.436,0.329,1261,0.419,733,24.5,8.0,16.5,20.0,1.388,8,0.67,72.68024691358025,84.0,6.978705171087228,68.03999999999999,73.01428571428572,108.977,2.9396,,6.66,6.61,445.2,19.1,393.7866666666666,6.5,0.5,1,-20.69,,,,,,,,,2024-08-29,M60-31
20240829141749,2024-08-29 14:17:49,27,M60-31,732,1003,0,104,242,31,0,53,2.47,0.0,0.0,0.0,2167.47,7.0,0.97,-0.41,0.2,,,,,,270.0,320.0,530.0,980.0,11.0,4.0,2.0,12.0,5.5,20240829_27,中型,1600.0,2.0,,,M60,,,0.0,28.0,83.4,326,0.43,0.319,1735,0.422,1003,25.8,9.5,16.3,19.9,1.37,8,0.92,82.23827160493828,101.0,9.799730002595052,76.03999999999999,84.61428571428571,91.972,2.9396,,6.66,6.61,445.2,19.1,393.7866666666666,7.0,0.5,1,6.93,65.18333333333334,1108.1166666666668,,,,,,,2024-08-29,M60-31
20240829142221,2024-08-29 14:22:21,28,M60-31,729,1003,0,105,247,29,0,53,2.45,0.0,0.0,0.0,2168.45,7.0,1.94,-0.82,0.2,,,,,,270.0,320.0,530.0,980.0,11.0,4.0,2.0,12.0,5.5,20240829_28,中型,1600.0,2.0,,,M60,,,0.0,28.0,83.4,329,0.425,0.319,1732,0.421,1003,24.9,8.8,16.1,20.0,1.376,8,0.92,85.23333333333333,102.7,10.64870014672283,79.47999999999999,91.975,99.973,2.9396,,6.66,6.61,445.2,19.1,393.7866666666666,7.0,0.0,0,7.93,65.18333333333334,1108.1166666666668,,,,,,,2024-08-29,M60-31
20240829150739,2024-08-29 15:07:39,36,M60-31,731,1005,0,105,246,27,0,54,2.42,0.0,0.0,0.0,2170.42,7.0,1.94,-0.54,0.4,,,,,,270.0,320.0,530.0,980.0,12.0,6.0,2.0,12.0,5.5,20240829_36,中型,1600.0,2.0,,,M60,,,0.0,28.0,83.4,327,0.427,0.321,1736,0.421,1005,24.8,8.3,16.5,19.9,1.375,8,0.92,83.61162790697674,99.9,9.18499051922706,78.52,86.80666666666667,94.355,2.9396,,6.66,6.61,445.2,19.1,393.7866666666666,7.0,0.0,0,7.93,65.18333333333334,1108.1166666666668,,,,,,,2024-08-29,M60-31
20240829151223,2024-08-29 15:12:23,37,M60-31,729,1005,0,104,246,28,0,56,2.46,0.0,0.0,0.0,2170.46,7.0,0.97,-0.82,0.4,,,,,,270.0,320.0,530.0,980.0,12.0,6.0,2.0,12.0,5.5,20240829_37,中型,1600.0,2.0,,,M60,,,0.0,28.0,83.4,330,0.423,0.315,1734,0.42,1005,25.5,8.5,17.0,20.0,1.379,8,0.92,82.59780219780221,99.3,11.222817984860743,74.55999999999999,88.88125,96.61,2.9396,,6.66,6.61,445.2,19.1,393.7866666666666,7.0,0.0,0,6.93,65.18333333333334,1108.1166666666668,,,,,,,2024-08-29,M60-31
20240829155956,2024-08-29 15:59:56,46,M60-31,725,1004,0,104,246,28,0,54,2.41,0.0,0.0,0.0,2163.41,7.0,0.97,-1.36,0.3,,,,,,270.0,320.0,530.0,980.0,10.0,3.0,2.0,12.0,5.5,20240829_46,中型,1645.0,3.0,,,M60,,,0.0,28.0,83.4,328,0.423,0.317,1729,0.419,1004,25.0,8.5,16.5,20.0,1.385,8,0.92,75.21111111111111,97.4,9.314027652477264,70.26,74.85714285714286,81.366,2.9396,,6.66,6.61,445.2,19.1,393.7866666666666,7.0,0.0,0,6.93,60.896907216494846,989.5747422680412,,,,,,,2024-08-29,M60-31
20240829160431,2024-08-29 16:04:31,47,M60-31,729,1006,0,104,242,31,0,53,2.41,0.0,0.0,0.0,2167.41,7.0,0.97,-0.82,0.5,,,,,,270.0,320.0,530.0,980.0,10.0,3.0,2.0,12.0,5.5,20240829_47,中型,1645.0,3.0,,,M60,,,0.0,28.0,83.4,326,0.43,0.319,1735,0.42,1006,25.8,9.5,16.3,19.9,1.38,8,0.92,77.44814814814814,93.6,8.75716441945737,74.72,79.69285714285715,86.623,2.9396,,6.66,6.61,445.2,19.1,393.7866666666666,7.0,0.0,0,6.93,60.896907216494846,989.5747422680412,,,,,,,2024-08-29,M60-31
20240830090129,2024-08-30 09:01:29,7,M60-31,793,1092,0,115,264,30,0,57,2.62,0.0,0.0,0.0,2353.62,7.0,2.68,-0.75,0.37,,,,,,270.0,320.0,530.0,900.0,14.0,2.0,2.0,10.0,0.0,20240830_7,中型,955.0,2.0,,,M60,,,0.0,29.6,69.4,351,0.436,0.328,1885,0.421,1092,24.8,8.5,16.2,19.8,1.377,8,1.0,81.06341463414634,101.9,11.238799434571185,78.82000000000002,83.45172413793104,83.452,2.9396,,6.66,6.61,445.2,19.1,393.7866666666666,7.0,0.0,0,17.93,,,,,,,,,2024-08-30,M60-31
20240830090529,2024-08-30 09:05:29,8,M60-31,536,736,0,72,181,21,0,38,1.78,0.0,0.0,0.0,1585.78,8.0,2.86,-0.74,0.96,,,,,,270.0,320.0,530.0,900.0,14.0,2.0,2.0,10.0,0.0,20240830_8,中型,955.0,2.0,,,M60,,,0.0,29.6,69.4,240,0.398,0.3,1272,0.421,736,24.6,8.8,15.8,19.7,1.373,8,0.67,72.73456790123457,84.5,7.42578358493753,67.58,74.93928571428572,111.85,2.9396,,6.66,6.61,445.2,19.1,393.7866666666666,8.0,1.0,1,-18.86,,,,,,,,,2024-08-30,M60-31
20240830130311,2024-08-30 13:03:11,19,M60-36,886,1222,0,132,298,32,0,64,3.41,0.0,0.0,0.0,2637.41,6.5,1.54,-0.56,0.25,,,,,,330.0,460.0,680.0,860.0,10.0,3.0,2.0,13.0,0.0,20240830_19,中型,,4.0,,,M60,,,0.0,29.1,77.4,394,0.443,0.335,2108,0.42,1222,24.4,8.1,16.2,20.0,1.379,8,1.12,84.25529411764705,120.4,13.576021299528795,76.8,85.57931034482759,76.41,2.9396,,6.66,6.61,445.2,19.1,393.7866666666666,6.5,-1.5,1,33.31,,,,,,,,,2024-08-30,M60-36
20240830141742,2024-08-30 14:17:42,29,M60-36,727,1005,0,105,247,27,0,52,2.83,0.0,0.0,0.0,2165.83,7.0,1.94,-1.09,0.4,,,,,,270.0,320.0,530.0,980.0,10.0,2.0,2.0,12.0,0.0,20240830_29,中型,1540.0,2.0,,,M60,,,0.0,29.1,77.4,326,0.425,0.322,1732,0.42,1005,24.2,8.3,16.0,19.9,1.382,8,0.92,83.81379310344829,102.8,10.070534832831012,75.64,86.80967741935487,94.358,2.9396,,6.66,6.61,445.2,19.1,393.7866666666666,7.0,0.5,1,7.93,67.3076923076923,1166.6666666666663,,,,,,,2024-08-30,M60-36
20240830142159,2024-08-30 14:21:59,30,M60-36,727,1005,0,108,242,29,0,53,2.82,0.0,0.0,0.0,2166.82,6.5,1.89,-0.68,0.4,,,,,,270.0,320.0,530.0,980.0,10.0,2.0,2.0,12.0,0.0,20240830_30,中型,1540.0,2.0,,,M60,,,0.0,29.1,77.4,324,0.446,0.333,1732,0.42,1005,25.3,9.0,16.4,20.0,1.382,8,0.92,78.5320987654321,96.2,9.552490815508218,73.4,82.46071428571429,89.631,2.9396,,6.66,6.61,445.2,19.1,393.7866666666666,6.5,-0.5,1,9.31,67.3076923076923,1166.6666666666663,,,,,,,2024-08-30,M60-36
20240830145816,2024-08-30 14:58:16,35,M60-36,724,1007,0,108,246,27,0,54,2.81,0.0,0.0,0.0,2168.81,6.5,1.89,-1.09,0.6,,,,,,270.0,320.0,530.0,980.0,9.0,3.0,2.0,12.0,0.0,20240830_35,中型,1540.0,2.0,,,M60,,,0.0,29.1,77.4,327,0.439,0.33,1731,0.418,1007,24.8,8.3,16.5,20.1,1.391,8,0.92,78.420987654321,95.8,9.582709687268256,74.78,82.19642857142857,89.344,2.9396,,6.66,6.61,445.2,19.1,393.7866666666666,6.5,0.0,0,9.31,67.3076923076923,1166.6666666666663,,,,,,,2024-08-30,M60-36
20240830150241,2024-08-30 15:02:41,36,M60-36,727,1005,0,108,247,27,0,51,2.82,0.0,0.0,0.0,2167.82,6.5,1.89,-0.68,0.4,,,,,,270.0,320.0,530.0,980.0,9.0,3.0,2.0,12.0,0.0,20240830_36,中型,1540.0,2.0,,,M60,,,0.0,29.1,77.4,325,0.437,0.332,1732,0.42,1005,24.0,8.3,15.7,20.0,1.382,8,0.92,81.60813953488372,102.0,9.96191836289086,75.88,84.30000000000001,91.63,2.9396,,6.66,6.61,445.2,19.1,393.7866666666666,6.5,0.0,0,9.31,67.3076923076923,1166.6666666666663,,,,,,,2024-08-30,M60-36
20240830153900,2024-08-30 15:39:00,39,M60-36,729,1006,0,108,245,27,0,53,2.82,0.0,0.0,0.0,2170.82,6.5,1.89,-0.41,0.5,,,,,,270.0,320.0,530.0,980.0,10.0,3.0,2.0,12.0,0.0,20240830_39,中型,1630.0,3.0,,,M60,,,0.0,29.1,77.4,325,0.441,0.332,1735,0.42,1006,24.6,8.3,16.3,20.0,1.38,8,0.92,76.38705882352942,93.4,8.233572425071193,73.8,75.49310344827585,82.058,2.9396,,6.66,6.61,445.2,19.1,393.7866666666666,6.5,0.0,0,9.31,59.2,976.8,,,,,,,2024-08-30,M60-36
20240830154323,2024-08-30 15:43:23,40,M60-36,728,1007,0,105,247,28,0,53,2.83,0.0,0.0,0.0,2170.83,7.0,1.94,-0.95,0.6,,,,,,270.0,320.0,530.0,980.0,10.0,3.0,2.0,12.0,0.0,20240830_40,中型,1630.0,3.0,,,M60,,,0.0,29.1,77.4,328,0.425,0.32,1735,0.42,1007,24.7,8.5,16.2,20.0,1.383,8,0.92,78.7074074074074,99.4,9.636194343547238,72.85999999999999,79.44642857142857,86.355,2.9396,,6.66,6.61,445.2,19.1,393.7866666666666,7.0,0.5,1,7.93,59.2,976.8,,,,,,,2024-08-30,M60-36
20240902091105,2024-09-02 09:11:05,13,M60-24,784,1093,0,120,268,27,0,56,2.33,0.0,0.0,0.0,2350.33,6.0,0.84,-1.01,0.46,,,,,,270.0,320.0,530.0,900.0,14.0,1.0,2.0,10.0,0.0,20240902_13,中型,1051.0,1.0,,,M60,,,0.0,30.2,67.0,351,0.448,0.342,1877,0.418,1093,23.6,7.7,16.0,20.1,1.394,9,1.0,86.06913580246915,110.9,12.794584521598312,79.96000000000001,93.50714285714288,93.507,2.9396,,6.66,6.61,445.2,19.1,374.94666666666666,6.0,-1.0,1,19.59,62.49761904761905,437.48333333333335,,,,,,,2024-09-02,M60-24
20240902091506,2024-09-02 09:15:06,14,M60-24,524,733,0,81,180,17,0,37,1.59,0.0,0.0,0.0,1573.59,6.0,1.25,-1.13,0.55,,,,,,270.0,320.0,530.0,900.0,14.0,1.0,2.0,10.0,0.0,20240902_14,中型,1051.0,1.0,,,M60,,,0.0,30.2,67.0,234,0.45,0.346,1257,0.417,733,23.1,7.3,15.8,20.0,1.399,9,0.67,70.83956043956043,83.1,6.213542089765878,69.43999999999998,69.584375,103.857,2.9396,,6.66,6.61,445.2,19.1,374.94666666666666,6.0,0.0,0,-19.41,62.49761904761905,437.48333333333335,,,,,,,2024-09-02,M60-24
20240902100218,2024-09-02 10:02:18,17,M60-31,778,1091,0,124,268,27,0,57,2.59,0.0,0.0,0.0,2347.59,5.5,0.81,-1.27,0.28,,,,,,280.0,320.0,530.0,900.0,15.0,0.0,2.0,10.0,0.0,20240902_17,中型,1051.0,1.0,,,M60,,,0.0,30.2,67.0,352,0.463,0.352,1869,0.416,1091,23.9,7.7,16.2,20.3,1.402,9,1.0,81.01234567901234,105.7,10.667527542992614,76.82000000000001,82.64285714285714,82.643,2.9396,,6.66,6.61,445.2,19.1,374.94666666666666,5.5,-0.5,1,23.25,62.49761904761905,437.48333333333335,,,,,,,2024-09-02,M60-31
20240902100622,2024-09-02 10:06:22,18,M60-31,512,721,0,79,176,18,0,39,1.75,0.0,0.0,0.0,1546.75,6.0,1.28,-2.1,0.42,,,,,,280.0,320.0,530.0,900.0,15.0,0.0,2.0,10.0,0.0,20240902_18,中型,1051.0,1.0,,,M60,,,0.0,30.2,67.0,233,0.449,0.339,1233,0.415,721,24.5,7.7,16.7,20.2,1.408,9,0.66,68.89382716049383,81.5,6.5645953807783455,63.260000000000005,68.12857142857142,103.225,2.9396,,6.66,6.61,445.2,19.1,374.94666666666666,6.0,0.5,1,-21.41,62.49761904761905,437.48333333333335,,,,,,,2024-09-02,M60-31
20240902142001,2024-09-02 14:20:01,33,M60-31,715,1007,0,114,247,27,0,51,2.47,0.0,0.0,0.0,2163.47,5.5,0.88,-1.38,0.6,,,,,,270.0,320.0,530.0,980.0,14.0,2.0,2.0,12.0,0.0,20240902_33,中型,1550.0,4.0,,,M60,,,0.0,29.3,78.3,325,0.462,0.351,1722,0.415,1007,24.0,8.3,15.7,20.3,1.408,9,0.92,82.72168674698794,97.8,10.558226943527458,78.29999999999998,88.75862068965519,96.477,2.9396,,6.66,6.61,445.2,19.1,374.94666666666666,5.5,-0.5,1,13.25,65.75242718446603,1128.7500000000002,,,,,,,2024-09-02,M60-31
20240902142422,2024-09-02 14:24:22,34,M60-31,710,1005,0,118,246,28,0,53,2.45,0.0,0.0,0.0,2162.45,5.0,0.85,-1.53,0.4,,,,,,270.0,320.0,530.0,980.0,14.0,2.0,2.0,12.0,0.0,20240902_34,中型,1550.0,4.0,,,M60,,,0.0,29.3,78.3,327,0.48,0.361,1715,0.414,1005,24.8,8.6,16.2,20.6,1.415,9,0.92,79.2567901234568,95.0,10.121251792384216,73.05999999999999,83.40357142857142,90.656,2.9396,,6.66,6.61,445.2,19.1,374.94666666666666,5.0,-0.5,1,11.87,65.75242718446603,1128.7500000000002,,,,,,,2024-09-02,M60-31
20240902150414,2024-09-02 15:04:14,40,M60-31,712,1005,0,118,245,27,0,52,2.45,0.0,0.0,0.0,2161.45,5.0,0.85,-1.25,0.4,,,,,,270.0,320.0,530.0,980.0,10.0,3.0,2.0,12.0,0.0,20240902_40,中型,1550.0,4.0,,,M60,,,0.0,29.3,78.3,324,0.482,0.364,1717,0.415,1005,24.4,8.3,16.0,20.5,1.412,9,0.92,79.94235294117648,97.4,8.33774375561255,74.32,81.38275862068967,88.46,2.9396,,6.66,6.61,445.2,19.1,374.94666666666666,5.0,0.0,0,11.87,65.75242718446603,1128.7500000000002,,,,,,,2024-09-02,M60-31
20240902150847,2024-09-02 15:08:47,41,M60-31,711,1004,0,118,246,28,0,56,2.45,0.0,0.0,0.0,2165.45,5.0,0.85,-1.39,0.3,,,,,,270.0,320.0,530.0,980.0,10.0,3.0,2.0,12.0,0.0,20240902_41,中型,1550.0,4.0,,,M60,,,0.0,29.3,78.3,330,0.48,0.358,1715,0.415,1004,25.5,8.5,17.0,20.7,1.412,9,0.92,80.70487804878047,96.7,9.615116432447303,76.92,84.96551724137929,92.354,2.9396,,6.66,6.61,445.2,19.1,374.94666666666666,5.0,0.0,0,11.87,65.75242718446603,1128.7500000000002,,,,,,,2024-09-02,M60-31
20240902154716,2024-09-02 15:47:16,46,M60-31,709,1008,0,118,246,27,0,53,2.46,0.0,0.0,0.0,2163.46,5.0,0.85,-1.66,0.7,,,,,,270.0,320.0,530.0,980.0,11.0,3.0,2.0,12.0,0.0,20240902_46,中型,1630.0,3.0,,,M60,,,0.0,29.3,78.3,326,0.48,0.362,1717,0.413,1008,24.5,8.3,16.3,20.5,1.422,9,0.92,78.26979166666666,95.2,8.709742148303276,74.38,79.59705882352942,86.519,2.9396,,6.66,6.61,445.2,19.1,374.94666666666666,5.0,0.0,0,11.87,59.56868686868687,982.8833333333332,,,,,,,2024-09-02,M60-31
20240902155155,2024-09-02 15:51:55,47,M60-31,712,1007,0,118,247,27,0,52,2.45,0.0,0.0,0.0,2165.45,5.0,0.85,-1.25,0.6,,,,,,270.0,320.0,530.0,980.0,11.0,3.0,2.0,12.0,0.0,20240902_47,中型,1630.0,3.0,,,M60,,,0.0,29.3,78.3,326,0.478,0.362,1719,0.414,1007,24.2,8.3,16.0,20.5,1.414,9,0.92,77.98765432098766,96.0,10.524578906752357,71.08,84.125,91.44,2.9396,,6.66,6.61,445.2,19.1,374.94666666666666,5.0,0.0,0,11.87,59.56868686868687,982.8833333333332,,,,,,,2024-09-02,M60-31
20240903090532,2024-09-03 09:05:32,10,M60-31,778,1093,0,124,269,27,0,57,2.64,0.0,0.0,0.0,2350.64,5.5,0.81,-1.27,0.46,,,,,,270.0,320.0,530.0,900.0,12.0,0.0,2.0,10.0,0.0,20240903_10,中型,1035.0,2.0,,,M60,,,0.0,30.5,72.0,353,0.461,0.351,1871,0.416,1093,23.8,7.6,16.1,20.3,1.405,9,1.0,85.23614457831326,102.0,11.20598568873821,81.05999999999999,90.30344827586208,90.303,2.9396,,6.67,6.61,445.2,19.1,374.94666666666666,5.5,0.5,1,23.25,67.64047619047618,473.4833333333332,,,,,,,2024-09-03,M60-31
20240903091008,2024-09-03 09:10:08,11,M60-31,521,734,0,81,180,19,0,39,1.79,0.0,0.0,0.0,1575.79,6.0,1.25,-1.7,0.69,,,,,,270.0,320.0,530.0,900.0,12.0,0.0,2.0,10.0,0.0,20240903_11,中型,1035.0,2.0,,,M60,,,0.0,30.5,72.0,238,0.45,0.34,1255,0.415,734,24.4,8.0,16.4,20.3,1.409,9,0.67,71.13103448275862,82.8,5.975203749612698,67.08,72.13548387096775,107.665,2.9396,,6.67,6.61,445.2,19.1,374.94666666666666,6.0,0.5,1,-19.41,67.64047619047618,473.4833333333332,,,,,,,2024-09-03,M60-31
20240903094911,2024-09-03 09:49:11,14,M60-31,776,1092,0,124,268,28,0,58,2.61,0.0,0.0,0.0,2348.61,5.5,0.81,-1.52,0.37,,,,,,270.0,320.0,530.0,900.0,14.0,0.0,2.0,10.0,0.0,20240903_14,中型,1035.0,2.0,,,M60,,,0.0,30.5,72.0,354,0.463,0.35,1868,0.415,1092,24.3,7.9,16.4,20.4,1.407,9,1.0,83.07590361445783,101.5,10.993049176983485,77.94000000000001,86.13103448275861,86.131,2.9396,,6.67,6.61,445.2,19.1,374.94666666666666,5.5,-0.5,1,23.25,67.64047619047618,473.4833333333332,,,,,,,2024-09-03,M60-31
20240903095310,2024-09-03 09:53:10,15,M60-31,520,733,0,81,175,23,0,38,1.77,0.0,0.0,0.0,1571.77,6.0,1.25,-1.89,0.55,,,,,,270.0,320.0,530.0,900.0,14.0,0.0,2.0,10.0,0.0,20240903_15,中型,1035.0,2.0,,,M60,,,0.0,30.5,72.0,236,0.463,0.343,1253,0.415,733,25.8,9.7,16.1,20.2,1.41,9,0.67,71.58170731707317,82.5,7.460483343538457,65.53999999999999,74.26206896551724,110.839,2.9396,,6.67,6.61,445.2,19.1,374.94666666666666,6.0,0.5,1,-19.41,67.64047619047618,473.4833333333332,,,,,,,2024-09-03,M60-31
20240903141109,2024-09-03 14:11:09,27,M60-36,716,1004,0,115,246,27,0,53,2.82,0.0,0.0,0.0,2163.82,5.5,1.77,-1.24,0.3,,,,,,270.0,320.0,530.0,980.0,10.0,3.0,2.0,12.0,0.0,20240903_27,中型,1535.0,3.0,,,M60,,,0.0,29.8,76.9,326,0.467,0.353,1720,0.416,1004,24.5,8.3,16.3,20.4,1.402,9,0.92,84.86547619047619,103.7,12.34832255860438,77.1,92.38333333333335,100.417,2.9396,,6.67,6.61,445.2,19.1,374.94666666666666,5.5,-0.5,1,14.25,61.58076923076923,1072.5317307692308,,,,,,,2024-09-03,M60-36
20240903141634,2024-09-03 14:16:34,28,M60-36,710,1006,0,118,246,26,0,54,2.85,0.0,0.0,0.0,2162.85,5.0,0.85,-1.53,0.5,,,,,,270.0,320.0,530.0,980.0,10.0,3.0,2.0,12.0,0.0,20240903_28,中型,1535.0,3.0,,,M60,,,0.0,29.8,76.9,326,0.48,0.362,1716,0.414,1006,24.5,8.0,16.6,20.6,1.417,9,0.92,81.02659574468085,99.6,10.406065902154468,74.58000000000001,82.88484848484849,90.092,2.9396,,6.67,6.61,445.2,19.1,374.94666666666666,5.0,-0.5,1,11.87,61.58076923076923,1072.5317307692308,,,,,,,2024-09-03,M60-36
20240903145246,2024-09-03 14:52:46,33,M60-36,710,1005,0,118,246,26,0,52,2.8,0.0,0.0,0.0,2159.8,5.0,0.85,-1.53,0.4,,,,,,270.0,320.0,530.0,980.0,10.0,2.0,2.0,12.0,0.0,20240903_33,中型,1535.0,3.0,,,M60,,,0.0,29.8,76.9,324,0.48,0.364,1715,0.414,1005,24.1,8.0,16.0,20.5,1.415,9,0.92,76.25185185185185,94.2,9.035664740979795,70.6,76.1392857142857,82.76,2.9396,,6.67,6.61,445.2,19.1,374.94666666666666,5.0,0.0,0,11.87,61.58076923076923,1072.5317307692308,,,,,,,2024-09-03,M60-36
20240903145709,2024-09-03 14:57:09,34,M60-36,710,1004,0,119,247,27,0,54,2.82,0.0,0.0,0.0,2163.82,5.0,1.71,-1.53,0.3,,,,,,270.0,320.0,530.0,980.0,10.0,2.0,2.0,12.0,0.0,20240903_34,中型,1535.0,3.0,,,M60,,,0.0,29.8,76.9,328,0.482,0.363,1714,0.414,1004,24.7,8.2,16.5,20.7,1.414,9,0.92,76.74320987654322,95.2,8.928881398586606,70.66,78.30357142857143,85.113,2.9396,,6.67,6.61,445.2,19.1,374.94666666666666,5.0,0.0,0,12.87,61.58076923076923,1072.5317307692308,,,,,,,2024-09-03,M60-36
20240903154026,2024-09-03 15:40:26,42,M60-36,708,1007,0,119,247,27,0,54,2.82,0.0,0.0,0.0,2164.82,5.0,1.71,-1.8,0.6,,,,,,270.0,320.0,530.0,980.0,10.0,3.0,2.0,12.0,0.0,20240903_42,中型,1630.0,1.0,,,M60,,,0.0,29.8,76.9,328,0.482,0.363,1715,0.413,1007,24.7,8.2,16.5,20.7,1.422,9,0.92,79.40123456790124,97.5,9.787299578726673,75.96000000000001,83.225,90.462,2.9396,,6.67,6.61,445.2,19.1,374.94666666666666,5.0,0.0,0,12.87,60.316161616161615,995.2166666666668,,,,,,,2024-09-03,M60-36
20240903154451,2024-09-03 15:44:51,43,M60-36,708,1008,0,119,247,27,0,55,2.82,0.0,0.0,0.0,2166.82,5.0,1.71,-1.8,0.7,,,,,,270.0,320.0,530.0,980.0,10.0,3.0,2.0,12.0,0.0,20240903_43,中型,1630.0,1.0,,,M60,,,0.0,29.8,76.9,329,0.482,0.362,1716,0.413,1008,24.9,8.2,16.7,20.7,1.424,9,0.92,78.94578313253012,98.5,9.653843746689638,74.26,81.11379310344827,88.167,2.9396,,6.67,6.61,445.2,19.1,374.94666666666666,5.0,0.0,0,12.87,60.316161616161615,995.2166666666668,,,,,,,2024-09-03,M60-36
20240904090339,2024-09-04 09:03:39,10,M60-31,779,1091,0,124,269,27,0,59,2.65,0.0,0.0,0.0,2351.65,5.5,0.81,-1.14,0.28,,,,,,270.0,320.0,530.0,900.0,14.0,0.0,2.0,10.0,0.0,20240904_10,中型,1046.0,1.0,,,M60,,,0.0,30.7,66.7,355,0.461,0.349,1870,0.417,1091,24.2,7.6,16.6,20.4,1.401,9,1.0,83.9435294117647,107.9,11.144700107424562,80.38000000000001,87.2689655172414,87.269,2.9396,,6.67,6.61,445.2,19.1,374.94666666666666,5.5,0.5,1,23.25,63.897619047619045,447.2833333333333,,,,,,,2024-09-04,M60-31
20240904090817,2024-09-04 09:08:17,11,M60-31,518,734,0,81,181,19,0,39,1.77,0.0,0.0,0.0,1573.77,6.0,1.25,-2.26,0.69,,,,,,270.0,320.0,530.0,900.0,14.0,0.0,2.0,10.0,0.0,20240904_11,中型,1046.0,1.0,,,M60,,,0.0,30.7,66.7,239,0.448,0.339,1252,0.414,734,24.3,7.9,16.3,20.4,1.417,9,0.67,72.67073170731709,84.7,7.385838258564669,64.10000000000001,75.46206896551725,112.63,2.9396,,6.67,6.61,445.2,19.1,374.94666666666666,6.0,0.5,1,-19.41,63.897619047619045,447.2833333333333,,,,,,,2024-09-04,M60-31
20240904094850,2024-09-04 09:48:50,14,M60-31,773,1092,0,128,267,27,0,59,2.65,0.0,0.0,0.0,2348.65,5.0,0.79,-1.4,0.37,,,,,,270.0,320.0,530.0,900.0,13.0,2.0,2.0,10.0,0.0,20240904_14,中型,1046.0,1.0,,,M60,,,0.0,30.7,66.7,353,0.479,0.363,1865,0.414,1092,24.4,7.6,16.7,20.5,1.413,9,1.0,82.78148148148149,106.3,10.747863538616352,78.84,84.38928571428572,84.389,2.9396,,6.67,6.61,445.2,19.1,374.94666666666666,5.0,-1.0,1,21.87,63.897619047619045,447.2833333333333,,,,,,,2024-09-04,M60-31
20240904095323,2024-09-04 09:53:23,15,M60-31,518,733,0,83,179,19,0,38,1.8,0.0,0.0,0.0,1571.8,5.5,1.22,-1.89,0.55,,,,,,270.0,320.0,530.0,900.0,13.0,2.0,2.0,10.0,0.0,20240904_15,中型,1046.0,1.0,,,M60,,,0.0,30.7,66.7,236,0.464,0.352,1251,0.414,733,24.2,8.1,16.1,20.3,1.415,9,0.67,72.55180722891566,83.5,7.108833151939664,68.35999999999999,74.91034482758621,111.806,2.9396,,6.67,6.61,445.2,19.1,374.94666666666666,5.5,0.5,1,-17.75,63.897619047619045,447.2833333333333,,,,,,,2024-09-04,M60-31
20240904141426,2024-09-04 14:14:26,29,M60-36,705,1005,0,118,247,27,0,51,2.82,0.0,0.0,0.0,2155.82,5.0,0.85,-2.22,0.4,,,,,,270.0,320.0,530.0,980.0,10.0,3.0,2.0,12.0,0.0,20240904_29,中型,1540.0,3.0,,,M60,,,0.0,29.7,76.2,325,0.478,0.363,1710,0.412,1005,24.0,8.3,15.7,20.6,1.426,9,0.92,79.94320987654321,101.6,10.104930202037549,76.03999999999999,81.28571428571429,88.354,2.9396,,6.67,6.61,445.2,19.1,374.94666666666666,5.0,-0.5,1,11.87,62.573076923076925,1084.6,,,,,,,2024-09-04,M60-36
