Repository: Vincent626/concrete-strength-analysis

# 🎯 S60 & M60 混凝土強度預測模型訓練成果報告

> **更新日期**: 2026-02-04  
> **專案目標**: 建立 S60/M60 混凝土 28 天抗壓強度預測模型

---

## 📋 摘要

本專案針對 S60（小型）與 M60（中型）離心混凝土管配比，建立機器學習預測模型。透過配料特徵分析，預測 28 天抗壓強度，並識別影響強度的關鍵因素。

### 主要成果

| 模型 | 樣本數 | R² | MAE (kgf/cm²) | 狀態 |
|:---|---:|---:|---:|:---|
| **S60** | 46 | **0.360** | 28 | ✅ 可用 |
| **M60** | 52 | **0.206** | 25 | ✅ 可用 |

---

## 📈 模型效能比較
> **說明**：S60 模型 R²=0.360，M60 模型 R²=0.206，兩者皆具有預測能力。S60 表現較佳，預測誤差約 28 kgf/cm²。

---

## 📊 強度分布比較
> **說明**：S60 與 M60 的強度分布相似，平均約 605 kgf/cm²，皆高於設計強度 510 kgf/cm²（紅色虛線）。

---

File: S60_M60_dataset_v9_shared.csv (part 15 of 138)
match_key,日期及時間,序,配比 ,耗用骨材1,耗用骨材2,耗用骨材3,耗用水,耗用泥料1,耗用泥料2,耗用泥料3,耗用泥料4,耗用藥劑1,耗用藥劑2,耗用藥劑3,耗用藥劑4,耗用小計,表面水骨材1,誤差%水,誤差%骨材1,誤差%骨材2,坍度(cm),混凝土溫度(℃),試體1強度(X1),試體2強度(X2),試體3強度(X3),加料轉速,慢速轉速,中速轉速,高速轉速,加料時間,慢速時間,中速時間,高速時間,總降水量,cp_key,類型,入池,蒸養池,離心開始,離心結束,母體,平均強度,強度_原始,強度_修正,環境溫度,環境濕度,膠結料總量,水灰比,水膠比,骨材總量,砂石比,粗骨材總量,水泥取代率,矽灰取代率,爐石取代率,漿體比例,粗細骨材比,月份,拌合米數,平均電流,最大電流,電流標準差,最終電流,穩定階段平均電流,單位體積穩定電流,砂_FM,砂_Mud,六分_FM,三分_FM,水泥砂漿_28天平均強度,水泥_流動性,水泥砂漿_7天平均強度,設定扣水率(%),扣水率_變動幅度,扣水率_是否變更,水量微調偏離度,蒸養實際平均溫度,蒸養實際總積溫,蒸養實際階段1溫度,蒸養實際階段2溫度,蒸養實際階段3溫度,實際離心平均轉速,實際離心平均電流,實際離心總能量,日期,配比
20240904141843,2024-09-04 14:18:43,30,M60-36,707,1006,0,119,247,27,0,53,2.84,0.0,0.0,0.0,2161.84,5.0,1.71,-1.94,0.5,,,,,,270.0,320.0,530.0,980.0,10.0,3.0,2.0,12.0,0.0,20240904_30,中型,1540.0,3.0,,,M60,,,0.0,29.7,76.2,327,0.482,0.364,1713,0.413,1006,24.5,8.3,16.2,20.7,1.423,9,0.92,77.89012345679012,98.1,9.081899036446904,74.35999999999999,78.46785714285713,85.291,2.9396,,6.67,6.61,445.2,19.1,374.94666666666666,5.0,0.0,0,12.87,62.573076923076925,1084.6,,,,,,,2024-09-04,M60-36
20240904145638,2024-09-04 14:56:38,34,M60-36,706,1007,0,119,246,26,0,53,2.82,0.0,0.0,0.0,2159.82,5.0,1.71,-2.08,0.6,,,,,,270.0,320.0,530.0,980.0,10.0,3.0,2.0,12.0,0.0,20240904_34,中型,1540.0,3.0,,,M60,,,0.0,29.7,76.2,325,0.484,0.366,1713,0.412,1007,24.3,8.0,16.3,20.6,1.426,9,0.92,78.9,100.3,10.072767850690942,72.08,81.0848484848485,88.136,2.9396,,6.67,6.61,445.2,19.1,374.94666666666666,5.0,0.0,0,12.87,62.573076923076925,1084.6,,,,,,,2024-09-04,M60-36
20240904150107,2024-09-04 15:01:07,35,M60-36,704,1005,0,122,246,27,0,54,2.84,0.0,0.0,0.0,2160.84,4.5,1.67,-1.95,0.4,,,,,,270.0,320.0,530.0,980.0,10.0,3.0,2.0,12.0,0.0,20240904_35,中型,1540.0,3.0,,,M60,,,0.0,29.7,76.2,327,0.496,0.373,1709,0.412,1005,24.8,8.3,16.5,20.8,1.428,9,0.92,77.09204545454546,95.2,9.055149484119632,69.3,78.14193548387097,84.937,2.9396,,6.67,6.61,445.2,19.1,374.94666666666666,4.5,-0.5,1,16.56,62.573076923076925,1084.6,,,,,,,2024-09-04,M60-36
20240904154044,2024-09-04 15:40:44,42,M60-36,703,1006,0,122,247,23,0,53,2.83,0.0,0.0,0.0,2156.83,4.5,1.67,-2.09,0.5,,,,,,270.0,320.0,530.0,980.0,10.0,4.0,2.0,12.0,0.0,20240904_42,中型,1630.0,4.0,,,M60,,,0.0,29.7,76.2,323,0.494,0.378,1709,0.411,1006,23.5,7.1,16.4,20.7,1.431,9,0.92,75.09629629629629,90.4,8.371120910303743,73.16,76.56071428571428,83.218,2.9396,,6.67,6.61,445.2,19.1,374.94666666666666,4.5,0.0,0,16.56,64.72222222222223,1067.9166666666667,,,,,,,2024-09-04,M60-36
20240904154448,2024-09-04 15:44:48,43,M60-36,706,1006,0,121,242,28,0,56,2.82,0.0,0.0,0.0,2161.82,4.5,0.83,-1.67,0.5,,,,,,270.0,320.0,530.0,980.0,10.0,4.0,2.0,12.0,0.0,20240904_43,中型,1630.0,4.0,,,M60,,,0.0,29.7,76.2,326,0.5,0.371,1712,0.412,1006,25.8,8.6,17.2,20.7,1.425,9,0.92,77.8409638554217,94.9,9.42758112232245,71.9,80.83103448275861,87.86,2.9396,,6.67,6.61,445.2,19.1,374.94666666666666,4.5,0.0,0,15.56,64.72222222222223,1067.9166666666667,,,,,,,2024-09-04,M60-36
20240905091137,2024-09-05 09:11:37,11,M60-31,772,1094,0,127,269,27,0,57,2.67,0.0,0.0,0.0,2348.67,5.0,0.0,-1.53,0.55,,,,,,270.0,320.0,530.0,900.0,13.0,0.0,2.0,10.0,0.0,20240905_11,中型,1055.0,2.0,,,M60,,,0.0,29.6,73.7,353,0.472,0.36,1866,0.414,1094,23.8,7.6,16.1,20.5,1.417,9,1.0,77.17228915662649,99.0,9.964543324981058,73.52000000000001,75.29655172413794,75.297,2.9396,,6.67,6.61,445.2,19.1,374.94666666666666,5.0,0.5,1,20.87,68.57380952380953,480.0166666666667,,,,,,,2024-09-05,M60-31
20240905091620,2024-09-05 09:16:20,12,M60-31,533,757,0,83,184,20,0,41,1.82,0.0,0.0,0.0,1619.82,6.0,1.22,-2.38,0.8,,,,,,270.0,320.0,530.0,900.0,13.0,0.0,2.0,10.0,0.0,20240905_12,中型,1055.0,2.0,,,M60,,,0.0,29.6,73.7,245,0.451,0.339,1290,0.413,757,24.9,8.2,16.7,20.3,1.42,9,0.69,70.9641975308642,84.6,7.8726328386908415,62.88,73.59285714285714,106.656,2.9396,,6.67,6.61,445.2,19.1,374.94666666666666,6.0,1.0,1,-17.41,68.57380952380953,480.0166666666667,,,,,,,2024-09-05,M60-31
20240905100421,2024-09-05 10:04:21,15,M60-31,780,1093,0,119,268,28,0,57,2.69,0.0,0.0,0.0,2347.69,6.0,0.0,-1.52,0.46,,,,,,270.0,320.0,530.0,840.0,13.0,2.0,2.0,10.0,0.0,20240905_15,中型,1055.0,2.0,,,M60,,,0.0,29.6,73.7,353,0.444,0.337,1873,0.416,1093,24.1,7.9,16.1,20.1,1.401,9,1.0,78.29876543209876,97.1,10.823881846589444,75.94,78.83571428571429,78.836,2.9396,,6.67,6.61,445.2,19.1,374.94666666666666,6.0,0.0,0,18.59,68.57380952380953,480.0166666666667,,,,,,,2024-09-05,M60-31
20240905100825,2024-09-05 10:08:25,16,M60-31,521,735,0,77,175,23,0,40,1.79,0.0,0.0,0.0,1572.79,6.5,0.0,-2.25,0.82,,,,,,270.0,320.0,530.0,840.0,13.0,2.0,2.0,10.0,0.0,20240905_16,中型,1055.0,2.0,,,M60,,,0.0,29.6,73.7,238,0.44,0.324,1256,0.415,735,26.5,9.7,16.8,20.1,1.411,9,0.67,68.72962962962963,83.5,7.1963029679159325,67.3,72.61428571428571,108.38,2.9396,,6.67,6.61,445.2,19.1,374.94666666666666,6.5,0.5,1,-21.69,68.57380952380953,480.0166666666667,,,,,,,2024-09-05,M60-31
20240905141207,2024-09-05 14:12:07,30,M60-36,720,1006,0,108,242,32,0,53,2.83,0.0,0.0,0.0,2163.83,6.5,1.89,-1.64,0.5,,,,,,270.0,320.0,530.0,980.0,10.0,3.0,2.0,12.0,25.5,20240905_30,中型,1540.0,3.0,,,M60,,,0.0,27.7,82.4,327,0.446,0.33,1726,0.417,1006,26.0,9.8,16.2,20.1,1.397,9,0.92,80.37831325301204,96.4,9.673364849747497,76.26,84.94137931034481,92.328,2.9396,,6.67,6.61,445.2,19.1,374.94666666666666,6.5,0.0,0,9.31,61.1421568627451,1059.7973856209148,,,,,,,2024-09-05,M60-36
20240905141610,2024-09-05 14:16:10,31,M60-36,715,1006,0,112,248,28,0,53,2.8,0.0,0.0,0.0,2164.8,6.0,1.82,-1.79,0.5,,,,,,270.0,320.0,530.0,980.0,10.0,3.0,2.0,12.0,25.5,20240905_31,中型,1540.0,3.0,,,M60,,,0.0,27.7,82.4,329,0.452,0.34,1721,0.415,1006,24.6,8.5,16.1,20.4,1.407,9,0.92,77.33827160493827,96.2,9.246681992847382,72.22,79.52142857142857,86.436,2.9396,,6.67,6.61,445.2,19.1,374.94666666666666,6.0,-0.5,1,11.59,61.1421568627451,1059.7973856209148,,,,,,,2024-09-05,M60-36
20240905145630,2024-09-05 14:56:30,37,M60-36,717,1006,0,108,246,30,0,55,2.81,0.0,0.0,0.0,2164.81,6.5,1.89,-2.05,0.5,,,,,,270.0,320.0,530.0,980.0,10.0,3.0,2.0,12.0,25.5,20240905_37,中型,1540.0,3.0,,,M60,,,0.0,27.7,82.4,331,0.439,0.326,1723,0.416,1006,25.7,9.1,16.6,20.3,1.403,9,0.92,78.30481927710844,99.2,10.389694889990674,72.76,80.27586206896552,87.256,2.9396,,6.67,6.61,445.2,19.1,374.94666666666666,6.5,0.5,1,9.31,61.1421568627451,1059.7973856209148,,,,,,,2024-09-05,M60-36
20240905150121,2024-09-05 15:01:21,38,M60-36,716,1007,0,108,247,28,0,55,2.8,0.0,0.0,0.0,2163.8,6.5,1.89,-2.19,0.6,,,,,,270.0,320.0,530.0,980.0,10.0,3.0,2.0,12.0,25.5,20240905_38,中型,1540.0,3.0,,,M60,,,0.0,27.7,82.4,330,0.437,0.327,1723,0.416,1007,25.2,8.5,16.7,20.3,1.406,9,0.92,79.78588235294119,99.1,10.71578443167644,74.25999999999999,85.28620689655173,92.702,2.9396,,6.67,6.61,445.2,19.1,374.94666666666666,6.5,0.0,0,9.31,61.1421568627451,1059.7973856209148,,,,,,,2024-09-05,M60-36
20240905154607,2024-09-05 15:46:07,46,M60-36,717,1006,0,108,247,29,0,54,2.79,0.0,0.0,0.0,2163.79,6.5,1.89,-2.05,0.5,,,,,,270.0,320.0,530.0,980.0,9.0,3.0,2.0,12.0,25.5,20240905_46,中型,1625.0,4.0,,,M60,,,0.0,27.7,82.4,330,0.437,0.327,1723,0.416,1006,25.2,8.8,16.4,20.3,1.403,9,0.92,80.02592592592593,97.8,12.21101281709279,70.96000000000001,88.3607142857143,96.044,2.9396,,6.67,6.61,445.2,19.1,374.94666666666666,6.5,0.0,0,9.31,63.25360824742268,1048.9556701030926,,,,,,,2024-09-05,M60-36
20240905155108,2024-09-05 15:51:08,47,M60-36,713,1007,0,112,248,28,0,52,2.81,0.0,0.0,0.0,2162.81,6.0,1.82,-2.06,0.6,,,,,,270.0,320.0,530.0,980.0,9.0,3.0,2.0,12.0,25.5,20240905_47,中型,1625.0,4.0,,,M60,,,0.0,27.7,82.4,328,0.452,0.341,1720,0.415,1007,24.4,8.5,15.9,20.4,1.412,9,0.92,79.0,99.3,11.00647259681276,73.28,83.4862068965517,90.746,2.9396,,6.67,6.61,445.2,19.1,374.94666666666666,6.0,-0.5,1,11.59,63.25360824742268,1048.9556701030926,,,,,,,2024-09-05,M60-36
20240906090920,2024-09-06 09:09:20,11,M60-24,773,1094,0,123,268,28,0,56,2.37,0.0,0.0,0.0,2344.37,5.5,0.0,-1.9,0.55,,,,,,270.0,320.0,530.0,900.0,11.0,3.0,2.0,10.0,0.0,20240906_11,中型,1050.0,1.0,,,M60,,,0.0,30.0,71.3,352,0.459,0.349,1867,0.414,1094,23.9,8.0,15.9,20.3,1.415,9,1.0,86.40493827160493,110.0,11.916022010375157,81.52000000000001,91.80357142857144,91.804,2.9396,,6.67,6.61,445.2,19.1,374.94666666666666,5.5,-0.5,1,22.25,63.74047619047619,446.1833333333333,,,,,,,2024-09-06,M60-24
20240906091339,2024-09-06 09:13:39,12,M60-24,510,736,0,80,176,21,0,39,1.57,0.0,0.0,0.0,1563.57,6.0,0.0,-3.77,0.96,,,,,,270.0,320.0,530.0,900.0,11.0,3.0,2.0,10.0,0.0,20240906_12,中型,1050.0,1.0,,,M60,,,0.0,30.0,71.3,236,0.455,0.339,1246,0.409,736,25.4,8.9,16.5,20.2,1.443,9,0.67,74.24691358024693,84.3,6.245849711781516,71.34,75.73928571428571,113.044,2.9396,,6.67,6.61,445.2,19.1,374.94666666666666,6.0,0.5,1,-20.41,63.74047619047619,446.1833333333333,,,,,,,2024-09-06,M60-24
20240906095452,2024-09-06 09:54:52,14,M60-31,775,1094,0,124,268,27,0,56,2.65,0.0,0.0,0.0,2346.65,5.5,0.81,-1.65,0.55,,,,,,270.0,320.0,530.0,900.0,13.0,1.0,2.0,10.0,0.0,20240906_14,中型,1050.0,1.0,,,M60,,,0.0,30.0,71.3,351,0.463,0.353,1869,0.415,1094,23.6,7.7,16.0,20.3,1.412,9,1.0,85.07037037037037,109.3,12.27351302948948,78.28,90.97142857142856,90.971,2.9396,,6.67,6.61,445.2,19.1,374.94666666666666,5.5,-0.5,1,23.25,63.74047619047619,446.1833333333333,,,,,,,2024-09-06,M60-31
20240906095905,2024-09-06 09:59:05,15,M60-31,516,736,0,80,178,19,0,40,1.79,0.0,0.0,0.0,1570.79,6.0,0.0,-2.64,0.96,,,,,,270.0,320.0,530.0,900.0,13.0,1.0,2.0,10.0,0.0,20240906_15,中型,1050.0,1.0,,,M60,,,0.0,30.0,71.3,237,0.449,0.338,1252,0.412,736,24.9,8.0,16.9,20.2,1.426,9,0.67,73.9168674698795,83.9,6.386427990388028,69.64000000000001,75.2,112.239,2.9396,,6.67,6.61,445.2,19.1,374.94666666666666,6.0,0.5,1,-20.41,63.74047619047619,446.1833333333333,,,,,,,2024-09-06,M60-31
20240906141319,2024-09-06 14:13:19,30,M60-36,714,1007,0,112,247,28,0,53,2.84,0.0,0.0,0.0,2163.84,6.0,1.82,-1.92,0.6,,,,,,270.0,320.0,530.0,980.0,9.0,3.0,2.0,12.0,0.0,20240906_30,中型,1543.0,3.0,,,M60,,,0.0,28.1,78.9,328,0.453,0.341,1721,0.415,1007,24.7,8.5,16.2,20.4,1.41,9,0.92,82.2037037037037,98.5,9.977127477502329,77.12,86.04285714285716,93.525,2.9396,,6.67,6.61,445.2,19.1,374.94666666666666,6.0,0.0,0,11.59,63.026213592233006,1089.3030582524273,,,,,,,2024-09-06,M60-36
20240906141746,2024-09-06 14:17:46,31,M60-36,713,1006,0,115,246,29,0,54,2.84,0.0,0.0,0.0,2165.84,5.5,1.77,-1.66,0.5,,,,,,270.0,320.0,530.0,980.0,9.0,3.0,2.0,12.0,0.0,20240906_31,中型,1543.0,3.0,,,M60,,,0.0,28.1,78.9,329,0.467,0.35,1719,0.415,1006,25.2,8.8,16.4,20.5,1.411,9,0.92,75.91234567901235,95.8,9.12021743725051,71.67999999999999,77.10000000000001,83.804,2.9396,,6.67,6.61,445.2,19.1,374.94666666666666,5.5,-0.5,1,14.25,63.026213592233006,1089.3030582524273,,,,,,,2024-09-06,M60-36
20240906145653,2024-09-06 14:56:53,36,M60-36,715,1007,0,112,245,29,0,55,2.75,0.0,0.0,0.0,2165.75,6.0,1.82,-1.79,0.6,,,,,,270.0,320.0,530.0,980.0,9.0,3.0,2.0,12.0,0.0,20240906_36,中型,1543.0,3.0,,,M60,,,0.0,28.1,78.9,329,0.457,0.34,1722,0.415,1007,25.5,8.8,16.7,20.4,1.408,9,0.92,77.80123456790123,99.1,9.403643814732703,73.36,79.46428571428571,86.374,2.9396,,6.67,6.61,445.2,19.1,374.94666666666666,6.0,0.5,1,11.59,63.026213592233006,1089.3030582524273,,,,,,,2024-09-06,M60-36
20240906150105,2024-09-06 15:01:05,37,M60-36,714,1007,0,112,247,28,0,52,2.75,0.0,0.0,0.0,2162.75,6.0,1.82,-1.92,0.6,,,,,,270.0,320.0,530.0,980.0,9.0,3.0,2.0,12.0,0.0,20240906_37,中型,1543.0,3.0,,,M60,,,0.0,28.1,78.9,327,0.453,0.343,1721,0.415,1007,24.5,8.6,15.9,20.3,1.41,9,0.92,80.05925925925925,100.7,10.193241258428928,74.44,81.72142857142858,88.828,2.9396,,6.67,6.61,445.2,19.1,374.94666666666666,6.0,0.0,0,11.59,63.026213592233006,1089.3030582524273,,,,,,,2024-09-06,M60-36
20240906154607,2024-09-06 15:46:07,45,M60-31,714,1006,0,111,247,28,0,54,2.39,0.0,0.0,0.0,2162.39,6.0,0.91,-1.92,0.5,,,,,,270.0,320.0,530.0,980.0,10.0,4.0,2.0,12.0,0.0,20240906_45,中型,1635.0,4.0,,,M60,,,0.0,28.1,78.9,329,0.449,0.337,1720,0.415,1006,24.9,8.5,16.4,20.4,1.409,9,0.92,79.83333333333333,97.8,9.57348447213822,76.05999999999999,84.93214285714286,92.318,2.9396,,6.67,6.61,445.2,19.1,374.94666666666666,6.0,0.0,0,10.59,65.89795918367346,1081.8248299319728,,,,,,,2024-09-06,M60-31
20240906155029,2024-09-06 15:50:29,46,M60-31,712,1008,0,114,246,28,0,52,2.38,0.0,0.0,0.0,2162.38,5.5,0.88,-1.79,0.7,,,,,,270.0,320.0,530.0,980.0,10.0,4.0,2.0,12.0,0.0,20240906_46,中型,1635.0,4.0,,,M60,,,0.0,28.1,78.9,326,0.463,0.35,1720,0.414,1008,24.5,8.6,16.0,20.4,1.416,9,0.92,77.44942528735632,96.3,9.47542342563079,73.76,79.48064516129033,86.392,2.9396,,6.67,6.61,445.2,19.1,374.94666666666666,5.5,-0.5,1,13.25,65.89795918367346,1081.8248299319728,,,,,,,2024-09-06,M60-31
20240909103217,2024-09-09 10:32:17,19,M60-24,723,1006,0,97,248,22,0,53,2.08,0.0,0.0,0.0,2151.08,8.0,1.04,-2.56,0.5,,,,,,270.0,320.0,530.0,980.0,13.0,4.0,2.0,12.0,0.0,20240909_19,中型,1120.0,3.0,,,M60,,,0.0,28.3,72.9,323,0.391,0.3,1729,0.418,1006,23.2,6.8,16.4,19.5,1.391,9,0.92,86.55925925925926,103.7,12.491278713396303,78.14,96.57142857142856,104.969,2.9396,,6.67,6.61,445.2,19.1,374.94666666666666,8.0,2.5,1,6.14,64.95238095238096,454.66666666666674,,,,,,,2024-09-09,M60-24
20240909103633,2024-09-09 10:36:33,20,M60-24,708,995,0,106,244,24,0,53,2.06,0.0,0.0,0.0,2132.06,6.5,0.95,-2.21,0.51,,,,,,270.0,320.0,530.0,980.0,13.0,4.0,2.0,12.0,0.0,20240909_20,中型,1120.0,3.0,,,M60,,,0.0,28.3,72.9,321,0.434,0.33,1703,0.416,995,24.0,7.5,16.5,20.0,1.405,9,0.91,79.58924731182796,91.7,8.524530856016709,76.46,82.346875,90.491,2.9396,,6.67,6.61,445.2,19.1,374.94666666666666,6.5,-1.5,1,7.31,64.95238095238096,454.66666666666674,,,,,,,2024-09-09,M60-24
20240909141701,2024-09-09 14:17:01,30,M60-31,719,1018,0,112,250,25,0,53,2.38,0.0,0.0,0.0,2179.38,6.0,0.9,-2.44,0.59,,,,,,290.0,340.0,530.0,980.0,11.0,4.0,2.0,13.0,38.0,20240909_30,中型,1505.0,4.0,,,M60,,,0.0,25.8,87.6,328,0.448,0.341,1737,0.414,1018,23.8,7.6,16.2,20.2,1.416,9,0.93,76.68641975308641,95.1,9.42363397555788,72.32000000000001,77.55,83.387,2.9396,,6.67,6.61,445.2,19.1,374.94666666666666,6.0,-0.5,1,11.59,61.89439252336447,1108.941199376947,,,,,,,2024-09-09,M60-31
20240909142233,2024-09-09 14:22:33,31,M60-31,717,1018,0,112,250,24,0,56,2.38,0.0,0.0,0.0,2179.38,6.0,0.9,-2.71,0.59,,,,,,290.0,340.0,530.0,980.0,11.0,4.0,2.0,13.0,38.0,20240909_31,中型,1505.0,4.0,,,M60,,,0.0,25.8,87.6,330,0.448,0.339,1735,0.413,1018,24.2,7.3,17.0,20.3,1.42,9,0.93,76.59629629629629,92.9,9.02954607563202,73.75999999999999,77.03571428571429,82.834,2.9396,,6.67,6.61,445.2,19.1,374.94666666666666,6.0,0.0,0,11.59,61.89439252336447,1108.941199376947,,,,,,,2024-09-09,M60-31
20240909153603,2024-09-09 15:36:03,36,M60-31,738,1028,0,99,252,27,0,53,2.39,0.0,0.0,0.0,2199.39,8.0,1.02,-2.64,0.49,,,,,,270.0,320.0,530.0,980.0,11.0,3.0,2.0,12.0,38.0,20240909_36,中型,1710.0,2.0,,,M60,,,0.0,25.8,87.6,332,0.393,0.298,1766,0.418,1028,24.1,8.1,16.0,19.6,1.393,9,0.94,81.32222222222222,98.4,10.961008334259386,74.30000000000001,90.44285714285714,96.216,2.9396,,6.67,6.61,445.2,19.1,374.94666666666666,8.0,2.0,1,8.14,63.3378947368421,1002.85,,,,,,,2024-09-09,M60-31
20240909154017,2024-09-09 15:40:17,37,M60-31,716,1007,0,107,246,27,0,52,2.33,0.0,0.0,0.0,2157.33,6.5,0.94,-2.19,0.6,,,,,,270.0,320.0,530.0,980.0,11.0,3.0,2.0,12.0,38.0,20240909_37,中型,1710.0,2.0,,,M60,,,0.0,25.8,87.6,325,0.435,0.329,1723,0.416,1007,24.3,8.3,16.0,20.0,1.406,9,0.92,78.06172839506173,93.5,9.378575109616843,74.02000000000001,83.21071428571429,90.446,2.9396,,6.67,6.61,445.2,19.1,374.94666666666666,6.5,-1.5,1,8.31,63.3378947368421,1002.85,,,,,,,2024-09-09,M60-31
20240909162754,2024-09-09 16:27:54,42,M60-31,718,1008,0,104,247,29,0,68,2.34,0.0,0.0,0.0,2176.34,7.0,0.97,-2.31,0.7,,,,,,270.0,320.0,530.0,980.0,11.0,3.0,2.0,12.0,38.0,20240909_42,中型,1710.0,2.0,,,M60,,,0.0,25.8,87.6,344,0.421,0.302,1726,0.416,1008,28.2,8.4,19.8,20.6,1.404,9,0.92,84.30365853658537,101.3,11.519034566612662,75.53999999999999,89.85172413793103,97.665,2.9396,,6.67,6.61,445.2,19.1,374.94666666666666,7.0,0.5,1,6.93,63.3378947368421,1002.85,,,,,,,2024-09-09,M60-31
20240909163247,2024-09-09 16:32:47,43,M60-31,712,1007,0,107,242,31,0,53,2.35,0.0,0.0,0.0,2154.35,6.5,0.94,-2.73,0.6,,,,,,270.0,320.0,530.0,980.0,11.0,3.0,2.0,12.0,38.0,20240909_43,中型,1710.0,2.0,,,M60,,,0.0,25.8,87.6,326,0.442,0.328,1719,0.414,1007,25.8,9.5,16.3,20.1,1.414,9,0.92,76.59876543209876,89.6,9.009453112671288,76.93999999999998,79.63571428571429,86.561,2.9396,,6.67,6.61,445.2,19.1,374.94666666666666,6.5,-0.5,1,8.31,63.3378947368421,1002.85,,,,,,,2024-09-09,M60-31
20240910141705,2024-09-10 14:17:05,31,M60-31,714,947,0,106,237,28,0,51,2.34,0.0,0.0,0.0,2085.34,6.0,0.95,-2.59,0.53,,,,,,290.0,340.0,530.0,980.0,13.0,6.0,2.0,13.0,0.0,20240910_31,中型,1510.0,1.0,,,M60,,,0.0,27.8,80.6,316,0.447,0.335,1661,0.43,947,25.0,8.9,16.1,20.3,1.326,9,0.89,78.67283950617283,100.2,13.1279930141351,75.66,90.74642857142858,101.962,2.9396,,6.48,6.61,445.2,19.1,374.94666666666666,6.0,-0.5,1,5.59,59.24485981308411,1056.5333333333333,,,,,,,2024-09-10,M60-31
20240910142143,2024-09-10 14:21:43,32,M60-31,712,947,0,109,239,29,0,53,2.33,0.0,0.0,0.0,2091.33,5.5,0.93,-2.47,0.53,,,,,,290.0,340.0,530.0,980.0,13.0,6.0,2.0,13.0,0.0,20240910_32,中型,1510.0,1.0,,,M60,,,0.0,27.8,80.6,321,0.456,0.34,1659,0.429,947,25.5,9.0,16.5,20.6,1.33,9,0.89,78.26444444444445,101.2,11.865873673046218,74.84,86.1516129032258,96.8,2.9396,,6.48,6.61,445.2,19.1,374.94666666666666,5.5,-0.5,1,8.25,59.24485981308411,1056.5333333333333,,,,,,,2024-09-10,M60-31
20240910151340,2024-09-10 15:13:40,36,M60-31,739,979,0,109,246,30,0,54,2.37,0.0,0.0,0.0,2159.37,6.0,0.93,-2.51,0.62,,,,,,270.0,320.0,530.0,980.0,12.0,3.0,2.0,12.0,0.0,20240910_36,中型,1655.0,3.0,,,M60,,,0.0,27.8,80.6,330,0.443,0.33,1718,0.43,979,25.5,9.1,16.4,20.4,1.325,9,0.92,82.59879518072289,100.0,10.632995859965764,78.04,88.98965517241379,96.728,2.9396,,6.48,6.61,445.2,19.1,374.94666666666666,6.0,0.5,1,8.59,57.946875,931.97890625,,,,,,,2024-09-10,M60-31
20240910151741,2024-09-10 15:17:41,37,M60-31,731,978,0,116,245,29,0,53,2.4,0.0,0.0,0.0,2154.4,5.0,0.87,-2.66,0.51,,,,,,270.0,320.0,530.0,980.0,12.0,3.0,2.0,12.0,0.0,20240910_37,中型,1655.0,3.0,,,M60,,,0.0,27.8,80.6,327,0.473,0.355,1709,0.428,978,25.1,8.9,16.2,20.6,1.338,9,0.92,76.85,95.3,8.8978244806135,74.66,79.66551724137932,86.593,2.9396,,6.48,6.61,445.2,19.1,374.94666666666666,5.0,-1.0,1,9.87,57.946875,931.97890625,,,,,,,2024-09-10,M60-31
20240910160732,2024-09-10 16:07:32,43,M60-31,749,978,0,113,247,26,0,52,2.4,0.0,0.0,0.0,2167.4,5.5,0.89,-0.66,0.51,,,,,,270.0,320.0,530.0,980.0,11.0,3.0,2.0,12.0,0.0,20240910_43,中型,1655.0,3.0,,,M60,,,0.0,27.8,80.6,325,0.457,0.348,1727,0.434,978,24.0,8.0,16.0,20.2,1.306,9,0.92,78.53703703703702,93.6,9.62512715252801,71.6,82.525,89.701,2.9396,,6.48,6.61,445.2,19.1,374.94666666666666,5.5,0.5,1,12.25,57.946875,931.97890625,,,,,,,2024-09-10,M60-31
20240910161210,2024-09-10 16:12:10,44,M60-31,748,980,0,116,248,27,0,55,2.4,0.0,0.0,0.0,2176.4,5.0,0.87,-0.4,0.72,,,,,,270.0,320.0,530.0,980.0,11.0,3.0,2.0,12.0,0.0,20240910_44,中型,1655.0,3.0,,,M60,,,0.0,27.8,80.6,330,0.468,0.352,1728,0.433,980,24.8,8.2,16.7,20.5,1.31,9,0.92,76.52926829268293,98.8,9.383034609815454,72.7,78.63793103448276,85.476,2.9396,,6.48,6.61,445.2,19.1,374.94666666666666,5.0,-0.5,1,9.87,57.946875,931.97890625,,,,,,,2024-09-10,M60-31
20240911141551,2024-09-11 14:15:51,31,M60-31,715,926,0,100,233,28,0,52,2.27,0.0,0.0,0.0,2056.27,6.5,1.01,-0.69,0.65,,,,,,290.0,340.0,530.0,980.0,9.0,3.0,2.0,13.0,0.0,20240911_31,中型,1500.0,3.0,,,M60,,,0.0,28.4,78.5,313,0.429,0.319,1641,0.436,926,25.6,8.9,16.6,20.1,1.295,9,0.87,77.30123456790125,93.5,9.117389352182942,70.4,80.69642857142857,92.755,2.9396,,6.48,6.61,417.16,19.3,294.3066666666667,6.5,1.5,1,1.31,66.74897959183673,1201.481632653061,,,,,,,2024-09-11,M60-31
20240911142003,2024-09-11 14:20:03,32,M60-31,717,927,0,100,233,28,0,53,2.27,0.0,0.0,0.0,2060.27,6.5,1.01,-0.42,0.76,,,,,,290.0,340.0,530.0,980.0,9.0,3.0,2.0,13.0,0.0,20240911_32,中型,1500.0,3.0,,,M60,,,0.0,28.4,78.5,314,0.429,0.318,1644,0.436,927,25.8,8.9,16.9,20.1,1.293,9,0.87,75.88148148148147,92.9,7.986858204453871,69.94000000000001,77.4857142857143,89.064,2.9396,,6.48,6.61,417.16,19.3,294.3066666666667,6.5,0.0,0,1.31,66.74897959183673,1201.481632653061,,,,,,,2024-09-11,M60-31
20240911150526,2024-09-11 15:05:26,36,M60-31,737,864,152,109,249,27,0,54,2.4,0.0,0.0,0.0,2194.4,6.5,0.93,-0.41,0.7,,,,,,270.0,320.0,530.0,980.0,12.0,3.0,2.0,12.0,0.0,20240911_36,中型,1655.0,1.0,,,M60,,,0.0,28.4,78.5,330,0.438,0.33,1753,0.42,1016,24.5,8.2,16.4,20.0,1.379,9,0.93,78.19382716049383,97.0,10.035595237582855,71.24000000000001,82.75714285714285,88.986,2.9396,,6.48,6.61,417.16,19.3,294.3066666666667,6.5,0.0,0,10.31,65.07027027027027,1046.5468468468468,,,,,,,2024-09-11,M60-31
20240911150958,2024-09-11 15:09:58,37,M60-31,738,863,154,109,249,28,0,56,2.39,0.0,0.0,0.0,2199.39,6.5,0.93,-0.27,0.58,,,,,,270.0,320.0,530.0,980.0,12.0,3.0,2.0,12.0,0.0,20240911_37,中型,1655.0,1.0,,,M60,,,0.0,28.4,78.5,333,0.438,0.327,1755,0.421,1017,25.2,8.4,16.8,20.1,1.378,9,0.93,79.17777777777778,97.1,10.07501493427806,74.42,84.35000000000001,90.699,2.9396,,6.48,6.61,417.16,19.3,294.3066666666667,6.5,0.0,0,10.31,65.07027027027027,1046.5468468468468,,,,,,,2024-09-11,M60-31
20240911160111,2024-09-11 16:01:11,44,M60-31,729,857,154,107,248,29,0,54,2.39,0.0,0.0,0.0,2180.39,6.5,0.94,-0.41,0.94,,,,,,270.0,320.0,530.0,980.0,18.0,4.0,2.0,12.0,0.0,20240911_44,中型,1655.0,1.0,,,M60,,,0.0,28.4,78.5,331,0.431,0.323,1740,0.419,1011,25.1,8.8,16.3,20.1,1.387,9,0.92,79.66904761904763,99.7,9.862398242464687,73.34,83.26666666666668,90.507,2.9396,,6.48,6.61,417.16,19.3,294.3066666666667,6.5,0.0,0,8.31,65.07027027027027,1046.5468468468468,,,,,,,2024-09-11,M60-31
20240911160546,2024-09-11 16:05:46,45,M60-31,724,857,155,111,247,29,0,54,2.4,0.0,0.0,0.0,2179.4,6.0,0.91,-0.55,0.94,,,,,,270.0,320.0,530.0,980.0,18.0,4.0,2.0,12.0,0.0,20240911_45,中型,1655.0,1.0,,,M60,,,0.0,28.4,78.5,330,0.449,0.336,1736,0.417,1012,25.2,8.8,16.4,20.3,1.398,9,0.92,78.61976744186046,98.7,9.21281740821338,70.97999999999999,82.29666666666665,89.453,2.9396,,6.48,6.61,417.16,19.3,294.3066666666667,6.0,-0.5,1,10.59,65.07027027027027,1046.5468468468468,,,,,,,2024-09-11,M60-31
20240912141530,2024-09-12 14:15:30,30,M60-31,678,801,140,100,226,30,0,51,2.25,0.0,0.0,0.0,2028.25,6.5,1.01,-0.88,0.88,,,,,,290.0,340.0,530.0,980.0,11.0,4.0,2.0,13.0,1.5,20240912_30,中型,1503.0,1.0,,,M60,,,0.0,28.1,83.2,307,0.442,0.326,1619,0.419,941,26.4,9.8,16.6,20.1,1.388,9,0.86,80.52380952380952,99.3,10.30163670592502,72.3,83.93,97.593,2.9396,,6.48,6.61,417.16,19.3,294.3066666666667,6.5,0.5,1,1.31,63.840740740740735,1145.941296296296,,,,,,,2024-09-12,M60-31
20240912141919,2024-09-12 14:19:19,31,M60-31,673,792,144,102,228,27,0,51,2.22,0.0,0.0,0.0,2019.22,6.0,0.99,0.0,0.89,,,,,,290.0,340.0,530.0,980.0,11.0,4.0,2.0,13.0,1.5,20240912_31,中型,1503.0,1.0,,,M60,,,0.0,28.1,83.2,306,0.447,0.333,1609,0.418,936,25.5,8.8,16.7,20.2,1.391,9,0.85,78.00487804878048,93.4,9.44250770793417,74.66,78.72758620689656,92.621,2.9396,,6.48,6.61,417.16,19.3,294.3066666666667,6.0,-0.5,1,1.59,63.840740740740735,1145.941296296296,,,,,,,2024-09-12,M60-31
20240912151046,2024-09-12 15:10:46,37,M60-31,724,855,156,111,246,30,0,55,2.36,0.0,0.0,0.0,2179.36,6.0,0.91,-0.55,0.71,,,,,,270.0,320.0,530.0,980.0,10.0,3.0,2.0,12.0,1.5,20240912_37,中型,1655.0,3.0,,,M60,,,0.0,28.1,83.2,331,0.451,0.335,1735,0.417,1011,25.7,9.1,16.6,20.3,1.396,9,0.92,74.26666666666667,91.1,8.4924367222536,69.8,74.32500000000002,80.788,2.9396,,6.48,6.61,417.16,19.3,294.3066666666667,6.0,0.0,0,10.59,63.0625,1014.2552083333331,,,,,,,2024-09-12,M60-31
20240912151453,2024-09-12 15:14:53,38,M60-31,725,855,158,111,242,32,0,54,2.37,0.0,0.0,0.0,2179.37,6.0,0.91,-0.41,0.71,,,,,,270.0,320.0,530.0,980.0,10.0,3.0,2.0,12.0,1.5,20240912_38,中型,1655.0,3.0,,,M60,,,0.0,28.1,83.2,328,0.459,0.338,1738,0.417,1013,26.2,9.8,16.5,20.2,1.397,9,0.92,73.95432098765434,93.3,9.398687186795746,69.1,75.76785714285714,82.356,2.9396,,6.48,6.61,417.16,19.3,294.3066666666667,6.0,0.0,0,10.59,63.0625,1014.2552083333331,,,,,,,2024-09-12,M60-31
20240912160804,2024-09-12 16:08:04,45,M60-31,726,854,158,107,247,29,0,53,2.37,0.0,0.0,0.0,2176.37,6.5,0.94,-0.82,0.59,,,,,,270.0,320.0,530.0,980.0,11.0,3.0,2.0,12.0,1.5,20240912_45,中型,1655.0,3.0,,,M60,,,0.0,28.1,83.2,329,0.433,0.325,1738,0.418,1012,24.9,8.8,16.1,20.1,1.394,9,0.92,74.6753086419753,90.3,9.054710674481392,70.3,76.71428571428571,83.385,2.9396,,6.48,6.61,417.16,19.3,294.3066666666667,6.5,0.5,1,8.31,63.0625,1014.2552083333331,,,,,,,2024-09-12,M60-31
20240912161210,2024-09-12 16:12:10,46,M60-31,721,855,155,111,246,30,0,55,2.38,0.0,0.0,0.0,2175.38,6.0,0.91,-0.96,0.71,,,,,,270.0,320.0,530.0,980.0,11.0,3.0,2.0,12.0,1.5,20240912_46,中型,1655.0,3.0,,,M60,,,0.0,28.1,83.2,331,0.451,0.335,1731,0.417,1010,25.7,9.1,16.6,20.3,1.401,9,0.92,74.1469135802469,95.7,9.411486105866953,68.88000000000001,75.32142857142856,81.871,2.9396,,6.48,6.61,417.16,19.3,294.3066666666667,6.0,-0.5,1,10.59,63.0625,1014.2552083333331,,,,,,,2024-09-12,M60-31
20240913141629,2024-09-13 14:16:29,32,M60-36,675,791,144,99,230,28,0,49,2.54,0.0,0.0,0.0,2018.54,6.5,1.02,-0.15,0.76,,,,,,290.0,340.0,530.0,980.0,9.0,3.0,2.0,13.0,0.0,20240913_32,中型,1501.0,3.0,,,M60,,,0.0,27.5,76.9,307,0.43,0.322,1610,0.419,935,25.1,9.1,16.0,20.1,1.385,9,0.85,76.36543209876542,93.6,9.099222060002782,69.34,78.00714285714287,91.773,2.9396,,6.48,6.61,417.16,19.3,294.3066666666667,6.5,0.5,1,0.31,62.59907407407406,1125.7400154320983,,,,,,,2024-09-13,M60-36
20240913142020,2024-09-13 14:20:20,33,M60-36,664,780,139,98,223,28,0,49,2.43,0.0,0.0,0.0,1983.43,6.5,1.03,-0.6,0.65,,,,,,290.0,340.0,530.0,980.0,9.0,3.0,2.0,13.0,0.0,20240913_33,中型,1501.0,3.0,,,M60,,,0.0,27.5,76.9,300,0.439,0.327,1583,0.419,919,25.7,9.3,16.3,20.1,1.384,9,0.84,75.2641975308642,91.7,8.229880947220684,69.88,75.29999999999998,89.643,2.9396,,6.48,6.61,417.16,19.3,294.3066666666667,6.5,0.0,0,-0.69,62.59907407407406,1125.7400154320983,,,,,,,2024-09-13,M60-36
20240913151151,2024-09-13 15:11:51,39,M60-36,729,858,159,108,246,27,0,54,2.67,0.0,0.0,0.0,2183.67,6.5,1.89,-0.41,1.06,,,,,,270.0,320.0,530.0,980.0,9.0,3.0,2.0,12.0,0.0,20240913_39,中型,1653.0,2.0,,,M60,,,0.0,27.5,76.9,327,0.439,0.33,1746,0.418,1017,24.8,8.3,16.5,19.9,1.395,9,0.92,76.9641975308642,98.0,9.719298717804689,69.26000000000002,80.07857142857144,87.042,2.9396,,6.48,6.61,417.16,19.3,294.3066666666667,6.5,0.0,0,9.31,65.49278350515465,1055.5253608247424,,,,,,,2024-09-13,M60-36
20240913151549,2024-09-13 15:15:49,40,M60-36,722,858,154,111,244,31,0,53,2.67,0.0,0.0,0.0,2175.67,6.0,0.91,-0.82,1.06,,,,,,270.0,320.0,530.0,980.0,9.0,3.0,2.0,12.0,0.0,20240913_40,中型,1653.0,2.0,,,M60,,,0.0,27.5,76.9,328,0.455,0.338,1734,0.416,1012,25.6,9.5,16.2,20.2,1.402,9,0.92,74.39012345679012,89.8,8.753801360344164,71.78,76.09642857142856,82.714,2.9396,,6.48,6.61,417.16,19.3,294.3066666666667,6.0,-0.5,1,10.59,65.49278350515465,1055.5253608247424,,,,,,,2024-09-13,M60-36
20240913160911,2024-09-13 16:09:11,47,M60-36,730,855,156,108,247,27,0,53,2.7,0.0,0.0,0.0,2178.7,6.5,1.89,-0.27,0.71,,,,,,270.0,320.0,530.0,980.0,11.0,3.0,2.0,12.0,0.0,20240913_47,中型,1653.0,2.0,,,M60,,,0.0,27.5,76.9,327,0.437,0.33,1741,0.419,1011,24.5,8.3,16.2,20.0,1.385,9,0.92,71.80987654320988,86.0,7.290372561366383,71.76,70.26428571428572,76.374,2.9396,,6.48,6.61,417.16,19.3,294.3066666666667,6.5,0.5,1,9.31,65.49278350515465,1055.5253608247424,,,,,,,2024-09-13,M60-36
20240913161338,2024-09-13 16:13:38,48,M60-36,726,847,152,100,243,26,0,52,2.67,0.0,0.0,0.0,2148.67,7.5,2.04,-0.68,0.83,,,,,,270.0,320.0,530.0,980.0,11.0,3.0,2.0,12.0,0.0,20240913_48,中型,1653.0,2.0,,,M60,,,0.0,27.5,76.9,321,0.412,0.312,1725,0.421,999,24.3,8.1,16.2,19.6,1.376,9,0.91,72.61573033707866,94.7,7.672435689559606,70.8,70.59677419354838,77.579,2.9396,,6.48,6.61,417.16,19.3,294.3066666666667,7.5,1.0,1,6.71,65.49278350515465,1055.5253608247424,,,,,,,2024-09-13,M60-36
20240918075646,2024-09-18 07:56:46,2,M60-24,795,929,163,120,269,27,0,61,2.45,0.0,0.0,0.0,2366.45,6.0,0.84,0.38,0.65,,,,,,270.0,320.0,530.0,900.0,14.0,3.0,2.0,10.0,0.0,20240918_2,中型,845.0,2.0,,,M60,,,0.0,29.2,72.7,357,0.446,0.336,1887,0.421,1092,24.6,7.6,17.1,20.2,1.374,9,1.0,86.52650602409638,111.6,12.69486267726209,78.62,93.1896551724138,93.19,2.9396,,6.66,6.61,417.16,19.3,294.3066666666667,6.0,-1.5,1,19.59,,,,,,,,,2024-09-18,M60-24
20240918080103,2024-09-18 08:01:03,3,M60-24,535,624,115,81,180,19,0,40,1.74,0.0,0.0,0.0,1595.74,6.0,1.25,0.94,0.97,,,,,,270.0,320.0,530.0,900.0,14.0,3.0,2.0,10.0,0.0,20240918_3,中型,845.0,2.0,,,M60,,,0.0,29.2,72.7,239,0.45,0.339,1274,0.42,739,24.7,7.9,16.7,20.1,1.381,9,0.67,73.57176470588234,86.8,8.830983047865935,65.24000000000001,79.66896551724139,118.909,2.9396,,6.66,6.61,417.16,19.3,294.3066666666667,6.0,0.0,0,-19.41,,,,,,,,,2024-09-18,M60-24
20240918084347,2024-09-18 08:43:47,9,M60-24,790,928,166,124,268,29,0,60,2.5,0.0,0.0,0.0,2367.5,5.5,0.81,0.25,0.54,,,,,,270.0,320.0,530.0,900.0,15.0,3.0,2.0,10.0,0.0,20240918_9,中型,845.0,2.0,,,M60,,,0.0,29.2,72.7,357,0.463,0.347,1884,0.419,1094,24.9,8.1,16.8,20.3,1.385,9,1.0,83.57857142857142,108.9,12.261477338828804,77.46,87.54333333333335,87.543,2.9396,,6.66,6.61,417.16,19.3,294.3066666666667,5.5,-0.5,1,23.25,,,,,,,,,2024-09-18,M60-24
20240918084839,2024-09-18 08:48:39,10,M60-24,539,634,110,85,182,17,0,41,1.76,0.0,0.0,0.0,1609.76,5.5,1.19,0.56,0.96,,,,,,270.0,320.0,530.0,900.0,15.0,3.0,2.0,10.0,0.0,20240918_10,中型,845.0,2.0,,,M60,,,0.0,29.2,72.7,240,0.467,0.354,1283,0.42,744,24.2,7.1,17.1,20.2,1.38,9,0.68,71.29176470588237,82.8,7.119025243333874,66.82000000000001,75.36206896551722,110.827,2.9396,,6.66,6.61,417.16,19.3,294.3066666666667,5.5,0.0,0,-15.75,,,,,,,,,2024-09-18,M60-24
20240918093330,2024-09-18 09:33:30,13,M60-31,788,928,165,128,264,29,0,63,2.81,0.0,0.0,0.0,2367.81,5.0,0.79,0.51,0.54,,,,,,270.0,320.0,530.0,900.0,14.0,3.0,2.0,10.0,0.0,20240918_13,中型,1015.0,4.0,,,M60,,,0.0,29.2,72.7,356,0.485,0.36,1881,0.419,1093,25.8,8.1,17.7,20.5,1.387,9,1.0,82.40987654320986,108.7,11.523637595896034,75.3,85.53571428571429,85.536,2.9396,,6.66,6.61,417.16,19.3,294.3066666666667,5.0,-0.5,1,21.87,61.87380952380953,433.1166666666667,,,,,,,2024-09-18,M60-31
20240918093736,2024-09-18 09:37:36,14,M60-31,548,641,114,85,186,17,0,41,2.02,0.0,0.0,0.0,1634.02,5.5,0.0,0.92,0.63,,,,,,270.0,320.0,530.0,900.0,14.0,3.0,2.0,10.0,0.0,20240918_14,中型,1015.0,4.0,,,M60,,,0.0,29.2,72.7,244,0.457,0.348,1303,0.421,755,23.8,7.0,16.8,20.2,1.378,9,0.69,71.31585365853658,87.1,7.177411543612994,66.91999999999999,73.15862068965518,106.027,2.9396,,6.66,6.61,417.16,19.3,294.3066666666667,5.5,0.5,1,-15.75,61.87380952380953,433.1166666666667,,,,,,,2024-09-18,M60-31
20240918130627,2024-09-18 13:06:27,27,M60-36,795,925,162,121,267,29,0,62,3.12,0.0,0.0,0.0,2364.12,6.0,1.68,0.38,0.22,,,,,,270.0,320.0,530.0,900.0,14.0,3.0,2.0,10.0,0.0,20240918_27,中型,1430.0,2.0,,,M60,,,0.0,28.9,78.2,358,0.453,0.338,1882,0.422,1087,25.4,8.1,17.3,20.3,1.367,9,1.0,78.22469135802469,105.8,11.514719842570564,72.76,79.46785714285714,79.468,2.9396,,6.66,6.61,417.16,19.3,294.3066666666667,6.0,0.5,1,20.59,63.99189189189188,1183.85,,,,,,,2024-09-18,M60-36
20240918131038,2024-09-18 13:10:38,28,M60-36,553,642,116,81,184,20,0,43,2.25,0.0,0.0,0.0,1641.25,6.5,2.53,0.73,0.78,,,,,,270.0,320.0,530.0,900.0,14.0,3.0,2.0,10.0,0.0,20240918_28,中型,1430.0,2.0,,,M60,,,0.0,28.9,78.2,247,0.44,0.328,1311,0.422,758,25.5,8.1,17.4,20.0,1.371,9,0.69,71.69506172839506,83.0,7.793949873191336,63.16,75.14285714285714,108.903,2.9396,,6.66,6.61,417.16,19.3,294.3066666666667,6.5,0.5,1,-17.69,63.99189189189188,1183.85,,,,,,,2024-09-18,M60-36
20240918134946,2024-09-18 13:49:46,30,M60-36,742,864,154,113,245,28,0,56,2.95,0.0,0.0,0.0,2204.95,6.0,1.8,0.68,0.7,,,,,,290.0,350.0,530.0,980.0,11.0,3.0,1.0,11.0,0.0,20240918_30,中型,1430.0,2.0,,,M60,,,0.0,28.9,78.2,329,0.461,0.343,1760,0.422,1018,25.5,8.5,17.0,20.1,1.372,9,0.93,77.16746987951805,97.8,9.463106655554189,72.04,76.99655172413792,82.792,2.9396,,6.66,6.61,417.16,19.3,294.3066666666667,6.0,-0.5,1,12.59,63.99189189189188,1183.85,,,,,,,2024-09-18,M60-36
20240918135408,2024-09-18 13:54:08,31,M60-36,731,853,158,111,247,27,0,57,2.93,0.0,0.0,0.0,2186.93,6.0,0.91,0.41,0.47,,,,,,290.0,350.0,530.0,980.0,11.0,3.0,1.0,11.0,0.0,20240918_31,中型,1430.0,2.0,,,M60,,,0.0,28.9,78.2,331,0.449,0.335,1742,0.42,1011,25.4,8.2,17.2,20.2,1.383,9,0.92,76.34567901234568,95.2,8.601924122719074,74.67999999999999,77.48571428571428,84.224,2.9396,,6.66,6.61,417.16,19.3,294.3066666666667,6.0,0.0,0,10.59,63.99189189189188,1183.85,,,,,,,2024-09-18,M60-36
20240918143654,2024-09-18 14:36:54,34,M60-36,729,855,155,112,247,27,0,56,2.91,0.0,0.0,0.0,2183.91,6.0,1.82,0.14,0.71,,,,,,290.0,350.0,530.0,980.0,11.0,3.0,1.0,11.0,0.0,20240918_34,中型,1605.0,3.0,,,M60,,,0.0,28.9,78.2,330,0.453,0.339,1739,0.419,1010,25.2,8.2,17.0,20.3,1.385,9,0.92,75.59506172839507,99.5,9.747958333048835,70.85999999999999,74.575,81.06,2.9396,,6.66,6.61,417.16,19.3,294.3066666666667,6.0,0.0,0,11.59,64.34653465346534,1088.528877887789,,,,,,,2024-09-18,M60-36
20240918144142,2024-09-18 14:41:42,35,M60-36,734,852,157,108,248,26,0,57,2.94,0.0,0.0,0.0,2184.94,6.5,1.89,0.27,0.35,,,,,,290.0,350.0,530.0,980.0,11.0,3.0,1.0,11.0,0.0,20240918_35,中型,1605.0,3.0,,,M60,,,0.0,28.9,78.2,331,0.435,0.326,1743,0.421,1009,25.1,7.9,17.2,20.1,1.375,9,0.92,77.88780487804878,102.7,9.973017135811796,73.8,78.42758620689655,85.247,2.9396,,6.66,6.61,417.16,19.3,294.3066666666667,6.5,0.5,1,9.31,64.34653465346534,1088.528877887789,,,,,,,2024-09-18,M60-36
20240918152014,2024-09-18 15:20:14,40,M60-36,737,854,157,107,246,28,0,56,2.91,0.0,0.0,0.0,2187.91,6.5,0.94,0.68,0.59,,,,,,290.0,350.0,530.0,980.0,11.0,3.0,1.0,11.0,0.0,20240918_40,中型,1605.0,3.0,,,M60,,,0.0,28.9,78.2,330,0.435,0.324,1748,0.422,1011,25.5,8.5,17.0,20.0,1.372,9,0.92,74.2395061728395,94.8,9.985466958205745,68.2,75.85714285714286,82.453,2.9396,,6.66,6.61,417.16,19.3,294.3066666666667,6.5,0.0,0,8.31,64.34653465346534,1088.528877887789,,,,,,,2024-09-18,M60-36
20240918152454,2024-09-18 15:24:54,41,M60-36,734,855,158,108,248,26,0,57,2.93,0.0,0.0,0.0,2188.93,6.5,1.89,0.27,0.71,,,,,,290.0,350.0,530.0,980.0,11.0,3.0,1.0,11.0,0.0,20240918_41,中型,1605.0,3.0,,,M60,,,0.0,28.9,78.2,331,0.435,0.326,1747,0.42,1013,25.1,7.9,17.2,20.1,1.38,9,0.92,78.48965517241379,100.3,10.049281263059685,71.58,80.35806451612905,87.346,2.9396,,6.66,6.61,417.16,19.3,294.3066666666667,6.5,0.0,0,9.31,64.34653465346534,1088.528877887789,,,,,,,2024-09-18,M60-36
20240918160642,2024-09-18 16:06:42,48,M60-36,678,790,141,99,229,23,0,54,2.7,0.0,0.0,0.0,2016.7,6.5,1.02,0.3,0.64,,,,,,290.0,350.0,530.0,980.0,10.0,3.0,1.0,13.0,0.0,20240918_48,中型,1653.0,1.0,,,M60,,,0.0,28.9,78.2,306,0.432,0.324,1609,0.421,931,25.2,7.5,17.6,20.1,1.373,9,0.85,72.95308641975308,91.7,7.897836653625247,68.02,73.38928571428572,86.34,2.9396,,6.66,6.61,417.16,19.3,294.3066666666667,6.5,0.0,0,0.31,58.58556701030928,944.204054982818,,,,,,,2024-09-18,M60-36
20240918161059,2024-09-18 16:10:59,49,M60-36,681,790,141,99,227,24,0,53,2.75,0.0,0.0,0.0,2017.75,6.5,1.02,0.74,0.64,,,,,,290.0,350.0,530.0,980.0,10.0,3.0,1.0,13.0,0.0,20240918_49,中型,1653.0,1.0,,,M60,,,0.0,28.9,78.2,304,0.436,0.326,1612,0.422,931,25.3,7.9,17.4,20.0,1.367,9,0.85,71.84814814814814,89.7,8.232097839691267,68.08,71.76428571428572,84.429,2.9396,,6.66,6.61,417.16,19.3,294.3066666666667,6.5,0.0,0,0.31,58.58556701030928,944.204054982818,,,,,,,2024-09-18,M60-36
20240919075248,2024-09-19 07:52:48,2,M60-24,793,930,168,120,268,28,0,59,2.52,0.0,0.0,0.0,2368.52,6.0,0.84,0.13,0.76,,,,,,270.0,320.0,530.0,900.0,14.0,2.0,2.0,10.0,0.0,20240919_2,中型,840.0,4.0,,,M60,,,0.0,30.3,68.0,355,0.448,0.338,1891,0.419,1098,24.5,7.9,16.6,20.1,1.385,9,1.0,87.82619047619048,112.1,13.694638497702904,77.88,94.25,94.25,2.9396,,6.66,6.61,417.16,19.3,294.3066666666667,6.0,-0.5,1,19.59,,,,,,,,,2024-09-19,M60-24
20240919075720,2024-09-19 07:57:20,3,M60-24,538,636,113,85,182,20,0,40,1.79,0.0,0.0,0.0,1615.79,5.5,1.19,0.37,1.27,,,,,,270.0,320.0,530.0,900.0,14.0,2.0,2.0,10.0,0.0,20240919_3,中型,840.0,4.0,,,M60,,,0.0,30.3,68.0,242,0.467,0.351,1287,0.418,749,24.8,8.3,16.5,20.3,1.392,9,0.68,70.98902439024391,83.7,6.657601672058442,70.22,73.70344827586206,108.387,2.9396,,6.66,6.61,417.16,19.3,294.3066666666667,5.5,-0.5,1,-15.75,,,,,,,,,2024-09-19,M60-24
20240919084147,2024-09-19 08:41:47,6,M60-24,785,928,166,128,269,27,0,59,2.51,0.0,0.0,0.0,2364.51,5.0,0.79,0.13,0.54,,,,,,270.0,320.0,530.0,900.0,15.0,2.0,2.0,10.0,0.0,20240919_6,中型,840.0,4.0,,,M60,,,0.0,30.3,68.0,355,0.476,0.361,1879,0.418,1094,24.2,7.6,16.6,20.4,1.394,9,1.0,82.84197530864198,105.3,11.600669033468789,78.24,87.56071428571428,87.561,2.9396,,6.66,6.61,417.16,19.3,294.3066666666667,5.0,-0.5,1,21.87,,,,,,,,,2024-09-19,M60-24
20240919084654,2024-09-19 08:46:54,7,M60-24,537,634,113,85,183,18,0,42,1.78,0.0,0.0,0.0,1613.78,5.5,1.19,0.19,0.96,,,,,,270.0,320.0,530.0,900.0,15.0,2.0,2.0,10.0,0.0,20240919_7,中型,840.0,4.0,,,M60,,,0.0,30.3,68.0,243,0.464,0.35,1284,0.418,747,24.7,7.4,17.3,20.3,1.391,9,0.68,71.46543209876545,83.1,6.424185791592239,67.5,73.99642857142858,108.818,2.9396,,6.66,6.61,417.16,19.3,294.3066666666667,5.5,0.5,1,-15.75,,,,,,,,,2024-09-19,M60-24
20240919093436,2024-09-19 09:34:36,14,M60-31,785,928,167,128,268,27,0,61,2.84,0.0,0.0,0.0,2366.84,5.0,0.79,0.13,0.54,,,,,,270.0,320.0,530.0,900.0,13.0,2.0,2.0,10.0,0.0,20240919_14,中型,1020.0,1.0,,,M60,,,0.0,30.3,68.0,356,0.478,0.36,1880,0.418,1095,24.7,7.6,17.1,20.5,1.395,9,1.0,78.97407407407408,99.6,9.452712430345551,76.42,80.16428571428571,80.164,2.9396,,6.66,6.61,417.16,19.3,294.3066666666667,5.0,-0.5,1,21.87,62.36190476190476,436.5333333333333,,,,,,,2024-09-19,M60-31
20240919093908,2024-09-19 09:39:08,15,M60-31,537,633,111,85,182,18,0,41,1.98,0.0,0.0,0.0,1608.98,5.5,1.19,0.19,0.8,,,,,,270.0,320.0,530.0,900.0,13.0,2.0,2.0,10.0,0.0,20240919_15,中型,1020.0,1.0,,,M60,,,0.0,30.3,68.0,241,0.467,0.353,1281,0.419,744,24.5,7.5,17.0,20.3,1.385,9,0.68,67.84938271604939,79.3,5.605797780402267,65.72,68.81428571428572,101.197,2.9396,,6.66,6.61,417.16,19.3,294.3066666666667,5.5,0.5,1,-15.75,62.36190476190476,436.5333333333333,,,,,,,2024-09-19,M60-31
20240919130302,2024-09-19 13:03:02,26,M60-36,673,789,138,103,230,25,0,52,2.71,0.0,0.0,0.0,2012.71,6.0,1.98,0.0,0.51,,,,,,290.0,340.0,530.0,980.0,9.0,3.0,2.0,13.0,4.5,20240919_26,中型,1355.0,3.0,,,M60,,,0.0,28.6,80.8,307,0.448,0.336,1600,0.421,927,25.1,8.1,16.9,20.4,1.377,9,0.85,76.82592592592593,91.6,8.493858024635283,71.98,80.41785714285716,94.609,2.9396,,6.66,6.61,417.16,19.3,294.3066666666667,6.0,0.5,1,2.59,60.93333333333333,1162.811111111111,,,,,,,2024-09-19,M60-36
20240919130746,2024-09-19 13:07:46,27,M60-36,662,779,142,101,227,24,0,50,2.69,0.0,0.0,0.0,1987.69,6.0,1.0,-0.45,0.52,,,,,,290.0,340.0,530.0,980.0,9.0,3.0,2.0,13.0,4.5,20240919_27,中型,1355.0,3.0,,,M60,,,0.0,28.6,80.8,301,0.445,0.336,1583,0.418,921,24.6,8.0,16.6,20.3,1.391,9,0.84,77.2604938271605,91.9,9.11345063475872,69.91999999999999,81.34642857142858,96.841,2.9396,,6.66,6.61,417.16,19.3,294.3066666666667,6.0,0.0,0,0.59,60.93333333333333,1162.811111111111,,,,,,,2024-09-19,M60-36
20240919134715,2024-09-19 13:47:15,29,M60-36,796,926,166,121,264,31,0,61,3.16,0.0,0.0,0.0,2368.16,6.0,1.68,0.51,0.32,,,,,,270.0,320.0,530.0,900.0,12.0,2.0,2.0,10.0,4.5,20240919_29,中型,1526.0,4.0,,,M60,,,0.0,28.6,80.8,356,0.458,0.34,1888,0.422,1092,25.8,8.7,17.1,20.2,1.372,9,1.0,83.87530864197531,106.4,11.588580275684103,76.96000000000001,88.1642857142857,88.164,2.9396,,6.66,6.61,417.16,19.3,294.3066666666667,6.0,0.0,0,20.59,64.97428571428571,1141.381619047619,,,,,,,2024-09-19,M60-36
20240919135204,2024-09-19 13:52:04,30,M60-36,543,634,108,80,182,19,0,42,2.23,0.0,0.0,0.0,1610.23,6.5,1.27,0.37,0.96,,,,,,270.0,320.0,530.0,900.0,12.0,2.0,2.0,10.0,4.5,20240919_30,中型,1526.0,4.0,,,M60,,,0.0,28.6,80.8,243,0.44,0.329,1285,0.423,742,25.1,7.8,17.3,20.1,1.366,9,0.68,69.6156626506024,82.2,6.120466986036217,67.2,69.46551724137932,102.155,2.9396,,6.66,6.61,417.16,19.3,294.3066666666667,6.5,0.5,1,-18.69,64.97428571428571,1141.381619047619,,,,,,,2024-09-19,M60-36
20240919143508,2024-09-19 14:35:08,33,M60-36,729,854,152,112,247,26,0,54,2.91,0.0,0.0,0.0,2176.91,6.0,1.82,0.14,0.59,,,,,,270.0,320.0,530.0,980.0,10.0,3.0,2.0,12.0,4.5,20240919_33,中型,1526.0,4.0,,,M60,,,0.0,28.6,80.8,327,0.453,0.343,1735,0.42,1006,24.5,8.0,16.5,20.2,1.38,9,0.92,72.97325581395351,88.1,6.847243961243953,72.89999999999999,71.71333333333334,77.949,2.9396,,6.66,6.61,417.16,19.3,294.3066666666667,6.0,-0.5,1,11.59,64.97428571428571,1141.381619047619,,,,,,,2024-09-19,M60-36
