Repository: Vincent626/concrete-strength-analysis

# 🎯 S60 & M60 混凝土強度預測模型訓練成果報告

> **更新日期**: 2026-02-04  
> **專案目標**: 建立 S60/M60 混凝土 28 天抗壓強度預測模型

---

## 📋 摘要

本專案針對 S60（小型）與 M60（中型）離心混凝土管配比，建立機器學習預測模型。透過配料特徵分析，預測 28 天抗壓強度，並識別影響強度的關鍵因素。

### 主要成果

| 模型 | 樣本數 | R² | MAE (kgf/cm²) | 狀態 |
|:---|---:|---:|---:|:---|
| **S60** | 46 | **0.360** | 28 | ✅ 可用 |
| **M60** | 52 | **0.206** | 25 | ✅ 可用 |

---

## 📈 模型效能比較
> **說明**：S60 模型 R²=0.360，M60 模型 R²=0.206，兩者皆具有預測能力。S60 表現較佳，預測誤差約 28 kgf/cm²。

---

## 📊 強度分布比較
> **說明**：S60 與 M60 的強度分布相似，平均約 605 kgf/cm²，皆高於設計強度 510 kgf/cm²（紅色虛線）。

---

File: S60_M60_dataset_v9_shared.csv (part 16 of 138)
match_key,日期及時間,序,配比 ,耗用骨材1,耗用骨材2,耗用骨材3,耗用水,耗用泥料1,耗用泥料2,耗用泥料3,耗用泥料4,耗用藥劑1,耗用藥劑2,耗用藥劑3,耗用藥劑4,耗用小計,表面水骨材1,誤差%水,誤差%骨材1,誤差%骨材2,坍度(cm),混凝土溫度(℃),試體1強度(X1),試體2強度(X2),試體3強度(X3),加料轉速,慢速轉速,中速轉速,高速轉速,加料時間,慢速時間,中速時間,高速時間,總降水量,cp_key,類型,入池,蒸養池,離心開始,離心結束,母體,平均強度,強度_原始,強度_修正,環境溫度,環境濕度,膠結料總量,水灰比,水膠比,骨材總量,砂石比,粗骨材總量,水泥取代率,矽灰取代率,爐石取代率,漿體比例,粗細骨材比,月份,拌合米數,平均電流,最大電流,電流標準差,最終電流,穩定階段平均電流,單位體積穩定電流,砂_FM,砂_Mud,六分_FM,三分_FM,水泥砂漿_28天平均強度,水泥_流動性,水泥砂漿_7天平均強度,設定扣水率(%),扣水率_變動幅度,扣水率_是否變更,水量微調偏離度,蒸養實際平均溫度,蒸養實際總積溫,蒸養實際階段1溫度,蒸養實際階段2溫度,蒸養實際階段3溫度,實際離心平均轉速,實際離心平均電流,實際離心總能量,日期,配比
20240919143919,2024-09-19 14:39:19,34,M60-36,727,846,153,103,245,27,0,55,2.89,0.0,0.0,0.0,2158.89,7.0,1.98,-0.14,0.71,,,,,,270.0,320.0,530.0,980.0,10.0,3.0,2.0,12.0,4.5,20240919_34,中型,1526.0,4.0,,,M60,,,0.0,28.6,80.8,327,0.42,0.315,1726,0.421,999,25.1,8.3,16.8,19.9,1.374,9,0.91,78.54216867469879,100.0,11.186341935559616,69.55999999999999,84.27931034482759,92.615,2.9396,,6.66,6.61,417.16,19.3,294.3066666666667,7.0,1.0,1,5.93,64.97428571428571,1141.381619047619,,,,,,,2024-09-19,M60-36
20240919152057,2024-09-19 15:20:57,39,M60-36,731,852,156,108,246,27,0,58,2.91,0.0,0.0,0.0,2180.91,6.5,1.89,-0.14,0.35,,,,,,270.0,320.0,530.0,980.0,9.0,2.0,2.0,12.0,4.5,20240919_39,中型,1640.0,1.0,,,M60,,,0.0,28.6,80.8,331,0.439,0.326,1739,0.42,1008,25.7,8.2,17.5,20.2,1.379,9,0.92,74.86172839506173,96.5,10.085872871524396,69.17999999999999,76.9,83.587,2.9396,,6.66,6.61,417.16,19.3,294.3066666666667,6.5,-0.5,1,9.31,63.150000000000006,1031.45,,,,,,,2024-09-19,M60-36
20240919152516,2024-09-19 15:25:16,40,M60-36,734,853,156,108,247,27,0,58,2.92,0.0,0.0,0.0,2185.92,6.5,1.89,0.27,0.47,,,,,,270.0,320.0,530.0,980.0,9.0,2.0,2.0,12.0,4.5,20240919_40,中型,1640.0,1.0,,,M60,,,0.0,28.6,80.8,332,0.437,0.325,1743,0.421,1009,25.6,8.1,17.5,20.2,1.375,9,0.92,77.33132530120481,96.7,9.409376606507724,69.76,80.6137931034483,87.624,2.9396,,6.66,6.61,417.16,19.3,294.3066666666667,6.5,0.0,0,9.31,63.150000000000006,1031.45,,,,,,,2024-09-19,M60-36
20240919160124,2024-09-19 16:01:24,47,M60-36,734,853,154,107,247,26,0,57,2.9,0.0,0.0,0.0,2180.9,6.5,0.94,0.27,0.47,,,,,,270.0,320.0,530.0,980.0,10.0,3.0,2.0,12.0,4.5,20240919_47,中型,1640.0,1.0,,,M60,,,0.0,28.6,80.8,330,0.433,0.324,1741,0.422,1007,25.2,7.9,17.3,20.1,1.372,9,0.92,77.26818181818182,93.2,9.804145058625892,71.14000000000001,81.59032258064515,88.685,2.9396,,6.66,6.61,417.16,19.3,294.3066666666667,6.5,0.0,0,8.31,63.150000000000006,1031.45,,,,,,,2024-09-19,M60-36
20240919160553,2024-09-19 16:05:53,48,M60-36,721,845,152,110,246,25,0,55,2.9,0.0,0.0,0.0,2156.9,6.0,1.85,0.0,0.6,,,,,,270.0,320.0,530.0,980.0,10.0,3.0,2.0,12.0,4.5,20240919_48,中型,1640.0,1.0,,,M60,,,0.0,28.6,80.8,326,0.447,0.337,1718,0.42,997,24.5,7.7,16.9,20.2,1.383,9,0.91,77.51882352941178,96.7,9.276085560288848,71.12,79.53448275862068,87.401,2.9396,,6.66,6.61,417.16,19.3,294.3066666666667,6.0,-0.5,1,9.59,63.150000000000006,1031.45,,,,,,,2024-09-19,M60-36
20240920075251,2024-09-20 07:52:51,2,M60-24,792,929,170,120,267,29,0,59,2.46,0.0,0.0,0.0,2368.46,6.0,0.84,0.0,0.65,,,,,,270.0,320.0,530.0,900.0,12.0,2.0,2.0,10.0,0.0,20240920_2,中型,839.0,3.0,,,M60,,,0.0,29.5,75.3,355,0.449,0.338,1891,0.419,1099,24.8,8.2,16.6,20.1,1.388,9,1.0,86.42747252747252,111.7,12.134231534405629,82.8,88.80625,88.806,2.9396,,6.66,6.61,417.16,19.3,294.3066666666667,6.0,0.0,0,19.59,,,,,,,,,2024-09-20,M60-24
20240920075721,2024-09-20 07:57:21,3,M60-24,537,635,115,83,182,18,0,40,1.79,0.0,0.0,0.0,1611.79,6.0,1.22,-0.19,1.11,,,,,,270.0,320.0,530.0,900.0,12.0,2.0,2.0,10.0,0.0,20240920_3,中型,839.0,3.0,,,M60,,,0.0,29.5,75.3,240,0.456,0.346,1287,0.417,750,24.2,7.5,16.7,20.1,1.397,9,0.68,71.97727272727273,85.7,7.037363389158926,65.92,74.54193548387096,109.62,2.9396,,6.66,6.61,417.16,19.3,294.3066666666667,6.0,0.0,0,-17.41,,,,,,,,,2024-09-20,M60-24
20240920083630,2024-09-20 08:36:30,5,M60-24,792,928,168,120,265,28,0,59,2.51,0.0,0.0,0.0,2362.51,6.0,0.84,0.0,0.54,,,,,,270.0,320.0,530.0,900.0,11.0,2.0,2.0,10.0,0.0,20240920_5,中型,839.0,3.0,,,M60,,,0.0,29.5,75.3,352,0.453,0.341,1888,0.419,1096,24.7,8.0,16.8,20.0,1.384,9,1.0,78.77283950617283,102.8,9.92630888027304,76.02,77.23928571428573,77.239,2.9396,,6.66,6.61,417.16,19.3,294.3066666666667,6.0,0.0,0,19.59,,,,,,,,,2024-09-20,M60-24
20240920084051,2024-09-20 08:40:51,6,M60-24,534,625,111,78,179,19,0,41,1.72,0.0,0.0,0.0,1588.72,6.5,1.3,0.19,1.13,,,,,,270.0,320.0,530.0,900.0,11.0,2.0,2.0,10.0,0.0,20240920_6,中型,839.0,3.0,,,M60,,,0.0,29.5,75.3,239,0.436,0.326,1270,0.42,736,25.1,7.9,17.2,20.0,1.378,9,0.67,68.49024390243902,81.7,6.054903470582548,65.11999999999999,66.8551724137931,99.784,2.9396,,6.66,6.61,417.16,19.3,294.3066666666667,6.5,0.5,1,-20.69,,,,,,,,,2024-09-20,M60-24
20240920092426,2024-09-20 09:24:26,13,M60-31,796,927,167,116,269,26,0,59,2.83,0.0,0.0,0.0,2362.83,6.5,0.87,0.0,0.43,,,,,,270.0,320.0,530.0,900.0,12.0,2.0,2.0,10.0,0.0,20240920_13,中型,,2.0,,,M60,,,0.0,29.5,75.3,354,0.431,0.328,1890,0.421,1094,24.0,7.3,16.7,19.9,1.374,9,1.0,85.32839506172839,105.4,12.271871224475063,78.17999999999999,91.17857142857144,91.179,2.9396,,6.66,6.61,417.16,19.3,294.3066666666667,6.5,0.0,0,17.31,,,,,,,,,2024-09-20,M60-31
20240920092848,2024-09-20 09:28:48,14,M60-31,532,622,111,76,180,18,0,42,1.97,0.0,0.0,0.0,1582.97,7.0,1.33,-0.56,0.65,,,,,,270.0,320.0,530.0,900.0,12.0,2.0,2.0,10.0,0.0,20240920_14,中型,,2.0,,,M60,,,0.0,29.5,75.3,240,0.422,0.317,1265,0.421,733,25.0,7.5,17.5,20.0,1.378,9,0.67,73.22934782608696,83.2,6.827590096892968,69.33999999999999,76.62424242424242,114.365,2.9396,,6.66,6.61,417.16,19.3,294.3066666666667,7.0,0.5,1,-21.07,,,,,,,,,2024-09-20,M60-31
20240920130351,2024-09-20 13:03:51,26,M60-36,665,778,138,101,226,25,0,52,2.69,0.0,0.0,0.0,1987.69,6.0,1.0,0.0,0.39,,,,,,290.0,340.0,530.0,980.0,8.0,2.0,2.0,13.0,45.5,20240920_26,中型,1350.0,1.0,,,M60,,,0.0,26.5,90.8,303,0.447,0.333,1581,0.421,916,25.4,8.3,17.2,20.4,1.377,9,0.84,73.8604938271605,91.1,8.78045921086509,69.67999999999999,75.14999999999999,89.464,2.9396,,6.66,6.61,417.16,19.3,294.3066666666667,6.0,-1.0,1,0.59,60.49217391304348,1159.4333333333334,,,,,,,2024-09-20,M60-36
20240920130811,2024-09-20 13:08:11,27,M60-36,665,778,137,101,225,26,0,50,2.65,0.0,0.0,0.0,1984.65,6.0,1.0,0.0,0.39,,,,,,290.0,340.0,530.0,980.0,8.0,2.0,2.0,13.0,45.5,20240920_27,中型,1350.0,1.0,,,M60,,,0.0,26.5,90.8,301,0.449,0.336,1580,0.421,915,25.2,8.6,16.6,20.3,1.376,9,0.84,74.52716049382715,86.8,7.839989486413948,71.42,76.96785714285713,91.628,2.9396,,6.66,6.61,417.16,19.3,294.3066666666667,6.0,0.0,0,0.59,60.49217391304348,1159.4333333333334,,,,,,,2024-09-20,M60-36
20240920135257,2024-09-20 13:52:57,30,M60-36,792,926,166,121,267,30,0,60,3.14,0.0,0.0,0.0,2365.14,6.0,1.68,0.0,0.32,,,,,,270.0,320.0,530.0,900.0,15.0,1.0,2.0,10.0,45.5,20240920_30,中型,1520.0,3.0,,,M60,,,0.0,26.5,90.8,357,0.453,0.339,1884,0.42,1092,25.2,8.4,16.8,20.2,1.379,9,1.0,82.15802469135802,100.5,10.00516982657714,81.17999999999999,85.13571428571427,85.136,2.9396,,6.66,6.61,417.16,19.3,294.3066666666667,6.0,0.0,0,20.59,66.63773584905661,1177.2666666666669,,,,,,,2024-09-20,M60-36
20240920135658,2024-09-20 13:56:58,31,M60-36,530,622,111,77,180,21,0,41,2.2,0.0,0.0,0.0,1584.2,6.5,0.0,-0.56,0.65,,,,,,270.0,320.0,530.0,900.0,15.0,1.0,2.0,10.0,45.5,20240920_31,中型,1520.0,3.0,,,M60,,,0.0,26.5,90.8,242,0.428,0.318,1263,0.42,733,25.6,8.7,16.9,20.2,1.383,9,0.67,70.97037037037038,79.3,5.890281689473288,66.11999999999999,72.80357142857143,108.662,2.9396,,6.66,6.61,417.16,19.3,294.3066666666667,6.5,0.5,1,-21.69,66.63773584905661,1177.2666666666669,,,,,,,2024-09-20,M60-36
20240920143736,2024-09-20 14:37:36,35,M60-31,725,854,153,110,245,28,0,54,2.62,0.0,0.0,0.0,2171.62,6.0,0.0,-0.41,0.59,,,,,,270.0,320.0,530.0,980.0,9.0,3.0,2.0,12.0,45.5,20240920_35,中型,1520.0,3.0,,,M60,,,0.0,26.5,90.8,327,0.449,0.336,1732,0.419,1007,25.1,8.6,16.5,20.1,1.389,9,0.92,76.02345679012345,93.8,8.995791493460256,74.36,77.75,84.511,2.9396,,6.66,6.61,417.16,19.3,294.3066666666667,6.0,-0.5,1,9.59,66.63773584905661,1177.2666666666669,,,,,,,2024-09-20,M60-31
20240920144215,2024-09-20 14:42:15,36,M60-31,727,854,155,106,246,28,0,55,2.6,0.0,0.0,0.0,2173.6,6.5,0.0,-0.68,0.59,,,,,,270.0,320.0,530.0,980.0,9.0,3.0,2.0,12.0,45.5,20240920_36,中型,1520.0,3.0,,,M60,,,0.0,26.5,90.8,329,0.431,0.322,1736,0.419,1009,25.2,8.5,16.7,20.0,1.388,9,0.92,78.22988505747126,93.2,8.766696581512642,73.97999999999999,80.37096774193549,87.36,2.9396,,6.66,6.61,417.16,19.3,294.3066666666667,6.5,0.5,1,7.31,66.63773584905661,1177.2666666666669,,,,,,,2024-09-20,M60-31
20240920152018,2024-09-20 15:20:18,43,M60-31,729,855,154,107,247,26,0,55,2.7,0.0,0.0,0.0,2175.7,6.5,0.94,-0.41,0.71,,,,,,270.0,320.0,530.0,980.0,9.0,2.0,2.0,12.0,45.5,20240920_43,中型,1701.0,2.0,,,M60,,,0.0,26.5,90.8,328,0.433,0.326,1738,0.419,1009,24.7,7.9,16.8,20.0,1.384,9,0.92,76.81481481481481,91.6,8.682821284555706,71.88000000000001,79.84642857142855,86.79,2.9396,,6.66,6.61,417.16,19.3,294.3066666666667,6.5,0.0,0,8.31,63.62604166666667,1016.9562326388888,,,,,,,2024-09-20,M60-31
20240920152430,2024-09-20 15:24:30,44,M60-31,727,855,156,106,246,26,0,53,2.68,0.0,0.0,0.0,2171.68,6.5,0.0,-0.68,0.71,,,,,,270.0,320.0,530.0,980.0,9.0,2.0,2.0,12.0,45.5,20240920_44,中型,1701.0,2.0,,,M60,,,0.0,26.5,90.8,325,0.431,0.326,1738,0.418,1011,24.3,8.0,16.3,19.9,1.391,9,0.92,76.80240963855421,95.3,9.099489935441891,73.52,79.11379310344827,85.993,2.9396,,6.66,6.61,417.16,19.3,294.3066666666667,6.5,0.0,0,7.31,63.62604166666667,1016.9562326388888,,,,,,,2024-09-20,M60-31
20240920160331,2024-09-20 16:03:31,51,M60-31,737,855,154,99,245,29,0,53,2.62,0.0,0.0,0.0,2174.62,7.5,0.0,-0.27,0.71,,,,,,270.0,320.0,530.0,980.0,11.0,3.0,2.0,12.0,45.5,20240920_51,中型,1701.0,2.0,,,M60,,,0.0,26.5,90.8,327,0.404,0.303,1746,0.422,1009,25.1,8.9,16.2,19.6,1.369,9,0.92,74.61234567901234,91.1,7.853667582587766,72.1,75.10714285714286,81.638,2.9396,,6.66,6.61,417.16,19.3,294.3066666666667,7.5,1.0,1,5.71,63.62604166666667,1016.9562326388888,,,,,,,2024-09-20,M60-31
20240920160748,2024-09-20 16:07:48,52,M60-31,737,854,154,96,248,26,0,52,2.63,0.0,0.0,0.0,2169.63,8.0,0.0,-0.67,0.59,,,,,,270.0,320.0,530.0,980.0,11.0,3.0,2.0,12.0,45.5,20240920_52,中型,1701.0,2.0,,,M60,,,0.0,26.5,90.8,326,0.387,0.294,1745,0.422,1008,23.9,8.0,16.0,19.5,1.368,9,0.92,76.87951807228916,91.2,8.354520586220193,76.0,78.28275862068966,85.09,2.9396,,6.66,6.61,417.16,19.3,294.3066666666667,8.0,0.5,1,5.14,63.62604166666667,1016.9562326388888,,,,,,,2024-09-20,M60-31
20240921075300,2024-09-21 07:53:00,2,M60-24,803,930,163,106,269,28,0,59,2.53,0.0,0.0,0.0,2360.53,8.0,1.92,-0.5,0.76,,,,,,270.0,320.0,530.0,900.0,13.0,2.0,2.0,10.0,1.5,20240921_2,中型,840.0,1.0,,,M60,,,0.0,26.7,86.0,356,0.394,0.298,1896,0.424,1093,24.4,7.9,16.6,19.6,1.361,9,1.0,90.4621951219512,114.9,14.100368791612809,77.16000000000001,99.66206896551724,99.662,2.9396,,6.66,6.61,417.16,19.3,294.3066666666667,8.0,0.0,0,15.14,,,,,,,,,2024-09-21,M60-24
20240921075722,2024-09-21 07:57:22,3,M60-24,536,625,110,73,175,22,0,40,1.75,0.0,0.0,0.0,1582.75,7.5,1.39,-0.37,1.13,,,,,,270.0,320.0,530.0,900.0,13.0,2.0,2.0,10.0,1.5,20240921_3,中型,840.0,1.0,,,M60,,,0.0,26.7,86.0,237,0.417,0.308,1271,0.422,735,26.2,9.3,16.9,19.6,1.371,9,0.67,73.81927710843374,84.3,7.411736993482722,70.05999999999999,76.68620689655172,114.457,2.9396,,6.66,6.61,417.16,19.3,294.3066666666667,7.5,-0.5,1,-20.29,,,,,,,,,2024-09-21,M60-24
20240921083645,2024-09-21 08:36:45,5,M60-24,797,930,166,113,264,29,0,59,2.49,0.0,0.0,0.0,2360.49,7.0,0.89,-0.25,0.76,,,,,,270.0,320.0,530.0,900.0,12.0,2.0,2.0,10.0,1.5,20240921_5,中型,1010.0,4.0,,,M60,,,0.0,26.7,86.0,352,0.428,0.321,1893,0.421,1096,25.0,8.2,16.8,19.7,1.375,9,1.0,81.55432098765432,100.7,10.455526619191462,77.4,82.99642857142858,82.996,2.9396,,6.66,6.61,417.16,19.3,294.3066666666667,7.0,-0.5,1,15.93,69.8390243902439,488.8731707317073,,,,,,,2024-09-21,M60-24
20240921084056,2024-09-21 08:40:56,6,M60-24,525,615,106,74,175,19,0,40,1.73,0.0,0.0,0.0,1555.73,7.0,1.37,-0.57,0.99,,,,,,270.0,320.0,530.0,900.0,12.0,2.0,2.0,10.0,1.5,20240921_6,中型,1010.0,4.0,,,M60,,,0.0,26.7,86.0,234,0.423,0.316,1246,0.421,721,25.2,8.1,17.1,19.8,1.373,9,0.66,68.3048780487805,81.7,6.103955183941551,64.42,68.92068965517241,104.425,2.9396,,6.66,6.61,417.16,19.3,294.3066666666667,7.0,0.0,0,-23.07,69.8390243902439,488.8731707317073,,,,,,,2024-09-21,M60-24
20240921092648,2024-09-21 09:26:48,13,M60-24,799,928,168,109,269,28,0,58,2.53,0.0,0.0,0.0,2361.53,7.5,0.93,-0.5,0.54,,,,,,270.0,320.0,530.0,900.0,11.0,1.0,2.0,10.0,1.5,20240921_13,中型,1010.0,4.0,,,M60,,,0.0,26.7,86.0,355,0.405,0.307,1895,0.422,1096,24.2,7.9,16.3,19.7,1.372,9,1.0,79.61728395061728,105.1,10.689718033485327,75.02,76.73571428571428,76.736,2.9396,,6.66,6.61,417.16,19.3,294.3066666666667,7.5,0.5,1,15.71,69.8390243902439,488.8731707317073,,,,,,,2024-09-21,M60-24
20240921093134,2024-09-21 09:31:34,14,M60-24,530,616,107,70,176,18,0,39,1.74,0.0,0.0,0.0,1557.74,8.0,1.45,-0.38,1.15,,,,,,270.0,320.0,530.0,900.0,11.0,1.0,2.0,10.0,1.5,20240921_14,中型,1010.0,4.0,,,M60,,,0.0,26.7,86.0,233,0.398,0.3,1253,0.423,723,24.5,7.7,16.7,19.5,1.364,9,0.66,67.58414634146341,79.3,5.490045748447603,64.52,66.7448275862069,101.129,2.9396,,6.66,6.61,417.16,19.3,294.3066666666667,8.0,0.5,1,-20.86,69.8390243902439,488.8731707317073,,,,,,,2024-09-21,M60-24
20240921130543,2024-09-21 13:05:43,26,M60-24,675,781,139,89,226,26,0,74,2.19,0.0,0.0,0.0,2012.19,8.0,1.14,-0.3,0.77,,,,,,290.0,340.0,530.0,980.0,9.0,2.0,2.0,13.0,2.5,20240921_26,中型,1350.0,3.0,,,M60,,,0.0,26.7,87.1,326,0.394,0.273,1595,0.423,920,30.7,8.0,22.7,20.6,1.363,9,0.84,81.21975308641976,97.1,9.971941125757658,77.82,87.49285714285715,104.158,2.9396,,6.66,6.61,417.16,19.3,294.3066666666667,8.0,0.0,0,-1.86,70.78947368421052,1356.798245614035,,,,,,,2024-09-21,M60-24
20240921130948,2024-09-21 13:09:48,27,M60-24,667,773,137,87,224,25,0,76,2.14,0.0,0.0,0.0,1991.14,8.0,1.16,-0.45,0.91,,,,,,290.0,340.0,530.0,980.0,9.0,2.0,2.0,13.0,2.5,20240921_27,中型,1350.0,3.0,,,M60,,,0.0,26.7,87.1,325,0.388,0.268,1577,0.423,910,31.1,7.7,23.4,20.7,1.364,9,0.83,77.54705882352943,97.4,10.721573504309172,77.55999999999999,84.5,101.807,2.9396,,6.66,6.61,417.16,19.3,294.3066666666667,8.0,0.0,0,-3.86,70.78947368421052,1356.798245614035,,,,,,,2024-09-21,M60-24
20240921135424,2024-09-21 13:54:24,30,M60-24,794,928,169,113,268,27,0,59,2.51,0.0,0.0,0.0,2360.51,7.0,0.89,-0.63,0.54,,,,,,270.0,320.0,530.0,900.0,14.0,2.0,2.0,10.0,2.5,20240921_30,中型,1520.0,1.0,,,M60,,,0.0,26.7,87.1,354,0.422,0.319,1891,0.42,1097,24.3,7.6,16.7,19.8,1.382,9,1.0,80.87654320987654,98.2,9.744074129602804,79.7,84.29642857142856,84.296,2.9396,,6.66,6.61,417.16,19.3,294.3066666666667,7.0,-1.0,1,15.93,65.91,1164.41,,,,,,,2024-09-21,M60-24
20240921135829,2024-09-21 13:58:29,31,M60-24,526,614,109,72,176,19,0,39,1.75,0.0,0.0,0.0,1556.75,7.5,1.41,-0.75,0.82,,,,,,270.0,320.0,530.0,900.0,14.0,2.0,2.0,10.0,2.5,20240921_31,中型,1520.0,1.0,,,M60,,,0.0,26.7,87.1,234,0.409,0.308,1249,0.421,723,24.8,8.1,16.7,19.7,1.375,9,0.66,69.31463414634146,79.7,5.356512378978612,67.75999999999999,69.6344827586207,105.507,2.9396,,6.66,6.61,417.16,19.3,294.3066666666667,7.5,0.5,1,-21.29,65.91,1164.41,,,,,,,2024-09-21,M60-24
20240921143907,2024-09-21 14:39:07,33,M60-24,745,863,154,101,251,29,0,55,2.16,0.0,0.0,0.0,2200.16,7.5,0.0,-0.27,0.58,,,,,,270.0,320.0,530.0,980.0,9.0,2.0,2.0,12.0,2.5,20240921_33,中型,1520.0,1.0,,,M60,,,0.0,26.7,87.1,335,0.402,0.301,1762,0.423,1017,25.1,8.7,16.4,19.8,1.365,9,0.93,79.04878048780488,96.8,9.495188048362476,72.14,80.62758620689655,86.696,2.9396,,6.66,6.61,417.16,19.3,294.3066666666667,7.5,0.0,0,7.71,65.91,1164.41,,,,,,,2024-09-21,M60-24
20240921144352,2024-09-21 14:43:52,34,M60-24,743,864,157,105,250,27,0,56,2.35,0.0,0.0,0.0,2204.35,7.0,0.96,-0.13,0.7,,,,,,270.0,320.0,530.0,980.0,9.0,2.0,2.0,12.0,2.5,20240921_34,中型,1520.0,1.0,,,M60,,,0.0,26.7,87.1,333,0.42,0.315,1764,0.421,1021,24.9,8.1,16.8,19.9,1.374,9,0.93,76.24320987654322,93.3,8.127805320399977,71.3,77.15714285714286,82.965,2.9396,,6.66,6.61,417.16,19.3,294.3066666666667,7.0,-0.5,1,7.93,65.91,1164.41,,,,,,,2024-09-21,M60-24
20240921152039,2024-09-21 15:20:39,40,M60-24,730,854,155,104,247,25,0,54,2.34,0.0,0.0,0.0,2171.34,7.0,0.97,-0.68,0.59,,,,,,270.0,320.0,530.0,980.0,10.0,3.0,2.0,12.0,2.5,20240921_40,中型,1700.0,4.0,,,M60,,,0.0,26.7,87.1,326,0.421,0.319,1739,0.42,1009,24.2,7.7,16.6,19.8,1.382,9,0.92,79.13176470588236,94.2,8.469408087723803,75.17999999999999,82.17241379310344,89.318,2.9396,,6.66,6.61,417.16,19.3,294.3066666666667,7.0,0.0,0,6.93,,,,,,,,,2024-09-21,M60-24
20240921152457,2024-09-21 15:24:57,41,M60-24,730,854,157,104,246,26,0,57,2.33,0.0,0.0,0.0,2176.33,7.0,0.97,-0.68,0.59,,,,,,270.0,320.0,530.0,980.0,10.0,3.0,2.0,12.0,2.5,20240921_41,中型,1700.0,4.0,,,M60,,,0.0,26.7,87.1,329,0.423,0.316,1741,0.419,1011,25.2,7.9,17.3,19.9,1.385,9,0.92,73.73827160493828,87.6,7.628691260365951,71.46,74.77857142857142,81.281,2.9396,,6.66,6.61,417.16,19.3,294.3066666666667,7.0,0.0,0,6.93,,,,,,,,,2024-09-21,M60-24
20240921161204,2024-09-21 16:12:04,51,M60-24,738,855,155,100,246,28,0,56,2.39,0.0,0.0,0.0,2180.39,7.5,1.01,-0.14,0.71,,,,,,270.0,320.0,530.0,980.0,11.0,3.0,2.0,12.0,2.5,20240921_51,中型,1700.0,4.0,,,M60,,,0.0,26.7,87.1,330,0.407,0.303,1748,0.422,1010,25.5,8.5,17.0,19.7,1.369,9,0.92,78.9609195402299,95.8,8.641936728466229,71.92,80.7258064516129,87.745,2.9396,,6.66,6.61,417.16,19.3,294.3066666666667,7.5,0.5,1,6.71,,,,,,,,,2024-09-21,M60-24
20240921161638,2024-09-21 16:16:38,52,M60-24,729,854,154,104,247,26,0,54,2.36,0.0,0.0,0.0,2170.36,7.0,0.97,-0.82,0.59,,,,,,270.0,320.0,530.0,980.0,11.0,3.0,2.0,12.0,2.5,20240921_52,中型,1700.0,4.0,,,M60,,,0.0,26.7,87.1,327,0.421,0.318,1737,0.42,1008,24.5,8.0,16.5,19.9,1.383,9,0.92,74.66666666666667,90.6,8.048387615533718,72.0,75.00714285714285,81.53,2.9396,,6.66,6.61,417.16,19.3,294.3066666666667,7.0,-0.5,1,6.93,,,,,,,,,2024-09-21,M60-24
20240923075217,2024-09-23 07:52:17,2,M60-24,789,929,172,113,267,28,0,57,2.49,0.0,0.0,0.0,2357.49,7.0,0.89,-1.25,0.65,,,,,,270.0,320.0,530.0,900.0,14.0,3.0,1.0,10.0,0.0,20240923_2,中型,840.0,3.0,,,M60,,,0.0,28.6,72.9,352,0.423,0.321,1890,0.417,1101,24.1,8.0,16.2,19.7,1.395,9,1.0,91.59642857142858,118.5,14.73857464217599,79.46,101.10999999999996,101.11,2.9396,,6.42,6.61,438.18666666666667,18.5,308.94666666666666,7.0,0.0,0,15.93,,,,,,,,,2024-09-23,M60-24
20240923075630,2024-09-23 07:56:30,3,M60-24,516,617,110,76,177,18,0,39,1.73,0.0,0.0,0.0,1554.73,6.5,0.0,-1.71,1.31,,,,,,270.0,320.0,530.0,900.0,14.0,3.0,1.0,10.0,0.0,20240923_3,中型,840.0,3.0,,,M60,,,0.0,28.6,72.9,234,0.429,0.325,1243,0.415,727,24.4,7.7,16.7,20.0,1.409,9,0.66,74.55421686746989,85.8,6.99210055490022,69.44,79.29655172413794,120.146,2.9396,,6.42,6.61,438.18666666666667,18.5,308.94666666666666,6.5,-0.5,1,-22.69,,,,,,,,,2024-09-23,M60-24
20240923083657,2024-09-23 08:36:57,5,M60-24,784,930,165,120,269,26,0,58,2.5,0.0,0.0,0.0,2354.5,6.0,0.84,-1.01,0.76,,,,,,270.0,320.0,530.0,900.0,12.0,3.0,1.0,10.0,0.0,20240923_5,中型,,2.0,,,M60,,,0.0,28.6,72.9,353,0.446,0.34,1879,0.417,1095,23.8,7.4,16.4,20.1,1.397,9,1.0,84.93086419753087,107.2,12.024888202815012,79.41999999999999,88.775,88.775,2.9396,,6.42,6.61,438.18666666666667,18.5,308.94666666666666,6.0,-0.5,1,19.59,,,,,,,,,2024-09-23,M60-24
20240923084117,2024-09-23 08:41:17,6,M60-24,528,625,108,78,181,17,0,40,1.78,0.0,0.0,0.0,1578.78,6.5,1.3,-0.94,1.13,,,,,,270.0,320.0,530.0,900.0,12.0,3.0,1.0,10.0,0.0,20240923_6,中型,,2.0,,,M60,,,0.0,28.6,72.9,238,0.431,0.328,1261,0.419,733,23.9,7.1,16.8,20.0,1.388,9,0.67,71.1567901234568,79.9,6.229676849348598,66.93999999999998,71.77857142857144,107.132,2.9396,,6.42,6.61,438.18666666666667,18.5,308.94666666666666,6.5,0.5,1,-20.69,,,,,,,,,2024-09-23,M60-24
20240923091916,2024-09-23 09:19:16,13,M60-24,789,928,167,116,268,28,0,59,2.52,0.0,0.0,0.0,2357.52,6.5,0.87,-0.88,0.54,,,,,,270.0,320.0,530.0,900.0,12.0,3.0,1.0,10.0,0.0,20240923_13,中型,,2.0,,,M60,,,0.0,28.6,72.9,355,0.433,0.327,1884,0.419,1095,24.5,7.9,16.6,20.0,1.388,9,1.0,80.96172839506173,104.1,11.102591932964774,75.8,82.22857142857143,82.229,2.9396,,6.42,6.61,438.18666666666667,18.5,308.94666666666666,6.5,0.0,0,17.31,,,,,,,,,2024-09-23,M60-24
20240923092318,2024-09-23 09:23:18,14,M60-24,530,624,109,75,179,19,0,42,1.79,0.0,0.0,0.0,1579.79,7.0,0.0,-0.93,0.97,,,,,,270.0,320.0,530.0,900.0,12.0,3.0,1.0,10.0,0.0,20240923_14,中型,,2.0,,,M60,,,0.0,28.6,72.9,240,0.419,0.312,1263,0.42,733,25.4,7.9,17.5,20.0,1.383,9,0.67,70.83522727272727,82.7,7.156752053015887,68.44000000000001,74.54516129032258,111.261,2.9396,,6.42,6.61,438.18666666666667,18.5,308.94666666666666,7.0,0.5,1,-22.07,,,,,,,,,2024-09-23,M60-24
20240923130547,2024-09-23 13:05:47,26,M60-31,654,771,132,96,221,25,0,51,2.4,0.0,0.0,0.0,1952.4,6.5,0.0,-0.91,0.65,,,,,,290.0,350.0,530.0,980.0,10.0,3.0,1.0,13.0,0.5,20240923_26,中型,1405.0,4.0,,,M60,,,0.0,27.9,77.7,297,0.434,0.323,1557,0.42,903,25.6,8.4,17.2,20.2,1.381,9,0.83,76.93580246913581,89.8,8.339779856791603,73.48,78.86428571428571,95.017,2.9396,,6.42,6.61,438.18666666666667,18.5,308.94666666666666,6.5,-0.5,1,-2.69,77.61769911504426,1468.2681415929208,,,,,,,2024-09-23,M60-31
20240923130954,2024-09-23 13:09:54,27,M60-31,655,771,137,93,222,25,0,50,2.39,0.0,0.0,0.0,1955.39,7.0,0.0,-1.21,0.65,,,,,,290.0,350.0,530.0,980.0,10.0,3.0,1.0,13.0,0.5,20240923_27,中型,1405.0,4.0,,,M60,,,0.0,27.9,77.7,297,0.419,0.313,1563,0.419,908,25.3,8.4,16.8,20.0,1.386,9,0.83,78.46585365853659,91.7,9.0633168363544,75.04,81.92068965517242,98.7,2.9396,,6.42,6.61,438.18666666666667,18.5,308.94666666666666,7.0,0.5,1,-4.07,77.61769911504426,1468.2681415929208,,,,,,,2024-09-23,M60-31
20240923135354,2024-09-23 13:53:54,30,M60-31,788,928,168,115,270,29,0,59,2.88,0.0,0.0,0.0,2359.88,6.5,0.0,-1.01,0.54,,,,,,270.0,320.0,530.0,900.0,13.0,3.0,1.0,10.0,0.5,20240923_30,中型,1525.0,3.0,,,M60,,,0.0,27.9,77.7,358,0.426,0.321,1884,0.418,1096,24.6,8.1,16.5,20.1,1.391,9,1.0,82.84634146341465,105.8,10.794162775766548,76.4,84.37241379310345,84.372,2.9396,,6.42,6.61,438.18666666666667,18.5,308.94666666666666,6.5,-0.5,1,16.31,66.32666666666665,1166.2438888888885,,,,,,,2024-09-23,M60-31
20240923135740,2024-09-23 13:57:40,31,M60-31,529,624,110,78,180,19,0,40,1.99,0.0,0.0,0.0,1581.99,6.5,1.3,-0.75,0.97,,,,,,270.0,320.0,530.0,900.0,13.0,3.0,1.0,10.0,0.5,20240923_31,中型,1525.0,3.0,,,M60,,,0.0,27.9,77.7,239,0.433,0.326,1263,0.419,734,24.7,7.9,16.7,20.1,1.388,9,0.67,69.69135802469135,83.8,6.619969742403423,67.28,70.04285714285713,104.542,2.9396,,6.42,6.61,438.18666666666667,18.5,308.94666666666666,6.5,0.0,0,-20.69,66.32666666666665,1166.2438888888885,,,,,,,2024-09-23,M60-31
20240923144110,2024-09-23 14:41:10,33,M60-31,730,854,151,104,242,29,0,54,2.63,0.0,0.0,0.0,2166.63,7.0,0.97,-0.68,0.59,,,,,,280.0,320.0,530.0,980.0,11.0,3.0,1.0,11.0,0.5,20240923_33,中型,1525.0,3.0,,,M60,,,0.0,27.9,77.7,325,0.43,0.32,1735,0.421,1005,25.5,8.9,16.6,19.8,1.377,9,0.92,82.91882352941177,101.4,9.871235623444717,75.55999999999999,86.45862068965516,93.977,2.9396,,6.42,6.61,438.18666666666667,18.5,308.94666666666666,7.0,0.5,1,6.93,66.32666666666665,1166.2438888888885,,,,,,,2024-09-23,M60-31
20240923144528,2024-09-23 14:45:28,34,M60-31,727,853,154,107,246,27,0,55,2.65,0.0,0.0,0.0,2171.65,6.5,0.94,-0.68,0.47,,,,,,280.0,320.0,530.0,980.0,11.0,3.0,1.0,11.0,0.5,20240923_34,中型,1525.0,3.0,,,M60,,,0.0,27.9,77.7,328,0.435,0.326,1734,0.419,1007,25.0,8.2,16.8,20.1,1.385,9,0.92,79.91234567901235,99.4,10.484914297748135,71.9,84.14999999999999,91.467,2.9396,,6.42,6.61,438.18666666666667,18.5,308.94666666666666,6.5,-0.5,1,8.31,66.32666666666665,1166.2438888888885,,,,,,,2024-09-23,M60-31
20240923152130,2024-09-23 15:21:30,39,M60-31,724,853,154,107,246,27,0,57,2.57,0.0,0.0,0.0,2170.57,6.5,0.94,-1.09,0.47,,,,,,280.0,320.0,530.0,980.0,10.0,3.0,1.0,11.0,0.5,20240923_39,中型,1645.0,2.0,,,M60,,,0.0,27.9,77.7,330,0.435,0.324,1731,0.418,1007,25.5,8.2,17.3,20.2,1.391,9,0.92,78.31176470588235,95.7,8.957232745353924,72.18,78.73611111111114,85.583,2.9396,,6.42,6.61,438.18666666666667,18.5,308.94666666666666,6.5,0.0,0,8.31,69.71443298969072,1132.8595360824745,,,,,,,2024-09-23,M60-31
20240923152618,2024-09-23 15:26:18,40,M60-31,718,855,153,111,248,26,0,55,2.59,0.0,0.0,0.0,2168.59,6.0,0.91,-1.37,0.71,,,,,,280.0,320.0,530.0,980.0,10.0,3.0,1.0,11.0,0.5,20240923_40,中型,1645.0,2.0,,,M60,,,0.0,27.9,77.7,329,0.448,0.337,1726,0.416,1008,24.6,7.9,16.7,20.3,1.404,9,0.92,78.1277108433735,97.9,8.916957086104238,72.42,78.84482758620689,85.701,2.9396,,6.42,6.61,438.18666666666667,18.5,308.94666666666666,6.0,-0.5,1,10.59,69.71443298969072,1132.8595360824745,,,,,,,2024-09-23,M60-31
20240923160357,2024-09-23 16:03:57,46,M60-31,729,855,155,107,245,27,0,55,2.64,0.0,0.0,0.0,2175.64,6.5,0.94,-0.41,0.71,,,,,,280.0,320.0,530.0,980.0,10.0,3.0,1.0,11.0,0.5,20240923_46,中型,1645.0,2.0,,,M60,,,0.0,27.9,77.7,327,0.437,0.327,1739,0.419,1010,25.1,8.3,16.8,20.0,1.385,9,0.92,77.01111111111112,99.7,10.460897206758624,72.32000000000001,76.45714285714284,83.106,2.9396,,6.42,6.61,438.18666666666667,18.5,308.94666666666666,6.5,0.5,1,8.31,69.71443298969072,1132.8595360824745,,,,,,,2024-09-23,M60-31
20240923160822,2024-09-23 16:08:22,47,M60-31,724,854,155,107,243,28,0,54,2.63,0.0,0.0,0.0,2167.63,6.5,0.94,-1.09,0.59,,,,,,280.0,320.0,530.0,980.0,10.0,3.0,1.0,11.0,0.5,20240923_47,中型,1645.0,2.0,,,M60,,,0.0,27.9,77.7,325,0.44,0.329,1733,0.418,1009,25.2,8.6,16.6,20.0,1.394,9,0.92,73.50246913580247,88.3,8.399646895997622,70.8,74.22500000000001,80.679,2.9396,,6.42,6.61,438.18666666666667,18.5,308.94666666666666,6.5,0.0,0,8.31,69.71443298969072,1132.8595360824745,,,,,,,2024-09-23,M60-31
20240924075224,2024-09-24 07:52:24,2,M60-24,793,929,164,113,268,29,0,59,2.47,0.0,0.0,0.0,2357.47,7.0,0.89,-0.75,0.65,,,,,,270.0,320.0,530.0,900.0,12.0,2.0,2.0,10.0,0.0,20240924_2,中型,840.0,4.0,,,M60,,,0.0,29.2,72.7,356,0.422,0.317,1886,0.42,1093,24.7,8.1,16.6,19.9,1.378,9,1.0,85.85365853658537,109.5,12.491725994530425,78.16,89.77586206896552,89.776,2.9396,,6.42,6.61,438.18666666666667,18.5,308.94666666666666,7.0,0.5,1,15.93,,,,,,,,,2024-09-24,M60-24
20240924075633,2024-09-24 07:56:33,3,M60-24,525,625,114,77,179,19,0,40,1.73,0.0,0.0,0.0,1580.73,6.5,0.0,-1.5,1.13,,,,,,270.0,320.0,530.0,900.0,12.0,2.0,2.0,10.0,0.0,20240924_3,中型,840.0,4.0,,,M60,,,0.0,29.2,72.7,238,0.43,0.324,1264,0.415,739,24.8,8.0,16.8,19.9,1.408,9,0.67,73.38064516129032,87.7,7.767844639052397,69.76,76.815625,114.65,2.9396,,6.42,6.61,438.18666666666667,18.5,308.94666666666666,6.5,-0.5,1,-21.69,,,,,,,,,2024-09-24,M60-24
20240924083533,2024-09-24 08:35:33,5,M60-24,791,928,166,116,269,26,0,60,2.51,0.0,0.0,0.0,2358.51,6.5,0.87,-0.63,0.54,,,,,,270.0,320.0,530.0,900.0,12.0,2.0,2.0,10.0,0.0,20240924_5,中型,1010.0,1.0,,,M60,,,0.0,29.2,72.7,355,0.431,0.327,1885,0.42,1094,24.2,7.3,16.9,20.0,1.383,9,1.0,82.62073170731706,104.8,11.842500331380649,75.08000000000001,87.42413793103451,87.424,2.9396,,6.42,6.61,438.18666666666667,18.5,308.94666666666666,6.5,0.0,0,17.31,66.00238095238095,462.01666666666665,,,,,,,2024-09-24,M60-24
20240924083953,2024-09-24 08:39:53,6,M60-24,517,614,107,77,176,19,0,40,1.72,0.0,0.0,0.0,1551.72,6.5,1.32,-1.52,0.82,,,,,,270.0,320.0,530.0,900.0,12.0,2.0,2.0,10.0,0.0,20240924_6,中型,1010.0,1.0,,,M60,,,0.0,29.2,72.7,235,0.438,0.328,1238,0.418,721,25.1,8.1,17.0,20.1,1.395,9,0.66,68.54197530864198,82.2,6.952375279289928,64.17999999999999,67.975,102.992,2.9396,,6.42,6.61,438.18666666666667,18.5,308.94666666666666,6.5,0.0,0,-21.69,66.00238095238095,462.01666666666665,,,,,,,2024-09-24,M60-24
20240924091822,2024-09-24 09:18:22,13,M60-24,788,929,169,116,268,27,0,59,2.51,0.0,0.0,0.0,2358.51,6.5,0.87,-1.01,0.65,,,,,,270.0,320.0,530.0,900.0,15.0,2.0,2.0,10.0,0.0,20240924_13,中型,1010.0,1.0,,,M60,,,0.0,29.2,72.7,354,0.433,0.328,1886,0.418,1098,24.3,7.6,16.7,19.9,1.393,9,1.0,83.79012345679014,109.1,11.188658333035306,76.72,87.18214285714284,87.182,2.9396,,6.42,6.61,438.18666666666667,18.5,308.94666666666666,6.5,0.0,0,17.31,66.00238095238095,462.01666666666665,,,,,,,2024-09-24,M60-24
20240924092250,2024-09-24 09:22:50,14,M60-24,522,616,110,77,172,20,0,40,1.77,0.0,0.0,0.0,1558.77,6.5,1.32,-0.57,1.15,,,,,,270.0,320.0,530.0,900.0,15.0,2.0,2.0,10.0,0.0,20240924_14,中型,1010.0,1.0,,,M60,,,0.0,29.2,72.7,232,0.448,0.332,1248,0.418,726,25.9,8.6,17.2,19.8,1.391,9,0.66,70.85487804878049,82.9,5.965391088502617,67.12,70.90344827586206,107.429,2.9396,,6.42,6.61,438.18666666666667,18.5,308.94666666666666,6.5,0.0,0,-21.69,66.00238095238095,462.01666666666665,,,,,,,2024-09-24,M60-24
20240924130244,2024-09-24 13:02:44,26,M60-36,655,771,135,95,223,24,0,52,2.65,0.0,0.0,0.0,1957.65,7.0,2.15,-1.21,0.65,,,,,,290.0,340.0,530.0,980.0,8.0,3.0,2.0,13.0,0.0,20240924_26,中型,1350.0,2.0,,,M60,,,0.0,27.9,79.9,299,0.426,0.318,1561,0.42,906,25.4,8.0,17.4,20.2,1.383,9,0.83,73.59506172839507,85.1,7.383162379670697,70.12,72.05,86.807,2.9396,,6.42,6.61,438.18666666666667,18.5,308.94666666666666,7.0,0.5,1,-2.07,62.42173913043478,1196.4166666666667,,,,,,,2024-09-24,M60-36
20240924130709,2024-09-24 13:07:09,27,M60-36,654,761,134,87,218,26,0,49,2.64,0.0,0.0,0.0,1931.64,8.0,2.35,-1.21,0.53,,,,,,290.0,340.0,530.0,980.0,8.0,3.0,2.0,13.0,0.0,20240924_27,中型,1350.0,2.0,,,M60,,,0.0,27.9,79.9,293,0.399,0.297,1549,0.422,895,25.6,8.9,16.7,19.7,1.369,9,0.82,75.88048780487804,91.4,8.216230799005965,69.92,78.54827586206896,95.791,2.9396,,6.42,6.61,438.18666666666667,18.5,308.94666666666666,8.0,1.0,1,-3.86,62.42173913043478,1196.4166666666667,,,,,,,2024-09-24,M60-36
20240924135219,2024-09-24 13:52:19,30,M60-36,800,928,166,106,267,29,0,59,3.16,0.0,0.0,0.0,2358.16,8.0,1.92,-0.87,0.54,,,,,,270.0,320.0,530.0,900.0,15.0,2.0,2.0,10.0,0.0,20240924_30,中型,1525.0,4.0,,,M60,,,0.0,27.9,79.9,355,0.397,0.299,1894,0.422,1094,24.8,8.2,16.6,19.6,1.368,9,1.0,81.54444444444445,105.2,10.867530072493162,75.46,84.29999999999998,84.3,2.9396,,6.42,6.61,438.18666666666667,18.5,308.94666666666666,8.0,0.0,0,15.14,72.17142857142858,1269.0142857142855,,,,,,,2024-09-24,M60-36
20240924135622,2024-09-24 13:56:22,31,M60-36,529,615,108,67,172,22,0,39,2.16,0.0,0.0,0.0,1554.16,8.5,1.52,-1.12,0.99,,,,,,270.0,320.0,530.0,900.0,15.0,2.0,2.0,10.0,0.0,20240924_31,中型,1525.0,4.0,,,M60,,,0.0,27.9,79.9,233,0.39,0.288,1252,0.423,723,26.2,9.4,16.7,19.3,1.367,9,0.66,69.11325301204819,79.4,6.499949417492479,67.7,70.34137931034483,106.578,2.9396,,6.42,6.61,438.18666666666667,18.5,308.94666666666666,8.5,0.5,1,-17.52,72.17142857142858,1269.0142857142855,,,,,,,2024-09-24,M60-36
20240924143951,2024-09-24 14:39:51,35,M60-36,732,855,154,99,246,29,0,54,2.68,0.0,0.0,0.0,2171.68,7.5,0.0,-0.95,0.71,,,,,,270.0,320.0,530.0,980.0,9.0,2.0,2.0,12.0,0.0,20240924_35,中型,1525.0,4.0,,,M60,,,0.0,27.9,79.9,329,0.402,0.301,1741,0.42,1009,25.2,8.8,16.4,19.7,1.378,9,0.92,78.6283950617284,99.3,10.605859486569887,71.82000000000001,83.68928571428572,90.967,2.9396,,6.42,6.61,438.18666666666667,18.5,308.94666666666666,7.5,-1.0,1,5.71,72.17142857142858,1269.0142857142855,,,,,,,2024-09-24,M60-36
20240924144419,2024-09-24 14:44:19,36,M60-36,729,855,155,105,245,29,0,55,2.9,0.0,0.0,0.0,2175.9,7.0,1.94,-0.82,0.71,,,,,,270.0,320.0,530.0,980.0,9.0,2.0,2.0,12.0,0.0,20240924_36,中型,1525.0,4.0,,,M60,,,0.0,27.9,79.9,329,0.429,0.319,1739,0.419,1010,25.5,8.8,16.7,20.0,1.385,9,0.92,77.03440860215055,95.0,9.191715468420414,69.41999999999999,79.7,86.63,2.9396,,6.42,6.61,438.18666666666667,18.5,308.94666666666666,7.0,-0.5,1,7.93,72.17142857142858,1269.0142857142855,,,,,,,2024-09-24,M60-36
20240924152337,2024-09-24 15:23:37,43,M60-36,745,855,155,101,246,27,0,57,2.89,0.0,0.0,0.0,2188.89,7.5,2.02,0.81,0.71,,,,,,270.0,320.0,530.0,980.0,9.0,2.0,2.0,12.0,0.0,20240924_43,中型,1655.0,1.0,,,M60,,,0.0,27.9,79.9,330,0.411,0.306,1755,0.425,1010,25.5,8.2,17.3,19.7,1.356,9,0.92,79.36235294117647,100.3,11.973450792291777,70.80000000000001,86.00689655172413,93.486,2.9396,,6.42,6.61,438.18666666666667,18.5,308.94666666666666,7.5,0.5,1,7.71,64.56666666666666,1038.447222222222,,,,,,,2024-09-24,M60-36
20240924152810,2024-09-24 15:28:10,44,M60-36,728,856,156,105,247,26,0,55,2.89,0.0,0.0,0.0,2175.89,7.0,1.94,-0.95,0.82,,,,,,270.0,320.0,530.0,980.0,9.0,2.0,2.0,12.0,0.0,20240924_44,中型,1655.0,1.0,,,M60,,,0.0,27.9,79.9,328,0.425,0.32,1740,0.418,1012,24.7,7.9,16.8,19.9,1.39,9,0.92,71.1888888888889,88.9,8.239516346827019,66.62,71.47500000000001,77.69,2.9396,,6.42,6.61,438.18666666666667,18.5,308.94666666666666,7.0,-0.5,1,7.93,64.56666666666666,1038.447222222222,,,,,,,2024-09-24,M60-36
20240924160517,2024-09-24 16:05:17,51,M60-36,726,856,155,104,248,27,0,54,2.91,0.0,0.0,0.0,2172.91,7.0,0.97,-1.22,0.82,,,,,,270.0,320.0,530.0,980.0,10.0,3.0,2.0,12.0,0.0,20240924_51,中型,1655.0,1.0,,,M60,,,0.0,27.9,79.9,329,0.419,0.316,1737,0.418,1011,24.6,8.2,16.4,20.0,1.393,9,0.92,77.89411764705883,94.1,9.506683134587652,70.46000000000001,82.16206896551724,89.307,2.9396,,6.42,6.61,438.18666666666667,18.5,308.94666666666666,7.0,0.0,0,6.93,64.56666666666666,1038.447222222222,,,,,,,2024-09-24,M60-36
20240924160922,2024-09-24 16:09:22,52,M60-36,729,854,153,105,247,28,0,54,2.92,0.0,0.0,0.0,2172.92,7.0,1.94,-0.82,0.59,,,,,,270.0,320.0,530.0,980.0,10.0,3.0,2.0,12.0,0.0,20240924_52,中型,1655.0,1.0,,,M60,,,0.0,27.9,79.9,329,0.425,0.319,1736,0.42,1007,24.9,8.5,16.4,20.0,1.381,9,0.92,75.30722891566265,98.6,13.29687691507241,70.84,85.6,93.043,2.9396,,6.42,6.61,438.18666666666667,18.5,308.94666666666666,7.0,0.0,0,7.93,64.56666666666666,1038.447222222222,,,,,,,2024-09-24,M60-36
20240925080459,2024-09-25 08:04:59,2,M60-31,795,930,165,105,268,31,0,59,0.0,0.0,0.0,0.0,2353.0,8.0,0.96,-1.49,0.76,,,,,,270.0,320.0,530.0,900.0,16.0,2.0,2.0,10.0,0.0,20240925_2,中型,850.0,2.0,,,M60,,,0.0,28.9,73.4,358,0.392,0.293,1890,0.421,1095,25.1,8.7,16.5,19.7,1.377,9,1.0,87.49545454545455,117.1,18.2534175448357,79.49999999999999,104.12903225806453,104.129,2.9396,,6.42,6.61,462.7866666666666,19.2,381.28,8.0,1.0,1,14.14,,,,,,,,,2024-09-25,M60-31
20240925081047,2024-09-25 08:10:47,3,M60-31,523,616,111,70,176,20,0,40,0.0,0.0,0.0,0.0,1556.0,7.5,-1.41,-1.32,1.15,,,,,,270.0,320.0,530.0,900.0,16.0,2.0,2.0,10.0,0.0,20240925_3,中型,850.0,2.0,,,M60,,,0.0,28.9,73.4,236,0.398,0.297,1250,0.418,727,25.4,8.5,16.9,19.7,1.39,9,0.66,75.17596153846154,85.4,6.618817800441692,69.3,76.66756756756756,116.163,2.9396,,6.42,6.61,462.7866666666666,19.2,381.28,7.5,-0.5,1,-23.29,,,,,,,,,2024-09-25,M60-31
20240925085507,2024-09-25 08:55:07,6,M60-31,793,930,168,111,268,26,0,59,0.0,0.0,0.0,0.0,2355.0,7.0,-0.89,-0.75,0.76,,,,,,270.0,320.0,530.0,900.0,13.0,2.0,2.0,10.0,0.0,20240925_6,中型,1026.0,3.0,,,M60,,,0.0,28.9,73.4,353,0.414,0.314,1891,0.419,1098,24.1,7.4,16.7,19.7,1.385,9,1.0,88.57777777777778,115.5,14.033957054846791,78.93999999999998,95.81290322580644,95.813,2.9396,,6.42,6.61,462.7866666666666,19.2,381.28,7.0,-0.5,1,13.93,64.05238095238094,448.3666666666666,,,,,,,2024-09-25,M60-31
20240925085957,2024-09-25 08:59:57,7,M60-31,520,616,108,72,178,19,0,40,0.0,0.0,0.0,0.0,1553.0,7.0,-1.37,-1.52,1.15,,,,,,270.0,320.0,530.0,900.0,13.0,2.0,2.0,10.0,0.0,20240925_7,中型,1026.0,3.0,,,M60,,,0.0,28.9,73.4,237,0.404,0.304,1244,0.418,724,24.9,8.0,16.9,19.9,1.392,9,0.66,72.71279069767441,84.1,7.297081234136556,66.22,75.58666666666666,114.525,2.9396,,6.42,6.61,462.7866666666666,19.2,381.28,7.0,0.0,0,-25.07,64.05238095238094,448.3666666666666,,,,,,,2024-09-25,M60-31
20240925094022,2024-09-25 09:40:22,13,M60-31,784,929,168,118,269,28,0,62,0.0,0.0,0.0,0.0,2358.0,6.0,-0.84,-1.01,0.65,,,,,,270.0,320.0,530.0,900.0,16.0,3.0,2.0,10.0,0.0,20240925_13,中型,1026.0,3.0,,,M60,,,0.0,28.9,73.4,359,0.439,0.329,1881,0.417,1097,25.1,7.8,17.3,20.2,1.399,9,1.0,84.23827160493828,108.9,12.442644392643643,75.29999999999998,90.925,90.925,2.9396,,6.42,6.61,462.7866666666666,19.2,381.28,6.0,-1.0,1,17.59,64.05238095238094,448.3666666666666,,,,,,,2024-09-25,M60-31
20240925094449,2024-09-25 09:44:49,14,M60-31,518,616,109,75,177,19,0,40,0.0,0.0,0.0,0.0,1554.0,6.5,-1.32,-1.33,1.15,,,,,,270.0,320.0,530.0,900.0,16.0,3.0,2.0,10.0,0.0,20240925_14,中型,1026.0,3.0,,,M60,,,0.0,28.9,73.4,236,0.424,0.318,1243,0.417,725,25.0,8.1,16.9,20.0,1.4,9,0.66,72.2305882352941,83.2,6.222029620240948,66.62,73.25172413793102,110.987,2.9396,,6.42,6.61,462.7866666666666,19.2,381.28,6.5,0.5,1,-23.69,64.05238095238094,448.3666666666666,,,,,,,2024-09-25,M60-31
20240925130245,2024-09-25 13:02:45,26,M60-36,678,750,139,92,221,26,0,51,2.58,0.0,0.0,0.0,1959.58,7.0,1.1,-1.31,0.81,,,,,,290.0,340.0,530.0,980.0,10.0,3.0,2.0,13.0,0.0,20240925_26,中型,1355.0,1.0,,,M60,,,0.0,27.9,80.2,298,0.416,0.309,1567,0.433,889,25.8,8.7,17.1,19.9,1.311,9,0.83,78.6358024691358,96.1,9.901818122638945,70.28,83.60357142857143,100.727,2.9396,,6.42,6.61,462.7866666666666,19.2,381.28,7.0,0.5,1,-5.07,60.992105263157896,1163.9326754385963,,,,,,,2024-09-25,M60-36
20240925130710,2024-09-25 13:07:10,27,M60-36,676,750,136,95,223,24,0,51,2.61,0.0,0.0,0.0,1957.61,6.5,1.06,-1.17,0.81,,,,,,290.0,340.0,530.0,980.0,10.0,3.0,2.0,13.0,0.0,20240925_27,中型,1355.0,1.0,,,M60,,,0.0,27.9,80.2,298,0.426,0.319,1562,0.433,886,25.2,8.1,17.1,20.1,1.311,9,0.83,77.66219512195123,93.6,9.468917575915867,70.4,83.44137931034483,100.532,2.9396,,6.42,6.61,462.7866666666666,19.2,381.28,6.5,-0.5,1,-3.69,60.992105263157896,1163.9326754385963,,,,,,,2024-09-25,M60-36
20240925134910,2024-09-25 13:49:10,29,M60-36,813,899,169,120,270,27,0,59,3.1,0.0,0.0,0.0,2360.1,6.0,1.69,-0.85,0.33,,,,,,270.0,320.0,530.0,900.0,13.0,1.0,2.0,10.0,0.0,20240925_29,中型,1515.0,2.0,,,M60,,,0.0,27.9,80.2,356,0.444,0.337,1881,0.432,1068,24.2,7.6,16.6,20.2,1.314,9,1.0,81.39876543209877,106.4,10.703010927785066,75.74,83.2464285714286,83.246,2.9396,,6.42,6.61,462.7866666666666,19.2,381.28,6.0,-0.5,1,19.59,67.35377358490567,1195.5294811320755,,,,,,,2024-09-25,M60-36
20240925135343,2024-09-25 13:53:43,30,M60-36,538,598,108,76,177,20,0,39,2.11,0.0,0.0,0.0,1558.11,6.5,1.33,-1.1,1.18,,,,,,270.0,320.0,530.0,900.0,13.0,1.0,2.0,10.0,0.0,20240925_30,中型,1515.0,2.0,,,M60,,,0.0,27.9,80.2,236,0.429,0.322,1244,0.432,706,25.0,8.5,16.5,20.1,1.312,9,0.66,71.8037037037037,82.7,6.882747162637975,65.74,73.51785714285714,111.391,2.9396,,6.42,6.61,462.7866666666666,19.2,381.28,6.5,0.5,1,-22.69,67.35377358490567,1195.5294811320755,,,,,,,2024-09-25,M60-36
20240925143237,2024-09-25 14:32:37,33,M60-36,745,830,152,110,247,27,0,54,2.85,0.0,0.0,0.0,2167.85,6.0,1.85,-1.32,0.73,,,,,,270.0,320.0,530.0,980.0,10.0,3.0,2.0,12.0,0.0,20240925_33,中型,1515.0,2.0,,,M60,,,0.0,27.9,80.2,328,0.445,0.335,1727,0.431,982,24.7,8.2,16.5,20.2,1.318,9,0.92,75.11358024691357,96.6,9.931701992397006,69.1,75.96428571428571,82.57,2.9396,,6.42,6.61,462.7866666666666,19.2,381.28,6.0,-0.5,1,9.59,67.35377358490567,1195.5294811320755,,,,,,,2024-09-25,M60-36
20240925143700,2024-09-25 14:37:00,34,M60-36,746,830,155,110,246,27,0,56,2.86,0.0,0.0,0.0,2172.86,6.0,1.85,-1.19,0.73,,,,,,270.0,320.0,530.0,980.0,10.0,3.0,2.0,12.0,0.0,20240925_34,中型,1515.0,2.0,,,M60,,,0.0,27.9,80.2,329,0.447,0.334,1731,0.431,985,25.2,8.2,17.0,20.2,1.32,9,0.92,79.93086419753087,99.6,10.356731478004228,71.46,83.74642857142855,91.029,2.9396,,6.42,6.61,462.7866666666666,19.2,381.28,6.0,0.0,0,9.59,67.35377358490567,1195.5294811320755,,,,,,,2024-09-25,M60-36
20240925151825,2024-09-25 15:18:25,40,M60-36,754,828,156,103,247,27,0,55,3.0,0.0,0.0,0.0,2173.0,7.0,1.98,-1.05,0.49,,,,,,270.0,320.0,530.0,980.0,10.0,2.0,2.0,12.0,0.0,20240925_40,中型,1655.0,3.0,,,M60,,,0.0,27.9,80.2,329,0.417,0.313,1738,0.434,984,24.9,8.2,16.7,19.9,1.305,9,0.92,76.6567901234568,97.7,9.799835451775593,70.97999999999999,79.02142857142856,85.893,2.9396,,6.42,6.61,462.7866666666666,19.2,381.28,7.0,1.0,1,5.93,64.859375,1043.1549479166663,,,,,,,2024-09-25,M60-36
20240925152235,2024-09-25 15:22:35,41,M60-36,758,831,155,103,247,26,0,57,2.99,0.0,0.0,0.0,2179.99,7.0,1.98,-0.52,0.85,,,,,,270.0,320.0,530.0,980.0,10.0,2.0,2.0,12.0,0.0,20240925_41,中型,1655.0,3.0,,,M60,,,0.0,27.9,80.2,330,0.417,0.312,1744,0.435,986,25.2,7.9,17.3,19.9,1.301,9,0.92,76.66024096385541,95.6,9.324277674908863,70.22,78.51724137931033,85.345,2.9396,,6.42,6.61,462.7866666666666,19.2,381.28,7.0,0.0,0,5.93,64.859375,1043.1549479166663,,,,,,,2024-09-25,M60-36
20240925160928,2024-09-25 16:09:28,51,M60-36,755,829,155,103,248,26,0,57,2.96,0.0,0.0,0.0,2175.96,7.0,1.98,-0.92,0.61,,,,,,270.0,320.0,530.0,980.0,11.0,3.0,2.0,12.0,0.0,20240925_51,中型,1655.0,3.0,,,M60,,,0.0,27.9,80.2,331,0.415,0.311,1739,0.434,984,25.1,7.9,17.2,20.0,1.303,9,0.92,78.39135802469136,95.6,10.230433869983942,71.62,83.475,90.734,2.9396,,6.42,6.61,462.7866666666666,19.2,381.28,7.0,0.0,0,5.93,64.859375,1043.1549479166663,,,,,,,2024-09-25,M60-36
