Repository: Vincent626/concrete-strength-analysis

# 🎯 S60 & M60 混凝土強度預測模型訓練成果報告

> **更新日期**: 2026-02-04  
> **專案目標**: 建立 S60/M60 混凝土 28 天抗壓強度預測模型

---

## 📋 摘要

本專案針對 S60（小型）與 M60（中型）離心混凝土管配比，建立機器學習預測模型。透過配料特徵分析，預測 28 天抗壓強度，並識別影響強度的關鍵因素。

### 主要成果

| 模型 | 樣本數 | R² | MAE (kgf/cm²) | 狀態 |
|:---|---:|---:|---:|:---|
| **S60** | 46 | **0.360** | 28 | ✅ 可用 |
| **M60** | 52 | **0.206** | 25 | ✅ 可用 |

---

## 📈 模型效能比較
> **說明**：S60 模型 R²=0.360，M60 模型 R²=0.206，兩者皆具有預測能力。S60 表現較佳，預測誤差約 28 kgf/cm²。

---

## 📊 強度分布比較
> **說明**：S60 與 M60 的強度分布相似，平均約 605 kgf/cm²，皆高於設計強度 510 kgf/cm²（紅色虛線）。

---

File: S60_M60_dataset_v9_shared.csv (part 17 of 138)
match_key,日期及時間,序,配比 ,耗用骨材1,耗用骨材2,耗用骨材3,耗用水,耗用泥料1,耗用泥料2,耗用泥料3,耗用泥料4,耗用藥劑1,耗用藥劑2,耗用藥劑3,耗用藥劑4,耗用小計,表面水骨材1,誤差%水,誤差%骨材1,誤差%骨材2,坍度(cm),混凝土溫度(℃),試體1強度(X1),試體2強度(X2),試體3強度(X3),加料轉速,慢速轉速,中速轉速,高速轉速,加料時間,慢速時間,中速時間,高速時間,總降水量,cp_key,類型,入池,蒸養池,離心開始,離心結束,母體,平均強度,強度_原始,強度_修正,環境溫度,環境濕度,膠結料總量,水灰比,水膠比,骨材總量,砂石比,粗骨材總量,水泥取代率,矽灰取代率,爐石取代率,漿體比例,粗細骨材比,月份,拌合米數,平均電流,最大電流,電流標準差,最終電流,穩定階段平均電流,單位體積穩定電流,砂_FM,砂_Mud,六分_FM,三分_FM,水泥砂漿_28天平均強度,水泥_流動性,水泥砂漿_7天平均強度,設定扣水率(%),扣水率_變動幅度,扣水率_是否變更,水量微調偏離度,蒸養實際平均溫度,蒸養實際總積溫,蒸養實際階段1溫度,蒸養實際階段2溫度,蒸養實際階段3溫度,實際離心平均轉速,實際離心平均電流,實際離心總能量,日期,配比
20240925161404,2024-09-25 16:14:04,52,M60-36,757,830,155,103,246,26,0,57,2.96,0.0,0.0,0.0,2176.96,7.0,1.98,-0.66,0.73,,,,,,270.0,320.0,530.0,980.0,11.0,3.0,2.0,12.0,0.0,20240925_52,中型,1655.0,3.0,,,M60,,,0.0,27.9,80.2,329,0.419,0.313,1742,0.435,985,25.2,7.9,17.3,19.9,1.301,9,0.92,76.25853658536586,96.1,9.43868468538519,70.72,79.9241379310345,86.874,2.9396,,6.42,6.61,462.7866666666666,19.2,381.28,7.0,0.0,0,5.93,64.859375,1043.1549479166663,,,,,,,2024-09-25,M60-36
20240926075329,2024-09-26 07:53:29,2,M60-31,817,904,161,116,270,28,0,61,2.91,0.0,0.0,0.0,2359.91,6.5,1.75,-0.85,0.89,,,,,,270.0,320.0,530.0,900.0,12.0,3.0,2.0,10.0,0.0,20240926_2,中型,840.0,4.0,,,M60,,,0.0,28.9,74.9,359,0.43,0.323,1882,0.434,1065,24.8,7.8,17.0,20.2,1.304,9,1.0,86.57790697674419,113.8,13.246609054139372,76.84,93.65,93.65,2.9396,,6.42,6.61,462.7866666666666,19.2,381.28,6.5,-0.5,1,17.31,,,,,,,,,2024-09-26,M60-31
20240926075838,2024-09-26 07:58:38,3,M60-31,539,602,111,76,177,20,0,38,2.05,0.0,0.0,0.0,1565.05,6.5,1.33,-0.92,1.86,,,,,,270.0,320.0,530.0,900.0,12.0,3.0,2.0,10.0,0.0,20240926_3,中型,840.0,4.0,,,M60,,,0.0,28.9,74.9,235,0.429,0.323,1252,0.431,713,24.7,8.5,16.2,19.9,1.323,9,0.66,72.42317073170732,84.5,7.495076412836984,64.26,75.02413793103447,113.673,2.9396,,6.42,6.61,462.7866666666666,19.2,381.28,6.5,0.0,0,-22.69,,,,,,,,,2024-09-26,M60-31
20240926083710,2024-09-26 08:37:10,5,M60-31,814,902,166,120,268,26,0,58,2.89,0.0,0.0,0.0,2356.89,6.0,1.69,-0.73,0.67,,,,,,270.0,320.0,530.0,900.0,11.0,2.0,2.0,10.0,0.0,20240926_5,中型,1003.0,1.0,,,M60,,,0.0,28.9,74.9,352,0.448,0.341,1882,0.433,1068,23.9,7.4,16.5,20.1,1.312,9,1.0,78.85731707317072,105.6,10.58240636666447,72.41999999999999,78.81379310344829,78.814,2.9396,,6.42,6.61,462.7866666666666,19.2,381.28,6.0,-0.5,1,19.59,66.0547619047619,462.3833333333333,,,,,,,2024-09-26,M60-31
20240926084120,2024-09-26 08:41:20,6,M60-31,539,599,108,76,176,19,0,37,2.02,0.0,0.0,0.0,1556.02,6.5,1.33,-0.92,1.35,,,,,,270.0,320.0,530.0,900.0,11.0,2.0,2.0,10.0,0.0,20240926_6,中型,1003.0,1.0,,,M60,,,0.0,28.9,74.9,232,0.432,0.328,1246,0.433,707,24.1,8.2,15.9,19.8,1.312,9,0.66,67.60617283950617,76.4,5.813635433855551,64.74,67.64642857142857,102.495,2.9396,,6.42,6.61,462.7866666666666,19.2,381.28,6.5,0.5,1,-22.69,66.0547619047619,462.3833333333333,,,,,,,2024-09-26,M60-31
20240926091859,2024-09-26 09:18:59,11,M60-31,817,900,166,116,268,28,0,59,2.88,0.0,0.0,0.0,2356.88,6.5,1.75,-0.85,0.45,,,,,,270.0,320.0,530.0,900.0,11.0,2.0,2.0,10.0,0.0,20240926_11,中型,1003.0,1.0,,,M60,,,0.0,28.9,74.9,355,0.433,0.327,1883,0.434,1066,24.5,7.9,16.6,20.0,1.305,9,1.0,74.94634146341464,93.8,9.1695838020553,72.3,74.27931034482758,74.279,2.9396,,6.42,6.61,462.7866666666666,19.2,381.28,6.5,0.0,0,17.31,66.0547619047619,462.3833333333333,,,,,,,2024-09-26,M60-31
20240926092316,2024-09-26 09:23:16,12,M60-31,540,596,106,71,177,19,0,40,2.02,0.0,0.0,0.0,1551.02,7.5,1.43,-1.64,0.85,,,,,,270.0,320.0,530.0,900.0,11.0,2.0,2.0,10.0,0.0,20240926_12,中型,1003.0,1.0,,,M60,,,0.0,28.9,74.9,236,0.401,0.301,1242,0.435,702,25.0,8.1,16.9,19.8,1.3,9,0.66,65.01219512195121,76.2,5.7017410743562005,61.92,64.40344827586209,97.581,2.9396,,6.42,6.61,462.7866666666666,19.2,381.28,7.5,1.0,1,-22.29,66.0547619047619,462.3833333333333,,,,,,,2024-09-26,M60-31
20240926130400,2024-09-26 13:04:00,25,M60-36,679,748,137,90,218,27,0,51,2.76,0.0,0.0,0.0,1952.76,7.5,2.27,-1.59,0.54,,,,,,290.0,340.0,530.0,980.0,10.0,4.0,2.0,13.0,0.0,20240926_25,中型,1356.0,3.0,,,M60,,,0.0,28.2,81.9,296,0.413,0.304,1564,0.434,885,26.4,9.1,17.2,19.8,1.303,9,0.83,75.31481481481481,89.3,7.764228056374018,69.82,78.71071428571427,94.832,2.9396,,6.42,6.61,462.7866666666666,19.2,381.28,7.5,0.0,0,-3.29,62.01491228070175,1182.417660818713,,,,,,,2024-09-26,M60-36
20240926130851,2024-09-26 13:08:51,26,M60-36,684,750,138,90,218,26,0,50,2.76,0.0,0.0,0.0,1958.76,7.5,2.27,-0.87,0.81,,,,,,290.0,340.0,530.0,980.0,10.0,4.0,2.0,13.0,0.0,20240926_26,中型,1356.0,3.0,,,M60,,,0.0,28.2,81.9,294,0.413,0.306,1572,0.435,888,25.9,8.8,17.0,19.6,1.298,9,0.83,76.75000000000001,91.2,10.001941884624935,71.58,80.93103448275862,97.507,2.9396,,6.42,6.61,462.7866666666666,19.2,381.28,7.5,0.0,0,-3.29,62.01491228070175,1182.417660818713,,,,,,,2024-09-26,M60-36
20240926135428,2024-09-26 13:54:28,29,M60-36,824,900,166,108,264,31,0,60,3.21,0.0,0.0,0.0,2356.21,7.5,1.89,-0.96,0.45,,,,,,270.0,320.0,530.0,900.0,13.0,3.0,2.0,10.0,0.0,20240926_29,中型,1530.0,4.0,,,M60,,,0.0,28.2,81.9,355,0.409,0.304,1890,0.436,1066,25.6,8.7,16.9,19.7,1.294,9,1.0,79.85679012345679,104.2,11.231975280823862,73.53999999999999,83.66071428571429,83.661,2.9396,,6.42,6.61,462.7866666666666,19.2,381.28,7.5,0.0,0,14.71,62.33619047619048,1090.8833333333334,,,,,,,2024-09-26,M60-36
20240926135908,2024-09-26 13:59:08,30,M60-36,550,597,108,68,172,21,0,39,2.22,0.0,0.0,0.0,1557.22,8.0,1.49,-0.36,1.02,,,,,,270.0,320.0,530.0,900.0,13.0,3.0,2.0,10.0,0.0,20240926_30,中型,1530.0,4.0,,,M60,,,0.0,28.2,81.9,232,0.395,0.293,1255,0.438,705,25.9,9.1,16.8,19.3,1.282,9,0.66,71.39506172839506,80.8,6.870008198722227,65.02,75.41071428571429,114.259,2.9396,,6.42,6.61,462.7866666666666,19.2,381.28,8.0,0.5,1,-22.86,62.33619047619048,1090.8833333333334,,,,,,,2024-09-26,M60-36
20240926144348,2024-09-26 14:43:48,33,M60-36,758,828,151,100,247,26,0,56,2.98,0.0,0.0,0.0,2168.98,7.5,2.04,-0.92,0.49,,,,,,270.0,320.0,530.0,980.0,10.0,3.0,2.0,12.0,0.0,20240926_33,中型,1530.0,4.0,,,M60,,,0.0,28.2,81.9,329,0.405,0.304,1737,0.436,979,24.9,7.9,17.0,19.8,1.292,9,0.92,80.0560975609756,99.9,9.758812122346772,74.47999999999999,83.86896551724138,91.162,2.9396,,6.42,6.61,462.7866666666666,19.2,381.28,7.5,-0.5,1,6.71,62.33619047619048,1090.8833333333334,,,,,,,2024-09-26,M60-36
20240926144805,2024-09-26 14:48:05,34,M60-36,756,829,157,100,246,26,0,55,2.99,0.0,0.0,0.0,2171.99,7.5,2.04,-1.18,0.61,,,,,,270.0,320.0,530.0,980.0,10.0,3.0,2.0,12.0,0.0,20240926_34,中型,1530.0,4.0,,,M60,,,0.0,28.2,81.9,327,0.407,0.306,1742,0.434,986,24.8,8.0,16.8,19.7,1.304,9,0.92,76.5320987654321,96.0,8.91905751485034,73.7,80.22857142857143,87.205,2.9396,,6.42,6.61,462.7866666666666,19.2,381.28,7.5,0.0,0,6.71,62.33619047619048,1090.8833333333334,,,,,,,2024-09-26,M60-36
20240926152722,2024-09-26 15:27:22,36,M60-36,757,831,154,100,248,25,0,55,2.96,0.0,0.0,0.0,2172.96,7.5,2.04,-1.05,0.85,,,,,,270.0,320.0,530.0,980.0,9.0,2.0,2.0,12.0,0.0,20240926_36,中型,1700.0,1.0,,,M60,,,0.0,28.2,81.9,328,0.403,0.305,1742,0.435,985,24.4,7.6,16.8,19.7,1.301,9,0.92,76.38395061728396,95.3,9.08994094413884,71.28,78.3,85.109,2.9396,,6.42,6.61,462.7866666666666,19.2,381.28,7.5,0.0,0,6.71,65.45937500000001,1047.35,,,,,,,2024-09-26,M60-36
20240926153233,2024-09-26 15:32:33,37,M60-36,759,829,155,100,248,26,0,56,2.99,0.0,0.0,0.0,2175.99,7.5,2.04,-0.78,0.61,,,,,,270.0,320.0,530.0,980.0,9.0,2.0,2.0,12.0,0.0,20240926_37,中型,1700.0,1.0,,,M60,,,0.0,28.2,81.9,330,0.403,0.303,1743,0.435,984,24.8,7.9,17.0,19.8,1.296,9,0.92,75.27901234567902,95.9,9.206891085973776,71.08,77.55714285714286,84.301,2.9396,,6.42,6.61,462.7866666666666,19.2,381.28,7.5,0.0,0,6.71,65.45937500000001,1047.35,,,,,,,2024-09-26,M60-36
20240926161326,2024-09-26 16:13:26,45,M60-36,762,831,156,96,247,27,0,56,2.72,0.0,0.0,0.0,2177.72,8.0,2.13,-0.91,0.85,,,,,,270.0,320.0,530.0,980.0,12.0,3.0,2.0,12.0,0.0,20240926_45,中型,1700.0,1.0,,,M60,,,0.0,28.2,81.9,330,0.389,0.291,1749,0.436,987,25.2,8.2,17.0,19.6,1.295,9,0.92,76.66419753086421,98.6,9.862828440658918,70.4,78.25714285714285,85.062,2.9396,,6.42,6.61,462.7866666666666,19.2,381.28,8.0,0.5,1,5.14,65.45937500000001,1047.35,,,,,,,2024-09-26,M60-36
20240926161807,2024-09-26 16:18:07,46,M60-36,760,832,157,96,246,25,0,53,2.72,0.0,0.0,0.0,2171.72,8.0,2.13,-1.17,0.97,,,,,,270.0,320.0,530.0,980.0,12.0,3.0,2.0,12.0,0.0,20240926_46,中型,1700.0,1.0,,,M60,,,0.0,28.2,81.9,324,0.39,0.296,1749,0.435,989,24.1,7.7,16.4,19.4,1.301,9,0.92,79.62470588235294,98.4,10.917938890622954,70.41999999999999,85.48620689655174,92.92,2.9396,,6.42,6.61,462.7866666666666,19.2,381.28,8.0,0.0,0,5.14,65.45937500000001,1047.35,,,,,,,2024-09-26,M60-36
20240927075311,2024-09-27 07:53:11,2,M60-31,819,903,168,109,269,28,0,58,0.0,0.0,0.0,0.0,2354.0,7.0,-0.91,-1.09,0.78,,,,,,270.0,320.0,530.0,900.0,12.0,0.0,2.0,10.0,0.0,20240927_2,中型,838.0,3.0,,,M60,,,0.0,28.6,78.4,355,0.405,0.307,1890,0.433,1071,24.2,7.9,16.3,19.7,1.308,9,1.0,84.67654320987656,113.5,14.32074616654633,73.42,91.74285714285716,91.743,2.9396,,6.42,6.61,462.7866666666666,19.2,381.28,7.0,-1.0,1,11.93,,,,,,,,,2024-09-27,M60-31
20240927075742,2024-09-27 07:57:42,3,M60-31,540,599,108,71,176,19,0,39,0.0,0.0,0.0,0.0,1552.0,7.0,-1.39,-1.28,1.35,,,,,,270.0,320.0,530.0,900.0,12.0,0.0,2.0,10.0,0.0,20240927_3,中型,838.0,3.0,,,M60,,,0.0,28.6,78.4,234,0.403,0.303,1247,0.433,707,24.8,8.1,16.7,19.7,1.309,9,0.66,73.6663157894737,86.6,7.720316471919582,64.84,77.24545454545455,117.039,2.9396,,6.42,6.61,462.7866666666666,19.2,381.28,7.0,0.0,0,-26.07,,,,,,,,,2024-09-27,M60-31
20240927083428,2024-09-27 08:34:28,5,M60-31,820,902,166,109,267,29,0,60,0.0,0.0,0.0,0.0,2353.0,7.0,-0.91,-0.97,0.67,,,,,,270.0,320.0,530.0,900.0,10.0,0.0,2.0,10.0,0.0,20240927_5,中型,955.0,2.0,,,M60,,,0.0,28.6,78.4,356,0.408,0.306,1888,0.434,1068,25.0,8.1,16.9,19.8,1.302,9,1.0,78.26913580246914,108.3,12.152382705708462,69.98,77.36785714285713,77.368,2.9396,,6.42,6.61,462.7866666666666,19.2,381.28,7.0,0.0,0,11.93,,,,,,,,,2024-09-27,M60-31
20240927083830,2024-09-27 08:38:30,6,M60-31,545,597,110,69,177,20,0,39,0.0,0.0,0.0,0.0,1557.0,7.5,-1.43,-0.73,1.02,,,,,,270.0,320.0,530.0,900.0,10.0,0.0,2.0,10.0,0.0,20240927_6,中型,955.0,2.0,,,M60,,,0.0,28.6,78.4,236,0.39,0.292,1252,0.435,707,25.0,8.5,16.5,19.6,1.297,9,0.66,69.25555555555556,83.7,7.222119657391382,63.44,68.5142857142857,103.81,2.9396,,6.42,6.61,462.7866666666666,19.2,381.28,7.5,0.5,1,-24.29,,,,,,,,,2024-09-27,M60-31
20240927091322,2024-09-27 09:13:22,9,M60-31,825,901,168,105,267,27,0,59,0.0,0.0,0.0,0.0,2352.0,7.5,-0.94,-0.84,0.56,,,,,,270.0,320.0,530.0,900.0,13.0,1.0,2.0,10.0,0.0,20240927_9,中型,955.0,2.0,,,M60,,,0.0,28.6,78.4,353,0.393,0.297,1894,0.436,1069,24.4,7.6,16.7,19.5,1.296,9,1.0,80.41728395061727,102.6,11.72427880983432,72.0,83.9357142857143,83.936,2.9396,,6.42,6.61,462.7866666666666,19.2,381.28,7.5,0.0,0,11.71,,,,,,,,,2024-09-27,M60-31
20240927091739,2024-09-27 09:17:39,10,M60-31,544,598,108,66,176,19,0,39,0.0,0.0,0.0,0.0,1550.0,8.0,-1.49,-1.45,1.18,,,,,,270.0,320.0,530.0,900.0,13.0,1.0,2.0,10.0,0.0,20240927_10,中型,955.0,2.0,,,M60,,,0.0,28.6,78.4,234,0.375,0.282,1250,0.435,706,24.8,8.1,16.7,19.4,1.298,9,0.66,71.5,82.8,6.455969348586241,69.0,72.51612903225805,109.873,2.9396,,6.42,6.61,462.7866666666666,19.2,381.28,8.0,0.5,1,-24.86,,,,,,,,,2024-09-27,M60-31
20240927130427,2024-09-27 13:04:27,24,M60-36,689,751,138,90,223,23,0,52,2.45,0.0,0.0,0.0,1968.45,7.5,2.27,-0.14,0.94,,,,,,290.0,340.0,530.0,980.0,9.0,3.0,2.0,13.0,0.0,20240927_24,中型,1355.0,1.0,,,M60,,,0.0,27.6,81.8,298,0.404,0.302,1578,0.437,889,25.2,7.7,17.4,19.7,1.29,9,0.83,77.41111111111113,94.0,9.02490928787215,72.14,80.18387096774191,96.607,2.9396,,6.42,6.61,462.7866666666666,19.2,381.28,7.5,-0.5,1,-3.29,72.78947368421052,1389.065789473684,,,,,,,2024-09-27,M60-36
20240927130909,2024-09-27 13:09:09,25,M60-36,713,749,139,92,221,24,0,50,2.42,0.0,0.0,0.0,1990.42,7.0,1.1,3.78,0.67,,,,,,290.0,340.0,530.0,980.0,9.0,3.0,2.0,13.0,0.0,20240927_25,中型,1355.0,1.0,,,M60,,,0.0,27.6,81.8,295,0.416,0.312,1601,0.445,888,25.1,8.1,16.9,19.5,1.245,9,0.83,73.06913580246913,90.9,8.320147226488638,68.52000000000001,74.3,89.518,2.9396,,6.42,6.61,462.7866666666666,19.2,381.28,7.0,-0.5,1,-5.07,72.78947368421052,1389.065789473684,,,,,,,2024-09-27,M60-36
20240927135553,2024-09-27 13:55:53,28,M60-36,831,900,167,112,269,25,0,59,2.93,0.0,0.0,0.0,2365.93,7.0,1.82,0.36,0.45,,,,,,270.0,320.0,530.0,900.0,13.0,0.0,2.0,10.0,0.0,20240927_28,中型,1526.0,3.0,,,M60,,,0.0,27.6,81.8,353,0.416,0.317,1898,0.438,1067,23.8,7.1,16.7,19.7,1.284,9,1.0,81.95975609756097,105.3,10.98842916664014,75.78,87.86206896551724,87.862,2.9396,,6.42,6.61,462.7866666666666,19.2,381.28,7.0,0.0,0,14.93,68.03999999999999,1195.236,,,,,,,2024-09-27,M60-36
20240927135944,2024-09-27 13:59:44,29,M60-36,550,596,109,73,176,18,0,39,1.93,0.0,0.0,0.0,1562.93,7.0,1.39,0.55,0.85,,,,,,270.0,320.0,530.0,900.0,13.0,0.0,2.0,10.0,0.0,20240927_29,中型,1526.0,3.0,,,M60,,,0.0,27.6,81.8,233,0.415,0.313,1255,0.438,705,24.5,7.7,16.7,19.6,1.282,9,0.66,69.2512195121951,81.2,6.966264420491419,63.34,71.1448275862069,107.795,2.9396,,6.42,6.61,462.7866666666666,19.2,381.28,7.0,0.0,0,-24.07,68.03999999999999,1195.236,,,,,,,2024-09-27,M60-36
20240927144214,2024-09-27 14:42:14,32,M60-36,759,830,150,106,246,26,0,54,2.71,0.0,0.0,0.0,2173.71,6.5,0.95,0.13,0.73,,,,,,270.0,320.0,530.0,980.0,9.0,3.0,2.0,12.0,0.0,20240927_32,中型,1526.0,3.0,,,M60,,,0.0,27.6,81.8,326,0.431,0.325,1739,0.436,980,24.5,8.0,16.6,19.9,1.291,9,0.92,78.82439024390244,97.3,10.2607773320283,72.82000000000001,84.11724137931033,91.432,2.9396,,6.42,6.61,462.7866666666666,19.2,381.28,6.5,-0.5,1,7.31,68.03999999999999,1195.236,,,,,,,2024-09-27,M60-36
20240927144632,2024-09-27 14:46:32,33,M60-36,759,830,157,109,246,27,0,54,2.66,0.0,0.0,0.0,2184.66,6.0,0.93,0.53,0.73,,,,,,270.0,320.0,530.0,980.0,9.0,3.0,2.0,12.0,0.0,20240927_33,中型,1526.0,3.0,,,M60,,,0.0,27.6,81.8,327,0.443,0.333,1746,0.435,987,24.8,8.3,16.5,20.0,1.3,9,0.92,76.46385542168674,95.5,9.250588757729926,73.16,79.1793103448276,86.064,2.9396,,6.42,6.61,462.7866666666666,19.2,381.28,6.0,-0.5,1,8.59,68.03999999999999,1195.236,,,,,,,2024-09-27,M60-36
20240927152550,2024-09-27 15:25:50,35,M60-36,756,831,156,109,242,28,0,56,2.69,0.0,0.0,0.0,2180.69,6.0,0.93,0.13,0.85,,,,,,270.0,320.0,530.0,980.0,9.0,3.0,2.0,12.0,0.0,20240927_35,中型,1700.0,2.0,,,M60,,,0.0,27.6,81.8,326,0.45,0.334,1743,0.434,987,25.8,8.6,17.2,20.0,1.306,9,0.92,76.19506172839505,94.3,8.61434206389092,73.6,79.5357142857143,86.452,2.9396,,6.42,6.61,462.7866666666666,19.2,381.28,6.0,0.0,0,8.59,55.4,886.4,,,,,,,2024-09-27,M60-36
20240927152944,2024-09-27 15:29:44,36,M60-36,756,832,156,110,242,29,0,57,2.68,0.0,0.0,0.0,2184.68,6.0,1.85,0.13,0.97,,,,,,270.0,320.0,530.0,980.0,9.0,3.0,2.0,12.0,0.0,20240927_36,中型,1700.0,2.0,,,M60,,,0.0,27.6,81.8,328,0.455,0.335,1744,0.433,988,26.2,8.8,17.4,20.1,1.307,9,0.92,75.66419753086419,90.7,8.018640453743618,72.62,77.87500000000001,84.647,2.9396,,6.42,6.61,462.7866666666666,19.2,381.28,6.0,0.0,0,9.59,55.4,886.4,,,,,,,2024-09-27,M60-36
20240927160937,2024-09-27 16:09:37,44,M60-36,758,831,156,110,247,26,0,56,2.69,0.0,0.0,0.0,2186.69,6.0,1.85,0.4,0.85,,,,,,270.0,320.0,530.0,980.0,10.0,3.0,2.0,12.0,0.0,20240927_44,中型,1700.0,2.0,,,M60,,,0.0,27.6,81.8,329,0.445,0.334,1745,0.434,987,24.9,7.9,17.0,20.1,1.302,9,0.92,74.06666666666666,98.3,9.987745577876677,68.44000000000001,74.10357142857143,80.547,2.9396,,6.42,6.61,462.7866666666666,19.2,381.28,6.0,0.0,0,9.59,55.4,886.4,,,,,,,2024-09-27,M60-36
20240927161405,2024-09-27 16:14:05,45,M60-36,757,830,155,109,248,27,0,56,2.68,0.0,0.0,0.0,2184.68,6.0,0.93,0.26,0.73,,,,,,270.0,320.0,530.0,980.0,10.0,3.0,2.0,12.0,0.0,20240927_45,中型,1700.0,2.0,,,M60,,,0.0,27.6,81.8,331,0.44,0.329,1742,0.435,985,25.1,8.2,16.9,20.2,1.301,9,0.92,76.24512195121952,93.2,9.63185963908731,70.2,79.3,86.196,2.9396,,6.42,6.61,462.7866666666666,19.2,381.28,6.0,0.0,0,8.59,55.4,886.4,,,,,,,2024-09-27,M60-36
20240930075142,2024-09-30 07:51:42,2,M60-31,826,904,169,119,268,27,0,60,2.58,0.0,0.0,0.0,2375.58,6.0,0.85,0.73,0.89,,,,,,270.0,320.0,530.0,900.0,11.0,2.0,2.0,10.0,0.0,20240930_2,中型,835.0,4.0,,,M60,,,0.0,28.2,79.4,355,0.444,0.335,1899,0.435,1073,24.5,7.6,16.9,20.0,1.299,9,1.0,85.80326086956521,112.2,13.41655734925544,74.22,89.67878787878789,89.679,2.9396,,6.42,6.61,462.7866666666666,19.2,381.28,6.0,0.0,0,18.59,,,,,,,,,2024-09-30,M60-31
20240930075616,2024-09-30 07:56:16,3,M60-31,544,600,112,81,172,21,0,39,1.71,0.0,0.0,0.0,1570.71,5.5,1.25,0.93,1.52,,,,,,270.0,320.0,530.0,900.0,11.0,2.0,2.0,10.0,0.0,20240930_3,中型,835.0,4.0,,,M60,,,0.0,28.2,79.4,232,0.471,0.349,1256,0.433,712,25.9,9.1,16.8,19.9,1.309,9,0.66,70.9219512195122,83.9,7.051587338863532,64.36,71.49655172413793,108.328,2.9396,,6.42,6.61,462.7866666666666,19.2,381.28,5.5,-0.5,1,-19.75,,,,,,,,,2024-09-30,M60-31
20240930083446,2024-09-30 08:34:46,5,M60-31,816,903,166,126,268,26,0,57,2.57,0.0,0.0,0.0,2364.57,5.0,0.8,0.37,0.78,,,,,,270.0,320.0,530.0,900.0,12.0,2.0,2.0,10.0,0.0,20240930_5,中型,1010.0,1.0,,,M60,,,0.0,28.2,79.4,351,0.47,0.359,1885,0.433,1069,23.6,7.4,16.2,20.2,1.31,9,1.0,82.01785714285714,103.2,10.362870542680428,75.42,84.81,84.81,2.9396,,6.42,6.61,462.7866666666666,19.2,381.28,5.0,-0.5,1,19.87,63.085714285714296,441.6000000000001,,,,,,,2024-09-30,M60-31
20240930084006,2024-09-30 08:40:06,6,M60-31,544,599,108,81,173,19,0,37,1.7,0.0,0.0,0.0,1562.7,5.5,1.25,0.93,1.35,,,,,,270.0,320.0,530.0,900.0,12.0,2.0,2.0,10.0,0.0,20240930_6,中型,1010.0,1.0,,,M60,,,0.0,28.2,79.4,229,0.468,0.354,1251,0.435,707,24.5,8.3,16.2,19.9,1.3,9,0.66,72.28965517241377,83.5,5.986191667971519,67.44,72.69354838709678,110.142,2.9396,,6.42,6.61,462.7866666666666,19.2,381.28,5.5,0.5,1,-19.75,63.085714285714296,441.6000000000001,,,,,,,2024-09-30,M60-31
20240930092001,2024-09-30 09:20:01,13,M60-31,815,904,167,126,268,25,0,57,2.59,0.0,0.0,0.0,2364.59,5.0,0.8,0.25,0.89,,,,,,270.0,320.0,530.0,900.0,12.0,2.0,2.0,10.0,0.0,20240930_13,中型,1010.0,1.0,,,M60,,,0.0,28.2,79.4,350,0.47,0.36,1886,0.432,1071,23.4,7.1,16.3,20.2,1.314,9,1.0,78.64024390243902,104.6,10.777017775601632,74.67999999999999,81.45172413793104,81.452,2.9396,,6.42,6.61,462.7866666666666,19.2,381.28,5.0,-0.5,1,19.87,63.085714285714296,441.6000000000001,,,,,,,2024-09-30,M60-31
20240930092529,2024-09-30 09:25:29,14,M60-31,542,599,108,81,177,18,0,39,1.75,0.0,0.0,0.0,1565.75,5.5,1.25,0.56,1.35,,,,,,270.0,320.0,530.0,900.0,12.0,2.0,2.0,10.0,0.0,20240930_14,中型,1010.0,1.0,,,M60,,,0.0,28.2,79.4,234,0.458,0.346,1249,0.434,707,24.4,7.7,16.7,20.1,1.304,9,0.66,68.63734939759036,82.2,6.388727098425968,64.32000000000001,68.58965517241379,103.924,2.9396,,6.42,6.61,462.7866666666666,19.2,381.28,5.5,0.5,1,-19.75,63.085714285714296,441.6000000000001,,,,,,,2024-09-30,M60-31
20240930130353,2024-09-30 13:03:53,24,M60-36,685,750,133,92,222,24,0,49,2.42,0.0,0.0,0.0,1957.42,7.0,1.1,-0.29,0.81,,,,,,290.0,340.0,530.0,980.0,8.0,3.0,2.0,13.0,0.0,20240930_24,中型,1355.0,2.0,,,M60,,,0.0,29.3,77.5,295,0.414,0.312,1568,0.437,883,24.7,8.1,16.6,19.8,1.289,9,0.83,74.68148148148148,92.8,9.383412092441144,70.12,75.35714285714286,90.792,2.9396,,6.42,6.61,462.7866666666666,19.2,381.28,7.0,1.5,1,-5.07,60.72631578947369,1158.8605263157897,,,,,,,2024-09-30,M60-36
20240930130838,2024-09-30 13:08:38,25,M60-36,693,751,137,92,221,24,0,47,2.45,0.0,0.0,0.0,1967.45,7.0,1.1,0.87,0.94,,,,,,290.0,340.0,530.0,980.0,8.0,3.0,2.0,13.0,0.0,20240930_25,中型,1355.0,2.0,,,M60,,,0.0,29.3,77.5,292,0.416,0.315,1581,0.438,888,24.3,8.2,16.1,19.5,1.281,9,0.83,76.52962962962962,90.1,8.695982390700259,70.4,80.8714285714286,97.435,2.9396,,6.42,6.61,462.7866666666666,19.2,381.28,7.0,0.0,0,-5.07,60.72631578947369,1158.8605263157897,,,,,,,2024-09-30,M60-36
20240930135115,2024-09-30 13:51:15,28,M60-36,828,902,167,112,268,27,0,58,2.89,0.0,0.0,0.0,2364.89,7.0,1.82,0.0,0.67,,,,,,270.0,320.0,530.0,900.0,14.0,1.0,2.0,10.0,0.0,20240930_28,中型,1553.0,4.0,,,M60,,,0.0,29.3,77.5,353,0.418,0.317,1897,0.436,1069,24.1,7.6,16.4,19.7,1.291,9,1.0,83.64634146341464,105.3,11.94165894348131,75.94,91.14482758620689,91.145,2.9396,,6.42,6.61,462.7866666666666,19.2,381.28,7.0,0.0,0,14.93,61.38431372549021,1050.6948366013075,,,,,,,2024-09-30,M60-36
20240930135533,2024-09-30 13:55:33,29,M60-36,548,598,109,76,177,19,0,39,1.91,0.0,0.0,0.0,1567.91,6.5,1.33,0.74,1.18,,,,,,270.0,320.0,530.0,900.0,14.0,1.0,2.0,10.0,0.0,20240930_29,中型,1553.0,4.0,,,M60,,,0.0,29.3,77.5,235,0.429,0.323,1255,0.437,707,24.7,8.1,16.6,19.9,1.29,9,0.66,70.41341463414635,80.2,6.8936832555665415,65.47999999999999,73.5551724137931,111.447,2.9396,,6.42,6.61,462.7866666666666,19.2,381.28,6.5,-0.5,1,-22.69,61.38431372549021,1050.6948366013075,,,,,,,2024-09-30,M60-36
20240930143457,2024-09-30 14:34:57,31,M60-36,764,831,149,103,245,26,0,54,2.73,0.0,0.0,0.0,2174.73,7.0,1.98,0.26,0.85,,,,,,270.0,320.0,530.0,980.0,9.0,3.0,2.0,12.0,0.0,20240930_31,中型,1553.0,4.0,,,M60,,,0.0,29.3,77.5,325,0.42,0.317,1744,0.438,980,24.6,8.0,16.6,19.7,1.283,9,0.92,78.70941176470589,94.8,8.861491356749378,72.44,81.53793103448274,88.628,2.9396,,6.42,6.61,462.7866666666666,19.2,381.28,7.0,0.5,1,5.93,61.38431372549021,1050.6948366013075,,,,,,,2024-09-30,M60-36
20240930143903,2024-09-30 14:39:03,32,M60-36,769,831,153,100,247,26,0,76,2.73,0.0,0.0,0.0,2204.73,7.5,2.04,0.52,0.85,,,,,,270.0,320.0,530.0,980.0,9.0,3.0,2.0,12.0,0.0,20240930_32,中型,1553.0,4.0,,,M60,,,0.0,29.3,77.5,349,0.405,0.287,1753,0.439,984,29.2,7.4,21.8,20.4,1.28,9,0.92,81.34390243902439,98.1,10.685767803553354,82.03999999999999,86.75172413793102,94.295,2.9396,,6.42,6.61,462.7866666666666,19.2,381.28,7.5,0.5,1,6.71,61.38431372549021,1050.6948366013075,,,,,,,2024-09-30,M60-36
20240930151629,2024-09-30 15:16:29,38,M60-36,762,829,152,107,246,26,0,56,2.71,0.0,0.0,0.0,2180.71,6.5,1.9,0.53,0.61,,,,,,270.0,320.0,530.0,980.0,9.0,3.0,2.0,12.0,0.0,20240930_38,中型,1655.0,1.0,,,M60,,,0.0,29.3,77.5,328,0.435,0.326,1743,0.437,981,25.0,7.9,17.1,20.0,1.287,9,0.92,78.49268292682926,97.5,10.397253160797256,70.46,83.94482758620688,91.244,2.9396,,6.42,6.61,462.7866666666666,19.2,381.28,6.5,-1.0,1,8.31,64.34583333333335,1034.8954861111113,,,,,,,2024-09-30,M60-36
20240930152124,2024-09-30 15:21:24,39,M60-36,757,830,155,110,246,26,0,56,2.66,0.0,0.0,0.0,2182.66,6.0,1.85,0.26,0.73,,,,,,270.0,320.0,530.0,980.0,9.0,3.0,2.0,12.0,0.0,20240930_39,中型,1655.0,1.0,,,M60,,,0.0,29.3,77.5,328,0.447,0.335,1742,0.435,985,25.0,7.9,17.1,20.1,1.301,9,0.92,79.59638554216869,98.4,11.257719662344392,73.6,86.89310344827585,94.449,2.9396,,6.42,6.61,462.7866666666666,19.2,381.28,6.0,-0.5,1,9.59,64.34583333333335,1034.8954861111113,,,,,,,2024-09-30,M60-36
20240930160401,2024-09-30 16:04:01,45,M60-36,759,831,154,110,247,27,0,56,2.71,0.0,0.0,0.0,2186.71,6.0,1.85,0.53,0.85,,,,,,270.0,320.0,530.0,980.0,9.0,3.0,2.0,12.0,0.0,20240930_45,中型,1655.0,1.0,,,M60,,,0.0,29.3,77.5,330,0.445,0.333,1744,0.435,985,25.2,8.2,17.0,20.1,1.298,9,0.92,76.05925925925926,98.9,9.680383343314736,68.98,78.44285714285715,85.264,2.9396,,6.42,6.61,462.7866666666666,19.2,381.28,6.0,0.0,0,9.59,64.34583333333335,1034.8954861111113,,,,,,,2024-09-30,M60-36
20240930160827,2024-09-30 16:08:27,46,M60-36,756,831,153,110,247,26,0,55,2.67,0.0,0.0,0.0,2180.67,6.0,1.85,0.13,0.85,,,,,,270.0,320.0,530.0,980.0,9.0,3.0,2.0,12.0,0.0,20240930_46,中型,1655.0,1.0,,,M60,,,0.0,29.3,77.5,328,0.445,0.335,1740,0.434,984,24.7,7.9,16.8,20.1,1.302,9,0.92,73.06543209876543,90.5,8.276340822240421,68.78,73.6892857142857,80.097,2.9396,,6.42,6.61,462.7866666666666,19.2,381.28,6.0,0.0,0,9.59,64.34583333333335,1034.8954861111113,,,,,,,2024-09-30,M60-36
20241001075242,2024-10-01 07:52:42,2,M60-31,827,906,165,115,269,26,0,59,2.58,0.0,0.0,0.0,2369.58,6.5,0.88,0.36,1.12,,,,,,270.0,320.0,530.0,900.0,12.0,2.0,2.0,10.0,0.0,20241001_2,中型,840.0,3.0,,,M60,,,0.0,28.8,80.6,354,0.428,0.325,1898,0.436,1071,24.0,7.3,16.7,19.8,1.295,10,1.0,81.96363636363638,108.3,12.044257230373526,75.12,81.28709677419354,81.287,2.9396,,6.84,6.61,462.7866666666666,19.2,381.28,6.5,0.5,1,16.31,,,,,,,,,2024-10-01,M60-31
20241001075659,2024-10-01 07:56:59,3,M60-31,549,600,112,73,175,19,0,39,1.72,0.0,0.0,0.0,1568.72,7.0,1.39,0.37,1.52,,,,,,270.0,320.0,530.0,900.0,12.0,2.0,2.0,10.0,0.0,20241001_3,中型,840.0,3.0,,,M60,,,0.0,28.8,80.6,233,0.417,0.313,1261,0.435,712,24.9,8.2,16.7,19.5,1.297,10,0.66,71.8910891089109,84.1,7.16884208457989,65.52000000000001,73.75142857142858,111.745,2.9396,,6.84,6.61,462.7866666666666,19.2,381.28,7.0,0.5,1,-24.07,,,,,,,,,2024-10-01,M60-31
20241001083514,2024-10-01 08:35:14,5,M60-31,828,905,165,115,269,27,0,58,2.58,0.0,0.0,0.0,2369.58,6.5,0.88,0.49,1.0,,,,,,270.0,320.0,530.0,900.0,12.0,2.0,2.0,10.0,0.0,20241001_5,中型,1010.0,2.0,,,M60,,,0.0,28.8,80.6,354,0.428,0.325,1898,0.436,1070,24.0,7.6,16.4,19.8,1.292,10,1.0,83.3170731707317,109.0,12.51107611598666,72.91999999999999,88.02413793103449,88.024,2.9396,,6.84,6.61,462.7866666666666,19.2,381.28,6.5,-0.5,1,16.31,66.4857142857143,465.4000000000001,,,,,,,2024-10-01,M60-31
20241001084023,2024-10-01 08:40:23,6,M60-31,549,599,107,76,177,19,0,37,1.72,0.0,0.0,0.0,1565.72,6.5,1.33,0.92,1.35,,,,,,270.0,320.0,530.0,900.0,12.0,2.0,2.0,10.0,0.0,20241001_6,中型,1010.0,2.0,,,M60,,,0.0,28.8,80.6,233,0.429,0.326,1255,0.437,706,24.0,8.2,15.9,19.8,1.286,10,0.66,70.99310344827587,81.9,6.489705253449866,64.34,71.63548387096773,108.539,2.9396,,6.84,6.61,462.7866666666666,19.2,381.28,6.5,0.0,0,-22.69,66.4857142857143,465.4000000000001,,,,,,,2024-10-01,M60-31
20241001092439,2024-10-01 09:24:39,13,M60-31,824,905,166,119,269,27,0,57,2.58,0.0,0.0,0.0,2369.58,6.0,0.85,0.49,1.0,,,,,,270.0,320.0,530.0,900.0,11.0,2.0,2.0,10.0,0.0,20241001_13,中型,1010.0,2.0,,,M60,,,0.0,28.8,80.6,353,0.442,0.337,1895,0.435,1071,23.8,7.6,16.1,19.9,1.3,10,1.0,74.86296296296295,94.2,9.24621303120263,70.9,73.88214285714285,73.882,2.9396,,6.84,6.61,462.7866666666666,19.2,381.28,6.0,-0.5,1,18.59,66.4857142857143,465.4000000000001,,,,,,,2024-10-01,M60-31
20241001092900,2024-10-01 09:29:00,14,M60-31,549,599,109,76,176,20,0,39,1.72,0.0,0.0,0.0,1569.72,6.5,1.33,0.92,1.35,,,,,,270.0,320.0,530.0,900.0,11.0,2.0,2.0,10.0,0.0,20241001_14,中型,1010.0,2.0,,,M60,,,0.0,28.8,80.6,235,0.432,0.323,1257,0.437,708,25.1,8.5,16.6,19.8,1.29,10,0.66,69.89176470588234,78.6,5.644533258768394,67.55999999999999,70.52413793103449,106.855,2.9396,,6.84,6.61,462.7866666666666,19.2,381.28,6.5,0.5,1,-22.69,66.4857142857143,465.4000000000001,,,,,,,2024-10-01,M60-31
20241001130530,2024-10-01 13:05:30,26,M60-36,688,752,137,93,218,27,0,69,2.32,0.0,0.0,0.0,1986.32,7.0,2.2,0.15,1.08,,,,,,290.0,340.0,530.0,980.0,9.0,3.0,2.0,13.0,0.0,20241001_26,中型,1359.0,1.0,,,M60,,,0.0,28.1,85.3,314,0.427,0.296,1577,0.436,889,30.6,8.6,22.0,20.5,1.292,10,0.83,84.33132530120481,97.3,9.916335891884923,79.78,89.11724137931034,107.37,2.9396,,6.84,6.61,462.7866666666666,19.2,381.28,7.0,0.5,1,-4.07,61.4078947368421,1167.7734649122806,,,,,,,2024-10-01,M60-36
20241001131128,2024-10-01 13:11:28,27,M60-36,689,751,138,92,223,25,0,70,2.33,0.0,0.0,0.0,1990.33,7.0,1.1,0.29,0.94,,,,,,290.0,340.0,530.0,980.0,9.0,3.0,2.0,13.0,0.0,20241001_27,中型,1359.0,1.0,,,M60,,,0.0,28.1,85.3,318,0.413,0.289,1578,0.437,889,29.9,7.9,22.0,20.6,1.29,10,0.83,83.11547619047617,93.8,9.892788307020844,84.6,87.96666666666667,105.984,2.9396,,6.84,6.61,462.7866666666666,19.2,381.28,7.0,0.0,0,-5.07,61.4078947368421,1167.7734649122806,,,,,,,2024-10-01,M60-36
20241001135501,2024-10-01 13:55:01,30,M60-36,821,902,166,119,269,27,0,59,2.82,0.0,0.0,0.0,2365.82,6.0,0.85,0.12,0.67,,,,,,270.0,320.0,530.0,900.0,12.0,1.0,2.0,10.0,0.0,20241001_30,中型,1604.0,3.0,,,M60,,,0.0,28.1,85.3,355,0.442,0.335,1889,0.435,1068,24.2,7.6,16.6,20.1,1.301,10,1.0,83.10243902439024,102.7,11.11939610144886,82.56000000000002,87.67241379310344,87.672,2.9396,,6.84,6.61,462.7866666666666,19.2,381.28,6.0,-1.0,1,18.59,65.96138613861386,1116.9461386138614,,,,,,,2024-10-01,M60-36
20241001135920,2024-10-01 13:59:20,31,M60-36,545,598,108,76,175,20,0,39,1.85,0.0,0.0,0.0,1562.85,6.5,1.33,0.18,1.18,,,,,,270.0,320.0,530.0,900.0,12.0,1.0,2.0,10.0,0.0,20241001_31,中型,1604.0,3.0,,,M60,,,0.0,28.1,85.3,234,0.434,0.325,1251,0.436,706,25.2,8.5,16.7,19.9,1.295,10,0.66,70.14022988505748,85.1,7.971637362926354,64.89999999999999,77.25806451612904,117.058,2.9396,,6.84,6.61,462.7866666666666,19.2,381.28,6.5,0.5,1,-22.69,65.96138613861386,1116.9461386138614,,,,,,,2024-10-01,M60-36
20241001143801,2024-10-01 14:38:01,33,M60-36,759,830,150,109,248,24,0,55,2.61,0.0,0.0,0.0,2177.61,6.0,0.93,0.53,0.73,,,,,,270.0,320.0,530.0,980.0,9.0,3.0,2.0,12.0,0.0,20241001_33,中型,1604.0,3.0,,,M60,,,0.0,28.1,85.3,327,0.44,0.333,1739,0.436,980,24.2,7.3,16.8,20.0,1.291,10,0.92,81.54651162790695,100.5,10.81267234221482,71.92,88.42,96.109,2.9396,,6.84,6.61,462.7866666666666,19.2,381.28,6.0,-0.5,1,8.59,65.96138613861386,1116.9461386138614,,,,,,,2024-10-01,M60-36
20241001144227,2024-10-01 14:42:27,34,M60-36,756,831,155,113,247,24,0,55,2.58,0.0,0.0,0.0,2183.58,5.5,0.89,0.67,0.85,,,,,,270.0,320.0,530.0,980.0,9.0,3.0,2.0,12.0,0.0,20241001_34,中型,1604.0,3.0,,,M60,,,0.0,28.1,85.3,326,0.457,0.347,1742,0.434,986,24.2,7.4,16.9,20.1,1.304,10,0.92,78.16666666666667,98.6,10.388064179366436,69.4,83.02903225806452,90.249,2.9396,,6.84,6.61,462.7866666666666,19.2,381.28,5.5,-0.5,1,12.25,65.96138613861386,1116.9461386138614,,,,,,,2024-10-01,M60-36
20241001151925,2024-10-01 15:19:25,38,M60-36,754,831,156,113,243,29,0,54,2.59,0.0,0.0,0.0,2182.59,5.5,0.89,0.4,0.85,,,,,,270.0,320.0,530.0,980.0,8.0,3.0,2.0,12.0,0.0,20241001_38,中型,1650.0,2.0,,,M60,,,0.0,28.1,85.3,326,0.465,0.347,1741,0.433,987,25.5,8.9,16.6,20.1,1.309,10,0.92,74.97439024390245,91.9,8.482216849207404,71.28,75.12758620689655,81.66,2.9396,,6.84,6.61,462.7866666666666,19.2,381.28,5.5,0.0,0,12.25,64.34432989690721,1040.2333333333331,,,,,,,2024-10-01,M60-36
20241001152404,2024-10-01 15:24:04,39,M60-36,755,831,155,113,245,25,0,54,2.64,0.0,0.0,0.0,2180.64,5.5,0.89,0.53,0.85,,,,,,270.0,320.0,530.0,980.0,8.0,3.0,2.0,12.0,0.0,20241001_39,中型,1650.0,2.0,,,M60,,,0.0,28.1,85.3,324,0.461,0.349,1741,0.434,986,24.4,7.7,16.7,20.1,1.306,10,0.92,76.6109756097561,98.6,9.368994090493269,70.96000000000001,78.61379310344827,85.45,2.9396,,6.84,6.61,462.7866666666666,19.2,381.28,5.5,0.0,0,12.25,64.34432989690721,1040.2333333333331,,,,,,,2024-10-01,M60-36
20241001160123,2024-10-01 16:01:23,46,M60-36,754,830,156,113,246,25,0,53,2.73,0.0,0.0,0.0,2179.73,5.5,0.89,0.4,0.73,,,,,,270.0,320.0,530.0,980.0,10.0,3.0,2.0,12.0,0.0,20241001_46,中型,1650.0,2.0,,,M60,,,0.0,28.1,85.3,324,0.459,0.349,1740,0.433,986,24.1,7.7,16.4,20.1,1.308,10,0.92,79.73863636363636,97.5,9.122965922955371,73.78,83.83870967741936,91.129,2.9396,,6.84,6.61,462.7866666666666,19.2,381.28,5.5,0.0,0,12.25,64.34432989690721,1040.2333333333331,,,,,,,2024-10-01,M60-36
20241001160615,2024-10-01 16:06:15,47,M60-36,749,831,155,116,245,26,0,57,2.69,0.0,0.0,0.0,2181.69,5.0,0.87,0.13,0.85,,,,,,270.0,320.0,530.0,980.0,10.0,3.0,2.0,12.0,0.0,20241001_47,中型,1650.0,2.0,,,M60,,,0.0,28.1,85.3,328,0.473,0.354,1735,0.432,986,25.3,7.9,17.4,20.4,1.316,10,0.92,76.49135802469137,93.7,9.268174637906425,68.46000000000001,79.93214285714285,86.883,2.9396,,6.84,6.61,462.7866666666666,19.2,381.28,5.0,-0.5,1,9.87,64.34432989690721,1040.2333333333331,,,,,,,2024-10-01,M60-36
20241004075402,2024-10-04 07:54:02,2,M60-24,823,904,166,122,265,28,0,58,2.27,0.0,0.0,0.0,2368.27,5.5,0.83,0.73,0.89,,,,,,270.0,320.0,530.0,900.0,12.0,2.0,2.0,10.0,0.0,20241004_2,中型,840.0,4.0,,,M60,,,0.0,25.4,82.1,351,0.46,0.348,1893,0.435,1070,24.5,8.0,16.5,20.0,1.3,10,1.0,93.8956043956044,117.1,14.468525233654733,81.92,103.415625,103.416,2.9396,,6.84,6.61,462.7866666666666,19.2,381.28,5.5,0.5,1,21.25,,,,,,,,,2024-10-04,M60-24
20241004075837,2024-10-04 07:58:37,3,M60-24,544,599,110,83,175,18,0,37,1.45,0.0,0.0,0.0,1567.45,5.0,1.22,1.3,1.35,,,,,,270.0,320.0,530.0,900.0,12.0,2.0,2.0,10.0,0.0,20241004_3,中型,840.0,4.0,,,M60,,,0.0,25.4,82.1,230,0.474,0.361,1253,0.434,709,23.9,7.8,16.1,20.0,1.303,10,0.66,74.82765957446809,83.9,6.576431229314094,67.97999999999999,77.16969696969699,116.924,2.9396,,6.84,6.61,462.7866666666666,19.2,381.28,5.0,-0.5,1,-23.13,,,,,,,,,2024-10-04,M60-24
20241004083620,2024-10-04 08:36:20,5,M60-24,807,905,166,133,264,28,0,58,2.26,0.0,0.0,0.0,2363.26,4.0,0.0,0.25,1.0,,,,,,270.0,320.0,530.0,900.0,11.0,1.0,2.0,10.0,0.0,20241004_5,中型,1000.0,1.0,,,M60,,,0.0,25.4,82.1,350,0.504,0.38,1878,0.43,1071,24.6,8.0,16.6,20.5,1.327,10,1.0,87.18131868131869,109.6,11.660706178904858,78.72,91.41875,91.419,2.9396,,6.84,6.61,462.7866666666666,19.2,381.28,4.0,-1.0,1,23.08,61.42619047619048,429.98333333333335,,,,,,,2024-10-04,M60-24
20241004084056,2024-10-04 08:40:56,6,M60-24,537,601,108,89,172,19,0,38,1.48,0.0,0.0,0.0,1565.48,4.0,1.14,1.13,1.69,,,,,,270.0,320.0,530.0,900.0,11.0,1.0,2.0,10.0,0.0,20241004_6,中型,1000.0,1.0,,,M60,,,0.0,25.4,82.1,229,0.517,0.389,1246,0.431,709,24.9,8.3,16.6,20.3,1.32,10,0.66,72.09277108433734,81.3,5.980123364414961,67.14,72.46551724137932,109.796,2.9396,,6.84,6.61,462.7866666666666,19.2,381.28,4.0,0.0,0,-20.92,61.42619047619048,429.98333333333335,,,,,,,2024-10-04,M60-24
20241004091633,2024-10-04 09:16:33,9,M60-24,806,903,164,137,267,26,0,59,2.25,0.0,0.0,0.0,2364.25,3.5,0.0,0.62,0.78,,,,,,270.0,320.0,530.0,900.0,12.0,1.0,2.0,10.0,0.0,20241004_9,中型,1000.0,1.0,,,M60,,,0.0,25.4,82.1,352,0.513,0.389,1873,0.43,1067,24.1,7.4,16.8,20.7,1.324,10,1.0,82.083908045977,106.2,10.131376931112577,78.25999999999999,83.49677419354838,83.497,2.9396,,6.84,6.61,462.7866666666666,19.2,381.28,3.5,-0.5,1,27.59,61.42619047619048,429.98333333333335,,,,,,,2024-10-04,M60-24
20241004092142,2024-10-04 09:21:42,10,M60-24,536,600,108,89,175,16,0,36,1.48,0.0,0.0,0.0,1561.48,4.0,1.14,0.94,1.52,,,,,,270.0,320.0,530.0,900.0,12.0,1.0,2.0,10.0,0.0,20241004_10,中型,1000.0,1.0,,,M60,,,0.0,25.4,82.1,227,0.509,0.392,1244,0.431,708,22.9,7.0,15.9,20.3,1.321,10,0.66,67.20370370370371,82.0,6.017719605094761,65.14000000000001,67.48928571428571,102.256,2.9396,,6.84,6.61,462.7866666666666,19.2,381.28,4.0,0.5,1,-20.92,61.42619047619048,429.98333333333335,,,,,,,2024-10-04,M60-24
20241004130332,2024-10-04 13:03:32,22,M60-31,679,751,136,105,222,22,0,48,2.12,0.0,0.0,0.0,1965.12,5.0,0.96,0.74,0.94,,,,,,290.0,340.0,530.0,980.0,9.0,3.0,2.0,13.0,0.0,20241004_22,中型,1354.0,2.0,,,M60,,,0.0,24.8,83.9,292,0.473,0.36,1566,0.434,887,24.0,7.5,16.4,20.2,1.306,10,0.83,77.29277108433735,92.2,8.039507614433695,71.74000000000001,79.34827586206895,95.6,2.9396,,6.84,6.61,462.7866666666666,19.2,381.28,5.0,1.0,1,-1.13,58.61140350877193,1119.477807017544,,,,,,,2024-10-04,M60-31
20241004130750,2024-10-04 13:07:50,23,M60-31,679,751,137,105,223,23,0,47,2.16,0.0,0.0,0.0,1967.16,5.0,0.96,0.74,0.94,,,,,,290.0,340.0,530.0,980.0,9.0,3.0,2.0,13.0,0.0,20241004_23,中型,1354.0,2.0,,,M60,,,0.0,24.8,83.9,293,0.471,0.358,1567,0.433,888,23.9,7.8,16.0,20.3,1.308,10,0.83,77.85476190476192,92.4,8.96870756684045,70.12,81.82333333333334,98.582,2.9396,,6.84,6.61,462.7866666666666,19.2,381.28,5.0,0.0,0,-1.13,58.61140350877193,1119.477807017544,,,,,,,2024-10-04,M60-31
20241004135954,2024-10-04 13:59:54,26,M60-31,813,904,168,130,269,26,0,61,2.57,0.0,0.0,0.0,2373.57,4.5,0.78,0.49,0.89,,,,,,270.0,320.0,530.0,900.0,12.0,1.0,2.0,10.0,0.0,20241004_26,中型,1532.0,4.0,,,M60,,,0.0,24.8,83.9,356,0.483,0.365,1885,0.431,1072,24.4,7.3,17.1,20.5,1.319,10,1.0,80.90493827160493,101.7,11.19119915721441,73.1,85.44642857142857,85.446,2.9396,,6.84,6.61,462.7866666666666,19.2,381.28,4.5,-0.5,1,24.56,64.26826923076922,1122.5524358974355,,,,,,,2024-10-04,M60-31
20241004140357,2024-10-04 14:03:57,27,M60-31,543,597,108,83,177,18,0,41,1.68,0.0,0.0,0.0,1568.68,5.0,1.22,1.12,1.02,,,,,,270.0,320.0,530.0,900.0,12.0,1.0,2.0,10.0,0.0,20241004_27,中型,1532.0,4.0,,,M60,,,0.0,24.8,83.9,236,0.469,0.352,1248,0.435,705,25.0,7.6,17.4,20.4,1.298,10,0.66,68.14545454545454,77.4,5.720257247292872,62.88,67.53870967741935,102.331,2.9396,,6.84,6.61,462.7866666666666,19.2,381.28,5.0,0.5,1,-23.13,64.26826923076922,1122.5524358974355,,,,,,,2024-10-04,M60-31
20241004144844,2024-10-04 14:48:44,30,M60-31,750,831,150,116,243,25,0,54,2.36,0.0,0.0,0.0,2171.36,5.0,0.87,0.27,0.85,,,,,,270.0,320.0,530.0,980.0,9.0,3.0,2.0,12.0,0.0,20241004_30,中型,1532.0,4.0,,,M60,,,0.0,24.8,83.9,322,0.477,0.36,1731,0.433,981,24.5,7.8,16.8,20.2,1.308,10,0.92,74.50864197530863,94.6,8.725246432981866,69.32,75.21785714285714,81.759,2.9396,,6.84,6.61,462.7866666666666,19.2,381.28,5.0,0.0,0,9.87,64.26826923076922,1122.5524358974355,,,,,,,2024-10-04,M60-31
20241004145321,2024-10-04 14:53:21,31,M60-31,747,822,154,115,240,27,0,55,2.36,0.0,0.0,0.0,2162.36,5.0,0.88,1.08,0.86,,,,,,270.0,320.0,530.0,980.0,9.0,3.0,2.0,12.0,0.0,20241004_31,中型,1532.0,4.0,,,M60,,,0.0,24.8,83.9,322,0.479,0.357,1723,0.434,976,25.5,8.4,17.1,20.2,1.307,10,0.91,77.10722891566263,97.6,9.340232745642815,71.48,79.8,87.692,2.9396,,6.84,6.61,462.7866666666666,19.2,381.28,5.0,0.0,0,8.87,64.26826923076922,1122.5524358974355,,,,,,,2024-10-04,M60-31
20241004152956,2024-10-04 15:29:56,37,M60-31,761,829,156,106,247,26,0,55,2.33,0.0,0.0,0.0,2182.33,6.5,0.95,0.4,0.61,,,,,,270.0,320.0,530.0,980.0,9.0,3.0,2.0,12.0,0.0,20241004_37,中型,1700.0,1.0,,,M60,,,0.0,24.8,83.9,328,0.429,0.323,1746,0.436,985,24.7,7.9,16.8,19.9,1.294,10,0.92,70.11481481481482,91.7,8.47398504226734,65.46000000000001,68.75357142857145,74.732,2.9396,,6.84,6.61,462.7866666666666,19.2,381.28,6.5,1.5,1,7.31,63.29166666666666,1012.6666666666666,,,,,,,2024-10-04,M60-31
20241004153417,2024-10-04 15:34:17,38,M60-31,751,811,153,97,239,26,0,54,2.32,0.0,0.0,0.0,2133.32,7.5,1.04,0.27,0.62,,,,,,270.0,320.0,530.0,980.0,9.0,3.0,2.0,12.0,0.0,20241004_38,中型,1700.0,1.0,,,M60,,,0.0,24.8,83.9,319,0.406,0.304,1715,0.438,964,25.1,8.2,16.9,19.5,1.284,10,0.9,71.22325581395351,89.6,8.119867601432412,68.25999999999999,69.75333333333333,77.504,2.9396,,6.84,6.61,462.7866666666666,19.2,381.28,7.5,1.0,1,3.71,63.29166666666666,1012.6666666666666,,,,,,,2024-10-04,M60-31
20241004161434,2024-10-04 16:14:34,46,M60-31,764,831,155,102,245,26,0,55,2.37,0.0,0.0,0.0,2180.37,7.0,0.99,0.26,0.85,,,,,,270.0,320.0,530.0,980.0,9.0,3.0,2.0,12.0,0.0,20241004_46,中型,1700.0,1.0,,,M60,,,0.0,24.8,83.9,326,0.416,0.313,1750,0.437,986,24.8,8.0,16.9,19.7,1.291,10,0.92,83.0012048192771,102.9,13.302201049648811,73.36,93.77931034482758,101.934,2.9396,,6.84,6.61,462.7866666666666,19.2,381.28,7.0,-0.5,1,4.93,63.29166666666666,1012.6666666666666,,,,,,,2024-10-04,M60-31
20241004161851,2024-10-04 16:18:51,47,M60-31,745,823,152,111,240,27,0,57,2.32,0.0,0.0,0.0,2157.32,5.5,0.91,0.27,0.98,,,,,,270.0,320.0,530.0,980.0,9.0,3.0,2.0,12.0,0.0,20241004_47,中型,1700.0,1.0,,,M60,,,0.0,24.8,83.9,324,0.462,0.343,1720,0.433,975,25.9,8.3,17.6,20.2,1.309,10,0.91,80.97362637362636,96.7,10.952934627728974,71.12,88.171875,96.892,2.9396,,6.84,6.61,462.7866666666666,19.2,381.28,5.5,-1.5,1,10.25,63.29166666666666,1012.6666666666666,,,,,,,2024-10-04,M60-31
20241007075552,2024-10-07 07:55:52,2,M60-24,818,904,162,126,266,25,0,59,2.28,0.0,0.0,0.0,2362.28,5.0,0.8,0.61,0.89,,,,,,270.0,320.0,530.0,900.0,12.0,2.0,2.0,10.0,0.0,20241007_2,中型,844.0,2.0,,,M60,,,0.0,29.0,71.9,350,0.474,0.36,1884,0.434,1066,24.0,7.1,16.9,20.2,1.303,10,1.0,86.41744186046512,111.7,13.282863517456017,76.16,92.15333333333336,92.153,2.9396,,6.79,6.61,462.7866666666666,19.2,381.28,5.0,-0.5,1,19.87,,,,,,,,,2024-10-07,M60-24
20241007075948,2024-10-07 07:59:48,3,M60-24,537,600,110,86,177,17,0,37,1.52,0.0,0.0,0.0,1565.52,4.5,1.18,0.56,1.52,,,,,,270.0,320.0,530.0,900.0,12.0,2.0,2.0,10.0,0.0,20241007_3,中型,844.0,2.0,,,M60,,,0.0,29.0,71.9,231,0.486,0.372,1247,0.431,710,23.4,7.4,16.0,20.3,1.322,10,0.66,69.48705882352942,84.2,6.473598657993489,66.06,67.17241379310344,101.776,2.9396,,6.79,6.61,462.7866666666666,19.2,381.28,4.5,-0.5,1,-19.44,,,,,,,,,2024-10-07,M60-24
20241007084518,2024-10-07 08:45:18,7,M60-24,815,903,167,122,268,26,0,61,2.31,0.0,0.0,0.0,2364.31,5.5,0.83,-0.24,0.78,,,,,,270.0,320.0,530.0,900.0,12.0,2.0,2.0,10.0,0.0,20241007_7,中型,1015.0,3.0,,,M60,,,0.0,29.0,71.9,355,0.455,0.344,1885,0.432,1070,24.5,7.3,17.2,20.2,1.313,10,1.0,83.0890243902439,102.6,10.3437503942679,78.88,86.8344827586207,86.834,2.9396,,6.79,6.61,462.7866666666666,19.2,381.28,5.5,1.0,1,21.25,68.68333333333335,480.7833333333335,,,,,,,2024-10-07,M60-24
20241007084929,2024-10-07 08:49:29,8,M60-24,534,589,105,77,174,16,0,37,1.5,0.0,0.0,0.0,1533.5,6.0,0.0,0.19,1.2,,,,,,270.0,320.0,530.0,900.0,12.0,2.0,2.0,10.0,0.0,20241007_8,中型,1015.0,3.0,,,M60,,,0.0,29.0,71.9,227,0.443,0.339,1228,0.435,694,23.3,7.0,16.3,19.8,1.3,10,0.65,71.77764705882352,82.7,7.240773057047696,68.17999999999999,76.50344827586207,117.698,2.9396,,6.79,6.61,462.7866666666666,19.2,381.28,6.0,0.5,1,-23.41,68.68333333333335,480.7833333333335,,,,,,,2024-10-07,M60-24
