Repository: Vincent626/concrete-strength-analysis

# 🎯 S60 & M60 混凝土強度預測模型訓練成果報告

> **更新日期**: 2026-02-04  
> **專案目標**: 建立 S60/M60 混凝土 28 天抗壓強度預測模型

---

## 📋 摘要

本專案針對 S60（小型）與 M60（中型）離心混凝土管配比，建立機器學習預測模型。透過配料特徵分析，預測 28 天抗壓強度，並識別影響強度的關鍵因素。

### 主要成果

| 模型 | 樣本數 | R² | MAE (kgf/cm²) | 狀態 |
|:---|---:|---:|---:|:---|
| **S60** | 46 | **0.360** | 28 | ✅ 可用 |
| **M60** | 52 | **0.206** | 25 | ✅ 可用 |

---

## 📈 模型效能比較
> **說明**：S60 模型 R²=0.360，M60 模型 R²=0.206，兩者皆具有預測能力。S60 表現較佳，預測誤差約 28 kgf/cm²。

---

## 📊 強度分布比較
> **說明**：S60 與 M60 的強度分布相似，平均約 605 kgf/cm²，皆高於設計強度 510 kgf/cm²（紅色虛線）。

---

File: S60_M60_dataset_v9_shared.csv (part 18 of 138)
match_key,日期及時間,序,配比 ,耗用骨材1,耗用骨材2,耗用骨材3,耗用水,耗用泥料1,耗用泥料2,耗用泥料3,耗用泥料4,耗用藥劑1,耗用藥劑2,耗用藥劑3,耗用藥劑4,耗用小計,表面水骨材1,誤差%水,誤差%骨材1,誤差%骨材2,坍度(cm),混凝土溫度(℃),試體1強度(X1),試體2強度(X2),試體3強度(X3),加料轉速,慢速轉速,中速轉速,高速轉速,加料時間,慢速時間,中速時間,高速時間,總降水量,cp_key,類型,入池,蒸養池,離心開始,離心結束,母體,平均強度,強度_原始,強度_修正,環境溫度,環境濕度,膠結料總量,水灰比,水膠比,骨材總量,砂石比,粗骨材總量,水泥取代率,矽灰取代率,爐石取代率,漿體比例,粗細骨材比,月份,拌合米數,平均電流,最大電流,電流標準差,最終電流,穩定階段平均電流,單位體積穩定電流,砂_FM,砂_Mud,六分_FM,三分_FM,水泥砂漿_28天平均強度,水泥_流動性,水泥砂漿_7天平均強度,設定扣水率(%),扣水率_變動幅度,扣水率_是否變更,水量微調偏離度,蒸養實際平均溫度,蒸養實際總積溫,蒸養實際階段1溫度,蒸養實際階段2溫度,蒸養實際階段3溫度,實際離心平均轉速,實際離心平均電流,實際離心總能量,日期,配比
20241007092736,2024-10-07 09:27:36,14,M60-31,824,901,167,122,264,28,0,61,2.57,0.0,0.0,0.0,2369.57,5.5,0.83,0.86,0.56,,,,,,270.0,320.0,530.0,900.0,13.0,2.0,2.0,10.0,0.0,20241007_14,中型,1015.0,3.0,,,M60,,,0.0,29.0,71.9,353,0.462,0.346,1892,0.436,1068,25.2,7.9,17.3,20.1,1.296,10,1.0,84.36506024096387,104.5,11.006333704866348,78.08,89.17931034482757,89.179,2.9396,,6.79,6.61,462.7866666666666,19.2,381.28,5.5,-0.5,1,21.25,68.68333333333335,480.7833333333335,,,,,,,2024-10-07,M60-31
20241007093211,2024-10-07 09:32:11,15,M60-31,538,589,105,78,174,18,0,38,1.68,0.0,0.0,0.0,1541.68,6.0,1.3,0.94,1.2,,,,,,270.0,320.0,530.0,900.0,13.0,2.0,2.0,10.0,0.0,20241007_15,中型,1015.0,3.0,,,M60,,,0.0,29.0,71.9,230,0.448,0.339,1232,0.437,694,24.3,7.8,16.5,20.0,1.29,10,0.65,69.79390243902438,78.6,5.739812769126551,65.06,71.29310344827586,109.682,2.9396,,6.79,6.61,462.7866666666666,19.2,381.28,6.0,0.5,1,-22.41,68.68333333333335,480.7833333333335,,,,,,,2024-10-07,M60-31
20241007130308,2024-10-07 13:03:08,25,M60-36,679,751,134,102,222,23,0,49,2.46,0.0,0.0,0.0,1962.46,5.5,0.99,0.3,0.94,,,,,,290.0,340.0,530.0,980.0,9.0,2.0,2.0,13.0,0.0,20241007_25,中型,1350.0,4.0,,,M60,,,0.0,27.5,79.8,294,0.459,0.347,1564,0.434,885,24.5,7.8,16.7,20.2,1.303,10,0.83,73.57654320987655,89.7,7.007831097606259,69.3,74.38214285714287,89.617,2.9396,,6.79,6.61,462.7866666666666,19.2,381.28,5.5,-0.5,1,1.25,58.482608695652175,1120.9166666666667,,,,,,,2024-10-07,M60-36
20241007130753,2024-10-07 13:07:53,26,M60-36,683,750,137,103,218,26,0,49,2.44,0.0,0.0,0.0,1968.44,5.5,1.98,0.89,0.81,,,,,,290.0,340.0,530.0,980.0,9.0,2.0,2.0,13.0,0.0,20241007_26,中型,1350.0,4.0,,,M60,,,0.0,27.5,79.8,293,0.472,0.352,1570,0.435,887,25.6,8.9,16.7,20.1,1.299,10,0.83,72.69135802469135,90.0,8.25143754824328,67.41999999999999,73.08214285714286,88.051,2.9396,,6.79,6.61,462.7866666666666,19.2,381.28,5.5,0.0,0,2.25,58.482608695652175,1120.9166666666667,,,,,,,2024-10-07,M60-36
20241007134811,2024-10-07 13:48:11,29,M60-36,822,900,166,119,266,28,0,60,2.79,0.0,0.0,0.0,2363.79,6.0,0.85,0.24,0.45,,,,,,270.0,320.0,530.0,900.0,13.0,2.0,2.0,10.0,0.0,20241007_29,中型,1520.0,2.0,,,M60,,,0.0,27.5,79.8,354,0.447,0.336,1888,0.435,1066,24.9,7.9,16.9,20.0,1.297,10,1.0,82.4246913580247,102.5,11.407789529167214,76.02,89.10357142857143,89.104,2.9396,,6.79,6.61,462.7866666666666,19.2,381.28,6.0,0.5,1,18.59,62.87075471698113,1110.7166666666667,,,,,,,2024-10-07,M60-36
20241007135251,2024-10-07 13:52:51,30,M60-36,540,589,107,77,174,19,0,39,1.82,0.0,0.0,0.0,1546.82,6.0,0.0,1.31,1.2,,,,,,270.0,320.0,530.0,900.0,13.0,2.0,2.0,10.0,0.0,20241007_30,中型,1520.0,2.0,,,M60,,,0.0,27.5,79.8,232,0.443,0.332,1236,0.437,696,25.0,8.2,16.8,20.0,1.289,10,0.65,70.26162790697676,81.4,6.145638812986517,66.1,71.44666666666666,109.918,2.9396,,6.79,6.61,462.7866666666666,19.2,381.28,6.0,0.0,0,-23.41,62.87075471698113,1110.7166666666667,,,,,,,2024-10-07,M60-36
20241007143209,2024-10-07 14:32:09,34,M60-36,753,830,155,112,247,25,0,56,2.58,0.0,0.0,0.0,2180.58,5.5,0.0,0.27,0.73,,,,,,270.0,320.0,530.0,980.0,10.0,2.0,2.0,12.0,0.0,20241007_34,中型,1520.0,2.0,,,M60,,,0.0,27.5,79.8,328,0.453,0.341,1738,0.433,985,24.7,7.6,17.1,20.2,1.308,10,0.92,69.64512195121951,84.2,7.216835879184113,68.12,69.04137931034482,75.045,2.9396,,6.79,6.61,462.7866666666666,19.2,381.28,5.5,-0.5,1,11.25,62.87075471698113,1110.7166666666667,,,,,,,2024-10-07,M60-36
20241007143629,2024-10-07 14:36:29,35,M60-36,742,812,150,108,241,29,0,53,2.57,0.0,0.0,0.0,2137.57,6.0,1.89,0.41,0.74,,,,,,270.0,320.0,530.0,980.0,10.0,2.0,2.0,12.0,0.0,20241007_35,中型,1520.0,2.0,,,M60,,,0.0,27.5,79.8,323,0.448,0.334,1704,0.435,962,25.4,9.0,16.4,20.2,1.296,10,0.9,71.1784090909091,84.0,7.119506636118513,69.76,70.76451612903227,78.627,2.9396,,6.79,6.61,462.7866666666666,19.2,381.28,6.0,0.5,1,7.59,62.87075471698113,1110.7166666666667,,,,,,,2024-10-07,M60-36
20241007151710,2024-10-07 15:17:10,37,M60-36,773,842,156,104,248,25,0,56,2.64,0.0,0.0,0.0,2206.64,7.0,0.97,0.39,1.08,,,,,,270.0,320.0,530.0,980.0,9.0,3.0,2.0,12.0,0.0,20241007_37,中型,1650.0,1.0,,,M60,,,0.0,27.5,79.8,329,0.419,0.316,1771,0.436,998,24.6,7.6,17.0,19.6,1.291,10,0.93,76.11951219512194,95.7,8.95030233886925,73.74000000000001,79.27241379310345,85.239,2.9396,,6.79,6.61,462.7866666666666,19.2,381.28,7.0,1.0,1,6.93,62.52989690721649,1010.9,,,,,,,2024-10-07,M60-36
20241007152201,2024-10-07 15:22:01,38,M60-36,759,830,155,107,247,24,0,55,2.6,0.0,0.0,0.0,2179.6,6.5,1.9,0.13,0.73,,,,,,270.0,320.0,530.0,980.0,9.0,3.0,2.0,12.0,0.0,20241007_38,中型,1650.0,1.0,,,M60,,,0.0,27.5,79.8,326,0.433,0.328,1744,0.435,985,24.2,7.4,16.9,19.9,1.298,10,0.92,76.45185185185184,94.6,9.319130875481276,70.96000000000001,79.70714285714287,86.638,2.9396,,6.79,6.61,462.7866666666666,19.2,381.28,6.5,-0.5,1,8.31,62.52989690721649,1010.9,,,,,,,2024-10-07,M60-36
20241007155726,2024-10-07 15:57:26,43,M60-36,764,832,153,108,243,26,0,56,2.57,0.0,0.0,0.0,2184.57,6.5,2.86,0.79,0.97,,,,,,270.0,320.0,530.0,980.0,9.0,3.0,2.0,12.0,0.0,20241007_43,中型,1650.0,1.0,,,M60,,,0.0,27.5,79.8,325,0.444,0.332,1749,0.437,985,25.2,8.0,17.2,19.8,1.289,10,0.92,76.81904761904762,97.8,9.880783131080587,68.94000000000001,80.18333333333334,87.156,2.9396,,6.79,6.61,462.7866666666666,19.2,381.28,6.5,0.0,0,9.31,62.52989690721649,1010.9,,,,,,,2024-10-07,M60-36
20241007160401,2024-10-07 16:04:01,44,M60-36,753,822,154,105,243,25,0,55,2.55,0.0,0.0,0.0,2159.55,6.5,1.94,0.4,0.86,,,,,,270.0,320.0,530.0,980.0,9.0,3.0,2.0,12.0,0.0,20241007_44,中型,1650.0,1.0,,,M60,,,0.0,27.5,79.8,323,0.432,0.325,1729,0.436,976,24.8,7.7,17.0,19.8,1.296,10,0.91,78.97362637362637,95.8,9.979956122751826,72.05999999999999,84.390625,92.737,2.9396,,6.79,6.61,462.7866666666666,19.2,381.28,6.5,0.0,0,6.31,62.52989690721649,1010.9,,,,,,,2024-10-07,M60-36
20241008075244,2024-10-08 07:52:44,2,M60-24,822,904,167,117,268,27,0,57,2.33,0.0,0.0,0.0,2364.33,6.0,-0.85,0.24,0.89,,,,,,270.0,320.0,530.0,900.0,12.0,2.0,2.0,10.0,0.0,20241008_2,中型,840.0,3.0,,,M60,,,0.0,27.3,78.0,352,0.437,0.332,1893,0.434,1071,23.9,7.7,16.2,19.9,1.303,10,1.0,94.5153153153153,118.4,16.258426495444862,79.0,104.57948717948716,104.579,2.9396,,6.79,6.61,462.7866666666666,19.2,381.28,6.0,-0.5,1,16.59,,,,,,,,,2024-10-08,M60-24
20241008075741,2024-10-08 07:57:41,3,M60-24,525,582,107,78,167,20,0,40,1.49,0.0,0.0,0.0,1520.49,5.5,0.0,0.57,1.57,,,,,,270.0,320.0,530.0,900.0,12.0,2.0,2.0,10.0,0.0,20241008_3,中型,840.0,3.0,,,M60,,,0.0,27.3,78.0,227,0.467,0.344,1214,0.432,689,26.4,8.8,17.6,20.1,1.312,10,0.64,71.74166666666667,83.6,6.53973583879883,66.28,74.65333333333335,116.646,2.9396,,6.79,6.61,462.7866666666666,19.2,381.28,5.5,-0.5,1,-22.75,,,,,,,,,2024-10-08,M60-24
20241008083904,2024-10-08 08:39:04,5,M60-24,818,903,167,126,268,25,0,60,2.35,0.0,0.0,0.0,2369.35,5.0,0.8,0.61,0.78,,,,,,270.0,320.0,530.0,900.0,11.0,2.0,2.0,10.0,0.0,20241008_5,中型,1010.0,4.0,,,M60,,,0.0,27.3,78.0,353,0.47,0.357,1888,0.433,1070,24.1,7.1,17.0,20.2,1.308,10,1.0,84.2531914893617,108.2,11.491585285224453,76.14000000000001,87.86666666666666,87.867,2.9396,,6.79,6.61,462.7866666666666,19.2,381.28,5.0,-0.5,1,19.87,64.80714285714286,453.65,,,,,,,2024-10-08,M60-24
20241008084352,2024-10-08 08:43:52,6,M60-24,525,582,107,78,171,17,0,38,1.64,0.0,0.0,0.0,1519.64,5.5,0.0,0.57,1.57,,,,,,270.0,320.0,530.0,900.0,11.0,2.0,2.0,10.0,0.0,20241008_6,中型,1010.0,4.0,,,M60,,,0.0,27.3,78.0,226,0.456,0.345,1214,0.432,689,24.3,7.5,16.8,20.0,1.312,10,0.64,69.24761904761905,80.0,5.825140018559869,64.16,70.18,109.656,2.9396,,6.79,6.61,462.7866666666666,19.2,381.28,5.5,0.5,1,-22.75,64.80714285714286,453.65,,,,,,,2024-10-08,M60-24
20241008092639,2024-10-08 09:26:39,13,M60-24,815,902,169,127,266,27,0,60,2.47,0.0,0.0,0.0,2368.47,5.0,1.6,0.25,0.67,,,,,,270.0,320.0,530.0,900.0,2.0,2.0,2.0,10.0,0.0,20241008_13,中型,1010.0,4.0,,,M60,,,0.0,27.3,78.0,353,0.477,0.36,1886,0.432,1071,24.6,7.6,17.0,20.3,1.314,10,1.0,81.00105263157896,103.8,11.494561594962542,75.66000000000001,83.00303030303031,83.003,2.9396,,6.79,6.61,462.7866666666666,19.2,381.28,5.0,-0.5,1,20.87,64.80714285714286,453.65,,,,,,,2024-10-08,M60-24
20241008093248,2024-10-08 09:32:48,14,M60-24,528,582,104,78,169,17,0,40,1.66,0.0,0.0,0.0,1519.66,5.5,0.0,1.15,1.57,,,,,,270.0,320.0,530.0,900.0,2.0,2.0,2.0,10.0,0.0,20241008_14,中型,1010.0,4.0,,,M60,,,0.0,27.3,78.0,226,0.462,0.345,1214,0.435,686,25.2,7.5,17.7,20.0,1.299,10,0.64,67.95647058823529,79.3,5.698822315053059,64.24000000000001,68.22068965517241,106.595,2.9396,,6.79,6.61,462.7866666666666,19.2,381.28,5.5,0.5,1,-22.75,64.80714285714286,453.65,,,,,,,2024-10-08,M60-24
20241008130717,2024-10-08 13:07:17,24,M60-31,639,796,135,101,218,23,0,50,2.22,0.0,0.0,0.0,1964.22,6.0,1.0,0.95,0.89,,,,,,290.0,340.0,530.0,980.0,10.0,4.0,2.0,13.0,0.0,20241008_24,中型,1355.0,1.0,,,M60,,,0.0,26.1,79.6,291,0.463,0.347,1570,0.407,931,25.1,7.9,17.2,20.0,1.457,10,0.83,77.06144578313253,93.9,8.410217986735535,72.64000000000001,78.46896551724139,94.541,2.9396,,6.79,6.61,462.7866666666666,19.2,381.28,6.0,0.5,1,0.59,60.04561403508772,1145.8704678362574,,,,,,,2024-10-08,M60-31
20241008131415,2024-10-08 13:14:15,25,M60-31,627,787,134,100,217,22,0,50,2.19,0.0,0.0,0.0,1939.19,6.0,1.01,0.32,0.9,,,,,,290.0,340.0,530.0,980.0,10.0,4.0,2.0,13.0,0.0,20241008_25,中型,1355.0,1.0,,,M60,,,0.0,26.1,79.6,289,0.461,0.346,1548,0.405,921,24.9,7.6,17.3,20.1,1.469,10,0.82,72.45697674418605,86.4,8.493137321249357,68.42,73.44999999999999,89.573,2.9396,,6.79,6.61,462.7866666666666,19.2,381.28,6.0,0.0,0,-0.41,60.04561403508772,1145.8704678362574,,,,,,,2024-10-08,M60-31
20241008135708,2024-10-08 13:57:08,28,M60-31,767,957,166,122,264,29,0,59,2.78,0.0,0.0,0.0,2366.78,6.0,0.83,0.66,0.63,,,,,,270.0,320.0,530.0,900.0,11.0,1.0,2.0,10.0,0.0,20241008_28,中型,1531.0,3.0,,,M60,,,0.0,26.1,79.6,352,0.462,0.347,1890,0.406,1123,25.0,8.2,16.8,20.1,1.464,10,1.0,81.28048780487804,104.1,11.883955560420375,72.35999999999999,85.78275862068965,85.783,2.9396,,6.79,6.61,462.7866666666666,19.2,381.28,6.0,0.0,0,21.59,64.82285714285715,1133.3196190476192,,,,,,,2024-10-08,M60-31
20241008140302,2024-10-08 14:03:02,29,M60-31,489,617,105,81,170,18,0,40,1.83,0.0,0.0,0.0,1521.83,5.5,1.25,0.82,1.31,,,,,,270.0,320.0,530.0,900.0,11.0,1.0,2.0,10.0,0.0,20241008_29,中型,1531.0,3.0,,,M60,,,0.0,26.1,79.6,228,0.476,0.355,1211,0.404,722,25.4,7.9,17.5,20.3,1.476,10,0.64,66.56049382716049,74.2,5.406299001344377,64.91999999999999,65.60000000000001,102.5,2.9396,,6.79,6.61,462.7866666666666,19.2,381.28,5.5,-0.5,1,-19.75,64.82285714285715,1133.3196190476192,,,,,,,2024-10-08,M60-31
20241008143808,2024-10-08 14:38:08,31,M60-31,703,882,151,113,245,25,0,56,2.53,0.0,0.0,0.0,2177.53,6.0,1.8,0.29,0.8,,,,,,270.0,320.0,530.0,980.0,10.0,3.0,2.0,12.0,0.0,20241008_31,中型,1531.0,3.0,,,M60,,,0.0,26.1,79.6,326,0.461,0.347,1736,0.405,1033,24.8,7.7,17.2,20.2,1.469,10,0.92,78.50352941176469,93.7,9.410437847647104,74.06000000000002,80.23793103448276,87.215,2.9396,,6.79,6.61,462.7866666666666,19.2,381.28,6.0,0.5,1,12.59,64.82285714285715,1133.3196190476192,,,,,,,2024-10-08,M60-31
20241008144332,2024-10-08 14:43:32,32,M60-31,695,872,152,111,241,26,0,57,2.55,0.0,0.0,0.0,2156.55,6.0,0.91,0.29,0.81,,,,,,270.0,320.0,530.0,980.0,10.0,3.0,2.0,12.0,0.0,20241008_32,中型,1531.0,3.0,,,M60,,,0.0,26.1,79.6,324,0.461,0.343,1719,0.404,1024,25.6,8.0,17.6,20.2,1.473,10,0.91,83.13854166666665,101.8,11.64960093908502,74.3,90.03823529411764,98.943,2.9396,,6.79,6.61,462.7866666666666,19.2,381.28,6.0,0.0,0,10.59,64.82285714285715,1133.3196190476192,,,,,,,2024-10-08,M60-31
20241008152520,2024-10-08 15:25:20,38,M60-31,699,881,154,116,243,25,0,54,2.53,0.0,0.0,0.0,2174.53,5.5,0.87,0.29,0.69,,,,,,,,,,,,,,0.0,20241008_38,,,,,,M60,,,0.0,26.1,79.6,322,0.477,0.36,1734,0.403,1035,24.5,7.8,16.8,20.2,1.481,10,0.92,75.56951219512196,97.6,9.112142649480717,70.46000000000001,77.14137931034483,83.849,2.9396,,6.79,6.61,462.7866666666666,19.2,381.28,5.5,-0.5,1,15.25,,,,,,,,,2024-10-08,M60-31
20241009093756,2024-10-09 09:37:56,13,M60-24,763,958,168,125,269,26,0,62,2.43,0.0,0.0,0.0,2373.43,5.5,0.81,0.53,0.74,,,,,,270.0,320.0,530.0,900.0,12.0,2.0,2.0,10.0,0.0,20241009_13,中型,1030.0,1.0,,,M60,,,0.0,26.1,75.1,357,0.465,0.35,1889,0.404,1126,24.6,7.3,17.4,20.3,1.476,10,1.0,84.67951807228916,103.9,11.205310262594192,80.26,89.58965517241379,89.59,2.9396,,6.79,6.61,429.09333333333336,17.2,343.6,5.5,0.0,0,24.25,65.35952380952382,457.5166666666668,,,,,,,2024-10-09,M60-24
20241009094234,2024-10-09 09:42:34,14,M60-24,491,617,105,80,172,19,0,39,1.61,0.0,0.0,0.0,1524.61,5.5,0.0,1.24,1.31,,,,,,270.0,320.0,530.0,900.0,12.0,2.0,2.0,10.0,0.0,20241009_14,中型,1030.0,1.0,,,M60,,,0.0,26.1,75.1,230,0.465,0.348,1213,0.405,722,25.2,8.3,17.0,20.4,1.47,10,0.64,69.69506172839505,81.6,6.268910182219299,65.86,71.26785714285714,111.356,2.9396,,6.79,6.61,429.09333333333336,17.2,343.6,5.5,0.0,0,-20.75,65.35952380952382,457.5166666666668,,,,,,,2024-10-09,M60-24
20241009130305,2024-10-09 13:03:05,26,M60-31,647,794,137,92,220,26,0,51,2.38,0.0,0.0,0.0,1969.38,7.5,1.1,0.78,0.63,,,,,,290.0,340.0,530.0,980.0,9.0,3.0,2.0,13.0,0.0,20241009_26,中型,1350.0,4.0,,,M60,,,0.0,25.4,77.1,297,0.418,0.31,1578,0.41,931,25.9,8.8,17.2,19.8,1.439,10,0.83,74.88395061728396,90.0,8.30603613310675,70.44,77.27142857142857,93.098,2.9396,,6.79,6.61,429.09333333333336,17.2,343.6,7.5,2.0,1,-1.29,64.14347826086956,1229.4166666666663,,,,,,,2024-10-09,M60-31
20241009130727,2024-10-09 13:07:27,27,M60-31,637,786,133,92,219,23,0,48,2.36,0.0,0.0,0.0,1940.36,7.5,2.22,0.47,0.77,,,,,,290.0,340.0,530.0,980.0,9.0,3.0,2.0,13.0,0.0,20241009_27,中型,1350.0,4.0,,,M60,,,0.0,25.4,77.1,290,0.42,0.317,1556,0.409,919,24.5,7.9,16.6,19.7,1.443,10,0.82,73.72209302325578,86.0,8.059162071435978,68.48,74.38000000000001,90.707,2.9396,,6.79,6.61,429.09333333333336,17.2,343.6,7.5,0.0,0,-1.29,64.14347826086956,1229.4166666666663,,,,,,,2024-10-09,M60-31
20241009135503,2024-10-09 13:55:03,30,M60-31,766,957,168,119,265,29,0,59,2.85,0.0,0.0,0.0,2365.85,6.5,1.71,0.0,0.63,,,,,,270.0,320.0,530.0,900.0,12.0,2.0,2.0,10.0,0.0,20241009_30,中型,1525.0,2.0,,,M60,,,0.0,25.4,77.1,353,0.449,0.337,1891,0.405,1125,24.9,8.2,16.7,20.0,1.469,10,1.0,79.60987654320988,94.8,9.549527878424556,77.3,80.77142857142857,80.771,2.9396,,6.79,6.61,429.09333333333336,17.2,343.6,6.5,-1.0,1,20.31,72.47692307692309,1274.3858974358975,,,,,,,2024-10-09,M60-31
20241009135943,2024-10-09 13:59:43,31,M60-31,493,614,105,74,171,20,0,39,1.86,0.0,0.0,0.0,1517.86,7.0,1.37,0.2,0.82,,,,,,270.0,320.0,530.0,900.0,12.0,2.0,2.0,10.0,0.0,20241009_31,中型,1525.0,2.0,,,M60,,,0.0,25.4,77.1,230,0.433,0.322,1212,0.407,719,25.7,8.7,17.0,20.1,1.458,10,0.64,68.63456790123459,80.5,5.819956312547141,64.66000000000001,69.06071428571428,107.907,2.9396,,6.79,6.61,429.09333333333336,17.2,343.6,7.0,0.5,1,-23.07,72.47692307692309,1274.3858974358975,,,,,,,2024-10-09,M60-31
20241009143633,2024-10-09 14:36:33,36,M60-31,708,880,154,109,248,27,0,56,2.6,0.0,0.0,0.0,2184.6,6.5,0.93,0.57,0.57,,,,,,270.0,320.0,530.0,980.0,10.0,3.0,2.0,12.0,0.0,20241009_36,中型,1525.0,2.0,,,M60,,,0.0,25.4,77.1,331,0.44,0.329,1742,0.406,1034,25.1,8.2,16.9,20.2,1.46,10,0.92,75.54074074074074,89.9,8.744815434425552,71.19999999999999,77.04285714285716,83.742,2.9396,,6.79,6.61,429.09333333333336,17.2,343.6,6.5,-0.5,1,10.31,72.47692307692309,1274.3858974358975,,,,,,,2024-10-09,M60-31
20241009144120,2024-10-09 14:41:20,37,M60-31,703,871,151,107,244,26,0,54,2.59,0.0,0.0,0.0,2158.59,6.5,0.94,0.86,0.69,,,,,,270.0,320.0,530.0,980.0,10.0,3.0,2.0,12.0,0.0,20241009_37,中型,1525.0,2.0,,,M60,,,0.0,25.4,77.1,324,0.439,0.33,1725,0.408,1022,24.7,8.0,16.7,20.0,1.454,10,0.91,74.1641975308642,88.3,8.4353651284263,71.08000000000001,74.71785714285714,82.108,2.9396,,6.79,6.61,429.09333333333336,17.2,343.6,6.5,0.0,0,8.31,72.47692307692309,1274.3858974358975,,,,,,,2024-10-09,M60-31
20241009152124,2024-10-09 15:21:24,43,M60-31,704,881,151,106,246,26,0,55,2.62,0.0,0.0,0.0,2171.62,7.0,0.95,-0.42,0.69,,,,,,270.0,320.0,530.0,980.0,14.0,3.0,2.0,12.0,0.0,20241009_43,中型,1700.0,3.0,,,M60,,,0.0,25.4,77.1,327,0.431,0.324,1736,0.406,1032,24.8,8.0,16.8,20.0,1.466,10,0.92,77.14761904761905,94.5,8.91323889864953,72.0,78.3,85.109,2.9396,,6.79,6.61,429.09333333333336,17.2,343.6,7.0,0.5,1,8.93,59.225,947.6,,,,,,,2024-10-09,M60-31
20241009152615,2024-10-09 15:26:15,44,M60-31,704,871,151,104,244,25,0,55,2.58,0.0,0.0,0.0,2156.58,7.0,0.97,0.57,0.69,,,,,,270.0,320.0,530.0,980.0,14.0,3.0,2.0,12.0,0.0,20241009_44,中型,1700.0,3.0,,,M60,,,0.0,25.4,77.1,324,0.426,0.321,1726,0.408,1022,24.7,7.7,17.0,19.9,1.452,10,0.91,75.34634146341463,96.4,8.904824605193323,70.82000000000001,75.67931034482758,83.164,2.9396,,6.79,6.61,429.09333333333336,17.2,343.6,7.0,0.0,0,6.93,59.225,947.6,,,,,,,2024-10-09,M60-31
20241009161113,2024-10-09 16:11:13,49,M60-31,712,882,150,106,246,26,0,55,2.59,0.0,0.0,0.0,2179.59,7.0,0.95,0.71,0.8,,,,,,270.0,320.0,530.0,980.0,10.0,3.0,2.0,12.0,0.0,20241009_49,中型,1700.0,3.0,,,M60,,,0.0,25.4,77.1,327,0.431,0.324,1744,0.408,1032,24.8,8.0,16.8,19.9,1.449,10,0.92,75.50731707317074,94.1,8.735305158753057,72.58000000000001,77.58620689655173,84.333,2.9396,,6.79,6.61,429.09333333333336,17.2,343.6,7.0,0.0,0,8.93,59.225,947.6,,,,,,,2024-10-09,M60-31
20241009161628,2024-10-09 16:16:28,50,M60-31,701,871,155,105,241,25,0,54,2.59,0.0,0.0,0.0,2154.59,7.0,1.94,0.14,0.69,,,,,,270.0,320.0,530.0,980.0,10.0,3.0,2.0,12.0,0.0,20241009_50,中型,1700.0,3.0,,,M60,,,0.0,25.4,77.1,320,0.436,0.328,1727,0.406,1026,24.7,7.8,16.9,19.7,1.464,10,0.91,72.34444444444445,93.7,8.969041403834844,66.97999999999999,71.65357142857142,78.74,2.9396,,6.79,6.61,429.09333333333336,17.2,343.6,7.0,0.0,0,7.93,59.225,947.6,,,,,,,2024-10-09,M60-31
20241014075302,2024-10-14 07:53:02,2,M60-24,730,986,171,137,266,27,0,57,2.4,0.0,0.0,0.0,2376.4,4.0,0.74,1.39,0.82,,,,,,270.0,320.0,530.0,900.0,12.0,1.0,2.0,10.0,0.0,20241014_2,中型,845.0,4.0,,,M60,,,0.0,27.9,72.7,350,0.515,0.391,1887,0.387,1157,24.0,7.7,16.3,20.5,1.585,10,1.0,85.11204819277108,109.6,11.461232692910956,77.70000000000002,87.49655172413794,87.497,2.9396,,6.61,6.61,413.92,18.1,318.44,4.0,-3.0,1,27.08,,,,,,,,,2024-10-14,M60-24
20241014075752,2024-10-14 07:57:52,3,M60-24,482,654,109,88,175,19,0,38,1.65,0.0,0.0,0.0,1566.65,4.5,1.15,0.84,1.4,,,,,,270.0,320.0,530.0,900.0,12.0,1.0,2.0,10.0,0.0,20241014_3,中型,845.0,4.0,,,M60,,,0.0,27.9,72.7,232,0.503,0.379,1245,0.387,763,24.6,8.2,16.4,20.4,1.583,10,0.66,72.20116279069768,82.4,6.48214890772121,66.4,72.13000000000001,109.288,2.9396,,6.61,6.61,413.92,18.1,318.44,4.5,0.5,1,-17.44,,,,,,,,,2024-10-14,M60-24
20241014083425,2024-10-14 08:34:25,5,M60-24,727,985,168,137,267,26,0,57,2.44,0.0,0.0,0.0,2369.44,4.0,0.74,0.97,0.72,,,,,,270.0,320.0,530.0,900.0,12.0,0.0,2.0,10.0,0.0,20241014_5,中型,1005.0,1.0,,,M60,,,0.0,27.9,72.7,350,0.513,0.391,1880,0.387,1153,23.7,7.4,16.3,20.6,1.586,10,1.0,78.6433734939759,101.4,9.441885567902723,74.8,77.46896551724137,77.469,2.9396,,6.61,6.61,413.92,18.1,318.44,4.0,-0.5,1,27.08,,,,,,,,,2024-10-14,M60-24
20241014083837,2024-10-14 08:38:37,6,M60-24,486,654,110,88,173,19,0,38,1.65,0.0,0.0,0.0,1569.65,4.5,1.15,1.67,1.4,,,,,,270.0,320.0,530.0,900.0,12.0,0.0,2.0,10.0,0.0,20241014_6,中型,1005.0,1.0,,,M60,,,0.0,27.9,72.7,230,0.509,0.383,1250,0.389,764,24.8,8.3,16.5,20.3,1.572,10,0.66,68.54642857142858,78.9,5.447071000362783,65.47999999999999,66.55000000000001,100.833,2.9396,,6.61,6.61,413.92,18.1,318.44,4.5,0.5,1,-17.44,,,,,,,,,2024-10-14,M60-24
20241014091841,2024-10-14 09:18:41,13,M60-24,729,986,165,133,268,27,0,60,2.46,0.0,0.0,0.0,2370.46,4.5,0.0,0.83,0.82,,,,,,270.0,320.0,530.0,900.0,13.0,2.0,2.0,10.0,0.0,20241014_13,中型,1005.0,1.0,,,M60,,,0.0,27.9,72.7,355,0.496,0.375,1880,0.388,1151,24.5,7.6,16.9,20.6,1.579,10,1.0,81.07349397590362,99.6,9.517581503283829,80.97999999999999,83.24827586206897,83.248,2.9396,,6.61,6.61,413.92,18.1,318.44,4.5,0.0,0,27.56,,,,,,,,,2024-10-14,M60-24
20241014092257,2024-10-14 09:22:57,14,M60-24,488,653,107,86,177,19,0,39,1.66,0.0,0.0,0.0,1570.66,5.0,1.18,1.67,1.24,,,,,,270.0,320.0,530.0,900.0,13.0,2.0,2.0,10.0,0.0,20241014_14,中型,1005.0,1.0,,,M60,,,0.0,27.9,72.7,235,0.486,0.366,1248,0.391,760,24.7,8.1,16.6,20.5,1.557,10,0.66,71.82272727272726,82.3,6.055383166180007,67.0,73.43548387096774,111.266,2.9396,,6.61,6.61,413.92,18.1,318.44,5.0,0.5,1,-20.13,,,,,,,,,2024-10-14,M60-24
20241014133353,2024-10-14 13:33:53,26,M60-31,607,818,135,108,221,28,0,48,2.24,0.0,0.0,0.0,1967.24,5.0,0.93,0.66,0.74,,,,,,290.0,340.0,530.0,980.0,8.0,3.0,2.0,13.0,0.0,20241014_26,中型,1415.0,4.0,,,M60,,,0.0,26.8,82.3,297,0.489,0.364,1560,0.389,953,25.6,9.4,16.2,20.6,1.57,10,0.83,76.17283950617283,90.7,7.968131158523114,71.04,78.68928571428572,94.806,2.9396,,6.61,6.61,413.92,18.1,318.44,5.0,0.0,0,1.87,,,,,,,,,2024-10-14,M60-31
20241014133817,2024-10-14 13:38:17,27,M60-31,607,819,138,108,222,25,0,50,2.24,0.0,0.0,0.0,1971.24,5.0,0.93,0.66,0.86,,,,,,290.0,340.0,530.0,980.0,8.0,3.0,2.0,13.0,0.0,20241014_27,中型,1415.0,4.0,,,M60,,,0.0,26.8,82.3,297,0.486,0.364,1564,0.388,957,25.3,8.4,16.8,20.6,1.577,10,0.83,75.76321839080461,86.6,7.17772920487478,72.64000000000001,76.65483870967742,92.355,2.9396,,6.61,6.61,413.92,18.1,318.44,5.0,0.0,0,1.87,,,,,,,,,2024-10-14,M60-31
20241014141910,2024-10-14 14:19:10,30,M60-31,741,985,168,123,269,28,0,59,2.78,0.0,0.0,0.0,2375.78,6.0,0.82,0.95,0.72,,,,,,270.0,320.0,530.0,900.0,12.0,2.0,2.0,10.0,0.0,20241014_30,中型,1603.0,3.0,,,M60,,,0.0,26.8,82.3,356,0.457,0.346,1894,0.391,1153,24.4,7.9,16.6,20.2,1.556,10,1.0,85.26941176470586,107.6,11.176540804732992,79.12,90.37241379310343,90.372,2.9396,,6.61,6.61,413.92,18.1,318.44,6.0,1.0,1,22.59,,,,,,,,,2024-10-14,M60-31
20241014142333,2024-10-14 14:23:33,31,M60-31,481,644,108,83,174,19,0,38,1.89,0.0,0.0,0.0,1548.89,5.5,1.22,1.26,1.26,,,,,,270.0,320.0,530.0,900.0,12.0,2.0,2.0,10.0,0.0,20241014_31,中型,1603.0,3.0,,,M60,,,0.0,26.8,82.3,231,0.477,0.359,1233,0.39,752,24.7,8.2,16.5,20.3,1.563,10,0.65,69.35697674418604,78.3,5.100513897904307,66.24000000000001,68.55333333333334,105.467,2.9396,,6.61,6.61,413.92,18.1,318.44,5.5,-0.5,1,-17.75,,,,,,,,,2024-10-14,M60-31
20241014151226,2024-10-14 15:12:26,35,M60-31,677,907,154,117,242,28,0,56,2.6,0.0,0.0,0.0,2183.6,5.5,0.86,0.74,0.78,,,,,,270.0,320.0,530.0,980.0,11.0,3.0,2.0,12.0,0.0,20241014_35,中型,1603.0,3.0,,,M60,,,0.0,26.8,82.3,326,0.483,0.359,1738,0.39,1061,25.8,8.6,17.2,20.3,1.567,10,0.92,78.90116279069768,94.1,8.654538991739868,76.78,81.99666666666668,89.127,2.9396,,6.61,6.61,413.92,18.1,318.44,5.5,0.0,0,16.25,,,,,,,,,2024-10-14,M60-31
20241014151705,2024-10-14 15:17:05,36,M60-31,667,896,154,119,244,25,0,53,2.56,0.0,0.0,0.0,2160.56,5.0,0.85,0.91,0.67,,,,,,270.0,320.0,530.0,980.0,11.0,3.0,2.0,12.0,0.0,20241014_36,中型,1603.0,3.0,,,M60,,,0.0,26.8,82.3,322,0.488,0.37,1717,0.388,1050,24.2,7.8,16.5,20.4,1.574,10,0.91,75.98414634146343,92.9,8.539970147777195,71.48,78.8103448275862,86.605,2.9396,,6.61,6.61,413.92,18.1,318.44,5.0,-0.5,1,12.87,,,,,,,,,2024-10-14,M60-31
20241014160221,2024-10-14 16:02:21,45,M60-31,675,907,156,117,247,26,0,56,2.6,0.0,0.0,0.0,2186.6,5.5,0.86,0.45,0.78,,,,,,270.0,320.0,530.0,980.0,9.0,2.0,2.0,12.0,0.0,20241014_45,中型,1730.0,2.0,,,M60,,,0.0,26.8,82.3,329,0.474,0.356,1738,0.388,1063,24.9,7.9,17.0,20.4,1.575,10,0.92,77.84819277108433,92.4,8.714167407239403,72.84,80.68275862068964,87.699,2.9396,,6.61,6.61,413.92,18.1,318.44,5.5,0.5,1,16.25,,,,,,,,,2024-10-14,M60-31
20241014160650,2024-10-14 16:06:50,46,M60-31,669,896,153,119,246,26,0,57,2.54,0.0,0.0,0.0,2168.54,5.0,0.85,1.21,0.67,,,,,,270.0,320.0,530.0,980.0,9.0,2.0,2.0,12.0,0.0,20241014_46,中型,1730.0,2.0,,,M60,,,0.0,26.8,82.3,329,0.484,0.362,1718,0.389,1049,25.2,7.9,17.3,20.7,1.568,10,0.91,75.05185185185186,94.2,8.85824037247639,70.96,75.05714285714285,82.48,2.9396,,6.61,6.61,413.92,18.1,318.44,5.0,-0.5,1,12.87,,,,,,,,,2024-10-14,M60-31
20241014164206,2024-10-14 16:42:06,54,M60-31,672,906,155,117,244,28,0,56,2.52,0.0,0.0,0.0,2180.52,5.5,0.86,0.0,0.67,,,,,,270.0,320.0,530.0,980.0,11.0,3.0,2.0,12.0,0.0,20241014_54,中型,1730.0,2.0,,,M60,,,0.0,26.8,82.3,328,0.48,0.357,1733,0.388,1061,25.6,8.5,17.1,20.4,1.579,10,0.92,76.71585365853659,98.9,9.221428775494122,72.9,77.3206896551724,84.044,2.9396,,6.61,6.61,413.92,18.1,318.44,5.5,0.5,1,16.25,,,,,,,,,2024-10-14,M60-31
20241014164626,2024-10-14 16:46:26,55,M60-31,668,897,153,115,243,26,0,54,2.54,0.0,0.0,0.0,2158.54,5.5,0.88,0.45,0.79,,,,,,270.0,320.0,530.0,980.0,11.0,3.0,2.0,12.0,0.0,20241014_55,中型,1730.0,2.0,,,M60,,,0.0,26.8,82.3,323,0.473,0.356,1718,0.389,1050,24.8,8.0,16.7,20.3,1.572,10,0.91,77.25000000000001,98.6,9.4782897291904,72.66,78.33666666666666,86.084,2.9396,,6.61,6.61,413.92,18.1,318.44,5.5,0.0,0,14.25,,,,,,,,,2024-10-14,M60-31
20241015075258,2024-10-15 07:52:58,2,M60-24,731,987,164,125,267,28,0,58,0.0,0.0,0.0,0.0,2360.0,5.5,-0.79,0.14,0.92,,,,,,270.0,320.0,530.0,900.0,11.0,1.0,2.0,10.0,0.0,20241015_2,中型,834.0,4.0,,,M60,,,0.0,27.7,77.1,353,0.468,0.354,1882,0.388,1151,24.4,7.9,16.4,20.3,1.575,10,1.0,85.81724137931033,114.8,13.652394063107748,76.34,91.2,91.2,2.9396,,6.61,6.61,413.92,18.1,318.44,5.5,0.0,0,24.25,,,,,,,,,2024-10-15,M60-24
20241015075739,2024-10-15 07:57:39,3,M60-24,478,646,109,81,173,20,0,36,0.0,0.0,0.0,0.0,1543.0,5.5,-1.22,0.63,1.57,,,,,,270.0,320.0,530.0,900.0,11.0,1.0,2.0,10.0,0.0,20241015_3,中型,834.0,4.0,,,M60,,,0.0,27.7,77.1,229,0.468,0.354,1233,0.388,755,24.5,8.7,15.7,20.1,1.579,10,0.65,74.30000000000001,85.1,6.959452456524411,66.76,77.159375,118.707,2.9396,,6.61,6.61,413.92,18.1,318.44,5.5,0.0,0,-19.75,,,,,,,,,2024-10-15,M60-24
20241015083436,2024-10-15 08:34:36,5,M60-24,730,986,165,128,268,27,0,60,0.0,0.0,0.0,0.0,2364.0,5.0,-0.78,0.41,0.82,,,,,,270.0,320.0,530.0,900.0,11.0,1.0,2.0,10.0,0.0,20241015_5,中型,1008.0,1.0,,,M60,,,0.0,27.7,77.1,355,0.478,0.361,1881,0.388,1151,24.5,7.6,16.9,20.4,1.577,10,1.0,87.45353535353537,109.1,11.90464906326336,81.08,88.63714285714285,88.637,2.9396,,6.61,6.61,413.92,18.1,318.44,5.0,-0.5,1,21.87,63.462162162162144,444.235135135135,,,,,,,2024-10-15,M60-24
20241015083904,2024-10-15 08:39:04,6,M60-24,490,633,106,83,174,18,0,39,0.0,0.0,0.0,0.0,1543.0,5.5,1.22,0.62,1.44,,,,,,270.0,320.0,530.0,900.0,11.0,1.0,2.0,10.0,0.0,20241015_6,中型,1008.0,1.0,,,M60,,,0.0,27.7,77.1,231,0.477,0.359,1229,0.399,739,24.7,7.8,16.9,20.3,1.508,10,0.65,72.4702380952381,84.9,5.62563815981933,70.78,72.60999999999999,111.708,2.9396,,6.61,6.61,413.92,18.1,318.44,5.5,0.5,1,-17.75,63.462162162162144,444.235135135135,,,,,,,2024-10-15,M60-24
20241015091730,2024-10-15 09:17:30,13,M60-24,755,967,168,118,267,27,0,59,0.0,0.0,0.0,0.0,2361.0,6.5,0.0,-0.13,0.73,,,,,,270.0,320.0,530.0,900.0,10.0,1.0,2.0,10.0,0.0,20241015_13,中型,1008.0,1.0,,,M60,,,0.0,27.7,77.1,353,0.442,0.334,1890,0.399,1135,24.4,7.6,16.7,19.9,1.503,10,1.0,87.56627906976745,113.7,13.790505753792203,83.52,90.06666666666665,90.067,2.9396,,6.61,6.61,413.92,18.1,318.44,6.5,1.0,1,19.31,63.462162162162144,444.235135135135,,,,,,,2024-10-15,M60-24
20241015092202,2024-10-15 09:22:02,14,M60-24,493,630,108,76,176,18,0,37,0.0,0.0,0.0,0.0,1538.0,6.5,-1.3,0.2,0.96,,,,,,270.0,320.0,530.0,900.0,10.0,1.0,2.0,10.0,0.0,20241015_14,中型,1008.0,1.0,,,M60,,,0.0,27.7,77.1,231,0.432,0.329,1231,0.4,738,23.8,7.8,16.0,20.0,1.497,10,0.65,73.03295454545454,82.0,6.474490530867855,68.2,74.25161290322583,114.233,2.9396,,6.61,6.61,413.92,18.1,318.44,6.5,0.0,0,-22.69,63.462162162162144,444.235135135135,,,,,,,2024-10-15,M60-24
20241015130301,2024-10-15 13:03:01,27,M60-31,625,806,136,102,223,26,0,51,2.36,0.0,0.0,0.0,1971.36,6.0,0.99,0.16,1.13,,,,,,290.0,340.0,530.0,980.0,8.0,3.0,2.0,13.0,0.0,20241015_27,中型,1402.0,2.0,,,M60,,,0.0,26.8,84.1,300,0.457,0.34,1567,0.399,942,25.7,8.7,17.0,20.4,1.507,10,0.83,78.46428571428571,93.3,8.790520365673451,74.52000000000001,82.33999999999997,99.205,2.9396,,6.61,6.61,413.92,18.1,318.44,6.0,-0.5,1,1.59,60.47017543859649,1146.917660818713,,,,,,,2024-10-15,M60-31
20241015130722,2024-10-15 13:07:22,28,M60-31,618,794,137,103,220,23,0,50,2.27,0.0,0.0,0.0,1947.27,5.5,0.98,0.65,0.89,,,,,,290.0,340.0,530.0,980.0,8.0,3.0,2.0,13.0,0.0,20241015_28,中型,1402.0,2.0,,,M60,,,0.0,26.8,84.1,293,0.468,0.352,1549,0.399,931,24.9,7.8,17.1,20.4,1.506,10,0.82,77.01927710843373,87.8,7.756139547625937,77.52000000000001,79.99310344827585,97.553,2.9396,,6.61,6.61,413.92,18.1,318.44,5.5,-0.5,1,2.25,60.47017543859649,1146.917660818713,,,,,,,2024-10-15,M60-31
20241015135148,2024-10-15 13:51:48,31,M60-31,750,967,166,126,267,28,0,60,2.78,0.0,0.0,0.0,2366.78,5.5,0.8,0.13,0.73,,,,,,270.0,320.0,530.0,900.0,12.0,1.0,2.0,10.0,0.0,20241015_31,中型,1522.0,4.0,,,M60,,,0.0,26.8,84.1,355,0.472,0.355,1883,0.398,1133,24.8,7.9,16.9,20.3,1.511,10,1.0,78.3530864197531,101.5,9.37157623301956,76.52000000000001,78.77142857142859,78.771,2.9396,,6.61,6.61,413.92,18.1,318.44,5.5,0.0,0,25.25,60.986792452830194,1075.4004402515725,,,,,,,2024-10-15,M60-31
20241015135555,2024-10-15 13:55:55,32,M60-31,490,633,104,80,174,19,0,39,1.86,0.0,0.0,0.0,1540.86,6.0,1.27,0.0,1.44,,,,,,270.0,320.0,530.0,900.0,12.0,1.0,2.0,10.0,0.0,20241015_32,中型,1522.0,4.0,,,M60,,,0.0,26.8,84.1,232,0.46,0.345,1227,0.399,737,25.0,8.2,16.8,20.3,1.504,10,0.65,66.81666666666668,78.9,6.016244543957502,65.22,68.25999999999998,105.015,2.9396,,6.61,6.61,413.92,18.1,318.44,6.0,0.5,1,-20.41,60.986792452830194,1075.4004402515725,,,,,,,2024-10-15,M60-31
20241015143703,2024-10-15 14:37:03,33,M60-31,691,891,151,116,245,26,0,57,2.56,0.0,0.0,0.0,2179.56,5.5,0.87,0.29,0.91,,,,,,270.0,320.0,530.0,980.0,9.0,3.0,2.0,12.0,0.0,20241015_33,中型,1522.0,4.0,,,M60,,,0.0,26.8,84.1,328,0.473,0.354,1733,0.399,1042,25.3,7.9,17.4,20.4,1.508,10,0.92,76.14878048780488,93.9,8.005748603841614,73.56,76.17586206896551,82.8,2.9396,,6.61,6.61,413.92,18.1,318.44,5.5,-0.5,1,15.25,60.986792452830194,1075.4004402515725,,,,,,,2024-10-15,M60-31
20241015144121,2024-10-15 14:41:21,34,M60-31,682,883,154,114,244,27,0,52,2.42,0.0,0.0,0.0,2158.42,5.5,0.88,0.0,1.03,,,,,,270.0,320.0,530.0,980.0,9.0,3.0,2.0,12.0,0.0,20241015_34,中型,1522.0,4.0,,,M60,,,0.0,26.8,84.1,323,0.467,0.353,1719,0.397,1037,24.5,8.4,16.1,20.3,1.521,10,0.91,74.77317073170732,87.9,7.672107364334462,74.02000000000001,75.1655172413793,82.599,2.9396,,6.61,6.61,413.92,18.1,318.44,5.5,0.0,0,13.25,60.986792452830194,1075.4004402515725,,,,,,,2024-10-15,M60-31
20241015152002,2024-10-15 15:20:02,41,M60-31,693,890,154,110,247,27,0,56,2.56,0.0,0.0,0.0,2179.56,6.5,0.92,-0.29,0.79,,,,,,270.0,320.0,530.0,980.0,10.0,3.0,2.0,12.0,0.0,20241015_41,中型,1655.0,1.0,,,M60,,,0.0,26.8,84.1,330,0.445,0.333,1737,0.399,1044,25.2,8.2,17.0,20.2,1.506,10,0.92,78.63448275862069,96.6,9.51813547357784,75.08000000000001,80.98064516129033,88.022,2.9396,,6.61,6.61,413.92,18.1,318.44,6.5,1.0,1,11.31,54.38125,874.6317708333333,,,,,,,2024-10-15,M60-31
20241015152626,2024-10-15 15:26:26,42,M60-31,695,890,156,110,246,27,0,54,2.56,0.0,0.0,0.0,2180.56,6.5,0.92,0.0,0.79,,,,,,270.0,320.0,530.0,980.0,10.0,3.0,2.0,12.0,0.0,20241015_42,中型,1655.0,1.0,,,M60,,,0.0,26.8,84.1,327,0.447,0.336,1741,0.399,1046,24.8,8.3,16.5,20.1,1.505,10,0.92,78.62247191011237,98.4,10.36535665612918,71.78,83.16129032258064,90.393,2.9396,,6.61,6.61,413.92,18.1,318.44,6.5,0.0,0,11.31,54.38125,874.6317708333333,,,,,,,2024-10-15,M60-31
20241015160535,2024-10-15 16:05:35,49,M60-31,700,889,155,111,245,28,0,56,2.56,0.0,0.0,0.0,2186.56,6.5,1.83,0.72,0.68,,,,,,270.0,320.0,530.0,980.0,10.0,3.0,2.0,12.0,0.0,20241015_49,中型,1655.0,1.0,,,M60,,,0.0,26.8,84.1,329,0.453,0.337,1744,0.401,1044,25.5,8.5,17.0,20.1,1.491,10,0.92,80.22048192771084,98.1,10.320056026701195,72.55999999999999,85.94482758620688,93.418,2.9396,,6.61,6.61,413.92,18.1,318.44,6.5,0.0,0,12.31,54.38125,874.6317708333333,,,,,,,2024-10-15,M60-31
20241015160958,2024-10-15 16:09:58,50,M60-31,695,890,157,113,242,30,0,56,2.55,0.0,0.0,0.0,2185.55,6.0,0.89,0.43,0.79,,,,,,270.0,320.0,530.0,980.0,10.0,3.0,2.0,12.0,0.0,20241015_50,中型,1655.0,1.0,,,M60,,,0.0,26.8,84.1,328,0.467,0.345,1742,0.399,1047,26.2,9.1,17.1,20.2,1.506,10,0.92,76.54166666666667,95.4,9.513802108282238,71.08,79.47000000000001,86.38,2.9396,,6.61,6.61,413.92,18.1,318.44,6.0,-0.5,1,12.59,54.38125,874.6317708333333,,,,,,,2024-10-15,M60-31
20241016075220,2024-10-16 07:52:20,2,M60-24,745,970,164,129,268,29,0,58,2.42,0.0,0.0,0.0,2365.42,5.0,0.78,-0.13,1.04,,,,,,270.0,320.0,530.0,900.0,12.0,1.0,2.0,10.0,0.0,20241016_2,中型,840.0,2.0,,,M60,,,0.0,27.8,79.9,355,0.481,0.363,1879,0.396,1134,24.5,8.2,16.3,20.5,1.522,10,1.0,84.44891304347826,107.6,10.288115712096266,80.29999999999998,84.80303030303031,84.803,2.9396,,6.61,6.61,413.92,18.1,318.44,5.0,-1.0,1,22.87,,,,,,,,,2024-10-16,M60-24
20241016075721,2024-10-16 07:57:21,3,M60-24,487,632,107,82,174,20,0,37,1.66,0.0,0.0,0.0,1540.66,5.5,0.0,0.0,1.28,,,,,,270.0,320.0,530.0,900.0,12.0,1.0,2.0,10.0,0.0,20241016_3,中型,840.0,2.0,,,M60,,,0.0,27.8,79.9,231,0.471,0.355,1226,0.397,739,24.7,8.7,16.0,20.3,1.517,10,0.65,71.56373626373626,83.4,6.038803398016343,67.28,71.5625,110.096,2.9396,,6.61,6.61,413.92,18.1,318.44,5.5,0.5,1,-18.75,,,,,,,,,2024-10-16,M60-24
20241016083439,2024-10-16 08:34:39,5,M60-24,748,968,168,129,264,30,0,58,2.44,0.0,0.0,0.0,2367.44,5.0,0.78,0.27,0.83,,,,,,270.0,320.0,530.0,900.0,11.0,1.0,2.0,10.0,0.0,20241016_5,中型,1012.0,3.0,,,M60,,,0.0,27.8,79.9,352,0.489,0.366,1884,0.397,1136,25.0,8.5,16.5,20.3,1.519,10,1.0,79.43132530120482,100.8,9.69805504921232,75.52000000000001,77.63793103448276,77.638,2.9396,,6.61,6.61,413.92,18.1,318.44,5.0,-0.5,1,22.87,66.62619047619049,466.38333333333344,,,,,,,2024-10-16,M60-24
20241016083911,2024-10-16 08:39:11,6,M60-24,486,634,106,82,172,18,0,39,1.66,0.0,0.0,0.0,1538.66,5.5,0.0,-0.21,1.6,,,,,,270.0,320.0,530.0,900.0,11.0,1.0,2.0,10.0,0.0,20241016_6,中型,1012.0,3.0,,,M60,,,0.0,27.8,79.9,229,0.477,0.358,1226,0.396,740,24.9,7.9,17.0,20.2,1.523,10,0.65,68.28072289156626,81.9,6.177757573266718,64.6,66.82413793103449,102.806,2.9396,,6.61,6.61,413.92,18.1,318.44,5.5,0.5,1,-18.75,66.62619047619049,466.38333333333344,,,,,,,2024-10-16,M60-24
20241016092149,2024-10-16 09:21:49,13,M60-24,752,968,166,126,267,27,0,60,2.49,0.0,0.0,0.0,2368.49,5.5,0.8,0.4,0.83,,,,,,270.0,320.0,530.0,900.0,12.0,1.0,2.0,10.0,0.0,20241016_13,中型,1012.0,3.0,,,M60,,,0.0,27.8,79.9,354,0.472,0.356,1886,0.399,1134,24.6,7.6,16.9,20.3,1.508,10,1.0,77.10365853658537,98.9,11.117361122246011,72.92,77.05172413793105,77.052,2.9396,,6.61,6.61,413.92,18.1,318.44,5.5,0.0,0,25.25,66.62619047619049,466.38333333333344,,,,,,,2024-10-16,M60-24
20241016092557,2024-10-16 09:25:57,14,M60-24,488,633,106,79,173,18,0,39,1.69,0.0,0.0,0.0,1537.69,6.0,0.0,-0.41,1.44,,,,,,270.0,320.0,530.0,900.0,12.0,1.0,2.0,10.0,0.0,20241016_14,中型,1012.0,3.0,,,M60,,,0.0,27.8,79.9,230,0.457,0.343,1227,0.398,739,24.8,7.8,17.0,20.1,1.514,10,0.65,67.26666666666667,79.1,5.568695571708904,65.82000000000001,68.42142857142856,105.264,2.9396,,6.61,6.61,413.92,18.1,318.44,6.0,0.5,1,-21.41,66.62619047619049,466.38333333333344,,,,,,,2024-10-16,M60-24
20241016130414,2024-10-16 13:04:14,26,M60-31,626,806,137,102,222,24,0,51,2.35,0.0,0.0,0.0,1970.35,6.0,0.99,0.32,1.13,,,,,,290.0,340.0,530.0,980.0,8.0,3.0,2.0,13.0,0.0,20241016_26,中型,1350.0,1.0,,,M60,,,0.0,26.9,83.8,297,0.459,0.343,1569,0.399,943,25.3,8.1,17.2,20.3,1.506,10,0.83,70.58780487804877,85.0,6.805402987008629,68.46000000000001,69.69655172413792,83.972,2.9396,,6.61,6.61,413.92,18.1,318.44,6.0,0.0,0,1.59,57.23826086956522,1097.0666666666668,,,,,,,2024-10-16,M60-31
20241016130754,2024-10-16 13:07:54,27,M60-31,620,795,136,97,219,23,0,50,2.32,0.0,0.0,0.0,1942.32,6.5,1.04,0.0,1.02,,,,,,290.0,340.0,530.0,980.0,8.0,3.0,2.0,13.0,0.0,20241016_27,中型,1350.0,1.0,,,M60,,,0.0,26.9,83.8,292,0.443,0.332,1551,0.4,931,25.0,7.9,17.1,20.1,1.502,10,0.82,73.55952380952382,90.4,8.06242193092685,70.08,75.09333333333332,91.577,2.9396,,6.61,6.61,413.92,18.1,318.44,6.5,0.5,1,-1.69,57.23826086956522,1097.0666666666668,,,,,,,2024-10-16,M60-31
20241016135341,2024-10-16 13:53:41,30,M60-31,758,968,169,119,268,28,0,61,2.77,0.0,0.0,0.0,2373.77,6.5,0.85,0.26,0.83,,,,,,270.0,320.0,530.0,900.0,11.0,1.0,2.0,10.0,0.0,20241016_30,中型,1520.0,2.0,,,M60,,,0.0,26.9,83.8,357,0.444,0.333,1895,0.4,1137,24.9,7.8,17.1,20.1,1.5,10,1.0,78.95609756097562,101.4,10.563721830742756,73.76,80.65517241379311,80.655,2.9396,,6.61,6.61,413.92,18.1,318.44,6.5,0.0,0,20.31,65.88396226415094,1163.95,,,,,,,2024-10-16,M60-31
20241016135749,2024-10-16 13:57:49,31,M60-31,494,633,105,75,174,18,0,38,1.87,0.0,0.0,0.0,1538.87,7.0,0.0,0.0,1.44,,,,,,270.0,320.0,530.0,900.0,11.0,1.0,2.0,10.0,0.0,20241016_31,中型,1520.0,2.0,,,M60,,,0.0,26.9,83.8,230,0.431,0.326,1232,0.401,738,24.3,7.8,16.5,19.8,1.494,10,0.65,65.32650602409639,77.3,5.66541152892995,64.54,66.33103448275861,102.048,2.9396,,6.61,6.61,413.92,18.1,318.44,7.0,0.5,1,-22.07,65.88396226415094,1163.95,,,,,,,2024-10-16,M60-31
20241016143318,2024-10-16 14:33:18,33,M60-31,697,889,152,110,246,25,0,54,2.58,0.0,0.0,0.0,2175.58,6.5,0.92,0.29,0.68,,,,,,270.0,320.0,530.0,980.0,9.0,3.0,2.0,12.0,0.0,20241016_33,中型,1520.0,2.0,,,M60,,,0.0,26.9,83.8,325,0.447,0.338,1738,0.401,1041,24.3,7.7,16.6,20.0,1.494,10,0.92,74.69880952380953,90.0,8.633730833572239,73.38,75.7,82.283,2.9396,,6.61,6.61,413.92,18.1,318.44,6.5,-0.5,1,11.31,65.88396226415094,1163.95,,,,,,,2024-10-16,M60-31
20241016143944,2024-10-16 14:39:44,34,M60-31,684,881,154,108,244,25,0,54,2.51,0.0,0.0,0.0,2152.51,6.5,0.93,-0.58,0.8,,,,,,270.0,320.0,530.0,980.0,9.0,3.0,2.0,12.0,0.0,20241016_34,中型,1520.0,2.0,,,M60,,,0.0,26.9,83.8,323,0.443,0.334,1719,0.398,1035,24.5,7.7,16.7,20.0,1.513,10,0.91,76.60722891566266,93.5,8.169924025727033,74.1,77.79310344827587,85.487,2.9396,,6.61,6.61,413.92,18.1,318.44,6.5,0.0,0,9.31,65.88396226415094,1163.95,,,,,,,2024-10-16,M60-31
20241016152144,2024-10-16 15:21:44,42,M60-31,689,881,151,107,244,25,0,57,2.51,0.0,0.0,0.0,2156.51,6.5,0.0,0.15,0.8,,,,,,270.0,320.0,530.0,980.0,11.0,3.0,2.0,12.0,0.0,20241016_42,中型,1700.0,3.0,,,M60,,,0.0,26.9,83.8,326,0.439,0.328,1721,0.4,1032,25.2,7.7,17.5,20.1,1.498,10,0.91,74.1590361445783,92.9,8.774731467343873,70.62,76.1448275862069,83.676,2.9396,,6.61,6.61,413.92,18.1,318.44,6.5,0.0,0,8.31,62.755208333333336,1004.0833333333334,,,,,,,2024-10-16,M60-31
20241016152614,2024-10-16 15:26:14,43,M60-31,692,881,156,108,244,26,0,54,2.5,0.0,0.0,0.0,2163.5,6.5,0.93,0.58,0.8,,,,,,270.0,320.0,530.0,980.0,11.0,3.0,2.0,12.0,0.0,20241016_43,中型,1700.0,3.0,,,M60,,,0.0,26.9,83.8,324,0.443,0.333,1729,0.4,1037,24.7,8.0,16.7,20.0,1.499,10,0.91,77.2297619047619,92.9,9.644660251760149,71.60000000000001,81.78333333333333,89.872,2.9396,,6.61,6.61,413.92,18.1,318.44,6.5,0.0,0,9.31,62.755208333333336,1004.0833333333334,,,,,,,2024-10-16,M60-31
20241016160852,2024-10-16 16:08:52,51,M60-31,692,882,153,104,245,26,0,56,2.5,0.0,0.0,0.0,2160.5,7.0,0.0,0.14,0.92,,,,,,270.0,320.0,530.0,980.0,10.0,3.0,2.0,12.0,0.0,20241016_51,中型,1700.0,3.0,,,M60,,,0.0,26.9,83.8,327,0.424,0.318,1727,0.401,1035,25.1,8.0,17.1,20.0,1.496,10,0.91,76.75487804878048,96.5,9.545515515075262,70.14000000000001,78.89310344827587,86.696,2.9396,,6.61,6.61,413.92,18.1,318.44,7.0,0.5,1,6.93,62.755208333333336,1004.0833333333334,,,,,,,2024-10-16,M60-31
20241016161332,2024-10-16 16:13:32,52,M60-31,691,882,153,104,245,26,0,54,2.49,0.0,0.0,0.0,2157.49,7.0,0.0,0.0,0.92,,,,,,270.0,320.0,530.0,980.0,10.0,3.0,2.0,12.0,0.0,20241016_52,中型,1700.0,3.0,,,M60,,,0.0,26.9,83.8,325,0.424,0.32,1726,0.4,1035,24.6,8.0,16.6,19.9,1.498,10,0.91,72.72345679012345,94.1,9.345101993048477,66.44,72.94285714285714,80.157,2.9396,,6.61,6.61,413.92,18.1,318.44,7.0,0.0,0,6.93,62.755208333333336,1004.0833333333334,,,,,,,2024-10-16,M60-31
20241017075249,2024-10-17 07:52:49,2,M60-24,750,969,171,122,264,31,0,58,2.41,0.0,0.0,0.0,2367.41,6.0,0.83,-0.4,0.94,,,,,,270.0,320.0,530.0,900.0,13.0,2.0,2.0,10.0,0.0,20241017_2,中型,840.0,4.0,,,M60,,,0.0,28.0,74.3,353,0.462,0.346,1890,0.397,1140,25.2,8.8,16.4,20.1,1.52,10,1.0,81.72168674698794,104.6,10.598443261372076,77.66,83.17586206896551,83.176,2.9396,,6.61,6.61,413.92,18.1,318.44,6.0,-1.0,1,21.59,,,,,,,,,2024-10-17,M60-24
20241017075721,2024-10-17 07:57:21,3,M60-24,491,635,108,77,174,21,0,37,1.62,0.0,0.0,0.0,1544.62,6.5,0.0,-0.2,1.76,,,,,,270.0,320.0,530.0,900.0,13.0,2.0,2.0,10.0,0.0,20241017_3,中型,840.0,4.0,,,M60,,,0.0,28.0,74.3,232,0.443,0.332,1234,0.398,743,25.0,9.1,15.9,20.0,1.513,10,0.65,70.64883720930234,81.4,6.0887380635117925,65.9,71.68333333333334,110.282,2.9396,,6.61,6.61,413.92,18.1,318.44,6.5,0.5,1,-21.69,,,,,,,,,2024-10-17,M60-24
