Repository: Vincent626/concrete-strength-analysis

# 🎯 S60 & M60 混凝土強度預測模型訓練成果報告

> **更新日期**: 2026-02-04  
> **專案目標**: 建立 S60/M60 混凝土 28 天抗壓強度預測模型

---

## 📋 摘要

本專案針對 S60（小型）與 M60（中型）離心混凝土管配比，建立機器學習預測模型。透過配料特徵分析，預測 28 天抗壓強度，並識別影響強度的關鍵因素。

### 主要成果

| 模型 | 樣本數 | R² | MAE (kgf/cm²) | 狀態 |
|:---|---:|---:|---:|:---|
| **S60** | 46 | **0.360** | 28 | ✅ 可用 |
| **M60** | 52 | **0.206** | 25 | ✅ 可用 |

---

## 📈 模型效能比較
> **說明**：S60 模型 R²=0.360，M60 模型 R²=0.206，兩者皆具有預測能力。S60 表現較佳，預測誤差約 28 kgf/cm²。

---

## 📊 強度分布比較
> **說明**：S60 與 M60 的強度分布相似，平均約 605 kgf/cm²，皆高於設計強度 510 kgf/cm²（紅色虛線）。

---

File: S60_M60_dataset_v9_shared.csv (part 19 of 138)
match_key,日期及時間,序,配比 ,耗用骨材1,耗用骨材2,耗用骨材3,耗用水,耗用泥料1,耗用泥料2,耗用泥料3,耗用泥料4,耗用藥劑1,耗用藥劑2,耗用藥劑3,耗用藥劑4,耗用小計,表面水骨材1,誤差%水,誤差%骨材1,誤差%骨材2,坍度(cm),混凝土溫度(℃),試體1強度(X1),試體2強度(X2),試體3強度(X3),加料轉速,慢速轉速,中速轉速,高速轉速,加料時間,慢速時間,中速時間,高速時間,總降水量,cp_key,類型,入池,蒸養池,離心開始,離心結束,母體,平均強度,強度_原始,強度_修正,環境溫度,環境濕度,膠結料總量,水灰比,水膠比,骨材總量,砂石比,粗骨材總量,水泥取代率,矽灰取代率,爐石取代率,漿體比例,粗細骨材比,月份,拌合米數,平均電流,最大電流,電流標準差,最終電流,穩定階段平均電流,單位體積穩定電流,砂_FM,砂_Mud,六分_FM,三分_FM,水泥砂漿_28天平均強度,水泥_流動性,水泥砂漿_7天平均強度,設定扣水率(%),扣水率_變動幅度,扣水率_是否變更,水量微調偏離度,蒸養實際平均溫度,蒸養實際總積溫,蒸養實際階段1溫度,蒸養實際階段2溫度,蒸養實際階段3溫度,實際離心平均轉速,實際離心平均電流,實際離心總能量,日期,配比
20241017083707,2024-10-17 08:37:07,5,M60-24,751,969,168,122,268,27,0,58,2.4,0.0,0.0,0.0,2365.4,6.0,0.83,-0.27,0.94,,,,,,270.0,320.0,530.0,900.0,12.0,2.0,2.0,10.0,0.0,20241017_5,中型,1010.0,1.0,,,M60,,,0.0,28.0,74.3,353,0.455,0.346,1888,0.398,1137,24.1,7.6,16.4,20.1,1.514,10,1.0,81.86117647058822,106.1,10.435483518408516,75.1,82.67241379310344,82.672,2.9396,,6.61,6.61,413.92,18.1,318.44,6.0,-0.5,1,21.59,67.21190476190475,470.4833333333332,,,,,,,2024-10-17,M60-24
20241017084125,2024-10-17 08:41:25,6,M60-24,508,652,109,80,180,19,0,41,1.66,0.0,0.0,0.0,1590.66,6.5,1.27,0.2,1.4,,,,,,270.0,320.0,530.0,900.0,12.0,2.0,2.0,10.0,0.0,20241017_6,中型,1010.0,1.0,,,M60,,,0.0,28.0,74.3,240,0.444,0.333,1269,0.4,761,25.0,7.9,17.1,20.1,1.498,10,0.67,70.25697674418603,80.5,6.399864473450116,65.82000000000001,69.55333333333333,103.811,2.9396,,6.61,6.61,413.92,18.1,318.44,6.5,0.5,1,-18.69,67.21190476190475,470.4833333333332,,,,,,,2024-10-17,M60-24
20241017092441,2024-10-17 09:24:41,13,M60-24,755,969,165,119,264,28,0,62,2.44,0.0,0.0,0.0,2364.44,6.5,0.85,-0.13,0.94,,,,,,270.0,320.0,530.0,845.0,12.0,2.0,2.0,10.0,0.0,20241017_13,中型,1010.0,1.0,,,M60,,,0.0,28.0,74.3,354,0.451,0.336,1889,0.4,1134,25.4,7.9,17.5,20.0,1.502,10,1.0,78.20740740740742,102.0,11.677051227824132,73.42,80.11071428571428,80.111,2.9396,,6.61,6.61,413.92,18.1,318.44,6.5,0.0,0,20.31,67.21190476190475,470.4833333333332,,,,,,,2024-10-17,M60-24
20241017092910,2024-10-17 09:29:10,14,M60-24,503,644,105,76,175,17,0,39,1.66,0.0,0.0,0.0,1560.66,7.0,1.33,0.2,1.58,,,,,,270.0,320.0,530.0,845.0,12.0,2.0,2.0,10.0,0.0,20241017_14,中型,1010.0,1.0,,,M60,,,0.0,28.0,74.3,231,0.434,0.329,1252,0.402,749,24.2,7.4,16.9,19.7,1.489,10,0.66,67.64096385542169,78.8,6.279533328999766,64.2,67.32068965517242,102.001,2.9396,,6.61,6.61,413.92,18.1,318.44,7.0,0.5,1,-21.07,67.21190476190475,470.4833333333332,,,,,,,2024-10-17,M60-24
20241017130255,2024-10-17 13:02:55,26,M60-31,625,805,133,99,221,23,0,51,2.39,0.0,0.0,0.0,1959.39,6.5,1.02,-0.32,1.0,,,,,,290.0,340.0,530.0,980.0,10.0,3.0,2.0,13.0,0.0,20241017_26,中型,1351.0,3.0,,,M60,,,0.0,27.5,79.1,295,0.448,0.336,1563,0.4,938,25.1,7.8,17.3,20.1,1.501,10,0.83,71.46428571428571,83.6,6.497062392180882,68.82000000000001,69.87333333333332,84.185,2.9396,,6.61,6.61,413.92,18.1,318.44,6.5,-0.5,1,0.31,60.34869565217392,1155.6775217391305,,,,,,,2024-10-17,M60-31
20241017130735,2024-10-17 13:07:35,27,M60-31,624,795,137,94,219,24,0,48,2.31,0.0,0.0,0.0,1943.31,7.0,1.08,0.16,1.02,,,,,,290.0,340.0,530.0,980.0,10.0,3.0,2.0,13.0,0.0,20241017_27,中型,1351.0,3.0,,,M60,,,0.0,27.5,79.1,291,0.429,0.323,1556,0.401,932,24.7,8.2,16.5,19.8,1.494,10,0.82,72.74166666666667,87.4,6.633845547345202,68.94000000000001,72.95666666666666,88.972,2.9396,,6.61,6.61,413.92,18.1,318.44,7.0,0.5,1,-3.07,60.34869565217392,1155.6775217391305,,,,,,,2024-10-17,M60-31
20241017135329,2024-10-17 13:53:29,30,M60-31,755,967,168,119,267,28,0,60,2.83,0.0,0.0,0.0,2366.83,6.5,0.85,-0.13,0.73,,,,,,270.0,320.0,530.0,900.0,13.0,3.0,2.0,10.0,0.0,20241017_30,中型,1525.0,4.0,,,M60,,,0.0,27.5,79.1,355,0.446,0.335,1890,0.399,1135,24.8,7.9,16.9,20.1,1.503,10,1.0,77.45853658536586,96.0,9.130062260620562,74.78,80.37241379310343,80.372,2.9396,,6.61,6.61,413.92,18.1,318.44,6.5,-0.5,1,20.31,61.00952380952381,1072.7507936507936,,,,,,,2024-10-17,M60-31
20241017135753,2024-10-17 13:57:53,31,M60-31,492,632,106,76,170,22,0,39,1.89,0.0,0.0,0.0,1538.89,7.0,1.33,-0.4,1.28,,,,,,270.0,320.0,530.0,900.0,13.0,3.0,2.0,10.0,0.0,20241017_31,中型,1525.0,4.0,,,M60,,,0.0,27.5,79.1,231,0.447,0.329,1230,0.4,738,26.4,9.5,16.9,20.0,1.5,10,0.65,69.48470588235294,78.8,5.696407658130908,66.7,70.18965517241381,107.984,2.9396,,6.61,6.61,413.92,18.1,318.44,7.0,0.5,1,-21.07,61.00952380952381,1072.7507936507936,,,,,,,2024-10-17,M60-31
20241017143813,2024-10-17 14:38:13,33,M60-31,687,881,147,108,245,25,0,54,2.6,0.0,0.0,0.0,2149.6,6.5,0.93,-0.15,0.8,,,,,,270.0,320.0,530.0,980.0,9.0,3.0,2.0,12.0,0.0,20241017_33,中型,1525.0,4.0,,,M60,,,0.0,27.5,79.1,324,0.441,0.333,1715,0.401,1028,24.4,7.7,16.7,20.1,1.496,10,0.91,79.03048780487805,99.5,10.229437304511157,70.35999999999999,85.03448275862071,93.444,2.9396,,6.61,6.61,413.92,18.1,318.44,6.5,-0.5,1,9.31,61.00952380952381,1072.7507936507936,,,,,,,2024-10-17,M60-31
20241017144246,2024-10-17 14:42:46,34,M60-31,685,884,152,111,244,25,0,55,2.56,0.0,0.0,0.0,2158.56,6.0,0.91,0.0,1.14,,,,,,270.0,320.0,530.0,980.0,9.0,3.0,2.0,12.0,0.0,20241017_34,中型,1525.0,4.0,,,M60,,,0.0,27.5,79.1,324,0.455,0.343,1721,0.398,1036,24.7,7.7,17.0,20.2,1.512,10,0.91,74.23734939759035,88.9,7.887212631518742,71.58000000000001,75.38620689655173,82.842,2.9396,,6.61,6.61,413.92,18.1,318.44,6.0,-0.5,1,10.59,61.00952380952381,1072.7507936507936,,,,,,,2024-10-17,M60-31
20241017152619,2024-10-17 15:26:19,41,M60-31,690,883,151,107,245,26,0,54,2.57,0.0,0.0,0.0,2158.57,6.5,0.0,0.29,1.03,,,,,,270.0,320.0,530.0,980.0,9.0,3.0,2.0,12.0,0.0,20241017_41,中型,1700.0,1.0,,,M60,,,0.0,27.5,79.1,325,0.437,0.329,1724,0.4,1034,24.6,8.0,16.6,20.0,1.499,10,0.91,74.20121951219514,92.7,8.360133239433608,68.24,76.78275862068965,84.377,2.9396,,6.61,6.61,413.92,18.1,318.44,6.5,0.5,1,8.31,61.32708333333333,981.2333333333332,,,,,,,2024-10-17,M60-31
20241017153117,2024-10-17 15:31:17,42,M60-31,690,882,154,108,246,25,0,56,2.57,0.0,0.0,0.0,2163.57,6.5,0.93,0.29,0.92,,,,,,270.0,320.0,530.0,980.0,9.0,3.0,2.0,12.0,0.0,20241017_42,中型,1700.0,1.0,,,M60,,,0.0,27.5,79.1,327,0.439,0.33,1726,0.4,1036,24.8,7.6,17.1,20.1,1.501,10,0.91,72.71325301204818,89.0,8.55203450865288,67.41999999999999,75.46206896551725,82.925,2.9396,,6.61,6.61,413.92,18.1,318.44,6.5,0.0,0,9.31,61.32708333333333,981.2333333333332,,,,,,,2024-10-17,M60-31
20241017161144,2024-10-17 16:11:44,48,M60-31,698,882,156,108,246,25,0,55,2.55,0.0,0.0,0.0,2172.55,6.5,0.93,1.45,0.92,,,,,,270.0,320.0,530.0,980.0,10.0,2.0,2.0,12.0,0.0,20241017_48,中型,1700.0,1.0,,,M60,,,0.0,27.5,79.1,326,0.439,0.331,1736,0.402,1038,24.5,7.7,16.9,20.0,1.487,10,0.91,76.37710843373495,92.3,10.086330070419416,69.84,82.26551724137929,90.402,2.9396,,6.61,6.61,413.92,18.1,318.44,6.5,0.0,0,9.31,61.32708333333333,981.2333333333332,,,,,,,2024-10-17,M60-31
20241017161650,2024-10-17 16:16:50,49,M60-31,681,871,154,110,241,26,0,55,2.49,0.0,0.0,0.0,2140.49,6.0,0.0,0.59,0.81,,,,,,270.0,320.0,530.0,980.0,10.0,2.0,2.0,12.0,0.0,20241017_49,中型,1700.0,1.0,,,M60,,,0.0,27.5,79.1,322,0.456,0.342,1706,0.399,1025,25.2,8.1,17.1,20.2,1.505,10,0.9,79.30240963855422,93.8,10.57747066930025,68.86,85.19310344827588,94.659,2.9396,,6.61,6.61,413.92,18.1,318.44,6.0,-0.5,1,9.59,61.32708333333333,981.2333333333332,,,,,,,2024-10-17,M60-31
20241018075245,2024-10-18 07:52:45,2,M60-24,751,970,171,122,267,28,0,60,2.45,0.0,0.0,0.0,2371.45,6.0,0.83,-0.27,1.04,,,,,,270.0,320.0,530.0,900.0,13.0,0.0,2.0,10.0,0.0,20241018_2,中型,840.0,3.0,,,M60,,,0.0,27.9,77.3,355,0.457,0.344,1892,0.397,1141,24.8,7.9,16.9,20.1,1.519,10,1.0,86.43111111111111,109.6,12.212194674399525,77.42,92.1741935483871,92.174,2.9396,,6.61,6.61,413.92,18.1,318.44,6.0,0.0,0,21.59,,,,,,,,,2024-10-18,M60-24
20241018075723,2024-10-18 07:57:23,3,M60-24,489,635,110,79,172,18,0,38,1.66,0.0,0.0,0.0,1542.66,6.0,0.0,-0.2,1.76,,,,,,270.0,320.0,530.0,900.0,13.0,0.0,2.0,10.0,0.0,20241018_3,中型,840.0,3.0,,,M60,,,0.0,27.9,77.3,228,0.459,0.346,1234,0.396,745,24.6,7.9,16.7,19.9,1.524,10,0.65,72.5876404494382,84.8,6.587966903048863,66.8,74.09032258064518,113.985,2.9396,,6.61,6.61,413.92,18.1,318.44,6.0,0.0,0,-21.41,,,,,,,,,2024-10-18,M60-24
20241018083706,2024-10-18 08:37:06,5,M60-24,751,969,167,122,268,26,0,60,2.44,0.0,0.0,0.0,2365.44,6.0,0.83,-0.27,0.94,,,,,,270.0,320.0,530.0,900.0,12.0,0.0,2.0,10.0,0.0,20241018_5,中型,1011.0,2.0,,,M60,,,0.0,27.9,77.3,354,0.455,0.345,1887,0.398,1136,24.3,7.3,16.9,20.1,1.513,10,1.0,83.5888888888889,110.6,13.212666948850051,74.52000000000001,88.8892857142857,88.889,2.9396,,6.61,6.61,413.92,18.1,318.44,6.0,0.0,0,21.59,66.12619047619047,462.8833333333333,,,,,,,2024-10-18,M60-24
20241018084125,2024-10-18 08:41:25,6,M60-24,489,634,105,82,173,17,0,37,1.67,0.0,0.0,0.0,1538.67,5.5,0.0,0.41,1.6,,,,,,270.0,320.0,530.0,900.0,12.0,0.0,2.0,10.0,0.0,20241018_6,中型,1011.0,2.0,,,M60,,,0.0,27.9,77.3,227,0.474,0.361,1228,0.398,739,23.8,7.5,16.3,20.1,1.511,10,0.65,65.41807228915663,80.5,6.530376556576037,62.67999999999999,65.08275862068966,100.127,2.9396,,6.61,6.61,413.92,18.1,318.44,5.5,-0.5,1,-18.75,66.12619047619047,462.8833333333333,,,,,,,2024-10-18,M60-24
20241018091648,2024-10-18 09:16:48,11,M60-24,749,969,168,126,267,26,0,60,2.46,0.0,0.0,0.0,2367.46,5.5,0.8,0.0,0.94,,,,,,270.0,320.0,530.0,900.0,13.0,1.0,2.0,10.0,0.0,20241018_11,中型,1011.0,2.0,,,M60,,,0.0,27.9,77.3,353,0.472,0.357,1886,0.397,1137,24.4,7.4,17.0,20.3,1.518,10,1.0,77.39268292682927,106.2,11.51163547626874,70.84,74.55862068965519,74.559,2.9396,,6.61,6.61,413.92,18.1,318.44,5.5,0.0,0,25.25,66.12619047619047,462.8833333333333,,,,,,,2024-10-18,M60-24
20241018092107,2024-10-18 09:21:07,12,M60-24,488,633,105,79,173,18,0,40,1.67,0.0,0.0,0.0,1537.67,6.0,0.0,-0.41,1.44,,,,,,270.0,320.0,530.0,900.0,13.0,1.0,2.0,10.0,0.0,20241018_12,中型,1011.0,2.0,,,M60,,,0.0,27.9,77.3,231,0.457,0.342,1226,0.398,738,25.1,7.8,17.3,20.2,1.512,10,0.65,69.8710843373494,82.5,6.266444008443664,64.62,71.84827586206897,110.536,2.9396,,6.61,6.61,413.92,18.1,318.44,6.0,0.5,1,-21.41,66.12619047619047,462.8833333333333,,,,,,,2024-10-18,M60-24
20241018130231,2024-10-18 13:02:31,24,M60-31,625,806,138,102,222,24,0,51,2.38,0.0,0.0,0.0,1970.38,6.0,0.99,0.16,1.13,,,,,,290.0,340.0,530.0,980.0,12.0,8.0,2.0,13.0,0.0,20241018_24,中型,1400.0,1.0,,,M60,,,0.0,27.3,82.5,297,0.459,0.343,1569,0.398,944,25.3,8.1,17.2,20.3,1.51,10,0.83,76.88452380952381,90.3,8.132569646732632,72.61999999999999,80.16666666666667,96.586,2.9396,,6.61,6.61,413.92,18.1,318.44,6.0,0.0,0,1.59,59.896491228070175,1138.0333333333333,,,,,,,2024-10-18,M60-31
20241018130701,2024-10-18 13:07:01,25,M60-31,618,796,134,100,219,23,0,48,2.36,0.0,0.0,0.0,1940.36,6.0,1.01,0.16,1.14,,,,,,290.0,340.0,530.0,980.0,12.0,8.0,2.0,13.0,0.0,20241018_25,中型,1400.0,1.0,,,M60,,,0.0,27.3,82.5,290,0.457,0.345,1548,0.399,930,24.5,7.9,16.6,20.1,1.505,10,0.82,77.32409638554218,93.2,8.674232584526937,74.67999999999999,77.46896551724139,94.474,2.9396,,6.61,6.61,413.92,18.1,318.44,6.0,0.0,0,-0.41,59.896491228070175,1138.0333333333333,,,,,,,2024-10-18,M60-31
20241018140014,2024-10-18 14:00:14,29,M60-36,750,968,167,126,268,30,0,58,3.12,0.0,0.0,0.0,2370.12,5.5,0.8,0.13,0.83,,,,,,270.0,320.0,530.0,900.0,11.0,0.0,2.0,10.0,0.0,20241018_29,中型,1535.0,3.0,,,M60,,,0.0,27.3,82.5,356,0.47,0.354,1885,0.398,1135,24.7,8.4,16.3,20.4,1.513,10,1.0,78.22317073170731,100.5,11.237310445298798,73.12,79.23103448275862,79.231,2.9396,,6.61,6.61,413.92,18.1,318.44,5.5,-0.5,1,25.25,64.30096153846155,1119.9084134615389,,,,,,,2024-10-18,M60-36
20241018140441,2024-10-18 14:04:41,30,M60-36,488,632,106,80,173,21,0,39,2.15,0.0,0.0,0.0,1541.15,6.0,1.27,-0.41,1.28,,,,,,270.0,320.0,530.0,900.0,11.0,0.0,2.0,10.0,0.0,20241018_30,中型,1535.0,3.0,,,M60,,,0.0,27.3,82.5,233,0.462,0.343,1226,0.398,738,25.8,9.0,16.7,20.3,1.512,10,0.65,67.83529411764705,77.6,5.9567797435774645,62.52,69.25862068965516,106.552,2.9396,,6.61,6.61,413.92,18.1,318.44,6.0,0.5,1,-20.41,64.30096153846155,1119.9084134615389,,,,,,,2024-10-18,M60-36
20241018144136,2024-10-18 14:41:36,34,M60-31,688,883,149,108,245,27,0,53,2.58,0.0,0.0,0.0,2155.58,6.5,0.93,0.0,1.03,,,,,,270.0,320.0,530.0,980.0,13.0,4.0,2.0,12.0,0.0,20241018_34,中型,1535.0,3.0,,,M60,,,0.0,27.3,82.5,325,0.441,0.332,1720,0.4,1032,24.6,8.3,16.3,20.1,1.5,10,0.91,77.69404761904762,97.4,9.3994218564669,72.78,81.49999999999999,89.56,2.9396,,6.61,6.61,413.92,18.1,318.44,6.5,0.5,1,9.31,64.30096153846155,1119.9084134615389,,,,,,,2024-10-18,M60-31
20241018144613,2024-10-18 14:46:13,35,M60-31,688,883,151,110,244,27,0,55,2.6,0.0,0.0,0.0,2160.6,6.0,0.0,0.44,1.03,,,,,,270.0,320.0,530.0,980.0,13.0,4.0,2.0,12.0,0.0,20241018_35,中型,1535.0,3.0,,,M60,,,0.0,27.3,82.5,326,0.451,0.337,1722,0.4,1034,25.2,8.3,16.9,20.2,1.503,10,0.91,76.6674418604651,92.7,9.238071401724712,70.84,80.47666666666667,88.436,2.9396,,6.61,6.61,413.92,18.1,318.44,6.0,-0.5,1,9.59,64.30096153846155,1119.9084134615389,,,,,,,2024-10-18,M60-31
20241018153056,2024-10-18 15:30:56,42,M60-31,683,882,152,110,245,27,0,55,2.78,0.0,0.0,0.0,2156.78,6.0,0.0,-0.29,0.92,,,,,,270.0,320.0,530.0,980.0,10.0,3.0,2.0,12.0,0.0,20241018_42,中型,1705.0,2.0,,,M60,,,0.0,27.3,82.5,327,0.449,0.336,1717,0.398,1034,25.1,8.3,16.8,20.3,1.514,10,0.91,78.6392857142857,100.7,9.968068278462065,70.96,79.69,87.571,2.9396,,6.61,6.61,413.92,18.1,318.44,6.0,0.0,0,9.59,64.80842105263157,1031.534035087719,,,,,,,2024-10-18,M60-31
20241018153533,2024-10-18 15:35:33,43,M60-31,687,883,152,112,245,26,0,56,2.75,0.0,0.0,0.0,2163.75,6.0,1.82,0.29,1.03,,,,,,270.0,320.0,530.0,980.0,10.0,3.0,2.0,12.0,0.0,20241018_43,中型,1705.0,2.0,,,M60,,,0.0,27.3,82.5,327,0.457,0.343,1722,0.399,1035,25.1,8.0,17.1,20.3,1.507,10,0.91,76.33170731707317,96.5,8.760065681466378,69.85999999999999,79.14482758620689,86.972,2.9396,,6.61,6.61,413.92,18.1,318.44,6.0,0.0,0,11.59,64.80842105263157,1031.534035087719,,,,,,,2024-10-18,M60-31
20241018161610,2024-10-18 16:16:10,50,M60-31,686,882,155,111,244,27,0,55,2.76,0.0,0.0,0.0,2162.76,6.0,0.91,0.15,0.92,,,,,,270.0,320.0,530.0,980.0,10.0,3.0,2.0,12.0,0.0,20241018_50,中型,1705.0,2.0,,,M60,,,0.0,27.3,82.5,326,0.455,0.34,1723,0.398,1037,25.2,8.3,16.9,20.2,1.512,10,0.91,75.12823529411766,88.1,8.149826584437328,72.04,75.99310344827585,83.509,2.9396,,6.61,6.61,413.92,18.1,318.44,6.0,0.0,0,10.59,64.80842105263157,1031.534035087719,,,,,,,2024-10-18,M60-31
20241018162118,2024-10-18 16:21:18,51,M60-31,682,885,155,111,246,27,0,55,2.76,0.0,0.0,0.0,2163.76,6.0,0.91,-0.44,1.26,,,,,,270.0,320.0,530.0,980.0,10.0,3.0,2.0,12.0,0.0,20241018_51,中型,1705.0,2.0,,,M60,,,0.0,27.3,82.5,328,0.451,0.338,1722,0.396,1040,25.0,8.2,16.8,20.3,1.525,10,0.91,75.93373493975902,92.6,8.51744173804954,69.22,79.07241379310345,86.893,2.9396,,6.61,6.61,413.92,18.1,318.44,6.0,0.0,0,10.59,64.80842105263157,1031.534035087719,,,,,,,2024-10-18,M60-31
20241019075439,2024-10-19 07:54:39,2,M60-24,757,971,165,121,268,31,0,59,2.5,0.0,0.0,0.0,2374.5,6.0,0.0,0.53,1.15,,,,,,270.0,320.0,530.0,900.0,12.0,2.0,2.0,10.0,0.0,20241019_2,中型,845.0,4.0,,,M60,,,0.0,27.0,81.9,358,0.451,0.338,1893,0.4,1136,25.1,8.7,16.5,20.2,1.501,10,1.0,85.3158415841584,106.5,10.0359821224942,78.98,86.76857142857145,86.769,2.9396,,6.61,6.61,413.92,18.1,318.44,6.0,0.0,0,20.59,,,,,,,,,2024-10-19,M60-24
20241019075943,2024-10-19 07:59:43,3,M60-24,491,636,108,78,175,20,0,40,1.77,0.0,0.0,0.0,1549.77,6.5,1.3,-0.2,1.92,,,,,,270.0,320.0,530.0,900.0,12.0,2.0,2.0,10.0,0.0,20241019_3,中型,845.0,4.0,,,M60,,,0.0,27.0,81.9,235,0.446,0.332,1235,0.398,744,25.5,8.5,17.0,20.2,1.515,10,0.65,72.88837209302325,83.5,5.948410352523765,71.04,73.69,113.369,2.9396,,6.61,6.61,413.92,18.1,318.44,6.5,0.5,1,-20.69,,,,,,,,,2024-10-19,M60-24
20241019083950,2024-10-19 08:39:50,5,M60-24,753,970,166,122,267,26,0,57,2.64,0.0,0.0,0.0,2363.64,6.0,0.83,0.0,1.04,,,,,,270.0,320.0,530.0,900.0,13.0,2.0,2.0,10.0,0.0,20241019_5,中型,1010.0,1.0,,,M60,,,0.0,27.0,81.9,350,0.457,0.349,1889,0.399,1136,23.7,7.4,16.3,20.0,1.509,10,1.0,79.83703703703704,102.4,10.104777557791929,75.14000000000001,80.65714285714286,80.657,2.9396,,6.61,6.61,413.92,18.1,318.44,6.0,-0.5,1,21.59,66.85238095238095,467.9666666666667,,,,,,,2024-10-19,M60-24
20241019084443,2024-10-19 08:44:43,6,M60-24,489,636,107,80,175,19,0,37,1.77,0.0,0.0,0.0,1544.77,6.0,1.27,-0.2,1.92,,,,,,270.0,320.0,530.0,900.0,13.0,2.0,2.0,10.0,0.0,20241019_6,中型,1010.0,1.0,,,M60,,,0.0,27.0,81.9,231,0.457,0.346,1232,0.397,743,24.2,8.2,16.0,20.2,1.519,10,0.65,71.17804878048781,82.8,6.777131999892132,63.78000000000001,72.7896551724138,111.984,2.9396,,6.61,6.61,413.92,18.1,318.44,6.0,0.0,0,-20.41,66.85238095238095,467.9666666666667,,,,,,,2024-10-19,M60-24
20241019092335,2024-10-19 09:23:35,12,M60-24,754,970,166,124,269,27,0,60,2.68,0.0,0.0,0.0,2372.68,5.8,0.81,0.4,1.04,,,,,,270.0,320.0,530.0,900.0,12.0,2.0,2.0,10.0,0.0,20241019_12,中型,1010.0,1.0,,,M60,,,0.0,27.0,81.9,356,0.461,0.348,1890,0.399,1136,24.4,7.6,16.9,20.3,1.507,10,1.0,80.10617283950617,101.7,10.343845855446496,76.02000000000001,84.67142857142856,84.671,2.9396,,6.61,6.61,413.92,18.1,318.44,5.8,-0.2,1,21.5,66.85238095238095,467.9666666666667,,,,,,,2024-10-19,M60-24
20241019092751,2024-10-19 09:27:51,13,M60-24,488,634,108,81,174,20,0,38,1.8,0.0,0.0,0.0,1544.8,5.8,1.25,-0.2,1.6,,,,,,270.0,320.0,530.0,900.0,12.0,2.0,2.0,10.0,0.0,20241019_13,中型,1010.0,1.0,,,M60,,,0.0,27.0,81.9,232,0.466,0.349,1230,0.397,742,25.0,8.6,16.4,20.3,1.52,10,0.65,67.93703703703703,79.8,6.521615425955471,62.6,67.93214285714285,104.511,2.9396,,6.61,6.61,413.92,18.1,318.44,5.8,0.0,0,-21.5,66.85238095238095,467.9666666666667,,,,,,,2024-10-19,M60-24
20241019130239,2024-10-19 13:02:39,25,M60-31,630,805,136,89,222,26,0,49,2.33,0.0,0.0,0.0,1959.33,8.0,0.0,-0.94,1.0,,,,,,290.0,340.0,530.0,980.0,14.0,4.0,2.0,13.0,0.0,20241019_25,中型,1355.0,2.0,,,M60,,,0.0,26.9,84.8,297,0.401,0.3,1571,0.401,941,25.3,8.8,16.5,19.7,1.494,10,0.83,73.46172839506174,86.6,7.5133390499375965,70.32,71.99642857142858,86.743,2.9396,,6.61,6.61,413.92,18.1,318.44,8.0,2.2,1,-1.86,60.798245614035096,1160.233187134503,,,,,,,2024-10-19,M60-31
20241019130617,2024-10-19 13:06:17,26,M60-31,630,796,136,88,219,25,0,49,2.51,0.0,0.0,0.0,1945.51,8.0,1.15,0.16,1.14,,,,,,290.0,340.0,530.0,980.0,14.0,4.0,2.0,13.0,0.0,20241019_26,中型,1355.0,2.0,,,M60,,,0.0,26.9,84.8,293,0.402,0.3,1562,0.403,932,25.3,8.5,16.7,19.6,1.479,10,0.82,76.44814814814815,91.7,8.059640513857925,72.1,78.24642857142855,95.422,2.9396,,6.61,6.61,413.92,18.1,318.44,8.0,0.0,0,-2.86,60.798245614035096,1160.233187134503,,,,,,,2024-10-19,M60-31
20241019135647,2024-10-19 13:56:47,29,M60-31,752,968,166,121,268,28,0,60,3.01,0.0,0.0,0.0,2366.01,6.3,1.68,-0.4,0.83,,,,,,270.0,320.0,530.0,900.0,10.0,0.0,2.0,10.0,0.0,20241019_29,中型,1525.0,4.0,,,M60,,,0.0,26.9,84.8,356,0.451,0.34,1886,0.399,1134,24.7,7.9,16.9,20.2,1.508,10,1.0,77.1719512195122,97.8,10.533249034231208,72.74,77.71379310344827,77.714,2.9396,,6.61,6.61,413.92,18.1,318.44,6.3,-1.7,1,29.0,62.66857142857142,1101.9223809523808,,,,,,,2024-10-19,M60-31
20241019140152,2024-10-19 14:01:52,30,M60-31,490,633,107,79,175,23,0,39,2.05,0.0,0.0,0.0,1548.05,6.3,1.28,-0.2,1.44,,,,,,270.0,320.0,530.0,900.0,10.0,0.0,2.0,10.0,0.0,20241019_30,中型,1525.0,4.0,,,M60,,,0.0,26.9,84.8,237,0.451,0.333,1230,0.398,740,26.2,9.7,16.5,20.4,1.51,10,0.65,65.50864197530863,78.6,5.77106870156976,62.24,63.78928571428571,98.137,2.9396,,6.61,6.61,413.92,18.1,318.44,6.3,0.0,0,-13.0,62.66857142857142,1101.9223809523808,,,,,,,2024-10-19,M60-31
20241019143923,2024-10-19 14:39:23,33,M60-31,700,890,152,106,248,31,0,54,2.76,0.0,0.0,0.0,2183.76,7.0,0.95,0.14,0.79,,,,,,270.0,320.0,530.0,980.0,9.0,3.0,2.0,12.0,0.0,20241019_33,中型,1525.0,4.0,,,M60,,,0.0,26.9,84.8,333,0.427,0.318,1742,0.402,1042,25.5,9.3,16.2,20.1,1.489,10,0.92,76.80246913580248,99.3,10.087517960069585,71.66,76.62142857142858,83.284,2.9396,,6.61,6.61,413.92,18.1,318.44,7.0,0.7,1,8.93,62.66857142857142,1101.9223809523808,,,,,,,2024-10-19,M60-31
20241019144410,2024-10-19 14:44:10,34,M60-31,692,884,155,105,245,28,0,55,2.74,0.0,0.0,0.0,2166.74,7.0,0.96,0.14,1.14,,,,,,270.0,320.0,530.0,980.0,9.0,3.0,2.0,12.0,0.0,20241019_34,中型,1525.0,4.0,,,M60,,,0.0,26.9,84.8,328,0.429,0.32,1731,0.4,1039,25.3,8.5,16.8,20.0,1.501,10,0.91,76.34252873563217,95.5,8.671032925568943,75.12,75.64193548387097,83.123,2.9396,,6.61,6.61,413.92,18.1,318.44,7.0,0.0,0,7.93,62.66857142857142,1101.9223809523808,,,,,,,2024-10-19,M60-31
20241019152607,2024-10-19 15:26:07,38,M60-31,699,893,154,106,247,29,0,55,2.78,0.0,0.0,0.0,2185.78,7.0,0.95,0.0,1.13,,,,,,270.0,320.0,530.0,980.0,10.0,3.0,2.0,12.0,0.0,20241019_38,中型,1705.0,1.0,,,M60,,,0.0,26.9,84.8,331,0.429,0.32,1746,0.4,1047,25.4,8.8,16.6,20.0,1.498,10,0.92,74.99146341463415,95.0,8.588665264704948,71.22,72.94482758620688,79.288,2.9396,,6.61,6.61,413.92,18.1,318.44,7.0,0.0,0,8.93,61.79999999999999,983.6499999999996,,,,,,,2024-10-19,M60-31
20241019153259,2024-10-19 15:32:59,39,M60-31,687,884,153,104,245,34,0,56,2.75,0.0,0.0,0.0,2165.75,7.0,0.0,-0.58,1.14,,,,,,270.0,320.0,530.0,980.0,10.0,3.0,2.0,12.0,0.0,20241019_39,中型,1705.0,1.0,,,M60,,,0.0,26.9,84.8,335,0.424,0.31,1724,0.398,1037,26.9,10.1,16.7,20.3,1.509,10,0.91,76.18148148148148,98.1,9.788593905394114,72.35999999999999,74.98928571428571,82.406,2.9396,,6.61,6.61,413.92,18.1,318.44,7.0,0.0,0,6.93,61.79999999999999,983.6499999999996,,,,,,,2024-10-19,M60-31
20241019162111,2024-10-19 16:21:11,47,M60-31,700,892,157,106,245,31,0,54,2.8,0.0,0.0,0.0,2187.8,7.0,0.95,0.14,1.02,,,,,,270.0,320.0,530.0,980.0,10.0,3.0,2.0,12.0,0.0,20241019_47,中型,1705.0,1.0,,,M60,,,0.0,26.9,84.8,330,0.433,0.321,1749,0.4,1049,25.8,9.4,16.4,20.0,1.499,10,0.92,71.36219512195122,96.9,10.679027089191392,70.38,77.43103448275862,84.164,2.9396,,6.61,6.61,413.92,18.1,318.44,7.0,0.0,0,8.93,61.79999999999999,983.6499999999996,,,,,,,2024-10-19,M60-31
20241019162536,2024-10-19 16:25:36,48,M60-31,692,882,153,105,245,31,0,54,2.73,0.0,0.0,0.0,2164.73,7.0,0.96,0.14,0.92,,,,,,270.0,320.0,530.0,980.0,10.0,3.0,2.0,12.0,0.0,20241019_48,中型,1705.0,1.0,,,M60,,,0.0,26.9,84.8,330,0.429,0.318,1727,0.401,1035,25.8,9.4,16.4,20.1,1.496,10,0.91,75.0,95.3,8.276845585094975,71.7,74.75357142857142,82.147,2.9396,,6.61,6.61,413.92,18.1,318.44,7.0,0.0,0,7.93,61.79999999999999,983.6499999999996,,,,,,,2024-10-19,M60-31
20241021075929,2024-10-21 07:59:29,2,M60-24,760,972,164,115,269,34,0,60,2.6,0.0,0.0,0.0,2376.6,7.0,0.88,0.0,1.25,,,,,,270.0,320.0,530.0,900.0,14.0,3.0,1.0,10.0,0.0,20241021_2,中型,847.0,3.0,,,M60,,,0.0,26.4,77.9,363,0.428,0.317,1896,0.401,1136,25.9,9.4,16.5,20.1,1.495,10,1.0,85.10952380952382,104.1,10.567680051837511,82.86,87.4366666666667,87.437,2.9396,,6.42,6.61,471.4,18.9,350.93333333333334,7.0,0.0,0,17.93,,,,,,,,,2024-10-21,M60-24
20241021080418,2024-10-21 08:04:18,3,M60-24,498,635,110,73,175,21,0,38,1.74,0.0,0.0,0.0,1551.74,7.5,1.39,0.2,1.76,,,,,,270.0,320.0,530.0,900.0,14.0,3.0,1.0,10.0,0.0,20241021_3,中型,847.0,3.0,,,M60,,,0.0,26.4,77.9,234,0.417,0.312,1243,0.401,745,25.2,9.0,16.2,19.8,1.496,10,0.65,75.62637362637362,83.6,6.662290718562579,73.34,79.165625,121.793,2.9396,,6.42,6.61,471.4,18.9,350.93333333333334,7.5,0.5,1,-20.29,,,,,,,,,2024-10-21,M60-24
20241021084419,2024-10-21 08:44:19,5,M60-24,752,970,165,126,268,28,0,58,2.65,0.0,0.0,0.0,2369.65,5.5,0.8,0.4,1.04,,,,,,270.0,320.0,530.0,900.0,14.0,3.0,1.0,10.0,0.0,20241021_5,中型,1023.0,2.0,,,M60,,,0.0,26.4,77.9,354,0.47,0.356,1887,0.399,1135,24.3,7.9,16.4,20.3,1.509,10,1.0,80.72,107.9,12.533003958959483,72.61999999999999,85.09310344827584,85.093,2.9396,,6.42,6.61,471.4,18.9,350.93333333333334,5.5,-2.0,1,25.25,68.12142857142857,476.85,,,,,,,2024-10-21,M60-24
20241021084828,2024-10-21 08:48:28,6,M60-24,489,637,103,83,173,18,0,36,1.78,0.0,0.0,0.0,1540.78,5.5,1.22,0.41,2.08,,,,,,270.0,320.0,530.0,900.0,14.0,3.0,1.0,10.0,0.0,20241021_6,中型,1023.0,2.0,,,M60,,,0.0,26.4,77.9,227,0.48,0.366,1229,0.398,740,23.8,7.9,15.9,20.1,1.513,10,0.65,68.5919540229885,79.8,6.271413311003057,64.86,70.05161290322579,107.772,2.9396,,6.42,6.61,471.4,18.9,350.93333333333334,5.5,0.0,0,-17.75,68.12142857142857,476.85,,,,,,,2024-10-21,M60-24
20241021093254,2024-10-21 09:32:54,13,M60-31,753,968,169,129,268,27,0,60,3.01,0.0,0.0,0.0,2377.01,5.0,0.78,0.94,0.83,,,,,,270.0,320.0,530.0,900.0,13.0,3.0,1.0,10.0,0.0,20241021_13,中型,1023.0,2.0,,,M60,,,0.0,26.4,77.9,355,0.481,0.363,1890,0.398,1137,24.5,7.6,16.9,20.4,1.51,10,1.0,76.21951219512194,99.1,10.446990919601754,69.92,75.26896551724138,75.269,2.9396,,6.42,6.61,471.4,18.9,350.93333333333334,5.0,-0.5,1,22.87,68.12142857142857,476.85,,,,,,,2024-10-21,M60-31
20241021093657,2024-10-21 09:36:57,14,M60-31,486,637,108,83,175,18,0,38,2.01,0.0,0.0,0.0,1547.01,5.5,1.22,-0.21,2.08,,,,,,270.0,320.0,530.0,900.0,13.0,3.0,1.0,10.0,0.0,20241021_14,中型,1023.0,2.0,,,M60,,,0.0,26.4,77.9,231,0.474,0.359,1231,0.395,745,24.2,7.8,16.5,20.3,1.533,10,0.65,66.71927710843373,77.8,6.018774999073814,62.14,66.17931034482758,101.814,2.9396,,6.42,6.61,471.4,18.9,350.93333333333334,5.5,0.5,1,-17.75,68.12142857142857,476.85,,,,,,,2024-10-21,M60-31
20241021134549,2024-10-21 13:45:49,26,M60-31,745,971,164,130,269,27,0,60,3.02,0.0,0.0,0.0,2369.02,5.0,1.56,-0.13,1.15,,,,,,270.0,320.0,530.0,900.0,11.0,3.0,1.0,10.0,0.0,20241021_26,中型,1510.0,3.0,,,M60,,,0.0,26.1,82.1,356,0.483,0.365,1880,0.396,1135,24.4,7.6,16.9,20.5,1.523,10,1.0,76.41358024691358,98.2,9.887524913254431,70.84,76.87857142857142,76.879,2.9396,,6.42,6.61,471.4,18.9,350.93333333333334,5.0,-0.5,1,23.87,60.50654205607477,1079.0333333333333,,,,,,,2024-10-21,M60-31
20241021135028,2024-10-21 13:50:28,27,M60-31,484,632,108,83,175,19,0,37,2.04,0.0,0.0,0.0,1540.04,5.5,1.22,-0.62,1.28,,,,,,270.0,320.0,530.0,900.0,11.0,3.0,1.0,10.0,0.0,20241021_27,中型,1510.0,3.0,,,M60,,,0.0,26.1,82.1,231,0.474,0.359,1224,0.395,740,24.2,8.2,16.0,20.4,1.529,10,0.65,67.06506024096385,79.4,5.982170975046123,63.74,65.73448275862069,101.13,2.9396,,6.42,6.61,471.4,18.9,350.93333333333334,5.5,0.5,1,-17.75,60.50654205607477,1079.0333333333333,,,,,,,2024-10-21,M60-31
20241021142551,2024-10-21 14:25:51,31,M60-31,686,891,153,118,247,27,0,56,2.77,0.0,0.0,0.0,2180.77,5.0,0.0,0.0,0.91,,,,,,280.0,350.0,530.0,980.0,12.0,3.0,1.0,12.0,0.0,20241021_31,中型,1510.0,3.0,,,M60,,,0.0,26.1,82.1,330,0.478,0.358,1730,0.397,1044,25.2,8.2,17.0,20.6,1.522,10,0.92,72.98395061728394,90.8,8.543576849322385,67.92,72.77857142857142,79.107,2.9396,,6.42,6.61,471.4,18.9,350.93333333333334,5.0,-0.5,1,11.87,60.50654205607477,1079.0333333333333,,,,,,,2024-10-21,M60-31
20241021143024,2024-10-21 14:30:24,32,M60-31,684,880,153,115,245,26,0,54,2.77,0.0,0.0,0.0,2159.77,5.5,1.77,0.29,0.69,,,,,,280.0,350.0,530.0,980.0,12.0,3.0,1.0,12.0,0.0,20241021_32,中型,1510.0,3.0,,,M60,,,0.0,26.1,82.1,325,0.469,0.354,1717,0.398,1033,24.6,8.0,16.6,20.4,1.51,10,0.91,71.1919540229885,92.9,8.309048085661809,67.02,68.79677419354839,75.601,2.9396,,6.42,6.61,471.4,18.9,350.93333333333334,5.5,0.5,1,14.25,60.50654205607477,1079.0333333333333,,,,,,,2024-10-21,M60-31
20241021150547,2024-10-21 15:05:47,34,M60-31,688,881,155,111,245,24,0,54,2.74,0.0,0.0,0.0,2160.74,6.0,0.91,0.44,0.8,,,,,,280.0,350.0,530.0,980.0,10.0,3.0,1.0,12.0,0.0,20241021_34,中型,1630.0,2.0,,,M60,,,0.0,26.1,82.1,323,0.453,0.344,1724,0.399,1036,24.1,7.4,16.7,20.1,1.506,10,0.91,73.5111111111111,94.3,8.812855368896418,68.47999999999999,73.83214285714287,81.134,2.9396,,6.42,6.61,471.4,18.9,350.93333333333334,6.0,0.5,1,10.59,66.73838383838384,1101.1833333333334,,,,,,,2024-10-21,M60-31
20241021151024,2024-10-21 15:10:24,35,M60-31,691,883,153,107,244,25,0,54,2.75,0.0,0.0,0.0,2159.75,6.5,0.0,0.44,1.03,,,,,,280.0,350.0,530.0,980.0,10.0,3.0,1.0,12.0,0.0,20241021_35,中型,1630.0,2.0,,,M60,,,0.0,26.1,82.1,323,0.439,0.331,1727,0.4,1036,24.5,7.7,16.7,19.9,1.499,10,0.91,74.17195121951221,91.9,8.688235308629036,67.98,74.20689655172413,81.546,2.9396,,6.42,6.61,471.4,18.9,350.93333333333334,6.5,0.5,1,8.31,66.73838383838384,1101.1833333333334,,,,,,,2024-10-21,M60-31
20241021154754,2024-10-21 15:47:54,41,M60-31,697,892,154,109,246,27,0,56,2.78,0.0,0.0,0.0,2183.78,6.5,0.0,0.29,1.02,,,,,,280.0,350.0,530.0,980.0,11.0,3.0,1.0,12.0,0.0,20241021_41,中型,1630.0,2.0,,,M60,,,0.0,26.1,82.1,329,0.443,0.331,1743,0.4,1046,25.2,8.2,17.0,20.1,1.501,10,0.92,73.91566265060241,93.2,9.43877521572277,69.46000000000001,71.4,77.609,2.9396,,6.42,6.61,471.4,18.9,350.93333333333334,6.5,0.0,0,10.31,66.73838383838384,1101.1833333333334,,,,,,,2024-10-21,M60-31
20241021155233,2024-10-21 15:52:33,42,M60-31,686,872,154,104,241,26,0,53,2.71,0.0,0.0,0.0,2138.71,7.0,0.97,0.29,0.93,,,,,,280.0,350.0,530.0,980.0,11.0,3.0,1.0,12.0,0.0,20241021_42,中型,1630.0,2.0,,,M60,,,0.0,26.1,82.1,320,0.432,0.325,1712,0.401,1026,24.7,8.1,16.6,19.9,1.496,10,0.9,74.84938271604938,91.6,8.623999293627719,69.8,77.50714285714285,86.119,2.9396,,6.42,6.61,471.4,18.9,350.93333333333334,7.0,0.5,1,6.93,66.73838383838384,1101.1833333333334,,,,,,,2024-10-21,M60-31
20241022075247,2024-10-22 07:52:47,2,M60-24,752,969,163,122,269,29,0,58,2.59,0.0,0.0,0.0,2364.59,6.0,0.83,-0.13,0.94,,,,,,270.0,320.0,530.0,900.0,12.0,1.0,2.0,10.0,0.0,20241022_2,中型,840.0,1.0,,,M60,,,0.0,26.5,84.7,356,0.454,0.343,1884,0.399,1132,24.4,8.1,16.3,20.2,1.505,10,1.0,81.94947368421053,108.7,11.31777245782942,75.44,79.70606060606062,79.706,2.9396,,6.42,6.61,471.4,18.9,350.93333333333334,6.0,-1.0,1,21.59,,,,,,,,,2024-10-22,M60-24
20241022075722,2024-10-22 07:57:22,3,M60-24,490,635,109,78,175,20,0,36,1.81,0.0,0.0,0.0,1544.81,6.5,1.3,-0.41,1.76,,,,,,270.0,320.0,530.0,900.0,12.0,1.0,2.0,10.0,0.0,20241022_3,中型,840.0,1.0,,,M60,,,0.0,26.5,84.7,231,0.446,0.338,1234,0.397,744,24.2,8.7,15.6,20.0,1.518,10,0.65,70.5367816091954,80.6,6.385438084189533,64.53999999999999,69.8741935483871,107.499,2.9396,,6.42,6.61,471.4,18.9,350.93333333333334,6.5,0.5,1,-20.69,,,,,,,,,2024-10-22,M60-24
20241022084005,2024-10-22 08:40:05,6,M60-24,751,970,163,122,268,27,0,57,2.62,0.0,0.0,0.0,2360.62,6.0,0.83,-0.27,1.04,,,,,,270.0,320.0,530.0,900.0,12.0,1.0,2.0,10.0,0.0,20241022_6,中型,1010.0,4.0,,,M60,,,0.0,26.5,84.7,352,0.455,0.347,1884,0.399,1133,23.9,7.7,16.2,20.1,1.509,10,1.0,74.15760869565219,97.9,8.649380898875794,71.18,71.61515151515151,71.615,2.9396,,6.42,6.61,471.4,18.9,350.93333333333334,6.0,-0.5,1,21.59,65.37142857142857,457.6,,,,,,,2024-10-22,M60-24
20241022084439,2024-10-22 08:44:39,7,M60-24,494,636,105,76,174,20,0,35,1.79,0.0,0.0,0.0,1541.79,7.0,1.33,0.0,1.92,,,,,,270.0,320.0,530.0,900.0,12.0,1.0,2.0,10.0,0.0,20241022_7,中型,1010.0,4.0,,,M60,,,0.0,26.5,84.7,229,0.437,0.332,1235,0.4,741,24.0,8.7,15.3,19.8,1.5,10,0.65,66.48170731707317,79.1,5.947783519294013,61.620000000000005,65.66206896551725,101.019,2.9396,,6.42,6.61,471.4,18.9,350.93333333333334,7.0,1.0,1,-21.07,65.37142857142857,457.6,,,,,,,2024-10-22,M60-24
20241022092935,2024-10-22 09:29:35,14,M60-24,759,970,168,115,268,27,0,59,2.66,0.0,0.0,0.0,2368.66,7.0,0.88,-0.13,1.04,,,,,,270.0,320.0,530.0,900.0,12.0,2.0,2.0,10.0,0.0,20241022_14,中型,1010.0,4.0,,,M60,,,0.0,26.5,84.7,354,0.429,0.325,1897,0.4,1138,24.3,7.6,16.7,19.8,1.499,10,1.0,79.51219512195122,101.0,11.01503839263376,75.58,81.9551724137931,81.955,2.9396,,6.42,6.61,471.4,18.9,350.93333333333334,7.0,0.0,0,17.93,65.37142857142857,457.6,,,,,,,2024-10-22,M60-24
20241022093402,2024-10-22 09:34:02,15,M60-24,496,636,106,73,175,18,0,38,1.82,0.0,0.0,0.0,1543.82,7.5,1.39,-0.2,1.92,,,,,,270.0,320.0,530.0,900.0,12.0,2.0,2.0,10.0,0.0,20241022_15,中型,1010.0,4.0,,,M60,,,0.0,26.5,84.7,231,0.417,0.316,1238,0.401,742,24.2,7.8,16.5,19.7,1.496,10,0.65,68.02048192771085,79.4,5.99081141870554,64.85999999999999,67.69310344827586,104.143,2.9396,,6.42,6.61,471.4,18.9,350.93333333333334,7.5,0.5,1,-20.29,65.37142857142857,457.6,,,,,,,2024-10-22,M60-24
20241022130256,2024-10-22 13:02:56,24,M60-31,632,806,136,94,220,24,0,50,2.52,0.0,0.0,0.0,1964.52,7.5,2.17,-0.16,1.13,,,,,,290.0,340.0,530.0,980.0,8.0,4.0,2.0,13.0,0.0,20241022_24,中型,1351.0,2.0,,,M60,,,0.0,25.8,79.9,294,0.427,0.32,1574,0.402,942,25.2,8.2,17.0,19.8,1.491,10,0.83,77.0698795180723,95.1,9.31103419695199,71.02000000000001,77.0103448275862,92.784,2.9396,,6.42,6.61,471.4,18.9,350.93333333333334,7.5,0.0,0,0.71,60.50086956521739,1158.591652173913,,,,,,,2024-10-22,M60-31
20241022130737,2024-10-22 13:07:37,25,M60-31,619,795,135,92,218,22,0,47,2.47,0.0,0.0,0.0,1930.47,7.5,2.22,-1.12,1.02,,,,,,290.0,340.0,530.0,980.0,8.0,4.0,2.0,13.0,0.0,20241022_25,中型,1351.0,2.0,,,M60,,,0.0,25.8,79.9,287,0.422,0.321,1549,0.4,930,24.0,7.7,16.4,19.7,1.502,10,0.82,75.64285714285714,91.6,7.847903658731719,69.88,75.89666666666666,92.557,2.9396,,6.42,6.61,471.4,18.9,350.93333333333334,7.5,0.0,0,-1.29,60.50086956521739,1158.591652173913,,,,,,,2024-10-22,M60-31
20241022135028,2024-10-22 13:50:28,27,M60-31,761,967,167,113,268,27,0,60,2.99,0.0,0.0,0.0,2365.99,7.5,1.8,-0.26,0.73,,,,,,270.0,320.0,530.0,900.0,12.0,1.0,2.0,10.0,0.0,20241022_27,中型,1520.0,1.0,,,M60,,,0.0,25.8,79.9,355,0.422,0.318,1895,0.402,1134,24.5,7.6,16.9,19.8,1.49,10,1.0,80.72528735632183,107.0,12.379555062203002,74.72,77.68709677419355,77.687,2.9396,,6.42,6.61,471.4,18.9,350.93333333333334,7.5,0.0,0,19.71,61.597169811320754,1088.2166666666667,,,,,,,2024-10-22,M60-31
20241022135458,2024-10-22 13:54:58,28,M60-31,495,631,106,71,172,19,0,39,2.02,0.0,0.0,0.0,1535.02,8.0,1.43,-0.8,1.12,,,,,,270.0,320.0,530.0,900.0,12.0,1.0,2.0,10.0,0.0,20241022_28,中型,1520.0,1.0,,,M60,,,0.0,25.8,79.9,230,0.413,0.309,1232,0.402,737,25.2,8.3,17.0,19.6,1.489,10,0.65,69.82926829268294,81.2,6.326820335853183,66.75999999999999,70.77586206896552,108.886,2.9396,,6.42,6.61,471.4,18.9,350.93333333333334,8.0,0.5,1,-19.86,61.597169811320754,1088.2166666666667,,,,,,,2024-10-22,M60-31
20241022143208,2024-10-22 14:32:08,31,M60-31,699,892,150,104,245,26,0,55,2.77,0.0,0.0,0.0,2173.77,7.5,1.96,-0.43,1.02,,,,,,270.0,320.0,530.0,980.0,9.0,3.0,2.0,12.0,0.0,20241022_31,中型,1520.0,1.0,,,M60,,,0.0,25.8,79.9,326,0.424,0.319,1741,0.401,1042,24.8,8.0,16.9,19.8,1.491,10,0.92,78.64390243902439,100.0,10.204101250572991,72.84,80.27241379310344,87.253,2.9396,,6.42,6.61,471.4,18.9,350.93333333333334,7.5,-0.5,1,10.71,61.597169811320754,1088.2166666666667,,,,,,,2024-10-22,M60-31
20241022143658,2024-10-22 14:36:58,32,M60-31,693,881,152,103,243,25,0,55,2.75,0.0,0.0,0.0,2154.75,7.5,1.98,-0.14,0.8,,,,,,270.0,320.0,530.0,980.0,9.0,3.0,2.0,12.0,0.0,20241022_32,中型,1520.0,1.0,,,M60,,,0.0,25.8,79.9,323,0.424,0.319,1726,0.402,1033,24.8,7.7,17.0,19.8,1.491,10,0.91,76.52168674698794,94.4,8.514000492353773,73.36000000000001,76.95517241379311,84.566,2.9396,,6.42,6.61,471.4,18.9,350.93333333333334,7.5,0.0,0,9.71,61.597169811320754,1088.2166666666667,,,,,,,2024-10-22,M60-31
20241022151613,2024-10-22 15:16:13,39,M60-31,700,892,154,104,246,26,0,57,2.76,0.0,0.0,0.0,2181.76,7.5,1.96,-0.28,1.02,,,,,,270.0,320.0,530.0,980.0,10.0,2.0,2.0,12.0,0.0,20241022_39,中型,1655.0,4.0,,,M60,,,0.0,25.8,79.9,329,0.423,0.316,1746,0.401,1046,25.2,7.9,17.3,19.9,1.494,10,0.92,78.30361445783133,97.5,8.911417419786286,72.82000000000001,79.89655172413792,86.844,2.9396,,6.42,6.61,471.4,18.9,350.93333333333334,7.5,0.0,0,10.71,60.92291666666667,979.8435763888888,,,,,,,2024-10-22,M60-31
20241022152054,2024-10-22 15:20:54,40,M60-31,697,883,153,103,244,24,0,56,2.72,0.0,0.0,0.0,2162.72,7.5,1.98,0.43,1.03,,,,,,270.0,320.0,530.0,980.0,10.0,2.0,2.0,12.0,0.0,20241022_40,中型,1655.0,4.0,,,M60,,,0.0,25.8,79.9,324,0.422,0.318,1733,0.402,1036,24.7,7.4,17.3,19.8,1.486,10,0.91,72.52613636363635,90.2,8.341973473702156,67.56000000000002,70.53225806451613,77.508,2.9396,,6.42,6.61,471.4,18.9,350.93333333333334,7.5,0.0,0,9.71,60.92291666666667,979.8435763888888,,,,,,,2024-10-22,M60-31
20241022160027,2024-10-22 16:00:27,47,M60-31,699,891,154,103,246,25,0,56,2.76,0.0,0.0,0.0,2176.76,7.5,0.98,-0.43,0.91,,,,,,270.0,320.0,530.0,980.0,11.0,3.0,2.0,12.0,0.0,20241022_47,中型,1655.0,4.0,,,M60,,,0.0,25.8,79.9,327,0.419,0.315,1744,0.401,1045,24.8,7.6,17.1,19.8,1.495,10,0.92,78.16829268292683,99.7,9.630513980265684,72.4,79.32758620689654,86.226,2.9396,,6.42,6.61,471.4,18.9,350.93333333333334,7.5,0.0,0,9.71,60.92291666666667,979.8435763888888,,,,,,,2024-10-22,M60-31
20241022160529,2024-10-22 16:05:29,48,M60-31,694,885,153,103,243,24,0,56,2.68,0.0,0.0,0.0,2160.68,7.5,1.98,0.0,1.26,,,,,,270.0,320.0,530.0,980.0,11.0,3.0,2.0,12.0,0.0,20241022_48,中型,1655.0,4.0,,,M60,,,0.0,25.8,79.9,323,0.424,0.319,1732,0.401,1038,24.8,7.4,17.3,19.7,1.496,10,0.91,76.78313253012048,95.2,8.878426801883974,72.46000000000001,78.84827586206896,86.646,2.9396,,6.42,6.61,471.4,18.9,350.93333333333334,7.5,0.0,0,9.71,60.92291666666667,979.8435763888888,,,,,,,2024-10-22,M60-31
20241023075253,2024-10-23 07:52:53,2,M60-24,760,970,170,115,266,27,0,60,2.6,0.0,0.0,0.0,2370.6,7.0,0.88,0.0,1.04,,,,,,270.0,320.0,530.0,900.0,14.0,1.0,2.0,10.0,0.0,20241023_2,中型,840.0,3.0,,,M60,,,0.0,25.4,71.4,353,0.432,0.326,1900,0.4,1140,24.6,7.6,17.0,19.8,1.5,10,1.0,83.41585365853659,109.1,11.389623749242812,78.66,84.61379310344827,84.614,2.9396,,6.42,6.61,471.4,18.9,350.93333333333334,7.0,-0.5,1,17.93,,,,,,,,,2024-10-23,M60-24
20241023075734,2024-10-23 07:57:34,3,M60-24,500,637,108,73,170,19,0,38,1.74,0.0,0.0,0.0,1546.74,7.5,1.39,0.6,2.08,,,,,,270.0,320.0,530.0,900.0,14.0,1.0,2.0,10.0,0.0,20241023_3,中型,840.0,3.0,,,M60,,,0.0,25.4,71.4,227,0.429,0.322,1245,0.402,745,25.1,8.4,16.7,19.4,1.49,10,0.65,72.11279069767443,82.6,6.980750884373465,63.92,73.48333333333333,113.051,2.9396,,6.42,6.61,471.4,18.9,350.93333333333334,7.5,0.5,1,-20.29,,,,,,,,,2024-10-23,M60-24
20241023083750,2024-10-23 08:37:50,5,M60-24,754,970,163,119,267,28,0,58,2.59,0.0,0.0,0.0,2361.59,6.5,0.85,-0.26,1.04,,,,,,270.0,320.0,530.0,900.0,13.0,1.0,2.0,10.0,0.0,20241023_5,中型,1003.0,2.0,,,M60,,,0.0,25.4,71.4,353,0.446,0.337,1887,0.4,1133,24.4,7.9,16.4,20.0,1.503,10,1.0,80.00853658536585,101.5,10.773705583723691,74.32000000000001,81.23448275862069,81.234,2.9396,,6.42,6.61,471.4,18.9,350.93333333333334,6.5,-1.0,1,20.31,66.54761904761905,465.83333333333337,,,,,,,2024-10-23,M60-24
20241023084221,2024-10-23 08:42:21,6,M60-24,508,655,108,78,176,19,0,40,1.82,0.0,0.0,0.0,1585.82,7.0,1.3,-0.2,1.87,,,,,,270.0,320.0,530.0,900.0,13.0,1.0,2.0,10.0,0.0,20241023_6,中型,1003.0,2.0,,,M60,,,0.0,25.4,71.4,235,0.443,0.332,1271,0.4,763,25.1,8.1,17.0,19.8,1.502,10,0.67,73.43253012048193,86.5,6.898054701053864,65.76,73.34482758620689,109.47,2.9396,,6.42,6.61,471.4,18.9,350.93333333333334,7.0,0.5,1,-19.07,66.54761904761905,465.83333333333337,,,,,,,2024-10-23,M60-24
20241023092248,2024-10-23 09:22:48,13,M60-24,765,970,167,115,269,25,0,61,2.67,0.0,0.0,0.0,2374.67,7.0,0.88,0.66,1.04,,,,,,270.0,320.0,530.0,900.0,13.0,1.0,2.0,10.0,0.0,20241023_13,中型,1003.0,2.0,,,M60,,,0.0,25.4,71.4,355,0.428,0.324,1902,0.402,1137,24.2,7.0,17.2,19.8,1.486,10,1.0,76.0054347826087,102.9,10.322478259587651,72.62,72.11212121212121,72.112,2.9396,,6.42,6.61,471.4,18.9,350.93333333333334,7.0,0.0,0,17.93,66.54761904761905,465.83333333333337,,,,,,,2024-10-23,M60-24
20241023092725,2024-10-23 09:27:25,14,M60-24,510,656,112,75,178,19,0,42,1.82,0.0,0.0,0.0,1593.82,7.5,1.35,-0.39,2.02,,,,,,270.0,320.0,530.0,900.0,13.0,1.0,2.0,10.0,0.0,20241023_14,中型,1003.0,2.0,,,M60,,,0.0,25.4,71.4,239,0.421,0.314,1278,0.399,768,25.5,7.9,17.6,19.7,1.506,10,0.67,68.98313253012049,82.5,6.430121497795486,65.47999999999999,68.41379310344828,102.11,2.9396,,6.42,6.61,471.4,18.9,350.93333333333334,7.5,0.5,1,-18.29,66.54761904761905,465.83333333333337,,,,,,,2024-10-23,M60-24
20241023130321,2024-10-23 13:03:21,24,M60-31,630,807,135,96,222,24,0,48,2.45,0.0,0.0,0.0,1964.45,7.0,1.05,0.0,1.25,,,,,,290.0,340.0,530.0,980.0,9.0,3.0,2.0,13.0,0.0,20241023_24,中型,1351.0,4.0,,,M60,,,0.0,23.6,75.9,294,0.432,0.327,1572,0.401,942,24.5,8.2,16.3,19.9,1.495,10,0.83,73.50481927710844,88.9,8.382294932823184,70.05999999999999,71.24827586206897,85.841,2.9396,,6.42,6.61,471.4,18.9,350.93333333333334,7.0,-0.5,1,-1.07,58.05826086956522,1111.815695652174,,,,,,,2024-10-23,M60-31
20241023130756,2024-10-23 13:07:56,25,M60-31,636,807,137,93,222,23,0,49,2.44,0.0,0.0,0.0,1969.44,7.5,1.09,0.47,1.25,,,,,,290.0,340.0,530.0,980.0,9.0,3.0,2.0,13.0,0.0,20241023_25,中型,1351.0,4.0,,,M60,,,0.0,23.6,75.9,294,0.419,0.316,1580,0.403,944,24.5,7.8,16.7,19.7,1.484,10,0.83,74.59277108433734,88.8,8.211801427368867,70.47999999999999,74.86896551724139,90.204,2.9396,,6.42,6.61,471.4,18.9,350.93333333333334,7.5,0.5,1,-0.29,58.05826086956522,1111.815695652174,,,,,,,2024-10-23,M60-31
20241023134856,2024-10-23 13:48:56,27,M60-31,758,969,166,115,268,27,0,62,2.88,0.0,0.0,0.0,2367.88,7.0,0.88,-0.26,0.94,,,,,,270.0,320.0,530.0,900.0,13.0,1.0,2.0,10.0,0.0,20241023_27,中型,1520.0,3.0,,,M60,,,0.0,23.6,75.9,357,0.429,0.322,1893,0.4,1135,24.9,7.6,17.4,20.0,1.497,10,1.0,83.6952380952381,106.4,11.241270737797109,75.56,84.79333333333335,84.793,2.9396,,6.42,6.61,471.4,18.9,350.93333333333334,7.0,-0.5,1,17.93,65.17075471698112,1151.35,,,,,,,2024-10-23,M60-31
