Repository: Vincent626/concrete-strength-analysis

# 🎯 S60 & M60 混凝土強度預測模型訓練成果報告

> **更新日期**: 2026-02-04  
> **專案目標**: 建立 S60/M60 混凝土 28 天抗壓強度預測模型

---

## 📋 摘要

本專案針對 S60（小型）與 M60（中型）離心混凝土管配比，建立機器學習預測模型。透過配料特徵分析，預測 28 天抗壓強度，並識別影響強度的關鍵因素。

### 主要成果

| 模型 | 樣本數 | R² | MAE (kgf/cm²) | 狀態 |
|:---|---:|---:|---:|:---|
| **S60** | 46 | **0.360** | 28 | ✅ 可用 |
| **M60** | 52 | **0.206** | 25 | ✅ 可用 |

---

## 📈 模型效能比較
> **說明**：S60 模型 R²=0.360，M60 模型 R²=0.206，兩者皆具有預測能力。S60 表現較佳，預測誤差約 28 kgf/cm²。

---

## 📊 強度分布比較
> **說明**：S60 與 M60 的強度分布相似，平均約 605 kgf/cm²，皆高於設計強度 510 kgf/cm²（紅色虛線）。

---

File: S60_M60_dataset_v9_shared.csv (part 20 of 138)
match_key,日期及時間,序,配比 ,耗用骨材1,耗用骨材2,耗用骨材3,耗用水,耗用泥料1,耗用泥料2,耗用泥料3,耗用泥料4,耗用藥劑1,耗用藥劑2,耗用藥劑3,耗用藥劑4,耗用小計,表面水骨材1,誤差%水,誤差%骨材1,誤差%骨材2,坍度(cm),混凝土溫度(℃),試體1強度(X1),試體2強度(X2),試體3強度(X3),加料轉速,慢速轉速,中速轉速,高速轉速,加料時間,慢速時間,中速時間,高速時間,總降水量,cp_key,類型,入池,蒸養池,離心開始,離心結束,母體,平均強度,強度_原始,強度_修正,環境溫度,環境濕度,膠結料總量,水灰比,水膠比,骨材總量,砂石比,粗骨材總量,水泥取代率,矽灰取代率,爐石取代率,漿體比例,粗細骨材比,月份,拌合米數,平均電流,最大電流,電流標準差,最終電流,穩定階段平均電流,單位體積穩定電流,砂_FM,砂_Mud,六分_FM,三分_FM,水泥砂漿_28天平均強度,水泥_流動性,水泥砂漿_7天平均強度,設定扣水率(%),扣水率_變動幅度,扣水率_是否變更,水量微調偏離度,蒸養實際平均溫度,蒸養實際總積溫,蒸養實際階段1溫度,蒸養實際階段2溫度,蒸養實際階段3溫度,實際離心平均轉速,實際離心平均電流,實際離心總能量,日期,配比
20241023135333,2024-10-23 13:53:33,28,M60-31,514,654,110,75,180,19,0,43,1.98,0.0,0.0,0.0,1596.98,7.5,1.35,0.39,1.71,,,,,,270.0,320.0,530.0,900.0,13.0,1.0,2.0,10.0,0.0,20241023_28,中型,1520.0,3.0,,,M60,,,0.0,23.6,75.9,242,0.417,0.31,1278,0.402,764,25.6,7.9,17.8,19.9,1.486,10,0.67,70.71428571428571,81.9,7.029328743559658,64.88,71.07,106.075,2.9396,,6.42,6.61,471.4,18.9,350.93333333333334,7.5,0.5,1,-18.29,65.17075471698112,1151.35,,,,,,,2024-10-23,M60-31
20241023143316,2024-10-23 14:33:16,32,M60-31,698,893,150,107,247,27,0,53,2.72,0.0,0.0,0.0,2177.72,7.0,1.9,-0.14,1.13,,,,,,270.0,320.0,530.0,980.0,10.0,3.0,2.0,12.0,0.0,20241023_32,中型,1520.0,3.0,,,M60,,,0.0,23.6,75.9,327,0.433,0.327,1741,0.401,1043,24.5,8.3,16.2,20.0,1.494,10,0.92,76.03209876543211,95.3,9.591866759961936,71.3,75.97142857142858,82.578,2.9396,,6.42,6.61,471.4,18.9,350.93333333333334,7.0,-0.5,1,9.93,65.17075471698112,1151.35,,,,,,,2024-10-23,M60-31
20241023143731,2024-10-23 14:37:31,33,M60-31,690,885,154,106,244,25,0,54,2.72,0.0,0.0,0.0,2160.72,7.0,1.92,-0.14,1.26,,,,,,270.0,320.0,530.0,980.0,10.0,3.0,2.0,12.0,0.0,20241023_33,中型,1520.0,3.0,,,M60,,,0.0,23.6,75.9,323,0.434,0.328,1729,0.399,1039,24.5,7.7,16.7,19.9,1.506,10,0.91,75.42409638554217,97.9,9.12022233878002,70.55999999999999,74.59655172413794,81.974,2.9396,,6.42,6.61,471.4,18.9,350.93333333333334,7.0,0.0,0,8.93,65.17075471698112,1151.35,,,,,,,2024-10-23,M60-31
20241023151858,2024-10-23 15:18:58,39,M60-31,704,893,155,104,247,26,0,54,2.71,0.0,0.0,0.0,2185.71,7.5,1.96,0.28,1.13,,,,,,270.0,320.0,530.0,980.0,11.0,3.0,2.0,12.0,0.0,20241023_39,中型,1700.0,2.0,,,M60,,,0.0,23.6,75.9,327,0.421,0.318,1752,0.402,1048,24.5,8.0,16.5,19.7,1.489,10,0.92,77.70952380952383,95.6,9.82730185137327,71.22,79.66,86.587,2.9396,,6.42,6.61,471.4,18.9,350.93333333333334,7.5,0.5,1,10.71,64.97291666666666,1039.5666666666666,,,,,,,2024-10-23,M60-31
20241023152356,2024-10-23 15:23:56,40,M60-31,694,884,152,102,245,25,0,54,2.68,0.0,0.0,0.0,2158.68,7.5,0.99,0.0,1.14,,,,,,270.0,320.0,530.0,980.0,11.0,3.0,2.0,12.0,0.0,20241023_40,中型,1700.0,2.0,,,M60,,,0.0,23.6,75.9,324,0.416,0.315,1730,0.401,1036,24.4,7.7,16.7,19.8,1.493,10,0.91,77.98488372093023,98.2,9.97545263228879,71.88,80.13333333333334,88.059,2.9396,,6.42,6.61,471.4,18.9,350.93333333333334,7.5,0.0,0,8.71,64.97291666666666,1039.5666666666666,,,,,,,2024-10-23,M60-31
20241023160752,2024-10-23 16:07:52,48,M60-31,702,895,157,103,247,26,0,56,2.71,0.0,0.0,0.0,2188.71,7.5,0.98,0.0,1.36,,,,,,270.0,320.0,530.0,980.0,9.0,3.0,2.0,12.0,0.0,20241023_48,中型,1700.0,2.0,,,M60,,,0.0,23.6,75.9,329,0.417,0.313,1754,0.4,1052,24.9,7.9,17.0,19.8,1.499,10,0.92,74.21585365853659,93.1,9.17241981414266,68.66,74.21379310344827,80.667,2.9396,,6.42,6.61,471.4,18.9,350.93333333333334,7.5,0.0,0,9.71,64.97291666666666,1039.5666666666666,,,,,,,2024-10-23,M60-31
20241023161346,2024-10-23 16:13:46,49,M60-31,694,885,153,103,245,26,0,54,2.67,0.0,0.0,0.0,2162.67,7.5,1.98,0.0,1.26,,,,,,270.0,320.0,530.0,980.0,9.0,3.0,2.0,12.0,0.0,20241023_49,中型,1700.0,2.0,,,M60,,,0.0,23.6,75.9,325,0.42,0.317,1732,0.401,1038,24.6,8.0,16.6,19.8,1.496,10,0.91,73.29277108433735,89.0,7.804752693727599,71.38,71.79310344827587,78.894,2.9396,,6.42,6.61,471.4,18.9,350.93333333333334,7.5,0.0,0,9.71,64.97291666666666,1039.5666666666666,,,,,,,2024-10-23,M60-31
20241024075256,2024-10-24 07:52:56,2,M60-24,757,971,166,115,268,27,0,57,2.57,0.0,0.0,0.0,2363.57,7.0,0.88,-0.39,1.15,,,,,,270.0,320.0,530.0,900.0,13.0,1.0,2.0,10.0,0.0,20241024_2,中型,840.0,4.0,,,M60,,,0.0,24.5,70.3,352,0.429,0.327,1894,0.4,1137,23.9,7.7,16.2,19.8,1.502,10,1.0,86.64302325581394,111.9,11.764773401366712,81.88000000000001,88.65333333333334,88.653,2.9396,,6.42,6.61,471.4,18.9,350.93333333333334,7.0,-0.5,1,17.93,,,,,,,,,2024-10-24,M60-24
20241024075724,2024-10-24 07:57:24,3,M60-24,509,653,109,75,178,18,0,39,1.78,0.0,0.0,0.0,1582.78,7.5,1.35,-0.59,1.56,,,,,,270.0,320.0,530.0,900.0,13.0,1.0,2.0,10.0,0.0,20241024_3,中型,840.0,4.0,,,M60,,,0.0,24.5,70.3,235,0.421,0.319,1271,0.4,762,24.3,7.7,16.6,19.6,1.497,10,0.67,74.0906976744186,87.4,7.165203836938507,68.96,77.22,115.254,2.9396,,6.42,6.61,471.4,18.9,350.93333333333334,7.5,0.5,1,-18.29,,,,,,,,,2024-10-24,M60-24
20241024084346,2024-10-24 08:43:46,6,M60-24,757,971,165,120,269,27,0,58,2.59,0.0,0.0,0.0,2369.59,6.5,1.69,0.13,1.15,,,,,,270.0,320.0,530.0,900.0,13.0,1.0,2.0,10.0,0.0,20241024_6,中型,1010.0,1.0,,,M60,,,0.0,24.5,70.3,354,0.446,0.339,1893,0.4,1136,24.0,7.6,16.4,20.0,1.501,10,1.0,76.76463414634146,102.7,9.870062791102065,72.58,75.75517241379309,75.755,2.9396,,6.42,6.61,471.4,18.9,350.93333333333334,6.5,-1.0,1,21.31,63.2547619047619,442.7833333333333,,,,,,,2024-10-24,M60-24
20241024084814,2024-10-24 08:48:14,7,M60-24,514,653,109,75,179,19,0,40,1.78,0.0,0.0,0.0,1590.78,7.5,1.35,0.39,1.56,,,,,,270.0,320.0,530.0,900.0,13.0,1.0,2.0,10.0,0.0,20241024_7,中型,1010.0,1.0,,,M60,,,0.0,24.5,70.3,238,0.419,0.315,1276,0.403,762,24.8,8.0,16.8,19.7,1.482,10,0.67,68.39518072289158,84.3,6.501786661112186,63.8,67.61034482758622,100.911,2.9396,,6.42,6.61,471.4,18.9,350.93333333333334,7.5,1.0,1,-18.29,63.2547619047619,442.7833333333333,,,,,,,2024-10-24,M60-24
20241024092730,2024-10-24 09:27:30,13,M60-24,762,971,166,115,269,27,0,60,2.64,0.0,0.0,0.0,2372.64,7.0,0.88,0.26,1.15,,,,,,270.0,320.0,530.0,900.0,15.0,1.0,2.0,10.0,0.0,20241024_13,中型,1010.0,1.0,,,M60,,,0.0,24.5,70.3,356,0.428,0.323,1899,0.401,1137,24.4,7.6,16.9,19.9,1.492,10,1.0,80.58395061728395,101.2,10.23939929746223,75.76,82.0,82.0,2.9396,,6.42,6.61,471.4,18.9,350.93333333333334,7.0,-0.5,1,17.93,63.2547619047619,442.7833333333333,,,,,,,2024-10-24,M60-24
20241024093342,2024-10-24 09:33:42,14,M60-24,510,656,111,75,180,18,0,41,1.8,0.0,0.0,0.0,1592.8,7.5,1.35,-0.39,2.02,,,,,,270.0,320.0,530.0,900.0,15.0,1.0,2.0,10.0,0.0,20241024_14,中型,1010.0,1.0,,,M60,,,0.0,24.5,70.3,239,0.417,0.314,1277,0.399,767,24.7,7.5,17.2,19.7,1.504,10,0.67,72.87023809523811,83.4,6.382561430922631,68.13999999999999,74.28999999999998,110.881,2.9396,,6.42,6.61,471.4,18.9,350.93333333333334,7.5,0.5,1,-18.29,63.2547619047619,442.7833333333333,,,,,,,2024-10-24,M60-24
20241024130308,2024-10-24 13:03:08,24,M60-36,723,919,156,111,251,27,0,57,3.07,0.0,0.0,0.0,2247.07,7.0,1.83,0.14,0.77,,,,,,290.0,340.0,530.0,980.0,14.0,8.0,2.0,13.0,0.0,20241024_24,中型,1359.0,4.0,,,M60,,,0.0,23.9,76.9,335,0.442,0.331,1798,0.402,1075,25.1,8.1,17.0,19.9,1.487,10,0.95,82.21190476190476,105.0,10.205850385252951,76.32,83.80333333333333,88.214,2.9396,,6.42,6.61,471.4,18.9,350.93333333333334,7.0,-0.5,1,13.93,58.53947368421053,1113.2256578947367,,,,,,,2024-10-24,M60-36
20241024130743,2024-10-24 13:07:43,25,M60-36,717,909,157,109,251,25,0,57,3.03,0.0,0.0,0.0,2228.03,7.0,1.87,0.42,0.78,,,,,,290.0,340.0,530.0,980.0,14.0,8.0,2.0,13.0,0.0,20241024_25,中型,1359.0,4.0,,,M60,,,0.0,23.9,76.9,333,0.434,0.327,1783,0.402,1066,24.6,7.5,17.1,19.9,1.487,10,0.94,81.753488372093,104.5,10.871829371259086,75.93999999999998,84.42333333333332,89.812,2.9396,,6.42,6.61,471.4,18.9,350.93333333333334,7.0,0.0,0,11.93,58.53947368421053,1113.2256578947367,,,,,,,2024-10-24,M60-36
20241024131756,2024-10-24 13:17:56,26,M60-36,231,300,61,30,81,8,0,20,1.09,0.0,0.0,0.0,732.09,8.5,-3.23,0.0,4.17,,,,,,290.0,340.0,530.0,980.0,14.0,8.0,2.0,13.0,0.0,20241024_26,中型,1359.0,4.0,,,M60,,,0.0,23.9,76.9,109,0.37,0.275,592,0.39,361,25.7,7.3,18.3,19.0,1.563,10,0.3,59.99382716049384,64.0,2.809918309915452,59.94,62.02857142857143,206.762,2.9396,,6.42,6.61,471.4,18.9,350.93333333333334,8.5,1.5,1,-54.52,58.53947368421053,1113.2256578947367,,,,,,,2024-10-24,M60-36
20241024140324,2024-10-24 14:03:24,30,M60-31,761,968,162,116,268,27,0,60,2.98,0.0,0.0,0.0,2364.98,7.0,1.75,0.13,0.83,,,,,,270.0,320.0,530.0,900.0,15.0,1.0,2.0,10.0,0.0,20241024_30,中型,1545.0,2.0,,,M60,,,0.0,23.9,76.9,355,0.433,0.327,1891,0.402,1130,24.5,7.6,16.9,19.9,1.485,10,1.0,82.5170731707317,103.3,11.20707316807765,77.32000000000001,87.82068965517242,87.821,2.9396,,6.42,6.61,471.4,18.9,350.93333333333334,7.0,-1.5,1,18.93,64.60970873786408,1114.5174757281554,,,,,,,2024-10-24,M60-31
20241024140759,2024-10-24 14:07:59,31,M60-31,514,652,114,75,180,18,0,43,2.05,0.0,0.0,0.0,1598.05,7.5,1.35,0.39,1.4,,,,,,270.0,320.0,530.0,900.0,15.0,1.0,2.0,10.0,0.0,20241024_31,中型,1545.0,2.0,,,M60,,,0.0,23.9,76.9,241,0.417,0.311,1280,0.402,766,25.3,7.5,17.8,19.8,1.49,10,0.67,73.05609756097559,85.3,7.246060284666313,66.14000000000001,75.0,111.94,2.9396,,6.42,6.61,471.4,18.9,350.93333333333334,7.5,0.5,1,-18.29,64.60970873786408,1114.5174757281554,,,,,,,2024-10-24,M60-31
20241024145341,2024-10-24 14:53:41,38,M60-31,693,892,155,106,247,26,0,55,2.73,0.0,0.0,0.0,2176.73,7.0,0.95,-0.86,1.02,,,,,,270.0,320.0,530.0,980.0,15.0,3.0,2.0,12.0,0.0,20241024_38,中型,1545.0,2.0,,,M60,,,0.0,23.9,76.9,328,0.429,0.323,1740,0.398,1047,24.7,7.9,16.8,20.0,1.511,10,0.92,75.31728395061728,95.1,9.381776268724868,71.72,75.76785714285712,82.356,2.9396,,6.42,6.61,471.4,18.9,350.93333333333334,7.0,-0.5,1,8.93,64.60970873786408,1114.5174757281554,,,,,,,2024-10-24,M60-31
20241024145813,2024-10-24 14:58:13,39,M60-31,693,882,152,101,245,24,0,56,2.67,0.0,0.0,0.0,2155.67,7.5,0.0,-0.14,0.92,,,,,,270.0,320.0,530.0,980.0,15.0,3.0,2.0,12.0,0.0,20241024_39,中型,1545.0,2.0,,,M60,,,0.0,23.9,76.9,325,0.412,0.311,1727,0.401,1034,24.6,7.4,17.2,19.8,1.492,10,0.91,78.07831325301204,96.0,9.646412007827786,74.12,80.86551724137932,88.863,2.9396,,6.42,6.61,471.4,18.9,350.93333333333334,7.5,0.5,1,7.71,64.60970873786408,1114.5174757281554,,,,,,,2024-10-24,M60-31
20241024154837,2024-10-24 15:48:37,46,M60-31,703,891,154,103,246,27,0,56,2.72,0.0,0.0,0.0,2182.72,7.5,0.98,0.14,0.91,,,,,,270.0,320.0,530.0,980.0,10.0,3.0,2.0,12.0,0.0,20241024_46,中型,1725.0,3.0,,,M60,,,0.0,23.9,76.9,329,0.419,0.313,1748,0.402,1045,25.2,8.2,17.0,19.8,1.486,10,0.92,80.66470588235295,99.5,10.060776556185653,76.04,81.68620689655172,88.789,2.9396,,6.42,6.61,471.4,18.9,350.93333333333334,7.5,0.0,0,9.71,65.25376344086023,1016.8711469534052,,,,,,,2024-10-24,M60-31
20241024155314,2024-10-24 15:53:14,47,M60-31,694,883,153,101,244,25,0,57,2.65,0.0,0.0,0.0,2159.65,7.5,0.0,0.0,1.03,,,,,,270.0,320.0,530.0,980.0,10.0,3.0,2.0,12.0,0.0,20241024_47,中型,1725.0,3.0,,,M60,,,0.0,23.9,76.9,326,0.414,0.31,1730,0.401,1036,25.2,7.7,17.5,19.8,1.493,10,0.91,78.36585365853658,92.9,9.102535421547966,76.88000000000001,81.48275862068965,89.541,2.9396,,6.42,6.61,471.4,18.9,350.93333333333334,7.5,0.0,0,7.71,65.25376344086023,1016.8711469534052,,,,,,,2024-10-24,M60-31
20241024163307,2024-10-24 16:33:07,51,M60-31,700,892,149,103,247,25,0,57,2.7,0.0,0.0,0.0,2175.7,7.5,0.98,-0.28,1.02,,,,,,270.0,320.0,530.0,980.0,14.0,3.0,2.0,12.0,0.0,20241024_51,中型,1725.0,3.0,,,M60,,,0.0,23.9,76.9,329,0.417,0.313,1741,0.402,1041,24.9,7.6,17.3,19.9,1.487,10,0.92,78.78414634146341,99.5,9.864428203573802,73.96000000000001,79.88965517241378,86.837,2.9396,,6.42,6.61,471.4,18.9,350.93333333333334,7.5,0.0,0,9.71,65.25376344086023,1016.8711469534052,,,,,,,2024-10-24,M60-31
20241024163749,2024-10-24 16:37:49,52,M60-31,692,884,153,101,247,24,0,54,2.66,0.0,0.0,0.0,2157.66,7.5,0.0,-0.29,1.14,,,,,,270.0,320.0,530.0,980.0,14.0,3.0,2.0,12.0,0.0,20241024_52,中型,1725.0,3.0,,,M60,,,0.0,23.9,76.9,325,0.409,0.311,1729,0.4,1037,24.0,7.4,16.6,19.8,1.499,10,0.91,78.51927710843373,96.3,9.512698650856448,73.54,81.96896551724139,90.076,2.9396,,6.42,6.61,471.4,18.9,350.93333333333334,7.5,0.0,0,7.71,65.25376344086023,1016.8711469534052,,,,,,,2024-10-24,M60-31
20241025075251,2024-10-25 07:52:51,2,M60-24,753,970,170,119,267,28,0,60,2.58,0.0,0.0,0.0,2369.58,6.5,0.85,-0.4,1.04,,,,,,270.0,320.0,530.0,900.0,14.0,2.0,2.0,10.0,0.0,20241025_2,中型,840.0,4.0,,,M60,,,0.0,26.5,74.4,355,0.446,0.335,1893,0.398,1140,24.8,7.9,16.9,20.0,1.514,10,1.0,86.65632183908045,107.2,11.624485663069242,80.02,90.3032258064516,90.303,2.9396,,6.42,6.61,471.4,18.9,350.93333333333334,6.5,-1.0,1,20.31,,,,,,,,,2024-10-25,M60-24
20241025075727,2024-10-25 07:57:27,3,M60-24,505,653,109,80,180,18,0,40,1.83,0.0,0.0,0.0,1586.83,6.5,1.27,-0.39,1.56,,,,,,270.0,320.0,530.0,900.0,14.0,2.0,2.0,10.0,0.0,20241025_3,中型,840.0,4.0,,,M60,,,0.0,26.5,74.4,238,0.444,0.336,1267,0.399,762,24.4,7.6,16.8,20.1,1.509,10,0.67,73.71931818181818,85.4,7.221383302931041,70.14,76.22258064516129,113.765,2.9396,,6.42,6.61,471.4,18.9,350.93333333333334,6.5,0.0,0,-18.69,,,,,,,,,2024-10-25,M60-24
20241025083726,2024-10-25 08:37:26,5,M60-31,750,970,165,123,269,27,0,60,2.9,0.0,0.0,0.0,2366.9,6.0,1.65,-0.4,1.04,,,,,,270.0,320.0,530.0,900.0,12.0,0.0,2.0,10.0,0.0,20241025_5,中型,1001.0,1.0,,,M60,,,0.0,26.5,74.4,356,0.457,0.346,1885,0.398,1135,24.4,7.6,16.9,20.3,1.513,10,1.0,85.8604938271605,108.9,12.328884873550834,76.64,90.68571428571428,90.686,2.9396,,6.42,6.61,471.4,18.9,350.93333333333334,6.0,-0.5,1,22.59,66.26666666666665,463.86666666666656,,,,,,,2024-10-25,M60-31
20241025084151,2024-10-25 08:41:51,6,M60-31,512,665,111,84,183,18,0,39,2.05,0.0,0.0,0.0,1614.05,6.0,1.2,0.0,1.84,,,,,,270.0,320.0,530.0,900.0,12.0,0.0,2.0,10.0,0.0,20241025_6,中型,1001.0,1.0,,,M60,,,0.0,26.5,74.4,240,0.459,0.35,1288,0.398,776,23.8,7.5,16.2,20.1,1.516,10,0.68,67.91428571428571,84.2,6.988155674274232,64.38,67.05,98.603,2.9396,,6.42,6.61,471.4,18.9,350.93333333333334,6.0,0.0,0,-16.41,66.26666666666665,463.86666666666656,,,,,,,2024-10-25,M60-31
20241025091836,2024-10-25 09:18:36,13,M60-31,746,971,164,126,269,26,0,59,2.97,0.0,0.0,0.0,2363.97,5.5,0.8,-0.4,1.15,,,,,,270.0,320.0,530.0,900.0,11.0,0.0,2.0,10.0,0.0,20241025_13,中型,1001.0,1.0,,,M60,,,0.0,26.5,74.4,354,0.468,0.356,1881,0.397,1135,24.0,7.3,16.7,20.3,1.521,10,1.0,78.64186046511628,102.9,10.552388301434464,74.6,76.13666666666667,76.137,2.9396,,6.42,6.61,471.4,18.9,350.93333333333334,5.5,-0.5,1,25.25,66.26666666666665,463.86666666666656,,,,,,,2024-10-25,M60-31
20241025092254,2024-10-25 09:22:54,14,M60-31,509,665,111,84,183,18,0,42,2.04,0.0,0.0,0.0,1614.04,6.0,1.2,-0.59,1.84,,,,,,270.0,320.0,530.0,900.0,11.0,0.0,2.0,10.0,0.0,20241025_14,中型,1001.0,1.0,,,M60,,,0.0,26.5,74.4,243,0.459,0.346,1285,0.396,776,24.7,7.4,17.3,20.3,1.525,10,0.68,68.32976190476191,81.3,6.635488638157719,63.28,67.24,98.882,2.9396,,6.42,6.61,471.4,18.9,350.93333333333334,6.0,0.5,1,-16.41,66.26666666666665,463.86666666666656,,,,,,,2024-10-25,M60-31
20241025130317,2024-10-25 13:03:17,24,M60-31,731,940,157,116,259,27,0,59,2.91,0.0,0.0,0.0,2291.91,6.5,1.75,-0.41,0.97,,,,,,290.0,340.0,530.0,980.0,9.0,3.0,2.0,13.0,0.0,20241025_24,中型,1350.0,3.0,,,M60,,,0.0,26.2,83.0,345,0.448,0.336,1828,0.4,1097,24.9,7.8,17.1,20.1,1.501,10,0.97,80.77407407407406,104.7,10.74016090388904,75.32,82.91428571428571,85.479,2.9396,,6.42,6.61,471.4,18.9,350.93333333333334,6.5,0.5,1,17.31,60.85478260869567,1166.3833333333337,,,,,,,2024-10-25,M60-31
20241025130742,2024-10-25 13:07:42,25,M60-31,729,940,160,116,259,27,0,58,2.89,0.0,0.0,0.0,2291.89,6.5,1.75,-0.68,0.97,,,,,,290.0,340.0,530.0,980.0,9.0,3.0,2.0,13.0,0.0,20241025_25,中型,1350.0,3.0,,,M60,,,0.0,26.2,83.0,344,0.448,0.337,1829,0.399,1100,24.7,7.8,16.9,20.1,1.509,10,0.97,81.62142857142858,102.3,11.172341181820093,75.16,86.30666666666666,88.976,2.9396,,6.42,6.61,471.4,18.9,350.93333333333334,6.5,0.0,0,17.31,60.85478260869567,1166.3833333333337,,,,,,,2024-10-25,M60-31
20241025135939,2024-10-25 13:59:39,29,M60-31,751,969,166,123,269,27,0,62,2.98,0.0,0.0,0.0,2369.98,6.0,1.65,-0.27,0.94,,,,,,270.0,320.0,530.0,900.0,13.0,1.0,2.0,10.0,0.0,20241025_29,中型,1530.0,4.0,,,M60,,,0.0,26.2,83.0,358,0.457,0.344,1886,0.398,1135,24.9,7.5,17.3,20.3,1.511,10,1.0,81.02804878048781,101.6,10.780032064641258,77.04,84.96896551724139,84.969,2.9396,,6.42,6.61,471.4,18.9,350.93333333333334,6.0,-0.5,1,22.59,62.07619047619048,1086.3333333333333,,,,,,,2024-10-25,M60-31
20241025140357,2024-10-25 14:03:57,30,M60-31,511,662,109,82,183,19,0,41,2.08,0.0,0.0,0.0,1609.08,6.5,1.23,-0.58,1.38,,,,,,270.0,320.0,530.0,900.0,13.0,1.0,2.0,10.0,0.0,20241025_30,中型,1530.0,4.0,,,M60,,,0.0,26.2,83.0,243,0.448,0.337,1282,0.399,771,24.7,7.8,16.9,20.2,1.509,10,0.68,70.80117647058825,81.2,6.18688354728628,65.58,71.70689655172414,105.451,2.9396,,6.42,6.61,471.4,18.9,350.93333333333334,6.5,0.5,1,-16.69,62.07619047619048,1086.3333333333333,,,,,,,2024-10-25,M60-31
20241025144525,2024-10-25 14:45:25,34,M60-31,693,891,154,111,246,25,0,55,2.75,0.0,0.0,0.0,2177.75,6.5,1.83,-0.29,0.91,,,,,,270.0,320.0,530.0,980.0,10.0,3.0,2.0,12.0,0.0,20241025_34,中型,1530.0,4.0,,,M60,,,0.0,26.2,83.0,326,0.451,0.34,1738,0.399,1045,24.5,7.7,16.9,20.1,1.508,10,0.92,79.3609756097561,100.5,9.412533886798858,75.12,81.34482758620689,88.418,2.9396,,6.42,6.61,471.4,18.9,350.93333333333334,6.5,0.0,0,12.31,62.07619047619048,1086.3333333333333,,,,,,,2024-10-25,M60-31
20241025145002,2024-10-25 14:50:02,35,M60-31,662,882,150,109,245,25,0,55,2.69,0.0,0.0,0.0,2130.69,6.5,1.87,-3.78,0.92,,,,,,270.0,320.0,530.0,980.0,10.0,3.0,2.0,12.0,0.0,20241025_35,中型,1530.0,4.0,,,M60,,,0.0,26.2,83.0,325,0.445,0.335,1694,0.391,1032,24.6,7.7,16.9,20.4,1.559,10,0.91,77.30722891566265,95.7,9.091990161245002,73.0,78.9103448275862,86.715,2.9396,,6.42,6.61,471.4,18.9,350.93333333333334,6.5,0.0,0,10.31,62.07619047619048,1086.3333333333333,,,,,,,2024-10-25,M60-31
20241025152939,2024-10-25 15:29:39,42,M60-31,694,893,154,111,247,26,0,56,2.73,0.0,0.0,0.0,2183.73,6.5,1.83,-0.14,1.13,,,,,,270.0,320.0,530.0,980.0,10.0,3.0,2.0,12.0,0.0,20241025_42,中型,1700.0,1.0,,,M60,,,0.0,26.2,83.0,329,0.449,0.337,1741,0.399,1047,24.9,7.9,17.0,20.2,1.509,10,0.92,75.43703703703704,91.7,8.719248529807725,72.64000000000001,76.95,83.641,2.9396,,6.42,6.61,471.4,18.9,350.93333333333334,6.5,0.0,0,12.31,63.24270833333333,1011.8833333333332,,,,,,,2024-10-25,M60-31
20241025153410,2024-10-25 15:34:10,43,M60-31,688,884,152,108,240,26,0,56,2.72,0.0,0.0,0.0,2156.72,6.5,0.93,0.0,1.14,,,,,,270.0,320.0,530.0,980.0,10.0,3.0,2.0,12.0,0.0,20241025_43,中型,1700.0,1.0,,,M60,,,0.0,26.2,83.0,322,0.45,0.335,1724,0.399,1036,25.5,8.1,17.4,20.0,1.506,10,0.91,75.38048780487806,98.5,9.141908844602533,70.86000000000001,74.72068965517242,82.111,2.9396,,6.42,6.61,471.4,18.9,350.93333333333334,6.5,0.0,0,9.31,63.24270833333333,1011.8833333333332,,,,,,,2024-10-25,M60-31
20241025161200,2024-10-25 16:12:00,49,M60-31,692,892,155,110,246,25,0,54,2.74,0.0,0.0,0.0,2176.74,6.5,0.92,-0.43,1.02,,,,,,270.0,320.0,530.0,980.0,10.0,3.0,2.0,12.0,0.0,20241025_49,中型,1700.0,1.0,,,M60,,,0.0,26.2,83.0,325,0.447,0.338,1739,0.398,1047,24.3,7.7,16.6,20.0,1.513,10,0.92,73.55697674418603,87.7,7.731956350074614,72.2,72.42666666666668,78.725,2.9396,,6.42,6.61,471.4,18.9,350.93333333333334,6.5,0.0,0,11.31,63.24270833333333,1011.8833333333332,,,,,,,2024-10-25,M60-31
20241025161646,2024-10-25 16:16:46,50,M60-31,687,884,152,106,246,26,0,56,2.67,0.0,0.0,0.0,2159.67,7.0,1.92,-0.58,1.14,,,,,,270.0,320.0,530.0,980.0,10.0,3.0,2.0,12.0,0.0,20241025_50,中型,1700.0,1.0,,,M60,,,0.0,26.2,83.0,328,0.431,0.323,1723,0.399,1036,25.0,7.9,17.1,20.1,1.508,10,0.91,74.48072289156626,91.3,8.239055651689984,70.46000000000001,74.98620689655172,82.402,2.9396,,6.42,6.61,471.4,18.9,350.93333333333334,7.0,0.5,1,8.93,63.24270833333333,1011.8833333333332,,,,,,,2024-10-25,M60-31
20241028075321,2024-10-28 07:53:21,2,M60-24,754,972,163,122,268,26,0,61,2.61,0.0,0.0,0.0,2368.61,6.0,0.83,0.13,1.25,,,,,,270.0,320.0,530.0,900.0,14.0,3.0,1.0,10.0,0.0,20241028_2,中型,840.0,2.0,,,M60,,,0.0,24.6,87.4,355,0.455,0.344,1889,0.399,1135,24.5,7.3,17.2,20.2,1.505,10,1.0,86.4875,110.8,12.178108269461529,77.89999999999999,91.33225806451613,91.332,2.9396,,6.7,6.61,469.17333333333335,19.7,352.90666666666664,6.0,-1.0,1,21.59,,,,,,,,,2024-10-28,M60-24
20241028075751,2024-10-28 07:57:51,3,M60-24,511,664,112,86,182,18,0,40,1.85,0.0,0.0,0.0,1614.85,5.5,1.18,0.2,1.68,,,,,,270.0,320.0,530.0,900.0,14.0,3.0,1.0,10.0,0.0,20241028_3,中型,840.0,2.0,,,M60,,,0.0,24.6,87.4,240,0.473,0.358,1287,0.397,776,24.2,7.5,16.7,20.2,1.519,10,0.68,73.01098901098902,84.9,8.281164256276995,64.92,76.0625,111.857,2.9396,,6.7,6.61,469.17333333333335,19.7,352.90666666666664,5.5,-0.5,1,-14.75,,,,,,,,,2024-10-28,M60-24
20241028084238,2024-10-28 08:42:38,7,M60-24,749,972,167,126,267,27,0,57,2.65,0.0,0.0,0.0,2367.65,5.5,0.8,0.0,1.25,,,,,,270.0,320.0,530.0,900.0,12.0,3.0,1.0,10.0,0.0,20241028_7,中型,1015.0,3.0,,,M60,,,0.0,24.6,87.4,351,0.472,0.359,1888,0.397,1139,23.9,7.7,16.2,20.2,1.521,10,1.0,81.78395061728395,110.5,13.065385961331144,75.17999999999999,80.87142857142858,80.871,2.9396,,6.7,6.61,469.17333333333335,19.7,352.90666666666664,5.5,0.0,0,25.25,67.33095238095237,471.3166666666666,,,,,,,2024-10-28,M60-24
20241028084653,2024-10-28 08:46:53,8,M60-24,508,663,112,84,182,18,0,41,1.83,0.0,0.0,0.0,1609.83,6.0,1.2,-0.78,1.53,,,,,,270.0,320.0,530.0,900.0,12.0,3.0,1.0,10.0,0.0,20241028_8,中型,1015.0,3.0,,,M60,,,0.0,24.6,87.4,241,0.462,0.349,1283,0.396,775,24.5,7.5,17.0,20.2,1.526,10,0.68,69.24819277108435,82.6,6.541606623441321,66.52000000000001,68.72413793103448,101.065,2.9396,,6.7,6.61,469.17333333333335,19.7,352.90666666666664,6.0,0.5,1,-16.41,67.33095238095237,471.3166666666666,,,,,,,2024-10-28,M60-24
20241028092157,2024-10-28 09:21:57,13,M60-24,747,969,163,126,269,25,0,58,2.6,0.0,0.0,0.0,2359.6,5.5,0.8,-0.27,0.94,,,,,,270.0,320.0,530.0,900.0,13.0,3.0,1.0,10.0,0.0,20241028_13,中型,1015.0,3.0,,,M60,,,0.0,24.6,87.4,352,0.468,0.358,1879,0.398,1132,23.6,7.1,16.5,20.3,1.515,10,1.0,79.12592592592594,98.5,9.678916603204978,76.46,80.39999999999999,80.4,2.9396,,6.7,6.61,469.17333333333335,19.7,352.90666666666664,5.5,-0.5,1,25.25,67.33095238095237,471.3166666666666,,,,,,,2024-10-28,M60-24
20241028092608,2024-10-28 09:26:08,14,M60-24,510,666,113,84,182,17,0,41,1.86,0.0,0.0,0.0,1614.86,6.0,1.2,-0.39,1.99,,,,,,270.0,320.0,530.0,900.0,13.0,3.0,1.0,10.0,0.0,20241028_14,中型,1015.0,3.0,,,M60,,,0.0,24.6,87.4,240,0.462,0.35,1289,0.396,779,24.2,7.1,17.1,20.1,1.527,10,0.68,69.77831325301206,82.4,6.287989089799601,64.85999999999999,68.68620689655172,101.009,2.9396,,6.7,6.61,469.17333333333335,19.7,352.90666666666664,6.0,0.5,1,-16.41,67.33095238095237,471.3166666666666,,,,,,,2024-10-28,M60-24
20241028130305,2024-10-28 13:03:05,24,M60-31,738,952,163,121,262,26,0,58,2.89,0.0,0.0,0.0,2322.89,6.0,1.68,0.0,1.17,,,,,,290.0,350.0,530.0,980.0,9.0,3.0,1.0,13.0,0.0,20241028_24,中型,1350.0,1.0,,,M60,,,0.0,24.9,82.3,346,0.462,0.35,1853,0.398,1115,24.3,7.5,16.8,20.1,1.511,10,0.98,80.86117647058823,101.5,11.056838119650314,75.25999999999999,83.47241379310346,85.176,2.9396,,6.7,6.61,469.17333333333335,19.7,352.90666666666664,6.0,0.0,0,20.59,57.58608695652173,1103.7333333333331,,,,,,,2024-10-28,M60-31
20241028130732,2024-10-28 13:07:32,25,M60-31,737,952,164,121,264,26,0,59,2.87,0.0,0.0,0.0,2325.87,6.0,1.68,-0.14,1.17,,,,,,290.0,350.0,530.0,980.0,9.0,3.0,1.0,13.0,0.0,20241028_25,中型,1350.0,1.0,,,M60,,,0.0,24.9,82.3,349,0.458,0.347,1853,0.398,1116,24.4,7.4,16.9,20.2,1.514,10,0.98,80.80121951219513,105.4,11.070037498586313,75.16,83.3793103448276,85.081,2.9396,,6.7,6.61,469.17333333333335,19.7,352.90666666666664,6.0,0.0,0,20.59,57.58608695652173,1103.7333333333331,,,,,,,2024-10-28,M60-31
20241028135653,2024-10-28 13:56:53,29,M60-31,741,961,165,121,267,28,0,59,2.91,0.0,0.0,0.0,2344.91,6.0,0.83,-0.54,1.16,,,,,,290.0,350.0,530.0,980.0,8.0,3.0,1.0,13.0,0.0,20241028_29,中型,1450.0,2.0,,,M60,,,0.0,24.9,82.3,354,0.453,0.342,1867,0.397,1126,24.6,7.9,16.7,20.3,1.52,10,0.99,81.55925925925926,106.9,12.378014936664554,75.3,87.02857142857144,87.908,2.9396,,6.7,6.61,469.17333333333335,19.7,352.90666666666664,6.0,0.0,0,20.59,61.480733944954125,1116.9,,,,,,,2024-10-28,M60-31
20241028140124,2024-10-28 14:01:24,30,M60-31,743,961,165,121,265,28,0,58,2.95,0.0,0.0,0.0,2343.95,6.0,0.83,-0.27,1.16,,,,,,290.0,350.0,530.0,980.0,8.0,3.0,1.0,13.0,0.0,20241028_30,中型,1450.0,2.0,,,M60,,,0.0,24.9,82.3,351,0.457,0.345,1869,0.398,1126,24.5,8.0,16.5,20.2,1.515,10,0.99,81.55975609756098,106.9,12.77340854252185,73.08000000000001,86.17931034482758,87.05,2.9396,,6.7,6.61,469.17333333333335,19.7,352.90666666666664,6.0,0.0,0,20.59,61.480733944954125,1116.9,,,,,,,2024-10-28,M60-31
20241028144309,2024-10-28 14:43:09,37,M60-31,695,905,155,115,250,25,0,54,2.77,0.0,0.0,0.0,2201.77,6.0,1.77,-0.71,1.34,,,,,,270.0,320.0,530.0,840.0,14.0,3.0,1.0,6.0,0.0,20241028_37,中型,1555.0,3.0,,,M60,,,0.0,24.9,82.3,329,0.46,0.35,1755,0.396,1060,24.0,7.6,16.4,20.2,1.525,10,0.93,77.86543209876544,98.2,9.452939453919267,74.1,79.79999999999998,85.806,2.9396,,6.7,6.61,469.17333333333335,19.7,352.90666666666664,6.0,0.0,0,14.59,59.07254901960784,1009.1560457516338,,,,,,,2024-10-28,M60-31
20241028144834,2024-10-28 14:48:34,38,M60-31,695,904,155,115,248,25,0,57,2.77,0.0,0.0,0.0,2201.77,6.0,1.77,-0.71,1.23,,,,,,270.0,320.0,530.0,840.0,14.0,3.0,1.0,6.0,0.0,20241028_38,中型,1555.0,3.0,,,M60,,,0.0,24.9,82.3,330,0.464,0.348,1754,0.396,1059,24.8,7.6,17.3,20.2,1.524,10,0.93,79.35802469135804,101.8,10.328264756883376,72.82000000000001,81.55,87.688,2.9396,,6.7,6.61,469.17333333333335,19.7,352.90666666666664,6.0,0.0,0,14.59,59.07254901960784,1009.1560457516338,,,,,,,2024-10-28,M60-31
20241028155350,2024-10-28 15:53:50,49,M60-31,701,905,155,109,247,28,0,58,2.75,0.0,0.0,0.0,2205.75,7.0,1.87,-0.71,1.34,,,,,,280.0,320.0,530.0,980.0,13.0,3.0,1.0,11.0,0.0,20241028_49,中型,1726.0,4.0,,,M60,,,0.0,24.9,82.3,333,0.441,0.327,1761,0.398,1060,25.8,8.4,17.4,20.1,1.512,10,0.93,74.93703703703703,92.1,9.23754342370314,70.67999999999999,76.03571428571429,81.759,2.9396,,6.7,6.61,469.17333333333335,19.7,352.90666666666664,7.0,1.0,1,11.93,62.80430107526882,977.6536200716846,,,,,,,2024-10-28,M60-31
20241028155806,2024-10-28 15:58:06,50,M60-31,697,894,155,105,243,28,0,55,2.73,0.0,0.0,0.0,2179.73,7.3,1.94,-0.57,1.25,,,,,,280.0,320.0,530.0,980.0,13.0,3.0,1.0,11.0,0.0,20241028_50,中型,1726.0,4.0,,,M60,,,0.0,24.9,82.3,326,0.432,0.322,1746,0.399,1049,25.5,8.6,16.9,19.8,1.505,10,0.92,78.14698795180723,95.3,9.396991794345006,76.62,80.91379310344827,87.95,2.9396,,6.7,6.61,469.17333333333335,19.7,352.90666666666664,7.3,0.3,1,0.0,62.80430107526882,977.6536200716846,,,,,,,2024-10-28,M60-31
20241028163543,2024-10-28 16:35:43,54,M60-31,710,904,151,104,246,28,0,56,2.71,0.0,0.0,0.0,2201.71,7.5,0.97,0.0,1.23,,,,,,280.0,320.0,530.0,980.0,14.0,3.0,1.0,11.0,0.0,20241028_54,中型,1726.0,4.0,,,M60,,,0.0,24.9,82.3,330,0.423,0.315,1765,0.402,1055,25.5,8.5,17.0,19.7,1.486,10,0.93,81.2686046511628,101.8,11.23409740765272,73.47999999999999,87.17,93.731,2.9396,,6.7,6.61,469.17333333333335,19.7,352.90666666666664,7.5,0.2,1,10.71,62.80430107526882,977.6536200716846,,,,,,,2024-10-28,M60-31
20241028164149,2024-10-28 16:41:49,55,M60-31,695,894,154,107,243,28,0,54,2.66,0.0,0.0,0.0,2177.66,7.0,1.9,-0.57,1.25,,,,,,280.0,320.0,530.0,980.0,14.0,3.0,1.0,11.0,0.0,20241028_55,中型,1726.0,4.0,,,M60,,,0.0,24.9,82.3,325,0.44,0.329,1743,0.399,1048,25.2,8.6,16.6,19.9,1.508,10,0.92,74.66172839506173,96.4,8.831153719927888,68.8,75.63571428571429,82.213,2.9396,,6.7,6.61,469.17333333333335,19.7,352.90666666666664,7.0,-0.5,1,9.93,62.80430107526882,977.6536200716846,,,,,,,2024-10-28,M60-31
20241029080212,2024-10-29 08:02:12,2,M60-24,756,970,167,115,266,29,0,59,2.58,0.0,0.0,0.0,2364.58,7.0,0.88,-0.53,1.04,,,,,,270.0,320.0,530.0,900.0,11.0,1.0,2.0,10.0,0.0,20241029_2,中型,844.0,2.0,,,M60,,,0.0,24.8,78.0,354,0.432,0.325,1893,0.399,1137,24.9,8.2,16.7,19.9,1.504,10,1.0,85.69186046511628,108.5,12.993649747009956,76.2,91.60333333333332,91.603,2.9396,,6.7,6.61,469.17333333333335,19.7,352.90666666666664,7.0,0.0,0,17.93,,,,,,,,,2024-10-29,M60-24
20241029080642,2024-10-29 08:06:42,3,M60-24,509,667,109,84,183,20,0,39,1.81,0.0,0.0,0.0,1612.81,6.0,1.2,-0.59,2.14,,,,,,270.0,320.0,530.0,900.0,11.0,1.0,2.0,10.0,0.0,20241029_3,中型,844.0,2.0,,,M60,,,0.0,24.8,78.0,242,0.459,0.347,1285,0.396,776,24.4,8.3,16.1,20.2,1.525,10,0.68,70.66703296703297,85.6,7.192716935275647,65.11999999999999,69.384375,102.036,2.9396,,6.7,6.61,469.17333333333335,19.7,352.90666666666664,6.0,-1.0,1,-16.41,,,,,,,,,2024-10-29,M60-24
20241029084734,2024-10-29 08:47:34,6,M60-24,746,974,165,126,270,27,0,58,2.65,0.0,0.0,0.0,2368.65,5.5,0.8,-0.4,1.46,,,,,,270.0,320.0,530.0,900.0,13.0,1.0,2.0,10.0,0.0,20241029_6,中型,1019.0,1.0,,,M60,,,0.0,24.8,78.0,355,0.467,0.355,1885,0.396,1139,23.9,7.6,16.3,20.3,1.527,10,1.0,80.46341463414635,104.4,10.756342566757736,76.8,82.44827586206897,82.448,2.9396,,6.7,6.61,469.17333333333335,19.7,352.90666666666664,5.5,-0.5,1,25.25,69.56904761904762,486.98333333333335,,,,,,,2024-10-29,M60-24
20241029085155,2024-10-29 08:51:55,7,M60-24,510,665,110,84,181,19,0,40,1.86,0.0,0.0,0.0,1610.86,6.0,1.2,-0.39,1.84,,,,,,270.0,320.0,530.0,900.0,13.0,1.0,2.0,10.0,0.0,20241029_7,中型,1019.0,1.0,,,M60,,,0.0,24.8,78.0,240,0.464,0.35,1285,0.397,775,24.6,7.9,16.7,20.1,1.52,10,0.68,70.76588235294119,83.5,6.63474903893799,68.04,70.91724137931034,104.29,2.9396,,6.7,6.61,469.17333333333335,19.7,352.90666666666664,6.0,0.5,1,-16.41,69.56904761904762,486.98333333333335,,,,,,,2024-10-29,M60-24
20241029093040,2024-10-29 09:30:40,12,M60-31,754,970,166,120,267,29,0,58,2.94,0.0,0.0,0.0,2366.94,6.5,1.69,-0.26,1.04,,,,,,270.0,320.0,530.0,900.0,11.0,0.0,2.0,10.0,0.0,20241029_12,中型,1019.0,1.0,,,M60,,,0.0,24.8,78.0,354,0.449,0.339,1890,0.399,1136,24.6,8.2,16.4,20.1,1.507,10,1.0,72.48867924528301,92.6,7.764703893742103,73.78,69.55405405405403,69.554,2.9396,,6.7,6.61,469.17333333333335,19.7,352.90666666666664,6.5,0.5,1,21.31,69.56904761904762,486.98333333333335,,,,,,,2024-10-29,M60-31
20241029093519,2024-10-29 09:35:19,13,M60-31,510,654,110,75,178,20,0,40,2.0,0.0,0.0,0.0,1589.0,7.5,1.35,-0.39,1.71,,,,,,270.0,320.0,530.0,900.0,11.0,0.0,2.0,10.0,0.0,20241029_13,中型,1019.0,1.0,,,M60,,,0.0,24.8,78.0,238,0.421,0.315,1274,0.4,764,25.2,8.4,16.8,19.7,1.498,10,0.67,68.05679012345678,82.3,6.925582174960071,63.8,67.06785714285715,100.101,2.9396,,6.7,6.61,469.17333333333335,19.7,352.90666666666664,7.5,1.0,1,-18.29,69.56904761904762,486.98333333333335,,,,,,,2024-10-29,M60-31
20241029130259,2024-10-29 13:02:59,22,M60-31,752,959,162,108,266,28,0,60,2.8,0.0,0.0,0.0,2337.8,8.0,1.89,-0.92,0.95,,,,,,290.0,340.0,530.0,980.0,10.0,3.0,2.0,13.0,0.0,20241029_22,中型,1350.0,3.0,,,M60,,,0.0,23.8,79.3,354,0.406,0.305,1873,0.401,1121,24.9,7.9,16.9,19.8,1.491,10,0.99,85.21463414634147,110.1,12.912029954622856,75.86,92.97586206896553,93.915,2.9396,,6.7,6.61,469.17333333333335,19.7,352.90666666666664,8.0,0.5,1,17.14,61.43130434782609,1177.4333333333336,,,,,,,2024-10-29,M60-31
20241029130748,2024-10-29 13:07:48,23,M60-31,748,959,164,111,266,28,0,59,2.83,0.0,0.0,0.0,2337.83,7.5,1.83,-1.06,0.95,,,,,,290.0,340.0,530.0,980.0,10.0,3.0,2.0,13.0,0.0,20241029_23,中型,1350.0,3.0,,,M60,,,0.0,23.8,79.3,353,0.417,0.314,1871,0.4,1123,24.6,7.9,16.7,19.9,1.501,10,0.99,83.57349397590362,108.2,12.068520081135006,77.5,87.40344827586205,88.286,2.9396,,6.7,6.61,469.17333333333335,19.7,352.90666666666664,7.5,-0.5,1,17.71,61.43130434782609,1177.4333333333336,,,,,,,2024-10-29,M60-31
20241029134805,2024-10-29 13:48:05,25,M60-31,748,959,164,115,263,28,0,58,2.78,0.0,0.0,0.0,2337.78,7.0,1.77,-0.53,0.95,,,,,,290.0,340.0,530.0,980.0,9.0,4.0,2.0,13.0,0.0,20241029_25,中型,1433.0,2.0,,,M60,,,0.0,23.8,79.3,349,0.437,0.33,1871,0.4,1123,24.6,8.0,16.6,19.9,1.501,10,0.99,83.27530864197531,114.0,13.526531139129004,77.28,83.97500000000001,84.823,2.9396,,6.7,6.61,469.17333333333335,19.7,352.90666666666664,7.0,-0.5,1,17.93,67.13603603603605,1238.659864864865,,,,,,,2024-10-29,M60-31
20241029135246,2024-10-29 13:52:46,26,M60-31,739,951,165,114,262,27,0,60,2.74,0.0,0.0,0.0,2320.74,7.0,1.79,-0.81,1.06,,,,,,290.0,340.0,530.0,980.0,9.0,4.0,2.0,13.0,0.0,20241029_26,中型,1433.0,2.0,,,M60,,,0.0,23.8,79.3,349,0.435,0.327,1855,0.398,1116,24.9,7.7,17.2,20.0,1.51,10,0.98,82.05111111111113,100.9,10.28849675278652,75.44000000000001,82.41290322580645,84.095,2.9396,,6.7,6.61,469.17333333333335,19.7,352.90666666666664,7.0,0.0,0,16.93,67.13603603603605,1238.659864864865,,,,,,,2024-10-29,M60-31
20241029143720,2024-10-29 14:37:20,32,M60-31,705,902,154,104,247,27,0,56,2.63,0.0,0.0,0.0,2197.63,7.5,0.97,-0.7,1.01,,,,,,270.0,320.0,530.0,840.0,20.0,1.0,1.0,6.0,0.0,20241029_32,中型,1610.0,1.0,,,M60,,,0.0,23.8,79.3,330,0.421,0.315,1761,0.4,1056,25.2,8.2,17.0,19.8,1.498,10,0.93,80.21585365853659,103.1,11.656030256671343,75.94,80.08275862068965,86.11,2.9396,,6.7,6.61,469.17333333333335,19.7,352.90666666666664,7.5,0.5,1,10.71,61.23267326732673,1030.75,,,,,,,2024-10-29,M60-31
20241029144209,2024-10-29 14:42:09,33,M60-31,710,903,154,102,248,26,0,57,2.63,0.0,0.0,0.0,2202.63,8.0,2.0,-0.42,1.12,,,,,,270.0,320.0,530.0,840.0,20.0,1.0,1.0,6.0,0.0,20241029_33,中型,1610.0,1.0,,,M60,,,0.0,23.8,79.3,331,0.411,0.308,1767,0.402,1057,25.1,7.9,17.2,19.7,1.489,10,0.93,79.87530864197531,97.2,9.838153631655118,75.06000000000002,84.31785714285714,90.664,2.9396,,6.7,6.61,469.17333333333335,19.7,352.90666666666664,8.0,0.5,1,11.14,61.23267326732673,1030.75,,,,,,,2024-10-29,M60-31
20241029155927,2024-10-29 15:59:27,43,M60-31E,702,1056,0,108,247,26,0,55,2.65,0.0,0.0,0.0,2196.65,7.0,0.93,-0.57,0.96,,,,,,270.0,320.0,530.0,980.0,13.0,3.0,2.0,12.0,0.0,20241029_43,中型,1650.0,4.0,,,M60,,,0.0,23.8,79.3,328,0.437,0.329,1758,0.399,1056,24.7,7.9,16.8,19.9,1.504,10,0.93,77.90405405405404,100.9,10.90356300790473,73.97999999999999,82.38846153846154,88.59,2.9396,,6.7,6.61,469.17333333333335,19.7,352.90666666666664,7.0,-1.0,1,10.93,61.289690721649485,990.85,,,,,,,2024-10-29,M60-31E
20241029160356,2024-10-29 16:03:56,44,M60-31E,704,1058,0,109,249,26,0,56,2.66,0.0,0.0,0.0,2204.66,7.0,1.87,-0.28,1.15,,,,,,270.0,320.0,530.0,980.0,13.0,3.0,2.0,12.0,0.0,20241029_44,中型,1650.0,4.0,,,M60,,,0.0,23.8,79.3,331,0.438,0.329,1762,0.4,1058,24.8,7.9,16.9,20.0,1.503,10,0.93,76.4975,101.5,11.26603274227445,68.97999999999999,78.7,84.624,2.9396,,6.7,6.61,469.17333333333335,19.7,352.90666666666664,7.0,0.0,0,11.93,61.289690721649485,990.85,,,,,,,2024-10-29,M60-31E
20241030075612,2024-10-30 07:56:12,2,M60-24,761,972,165,115,265,25,0,59,2.47,0.0,0.0,0.0,2364.47,7.0,0.88,0.13,1.25,,,,,,270.0,320.0,530.0,900.0,12.0,2.0,2.0,10.0,0.0,20241030_2,中型,840.0,1.0,,,M60,,,0.0,24.1,73.3,349,0.434,0.33,1898,0.401,1137,24.1,7.2,16.9,19.6,1.494,10,1.0,79.31204819277109,107.9,11.218158661594762,74.66,78.5448275862069,78.545,2.9396,,6.7,6.61,469.17333333333335,19.7,352.90666666666664,7.0,0.0,0,17.93,,,,,,,,,2024-10-30,M60-24
20241030080100,2024-10-30 08:01:00,3,M60-24,517,663,111,76,181,18,0,40,1.67,0.0,0.0,0.0,1607.67,7.5,0.0,-0.39,1.53,,,,,,270.0,320.0,530.0,900.0,12.0,2.0,2.0,10.0,0.0,20241030_3,中型,840.0,1.0,,,M60,,,0.0,24.1,73.3,239,0.42,0.318,1291,0.4,774,24.3,7.5,16.7,19.6,1.497,10,0.68,69.45876288659794,83.7,6.872637402140681,65.17999999999999,70.73529411764706,104.022,2.9396,,6.7,6.61,469.17333333333335,19.7,352.90666666666664,7.5,0.5,1,-17.29,,,,,,,,,2024-10-30,M60-24
20241030084539,2024-10-30 08:45:39,6,M60-24,699,904,152,107,251,26,0,55,2.33,0.0,0.0,0.0,2196.33,7.0,0.0,-0.99,1.23,,,,,,270.0,320.0,530.0,840.0,14.0,1.0,1.0,6.0,0.0,20241030_6,中型,957.0,3.0,,,M60,,,0.0,24.1,73.3,332,0.426,0.322,1755,0.398,1056,24.4,7.8,16.6,20.0,1.511,10,0.93,77.9439024390244,95.7,9.655026462443375,71.7,79.47241379310344,85.454,2.9396,,6.7,6.61,469.17333333333335,19.7,352.90666666666664,7.0,-0.5,1,9.93,,,,,,,,,2024-10-30,M60-24
20241030085216,2024-10-30 08:52:16,7,M60-24,705,904,154,110,247,26,0,54,2.33,0.0,0.0,0.0,2202.33,6.5,0.0,0.28,1.23,,,,,,270.0,320.0,530.0,840.0,14.0,1.0,1.0,6.0,0.0,20241030_7,中型,957.0,3.0,,,M60,,,0.0,24.1,73.3,327,0.445,0.336,1763,0.4,1058,24.5,8.0,16.5,19.9,1.501,10,0.93,74.15402298850573,95.2,8.789319597555732,68.20000000000002,73.30000000000003,78.817,2.9396,,6.7,6.61,469.17333333333335,19.7,352.90666666666664,6.5,-0.5,1,11.31,,,,,,,,,2024-10-30,M60-24
20241030130257,2024-10-30 13:02:57,22,M60-31E,759,1135,0,115,264,30,0,60,2.82,0.0,0.0,0.0,2365.82,7.0,0.88,-0.13,0.89,,,,,,290.0,340.0,530.0,980.0,9.0,4.0,2.0,13.0,0.0,20241030_22,中型,1350.0,4.0,,,M60,,,0.0,24.9,77.1,354,0.436,0.325,1894,0.401,1135,25.4,8.5,16.9,19.8,1.495,10,1.0,83.96265060240964,108.4,12.80758162929967,75.12,90.93103448275862,90.931,2.9396,,6.7,6.61,469.17333333333335,19.7,352.90666666666664,7.0,0.5,1,17.93,58.89565217391304,1128.8333333333337,,,,,,,2024-10-30,M60-31E
20241030130740,2024-10-30 13:07:40,23,M60-31E,741,1124,0,120,265,26,0,60,2.76,0.0,0.0,0.0,2338.76,6.0,0.0,-0.54,0.9,,,,,,290.0,340.0,530.0,980.0,9.0,4.0,2.0,13.0,0.0,20241030_23,中型,1350.0,4.0,,,M60,,,0.0,24.9,77.1,351,0.453,0.342,1865,0.397,1124,24.5,7.4,17.1,20.2,1.517,10,0.99,81.45060240963856,106.6,11.545315364511191,74.14000000000001,83.59310344827585,84.437,2.9396,,6.7,6.61,469.17333333333335,19.7,352.90666666666664,6.0,-1.0,1,19.59,58.89565217391304,1128.8333333333337,,,,,,,2024-10-30,M60-31E
20241030134811,2024-10-30 13:48:11,25,M60-31E,746,1134,0,121,269,27,0,59,2.86,0.0,0.0,0.0,2358.86,6.0,0.0,-0.93,0.8,,,,,,290.0,340.0,530.0,980.0,8.0,2.0,2.0,13.0,0.0,20241030_25,中型,1436.0,3.0,,,M60,,,0.0,24.9,77.1,355,0.45,0.341,1880,0.397,1134,24.2,7.6,16.6,20.2,1.52,10,1.0,80.2219512195122,104.3,11.122861804829178,74.67999999999999,84.27586206896554,84.276,2.9396,,6.7,6.61,469.17333333333335,19.7,352.90666666666664,6.0,0.0,0,20.59,61.33545454545456,1128.572363636364,,,,,,,2024-10-30,M60-31E
20241030135256,2024-10-30 13:52:56,26,M60-31E,742,1123,0,120,263,28,0,58,2.79,0.0,0.0,0.0,2336.79,6.0,0.0,-0.4,0.81,,,,,,290.0,340.0,530.0,980.0,8.0,2.0,2.0,13.0,0.0,20241030_26,中型,1436.0,3.0,,,M60,,,0.0,24.9,77.1,349,0.456,0.344,1865,0.398,1123,24.6,8.0,16.6,20.1,1.513,10,0.99,79.68481012658228,100.6,11.091998354471285,73.38,83.02142857142856,83.86,2.9396,,6.7,6.61,469.17333333333335,19.7,352.90666666666664,6.0,0.0,0,19.59,61.33545454545456,1128.572363636364,,,,,,,2024-10-30,M60-31E
20241030143249,2024-10-30 14:32:49,30,M60-31,696,902,155,114,245,28,0,56,2.64,0.0,0.0,0.0,2198.64,6.0,0.88,-0.57,1.01,,,,,,270.0,320.0,530.0,840.0,15.0,1.0,1.0,6.0,0.0,20241030_30,中型,1545.0,1.0,,,M60,,,0.0,24.9,77.1,329,0.465,0.347,1753,0.397,1057,25.5,8.5,17.0,20.2,1.519,10,0.93,75.46161616161616,99.5,10.5797568003087,67.23999999999998,75.08,80.731,2.9396,,6.7,6.61,469.17333333333335,19.7,352.90666666666664,6.0,0.0,0,13.59,62.82718446601943,1083.7689320388351,,,,,,,2024-10-30,M60-31
20241030144052,2024-10-30 14:40:52,31,M60-31,693,903,157,121,246,28,0,56,2.65,0.0,0.0,0.0,2206.65,5.0,0.83,0.0,1.12,,,,,,270.0,320.0,530.0,840.0,15.0,1.0,1.0,6.0,0.0,20241030_31,中型,1545.0,1.0,,,M60,,,0.0,24.9,77.1,330,0.492,0.367,1753,0.395,1060,25.5,8.5,17.0,20.5,1.53,10,0.93,72.78658536585365,93.3,9.446715291766145,66.35999999999999,73.57241379310345,79.11,2.9396,,6.7,6.61,469.17333333333335,19.7,352.90666666666664,5.0,-1.0,1,14.87,62.82718446601943,1083.7689320388351,,,,,,,2024-10-30,M60-31
20241030154028,2024-10-30 15:40:28,41,M60-31E,707,1055,0,105,246,30,0,58,2.61,0.0,0.0,0.0,2203.61,7.5,1.94,-0.42,0.86,,,,,,270.0,320.0,530.0,980.0,13.0,3.0,2.0,12.0,0.0,20241030_41,中型,1630.0,2.0,,,M60,,,0.0,24.9,77.1,334,0.427,0.314,1762,0.401,1055,26.3,9.0,17.4,19.9,1.492,10,0.93,78.2325,96.6,10.003171684520863,75.55999999999999,80.08928571428571,86.118,2.9396,,6.7,6.61,469.17333333333335,19.7,352.90666666666664,7.5,2.5,1,11.71,63.15454545454545,1042.05,,,,,,,2024-10-30,M60-31E
20241030154514,2024-10-30 15:45:14,42,M60-31E,709,1058,0,104,250,27,0,57,2.64,0.0,0.0,0.0,2207.64,7.5,0.97,-0.14,1.15,,,,,,270.0,320.0,530.0,980.0,13.0,3.0,2.0,12.0,0.0,20241030_42,中型,1630.0,2.0,,,M60,,,0.0,24.9,77.1,334,0.416,0.311,1767,0.401,1058,25.1,8.1,17.1,19.9,1.492,10,0.93,75.2948051948052,96.7,10.523849181047188,69.02000000000001,78.57407407407408,84.488,2.9396,,6.7,6.61,469.17333333333335,19.7,352.90666666666664,7.5,0.0,0,10.71,63.15454545454545,1042.05,,,,,,,2024-10-30,M60-31E
20241101075257,2024-11-01 07:52:57,2,M60-31,764,971,169,103,265,30,0,59,2.72,0.0,0.0,0.0,2363.72,9.0,3.0,-1.29,1.15,,,,,,270.0,320.0,530.0,900.0,13.0,0.0,2.0,10.0,6.0,20241101_2,中型,845.0,1.0,,,M60,,,0.0,25.5,83.7,354,0.389,0.291,1904,0.401,1140,25.1,8.5,16.7,19.4,1.492,11,1.0,83.4732558139535,114.6,12.307621238991157,77.94000000000001,82.99666666666667,82.997,2.9396,,6.7,6.61,469.17333333333335,19.7,352.90666666666664,9.0,1.5,1,22.31,,,,,,,,,2024-11-01,M60-31
