Repository: Vincent626/concrete-strength-analysis

# 🎯 S60 & M60 混凝土強度預測模型訓練成果報告

> **更新日期**: 2026-02-04  
> **專案目標**: 建立 S60/M60 混凝土 28 天抗壓強度預測模型

---

## 📋 摘要

本專案針對 S60（小型）與 M60（中型）離心混凝土管配比，建立機器學習預測模型。透過配料特徵分析，預測 28 天抗壓強度，並識別影響強度的關鍵因素。

### 主要成果

| 模型 | 樣本數 | R² | MAE (kgf/cm²) | 狀態 |
|:---|---:|---:|---:|:---|
| **S60** | 46 | **0.360** | 28 | ✅ 可用 |
| **M60** | 52 | **0.206** | 25 | ✅ 可用 |

---

## 📈 模型效能比較
> **說明**：S60 模型 R²=0.360，M60 模型 R²=0.206，兩者皆具有預測能力。S60 表現較佳，預測誤差約 28 kgf/cm²。

---

## 📊 強度分布比較
> **說明**：S60 與 M60 的強度分布相似，平均約 605 kgf/cm²，皆高於設計強度 510 kgf/cm²（紅色虛線）。

---

File: S60_M60_dataset_v9_shared.csv (part 21 of 138)
match_key,日期及時間,序,配比 ,耗用骨材1,耗用骨材2,耗用骨材3,耗用水,耗用泥料1,耗用泥料2,耗用泥料3,耗用泥料4,耗用藥劑1,耗用藥劑2,耗用藥劑3,耗用藥劑4,耗用小計,表面水骨材1,誤差%水,誤差%骨材1,誤差%骨材2,坍度(cm),混凝土溫度(℃),試體1強度(X1),試體2強度(X2),試體3強度(X3),加料轉速,慢速轉速,中速轉速,高速轉速,加料時間,慢速時間,中速時間,高速時間,總降水量,cp_key,類型,入池,蒸養池,離心開始,離心結束,母體,平均強度,強度_原始,強度_修正,環境溫度,環境濕度,膠結料總量,水灰比,水膠比,骨材總量,砂石比,粗骨材總量,水泥取代率,矽灰取代率,爐石取代率,漿體比例,粗細骨材比,月份,拌合米數,平均電流,最大電流,電流標準差,最終電流,穩定階段平均電流,單位體積穩定電流,砂_FM,砂_Mud,六分_FM,三分_FM,水泥砂漿_28天平均強度,水泥_流動性,水泥砂漿_7天平均強度,設定扣水率(%),扣水率_變動幅度,扣水率_是否變更,水量微調偏離度,蒸養實際平均溫度,蒸養實際總積溫,蒸養實際階段1溫度,蒸養實際階段2溫度,蒸養實際階段3溫度,實際離心平均轉速,實際離心平均電流,實際離心總能量,日期,配比
20241101075737,2024-11-01 07:57:37,3,M60-24,524,665,111,68,180,20,0,39,1.62,0.0,0.0,0.0,1608.62,9.5,3.03,-0.95,1.84,,,,,,270.0,320.0,530.0,900.0,13.0,0.0,2.0,10.0,6.0,20241101_3,中型,845.0,1.0,,,M60,,,0.0,25.5,83.7,239,0.378,0.285,1300,0.403,776,24.7,8.4,16.3,19.1,1.481,11,0.68,71.61182795698926,87.3,7.705700298394738,65.88,73.41875,107.969,2.9396,,6.7,6.61,469.17333333333335,19.7,352.90666666666664,9.5,0.5,1,-7.84,,,,,,,,,2024-11-01,M60-24
20241101083607,2024-11-01 08:36:07,5,M60-24,713,903,154,96,249,25,0,53,2.3,0.0,0.0,0.0,2195.3,9.0,2.13,-0.83,1.12,,,,,,270.0,320.0,530.0,840.0,16.0,1.0,2.0,6.0,6.0,20241101_5,中型,940.0,3.0,,,M60,,,0.0,25.5,83.7,327,0.386,0.294,1770,0.403,1057,23.9,7.6,16.2,19.3,1.482,11,0.93,81.46341463414635,107.9,11.108615775056522,72.2,81.51379310344826,87.649,2.9396,,6.7,6.61,469.17333333333335,19.7,352.90666666666664,9.0,-0.5,1,15.31,,,,,,,,,2024-11-01,M60-24
20241101084135,2024-11-01 08:41:35,6,M60-24,710,904,158,98,249,26,0,55,2.29,0.0,0.0,0.0,2202.29,8.5,1.03,-0.84,1.23,,,,,,270.0,320.0,530.0,840.0,16.0,1.0,2.0,6.0,6.0,20241101_6,中型,940.0,3.0,,,M60,,,0.0,25.5,83.7,330,0.394,0.297,1772,0.401,1062,24.5,7.9,16.7,19.5,1.496,11,0.93,79.59518072289156,103.5,10.40320737861742,71.66,78.7448275862069,84.672,2.9396,,6.7,6.61,469.17333333333335,19.7,352.90666666666664,8.5,-0.5,1,13.48,,,,,,,,,2024-11-01,M60-24
20241101104800,2024-11-01 10:48:00,19,M60-24,753,971,168,115,265,28,0,59,2.45,0.0,0.0,0.0,2361.45,7.0,0.88,-0.92,1.15,,,,,,270.0,320.0,530.0,900.0,14.0,2.0,2.0,10.0,6.0,20241101_19,中型,1050.0,2.0,,,M60,,,0.0,25.5,83.7,352,0.434,0.327,1892,0.398,1139,24.7,8.0,16.8,19.8,1.513,11,1.0,84.29634146341463,106.4,11.972432207223957,79.36,89.28275862068968,89.283,2.9396,,6.7,6.61,469.17333333333335,19.7,352.90666666666664,7.0,-1.5,1,17.93,66.87619047619049,468.13333333333344,,,,,,,2024-11-01,M60-24
20241101105230,2024-11-01 10:52:30,20,M60-24,511,665,108,79,181,18,0,39,1.67,0.0,0.0,0.0,1602.67,7.0,1.28,-1.16,1.84,,,,,,270.0,320.0,530.0,900.0,14.0,2.0,2.0,10.0,6.0,20241101_20,中型,1050.0,2.0,,,M60,,,0.0,25.5,83.7,238,0.436,0.332,1284,0.398,773,23.9,7.6,16.4,19.8,1.513,11,0.68,68.96046511627907,83.4,6.882388698865497,65.03999999999999,71.06666666666665,104.51,2.9396,,6.7,6.61,469.17333333333335,19.7,352.90666666666664,7.0,0.0,0,-18.07,66.87619047619049,468.13333333333344,,,,,,,2024-11-01,M60-24
20241101130303,2024-11-01 13:03:03,24,M60-24E,754,1135,0,115,271,27,0,60,2.47,0.0,0.0,0.0,2364.47,7.0,0.88,-0.79,0.89,,,,,,290.0,340.0,530.0,980.0,11.0,3.0,2.0,13.0,51.5,20241101_24,中型,1350.0,3.0,,,M60,,,0.0,24.3,90.9,358,0.424,0.321,1889,0.399,1135,24.3,7.5,16.8,20.0,1.505,11,1.0,87.63181818181818,112.8,13.16961504109283,78.66,92.98387096774196,92.984,2.9396,,6.7,6.61,469.17333333333335,19.7,352.90666666666664,7.0,0.0,0,17.93,61.53043478260869,1179.3333333333337,,,,,,,2024-11-01,M60-24E
20241101130817,2024-11-01 13:08:17,25,M60-24E,739,1125,0,120,264,27,0,59,2.46,0.0,0.0,0.0,2336.46,6.0,0.0,-0.81,0.99,,,,,,290.0,340.0,530.0,980.0,11.0,3.0,2.0,13.0,51.5,20241101_25,中型,1350.0,3.0,,,M60,,,0.0,24.3,90.9,350,0.455,0.343,1864,0.396,1125,24.6,7.7,16.9,20.1,1.522,11,0.99,84.19888888888889,104.6,11.49012614227677,77.14000000000001,88.70322580645161,89.599,2.9396,,6.7,6.61,469.17333333333335,19.7,352.90666666666664,6.0,-1.0,1,19.59,61.53043478260869,1179.3333333333337,,,,,,,2024-11-01,M60-24E
20241101134851,2024-11-01 13:48:51,27,M60-31E,736,1124,0,124,267,26,0,60,2.74,0.0,0.0,0.0,2339.74,5.5,0.81,-0.81,0.9,,,,,,290.0,340.0,530.0,980.0,12.0,3.0,2.0,13.0,51.5,20241101_27,中型,1435.0,1.0,,,M60,,,0.0,24.3,90.9,353,0.464,0.351,1860,0.396,1124,24.4,7.4,17.0,20.4,1.527,11,0.99,81.85316455696203,105.3,10.821191532733854,78.0,84.85,85.707,2.9396,,6.7,6.61,469.17333333333335,19.7,352.90666666666664,5.5,-0.5,1,23.25,61.37909090909091,1130.3982575757575,,,,,,,2024-11-01,M60-31E
20241101135355,2024-11-01 13:53:55,28,M60-31E,740,1122,0,124,264,25,0,60,2.76,0.0,0.0,0.0,2337.76,5.5,0.81,-0.27,0.72,,,,,,290.0,340.0,530.0,980.0,12.0,3.0,2.0,13.0,51.5,20241101_28,中型,1435.0,1.0,,,M60,,,0.0,24.3,90.9,349,0.47,0.355,1862,0.397,1122,24.4,7.2,17.2,20.3,1.516,11,0.99,79.85270270270271,96.5,10.27449246425831,73.88,82.64615384615384,83.481,2.9396,,6.7,6.61,469.17333333333335,19.7,352.90666666666664,5.5,0.0,0,23.25,61.37909090909091,1130.3982575757575,,,,,,,2024-11-01,M60-31E
20241101143725,2024-11-01 14:37:25,32,M60-31,698,902,147,111,248,25,0,55,2.68,0.0,0.0,0.0,2188.68,6.5,0.91,-0.71,1.01,,,,,,270.0,320.0,530.0,840.0,19.0,1.0,1.0,6.0,51.5,20241101_32,中型,1540.0,2.0,,,M60,,,0.0,24.3,90.9,328,0.448,0.338,1747,0.4,1049,24.4,7.6,16.8,20.1,1.503,11,0.93,82.82093023255815,102.7,10.454965619810118,76.9,84.94666666666666,91.341,2.9396,,6.7,6.61,469.17333333333335,19.7,352.90666666666664,6.5,1.0,1,12.31,65.025,1127.1,,,,,,,2024-11-01,M60-31
20241101144432,2024-11-01 14:44:32,33,M60-31,691,904,152,118,248,25,0,57,2.67,0.0,0.0,0.0,2197.67,5.5,0.85,-0.72,1.23,,,,,,270.0,320.0,530.0,840.0,19.0,1.0,1.0,6.0,51.5,20241101_33,中型,1540.0,2.0,,,M60,,,0.0,24.3,90.9,330,0.476,0.358,1747,0.396,1056,24.8,7.6,17.3,20.4,1.528,11,0.93,76.91585365853659,92.8,8.721063225516842,71.75999999999999,78.37241379310345,84.271,2.9396,,6.7,6.61,469.17333333333335,19.7,352.90666666666664,5.5,-1.0,1,17.25,65.025,1127.1,,,,,,,2024-11-01,M60-31
20241101154024,2024-11-01 15:40:24,40,M60-31E,688,1056,0,118,248,26,0,55,2.65,0.0,0.0,0.0,2193.65,5.5,0.85,-1.15,0.96,,,,,,270.0,320.0,530.0,980.0,10.0,2.0,2.0,12.0,51.5,20241101_40,中型,1703.0,4.0,,,M60,,,0.0,24.3,90.9,329,0.476,0.359,1744,0.394,1056,24.6,7.9,16.7,20.4,1.535,11,0.93,75.03066666666668,95.7,9.343417980351491,69.96,77.79615384615384,83.652,2.9396,,6.7,6.61,469.17333333333335,19.7,352.90666666666664,5.5,0.0,0,17.25,62.91875000000001,1003.5540625,,,,,,,2024-11-01,M60-31E
20241101154451,2024-11-01 15:44:51,41,M60-31E,693,1056,0,115,248,24,0,58,2.66,0.0,0.0,0.0,2196.66,6.0,1.77,-1.0,0.96,,,,,,270.0,320.0,530.0,980.0,10.0,2.0,2.0,12.0,51.5,20241101_41,中型,1703.0,4.0,,,M60,,,0.0,24.3,90.9,330,0.464,0.348,1749,0.396,1056,24.8,7.3,17.6,20.3,1.524,11,0.93,76.85679012345679,98.1,9.019799048863437,71.16,77.80714285714285,83.664,2.9396,,6.7,6.61,469.17333333333335,19.7,352.90666666666664,6.0,0.5,1,14.59,62.91875000000001,1003.5540625,,,,,,,2024-11-01,M60-31E
20241101162101,2024-11-01 16:21:01,48,M60-31,697,892,151,104,249,25,0,54,2.64,0.0,0.0,0.0,2174.64,7.5,1.96,-0.71,1.02,,,,,,270.0,320.0,530.0,980.0,9.0,2.0,2.0,12.0,51.5,20241101_48,中型,1703.0,4.0,,,M60,,,0.0,24.3,90.9,328,0.418,0.317,1740,0.401,1043,24.1,7.6,16.5,19.9,1.496,11,0.92,79.30493827160493,96.4,10.128579553008493,77.53999999999999,82.07142857142856,89.208,2.9396,,6.7,6.61,469.17333333333335,19.7,352.90666666666664,7.5,1.5,1,10.71,62.91875000000001,1003.5540625,,,,,,,2024-11-01,M60-31
20241101162535,2024-11-01 16:25:35,49,M60-31,697,893,152,104,280,0,0,83,2.64,0.0,0.0,0.0,2211.64,7.5,1.96,-0.71,1.13,,,,,,270.0,320.0,530.0,980.0,9.0,2.0,2.0,12.0,51.5,20241101_49,中型,1703.0,4.0,,,M60,,,0.0,24.3,90.9,363,0.371,0.287,1742,0.4,1045,22.9,0.0,22.9,21.1,1.499,11,0.92,82.20697674418605,98.4,13.110867059274565,81.44,91.03333333333332,98.949,2.9396,,6.7,6.61,469.17333333333335,19.7,352.90666666666664,7.5,0.0,0,10.71,62.91875000000001,1003.5540625,,,,,,,2024-11-01,M60-31
20241104075444,2024-11-04 07:54:44,2,M60-24,742,970,169,129,265,27,0,60,2.55,0.0,0.0,0.0,2364.55,5.0,0.78,-0.54,1.04,,,,,,270.0,320.0,530.0,900.0,13.0,1.0,2.0,10.0,0.0,20241104_2,中型,840.0,3.0,,,M60,,,0.0,24.8,81.1,352,0.487,0.366,1881,0.394,1139,24.7,7.7,17.0,20.4,1.535,11,1.0,82.5780487804878,101.6,10.394182523848803,78.1,82.64827586206897,82.648,2.9396,,6.7,6.61,475.4933333333333,18.0,350.34666666666664,5.0,-2.5,1,22.87,,,,,,,,,2024-11-04,M60-24
20241104075917,2024-11-04 07:59:17,3,M60-24,506,664,112,86,181,16,0,40,1.75,0.0,0.0,0.0,1606.75,5.5,1.18,-0.78,1.68,,,,,,270.0,320.0,530.0,900.0,13.0,1.0,2.0,10.0,0.0,20241104_3,中型,840.0,3.0,,,M60,,,0.0,24.8,81.1,237,0.475,0.363,1282,0.395,776,23.6,6.8,16.9,20.1,1.534,11,0.68,72.88941176470588,85.1,6.459339312953112,68.11999999999999,75.6103448275862,111.192,2.9396,,6.7,6.61,475.4933333333333,18.0,350.34666666666664,5.5,0.5,1,-14.75,,,,,,,,,2024-11-04,M60-24
20241104084038,2024-11-04 08:40:38,6,M60-24,744,970,165,129,265,27,0,59,2.55,0.0,0.0,0.0,2361.55,5.0,0.78,-0.27,1.04,,,,,,270.0,320.0,530.0,900.0,11.0,0.0,2.0,10.0,0.0,20241104_6,中型,1012.0,1.0,,,M60,,,0.0,24.8,81.1,351,0.487,0.368,1879,0.396,1135,24.5,7.7,16.8,20.3,1.526,11,1.0,82.34096385542168,103.1,10.854115161469986,75.13999999999999,85.07931034482759,85.079,2.9396,,6.7,6.61,475.4933333333333,18.0,350.34666666666664,5.0,-0.5,1,22.87,67.9857142857143,475.9000000000001,,,,,,,2024-11-04,M60-24
20241104084501,2024-11-04 08:45:01,7,M60-24,502,663,112,89,181,17,0,40,1.76,0.0,0.0,0.0,1605.76,5.0,1.14,-0.99,1.53,,,,,,270.0,320.0,530.0,900.0,11.0,0.0,2.0,10.0,0.0,20241104_7,中型,1012.0,1.0,,,M60,,,0.0,24.8,81.1,238,0.492,0.374,1277,0.393,775,23.9,7.1,16.8,20.4,1.544,11,0.68,69.28192771084336,84.1,7.043362158855554,64.9,72.41379310344827,106.491,2.9396,,6.7,6.61,475.4933333333333,18.0,350.34666666666664,5.0,0.0,0,-17.13,67.9857142857143,475.9000000000001,,,,,,,2024-11-04,M60-24
20241104092541,2024-11-04 09:25:41,13,M60-24,744,972,170,129,269,24,0,60,2.54,0.0,0.0,0.0,2370.54,5.0,0.78,-0.27,1.25,,,,,,270.0,320.0,530.0,900.0,12.0,1.0,2.0,10.0,0.0,20241104_13,中型,1012.0,1.0,,,M60,,,0.0,24.8,81.1,353,0.48,0.365,1886,0.394,1142,23.8,6.8,17.0,20.4,1.535,11,1.0,80.69382716049383,105.1,12.181856025131806,75.16,80.39642857142857,80.396,2.9396,,6.7,6.61,475.4933333333333,18.0,350.34666666666664,5.0,0.0,0,22.87,67.9857142857143,475.9000000000001,,,,,,,2024-11-04,M60-24
20241104093003,2024-11-04 09:30:03,14,M60-24,506,664,112,86,179,17,0,40,1.76,0.0,0.0,0.0,1605.76,5.5,1.18,-0.78,1.68,,,,,,270.0,320.0,530.0,900.0,12.0,1.0,2.0,10.0,0.0,20241104_14,中型,1012.0,1.0,,,M60,,,0.0,24.8,81.1,236,0.48,0.364,1282,0.395,776,24.2,7.2,16.9,20.1,1.534,11,0.68,66.0641975308642,77.9,5.9369799164965,62.14000000000001,67.73928571428571,99.617,2.9396,,6.7,6.61,475.4933333333333,18.0,350.34666666666664,5.5,0.5,1,-14.75,67.9857142857143,475.9000000000001,,,,,,,2024-11-04,M60-24
20241104130247,2024-11-04 13:02:47,23,M60-31E,751,1135,0,122,269,25,0,59,2.84,0.0,0.0,0.0,2363.84,6.0,0.83,-0.27,0.89,,,,,,290.0,340.0,530.0,980.0,9.0,2.0,2.0,13.0,0.0,20241104_23,中型,1345.0,2.0,,,M60,,,0.0,24.5,80.3,353,0.454,0.346,1886,0.398,1135,23.8,7.1,16.7,20.1,1.511,11,1.0,75.53924050632911,96.7,8.473628752387961,72.58,74.26428571428572,74.264,2.9396,,6.7,6.61,475.4933333333333,18.0,350.34666666666664,6.0,0.5,1,21.59,59.70173913043478,1149.2584782608694,,,,,,,2024-11-04,M60-31E
20241104130730,2024-11-04 13:07:30,24,M60-31E,757,1135,0,119,268,25,0,60,2.86,0.0,0.0,0.0,2366.86,6.5,0.85,0.13,0.89,,,,,,290.0,340.0,530.0,980.0,9.0,2.0,2.0,13.0,0.0,20241104_24,中型,1345.0,2.0,,,M60,,,0.0,24.5,80.3,353,0.444,0.337,1892,0.4,1135,24.1,7.1,17.0,20.0,1.499,11,1.0,78.47590361445782,110.0,11.674011816608902,73.4,76.82758620689656,76.828,2.9396,,6.7,6.61,475.4933333333333,18.0,350.34666666666664,6.5,0.5,1,20.31,59.70173913043478,1149.2584782608694,,,,,,,2024-11-04,M60-31E
20241104134442,2024-11-04 13:44:42,26,M60-31E,756,1135,0,116,267,25,0,59,2.84,0.0,0.0,0.0,2360.84,7.0,1.75,-0.53,0.89,,,,,,290.0,340.0,530.0,980.0,9.0,2.0,2.0,13.0,0.0,20241104_26,中型,1440.0,3.0,,,M60,,,0.0,24.5,80.3,351,0.434,0.33,1891,0.4,1135,23.9,7.1,16.8,19.8,1.501,11,1.0,80.14342105263158,107.3,10.985436957103898,76.02000000000001,81.10740740740741,81.107,2.9396,,6.7,6.61,475.4933333333333,18.0,350.34666666666664,7.0,0.5,1,18.93,59.96999999999999,1099.4499999999998,,,,,,,2024-11-04,M60-31E
20241104134857,2024-11-04 13:48:57,27,M60-31E,756,1125,0,108,265,25,0,58,2.82,0.0,0.0,0.0,2339.82,8.0,1.89,-0.4,0.99,,,,,,290.0,340.0,530.0,980.0,9.0,2.0,2.0,13.0,0.0,20241104_27,中型,1440.0,3.0,,,M60,,,0.0,24.5,80.3,348,0.408,0.31,1881,0.402,1125,23.9,7.2,16.7,19.5,1.488,11,0.99,82.51410256410254,106.0,10.98676038155872,77.32000000000001,83.3111111111111,84.153,2.9396,,6.7,6.61,475.4933333333333,18.0,350.34666666666664,8.0,1.0,1,17.14,59.96999999999999,1099.4499999999998,,,,,,,2024-11-04,M60-31E
20241104142746,2024-11-04 14:27:46,31,M60-31,706,903,153,104,245,27,0,57,2.65,0.0,0.0,0.0,2197.65,7.5,0.97,-0.56,1.12,,,,,,270.0,320.0,530.0,840.0,16.0,1.0,1.0,6.0,0.0,20241104_31,中型,1533.0,1.0,,,M60,,,0.0,24.5,80.3,329,0.424,0.316,1762,0.401,1056,25.5,8.2,17.3,19.7,1.496,11,0.93,88.48791208791208,106.1,13.412449810766764,71.92,99.821875,107.335,2.9396,,6.7,6.61,475.4933333333333,18.0,350.34666666666664,7.5,-0.5,1,10.71,60.17211538461538,1050.0034134615385,,,,,,,2024-11-04,M60-31
20241104143503,2024-11-04 14:35:03,32,M60-31,699,905,159,115,247,24,0,56,2.67,0.0,0.0,0.0,2207.67,6.0,1.77,-0.14,1.34,,,,,,270.0,320.0,530.0,840.0,16.0,1.0,1.0,6.0,0.0,20241104_32,中型,1533.0,1.0,,,M60,,,0.0,24.5,80.3,327,0.466,0.352,1763,0.396,1064,24.5,7.3,17.1,20.0,1.522,11,0.93,77.68072289156625,100.3,9.754695598757335,71.96,79.5655172413793,85.554,2.9396,,6.7,6.61,475.4933333333333,18.0,350.34666666666664,6.0,-1.5,1,14.59,60.17211538461538,1050.0034134615385,,,,,,,2024-11-04,M60-31
20241104153216,2024-11-04 15:32:16,43,M60-31E,710,1056,0,105,247,24,0,57,2.65,0.0,0.0,0.0,2201.65,7.5,1.94,0.0,0.96,,,,,,270.0,320.0,530.0,980.0,11.0,3.0,2.0,12.0,0.0,20241104_43,中型,1705.0,4.0,,,M60,,,0.0,24.5,80.3,328,0.425,0.32,1766,0.402,1056,24.7,7.3,17.4,19.7,1.487,11,0.93,82.1048780487805,98.8,9.733734430358044,76.04,86.85172413793104,93.389,2.9396,,6.7,6.61,475.4933333333333,18.0,350.34666666666664,7.5,1.5,1,11.71,61.71052631578945,982.225877192982,,,,,,,2024-11-04,M60-31E
20241104153645,2024-11-04 15:36:45,44,M60-31E,706,1057,0,104,249,24,0,55,2.65,0.0,0.0,0.0,2197.65,7.5,0.97,-0.56,1.05,,,,,,270.0,320.0,530.0,980.0,11.0,3.0,2.0,12.0,0.0,20241104_44,中型,1705.0,4.0,,,M60,,,0.0,24.5,80.3,328,0.418,0.317,1763,0.4,1057,24.1,7.3,16.8,19.7,1.497,11,0.93,84.07083333333333,102.8,11.341130130586142,76.53999999999999,89.35294117647061,96.078,2.9396,,6.7,6.61,475.4933333333333,18.0,350.34666666666664,7.5,0.0,0,10.71,61.71052631578945,982.225877192982,,,,,,,2024-11-04,M60-31E
20241104161654,2024-11-04 16:16:54,52,M60-31,695,894,155,107,247,23,0,54,2.63,0.0,0.0,0.0,2177.63,7.0,1.9,-0.57,1.25,,,,,,270.0,320.0,530.0,980.0,10.0,3.0,2.0,12.0,0.0,20241104_52,中型,1705.0,4.0,,,M60,,,0.0,24.5,80.3,324,0.433,0.33,1744,0.399,1049,23.8,7.1,16.7,19.8,1.509,11,0.92,81.31428571428572,101.2,11.43646156209273,76.72,87.57000000000002,95.185,2.9396,,6.7,6.61,475.4933333333333,18.0,350.34666666666664,7.0,-0.5,1,9.93,61.71052631578945,982.225877192982,,,,,,,2024-11-04,M60-31
20241104162137,2024-11-04 16:21:37,53,M60-31,693,892,155,110,244,25,0,54,2.64,0.0,0.0,0.0,2175.64,6.5,0.92,-0.29,1.02,,,,,,270.0,320.0,530.0,980.0,10.0,3.0,2.0,12.0,0.0,20241104_53,中型,1705.0,4.0,,,M60,,,0.0,24.5,80.3,323,0.451,0.341,1740,0.398,1047,24.5,7.7,16.7,19.9,1.511,11,0.92,79.64146341463415,94.5,9.716906955675087,73.91999999999999,84.26896551724137,91.597,2.9396,,6.7,6.61,475.4933333333333,18.0,350.34666666666664,6.5,-0.5,1,11.31,61.71052631578945,982.225877192982,,,,,,,2024-11-04,M60-31
20241105075256,2024-11-05 07:52:56,2,M60-24,751,972,172,122,267,27,0,61,2.57,0.0,0.0,0.0,2374.57,6.0,0.83,-0.27,1.25,,,,,,270.0,320.0,530.0,900.0,12.0,1.0,2.0,10.0,0.0,20241105_2,中型,831.0,1.0,,,M60,,,0.0,23.7,75.9,355,0.457,0.344,1895,0.396,1144,24.8,7.6,17.2,20.1,1.523,11,1.0,87.60666666666667,114.0,13.08990111158641,81.17999999999999,91.00645161290323,91.006,2.9396,,6.7,6.61,475.4933333333333,18.0,350.34666666666664,6.0,-0.5,1,21.59,,,,,,,,,2024-11-05,M60-24
20241105075722,2024-11-05 07:57:22,3,M60-24,510,665,114,84,180,18,0,40,1.75,0.0,0.0,0.0,1612.75,6.0,1.2,-0.39,1.84,,,,,,270.0,320.0,530.0,900.0,12.0,1.0,2.0,10.0,0.0,20241105_3,中型,831.0,1.0,,,M60,,,0.0,23.7,75.9,238,0.467,0.353,1289,0.396,779,24.4,7.6,16.8,20.0,1.527,11,0.68,70.03058823529412,85.4,7.025734603071965,68.67999999999999,71.95172413793105,105.811,2.9396,,6.7,6.61,475.4933333333333,18.0,350.34666666666664,6.0,0.0,0,-16.41,,,,,,,,,2024-11-05,M60-24
20241105084045,2024-11-05 08:40:45,6,M60-24,698,906,154,114,249,23,0,54,2.39,0.0,0.0,0.0,2200.39,6.0,0.88,-0.29,1.46,,,,,,270.0,320.0,530.0,900.0,15.0,0.0,1.0,6.0,0.0,20241105_6,中型,945.0,2.0,,,M60,,,0.0,23.7,75.9,326,0.458,0.35,1758,0.397,1060,23.6,7.1,16.6,20.0,1.519,11,0.93,74.9867469879518,90.3,7.692145439739513,71.05999999999999,74.15517241379311,79.737,2.9396,,6.7,6.61,475.4933333333333,18.0,350.34666666666664,6.0,0.0,0,13.59,,,,,,,,,2024-11-05,M60-24
20241105084721,2024-11-05 08:47:21,7,M60-24,700,906,155,111,248,23,0,56,2.4,0.0,0.0,0.0,2201.4,6.5,0.91,-0.43,1.46,,,,,,270.0,320.0,530.0,900.0,15.0,0.0,1.0,6.0,0.0,20241105_7,中型,945.0,2.0,,,M60,,,0.0,23.7,75.9,327,0.448,0.339,1761,0.398,1061,24.2,7.0,17.1,19.9,1.516,11,0.93,75.66666666666666,98.4,9.406288939052333,71.74000000000001,75.21785714285714,80.879,2.9396,,6.7,6.61,475.4933333333333,18.0,350.34666666666664,6.5,0.5,1,12.31,,,,,,,,,2024-11-05,M60-24
20241105104503,2024-11-05 10:45:03,20,M60-24,770,973,171,101,267,24,0,57,2.56,0.0,0.0,0.0,2365.56,9.0,1.0,-0.52,1.35,,,,,,270.0,320.0,530.0,860.0,12.0,2.0,2.0,10.0,0.0,20241105_20,中型,1125.0,4.0,,,M60,,,0.0,23.7,75.9,348,0.378,0.29,1914,0.402,1144,23.3,6.9,16.4,19.0,1.486,11,1.0,82.84642857142856,103.0,11.40350245307462,77.22,84.17666666666668,84.177,2.9396,,6.7,6.61,475.4933333333333,18.0,350.34666666666664,9.0,2.5,1,20.31,73.10238095238094,511.7166666666666,,,,,,,2024-11-05,M60-24
20241105104934,2024-11-05 10:49:34,21,M60-24,523,664,113,69,180,16,0,38,1.76,0.0,0.0,0.0,1604.76,9.0,0.0,-0.57,1.68,,,,,,270.0,320.0,530.0,860.0,12.0,2.0,2.0,10.0,0.0,20241105_21,中型,1125.0,4.0,,,M60,,,0.0,23.7,75.9,234,0.383,0.295,1300,0.402,777,23.1,6.8,16.2,18.9,1.486,11,0.68,69.81123595505619,83.3,7.132162289365918,65.41999999999999,72.79354838709679,107.049,2.9396,,6.7,6.61,475.4933333333333,18.0,350.34666666666664,9.0,0.0,0,-11.69,73.10238095238094,511.7166666666666,,,,,,,2024-11-05,M60-24
20241105130254,2024-11-05 13:02:54,23,M60-24E,722,1068,0,95,252,23,0,55,2.38,0.0,0.0,0.0,2217.38,9.0,1.06,-0.69,0.95,,,,,,290.0,340.0,530.0,980.0,15.0,3.0,2.0,13.0,0.0,20241105_23,中型,1355.0,1.0,,,M60,,,0.0,23.2,78.1,330,0.377,0.288,1790,0.403,1068,23.6,7.0,16.7,19.2,1.479,11,0.94,83.27857142857144,103.9,10.476164231568855,79.64000000000001,86.94333333333333,92.493,2.9396,,6.7,6.61,475.4933333333333,18.0,350.34666666666664,9.0,0.0,0,14.31,61.765789473684215,1178.697149122807,,,,,,,2024-11-05,M60-24E
20241105130748,2024-11-05 13:07:48,24,M60-24E,715,1058,0,95,247,24,0,58,2.39,0.0,0.0,0.0,2199.39,9.0,1.06,-0.56,1.15,,,,,,290.0,340.0,530.0,980.0,15.0,3.0,2.0,13.0,0.0,20241105_24,中型,1355.0,1.0,,,M60,,,0.0,23.2,78.1,329,0.385,0.289,1773,0.403,1058,24.9,7.3,17.6,19.3,1.48,11,0.93,82.82048192771084,101.6,11.383974775773904,77.92,88.61034482758622,95.28,2.9396,,6.7,6.61,475.4933333333333,18.0,350.34666666666664,9.0,0.0,0,14.31,61.765789473684215,1178.697149122807,,,,,,,2024-11-05,M60-24E
20241105135931,2024-11-05 13:59:31,28,M60-24E,709,1056,0,99,246,26,0,57,2.37,0.0,0.0,0.0,2195.37,8.5,2.06,-0.98,0.96,,,,,,270.0,320.0,530.0,980.0,10.0,3.0,2.0,13.0,0.0,20241105_28,中型,1535.0,2.0,,,M60,,,0.0,23.2,78.1,329,0.402,0.301,1765,0.402,1056,25.2,7.9,17.3,19.5,1.489,11,0.93,79.43493975903614,99.1,9.974985988877313,73.0,80.53103448275863,86.593,2.9396,,6.7,6.61,475.4933333333333,18.0,350.34666666666664,8.5,-0.5,1,14.48,63.10673076923077,1099.1088942307697,,,,,,,2024-11-05,M60-24E
20241105140414,2024-11-05 14:04:14,29,M60-24E,710,1057,0,97,248,23,0,57,2.39,0.0,0.0,0.0,2194.39,8.5,0.0,-0.84,1.05,,,,,,270.0,320.0,530.0,980.0,10.0,3.0,2.0,13.0,0.0,20241105_29,中型,1535.0,2.0,,,M60,,,0.0,23.2,78.1,328,0.391,0.296,1767,0.402,1057,24.4,7.0,17.4,19.4,1.489,11,0.93,78.88536585365853,100.3,10.44649692657222,73.35999999999999,79.87586206896552,85.888,2.9396,,6.7,6.61,475.4933333333333,18.0,350.34666666666664,8.5,0.0,0,12.48,63.10673076923077,1099.1088942307697,,,,,,,2024-11-05,M60-24E
20241105144702,2024-11-05 14:47:02,33,M60-24,702,895,152,96,247,23,0,56,2.36,0.0,0.0,0.0,2173.36,8.5,1.05,-0.99,1.36,,,,,,270.0,320.0,530.0,980.0,13.0,3.0,2.0,12.0,0.0,20241105_33,中型,1535.0,2.0,,,M60,,,0.0,23.2,78.1,326,0.389,0.294,1749,0.401,1047,24.2,7.1,17.2,19.4,1.491,11,0.92,79.00617283950618,102.0,10.068608418063508,74.1,80.825,87.853,2.9396,,6.7,6.61,475.4933333333333,18.0,350.34666666666664,8.5,0.0,0,11.48,63.10673076923077,1099.1088942307697,,,,,,,2024-11-05,M60-24
20241105145116,2024-11-05 14:51:16,34,M60-24,704,893,156,95,245,23,0,54,2.35,0.0,0.0,0.0,2172.35,8.5,0.0,-0.71,1.13,,,,,,270.0,320.0,530.0,980.0,13.0,3.0,2.0,12.0,0.0,20241105_34,中型,1535.0,2.0,,,M60,,,0.0,23.2,78.1,322,0.388,0.295,1753,0.402,1049,23.9,7.1,16.8,19.2,1.49,11,0.92,78.92359550561798,100.2,9.61930435560818,75.67999999999999,80.70322580645161,87.721,2.9396,,6.7,6.61,475.4933333333333,18.0,350.34666666666664,8.5,0.0,0,10.48,63.10673076923077,1099.1088942307697,,,,,,,2024-11-05,M60-24
20241105153255,2024-11-05 15:32:55,41,M60-24,704,904,156,101,247,23,0,56,2.4,0.0,0.0,0.0,2193.4,8.0,1.0,-1.26,1.23,,,,,,,,,,,,,,0.0,20241105_41,,,,,,M60,,,0.0,23.2,78.1,326,0.409,0.31,1764,0.399,1060,24.2,7.1,17.2,19.5,1.506,11,0.93,77.57073170731708,104.4,11.189220507352845,70.16,79.66896551724136,85.666,2.9396,,6.7,6.61,475.4933333333333,18.0,350.34666666666664,8.0,-0.5,1,10.14,,,,,,,,,2024-11-05,M60-24
20241105153921,2024-11-05 15:39:21,42,M60-24,709,903,159,104,248,23,0,55,2.39,0.0,0.0,0.0,2203.39,7.5,0.97,-0.14,1.12,,,,,,,,,,,,,,0.0,20241105_42,,,,,,M60,,,0.0,23.2,78.1,326,0.419,0.319,1771,0.4,1062,23.9,7.1,16.9,19.5,1.498,11,0.93,78.00561797752809,99.3,10.96339527035575,69.4,81.84838709677419,88.009,2.9396,,6.7,6.61,475.4933333333333,18.0,350.34666666666664,7.5,-0.5,1,10.71,,,,,,,,,2024-11-05,M60-24
20241106075340,2024-11-06 07:53:40,2,M60-24,758,972,173,108,265,27,0,61,2.56,0.0,0.0,0.0,2366.56,8.0,0.93,-1.17,1.25,,,,,,270.0,320.0,530.0,900.0,12.0,1.0,2.0,10.0,0.0,20241106_2,中型,845.0,3.0,,,M60,,,0.0,22.5,64.6,353,0.408,0.306,1903,0.398,1145,24.9,7.6,17.3,19.5,1.511,11,1.0,83.23827160493829,108.5,11.242331464858031,80.2,86.23928571428571,86.239,2.9396,,6.7,6.61,475.4933333333333,18.0,350.34666666666664,8.0,0.5,1,17.14,,,,,,,,,2024-11-06,M60-24
20241106075814,2024-11-06 07:58:14,3,M60-24,519,666,115,72,178,18,0,39,1.76,0.0,0.0,0.0,1608.76,8.5,1.41,-0.95,1.99,,,,,,270.0,320.0,530.0,900.0,12.0,1.0,2.0,10.0,0.0,20241106_3,中型,845.0,3.0,,,M60,,,0.0,22.5,64.6,235,0.404,0.306,1300,0.399,781,24.3,7.7,16.6,19.1,1.505,11,0.68,73.76309523809525,85.5,7.29041738569174,68.88000000000001,76.75999999999999,112.882,2.9396,,6.7,6.61,475.4933333333333,18.0,350.34666666666664,8.5,0.5,1,-12.52,,,,,,,,,2024-11-06,M60-24
20241106084102,2024-11-06 08:41:02,6,M60-24,707,904,150,101,246,25,0,55,2.41,0.0,0.0,0.0,2190.41,8.0,1.0,-0.84,1.23,,,,,,270.0,320.0,530.0,860.0,15.0,0.0,1.0,6.0,0.0,20241106_6,中型,950.0,1.0,,,M60,,,0.0,22.5,64.6,326,0.411,0.31,1761,0.401,1054,24.5,7.7,16.9,19.5,1.491,11,0.93,75.820987654321,98.2,10.20360280173871,69.44000000000001,73.09642857142858,78.598,2.9396,,6.7,6.61,475.4933333333333,18.0,350.34666666666664,8.0,-0.5,1,10.14,,,,,,,,,2024-11-06,M60-24
20241106084628,2024-11-06 08:46:28,7,M60-24,703,906,156,101,248,22,0,54,2.37,0.0,0.0,0.0,2192.37,8.0,1.0,-1.4,1.46,,,,,,270.0,320.0,530.0,860.0,15.0,0.0,1.0,6.0,0.0,20241106_7,中型,950.0,1.0,,,M60,,,0.0,22.5,64.6,324,0.407,0.312,1765,0.398,1062,23.5,6.8,16.7,19.4,1.511,11,0.93,76.46666666666665,105.5,11.52759437605112,70.08,75.75357142857145,81.455,2.9396,,6.7,6.61,475.4933333333333,18.0,350.34666666666664,8.0,0.0,0,10.14,,,,,,,,,2024-11-06,M60-24
20241106104600,2024-11-06 10:46:00,19,M60-24,738,989,169,106,265,26,0,57,2.55,0.0,0.0,0.0,2352.55,8.5,0.95,-1.73,1.12,,,,,,270.0,320.0,530.0,900.0,14.0,2.0,2.0,10.0,0.0,20241106_19,中型,1130.0,4.0,,,M60,,,0.0,22.5,64.6,348,0.4,0.305,1896,0.389,1158,23.9,7.5,16.4,19.3,1.569,11,1.0,86.27160493827161,111.7,12.197988445458176,77.93999999999998,90.68571428571428,90.686,2.9396,,6.7,6.61,475.4933333333333,18.0,350.34666666666664,8.5,0.5,1,21.48,62.93333333333333,440.5333333333333,,,,,,,2024-11-06,M60-24
20241106105018,2024-11-06 10:50:18,20,M60-24,512,687,115,73,182,17,0,42,1.76,0.0,0.0,0.0,1629.76,8.5,1.39,-1.16,1.78,,,,,,270.0,320.0,530.0,900.0,14.0,2.0,2.0,10.0,0.0,20241106_20,中型,1130.0,4.0,,,M60,,,0.0,22.5,64.6,241,0.401,0.303,1314,0.39,802,24.5,7.1,17.4,19.3,1.566,11,0.69,70.92716049382716,86.4,6.919466409629779,67.82000000000001,72.72142857142858,105.393,2.9396,,6.7,6.61,475.4933333333333,18.0,350.34666666666664,8.5,0.0,0,-11.52,62.93333333333333,440.5333333333333,,,,,,,2024-11-06,M60-24
20241106130230,2024-11-06 13:02:30,24,M60-24E,628,982,0,90,224,24,0,50,2.17,0.0,0.0,0.0,2000.17,8.5,1.12,-1.57,1.03,,,,,,290.0,340.0,530.0,980.0,10.0,3.0,2.0,13.0,0.0,20241106_24,中型,1350.0,3.0,,,M60,,,0.0,22.0,65.5,298,0.402,0.302,1610,0.39,982,24.8,8.1,16.8,19.4,1.564,11,0.85,77.41829268292683,95.2,8.129772565276177,74.88,79.64827586206897,93.704,2.9396,,6.7,6.61,475.4933333333333,18.0,350.34666666666664,8.5,0.0,0,5.48,62.891304347826086,1205.4166666666667,,,,,,,2024-11-06,M60-24E
20241106130710,2024-11-06 13:07:10,25,M60-24E,628,983,0,90,230,21,0,53,2.17,0.0,0.0,0.0,2007.17,8.5,1.12,-1.57,1.13,,,,,,290.0,340.0,530.0,980.0,10.0,3.0,2.0,13.0,0.0,20241106_25,中型,1350.0,3.0,,,M60,,,0.0,22.0,65.5,304,0.391,0.296,1611,0.39,983,24.3,6.9,17.4,19.7,1.565,11,0.85,81.97764705882352,97.6,9.987632074904834,74.84,88.62068965517241,104.26,2.9396,,6.7,6.61,475.4933333333333,18.0,350.34666666666664,8.5,0.0,0,5.48,62.891304347826086,1205.4166666666667,,,,,,,2024-11-06,M60-24E
20241106140239,2024-11-06 14:02:39,28,M60-24E,511,811,0,75,189,21,0,41,1.81,0.0,0.0,0.0,1649.81,8.5,1.35,-2.67,1.37,,,,,,270.0,320.0,530.0,980.0,10.0,3.0,2.0,12.0,0.0,20241106_28,中型,1559.0,1.0,,,M60,,,0.0,22.0,65.5,251,0.397,0.299,1322,0.387,811,24.7,8.4,16.3,19.8,1.587,11,0.7,72.14444444444445,85.4,6.523537629988542,69.78,70.20357142857144,100.291,2.9396,,6.7,6.61,475.4933333333333,18.0,350.34666666666664,8.5,0.0,0,-9.52,63.62156862745098,1082.6270261437908,,,,,,,2024-11-06,M60-24E
20241106140636,2024-11-06 14:06:36,29,M60-24E,501,813,0,72,186,22,0,43,1.79,0.0,0.0,0.0,1638.79,9.0,1.41,-5.11,1.62,,,,,,270.0,320.0,530.0,980.0,10.0,3.0,2.0,12.0,0.0,20241106_29,中型,1559.0,1.0,,,M60,,,0.0,22.0,65.5,251,0.387,0.287,1314,0.381,813,25.9,8.8,17.1,19.7,1.623,11,0.7,72.1719512195122,82.6,6.8350294732400005,75.56,75.43793103448276,107.768,2.9396,,6.7,6.61,475.4933333333333,18.0,350.34666666666664,9.0,0.5,1,-8.69,63.62156862745098,1082.6270261437908,,,,,,,2024-11-06,M60-24E
20241106151021,2024-11-06 15:10:21,39,M60-24,693,921,156,99,245,27,0,56,2.38,0.0,0.0,0.0,2199.38,8.5,1.02,-0.86,1.21,,,,,,270.0,320.0,530.0,980.0,12.0,3.0,2.0,12.0,0.0,20241106_39,中型,1559.0,1.0,,,M60,,,0.0,22.0,65.5,328,0.404,0.302,1770,0.392,1077,25.3,8.2,17.1,19.4,1.554,11,0.93,78.37654320987654,106.1,11.659545674448584,72.0,79.72857142857141,85.73,2.9396,,6.7,6.61,475.4933333333333,18.0,350.34666666666664,8.5,-0.5,1,14.48,63.62156862745098,1082.6270261437908,,,,,,,2024-11-06,M60-24
20241106151453,2024-11-06 15:14:53,40,M60-24,688,922,157,99,248,25,0,57,2.37,0.0,0.0,0.0,2198.37,8.5,1.02,-1.57,1.32,,,,,,270.0,320.0,530.0,980.0,12.0,3.0,2.0,12.0,0.0,20241106_40,中型,1559.0,1.0,,,M60,,,0.0,22.0,65.5,330,0.399,0.3,1767,0.389,1079,24.8,7.6,17.3,19.5,1.568,11,0.93,78.48641975308641,100.7,11.939639892479123,69.66,84.17857142857143,90.515,2.9396,,6.7,6.61,475.4933333333333,18.0,350.34666666666664,8.5,0.0,0,14.48,63.62156862745098,1082.6270261437908,,,,,,,2024-11-06,M60-24
20241106160402,2024-11-06 16:04:02,48,M60-24,695,930,160,100,249,27,0,57,2.39,0.0,0.0,0.0,2220.39,8.5,1.01,-1.42,1.2,,,,,,270.0,320.0,530.0,840.0,15.0,0.0,1.0,6.0,0.0,20241106_48,中型,1715.0,2.0,,,M60,,,0.0,22.0,65.5,333,0.402,0.3,1785,0.389,1090,25.2,8.1,17.1,19.5,1.568,11,0.94,77.95432098765433,102.2,10.233726007458497,71.0,79.34285714285713,84.407,2.9396,,6.7,6.61,475.4933333333333,18.0,350.34666666666664,8.5,0.0,0,15.48,58.8563829787234,926.9880319148934,,,,,,,2024-11-06,M60-24
20241106160947,2024-11-06 16:09:47,49,M60-24,687,921,157,99,245,28,0,57,2.36,0.0,0.0,0.0,2196.36,8.5,1.02,-1.72,1.21,,,,,,270.0,320.0,530.0,840.0,15.0,0.0,1.0,6.0,0.0,20241106_49,中型,1715.0,2.0,,,M60,,,0.0,22.0,65.5,330,0.404,0.3,1765,0.389,1078,25.8,8.5,17.3,19.6,1.569,11,0.93,73.60370370370372,96.5,9.122140268199251,70.6,71.98214285714286,77.4,2.9396,,6.7,6.61,475.4933333333333,18.0,350.34666666666664,8.5,0.0,0,14.48,58.8563829787234,926.9880319148934,,,,,,,2024-11-06,M60-24
20241107075409,2024-11-07 07:54:09,2,M60-24,742,992,170,104,266,27,0,59,0.0,0.0,0.0,0.0,2360.0,8.5,-0.95,-1.2,1.43,,,,,,270.0,320.0,530.0,900.0,13.0,2.0,2.0,10.0,0.0,20241107_2,中型,840.0,4.0,,,M60,,,0.0,21.9,63.6,352,0.391,0.295,1904,0.39,1162,24.4,7.7,16.8,19.3,1.566,11,1.0,93.051,115.8,14.896264598885184,80.92,99.8,99.8,2.9396,,6.7,6.61,475.4933333333333,18.0,350.34666666666664,8.5,0.0,0,19.48,,,,,,,,,2024-11-07,M60-24
20241107075904,2024-11-07 07:59:04,3,M60-24,501,689,117,80,186,17,0,41,0.0,0.0,0.0,0.0,1631.0,6.5,-2.44,-1.38,2.07,,,,,,270.0,320.0,530.0,900.0,13.0,2.0,2.0,10.0,0.0,20241107_3,中型,840.0,4.0,,,M60,,,0.0,21.9,63.6,244,0.43,0.328,1307,0.383,806,23.8,7.0,16.8,19.9,1.609,11,0.69,75.14086021505376,88.6,7.107957626887028,67.58,78.15625,113.27,2.9396,,6.7,6.61,475.4933333333333,18.0,350.34666666666664,6.5,-2.0,1,-18.69,,,,,,,,,2024-11-07,M60-24
20241107084113,2024-11-07 08:41:13,6,M60-24,670,924,154,112,247,26,0,56,2.36,0.0,0.0,0.0,2191.36,6.5,0.9,-2.33,1.54,,,,,,270.0,320.0,530.0,860.0,14.0,0.0,1.0,6.0,0.0,20241107_6,中型,1050.0,2.0,,,M60,,,0.0,21.9,63.6,329,0.453,0.34,1748,0.383,1078,24.9,7.9,17.0,20.1,1.609,11,0.93,80.66626506024096,100.3,9.391707148258972,77.92,80.76206896551724,86.841,2.9396,,6.7,6.61,475.4933333333333,18.0,350.34666666666664,6.5,0.0,0,13.31,59.96190476190476,419.73333333333335,,,,,,,2024-11-07,M60-24
20241107084733,2024-11-07 08:47:33,7,M60-24,678,924,157,112,248,24,0,53,2.37,0.0,0.0,0.0,2198.37,6.5,0.9,-1.17,1.54,,,,,,270.0,320.0,530.0,860.0,14.0,0.0,1.0,6.0,0.0,20241107_7,中型,1050.0,2.0,,,M60,,,0.0,21.9,63.6,325,0.452,0.345,1759,0.385,1081,23.7,7.4,16.3,19.9,1.594,11,0.93,78.33493975903616,98.0,9.585109356805129,74.38,79.3206896551724,85.291,2.9396,,6.7,6.61,475.4933333333333,18.0,350.34666666666664,6.5,0.0,0,13.31,59.96190476190476,419.73333333333335,,,,,,,2024-11-07,M60-24
20241107130251,2024-11-07 13:02:51,20,M60-24E,630,985,0,90,228,22,0,49,2.17,0.0,0.0,0.0,2006.17,8.5,1.12,-1.25,1.34,,,,,,290.0,340.0,530.0,980.0,9.0,3.0,2.0,13.0,0.0,20241107_20,中型,1350.0,1.0,,,M60,,,0.0,21.8,71.3,299,0.395,0.301,1615,0.39,985,23.7,7.4,16.4,19.4,1.563,11,0.85,81.7109756097561,99.6,10.059893881241695,74.06,86.08965517241379,101.282,2.9396,,6.7,6.61,475.4933333333333,18.0,350.34666666666664,8.5,2.0,1,5.48,60.63999999999999,1162.2666666666669,,,,,,,2024-11-07,M60-24E
20241107130725,2024-11-07 13:07:25,21,M60-24E,629,983,0,93,227,22,0,52,2.18,0.0,0.0,0.0,2008.18,8.0,1.09,-0.94,1.13,,,,,,290.0,340.0,530.0,980.0,9.0,3.0,2.0,13.0,0.0,20241107_21,中型,1350.0,1.0,,,M60,,,0.0,21.8,71.3,301,0.41,0.309,1612,0.39,983,24.6,7.3,17.3,19.6,1.563,11,0.85,78.3987951807229,97.7,8.586084201887639,75.97999999999999,78.74827586206897,92.645,2.9396,,6.7,6.61,475.4933333333333,18.0,350.34666666666664,8.0,-0.5,1,2.14,60.63999999999999,1162.2666666666669,,,,,,,2024-11-07,M60-24E
20241107134745,2024-11-07 13:47:45,23,M60-24E,696,1086,0,102,251,25,0,55,2.37,0.0,0.0,0.0,2217.37,8.0,0.0,-0.85,1.12,,,,,,270.0,320.0,530.0,980.0,10.0,3.0,2.0,12.0,0.0,20241107_23,中型,1530.0,3.0,,,M60,,,0.0,21.8,71.3,331,0.406,0.308,1782,0.391,1086,24.2,7.6,16.6,19.5,1.56,11,0.94,84.32222222222221,104.7,10.67801479676817,78.22,90.36428571428571,96.132,2.9396,,6.7,6.61,475.4933333333333,18.0,350.34666666666664,8.0,0.0,0,11.14,62.59428571428571,1095.4,,,,,,,2024-11-07,M60-24E
20241107135220,2024-11-07 13:52:20,24,M60-24E,695,1085,0,106,248,27,0,56,2.39,0.0,0.0,0.0,2219.39,7.5,0.95,-0.57,1.02,,,,,,270.0,320.0,530.0,980.0,10.0,3.0,2.0,12.0,0.0,20241107_24,中型,1530.0,3.0,,,M60,,,0.0,21.8,71.3,331,0.427,0.32,1780,0.39,1085,25.1,8.2,16.9,19.7,1.561,11,0.94,82.8541176470588,100.4,10.183522480154217,76.86,85.47586206896553,90.932,2.9396,,6.7,6.61,475.4933333333333,18.0,350.34666666666664,7.5,-0.5,1,12.71,62.59428571428571,1095.4,,,,,,,2024-11-07,M60-24E
20241107143132,2024-11-07 14:31:32,28,M60-24,682,921,155,106,246,28,0,55,2.34,0.0,0.0,0.0,2195.34,7.5,0.95,-1.45,1.21,,,,,,270.0,320.0,530.0,980.0,10.0,3.0,2.0,12.0,0.0,20241107_28,中型,1530.0,3.0,,,M60,,,0.0,21.8,71.3,329,0.431,0.322,1758,0.388,1076,25.2,8.5,16.7,19.8,1.578,11,0.93,79.0716049382716,101.1,10.121743305756668,74.44000000000001,78.89999999999999,84.839,2.9396,,6.7,6.61,475.4933333333333,18.0,350.34666666666664,7.5,0.0,0,12.71,62.59428571428571,1095.4,,,,,,,2024-11-07,M60-24
20241107143641,2024-11-07 14:36:41,29,M60-24,682,921,156,106,248,25,0,55,2.35,0.0,0.0,0.0,2195.35,7.5,0.95,-1.45,1.21,,,,,,270.0,320.0,530.0,980.0,10.0,3.0,2.0,12.0,0.0,20241107_29,中型,1530.0,3.0,,,M60,,,0.0,21.8,71.3,328,0.427,0.323,1759,0.388,1077,24.4,7.6,16.8,19.8,1.579,11,0.93,78.14588235294119,99.4,9.217292609274304,74.38,78.49655172413793,84.405,2.9396,,6.7,6.61,475.4933333333333,18.0,350.34666666666664,7.5,0.0,0,12.71,62.59428571428571,1095.4,,,,,,,2024-11-07,M60-24
20241107152331,2024-11-07 15:23:31,37,M60-24,692,921,154,106,247,26,0,56,2.37,0.0,0.0,0.0,2204.37,7.5,0.95,0.0,1.21,,,,,,270.0,320.0,530.0,840.0,15.0,0.0,1.0,6.0,0.0,20241107_37,中型,1625.0,4.0,,,M60,,,0.0,21.8,71.3,329,0.429,0.322,1767,0.392,1075,24.9,7.9,17.0,19.8,1.553,11,0.93,83.14166666666668,106.5,11.914698888481176,75.06,87.87999999999998,94.495,2.9396,,6.7,6.61,475.4933333333333,18.0,350.34666666666664,7.5,0.0,0,12.71,57.22929292929293,949.0524410774408,,,,,,,2024-11-07,M60-24
20241107153007,2024-11-07 15:30:07,38,M60-24,677,921,155,112,246,26,0,56,2.36,0.0,0.0,0.0,2195.36,6.5,0.9,-1.31,1.21,,,,,,270.0,320.0,530.0,840.0,15.0,0.0,1.0,6.0,0.0,20241107_38,中型,1625.0,4.0,,,M60,,,0.0,21.8,71.3,328,0.455,0.341,1753,0.386,1076,25.0,7.9,17.1,20.1,1.589,11,0.93,78.40121951219511,98.2,9.66701071033676,72.0,80.94827586206897,87.041,2.9396,,6.7,6.61,475.4933333333333,18.0,350.34666666666664,6.5,-1.0,1,13.31,57.22929292929293,949.0524410774408,,,,,,,2024-11-07,M60-24
20241108075237,2024-11-08 07:52:37,2,M60-24,735,992,167,116,266,27,0,60,2.53,0.0,0.0,0.0,2365.53,7.0,0.0,-0.68,1.43,,,,,,270.0,320.0,530.0,900.0,11.0,0.0,2.0,10.0,0.0,20241108_2,中型,840.0,4.0,,,M60,,,0.0,22.2,78.1,353,0.436,0.329,1894,0.388,1159,24.6,7.6,17.0,19.8,1.577,11,1.0,89.66292134831461,117.7,13.250901025310617,81.82000000000001,93.2,93.2,2.9396,,6.7,6.61,475.4933333333333,18.0,350.34666666666664,7.0,0.5,1,18.93,,,,,,,,,2024-11-08,M60-24
20241108075703,2024-11-08 07:57:03,3,M60-24,498,689,116,82,182,18,0,40,1.77,0.0,0.0,0.0,1626.77,6.5,0.0,-1.97,2.07,,,,,,270.0,320.0,530.0,900.0,11.0,0.0,2.0,10.0,0.0,20241108_3,中型,840.0,4.0,,,M60,,,0.0,22.2,78.1,240,0.451,0.342,1303,0.382,805,24.2,7.5,16.7,19.8,1.616,11,0.69,71.89574468085107,87.0,7.18195011289927,66.56,73.57575757575758,106.632,2.9396,,6.7,6.61,475.4933333333333,18.0,350.34666666666664,6.5,-0.5,1,-16.69,,,,,,,,,2024-11-08,M60-24
20241108083806,2024-11-08 08:38:06,6,M60-24,687,923,155,105,246,25,0,54,2.35,0.0,0.0,0.0,2197.35,7.5,0.0,-0.72,1.43,,,,,,270.0,320.0,530.0,840.0,15.0,0.0,1.0,6.0,0.0,20241108_6,中型,943.0,2.0,,,M60,,,0.0,22.2,78.1,325,0.427,0.323,1765,0.389,1078,24.3,7.7,16.6,19.6,1.569,11,0.93,78.79166666666667,100.5,8.404706849273342,77.42,76.92000000000002,82.71,2.9396,,6.7,6.61,475.4933333333333,18.0,350.34666666666664,7.5,1.0,1,11.71,,,,,,,,,2024-11-08,M60-24
20241108084511,2024-11-08 08:45:11,7,M60-24,692,922,157,102,252,24,0,58,2.37,0.0,0.0,0.0,2209.37,8.0,0.0,-0.43,1.32,,,,,,270.0,320.0,530.0,840.0,15.0,0.0,1.0,6.0,0.0,20241108_7,中型,943.0,2.0,,,M60,,,0.0,22.2,78.1,334,0.405,0.305,1771,0.391,1079,24.6,7.2,17.4,19.8,1.559,11,0.93,79.17857142857143,100.3,10.162396504815606,72.44000000000001,80.77666666666669,86.857,2.9396,,6.7,6.61,475.4933333333333,18.0,350.34666666666664,8.0,0.5,1,11.14,,,,,,,,,2024-11-08,M60-24
20241108105538,2024-11-08 10:55:38,21,M60-24,748,992,168,103,267,24,0,61,2.55,0.0,0.0,0.0,2365.55,9.0,0.98,-0.8,1.43,,,,,,270.0,320.0,530.0,900.0,11.0,0.0,2.0,10.0,0.0,20241108_21,中型,1130.0,1.0,,,M60,,,0.0,22.2,78.1,352,0.386,0.293,1908,0.392,1160,24.1,6.8,17.3,19.3,1.551,11,1.0,79.820987654321,107.7,12.89230525650894,71.66,77.99999999999999,78.0,2.9396,,6.7,6.61,475.4933333333333,18.0,350.34666666666664,9.0,1.0,1,22.31,63.98333333333333,447.88333333333327,,,,,,,2024-11-08,M60-24
20241108105943,2024-11-08 10:59:43,22,M60-24,513,689,114,69,181,19,0,43,1.76,0.0,0.0,0.0,1629.76,9.5,1.47,-1.72,2.07,,,,,,270.0,320.0,530.0,900.0,11.0,0.0,2.0,10.0,0.0,20241108_22,中型,1130.0,1.0,,,M60,,,0.0,22.2,78.1,243,0.381,0.284,1316,0.39,803,25.5,7.8,17.7,19.2,1.565,11,0.69,69.13373493975904,85.1,6.688189142214223,65.88000000000001,69.02758620689654,100.04,2.9396,,6.7,6.61,475.4933333333333,18.0,350.34666666666664,9.5,0.5,1,-6.84,63.98333333333333,447.88333333333327,,,,,,,2024-11-08,M60-24
20241108130227,2024-11-08 13:02:27,24,M60-24E,627,972,0,84,223,22,0,53,2.14,0.0,0.0,0.0,1983.14,9.5,1.2,-1.42,1.25,,,,,,290.0,340.0,530.0,980.0,9.0,3.0,2.0,13.0,0.0,20241108_24,中型,1355.0,4.0,,,M60,,,0.0,22.2,83.5,298,0.377,0.282,1599,0.392,972,25.2,7.4,17.8,19.3,1.55,11,0.84,77.80481927710842,94.4,7.987398261726757,74.9,79.91724137931035,95.14,2.9396,,6.7,6.61,475.4933333333333,18.0,350.34666666666664,9.5,0.0,0,8.16,58.31666666666667,1112.8763888888889,,,,,,,2024-11-08,M60-24E
20241108130646,2024-11-08 13:06:46,25,M60-24E,629,972,0,84,224,22,0,52,2.14,0.0,0.0,0.0,1985.14,9.5,1.2,-1.1,1.25,,,,,,290.0,340.0,530.0,980.0,9.0,3.0,2.0,13.0,0.0,20241108_25,中型,1355.0,4.0,,,M60,,,0.0,22.2,83.5,298,0.375,0.282,1601,0.393,972,24.8,7.4,17.4,19.3,1.545,11,0.84,79.57738095238096,95.0,8.523641508719205,73.32000000000001,81.37666666666665,96.877,2.9396,,6.7,6.61,475.4933333333333,18.0,350.34666666666664,9.5,0.0,0,8.16,58.31666666666667,1112.8763888888889,,,,,,,2024-11-08,M60-24E
20241108135318,2024-11-08 13:53:18,29,M60-24E,704,1087,0,93,250,24,0,55,2.39,0.0,0.0,0.0,2215.39,9.5,1.09,-1.12,1.21,,,,,,270.0,320.0,530.0,980.0,11.0,3.0,2.0,12.0,0.0,20241108_29,中型,1530.0,2.0,,,M60,,,0.0,22.2,83.5,329,0.372,0.283,1791,0.393,1087,24.0,7.3,16.7,19.1,1.544,11,0.94,81.20243902439023,103.1,11.150434483602476,72.28,86.07241379310345,91.566,2.9396,,6.7,6.61,475.4933333333333,18.0,350.34666666666664,9.5,0.0,0,17.16,65.25714285714285,1142.0,,,,,,,2024-11-08,M60-24E
20241108135748,2024-11-08 13:57:48,30,M60-24E,695,1077,0,96,246,26,0,57,2.36,0.0,0.0,0.0,2199.36,9.0,1.05,-1.0,1.32,,,,,,270.0,320.0,530.0,980.0,11.0,3.0,2.0,12.0,0.0,20241108_30,中型,1530.0,2.0,,,M60,,,0.0,22.2,83.5,329,0.39,0.292,1772,0.392,1077,25.2,7.9,17.3,19.3,1.55,11,0.93,79.4219512195122,98.3,10.020260261337404,75.5,82.85862068965515,89.095,2.9396,,6.7,6.61,475.4933333333333,18.0,350.34666666666664,9.0,-0.5,1,15.31,65.25714285714285,1142.0,,,,,,,2024-11-08,M60-24E
20241108143901,2024-11-08 14:39:01,33,M60-24,707,921,154,86,247,25,0,57,2.36,0.0,0.0,0.0,2199.36,10.5,1.18,-0.7,1.21,,,,,,270.0,320.0,530.0,980.0,11.0,3.0,2.0,12.0,0.0,20241108_33,中型,1530.0,2.0,,,M60,,,0.0,22.2,83.5,329,0.348,0.261,1782,0.397,1075,24.9,7.6,17.3,18.9,1.521,11,0.93,73.01609195402298,94.9,9.68700840577799,70.38,68.75806451612904,73.933,2.9396,,6.7,6.61,475.4933333333333,18.0,350.34666666666664,10.5,1.5,1,4.86,65.25714285714285,1142.0,,,,,,,2024-11-08,M60-24
20241108144420,2024-11-08 14:44:20,34,M60-24,709,913,155,76,246,24,0,57,2.33,0.0,0.0,0.0,2182.33,12.0,1.33,-0.56,1.44,,,,,,270.0,320.0,530.0,980.0,11.0,3.0,2.0,12.0,0.0,20241108_34,中型,1530.0,2.0,,,M60,,,0.0,22.2,83.5,327,0.309,0.232,1777,0.399,1068,24.8,7.3,17.4,18.5,1.506,11,0.92,75.06585365853658,91.1,8.405300585333261,71.26,75.58965517241377,82.163,2.9396,,6.7,6.61,475.4933333333333,18.0,350.34666666666664,12.0,1.5,1,29.0,65.25714285714285,1142.0,,,,,,,2024-11-08,M60-24
