Repository: Vincent626/concrete-strength-analysis

# 🎯 S60 & M60 混凝土強度預測模型訓練成果報告

> **更新日期**: 2026-02-04  
> **專案目標**: 建立 S60/M60 混凝土 28 天抗壓強度預測模型

---

## 📋 摘要

本專案針對 S60（小型）與 M60（中型）離心混凝土管配比，建立機器學習預測模型。透過配料特徵分析，預測 28 天抗壓強度，並識別影響強度的關鍵因素。

### 主要成果

| 模型 | 樣本數 | R² | MAE (kgf/cm²) | 狀態 |
|:---|---:|---:|---:|:---|
| **S60** | 46 | **0.360** | 28 | ✅ 可用 |
| **M60** | 52 | **0.206** | 25 | ✅ 可用 |

---

## 📈 模型效能比較
> **說明**：S60 模型 R²=0.360，M60 模型 R²=0.206，兩者皆具有預測能力。S60 表現較佳，預測誤差約 28 kgf/cm²。

---

## 📊 強度分布比較
> **說明**：S60 與 M60 的強度分布相似，平均約 605 kgf/cm²，皆高於設計強度 510 kgf/cm²（紅色虛線）。

---

File: S60_M60_dataset_v9_shared.csv (part 22 of 138)
match_key,日期及時間,序,配比 ,耗用骨材1,耗用骨材2,耗用骨材3,耗用水,耗用泥料1,耗用泥料2,耗用泥料3,耗用泥料4,耗用藥劑1,耗用藥劑2,耗用藥劑3,耗用藥劑4,耗用小計,表面水骨材1,誤差%水,誤差%骨材1,誤差%骨材2,坍度(cm),混凝土溫度(℃),試體1強度(X1),試體2強度(X2),試體3強度(X3),加料轉速,慢速轉速,中速轉速,高速轉速,加料時間,慢速時間,中速時間,高速時間,總降水量,cp_key,類型,入池,蒸養池,離心開始,離心結束,母體,平均強度,強度_原始,強度_修正,環境溫度,環境濕度,膠結料總量,水灰比,水膠比,骨材總量,砂石比,粗骨材總量,水泥取代率,矽灰取代率,爐石取代率,漿體比例,粗細骨材比,月份,拌合米數,平均電流,最大電流,電流標準差,最終電流,穩定階段平均電流,單位體積穩定電流,砂_FM,砂_Mud,六分_FM,三分_FM,水泥砂漿_28天平均強度,水泥_流動性,水泥砂漿_7天平均強度,設定扣水率(%),扣水率_變動幅度,扣水率_是否變更,水量微調偏離度,蒸養實際平均溫度,蒸養實際總積溫,蒸養實際階段1溫度,蒸養實際階段2溫度,蒸養實際階段3溫度,實際離心平均轉速,實際離心平均電流,實際離心總能量,日期,配比
20241108152857,2024-11-08 15:28:57,42,M60-24,777,989,168,68,267,26,0,59,2.55,0.0,0.0,0.0,2356.55,14.0,1.49,-1.52,1.12,,,,,,270.0,320.0,530.0,900.0,12.0,1.0,2.0,10.0,0.0,20241108_42,中型,1701.0,1.0,,,M60,,,0.0,22.2,83.5,352,0.255,0.193,1934,0.402,1157,24.1,7.4,16.8,17.8,1.489,11,1.0,79.10123456790123,102.1,11.148896793423551,74.02,80.41785714285713,80.418,2.9396,,6.7,6.61,475.4933333333333,18.0,350.34666666666664,14.0,2.0,1,0.0,62.521875,999.30796875,,,,,,,2024-11-08,M60-24
20241108153259,2024-11-08 15:32:59,43,M60-24,537,687,112,45,181,19,0,44,1.77,0.0,0.0,0.0,1626.77,14.5,2.27,-1.65,1.78,,,,,,270.0,320.0,530.0,900.0,12.0,1.0,2.0,10.0,0.0,20241108_43,中型,1701.0,1.0,,,M60,,,0.0,22.2,83.5,244,0.249,0.184,1336,0.402,799,25.8,7.8,18.0,17.8,1.488,11,0.69,70.24756097560976,88.1,8.053331769382496,65.03999999999999,72.79310344827586,105.497,2.9396,,6.7,6.61,475.4933333333333,18.0,350.34666666666664,14.5,0.5,1,0.0,62.521875,999.30796875,,,,,,,2024-11-08,M60-24
20241108160917,2024-11-08 16:09:17,49,M60-24,780,990,171,68,264,29,0,60,2.55,0.0,0.0,0.0,2364.55,14.0,1.49,-1.14,1.23,,,,,,270.0,320.0,530.0,900.0,13.0,1.0,2.0,10.0,0.0,20241108_49,中型,1701.0,1.0,,,M60,,,0.0,22.2,83.5,353,0.258,0.193,1941,0.402,1161,25.2,8.2,17.0,17.8,1.488,11,1.0,88.1977011494253,110.2,13.268370280019314,78.67999999999999,96.07096774193548,96.071,2.9396,,6.7,6.61,475.4933333333333,18.0,350.34666666666664,14.0,-0.5,1,0.0,62.521875,999.30796875,,,,,,,2024-11-08,M60-24
20241108161344,2024-11-08 16:13:44,50,M60-24,531,687,116,52,183,17,0,43,1.77,0.0,0.0,0.0,1630.77,13.0,1.96,-1.48,1.78,,,,,,270.0,320.0,530.0,900.0,13.0,1.0,2.0,10.0,0.0,20241108_50,中型,1701.0,1.0,,,M60,,,0.0,22.2,83.5,243,0.284,0.214,1334,0.398,803,24.7,7.0,17.7,18.1,1.512,11,0.69,71.5164705882353,83.6,7.123958698873303,67.7,74.7896551724138,108.391,2.9396,,6.7,6.61,475.4933333333333,18.0,350.34666666666664,13.0,-1.0,1,0.0,62.521875,999.30796875,,,,,,,2024-11-08,M60-24
20241111075344,2024-11-11 07:53:44,2,M60-24,753,994,169,100,267,25,0,59,2.53,0.0,0.0,0.0,2369.53,9.5,2.04,-0.66,1.64,,,,,,270.0,320.0,530.0,900.0,13.0,2.0,2.0,10.0,0.0,20241111_2,中型,845.0,3.0,,,M60,,,0.0,24.5,78.7,351,0.375,0.285,1916,0.393,1163,23.9,7.1,16.8,19.1,1.544,11,1.0,98.13789473684209,122.6,16.120762545287715,83.42,110.07575757575758,110.076,2.9396,,6.7,6.61,417.16,18.3,337.50666666666666,9.5,-3.5,1,24.16,,,,,,,,,2024-11-11,M60-24
20241111075815,2024-11-11 07:58:15,3,M60-24,507,691,117,75,183,17,0,40,1.76,0.0,0.0,0.0,1631.76,8.0,0.0,-1.55,2.37,,,,,,270.0,320.0,530.0,900.0,13.0,2.0,2.0,10.0,0.0,20241111_3,中型,845.0,3.0,,,M60,,,0.0,24.5,78.7,240,0.41,0.312,1315,0.386,808,23.8,7.1,16.7,19.3,1.594,11,0.69,78.50568181818181,91.1,9.003084799043068,72.82000000000001,84.85806451612903,122.983,2.9396,,6.7,6.61,417.16,18.3,337.50666666666666,8.0,-1.5,1,-15.86,,,,,,,,,2024-11-11,M60-24
20241111084125,2024-11-11 08:41:25,6,M60-24,735,992,171,116,267,26,0,58,2.55,0.0,0.0,0.0,2367.55,7.0,0.0,-0.68,1.43,,,,,,270.0,320.0,530.0,900.0,13.0,0.0,2.0,10.0,0.0,20241111_6,中型,1015.0,4.0,,,M60,,,0.0,24.5,78.7,351,0.434,0.33,1898,0.387,1163,23.9,7.4,16.5,19.7,1.582,11,1.0,89.54512195121951,112.6,12.310516547572435,81.88,94.63448275862068,94.634,2.9396,,6.7,6.61,417.16,18.3,337.50666666666666,7.0,-1.0,1,18.93,61.6952380952381,431.86666666666673,,,,,,,2024-11-11,M60-24
20241111084542,2024-11-11 08:45:42,7,M60-24,506,688,116,80,183,16,0,40,1.77,0.0,0.0,0.0,1630.77,7.0,0.0,-0.78,1.93,,,,,,270.0,320.0,530.0,900.0,13.0,0.0,2.0,10.0,0.0,20241111_7,中型,1015.0,4.0,,,M60,,,0.0,24.5,78.7,239,0.437,0.335,1310,0.386,804,23.4,6.7,16.7,19.6,1.589,11,0.69,73.38192771084337,86.0,7.501600545334456,69.5,79.33448275862068,114.978,2.9396,,6.7,6.61,417.16,18.3,337.50666666666666,7.0,0.0,0,-17.07,61.6952380952381,431.86666666666673,,,,,,,2024-11-11,M60-24
20241111092817,2024-11-11 09:28:17,13,M60-24,741,993,165,110,265,28,0,59,2.54,0.0,0.0,0.0,2363.54,8.0,0.92,-0.8,1.53,,,,,,270.0,320.0,530.0,900.0,13.0,2.0,2.0,10.0,0.0,20241111_13,中型,1015.0,4.0,,,M60,,,0.0,24.5,78.7,352,0.415,0.312,1899,0.39,1158,24.7,8.0,16.8,19.6,1.563,11,1.0,84.1469135802469,108.3,11.791052125535684,75.96000000000001,88.1285714285714,88.129,2.9396,,6.7,6.61,417.16,18.3,337.50666666666666,8.0,1.0,1,19.14,61.6952380952381,431.86666666666673,,,,,,,2024-11-11,M60-24
20241111093250,2024-11-11 09:32:50,14,M60-24,517,700,117,77,183,21,0,43,1.78,0.0,0.0,0.0,1659.78,8.0,1.32,-1.15,2.19,,,,,,270.0,320.0,530.0,900.0,13.0,2.0,2.0,10.0,0.0,20241111_14,中型,1015.0,4.0,,,M60,,,0.0,24.5,78.7,247,0.421,0.312,1334,0.388,817,25.9,8.5,17.4,19.5,1.58,11,0.7,72.81797752808988,86.0,7.725174981440682,66.88000000000001,76.35806451612903,109.083,2.9396,,6.7,6.61,417.16,18.3,337.50666666666666,8.0,0.0,0,-13.86,61.6952380952381,431.86666666666673,,,,,,,2024-11-11,M60-24
20241111130240,2024-11-11 13:02:40,23,M60-24E,609,962,0,94,222,22,0,50,2.11,0.0,0.0,0.0,1961.11,7.5,1.08,-1.3,1.37,,,,,,290.0,340.0,530.0,980.0,12.0,4.0,2.0,13.0,0.0,20241111_23,中型,1350.0,1.0,,,M60,,,0.0,23.7,85.0,294,0.423,0.32,1571,0.388,962,24.5,7.5,17.0,19.8,1.58,11,0.83,76.84819277108434,92.5,7.317899518333774,75.4,77.41724137931034,93.274,2.9396,,6.7,6.61,417.16,18.3,337.50666666666666,7.5,-0.5,1,0.71,56.95217391304348,1091.5833333333337,,,,,,,2024-11-11,M60-24E
20241111130705,2024-11-11 13:07:05,24,M60-24E,610,961,0,93,222,23,0,52,2.12,0.0,0.0,0.0,1963.12,7.5,0.0,-1.13,1.26,,,,,,290.0,340.0,530.0,980.0,12.0,4.0,2.0,13.0,0.0,20241111_24,中型,1350.0,1.0,,,M60,,,0.0,23.7,85.0,297,0.419,0.313,1571,0.388,961,25.3,7.7,17.5,19.9,1.575,11,0.83,77.77333333333334,90.1,7.607654040504209,75.82000000000001,78.36129032258064,94.411,2.9396,,6.7,6.61,417.16,18.3,337.50666666666666,7.5,0.0,0,-0.29,56.95217391304348,1091.5833333333337,,,,,,,2024-11-11,M60-24E
20241111135243,2024-11-11 13:52:43,28,M60-24,738,989,165,112,267,26,0,59,2.53,0.0,0.0,0.0,2358.53,7.5,0.0,-0.81,1.12,,,,,,270.0,320.0,530.0,900.0,13.0,1.0,2.0,10.0,0.0,20241111_28,中型,1525.0,3.0,,,M60,,,0.0,23.7,85.0,352,0.419,0.318,1892,0.39,1154,24.1,7.4,16.8,19.7,1.564,11,1.0,79.94941176470587,99.6,9.831864445643497,78.16,80.8,80.8,2.9396,,6.7,6.61,417.16,18.3,337.50666666666666,7.5,0.0,0,18.71,63.96095238095238,1124.6467460317458,,,,,,,2024-11-11,M60-24
20241111135711,2024-11-11 13:57:11,29,M60-24,515,698,117,79,186,19,0,43,1.79,0.0,0.0,0.0,1658.79,7.5,0.0,-0.96,1.9,,,,,,270.0,320.0,530.0,900.0,13.0,1.0,2.0,10.0,0.0,20241111_29,中型,1525.0,3.0,,,M60,,,0.0,23.7,85.0,248,0.425,0.319,1330,0.387,815,25.0,7.7,17.3,19.7,1.583,11,0.7,70.96941176470588,86.2,7.143174834259817,64.72,71.36551724137932,101.951,2.9396,,6.7,6.61,417.16,18.3,337.50666666666666,7.5,0.0,0,-14.29,63.96095238095238,1124.6467460317458,,,,,,,2024-11-11,M60-24
20241111143840,2024-11-11 14:38:40,32,M60-24E,687,1077,0,105,248,26,0,56,2.38,0.0,0.0,0.0,2201.38,7.5,0.0,-0.72,1.32,,,,,,270.0,320.0,530.0,980.0,12.0,3.0,2.0,12.0,0.0,20241111_32,中型,1525.0,3.0,,,M60,,,0.0,23.7,85.0,330,0.423,0.318,1764,0.389,1077,24.8,7.9,17.0,19.8,1.568,11,0.93,78.75308641975309,100.1,9.794431353363068,74.16,80.83214285714284,86.916,2.9396,,6.7,6.61,417.16,18.3,337.50666666666666,7.5,0.0,0,11.71,63.96095238095238,1124.6467460317458,,,,,,,2024-11-11,M60-24E
20241111144300,2024-11-11 14:43:00,33,M60-24E,679,1066,0,103,248,25,0,57,2.36,0.0,0.0,0.0,2180.36,7.5,0.0,-0.88,1.33,,,,,,270.0,320.0,530.0,980.0,12.0,3.0,2.0,12.0,0.0,20241111_33,中型,1525.0,3.0,,,M60,,,0.0,23.7,85.0,330,0.415,0.312,1745,0.389,1066,24.8,7.6,17.3,19.9,1.57,11,0.92,76.45853658536586,99.7,9.68789729280707,68.72,79.90344827586209,86.852,2.9396,,6.7,6.61,417.16,18.3,337.50666666666666,7.5,0.0,0,9.71,63.96095238095238,1124.6467460317458,,,,,,,2024-11-11,M60-24E
20241111152711,2024-11-11 15:27:11,41,M60-24,682,914,155,102,244,26,0,55,2.37,0.0,0.0,0.0,2180.37,8.0,2.0,-0.87,1.56,,,,,,270.0,320.0,530.0,980.0,10.0,3.0,2.0,12.0,0.0,20241111_41,中型,1700.0,4.0,,,M60,,,0.0,23.7,85.0,325,0.418,0.314,1751,0.389,1069,24.9,8.0,16.9,19.6,1.567,11,0.92,76.3890243902439,95.4,8.785589727107888,72.38,78.48620689655172,85.311,2.9396,,6.7,6.61,417.16,18.3,337.50666666666666,8.0,0.5,1,11.14,59.431250000000006,950.9,,,,,,,2024-11-11,M60-24
20241111153138,2024-11-11 15:31:38,42,M60-24,683,913,155,101,247,25,0,56,2.35,0.0,0.0,0.0,2182.35,8.0,1.0,-0.73,1.44,,,,,,270.0,320.0,530.0,980.0,10.0,3.0,2.0,12.0,0.0,20241111_42,中型,1700.0,4.0,,,M60,,,0.0,23.7,85.0,328,0.409,0.308,1751,0.39,1068,24.7,7.6,17.1,19.7,1.564,11,0.92,76.55432098765432,96.3,9.908333559265063,71.64,79.48928571428573,86.401,2.9396,,6.7,6.61,417.16,18.3,337.50666666666666,8.0,0.0,0,10.14,59.431250000000006,950.9,,,,,,,2024-11-11,M60-24
20241111161119,2024-11-11 16:11:19,48,M60-24,681,912,154,101,244,26,0,57,2.35,0.0,0.0,0.0,2177.35,8.0,1.0,-1.02,1.33,,,,,,270.0,320.0,530.0,980.0,10.0,3.0,2.0,12.0,0.0,20241111_48,中型,1700.0,4.0,,,M60,,,0.0,23.7,85.0,327,0.414,0.309,1747,0.39,1066,25.4,8.0,17.4,19.7,1.565,11,0.92,82.73614457831324,102.2,10.70571942978227,73.08,88.38275862068964,96.068,2.9396,,6.7,6.61,417.16,18.3,337.50666666666666,8.0,0.0,0,10.14,59.431250000000006,950.9,,,,,,,2024-11-11,M60-24
20241111161548,2024-11-11 16:15:48,49,M60-24,675,915,158,107,246,25,0,55,2.34,0.0,0.0,0.0,2183.34,7.0,0.94,-1.03,1.67,,,,,,270.0,320.0,530.0,980.0,10.0,3.0,2.0,12.0,0.0,20241111_49,中型,1700.0,4.0,,,M60,,,0.0,23.7,85.0,326,0.435,0.328,1748,0.386,1073,24.5,7.7,16.9,19.9,1.59,11,0.92,77.20714285714287,93.5,9.411122924172096,73.94000000000001,80.96333333333332,88.004,2.9396,,6.7,6.61,417.16,18.3,337.50666666666666,7.0,-1.0,1,9.93,59.431250000000006,950.9,,,,,,,2024-11-11,M60-24
20241112075254,2024-11-12 07:52:54,2,M60-24,737,994,168,113,266,26,0,58,2.55,0.0,0.0,0.0,2364.55,7.5,0.89,-0.94,1.64,,,,,,270.0,320.0,530.0,900.0,13.0,1.0,2.0,10.0,0.0,20241112_2,中型,840.0,1.0,,,M60,,,0.0,24.4,85.1,350,0.425,0.323,1899,0.388,1162,24.0,7.4,16.6,19.6,1.577,11,1.0,87.99411764705883,114.7,14.12949649776229,77.22,91.10344827586206,91.103,2.9396,,6.7,6.61,417.16,18.3,337.50666666666666,7.5,0.5,1,19.71,,,,,,,,,2024-11-12,M60-24
20241112075723,2024-11-12 07:57:23,3,M60-24,512,701,119,80,184,20,0,41,1.78,0.0,0.0,0.0,1658.78,7.5,1.27,-1.54,2.34,,,,,,270.0,320.0,530.0,900.0,13.0,1.0,2.0,10.0,0.0,20241112_3,中型,840.0,1.0,,,M60,,,0.0,24.4,85.1,245,0.435,0.327,1332,0.384,820,24.9,8.2,16.7,19.6,1.602,11,0.7,73.3488888888889,84.4,7.458585574050358,67.18,75.79677419354837,108.281,2.9396,,6.7,6.61,417.16,18.3,337.50666666666666,7.5,0.0,0,-13.29,,,,,,,,,2024-11-12,M60-24
20241112084049,2024-11-12 08:40:49,6,M60-24,732,994,167,117,266,27,0,60,2.51,0.0,0.0,0.0,2365.51,7.0,0.86,-1.08,1.64,,,,,,270.0,320.0,530.0,900.0,13.0,1.0,2.0,10.0,0.0,20241112_6,中型,1015.0,2.0,,,M60,,,0.0,24.4,85.1,353,0.44,0.331,1893,0.387,1161,24.6,7.6,17.0,19.9,1.586,11,1.0,82.01219512195122,104.0,10.69252520134695,76.97999999999999,84.83793103448276,84.838,2.9396,,6.7,6.61,417.16,18.3,337.50666666666666,7.0,-0.5,1,19.93,63.16666666666666,442.1666666666666,,,,,,,2024-11-12,M60-24
20241112084507,2024-11-12 08:45:07,7,M60-24,511,700,117,82,186,18,0,41,1.77,0.0,0.0,0.0,1656.77,7.0,1.23,-1.35,2.19,,,,,,270.0,320.0,530.0,900.0,13.0,1.0,2.0,10.0,0.0,20241112_7,中型,1015.0,2.0,,,M60,,,0.0,24.4,85.1,245,0.441,0.335,1328,0.385,817,24.1,7.3,16.7,19.8,1.599,11,0.7,72.10609756097561,86.8,7.287833957724333,68.3,74.62068965517241,106.601,2.9396,,6.7,6.61,417.16,18.3,337.50666666666666,7.0,0.0,0,-15.07,63.16666666666666,442.1666666666666,,,,,,,2024-11-12,M60-24
20241112093150,2024-11-12 09:31:50,14,M60-24,738,992,165,113,267,26,0,59,2.53,0.0,0.0,0.0,2362.53,7.5,0.89,-0.81,1.43,,,,,,270.0,320.0,530.0,900.0,11.0,0.0,2.0,10.0,0.0,20241112_14,中型,1015.0,2.0,,,M60,,,0.0,24.4,85.1,352,0.423,0.321,1895,0.389,1157,24.1,7.4,16.8,19.7,1.568,11,1.0,81.79753086419753,108.8,11.49886709726886,75.2,81.89642857142857,81.896,2.9396,,6.7,6.61,417.16,18.3,337.50666666666666,7.5,0.5,1,19.71,63.16666666666666,442.1666666666666,,,,,,,2024-11-12,M60-24
20241112093556,2024-11-12 09:35:56,15,M60-24,515,698,120,77,186,17,0,42,1.79,0.0,0.0,0.0,1656.79,8.0,1.32,-1.53,1.9,,,,,,270.0,320.0,530.0,900.0,11.0,0.0,2.0,10.0,0.0,20241112_15,中型,1015.0,2.0,,,M60,,,0.0,24.4,85.1,245,0.414,0.314,1333,0.386,818,24.1,6.9,17.1,19.5,1.588,11,0.7,73.19634146341464,89.9,7.436289481270642,67.55999999999999,73.21724137931035,104.596,2.9396,,6.7,6.61,417.16,18.3,337.50666666666666,8.0,0.5,1,-13.86,63.16666666666666,442.1666666666666,,,,,,,2024-11-12,M60-24
20241112130238,2024-11-12 13:02:38,24,M60-24E,611,962,0,91,219,25,0,51,2.13,0.0,0.0,0.0,1961.13,8.0,1.11,-1.45,1.37,,,,,,290.0,340.0,530.0,980.0,8.0,2.0,2.0,13.0,0.0,20241112_24,中型,1410.0,4.0,,,M60,,,0.0,24.3,89.1,295,0.416,0.308,1573,0.388,962,25.8,8.5,17.3,19.7,1.574,11,0.83,76.42682926829268,86.3,7.73314136120077,74.88,78.50344827586207,94.582,2.9396,,6.7,6.61,417.16,18.3,337.50666666666666,8.0,0.0,0,0.14,57.60619469026548,1084.9166666666663,,,,,,,2024-11-12,M60-24E
20241112130649,2024-11-12 13:06:49,25,M60-24E,614,963,0,91,221,21,0,50,2.12,0.0,0.0,0.0,1962.12,8.0,1.11,-0.97,1.48,,,,,,290.0,340.0,530.0,980.0,8.0,2.0,2.0,13.0,0.0,20241112_25,中型,1410.0,4.0,,,M60,,,0.0,24.3,89.1,292,0.412,0.312,1577,0.389,963,24.3,7.2,17.1,19.5,1.568,11,0.83,78.69878048780488,90.9,8.556590583592802,77.56,81.21379310344828,97.848,2.9396,,6.7,6.61,417.16,18.3,337.50666666666666,8.0,0.0,0,0.14,57.60619469026548,1084.9166666666663,,,,,,,2024-11-12,M60-24E
20241112134710,2024-11-12 13:47:10,27,M60-24,743,990,168,106,267,26,0,59,2.56,0.0,0.0,0.0,2361.56,8.5,0.95,-1.07,1.23,,,,,,270.0,320.0,530.0,900.0,11.0,0.0,2.0,10.0,0.0,20241112_27,中型,1515.0,1.0,,,M60,,,0.0,24.3,89.1,352,0.397,0.301,1901,0.391,1158,24.1,7.4,16.8,19.4,1.559,11,1.0,85.00714285714285,108.2,11.91279609849651,82.6,86.73333333333333,86.733,2.9396,,6.7,6.61,417.16,18.3,337.50666666666666,8.5,0.5,1,21.48,63.60660377358491,1129.0172169811322,,,,,,,2024-11-12,M60-24
20241112135140,2024-11-12 13:51:40,28,M60-24,519,698,117,72,188,20,0,41,1.8,0.0,0.0,0.0,1656.8,9.0,1.41,-1.7,1.9,,,,,,270.0,320.0,530.0,900.0,11.0,0.0,2.0,10.0,0.0,20241112_28,中型,1515.0,1.0,,,M60,,,0.0,24.3,89.1,249,0.383,0.289,1334,0.389,815,24.5,8.0,16.5,19.4,1.57,11,0.7,73.73333333333333,86.6,7.603426777804341,69.0,74.11428571428573,105.878,2.9396,,6.7,6.61,417.16,18.3,337.50666666666666,9.0,0.5,1,-8.69,63.60660377358491,1129.0172169811322,,,,,,,2024-11-12,M60-24
20241112142757,2024-11-12 14:27:57,32,M60-24E,690,1076,0,96,246,25,0,57,2.38,0.0,0.0,0.0,2192.38,9.0,1.05,-1.71,1.22,,,,,,270.0,320.0,530.0,980.0,10.0,3.0,2.0,12.0,0.0,20241112_32,中型,1515.0,1.0,,,M60,,,0.0,24.3,89.1,328,0.39,0.293,1766,0.391,1076,25.0,7.6,17.4,19.4,1.559,11,0.93,80.70595238095237,96.3,11.999537205267108,88.99999999999999,88.11999999999999,94.753,2.9396,,6.7,6.61,417.16,18.3,337.50666666666666,9.0,0.0,0,15.31,63.60660377358491,1129.0172169811322,,,,,,,2024-11-12,M60-24E
20241112143250,2024-11-12 14:32:50,33,M60-24E,695,1065,0,88,245,26,0,55,2.34,0.0,0.0,0.0,2176.34,10.0,1.15,-0.86,1.24,,,,,,270.0,320.0,530.0,980.0,10.0,3.0,2.0,12.0,0.0,20241112_33,中型,1515.0,1.0,,,M60,,,0.0,24.3,89.1,326,0.359,0.27,1760,0.395,1065,24.8,8.0,16.9,19.0,1.532,11,0.92,85.73882352941175,102.9,13.134239888149082,86.83999999999999,93.66206896551724,101.807,2.9396,,6.7,6.61,417.16,18.3,337.50666666666666,10.0,1.0,1,16.56,63.60660377358491,1129.0172169811322,,,,,,,2024-11-12,M60-24E
20241112151423,2024-11-12 15:14:23,36,M60-24,725,897,155,90,276,0,0,85,2.52,0.0,0.0,0.0,2230.52,9.5,1.12,-1.09,1.47,,,,,,270.0,320.0,530.0,980.0,13.0,4.0,2.0,12.0,0.0,20241112_36,中型,1655.0,2.0,,,M60,,,0.0,24.3,89.1,361,0.326,0.249,1777,0.408,1052,23.5,0.0,23.5,20.2,1.451,11,0.93,84.92261904761905,104.9,16.395203648152687,90.18,95.16,102.323,2.9396,,6.7,6.61,417.16,18.3,337.50666666666666,9.5,-0.5,1,14.16,64.06458333333333,1030.372048611111,,,,,,,2024-11-12,M60-24
20241112151847,2024-11-12 15:18:47,37,M60-24,724,897,158,91,277,0,0,85,2.56,0.0,0.0,0.0,2234.56,9.5,2.25,-1.23,1.47,,,,,,270.0,320.0,530.0,980.0,13.0,4.0,2.0,12.0,0.0,20241112_37,中型,1655.0,2.0,,,M60,,,0.0,24.3,89.1,362,0.329,0.251,1779,0.407,1055,23.5,0.0,23.5,20.3,1.457,11,0.93,84.01807228915662,106.3,16.646973346081136,87.51999999999998,97.62413793103448,104.972,2.9396,,6.7,6.61,417.16,18.3,337.50666666666666,9.5,0.0,0,15.16,64.06458333333333,1030.372048611111,,,,,,,2024-11-12,M60-24
20241112160603,2024-11-12 16:06:03,43,M60-24,726,897,154,91,279,0,0,85,2.56,0.0,0.0,0.0,2234.56,9.5,2.25,-0.96,1.47,,,,,,270.0,320.0,530.0,980.0,10.0,3.0,2.0,12.0,0.0,20241112_43,中型,1655.0,2.0,,,M60,,,0.0,24.3,89.1,364,0.326,0.25,1777,0.409,1051,23.4,0.0,23.4,20.4,1.448,11,0.93,85.84642857142858,108.4,17.485459581283745,92.5,100.85333333333332,108.444,2.9396,,6.7,6.61,417.16,18.3,337.50666666666666,9.5,0.0,0,15.16,64.06458333333333,1030.372048611111,,,,,,,2024-11-12,M60-24
20241112161049,2024-11-12 16:10:49,44,M60-24,726,897,156,91,278,0,0,86,2.56,0.0,0.0,0.0,2236.56,9.5,2.25,-0.96,1.47,,,,,,270.0,320.0,530.0,980.0,10.0,3.0,2.0,12.0,0.0,20241112_44,中型,1655.0,2.0,,,M60,,,0.0,24.3,89.1,364,0.327,0.25,1779,0.408,1053,23.6,0.0,23.6,20.4,1.45,11,0.93,84.67619047619047,105.1,17.136216306321888,85.68,97.81666666666663,105.179,2.9396,,6.7,6.61,417.16,18.3,337.50666666666666,9.5,0.0,0,15.16,64.06458333333333,1030.372048611111,,,,,,,2024-11-12,M60-24
20241113075219,2024-11-13 07:52:19,2,M60-24,746,993,167,104,266,27,0,60,2.54,0.0,0.0,0.0,2365.54,9.0,1.96,-1.06,1.53,,,,,,270.0,320.0,530.0,900.0,13.0,0.0,2.0,10.0,0.0,20241113_2,中型,840.0,4.0,,,M60,,,0.0,25.9,83.3,353,0.391,0.295,1906,0.391,1160,24.6,7.6,17.0,19.3,1.555,11,1.0,93.40104166666669,114.6,12.80647211692577,86.67999999999999,98.5058823529412,98.506,2.9396,,6.7,6.61,417.16,18.3,337.50666666666666,9.0,-0.5,1,23.31,,,,,,,,,2024-11-13,M60-24
20241113075650,2024-11-13 07:56:50,3,M60-24,519,699,118,72,184,19,0,42,1.78,0.0,0.0,0.0,1654.78,9.0,1.41,-1.7,2.04,,,,,,270.0,320.0,530.0,900.0,13.0,0.0,2.0,10.0,0.0,20241113_3,中型,840.0,4.0,,,M60,,,0.0,25.9,83.3,245,0.391,0.294,1336,0.388,817,24.9,7.8,17.1,19.2,1.574,11,0.7,77.87578947368421,89.4,7.562938941268989,76.62,81.29393939393938,116.134,2.9396,,6.7,6.61,417.16,18.3,337.50666666666666,9.0,0.0,0,-8.69,,,,,,,,,2024-11-13,M60-24
20241113083946,2024-11-13 08:39:46,6,M60-24,742,992,169,107,269,25,0,59,2.56,0.0,0.0,0.0,2365.56,8.5,1.9,-1.2,1.43,,,,,,270.0,320.0,530.0,900.0,13.0,2.0,2.0,10.0,0.0,20241113_6,中型,1010.0,3.0,,,M60,,,0.0,25.9,83.3,353,0.398,0.303,1903,0.39,1161,23.8,7.1,16.7,19.5,1.565,11,1.0,91.55731707317074,112.3,13.494660466072744,85.08,99.48620689655174,99.486,2.9396,,6.7,6.61,417.16,18.3,337.50666666666666,8.5,-0.5,1,22.48,65.9357142857143,461.55000000000007,,,,,,,2024-11-13,M60-24
20241113084405,2024-11-13 08:44:05,7,M60-24,515,699,117,75,185,18,0,40,1.8,0.0,0.0,0.0,1650.8,8.5,1.35,-1.9,2.04,,,,,,270.0,320.0,530.0,900.0,13.0,2.0,2.0,10.0,0.0,20241113_7,中型,1010.0,3.0,,,M60,,,0.0,25.9,83.3,243,0.405,0.309,1331,0.387,816,23.9,7.4,16.5,19.3,1.584,11,0.7,74.10714285714285,85.7,7.386277265086567,74.5,78.29333333333334,111.848,2.9396,,6.7,6.61,417.16,18.3,337.50666666666666,8.5,0.0,0,-9.52,65.9357142857143,461.55000000000007,,,,,,,2024-11-13,M60-24
20241113092510,2024-11-13 09:25:10,13,M60-24,740,993,168,110,267,24,0,58,2.35,0.0,0.0,0.0,2362.35,8.0,0.92,-0.94,1.53,,,,,,270.0,320.0,530.0,900.0,12.0,2.0,2.0,10.0,0.0,20241113_13,中型,1010.0,3.0,,,M60,,,0.0,25.9,83.3,349,0.412,0.315,1901,0.389,1161,23.5,6.9,16.6,19.4,1.569,11,1.0,91.1686746987952,110.7,12.185661411130264,87.4,97.4103448275862,97.41,2.9396,,6.7,6.61,417.16,18.3,337.50666666666666,8.0,-0.5,1,19.14,65.9357142857143,461.55000000000007,,,,,,,2024-11-13,M60-24
20241113092928,2024-11-13 09:29:28,14,M60-24,509,688,116,76,182,17,0,43,1.65,0.0,0.0,0.0,1632.65,8.0,1.33,-1.17,1.93,,,,,,270.0,320.0,530.0,900.0,12.0,2.0,2.0,10.0,0.0,20241113_14,中型,1010.0,3.0,,,M60,,,0.0,25.9,83.3,242,0.418,0.314,1313,0.388,804,24.8,7.0,17.8,19.5,1.58,11,0.69,73.35180722891566,84.7,7.455964887026644,71.32000000000001,76.52413793103449,110.905,2.9396,,6.7,6.61,417.16,18.3,337.50666666666666,8.0,0.0,0,-14.86,65.9357142857143,461.55000000000007,,,,,,,2024-11-13,M60-24
20241113130316,2024-11-13 13:03:16,23,M60-24E,613,963,0,91,220,23,0,52,1.78,0.0,0.0,0.0,1963.78,8.0,1.11,-1.13,1.48,,,,,,290.0,340.0,530.0,980.0,11.0,3.0,2.0,13.0,0.0,20241113_23,中型,1355.0,2.0,,,M60,,,0.0,25.3,87.0,295,0.414,0.308,1576,0.389,963,25.4,7.8,17.6,19.7,1.571,11,0.83,76.38452380952383,90.1,8.149722373997939,75.74,77.59666666666666,93.49,2.9396,,6.7,6.61,417.16,18.3,337.50666666666666,8.0,0.0,0,0.14,60.56491228070176,1155.7804093567252,,,,,,,2024-11-13,M60-24E
20241113130741,2024-11-13 13:07:41,24,M60-24E,612,963,0,91,221,22,0,51,1.77,0.0,0.0,0.0,1961.77,8.0,1.11,-1.29,1.48,,,,,,290.0,340.0,530.0,980.0,11.0,3.0,2.0,13.0,0.0,20241113_24,中型,1355.0,2.0,,,M60,,,0.0,25.3,87.0,294,0.412,0.31,1575,0.389,963,24.8,7.5,17.3,19.6,1.574,11,0.83,78.68953488372094,89.8,7.849870819108433,73.46,80.73,97.265,2.9396,,6.7,6.61,417.16,18.3,337.50666666666666,8.0,0.0,0,0.14,60.56491228070176,1155.7804093567252,,,,,,,2024-11-13,M60-24E
20241113135903,2024-11-13 13:59:03,28,M60-24,736,992,169,113,268,26,0,60,2.14,0.0,0.0,0.0,2366.14,7.5,0.89,-1.08,1.43,,,,,,270.0,320.0,530.0,900.0,13.0,1.0,2.0,10.0,0.0,20241113_28,中型,1525.0,4.0,,,M60,,,0.0,25.3,87.0,354,0.422,0.319,1897,0.388,1161,24.3,7.3,16.9,19.8,1.577,11,1.0,83.95853658536586,104.3,11.42369116396435,80.82,88.28965517241382,88.29,2.9396,,6.7,6.61,417.16,18.3,337.50666666666666,7.5,-0.5,1,19.71,60.80761904761904,1069.200634920635,,,,,,,2024-11-13,M60-24
20241113140343,2024-11-13 14:03:43,29,M60-24,503,688,115,78,184,17,0,43,1.47,0.0,0.0,0.0,1629.47,7.5,1.3,-1.95,1.93,,,,,,270.0,320.0,530.0,900.0,13.0,1.0,2.0,10.0,0.0,20241113_29,中型,1525.0,4.0,,,M60,,,0.0,25.3,87.0,244,0.424,0.32,1306,0.385,803,24.6,7.0,17.6,19.8,1.596,11,0.69,71.02823529411765,82.3,6.625167909343101,68.47999999999999,70.49655172413793,102.169,2.9396,,6.7,6.61,417.16,18.3,337.50666666666666,7.5,0.0,0,-15.29,60.80761904761904,1069.200634920635,,,,,,,2024-11-13,M60-24
20241113144458,2024-11-13 14:44:58,34,M60-24E,681,1076,0,109,250,24,0,56,2.0,0.0,0.0,0.0,2198.0,7.0,0.93,-1.16,1.22,,,,,,270.0,320.0,530.0,980.0,9.0,3.0,2.0,12.0,0.0,20241113_34,中型,1525.0,4.0,,,M60,,,0.0,25.3,87.0,330,0.436,0.33,1757,0.388,1076,24.2,7.3,17.0,20.0,1.58,11,0.93,81.65595238095239,99.4,10.759860938985405,77.74000000000001,86.99666666666666,93.545,2.9396,,6.7,6.61,417.16,18.3,337.50666666666666,7.0,-0.5,1,11.93,60.80761904761904,1069.200634920635,,,,,,,2024-11-13,M60-24E
20241113144929,2024-11-13 14:49:29,35,M60-24E,669,1066,0,111,243,26,0,55,1.97,0.0,0.0,0.0,2171.97,6.5,0.91,-1.33,1.33,,,,,,270.0,320.0,530.0,980.0,9.0,3.0,2.0,12.0,0.0,20241113_35,中型,1525.0,4.0,,,M60,,,0.0,25.3,87.0,324,0.457,0.343,1735,0.386,1066,25.0,8.0,17.0,20.0,1.593,11,0.92,79.90121951219511,97.1,8.890190454521662,73.32000000000001,81.9,89.022,2.9396,,6.7,6.61,417.16,18.3,337.50666666666666,6.5,-0.5,1,12.31,60.80761904761904,1069.200634920635,,,,,,,2024-11-13,M60-24E
20241113152742,2024-11-13 15:27:42,41,M60-24,661,914,150,110,244,26,0,56,1.98,0.0,0.0,0.0,2162.98,6.5,0.0,-2.51,1.56,,,,,,270.0,320.0,530.0,980.0,10.0,3.0,2.0,12.0,0.0,20241113_41,中型,1655.0,3.0,,,M60,,,0.0,25.3,87.0,326,0.451,0.337,1725,0.383,1064,25.2,8.0,17.2,20.2,1.61,11,0.92,76.8421686746988,94.3,9.29573189380096,73.78,77.90344827586206,84.678,2.9396,,6.7,6.61,417.16,18.3,337.50666666666666,6.5,0.0,0,11.31,63.05833333333334,1014.1881944444444,,,,,,,2024-11-13,M60-24
20241113153149,2024-11-13 15:31:49,42,M60-24,661,913,153,111,244,25,0,55,1.97,0.0,0.0,0.0,2163.97,6.5,0.91,-2.51,1.44,,,,,,270.0,320.0,530.0,980.0,10.0,3.0,2.0,12.0,0.0,20241113_42,中型,1655.0,3.0,,,M60,,,0.0,25.3,87.0,324,0.455,0.343,1727,0.383,1066,24.7,7.7,17.0,20.1,1.613,11,0.92,75.35802469135803,98.2,10.521768900214154,72.52000000000001,74.38928571428572,80.858,2.9396,,6.7,6.61,417.16,18.3,337.50666666666666,6.5,0.0,0,12.31,63.05833333333334,1014.1881944444444,,,,,,,2024-11-13,M60-24
20241113161047,2024-11-13 16:10:47,48,M60-24,677,911,153,104,242,26,0,57,1.98,0.0,0.0,0.0,2171.98,7.5,0.97,-1.17,1.22,,,,,,270.0,320.0,530.0,980.0,8.0,3.0,2.0,12.0,0.0,20241113_48,中型,1655.0,3.0,,,M60,,,0.0,25.3,87.0,325,0.43,0.32,1741,0.389,1064,25.5,8.0,17.5,19.8,1.572,11,0.92,75.48148148148148,95.6,10.788781451703432,71.4,76.02857142857144,82.64,2.9396,,6.7,6.61,417.16,18.3,337.50666666666666,7.5,1.0,1,10.71,63.05833333333334,1014.1881944444444,,,,,,,2024-11-13,M60-24
20241113161510,2024-11-13 16:15:10,49,M60-24,674,913,155,104,244,24,0,56,1.95,0.0,0.0,0.0,2171.95,7.5,0.97,-1.61,1.44,,,,,,270.0,320.0,530.0,980.0,8.0,3.0,2.0,12.0,0.0,20241113_49,中型,1655.0,3.0,,,M60,,,0.0,25.3,87.0,324,0.426,0.321,1742,0.387,1068,24.7,7.4,17.3,19.7,1.585,11,0.92,76.45185185185186,91.9,9.309282651430506,73.46000000000001,76.9,83.587,2.9396,,6.7,6.61,417.16,18.3,337.50666666666666,7.5,0.0,0,10.71,63.05833333333334,1014.1881944444444,,,,,,,2024-11-13,M60-24
20241114075240,2024-11-14 07:52:40,2,M60-24,729,994,171,117,266,27,0,59,2.14,0.0,0.0,0.0,2365.14,7.0,0.86,-1.49,1.64,,,,,,270.0,320.0,530.0,900.0,11.0,0.0,2.0,10.0,0.0,20241114_2,中型,833.0,1.0,,,M60,,,0.0,25.5,86.4,352,0.44,0.332,1894,0.385,1165,24.4,7.7,16.8,19.8,1.598,11,1.0,87.79146341463414,112.3,12.482497026026444,80.16000000000001,93.99655172413792,93.997,2.9396,,6.7,6.61,417.16,18.3,337.50666666666666,7.0,-0.5,1,19.93,,,,,,,,,2024-11-14,M60-24
20241114075659,2024-11-14 07:56:59,3,M60-24,503,688,118,81,183,16,0,39,1.49,0.0,0.0,0.0,1629.49,7.0,1.25,-1.37,1.93,,,,,,270.0,320.0,530.0,900.0,11.0,0.0,2.0,10.0,0.0,20241114_3,中型,833.0,1.0,,,M60,,,0.0,25.5,86.4,238,0.443,0.34,1309,0.384,806,23.1,6.7,16.4,19.6,1.602,11,0.69,74.17590361445784,89.2,8.21936576513488,68.1,78.15172413793104,113.263,2.9396,,6.7,6.61,417.16,18.3,337.50666666666666,7.0,0.0,0,-16.07,,,,,,,,,2024-11-14,M60-24
20241114083214,2024-11-14 08:32:14,5,M60-24,736,994,167,110,269,24,0,58,2.14,0.0,0.0,0.0,2360.14,8.0,0.92,-1.47,1.64,,,,,,270.0,320.0,530.0,900.0,14.0,2.0,2.0,10.0,0.0,20241114_5,中型,1005.0,2.0,,,M60,,,0.0,25.5,86.4,351,0.409,0.313,1897,0.388,1161,23.4,6.8,16.5,19.6,1.577,11,1.0,90.09058823529412,112.6,11.907660643758724,81.34,94.7551724137931,94.755,2.9396,,6.7,6.61,417.16,18.3,337.50666666666666,8.0,1.0,1,19.14,64.24047619047619,449.6833333333333,,,,,,,2024-11-14,M60-24
20241114083643,2024-11-14 08:36:43,6,M60-24,506,689,115,77,183,16,0,41,1.5,0.0,0.0,0.0,1628.5,7.5,0.0,-1.36,2.07,,,,,,270.0,320.0,530.0,900.0,14.0,2.0,2.0,10.0,0.0,20241114_6,中型,1005.0,2.0,,,M60,,,0.0,25.5,86.4,240,0.421,0.321,1310,0.386,804,23.8,6.7,17.1,19.5,1.589,11,0.69,73.3297619047619,84.7,7.020323892980883,73.79999999999998,76.42666666666668,110.763,2.9396,,6.7,6.61,417.16,18.3,337.50666666666666,7.5,-0.5,1,-16.29,64.24047619047619,449.6833333333333,,,,,,,2024-11-14,M60-24
20241114092017,2024-11-14 09:20:17,12,M60-24,736,992,171,113,266,26,0,61,2.14,0.0,0.0,0.0,2367.14,7.5,0.89,-1.08,1.43,,,,,,270.0,320.0,530.0,900.0,14.0,2.0,2.0,10.0,0.0,20241114_12,中型,1005.0,2.0,,,M60,,,0.0,25.5,86.4,353,0.425,0.32,1899,0.388,1163,24.6,7.4,17.3,19.7,1.58,11,1.0,88.10120481927711,107.2,11.725551277670402,86.56,93.6413793103448,93.641,2.9396,,6.7,6.61,417.16,18.3,337.50666666666666,7.5,0.0,0,19.71,64.24047619047619,449.6833333333333,,,,,,,2024-11-14,M60-24
20241114092449,2024-11-14 09:24:49,13,M60-24,499,690,118,81,182,17,0,45,1.49,0.0,0.0,0.0,1633.49,7.0,1.25,-2.16,2.22,,,,,,270.0,320.0,530.0,900.0,14.0,2.0,2.0,10.0,0.0,20241114_13,中型,1005.0,2.0,,,M60,,,0.0,25.5,86.4,244,0.445,0.332,1307,0.382,808,25.4,7.0,18.4,19.9,1.619,11,0.69,72.87777777777778,83.5,7.573736296008825,68.0,77.91428571428571,112.919,2.9396,,6.7,6.61,417.16,18.3,337.50666666666666,7.0,-0.5,1,-16.07,64.24047619047619,449.6833333333333,,,,,,,2024-11-14,M60-24
20241114130240,2024-11-14 13:02:40,23,M60-24E,602,961,0,100,220,22,0,50,1.79,0.0,0.0,0.0,1956.79,6.5,1.01,-1.47,1.26,,,,,,290.0,340.0,530.0,980.0,14.0,4.0,2.0,13.0,0.0,20241114_23,中型,1350.0,3.0,,,M60,,,0.0,24.6,90.6,292,0.455,0.342,1563,0.385,961,24.7,7.5,17.1,20.1,1.596,11,0.83,82.7132530120482,94.7,9.334013084482264,76.55999999999999,86.79655172413791,104.574,2.9396,,6.7,6.61,417.16,18.3,337.50666666666666,6.5,-0.5,1,1.31,59.88000000000001,1147.7000000000005,,,,,,,2024-11-14,M60-24E
20241114130713,2024-11-14 13:07:13,24,M60-24E,600,963,0,103,219,23,0,50,1.77,0.0,0.0,0.0,1959.77,6.0,0.98,-1.32,1.48,,,,,,290.0,340.0,530.0,980.0,14.0,4.0,2.0,13.0,0.0,20241114_24,中型,1350.0,3.0,,,M60,,,0.0,24.6,90.6,292,0.47,0.353,1563,0.384,963,25.0,7.9,17.1,20.2,1.605,11,0.83,83.18953488372092,96.0,8.767010429826698,78.8,86.23666666666668,103.9,2.9396,,6.7,6.61,417.16,18.3,337.50666666666666,6.0,-0.5,1,2.59,59.88000000000001,1147.7000000000005,,,,,,,2024-11-14,M60-24E
20241114135339,2024-11-14 13:53:39,28,M60-24,722,991,170,127,267,25,0,61,2.17,0.0,0.0,0.0,2365.17,5.5,0.79,-1.1,1.33,,,,,,270.0,320.0,530.0,900.0,13.0,0.0,2.0,10.0,0.0,20241114_28,中型,1526.0,1.0,,,M60,,,0.0,24.6,90.6,353,0.476,0.36,1883,0.383,1161,24.4,7.1,17.3,20.3,1.608,11,1.0,85.59176470588237,109.0,11.247579731968546,83.0,90.38275862068969,90.383,2.9396,,6.7,6.61,417.16,18.3,337.50666666666666,5.5,-0.5,1,26.25,65.85238095238095,1156.8068253968254,,,,,,,2024-11-14,M60-24
20241114135808,2024-11-14 13:58:08,29,M60-24,493,689,114,90,184,16,0,43,1.5,0.0,0.0,0.0,1630.5,5.0,1.12,-1.6,2.07,,,,,,270.0,320.0,530.0,900.0,13.0,0.0,2.0,10.0,0.0,20241114_29,中型,1526.0,1.0,,,M60,,,0.0,24.6,90.6,243,0.489,0.37,1296,0.38,803,24.3,6.6,17.7,20.4,1.629,11,0.69,70.21975308641976,82.3,5.739798674859823,69.74,72.59285714285714,105.207,2.9396,,6.7,6.61,417.16,18.3,337.50666666666666,5.0,-0.5,1,-16.13,65.85238095238095,1156.8068253968254,,,,,,,2024-11-14,M60-24
20241114144026,2024-11-14 14:40:26,32,M60-24E,666,1078,0,121,247,25,0,56,1.99,0.0,0.0,0.0,2194.99,5.0,0.0,-1.48,1.41,,,,,,270.0,320.0,530.0,980.0,11.0,3.0,2.0,12.0,0.0,20241114_32,中型,1526.0,1.0,,,M60,,,0.0,24.6,90.6,328,0.49,0.369,1744,0.382,1078,24.7,7.6,17.1,20.5,1.619,11,0.93,81.40853658536585,101.6,9.728399477560684,80.46,83.2344827586207,89.499,2.9396,,6.7,6.61,417.16,18.3,337.50666666666666,5.0,0.0,0,14.87,65.85238095238095,1156.8068253968254,,,,,,,2024-11-14,M60-24E
20241114144422,2024-11-14 14:44:22,33,M60-24E,659,1065,0,119,245,23,0,55,1.98,0.0,0.0,0.0,2167.98,5.0,0.0,-1.49,1.24,,,,,,270.0,320.0,530.0,980.0,11.0,3.0,2.0,12.0,0.0,20241114_33,中型,1526.0,1.0,,,M60,,,0.0,24.6,90.6,323,0.486,0.368,1724,0.382,1065,24.1,7.1,17.0,20.4,1.616,11,0.92,80.41728395061729,99.0,9.535272920064363,76.79999999999998,82.66428571428571,89.852,2.9396,,6.7,6.61,417.16,18.3,337.50666666666666,5.0,0.0,0,12.87,65.85238095238095,1156.8068253968254,,,,,,,2024-11-14,M60-24E
20241114152554,2024-11-14 15:25:54,41,M60-24,660,913,153,119,244,24,0,54,1.97,0.0,0.0,0.0,2168.97,5.0,0.0,-1.35,1.44,,,,,,270.0,320.0,530.0,980.0,9.0,2.0,2.0,12.0,0.0,20241114_41,中型,1655.0,2.0,,,M60,,,0.0,24.6,90.6,322,0.488,0.37,1726,0.382,1066,24.2,7.5,16.8,20.4,1.615,11,0.92,79.27682926829269,95.4,8.96070416958138,79.24,80.42758620689654,87.421,2.9396,,6.7,6.61,417.16,18.3,337.50666666666666,5.0,0.0,0,12.87,65.3,1050.2416666666666,,,,,,,2024-11-14,M60-24
20241114153016,2024-11-14 15:30:16,42,M60-24,659,910,159,119,246,23,0,55,1.99,0.0,0.0,0.0,2172.99,5.0,0.0,-1.49,1.11,,,,,,270.0,320.0,530.0,980.0,9.0,2.0,2.0,12.0,0.0,20241114_42,中型,1655.0,2.0,,,M60,,,0.0,24.6,90.6,324,0.484,0.367,1728,0.381,1069,24.1,7.1,17.0,20.4,1.622,11,0.92,77.71829268292683,100.0,9.77262388373119,73.35999999999999,76.50344827586207,83.156,2.9396,,6.7,6.61,417.16,18.3,337.50666666666666,5.0,0.0,0,12.87,65.3,1050.2416666666666,,,,,,,2024-11-14,M60-24
20241114160745,2024-11-14 16:07:45,49,M60-24,649,914,155,119,244,25,0,56,1.97,0.0,0.0,0.0,2163.97,5.0,0.0,-2.99,1.56,,,,,,270.0,320.0,530.0,980.0,10.0,3.0,2.0,12.0,0.0,20241114_49,中型,1655.0,2.0,,,M60,,,0.0,24.6,90.6,325,0.488,0.366,1718,0.378,1069,24.9,7.7,17.2,20.5,1.647,11,0.92,75.42592592592592,93.1,9.071509841769885,72.4,74.79642857142858,81.3,2.9396,,6.7,6.61,417.16,18.3,337.50666666666666,5.0,0.0,0,12.87,65.3,1050.2416666666666,,,,,,,2024-11-14,M60-24
20241114161209,2024-11-14 16:12:09,50,M60-24,654,913,158,116,244,26,0,55,1.97,0.0,0.0,0.0,2167.97,5.5,0.0,-2.68,1.44,,,,,,270.0,320.0,530.0,980.0,10.0,3.0,2.0,12.0,0.0,20241114_50,中型,1655.0,2.0,,,M60,,,0.0,24.6,90.6,325,0.475,0.357,1725,0.379,1071,24.9,8.0,16.9,20.4,1.638,11,0.92,76.82345679012346,93.3,8.211513621241616,73.12,77.01071428571429,83.707,2.9396,,6.7,6.61,417.16,18.3,337.50666666666666,5.5,0.5,1,15.25,65.3,1050.2416666666666,,,,,,,2024-11-14,M60-24
20241118075303,2024-11-18 07:53:03,2,M60-24,719,994,171,129,266,26,0,59,2.03,0.0,0.0,0.0,2366.03,5.0,0.0,-1.1,1.64,,,,,,270.0,320.0,530.0,900.0,14.0,1.0,2.0,10.0,0.0,20241118_2,中型,840.0,4.0,,,M60,,,0.0,22.8,71.4,351,0.485,0.368,1884,0.382,1165,24.2,7.4,16.8,20.3,1.62,11,1.0,94.25196078431374,117.5,12.538112332452888,85.92,99.48333333333332,99.483,2.9396,,6.7,6.61,447.29333333333335,19.1,356.93333333333334,5.0,-0.5,1,22.87,,,,,,,,,2024-11-18,M60-24
20241118075758,2024-11-18 07:57:58,3,M60-24,492,692,116,92,182,17,0,40,1.42,0.0,0.0,0.0,1632.42,4.5,0.0,-1.2,2.52,,,,,,270.0,320.0,530.0,900.0,14.0,1.0,2.0,10.0,0.0,20241118_3,中型,840.0,4.0,,,M60,,,0.0,22.8,71.4,239,0.505,0.385,1300,0.378,808,23.8,7.1,16.7,20.3,1.642,11,0.69,76.99893617021277,89.5,7.455777349783373,73.86,82.13939393939394,119.043,2.9396,,6.7,6.61,447.29333333333335,19.1,356.93333333333334,4.5,-0.5,1,-13.44,,,,,,,,,2024-11-18,M60-24
20241118084305,2024-11-18 08:43:05,7,M60-24,714,994,168,137,269,28,0,59,2.07,0.0,0.0,0.0,2371.07,4.0,0.74,-0.83,1.64,,,,,,270.0,320.0,530.0,900.0,13.0,1.0,2.0,10.0,0.0,20241118_7,中型,1010.0,1.0,,,M60,,,0.0,22.8,71.4,356,0.509,0.385,1876,0.381,1162,24.4,7.9,16.6,20.8,1.627,11,1.0,88.80361445783133,114.6,13.111794063445346,83.16,94.13793103448276,94.138,2.9396,,6.7,6.61,447.29333333333335,19.1,356.93333333333334,4.0,-0.5,1,27.08,62.56190476190476,437.9333333333333,,,,,,,2024-11-18,M60-24
20241118084734,2024-11-18 08:47:34,8,M60-24,490,690,114,93,183,19,0,41,1.41,0.0,0.0,0.0,1631.41,4.0,-1.06,-1.21,2.22,,,,,,270.0,320.0,530.0,900.0,13.0,1.0,2.0,10.0,0.0,20241118_8,中型,1010.0,1.0,,,M60,,,0.0,22.8,71.4,243,0.508,0.383,1294,0.379,804,24.7,7.8,16.9,20.6,1.641,11,0.69,73.44999999999999,88.1,7.709010407530568,70.7,78.49655172413793,113.763,2.9396,,6.7,6.61,447.29333333333335,19.1,356.93333333333334,4.0,0.0,0,-16.92,62.56190476190476,437.9333333333333,,,,,,,2024-11-18,M60-24
20241118092830,2024-11-18 09:28:30,12,M60-24,717,995,170,136,266,26,0,61,2.06,0.0,0.0,0.0,2373.06,4.0,0.0,-0.42,1.74,,,,,,270.0,320.0,530.0,900.0,12.0,0.0,2.0,10.0,0.0,20241118_12,中型,1010.0,1.0,,,M60,,,0.0,22.8,71.4,353,0.511,0.385,1882,0.381,1165,24.6,7.4,17.3,20.6,1.625,11,1.0,85.3855421686747,104.7,10.87175108683072,82.76,89.82758620689656,89.828,2.9396,,6.7,6.61,447.29333333333335,19.1,356.93333333333334,4.0,0.0,0,26.08,62.56190476190476,437.9333333333333,,,,,,,2024-11-18,M60-24
20241118093302,2024-11-18 09:33:02,13,M60-24,491,691,113,94,181,19,0,39,1.43,0.0,0.0,0.0,1629.43,4.0,0.0,-1.01,2.37,,,,,,270.0,320.0,530.0,900.0,12.0,0.0,2.0,10.0,0.0,20241118_13,中型,1010.0,1.0,,,M60,,,0.0,22.8,71.4,239,0.519,0.393,1295,0.379,804,24.3,7.9,16.3,20.5,1.637,11,0.69,70.0395061728395,83.2,6.673546061883843,68.02000000000001,71.61785714285713,103.794,2.9396,,6.7,6.61,447.29333333333335,19.1,356.93333333333334,4.0,0.0,0,-15.92,62.56190476190476,437.9333333333333,,,,,,,2024-11-18,M60-24
20241118130327,2024-11-18 13:03:27,21,M60-24E,603,975,0,109,225,22,0,51,1.75,0.0,0.0,0.0,1986.75,5.0,0.0,-1.15,1.56,,,,,,290.0,340.0,530.0,980.0,16.0,4.0,2.0,13.0,0.0,20241118_21,中型,1400.0,4.0,,,M60,,,0.0,21.7,77.6,298,0.484,0.366,1578,0.382,975,24.5,7.4,17.1,20.5,1.617,11,0.84,82.98571428571428,96.9,9.259488606381062,78.34,87.42,104.071,2.9396,,6.7,6.61,447.29333333333335,19.1,356.93333333333334,5.0,1.0,1,2.87,56.38421052631579,1071.3,,,,,,,2024-11-18,M60-24E
20241118130753,2024-11-18 13:07:53,22,M60-24E,615,965,0,110,221,23,0,53,1.7,0.0,0.0,0.0,1988.7,4.5,0.0,2.5,1.69,,,,,,290.0,340.0,530.0,980.0,16.0,4.0,2.0,13.0,0.0,20241118_22,中型,1400.0,4.0,,,M60,,,0.0,21.7,77.6,297,0.498,0.37,1580,0.389,965,25.6,7.7,17.8,20.5,1.569,11,0.83,79.66746987951805,89.1,8.193181244162439,82.64,82.61724137931033,99.539,2.9396,,6.7,6.61,447.29333333333335,19.1,356.93333333333334,4.5,-0.5,1,4.56,56.38421052631579,1071.3,,,,,,,2024-11-18,M60-24E
20241118150521,2024-11-18 15:05:21,33,M60-24,663,914,154,119,245,27,0,55,1.9,0.0,0.0,0.0,2178.9,5.0,0.0,-0.9,1.56,,,,,,270.0,320.0,530.0,980.0,10.0,4.0,2.0,12.0,0.0,20241118_33,中型,1640.0,1.0,,,M60,,,0.0,21.7,77.6,327,0.486,0.364,1731,0.383,1068,25.1,8.3,16.8,20.5,1.611,11,0.92,86.09277108433734,100.8,10.258159058079116,83.9,89.79310344827587,97.601,2.9396,,6.7,6.61,447.29333333333335,19.1,356.93333333333334,5.0,0.5,1,12.87,60.8938775510204,994.5999999999998,,,,,,,2024-11-18,M60-24
20241118151006,2024-11-18 15:10:06,34,M60-24,664,915,159,119,245,26,0,54,1.88,0.0,0.0,0.0,2183.88,5.0,0.0,-0.75,1.67,,,,,,270.0,320.0,530.0,980.0,10.0,4.0,2.0,12.0,0.0,20241118_34,中型,1640.0,1.0,,,M60,,,0.0,21.7,77.6,325,0.486,0.366,1738,0.382,1074,24.6,8.0,16.6,20.3,1.617,11,0.92,85.18024691358025,103.2,10.745086959452408,83.42,88.76071428571429,96.479,2.9396,,6.7,6.61,447.29333333333335,19.1,356.93333333333334,5.0,0.0,0,12.87,60.8938775510204,994.5999999999998,,,,,,,2024-11-18,M60-24
20241118155413,2024-11-18 15:54:13,41,M60-24E,646,1080,0,118,247,28,0,57,1.93,0.0,0.0,0.0,2177.93,5.5,0.0,-4.86,1.6,,,,,,270.0,320.0,530.0,980.0,12.0,4.0,2.0,12.0,0.0,20241118_41,中型,1640.0,1.0,,,M60,,,0.0,21.7,77.6,332,0.478,0.355,1726,0.374,1080,25.6,8.4,17.2,20.7,1.672,11,0.93,83.28518518518518,102.2,11.112301170837004,84.08,87.05357142857142,93.606,2.9396,,6.7,6.61,447.29333333333335,19.1,356.93333333333334,5.5,0.5,1,17.25,60.8938775510204,994.5999999999998,,,,,,,2024-11-18,M60-24E
20241118155833,2024-11-18 15:58:33,42,M60-24E,670,1067,0,116,247,25,0,54,1.89,0.0,0.0,0.0,2180.89,5.5,0.0,-0.3,1.43,,,,,,270.0,320.0,530.0,980.0,12.0,4.0,2.0,12.0,0.0,20241118_42,中型,1640.0,1.0,,,M60,,,0.0,21.7,77.6,326,0.47,0.356,1737,0.386,1067,24.2,7.7,16.6,20.3,1.593,11,0.92,83.73333333333333,99.6,10.067709045860372,86.08,86.925,94.484,2.9396,,6.7,6.61,447.29333333333335,19.1,356.93333333333334,5.5,0.0,0,15.25,60.8938775510204,994.5999999999998,,,,,,,2024-11-18,M60-24E
20241119075300,2024-11-19 07:53:00,2,M60-24,731,995,166,119,267,27,0,60,2.01,0.0,0.0,0.0,2367.01,6.5,0.0,-0.81,1.74,,,,,,270.0,320.0,530.0,900.0,13.0,1.0,2.0,10.0,0.0,20241119_2,中型,835.0,4.0,755.0,825.0,M60,,,0.0,20.8,81.1,354,0.446,0.336,1892,0.386,1161,24.6,7.6,16.9,20.0,1.588,11,1.0,97.68461538461536,120.5,14.13255864530765,98.84,103.396875,103.397,2.9396,,6.7,6.61,447.29333333333335,19.1,356.93333333333334,6.5,1.0,1,20.31,,,,,,,,,2024-11-19,M60-24
20241119075730,2024-11-19 07:57:30,3,M60-24,504,692,116,83,182,19,0,40,1.38,0.0,0.0,0.0,1637.38,6.5,1.22,-0.79,2.52,,,,,,270.0,320.0,530.0,900.0,13.0,1.0,2.0,10.0,0.0,20241119_3,中型,835.0,4.0,755.0,825.0,M60,,,0.0,20.8,81.1,241,0.456,0.344,1312,0.384,808,24.5,7.9,16.6,19.8,1.603,11,0.69,79.7093023255814,90.6,8.76971039678523,81.3,84.29666666666667,122.169,2.9396,,6.7,6.61,447.29333333333335,19.1,356.93333333333334,6.5,0.0,0,-15.69,,,,,,,,,2024-11-19,M60-24
20241119084350,2024-11-19 08:43:50,7,M60-24,730,995,166,120,266,29,0,61,2.02,0.0,0.0,0.0,2369.02,6.5,0.84,-0.95,1.74,,,,,,270.0,320.0,530.0,900.0,13.0,2.0,2.0,10.0,0.0,20241119_7,中型,1015.0,3.0,845.0,920.0,M60,,,0.0,20.8,81.1,356,0.451,0.337,1891,0.386,1161,25.3,8.1,17.1,20.1,1.59,11,1.0,96.12142857142858,118.7,14.472643088226272,90.96,102.33333333333331,102.333,2.9396,,6.7,6.61,447.29333333333335,19.1,356.93333333333334,6.5,0.0,0,21.31,66.54761904761904,465.83333333333326,,,,,,,2024-11-19,M60-24
20241119084824,2024-11-19 08:48:24,8,M60-24,503,691,115,82,183,18,0,40,1.37,0.0,0.0,0.0,1633.37,6.5,0.0,-0.98,2.37,,,,,,270.0,320.0,530.0,900.0,13.0,2.0,2.0,10.0,0.0,20241119_8,中型,1015.0,3.0,845.0,920.0,M60,,,0.0,20.8,81.1,241,0.448,0.34,1309,0.384,806,24.1,7.5,16.6,19.8,1.602,11,0.69,78.44938271604937,86.8,7.719497896049242,80.02000000000001,81.25,117.754,2.9396,,6.7,6.61,447.29333333333335,19.1,356.93333333333334,6.5,0.0,0,-16.69,66.54761904761904,465.83333333333326,,,,,,,2024-11-19,M60-24
