Repository: Vincent626/concrete-strength-analysis

# 🎯 S60 & M60 混凝土強度預測模型訓練成果報告

> **更新日期**: 2026-02-04  
> **專案目標**: 建立 S60/M60 混凝土 28 天抗壓強度預測模型

---

## 📋 摘要

本專案針對 S60（小型）與 M60（中型）離心混凝土管配比，建立機器學習預測模型。透過配料特徵分析，預測 28 天抗壓強度，並識別影響強度的關鍵因素。

### 主要成果

| 模型 | 樣本數 | R² | MAE (kgf/cm²) | 狀態 |
|:---|---:|---:|---:|:---|
| **S60** | 46 | **0.360** | 28 | ✅ 可用 |
| **M60** | 52 | **0.206** | 25 | ✅ 可用 |

---

## 📈 模型效能比較
> **說明**：S60 模型 R²=0.360，M60 模型 R²=0.206，兩者皆具有預測能力。S60 表現較佳，預測誤差約 28 kgf/cm²。

---

## 📊 強度分布比較
> **說明**：S60 與 M60 的強度分布相似，平均約 605 kgf/cm²，皆高於設計強度 510 kgf/cm²（紅色虛線）。

---

File: S60_M60_dataset_v9_shared.csv (part 23 of 138)
match_key,日期及時間,序,配比 ,耗用骨材1,耗用骨材2,耗用骨材3,耗用水,耗用泥料1,耗用泥料2,耗用泥料3,耗用泥料4,耗用藥劑1,耗用藥劑2,耗用藥劑3,耗用藥劑4,耗用小計,表面水骨材1,誤差%水,誤差%骨材1,誤差%骨材2,坍度(cm),混凝土溫度(℃),試體1強度(X1),試體2強度(X2),試體3強度(X3),加料轉速,慢速轉速,中速轉速,高速轉速,加料時間,慢速時間,中速時間,高速時間,總降水量,cp_key,類型,入池,蒸養池,離心開始,離心結束,母體,平均強度,強度_原始,強度_修正,環境溫度,環境濕度,膠結料總量,水灰比,水膠比,骨材總量,砂石比,粗骨材總量,水泥取代率,矽灰取代率,爐石取代率,漿體比例,粗細骨材比,月份,拌合米數,平均電流,最大電流,電流標準差,最終電流,穩定階段平均電流,單位體積穩定電流,砂_FM,砂_Mud,六分_FM,三分_FM,水泥砂漿_28天平均強度,水泥_流動性,水泥砂漿_7天平均強度,設定扣水率(%),扣水率_變動幅度,扣水率_是否變更,水量微調偏離度,蒸養實際平均溫度,蒸養實際總積溫,蒸養實際階段1溫度,蒸養實際階段2溫度,蒸養實際階段3溫度,實際離心平均轉速,實際離心平均電流,實際離心總能量,日期,配比
20241119093008,2024-11-19 09:30:08,11,M60-24,728,995,170,123,269,23,0,59,2.01,0.0,0.0,0.0,2369.01,6.0,0.82,-0.82,1.74,,,,,,270.0,320.0,530.0,900.0,11.0,0.0,2.0,10.0,0.0,20241119_11,中型,1015.0,3.0,935.0,1005.0,M60,,,0.0,20.8,81.1,351,0.457,0.35,1893,0.385,1165,23.4,6.6,16.8,20.0,1.6,11,1.0,84.89382716049383,109.3,12.057479064971467,83.60000000000001,88.0892857142857,88.089,2.9396,,6.7,6.61,447.29333333333335,19.1,356.93333333333334,6.0,-0.5,1,22.59,66.54761904761904,465.83333333333326,,,,,,,2024-11-19,M60-24
20241119093418,2024-11-19 09:34:18,12,M60-24,505,691,114,82,182,19,0,42,1.42,0.0,0.0,0.0,1636.42,6.5,0.0,-0.59,2.37,,,,,,270.0,320.0,530.0,900.0,11.0,0.0,2.0,10.0,0.0,20241119_12,中型,1015.0,3.0,935.0,1005.0,M60,,,0.0,20.8,81.1,243,0.451,0.337,1310,0.385,805,25.1,7.8,17.3,19.9,1.594,11,0.69,72.83209876543211,86.1,8.781768813651281,72.26,78.42500000000003,113.659,2.9396,,6.7,6.61,447.29333333333335,19.1,356.93333333333334,6.5,0.5,1,-16.69,66.54761904761904,465.83333333333326,,,,,,,2024-11-19,M60-24
20241119130241,2024-11-19 13:02:41,23,M60-24,606,827,140,100,219,23,0,50,1.72,0.0,0.0,0.0,1966.72,6.5,1.01,-0.82,1.85,,,,,,290.0,340.0,530.0,980.0,14.0,4.0,2.0,13.0,0.0,20241119_23,中型,1350.0,1.0,1305.0,1340.0,M60,,,0.0,20.8,79.5,292,0.457,0.342,1573,0.385,967,25.0,7.9,17.1,19.9,1.596,11,0.83,79.28072289156627,92.2,8.696051698332893,78.84,80.78275862068966,97.329,2.9396,,6.7,6.61,447.29333333333335,19.1,356.93333333333334,6.5,0.0,0,1.31,57.43478260869566,1100.8333333333337,,,,,,,2024-11-19,M60-24
20241119130756,2024-11-19 13:07:56,24,M60-24,602,817,139,95,216,22,0,51,1.69,0.0,0.0,0.0,1943.69,7.0,1.06,-0.82,1.87,,,,,,290.0,340.0,530.0,980.0,14.0,4.0,2.0,13.0,0.0,20241119_24,中型,1350.0,1.0,1305.0,1340.0,M60,,,0.0,20.8,79.5,289,0.44,0.329,1558,0.386,956,25.3,7.6,17.6,19.8,1.588,11,0.82,81.97857142857144,96.8,9.3806039940143,77.66,84.49666666666667,103.045,2.9396,,6.7,6.61,447.29333333333335,19.1,356.93333333333334,7.0,0.5,1,-2.07,57.43478260869566,1100.8333333333337,,,,,,,2024-11-19,M60-24
20241119135131,2024-11-19 13:51:31,26,M60-24,673,915,154,111,243,25,0,56,1.9,0.0,0.0,0.0,2178.9,6.5,0.91,-0.74,1.67,,,,,,270.0,320.0,530.0,980.0,12.0,4.0,2.0,12.0,0.0,20241119_26,中型,1530.0,4.0,1445.0,1520.0,M60,,,0.0,20.8,79.5,324,0.457,0.343,1742,0.386,1069,25.0,7.7,17.3,20.0,1.588,11,0.92,86.05662650602409,103.9,10.502922057792706,83.1,90.4586206896552,98.325,2.9396,,6.7,6.61,447.29333333333335,19.1,356.93333333333334,6.5,-0.5,1,12.31,60.42190476190476,1057.3833333333334,,,,,,,2024-11-19,M60-24
20241119135556,2024-11-19 13:55:56,27,M60-24,674,915,158,111,244,24,0,56,1.87,0.0,0.0,0.0,2183.87,6.5,0.91,-0.59,1.67,,,,,,270.0,320.0,530.0,980.0,12.0,4.0,2.0,12.0,0.0,20241119_27,中型,1530.0,4.0,1445.0,1520.0,M60,,,0.0,20.8,79.5,324,0.455,0.343,1747,0.386,1073,24.7,7.4,17.3,19.9,1.592,11,0.92,82.6894117647059,101.1,10.346013992660758,80.38,84.63793103448275,91.998,2.9396,,6.7,6.61,447.29333333333335,19.1,356.93333333333334,6.5,0.0,0,12.31,60.42190476190476,1057.3833333333334,,,,,,,2024-11-19,M60-24
20241119144024,2024-11-19 14:40:24,31,M60-24,670,915,158,110,246,23,0,55,1.88,0.0,0.0,0.0,2178.88,6.5,0.0,-1.18,1.67,,,,,,270.0,320.0,530.0,980.0,10.0,4.0,2.0,12.0,0.0,20241119_31,中型,1530.0,4.0,1355.0,1430.0,M60,,,0.0,20.8,79.5,324,0.447,0.34,1743,0.384,1073,24.1,7.1,17.0,19.9,1.601,11,0.92,83.82716049382717,102.0,10.13838826582227,78.61999999999999,88.24285714285712,95.916,2.9396,,6.7,6.61,447.29333333333335,19.1,356.93333333333334,6.5,0.0,0,11.31,60.42190476190476,1057.3833333333334,,,,,,,2024-11-19,M60-24
20241119144517,2024-11-19 14:45:17,32,M60-24,669,917,158,114,244,24,0,55,1.87,0.0,0.0,0.0,2182.87,6.0,0.88,-0.89,1.89,,,,,,270.0,320.0,530.0,980.0,10.0,4.0,2.0,12.0,0.0,20241119_32,中型,1530.0,4.0,1355.0,1430.0,M60,,,0.0,20.8,79.5,323,0.467,0.353,1744,0.384,1075,24.5,7.4,17.0,20.0,1.607,11,0.92,76.88148148148149,95.2,9.34533766521133,73.46000000000001,76.53214285714286,83.187,2.9396,,6.7,6.61,447.29333333333335,19.1,356.93333333333334,6.0,-0.5,1,13.59,60.42190476190476,1057.3833333333334,,,,,,,2024-11-19,M60-24
20241120075301,2024-11-20 07:53:01,2,M60-17,734,994,168,119,267,26,0,61,1.79,0.0,0.0,0.0,2370.79,6.5,0.0,-0.41,1.64,,,,,,270.0,320.0,530.0,900.0,12.0,0.0,2.0,10.0,0.0,20241120_2,中型,835.0,1.0,755.0,825.0,M60,,,0.0,22.1,79.3,354,0.446,0.336,1896,0.387,1162,24.6,7.3,17.2,20.0,1.583,11,1.0,95.20833333333331,118.6,13.606126921898634,87.74000000000001,100.9,100.9,2.9396,,6.7,6.61,447.29333333333335,19.1,356.93333333333334,6.5,0.5,1,20.31,,,,,,,,,2024-11-20,M60-17
20241120075743,2024-11-20 07:57:43,3,M60-17,494,691,116,87,184,16,0,41,1.18,0.0,0.0,0.0,1630.18,5.5,0.0,-1.79,2.37,,,,,,270.0,320.0,530.0,900.0,12.0,0.0,2.0,10.0,0.0,20241120_3,中型,835.0,1.0,755.0,825.0,M60,,,0.0,22.1,79.3,241,0.473,0.361,1301,0.38,807,23.7,6.6,17.0,20.1,1.634,11,0.69,75.22470588235295,86.7,7.801567050465347,76.4,79.50344827586208,115.222,2.9396,,6.7,6.61,447.29333333333335,19.1,356.93333333333334,5.5,-1.0,1,-13.75,,,,,,,,,2024-11-20,M60-17
20241120084152,2024-11-20 08:41:52,7,M60-17,719,995,169,129,268,26,0,61,1.78,0.0,0.0,0.0,2368.78,5.0,0.0,-1.1,1.74,,,,,,270.0,320.0,530.0,900.0,13.0,0.0,2.0,10.0,0.0,20241120_7,中型,1015.0,2.0,845.0,915.0,M60,,,0.0,22.1,79.3,355,0.481,0.363,1883,0.382,1164,24.5,7.3,17.2,20.4,1.619,11,1.0,91.2035714285714,113.9,13.626719606893582,88.06000000000002,96.96333333333337,96.963,2.9396,,6.7,6.61,447.29333333333335,19.1,356.93333333333334,5.0,-0.5,1,22.87,62.01428571428571,434.1,,,,,,,2024-11-20,M60-17
20241120084600,2024-11-20 08:46:00,8,M60-17,488,681,111,86,181,15,0,41,1.17,0.0,0.0,0.0,1604.17,5.5,0.0,-1.81,2.41,,,,,,270.0,320.0,530.0,900.0,13.0,0.0,2.0,10.0,0.0,20241120_8,中型,1015.0,2.0,845.0,915.0,M60,,,0.0,22.1,79.3,237,0.475,0.363,1280,0.381,792,23.6,6.3,17.3,20.1,1.623,11,0.68,74.60365853658537,86.0,8.130677305389653,78.08,80.11724137931034,117.819,2.9396,,6.7,6.61,447.29333333333335,19.1,356.93333333333334,5.5,0.5,1,-14.75,62.01428571428571,434.1,,,,,,,2024-11-20,M60-17
20241120093326,2024-11-20 09:33:26,13,M60-17,744,1004,165,121,270,23,0,61,1.79,0.0,0.0,0.0,2389.79,6.5,0.0,0.0,1.62,,,,,,270.0,320.0,530.0,900.0,13.0,1.0,2.0,10.0,0.0,20241120_13,中型,1015.0,2.0,935.0,1005.0,M60,,,0.0,22.1,79.3,354,0.448,0.342,1913,0.389,1169,23.7,6.5,17.2,19.9,1.571,11,1.01,90.24024390243902,111.3,12.696157088606,87.1,96.53448275862073,95.579,2.9396,,6.7,6.61,447.29333333333335,19.1,356.93333333333334,6.5,1.0,1,22.31,62.01428571428571,434.1,,,,,,,2024-11-20,M60-17
20241120093739,2024-11-20 09:37:39,14,M60-17,497,691,116,84,183,17,0,40,1.2,0.0,0.0,0.0,1629.2,6.0,0.0,-1.78,2.37,,,,,,270.0,320.0,530.0,900.0,13.0,1.0,2.0,10.0,0.0,20241120_14,中型,1015.0,2.0,935.0,1005.0,M60,,,0.0,22.1,79.3,240,0.459,0.35,1304,0.381,807,23.8,7.1,16.7,19.9,1.624,11,0.69,75.7797619047619,85.2,7.887011320034877,75.51999999999998,79.93333333333334,115.845,2.9396,,6.7,6.61,447.29333333333335,19.1,356.93333333333334,6.0,-0.5,1,-16.41,62.01428571428571,434.1,,,,,,,2024-11-20,M60-17
20241120130509,2024-11-20 13:05:09,23,M60-24,601,825,140,100,220,19,0,52,1.7,0.0,0.0,0.0,1958.7,6.5,1.01,-1.64,1.6,,,,,,290.0,340.0,530.0,980.0,17.0,7.0,2.0,13.0,0.0,20241120_23,中型,1400.0,4.0,1305.0,1350.0,M60,,,0.0,21.7,82.5,291,0.455,0.344,1566,0.384,965,24.4,6.5,17.9,20.0,1.606,11,0.83,85.89024390243902,100.4,11.26600335735032,86.4,89.9896551724138,108.421,2.9396,,6.7,6.61,447.29333333333335,19.1,356.93333333333334,6.5,0.5,1,1.31,56.598245614035086,1075.3666666666666,,,,,,,2024-11-20,M60-24
20241120130937,2024-11-20 13:09:37,24,M60-24,597,816,135,98,220,18,0,51,1.68,0.0,0.0,0.0,1936.68,6.5,1.03,-1.16,1.75,,,,,,290.0,340.0,530.0,980.0,17.0,7.0,2.0,13.0,0.0,20241120_24,中型,1400.0,4.0,1305.0,1350.0,M60,,,0.0,21.7,82.5,289,0.445,0.339,1548,0.386,951,23.9,6.2,17.6,20.0,1.593,11,0.82,80.74146341463415,96.2,9.908372306330472,80.4,85.0448275862069,103.713,2.9396,,6.7,6.61,447.29333333333335,19.1,356.93333333333334,6.5,0.0,0,-0.69,56.598245614035086,1075.3666666666666,,,,,,,2024-11-20,M60-24
20241120150907,2024-11-20 15:09:07,35,M60-24,691,890,152,112,247,22,0,57,1.88,0.0,0.0,0.0,2172.88,6.0,0.9,-1.43,1.71,,,,,,270.0,320.0,530.0,980.0,10.0,3.0,2.0,12.0,0.0,20241120_35,中型,1650.0,2.0,1510.0,1545.0,M60,,,0.0,21.7,82.5,326,0.453,0.344,1733,0.399,1042,24.2,6.7,17.5,20.2,1.508,11,0.92,88.13095238095238,105.1,11.1945562470855,84.93999999999998,95.14333333333332,103.417,2.9396,,6.7,6.61,447.29333333333335,19.1,356.93333333333334,6.0,-0.5,1,11.59,61.969072164948464,1001.8333333333336,,,,,,,2024-11-20,M60-24
20241120151359,2024-11-20 15:13:59,36,M60-24,692,890,156,115,245,24,0,56,1.89,0.0,0.0,0.0,2179.89,5.5,0.0,-0.72,1.71,,,,,,270.0,320.0,530.0,980.0,10.0,3.0,2.0,12.0,0.0,20241120_36,中型,1650.0,2.0,1510.0,1545.0,M60,,,0.0,21.7,82.5,325,0.469,0.354,1738,0.398,1046,24.6,7.4,17.2,20.2,1.512,11,0.92,85.24534883720929,103.5,11.002765582330104,81.99999999999999,90.14,97.978,2.9396,,6.7,6.61,447.29333333333335,19.1,356.93333333333334,5.5,-0.5,1,14.25,61.969072164948464,1001.8333333333336,,,,,,,2024-11-20,M60-24
20241120155640,2024-11-20 15:56:40,43,M60-24,693,888,154,112,244,23,0,55,1.87,0.0,0.0,0.0,2170.87,6.0,0.9,-1.14,1.49,,,,,,270.0,320.0,530.0,980.0,12.0,4.0,2.0,12.0,0.0,20241120_43,中型,1650.0,2.0,1600.0,1640.0,M60,,,0.0,21.7,82.5,322,0.459,0.348,1735,0.399,1042,24.2,7.1,17.1,20.0,1.504,11,0.92,91.1701030927835,106.1,11.514071757765803,84.8,96.25882352941176,104.629,2.9396,,6.7,6.61,447.29333333333335,19.1,356.93333333333334,6.0,0.5,1,11.59,61.969072164948464,1001.8333333333336,,,,,,,2024-11-20,M60-24
20241120160114,2024-11-20 16:01:14,44,M60-24,684,890,156,118,244,24,0,56,1.86,0.0,0.0,0.0,2173.86,5.0,0.0,-1.44,1.71,,,,,,270.0,320.0,530.0,980.0,12.0,4.0,2.0,12.0,0.0,20241120_44,中型,1650.0,2.0,1600.0,1640.0,M60,,,0.0,21.7,82.5,324,0.484,0.364,1730,0.395,1046,24.7,7.4,17.3,20.3,1.529,11,0.92,86.5670588235294,102.7,12.179571983547785,84.67999999999999,94.32758620689656,102.53,2.9396,,6.7,6.61,447.29333333333335,19.1,356.93333333333334,5.0,-1.0,1,11.87,61.969072164948464,1001.8333333333336,,,,,,,2024-11-20,M60-24
20241121075312,2024-11-21 07:53:12,2,M60-17,727,996,166,122,268,24,0,59,1.77,0.0,0.0,0.0,2363.77,6.0,0.0,-0.95,1.84,,,,,,270.0,320.0,530.0,900.0,13.0,0.0,2.0,10.0,0.0,20241121_2,中型,835.0,3.0,755.0,825.0,M60,,,0.0,22.2,79.6,351,0.455,0.348,1889,0.385,1162,23.6,6.8,16.8,20.0,1.598,11,1.0,94.21807228915664,120.0,14.90309375642677,90.43999999999998,103.32758620689656,103.328,2.9396,,6.7,6.61,447.29333333333335,19.1,356.93333333333334,6.0,1.0,1,21.59,,,,,,,,,2024-11-21,M60-17
20241121075733,2024-11-21 07:57:33,3,M60-17,491,682,115,86,181,16,0,39,1.17,0.0,0.0,0.0,1611.17,5.5,0.0,-1.21,2.56,,,,,,270.0,320.0,530.0,900.0,13.0,0.0,2.0,10.0,0.0,20241121_3,中型,835.0,3.0,755.0,825.0,M60,,,0.0,22.2,79.6,236,0.475,0.364,1288,0.381,797,23.3,6.8,16.5,20.0,1.623,11,0.68,78.42857142857142,90.3,8.753428871408206,79.72,84.19333333333334,123.814,2.9396,,6.7,6.61,447.29333333333335,19.1,356.93333333333334,5.5,-0.5,1,-14.75,,,,,,,,,2024-11-21,M60-17
20241121084330,2024-11-21 08:43:30,7,M60-17,748,967,166,128,268,25,0,60,1.77,0.0,0.0,0.0,2363.77,5.0,0.0,-0.93,1.68,,,,,,270.0,320.0,530.0,900.0,13.0,0.0,2.0,10.0,0.0,20241121_7,中型,1015.0,4.0,845.0,915.0,M60,,,0.0,22.2,79.6,353,0.478,0.363,1881,0.398,1133,24.1,7.1,17.0,20.4,1.515,11,1.0,93.27613636363635,110.3,13.20427783917516,90.46,100.9967741935484,100.997,2.9396,,6.7,6.61,447.29333333333335,19.1,356.93333333333334,5.0,-0.5,1,21.87,63.56904761904762,444.98333333333335,,,,,,,2024-11-21,M60-17
20241121084752,2024-11-21 08:47:52,8,M60-17,505,663,111,88,180,19,0,40,1.15,0.0,0.0,0.0,1607.15,5.0,0.0,-1.56,2.47,,,,,,270.0,320.0,530.0,900.0,13.0,0.0,2.0,10.0,0.0,20241121_8,中型,1015.0,4.0,845.0,915.0,M60,,,0.0,22.2,79.6,239,0.489,0.368,1279,0.395,774,24.7,7.9,16.7,20.4,1.533,11,0.68,77.38395061728396,84.6,6.632941674462441,79.66,78.89642857142857,116.024,2.9396,,6.7,6.61,447.29333333333335,19.1,356.93333333333334,5.0,0.0,0,-18.13,63.56904761904762,444.98333333333335,,,,,,,2024-11-21,M60-17
20241121092513,2024-11-21 09:25:13,13,M60-17,744,968,169,128,267,25,0,58,1.75,0.0,0.0,0.0,2360.75,5.0,0.0,-1.46,1.79,,,,,,270.0,320.0,530.0,900.0,16.0,2.0,2.0,10.0,0.0,20241121_13,中型,1015.0,4.0,930.0,1005.0,M60,,,0.0,22.2,79.6,350,0.479,0.366,1881,0.396,1137,23.7,7.1,16.6,20.3,1.528,11,1.0,89.30123456790125,107.1,12.762420663490586,89.53999999999999,96.94642857142858,96.946,2.9396,,6.7,6.61,447.29333333333335,19.1,356.93333333333334,5.0,0.0,0,21.87,63.56904761904762,444.98333333333335,,,,,,,2024-11-21,M60-17
20241121092938,2024-11-21 09:29:38,14,M60-17,509,664,112,84,179,17,0,39,1.16,0.0,0.0,0.0,1605.16,5.5,-1.18,-1.36,2.63,,,,,,270.0,320.0,530.0,900.0,16.0,2.0,2.0,10.0,0.0,20241121_14,中型,1015.0,4.0,930.0,1005.0,M60,,,0.0,22.2,79.6,235,0.469,0.357,1285,0.396,776,23.8,7.2,16.6,19.9,1.525,11,0.68,73.56049382716049,84.0,6.823229730389093,78.7,76.49285714285715,112.489,2.9396,,6.7,6.61,447.29333333333335,19.1,356.93333333333334,5.5,0.5,1,-16.75,63.56904761904762,444.98333333333335,,,,,,,2024-11-21,M60-17
20241121130301,2024-11-21 13:03:01,23,M60-24,622,804,141,104,220,21,0,50,1.7,0.0,0.0,0.0,1963.7,5.5,0.97,-1.27,1.9,,,,,,290.0,340.0,530.0,980.0,20.0,15.0,2.0,13.0,0.0,20241121_23,中型,1405.0,2.0,1305.0,1355.0,M60,,,0.0,21.0,80.6,291,0.473,0.357,1567,0.397,945,24.4,7.2,17.2,20.1,1.519,11,0.83,85.16097560975608,95.2,9.082263015747232,87.05999999999999,89.58275862068967,107.931,2.9396,,6.7,6.61,447.29333333333335,19.1,356.93333333333334,5.5,0.0,0,3.25,59.09646017699116,1117.9080383480828,,,,,,,2024-11-21,M60-24
20241121130733,2024-11-21 13:07:33,24,M60-24,615,795,136,103,216,23,0,48,1.7,0.0,0.0,0.0,1937.7,5.5,0.98,-1.13,1.92,,,,,,290.0,340.0,530.0,980.0,20.0,15.0,2.0,13.0,0.0,20241121_24,中型,1405.0,2.0,1305.0,1355.0,M60,,,0.0,21.0,80.6,287,0.477,0.359,1546,0.398,931,24.7,8.0,16.7,20.1,1.514,11,0.82,82.02592592592593,95.5,8.77764806905259,80.58,85.2,103.902,2.9396,,6.7,6.61,447.29333333333335,19.1,356.93333333333334,5.5,0.0,0,2.25,59.09646017699116,1117.9080383480828,,,,,,,2024-11-21,M60-24
20241121155554,2024-11-21 15:55:54,44,M60-24,695,890,154,106,244,25,0,56,1.86,0.0,0.0,0.0,2171.86,7.0,0.95,-1.7,1.71,,,,,,270.0,320.0,530.0,980.0,15.0,4.0,2.0,12.0,0.0,20241121_44,中型,1645.0,4.0,1600.0,1635.0,M60,,,0.0,21.0,80.6,325,0.434,0.326,1739,0.4,1044,24.9,7.7,17.2,19.9,1.502,11,0.92,84.28333333333335,99.1,10.162885713799309,81.52,90.11333333333332,97.949,2.9396,,6.7,6.61,447.29333333333335,19.1,356.93333333333334,7.0,1.5,1,8.93,58.8,955.5,,,,,,,2024-11-21,M60-24
20241121160021,2024-11-21 16:00:21,45,M60-24,696,889,155,109,245,23,0,56,1.88,0.0,0.0,0.0,2174.88,6.5,0.93,-1.14,1.6,,,,,,270.0,320.0,530.0,980.0,15.0,4.0,2.0,12.0,0.0,20241121_45,中型,1645.0,4.0,1600.0,1635.0,M60,,,0.0,21.0,80.6,324,0.445,0.336,1740,0.4,1044,24.4,7.1,17.3,19.9,1.5,11,0.92,83.15903614457832,101.1,10.415616590029645,77.52000000000001,87.37241379310345,94.97,2.9396,,6.7,6.61,447.29333333333335,19.1,356.93333333333334,6.5,-0.5,1,10.31,58.8,955.5,,,,,,,2024-11-21,M60-24
20241122075255,2024-11-22 07:52:55,2,M60-17,757,968,168,114,267,24,0,57,1.75,0.0,0.0,0.0,2356.75,7.0,0.0,-1.56,1.79,,,,,,270.0,320.0,530.0,900.0,12.0,0.0,2.0,10.0,0.0,20241122_2,中型,835.0,2.0,755.0,825.0,M60,,,0.0,21.4,75.1,348,0.427,0.328,1893,0.4,1136,23.3,6.9,16.4,19.6,1.501,11,1.0,90.38965517241378,119.3,13.940448338597074,84.68,96.19677419354838,96.197,2.9396,,6.7,6.61,447.29333333333335,19.1,356.93333333333334,7.0,0.5,1,16.93,,,,,,,,,2024-11-22,M60-17
20241122075723,2024-11-22 07:57:23,3,M60-17,502,652,114,79,178,17,0,40,1.17,0.0,0.0,0.0,1583.17,6.5,0.0,-2.14,2.35,,,,,,270.0,320.0,530.0,900.0,12.0,0.0,2.0,10.0,0.0,20241122_3,中型,835.0,2.0,755.0,825.0,M60,,,0.0,21.4,75.1,235,0.444,0.336,1268,0.396,766,24.3,7.2,17.0,19.8,1.526,11,0.67,75.94222222222223,87.8,7.558453365864648,69.64,79.79677419354839,119.1,2.9396,,6.7,6.61,447.29333333333335,19.1,356.93333333333334,6.5,-0.5,1,-19.69,,,,,,,,,2024-11-22,M60-17
20241122084122,2024-11-22 08:41:22,7,M60-17,749,969,167,124,267,25,0,57,1.76,0.0,0.0,0.0,2359.76,5.5,0.0,-1.32,1.89,,,,,,270.0,320.0,530.0,900.0,12.0,1.0,2.0,10.0,0.0,20241122_7,中型,1015.0,1.0,845.0,915.0,M60,,,0.0,21.4,75.1,349,0.464,0.355,1885,0.397,1136,23.5,7.2,16.3,20.1,1.517,11,1.0,83.64814814814815,106.7,10.64960569734468,82.22,85.89642857142856,85.896,2.9396,,6.7,6.61,447.29333333333335,19.1,356.93333333333334,5.5,-1.0,1,23.25,63.7452380952381,446.2166666666667,,,,,,,2024-11-22,M60-17
20241122084545,2024-11-22 08:45:45,8,M60-17,502,655,112,80,177,17,0,39,1.15,0.0,0.0,0.0,1583.15,6.0,-1.23,-1.76,2.83,,,,,,270.0,320.0,530.0,900.0,12.0,1.0,2.0,10.0,0.0,20241122_8,中型,1015.0,1.0,845.0,915.0,M60,,,0.0,21.4,75.1,233,0.452,0.343,1269,0.396,767,24.0,7.3,16.7,19.8,1.528,11,0.67,74.12926829268294,86.8,6.88718300239705,70.6,77.33103448275861,115.419,2.9396,,6.7,6.61,447.29333333333335,19.1,356.93333333333334,6.0,0.5,1,-20.41,63.7452380952381,446.2166666666667,,,,,,,2024-11-22,M60-17
20241122093309,2024-11-22 09:33:09,13,M60-17,788,939,164,112,266,24,0,58,1.76,0.0,0.0,0.0,2352.76,7.0,0.0,-1.38,1.73,,,,,,270.0,320.0,530.0,900.0,13.0,1.0,2.0,10.0,0.0,20241122_13,中型,1015.0,1.0,935.0,1005.0,M60,,,0.0,21.4,75.1,348,0.421,0.322,1891,0.417,1103,23.6,6.9,16.7,19.6,1.4,11,1.0,83.03373493975903,104.9,10.363818865259644,80.2,86.89310344827585,86.893,2.9396,,6.7,6.61,447.29333333333335,19.1,356.93333333333334,7.0,1.0,1,14.93,63.7452380952381,446.2166666666667,,,,,,,2024-11-22,M60-17
20241122093702,2024-11-22 09:37:02,14,M60-17,542,664,119,83,187,16,0,42,1.2,0.0,0.0,0.0,1654.2,6.0,-1.19,-2.17,2.79,,,,,,270.0,320.0,530.0,900.0,13.0,1.0,2.0,10.0,0.0,20241122_14,中型,1015.0,1.0,935.0,1005.0,M60,,,0.0,21.4,75.1,245,0.444,0.339,1325,0.409,783,23.7,6.5,17.1,19.8,1.445,11,0.7,69.84567901234568,84.9,6.766092830671423,66.56,70.16071428571429,100.23,2.9396,,6.7,6.61,447.29333333333335,19.1,356.93333333333334,6.0,-1.0,1,-17.41,63.7452380952381,446.2166666666667,,,,,,,2024-11-22,M60-17
20241122130254,2024-11-22 13:02:54,23,M60-24,652,782,140,94,221,22,0,50,1.77,0.0,0.0,0.0,1962.77,7.0,1.08,-1.66,2.09,,,,,,290.0,340.0,530.0,980.0,16.0,8.0,2.0,13.0,0.0,20241122_23,中型,1355.0,2.0,1305.0,1335.0,M60,,,0.0,21.1,74.6,293,0.425,0.321,1574,0.414,922,24.6,7.5,17.1,19.7,1.414,11,0.83,78.3037037037037,93.0,7.587830484912275,76.64000000000001,78.49999999999999,94.578,2.9396,,6.7,6.61,447.29333333333335,19.1,356.93333333333334,7.0,1.0,1,-3.07,59.58596491228069,1137.0988304093564,,,,,,,2024-11-22,M60-24
20241122130728,2024-11-22 13:07:28,24,M60-24,650,772,139,89,218,21,0,48,1.75,0.0,0.0,0.0,1938.75,7.5,1.14,-1.37,1.98,,,,,,290.0,340.0,530.0,980.0,16.0,8.0,2.0,13.0,0.0,20241122_24,中型,1355.0,2.0,1305.0,1335.0,M60,,,0.0,21.1,74.6,287,0.408,0.31,1561,0.416,911,24.0,7.3,16.7,19.4,1.402,11,0.82,80.69529411764705,93.6,8.381490894785793,80.72,83.76551724137931,102.153,2.9396,,6.7,6.61,447.29333333333335,19.1,356.93333333333334,7.5,0.5,1,-4.29,59.58596491228069,1137.0988304093564,,,,,,,2024-11-22,M60-24
20241122150217,2024-11-22 15:02:17,33,M60-24,719,865,153,107,245,25,0,54,1.95,0.0,0.0,0.0,2169.95,6.5,0.94,-1.78,1.88,,,,,,270.0,320.0,530.0,980.0,11.0,3.0,2.0,12.0,0.0,20241122_33,中型,,1.0,1505.0,1540.0,M60,,,0.0,21.1,74.6,324,0.437,0.33,1737,0.414,1018,24.4,7.7,16.7,19.9,1.416,11,0.92,82.4341463414634,101.9,10.564866066494854,76.92,88.57586206896552,96.278,2.9396,,6.7,6.61,447.29333333333335,19.1,356.93333333333334,6.5,-1.0,1,8.31,,,,,,,,,2024-11-22,M60-24
20241122150634,2024-11-22 15:06:34,34,M60-24,715,865,155,110,244,26,0,54,1.96,0.0,0.0,0.0,2170.96,6.0,0.0,-1.79,1.88,,,,,,270.0,320.0,530.0,980.0,11.0,3.0,2.0,12.0,0.0,20241122_34,中型,,1.0,1505.0,1540.0,M60,,,0.0,21.1,74.6,324,0.451,0.34,1735,0.412,1020,24.7,8.0,16.7,20.0,1.427,11,0.92,82.5962962962963,101.4,10.477458984716,75.97999999999999,86.88214285714285,94.437,2.9396,,6.7,6.61,447.29333333333335,19.1,356.93333333333334,6.0,-0.5,1,9.59,,,,,,,,,2024-11-22,M60-24
20241122154738,2024-11-22 15:47:38,42,M60-24,723,864,156,104,246,26,0,56,1.94,0.0,0.0,0.0,2176.94,7.0,0.97,-1.63,1.77,,,,,,270.0,320.0,530.0,980.0,11.0,4.0,2.0,12.0,0.0,20241122_42,中型,,1.0,1550.0,1630.0,M60,,,0.0,21.1,74.6,328,0.423,0.317,1743,0.415,1020,25.0,7.9,17.1,19.9,1.411,11,0.92,80.54320987654322,98.5,10.99101696360366,77.96000000000001,85.0357142857143,92.43,2.9396,,6.7,6.61,447.29333333333335,19.1,356.93333333333334,7.0,1.0,1,6.93,,,,,,,,,2024-11-22,M60-24
20241122155158,2024-11-22 15:51:58,43,M60-24,720,865,154,107,245,25,0,57,1.97,0.0,0.0,0.0,2174.97,6.5,0.94,-1.64,1.88,,,,,,270.0,320.0,530.0,980.0,11.0,4.0,2.0,12.0,0.0,20241122_43,中型,,1.0,1550.0,1630.0,M60,,,0.0,21.1,74.6,327,0.437,0.327,1739,0.414,1019,25.1,7.6,17.4,20.0,1.415,11,0.92,79.81358024691359,96.8,9.625708286736009,79.19999999999999,83.77500000000002,91.06,2.9396,,6.7,6.61,447.29333333333335,19.1,356.93333333333334,6.5,-0.5,1,8.31,,,,,,,,,2024-11-22,M60-24
20241123075252,2024-11-23 07:52:52,2,M60-17,779,940,167,123,268,27,0,57,1.85,0.0,0.0,0.0,2362.85,5.5,0.0,-1.14,1.84,,,,,,270.0,320.0,530.0,900.0,13.0,2.0,2.0,10.0,0.0,20241123_2,中型,835.0,2.0,755.0,825.0,M60,,,0.0,21.1,72.1,352,0.459,0.349,1886,0.413,1107,23.9,7.7,16.2,20.1,1.421,11,1.0,94.3685393258427,115.1,12.817777292509165,86.73999999999998,101.64193548387097,101.642,2.9396,,6.7,6.61,447.29333333333335,19.1,356.93333333333334,5.5,-1.0,1,22.25,,,,,,,,,2024-11-23,M60-17
20241123075721,2024-11-23 07:57:21,3,M60-17,518,636,115,85,178,18,0,39,1.23,0.0,0.0,0.0,1590.23,5.0,0.0,-1.33,2.91,,,,,,270.0,320.0,530.0,900.0,13.0,2.0,2.0,10.0,0.0,20241123_3,中型,835.0,2.0,755.0,825.0,M60,,,0.0,21.1,72.1,235,0.478,0.362,1269,0.408,751,24.3,7.7,16.6,20.1,1.45,11,0.67,75.91428571428571,87.1,7.341534529762881,72.32000000000001,79.61666666666669,118.831,2.9396,,6.7,6.61,447.29333333333335,19.1,356.93333333333334,5.0,-0.5,1,-21.13,,,,,,,,,2024-11-23,M60-17
20241123083440,2024-11-23 08:34:40,5,M60-17,771,941,166,130,265,28,0,59,1.83,0.0,0.0,0.0,2361.83,4.5,0.0,-1.28,1.95,,,,,,270.0,320.0,530.0,900.0,12.0,1.0,2.0,10.0,0.0,20241123_5,中型,1005.0,3.0,840.0,910.0,M60,,,0.0,21.1,72.1,352,0.491,0.369,1878,0.411,1107,24.7,8.0,16.8,20.4,1.436,11,1.0,90.2095238095238,115.6,12.689240089893364,86.72,95.93,95.93,2.9396,,6.7,6.61,447.29333333333335,19.1,356.93333333333334,4.5,-0.5,1,24.56,63.23809523809523,442.6666666666666,,,,,,,2024-11-23,M60-17
20241123083956,2024-11-23 08:39:56,6,M60-17,514,638,111,86,178,17,0,40,1.2,0.0,0.0,0.0,1585.2,4.5,-1.15,-1.72,3.24,,,,,,270.0,320.0,530.0,900.0,12.0,1.0,2.0,10.0,0.0,20241123_6,中型,1005.0,3.0,840.0,910.0,M60,,,0.0,21.1,72.1,235,0.483,0.366,1263,0.407,749,24.3,7.2,17.0,20.3,1.457,11,0.67,69.81234567901235,80.7,6.3768753274808825,68.41999999999999,71.08571428571429,106.098,2.9396,,6.7,6.61,447.29333333333335,19.1,356.93333333333334,4.5,0.0,0,-19.44,63.23809523809523,442.6666666666666,,,,,,,2024-11-23,M60-17
20241123092111,2024-11-23 09:21:11,12,M60-17,775,942,167,130,266,27,0,59,1.85,0.0,0.0,0.0,2367.85,4.5,0.0,-0.77,2.06,,,,,,270.0,320.0,530.0,900.0,13.0,0.0,2.0,10.0,0.0,20241123_12,中型,1005.0,3.0,925.0,955.0,M60,,,0.0,21.1,72.1,352,0.489,0.369,1884,0.411,1109,24.4,7.7,16.8,20.4,1.431,11,1.0,86.67283950617283,109.9,12.33516515270923,86.64,89.53571428571429,89.536,2.9396,,6.7,6.61,447.29333333333335,19.1,356.93333333333334,4.5,0.0,0,24.56,63.23809523809523,442.6666666666666,,,,,,,2024-11-23,M60-17
20241123092528,2024-11-23 09:25:28,13,M60-17,517,637,115,84,178,17,0,40,1.21,0.0,0.0,0.0,1589.21,5.0,-1.18,-1.52,3.07,,,,,,270.0,320.0,530.0,900.0,13.0,0.0,2.0,10.0,0.0,20241123_13,中型,1005.0,3.0,925.0,955.0,M60,,,0.0,21.1,72.1,235,0.472,0.357,1269,0.407,752,24.3,7.2,17.0,20.1,1.455,11,0.67,72.37777777777778,84.1,7.303542181370743,68.26,76.18214285714285,113.705,2.9396,,6.7,6.61,447.29333333333335,19.1,356.93333333333334,5.0,0.5,1,-22.13,63.23809523809523,442.6666666666666,,,,,,,2024-11-23,M60-17
20241123130231,2024-11-23 13:02:31,23,M60-24,647,781,137,103,219,25,0,50,1.76,0.0,0.0,0.0,1963.76,5.5,0.98,-1.07,1.96,,,,,,290.0,340.0,530.0,980.0,11.0,4.0,2.0,13.0,0.0,20241123_23,中型,1350.0,1.0,1305.0,1340.0,M60,,,0.0,21.1,70.6,294,0.47,0.35,1565,0.413,918,25.5,8.5,17.0,20.2,1.419,11,0.83,80.11341463414635,96.0,8.835181367900054,77.66,81.36206896551722,98.027,2.9396,,6.7,6.61,447.29333333333335,19.1,356.93333333333334,5.5,0.5,1,2.25,59.52956521739132,1140.9833333333336,,,,,,,2024-11-23,M60-24
20241123130645,2024-11-23 13:06:45,24,M60-24,641,772,137,100,219,21,0,48,1.73,0.0,0.0,0.0,1939.73,5.5,0.0,-0.93,1.98,,,,,,290.0,340.0,530.0,980.0,11.0,4.0,2.0,13.0,0.0,20241123_24,中型,1350.0,1.0,1305.0,1340.0,M60,,,0.0,21.1,70.6,288,0.457,0.347,1550,0.414,909,24.0,7.3,16.7,20.0,1.418,11,0.82,81.25,97.1,9.396396219017262,78.5,84.49333333333333,103.041,2.9396,,6.7,6.61,447.29333333333335,19.1,356.93333333333334,5.5,0.0,0,-0.75,59.52956521739132,1140.9833333333336,,,,,,,2024-11-23,M60-24
20241123145546,2024-11-23 14:55:46,34,M60-24,718,864,154,113,244,26,0,55,1.95,0.0,0.0,0.0,2175.95,5.5,0.0,-0.97,1.77,,,,,,270.0,320.0,530.0,980.0,11.0,4.0,2.0,12.0,0.0,20241123_34,中型,1635.0,3.0,1500.0,1535.0,M60,,,0.0,21.1,70.6,325,0.463,0.348,1736,0.414,1018,24.9,8.0,16.9,20.1,1.418,11,0.92,76.04878048780488,97.3,8.884451256129783,72.5,76.87931034482759,83.564,2.9396,,6.7,6.61,447.29333333333335,19.1,356.93333333333334,5.5,0.0,0,12.25,63.24591836734693,1038.2871598639456,,,,,,,2024-11-23,M60-24
20241123150004,2024-11-23 15:00:04,35,M60-24,721,865,155,111,245,26,0,54,1.94,0.0,0.0,0.0,2178.94,6.0,0.91,-0.96,1.88,,,,,,270.0,320.0,530.0,980.0,11.0,4.0,2.0,12.0,0.0,20241123_35,中型,1635.0,3.0,1500.0,1535.0,M60,,,0.0,21.1,70.6,325,0.453,0.342,1741,0.414,1020,24.6,8.0,16.6,20.0,1.415,11,0.92,78.46172839506174,99.7,9.338828645469444,74.22,79.07142857142857,85.947,2.9396,,6.7,6.61,447.29333333333335,19.1,356.93333333333334,6.0,0.5,1,10.59,63.24591836734693,1038.2871598639456,,,,,,,2024-11-23,M60-24
20241123154733,2024-11-23 15:47:33,43,M60-24,726,865,154,110,244,26,0,55,1.97,0.0,0.0,0.0,2181.97,6.0,0.0,-0.27,1.88,,,,,,270.0,320.0,530.0,980.0,13.0,3.0,2.0,12.0,0.0,20241123_43,中型,1635.0,3.0,1550.0,1625.0,M60,,,0.0,21.1,70.6,325,0.451,0.338,1745,0.416,1019,24.9,8.0,16.9,20.0,1.404,11,0.92,82.11604938271604,102.1,10.706539559115011,75.74000000000001,87.35,94.946,2.9396,,6.7,6.61,447.29333333333335,19.1,356.93333333333334,6.0,0.0,0,9.59,63.24591836734693,1038.2871598639456,,,,,,,2024-11-23,M60-24
20241123155201,2024-11-23 15:52:01,44,M60-24,714,866,154,113,246,25,0,56,1.95,0.0,0.0,0.0,2175.95,5.5,0.0,-1.52,2.0,,,,,,270.0,320.0,530.0,980.0,13.0,3.0,2.0,12.0,0.0,20241123_44,中型,1635.0,3.0,1550.0,1625.0,M60,,,0.0,21.1,70.6,327,0.459,0.346,1734,0.412,1020,24.8,7.6,17.1,20.2,1.429,11,0.92,79.68395061728395,94.5,9.068184197486104,79.0,82.325,89.484,2.9396,,6.7,6.61,447.29333333333335,19.1,356.93333333333334,5.5,-0.5,1,12.25,63.24591836734693,1038.2871598639456,,,,,,,2024-11-23,M60-24
20241125075309,2024-11-25 07:53:09,2,M60-17,778,940,168,127,268,25,0,60,1.84,0.0,0.0,0.0,2367.84,5.0,0.0,-0.77,1.84,,,,,,270.0,320.0,530.0,900.0,14.0,3.0,1.0,10.0,0.0,20241125_2,中型,830.0,4.0,755.0,830.0,M60,,,0.0,23.1,76.3,353,0.474,0.36,1886,0.413,1108,24.1,7.1,17.0,20.3,1.424,11,1.0,91.87023809523808,115.3,13.273396053778152,84.44,98.51333333333332,98.513,2.9396,,6.7,6.61,447.29333333333335,19.1,356.93333333333334,5.0,-0.5,1,20.87,,,,,,,,,2024-11-25,M60-17
20241125075738,2024-11-25 07:57:38,3,M60-17,523,645,113,88,182,17,0,39,1.24,0.0,0.0,0.0,1608.24,5.0,1.15,-1.88,2.71,,,,,,270.0,320.0,530.0,900.0,14.0,3.0,1.0,10.0,0.0,20241125_3,中型,830.0,4.0,755.0,830.0,M60,,,0.0,23.1,76.3,238,0.484,0.37,1281,0.408,758,23.5,7.1,16.4,20.3,1.449,11,0.68,78.95,89.9,7.21874139117944,72.97999999999999,80.65483870967742,118.61,2.9396,,6.7,6.61,447.29333333333335,19.1,356.93333333333334,5.0,0.0,0,-18.13,,,,,,,,,2024-11-25,M60-17
20241125083837,2024-11-25 08:38:37,5,M60-17,776,940,169,130,267,24,0,59,1.82,0.0,0.0,0.0,2366.82,4.5,0.0,-0.64,1.84,,,,,,270.0,320.0,530.0,900.0,14.0,3.0,1.0,10.0,0.0,20241125_5,中型,1000.0,2.0,840.0,915.0,M60,,,0.0,23.1,76.3,350,0.487,0.371,1885,0.412,1109,23.7,6.9,16.9,20.3,1.429,11,1.0,88.80243902439025,104.4,10.635719563646171,87.98,93.3103448275862,93.31,2.9396,,6.7,6.61,447.29333333333335,19.1,356.93333333333334,4.5,-0.5,1,24.56,60.51428571428571,423.6,,,,,,,2024-11-25,M60-17
20241125084255,2024-11-25 08:42:55,6,M60-17,515,634,111,85,178,17,0,38,1.2,0.0,0.0,0.0,1579.2,5.0,0.0,-1.9,2.59,,,,,,270.0,320.0,530.0,900.0,14.0,3.0,1.0,10.0,0.0,20241125_6,中型,1000.0,2.0,840.0,915.0,M60,,,0.0,23.1,76.3,233,0.478,0.365,1260,0.409,745,23.6,7.3,16.3,20.2,1.447,11,0.67,75.18641975308643,84.1,6.150213347426988,74.4,76.65714285714286,114.414,2.9396,,6.7,6.61,447.29333333333335,19.1,356.93333333333334,5.0,0.5,1,-21.13,60.51428571428571,423.6,,,,,,,2024-11-25,M60-17
20241125092258,2024-11-25 09:22:58,11,M60-17,765,940,168,130,268,24,0,59,1.85,0.0,0.0,0.0,2355.85,4.5,0.0,-2.05,1.84,,,,,,270.0,320.0,530.0,900.0,13.0,3.0,1.0,10.0,0.0,20241125_11,中型,1000.0,2.0,926.0,1000.0,M60,,,0.0,23.1,76.3,351,0.485,0.37,1873,0.408,1108,23.6,6.8,16.8,20.4,1.448,11,1.0,87.4609756097561,103.7,10.554767228286352,84.12,91.44137931034484,91.441,2.9396,,6.7,6.61,447.29333333333335,19.1,356.93333333333334,4.5,-0.5,1,24.56,60.51428571428571,423.6,,,,,,,2024-11-25,M60-17
20241125092748,2024-11-25 09:27:48,12,M60-17,517,636,113,86,178,17,0,41,1.2,0.0,0.0,0.0,1589.2,5.0,1.18,-1.52,2.91,,,,,,270.0,320.0,530.0,900.0,13.0,3.0,1.0,10.0,0.0,20241125_12,中型,1000.0,2.0,926.0,1000.0,M60,,,0.0,23.1,76.3,236,0.483,0.364,1266,0.408,749,24.6,7.2,17.4,20.3,1.449,11,0.67,70.64361702127658,84.4,6.614467677888973,69.32,72.69090909090909,108.494,2.9396,,6.7,6.61,447.29333333333335,19.1,356.93333333333334,5.0,0.5,1,-20.13,60.51428571428571,423.6,,,,,,,2024-11-25,M60-17
20241125130226,2024-11-25 13:02:26,23,M60-24,645,781,138,103,221,21,0,50,1.76,0.0,0.0,0.0,1960.76,5.5,0.98,-1.38,1.96,,,,,,280.0,350.0,530.0,980.0,13.0,3.0,1.0,13.0,0.0,20241125_23,中型,1343.0,1.0,1306.0,1343.0,M60,,,0.0,22.0,85.4,292,0.466,0.353,1564,0.412,919,24.3,7.2,17.1,20.2,1.425,11,0.83,76.26341463414634,92.8,8.982198006234357,73.0,76.7344827586207,92.451,2.9396,,6.7,6.61,447.29333333333335,19.1,356.93333333333334,5.5,0.5,1,2.25,56.18608695652173,1083.455043478261,,,,,,,2024-11-25,M60-24
20241125130804,2024-11-25 13:08:04,24,M60-24,641,772,136,98,218,21,0,48,1.74,0.0,0.0,0.0,1935.74,6.0,1.03,-1.38,1.98,,,,,,280.0,350.0,530.0,980.0,13.0,3.0,1.0,13.0,0.0,20241125_24,中型,1343.0,1.0,1306.0,1343.0,M60,,,0.0,22.0,85.4,287,0.45,0.341,1549,0.414,908,24.0,7.3,16.7,19.9,1.417,11,0.82,78.21649484536083,97.2,9.000763775293363,74.22,80.02647058823528,97.593,2.9396,,6.7,6.61,447.29333333333335,19.1,356.93333333333334,6.0,0.5,1,-2.41,56.18608695652173,1083.455043478261,,,,,,,2024-11-25,M60-24
20241125150509,2024-11-25 15:05:09,34,M60-24,717,865,154,110,246,23,0,54,1.96,0.0,0.0,0.0,2170.96,6.0,0.0,-1.51,1.88,,,,,,280.0,320.0,530.0,980.0,13.0,3.0,1.0,11.0,0.0,20241125_34,中型,1630.0,2.0,1510.0,1545.0,M60,,,0.0,22.0,85.4,323,0.447,0.341,1736,0.413,1019,23.8,7.1,16.7,20.0,1.421,11,0.92,85.67411764705882,102.6,11.32584917414897,81.02000000000001,92.79655172413791,100.866,2.9396,,6.7,6.61,447.29333333333335,19.1,356.93333333333334,6.0,0.0,0,9.59,65.9010101010101,1087.3666666666666,,,,,,,2024-11-25,M60-24
20241125150924,2024-11-25 15:09:24,35,M60-24,711,865,157,118,245,23,0,52,1.95,0.0,0.0,0.0,2172.95,5.0,0.85,-1.39,1.88,,,,,,280.0,320.0,530.0,980.0,13.0,3.0,1.0,11.0,0.0,20241125_35,中型,1630.0,2.0,1510.0,1545.0,M60,,,0.0,22.0,85.4,320,0.482,0.369,1733,0.41,1022,23.4,7.2,16.2,20.2,1.437,11,0.92,75.52804878048781,94.5,9.332767795746756,73.1,76.33793103448276,82.976,2.9396,,6.7,6.61,447.29333333333335,19.1,356.93333333333334,5.0,-1.0,1,11.87,65.9010101010101,1087.3666666666666,,,,,,,2024-11-25,M60-24
20241125154927,2024-11-25 15:49:27,39,M60-24,714,865,152,114,244,26,0,56,1.95,0.0,0.0,0.0,2172.95,5.5,0.88,-1.52,1.88,,,,,,280.0,320.0,530.0,980.0,13.0,3.0,1.0,11.0,0.0,20241125_39,中型,1630.0,2.0,1556.0,1630.0,M60,,,0.0,22.0,85.4,326,0.467,0.35,1731,0.412,1017,25.2,8.0,17.2,20.3,1.424,11,0.92,79.15925925925926,95.8,8.983892001837837,76.74000000000001,82.91071428571429,90.12,2.9396,,6.7,6.61,447.29333333333335,19.1,356.93333333333334,5.5,0.5,1,13.25,65.9010101010101,1087.3666666666666,,,,,,,2024-11-25,M60-24
20241125155330,2024-11-25 15:53:30,40,M60-24,717,864,155,113,245,24,0,55,1.94,0.0,0.0,0.0,2174.94,5.5,0.0,-1.1,1.77,,,,,,280.0,320.0,530.0,980.0,13.0,3.0,1.0,11.0,0.0,20241125_40,中型,1630.0,2.0,1556.0,1630.0,M60,,,0.0,22.0,85.4,324,0.461,0.349,1736,0.413,1019,24.4,7.4,17.0,20.1,1.421,11,0.92,80.61219512195122,99.4,9.598658318895565,76.41999999999999,82.8689655172414,90.075,2.9396,,6.7,6.61,447.29333333333335,19.1,356.93333333333334,5.5,0.0,0,12.25,65.9010101010101,1087.3666666666666,,,,,,,2024-11-25,M60-24
20241126075242,2024-11-26 07:52:42,2,M60-17,772,941,169,130,267,25,0,57,1.82,0.0,0.0,0.0,2362.82,4.5,0.0,-1.15,1.95,,,,,,270.0,320.0,530.0,900.0,14.0,0.0,2.0,10.0,0.0,20241126_2,中型,825.0,3.0,755.0,825.0,M60,,,0.0,22.6,77.3,349,0.487,0.372,1882,0.41,1110,23.5,7.2,16.3,20.3,1.438,11,1.0,91.3174418604651,114.6,12.735705090555314,85.16,96.33333333333331,96.333,2.9396,,6.7,6.61,447.29333333333335,19.1,356.93333333333334,4.5,-1.0,1,24.56,,,,,,,,,2024-11-26,M60-17
20241126075710,2024-11-26 07:57:10,3,M60-17,511,637,111,87,176,19,0,41,1.22,0.0,0.0,0.0,1583.22,4.5,0.0,-2.29,3.07,,,,,,270.0,320.0,530.0,900.0,14.0,0.0,2.0,10.0,0.0,20241126_3,中型,825.0,3.0,755.0,825.0,M60,,,0.0,22.6,77.3,236,0.494,0.369,1259,0.406,748,25.4,8.1,17.4,20.4,1.464,11,0.67,73.85058823529413,86.1,6.816547746725684,74.84,78.38275862068966,116.989,2.9396,,6.7,6.61,447.29333333333335,19.1,356.93333333333334,4.5,0.0,0,-18.44,,,,,,,,,2024-11-26,M60-17
20241126093140,2024-11-26 09:31:40,12,M60-17,772,939,168,130,265,28,0,57,1.83,0.0,0.0,0.0,2360.83,4.5,0.0,-1.15,1.73,,,,,,270.0,320.0,530.0,900.0,14.0,0.0,2.0,10.0,0.0,20241126_12,中型,955.0,4.0,925.0,955.0,M60,,,0.0,22.6,77.3,350,0.491,0.371,1879,0.411,1107,24.3,8.0,16.3,20.3,1.434,11,1.0,83.23086419753088,102.0,9.59403932716493,83.82000000000001,85.75714285714287,85.757,2.9396,,6.7,6.61,447.29333333333335,19.1,356.93333333333334,4.5,0.0,0,24.56,,,,,,,,,2024-11-26,M60-17
20241126093629,2024-11-26 09:36:29,13,M60-17,517,636,111,85,176,19,0,38,1.2,0.0,0.0,0.0,1583.2,5.0,0.0,-1.52,2.91,,,,,,270.0,320.0,530.0,900.0,14.0,0.0,2.0,10.0,0.0,20241126_13,中型,955.0,4.0,925.0,955.0,M60,,,0.0,22.6,77.3,233,0.483,0.365,1264,0.409,747,24.5,8.2,16.3,20.1,1.445,11,0.67,71.0358024691358,83.7,6.575437058035871,68.06,73.85714285714285,110.235,2.9396,,6.7,6.61,447.29333333333335,19.1,356.93333333333334,5.0,0.5,1,-21.13,,,,,,,,,2024-11-26,M60-17
20241126130237,2024-11-26 13:02:37,21,M60-24,640,782,138,105,222,20,0,47,1.76,0.0,0.0,0.0,1955.76,5.0,0.0,-1.69,2.09,,,,,,290.0,340.0,530.0,980.0,15.0,5.0,2.0,13.0,0.0,20241126_21,中型,1345.0,2.0,1305.0,1345.0,M60,,,0.0,19.7,78.1,289,0.473,0.363,1560,0.41,920,23.2,6.9,16.3,20.2,1.438,11,0.83,78.49529411764705,95.5,9.217769359900384,79.02000000000001,80.03103448275861,96.423,2.9396,,6.7,6.61,447.29333333333335,19.1,356.93333333333334,5.0,0.0,0,-1.13,62.630434782608695,1205.6358695652175,,,,,,,2024-11-26,M60-24
20241126130708,2024-11-26 13:07:08,22,M60-24,640,773,133,100,217,21,0,46,1.73,0.0,0.0,0.0,1931.73,5.5,0.0,-1.08,2.11,,,,,,290.0,340.0,530.0,980.0,15.0,5.0,2.0,13.0,0.0,20241126_22,中型,1345.0,2.0,1305.0,1345.0,M60,,,0.0,19.7,78.1,284,0.461,0.352,1546,0.414,906,23.6,7.4,16.2,19.9,1.416,11,0.82,80.63253012048193,95.4,9.209059295963003,77.9,84.55862068965519,103.12,2.9396,,6.7,6.61,447.29333333333335,19.1,356.93333333333334,5.5,0.5,1,-0.75,62.630434782608695,1205.6358695652175,,,,,,,2024-11-26,M60-24
20241126151203,2024-11-26 15:12:03,32,M60-24,717,866,154,113,244,25,0,52,1.93,0.0,0.0,0.0,2172.93,5.5,0.0,-1.1,2.0,,,,,,270.0,320.0,530.0,980.0,15.0,6.0,2.0,12.0,0.0,20241126_32,中型,1645.0,4.0,1515.0,1550.0,M60,,,0.0,19.7,78.1,321,0.463,0.352,1737,0.413,1020,24.0,7.8,16.2,20.0,1.423,11,0.92,86.90121951219511,106.7,11.695616167486868,78.83999999999999,93.96551724137932,102.136,2.9396,,6.7,6.61,447.29333333333335,19.1,356.93333333333334,5.5,0.0,0,12.25,65.51752577319587,1064.659793814433,,,,,,,2024-11-26,M60-24
20241126151624,2024-11-26 15:16:24,33,M60-24,713,865,157,117,246,24,0,54,1.95,0.0,0.0,0.0,2177.95,5.0,0.0,-1.11,1.88,,,,,,270.0,320.0,530.0,980.0,15.0,6.0,2.0,12.0,0.0,20241126_33,中型,1645.0,4.0,1515.0,1550.0,M60,,,0.0,19.7,78.1,324,0.476,0.361,1735,0.411,1022,24.1,7.4,16.7,20.3,1.433,11,0.92,81.28148148148148,98.3,10.621340166900554,76.53999999999999,85.8785714285714,93.346,2.9396,,6.7,6.61,447.29333333333335,19.1,356.93333333333334,5.0,-0.5,1,10.87,65.51752577319587,1064.659793814433,,,,,,,2024-11-26,M60-24
20241126155850,2024-11-26 15:58:50,40,M60-24,721,867,155,107,245,25,0,57,1.96,0.0,0.0,0.0,2178.96,6.5,0.94,-1.5,2.12,,,,,,270.0,320.0,530.0,980.0,15.0,7.0,2.0,12.0,0.0,20241126_40,中型,1645.0,4.0,1600.0,1645.0,M60,,,0.0,19.7,78.1,327,0.437,0.327,1743,0.414,1022,25.1,7.6,17.4,19.9,1.417,11,0.92,81.38414634146342,99.6,9.783005043743014,77.46000000000001,84.34137931034482,91.675,2.9396,,6.7,6.61,447.29333333333335,19.1,356.93333333333334,6.5,1.5,1,8.31,65.51752577319587,1064.659793814433,,,,,,,2024-11-26,M60-24
20241126160318,2024-11-26 16:03:18,41,M60-24,719,866,155,107,244,25,0,55,1.94,0.0,0.0,0.0,2172.94,6.5,0.94,-1.78,2.0,,,,,,270.0,320.0,530.0,980.0,15.0,7.0,2.0,12.0,0.0,20241126_41,中型,1645.0,4.0,1600.0,1645.0,M60,,,0.0,19.7,78.1,324,0.439,0.33,1740,0.413,1021,24.7,7.7,17.0,19.9,1.42,11,0.92,79.43703703703703,102.0,10.557607337949822,78.17999999999999,81.9357142857143,89.061,2.9396,,6.7,6.61,447.29333333333335,19.1,356.93333333333334,6.5,0.0,0,8.31,65.51752577319587,1064.659793814433,,,,,,,2024-11-26,M60-24
20241127075308,2024-11-27 07:53:08,2,M60-17,775,942,166,123,267,25,0,59,1.84,0.0,0.0,0.0,2358.84,5.5,0.0,-1.65,2.06,,,,,,270.0,320.0,530.0,900.0,14.0,2.0,2.0,10.0,0.0,20241127_2,中型,830.0,2.0,755.0,830.0,M60,,,0.0,18.1,66.3,351,0.461,0.35,1883,0.412,1108,23.9,7.1,16.8,20.1,1.43,11,1.0,88.89390243902439,111.4,11.11087522140375,86.78,92.49310344827585,92.493,2.9396,,6.7,6.61,447.29333333333335,19.1,356.93333333333334,5.5,-1.0,1,22.25,,,,,,,,,2024-11-27,M60-17
20241127075738,2024-11-27 07:57:38,3,M60-17,519,637,110,81,179,17,0,39,1.2,0.0,0.0,0.0,1583.2,6.0,1.25,-2.08,3.07,,,,,,270.0,320.0,530.0,900.0,14.0,2.0,2.0,10.0,0.0,20241127_3,中型,830.0,2.0,755.0,830.0,M60,,,0.0,18.1,66.3,235,0.453,0.345,1266,0.41,747,23.8,7.2,16.6,20.0,1.439,11,0.67,77.20941176470586,88.3,6.549263515476813,73.84,80.17586206896551,119.665,2.9396,,6.7,6.61,447.29333333333335,19.1,356.93333333333334,6.0,0.5,1,-19.41,,,,,,,,,2024-11-27,M60-17
20241127084433,2024-11-27 08:44:33,6,M60-17,777,942,167,122,269,26,0,58,1.82,0.0,0.0,0.0,2362.82,5.5,-0.81,-1.4,2.06,,,,,,270.0,320.0,530.0,900.0,12.0,2.0,2.0,10.0,0.0,20241127_6,中型,1005.0,3.0,850.0,915.0,M60,,,0.0,18.1,66.3,353,0.454,0.346,1886,0.412,1109,23.8,7.4,16.4,20.1,1.427,11,1.0,86.8,108.1,11.350596873412254,86.28,90.925,90.925,2.9396,,6.7,6.61,447.29333333333335,19.1,356.93333333333334,5.5,-0.5,1,21.25,66.59285714285714,466.15,,,,,,,2024-11-27,M60-17
20241127085028,2024-11-27 08:50:28,7,M60-17,519,637,107,79,176,20,0,41,1.18,0.0,0.0,0.0,1580.18,6.0,-1.25,-2.08,3.07,,,,,,270.0,320.0,530.0,900.0,12.0,2.0,2.0,10.0,0.0,20241127_7,中型,1005.0,3.0,850.0,915.0,M60,,,0.0,18.1,66.3,237,0.449,0.333,1263,0.411,744,25.7,8.4,17.3,20.0,1.434,11,0.67,74.56746987951809,83.3,6.327604629358435,73.4,76.09655172413792,113.577,2.9396,,6.7,6.61,447.29333333333335,19.1,356.93333333333334,6.0,0.5,1,-21.41,66.59285714285714,466.15,,,,,,,2024-11-27,M60-17
20241127093323,2024-11-27 09:33:23,12,M60-17,783,941,165,122,268,24,0,58,1.82,0.0,0.0,0.0,2362.82,5.5,-0.81,-0.63,1.95,,,,,,270.0,320.0,530.0,900.0,12.0,2.0,2.0,10.0,0.0,20241127_12,中型,1005.0,3.0,935.0,1005.0,M60,,,0.0,18.1,66.3,350,0.455,0.349,1889,0.415,1106,23.4,6.9,16.6,20.0,1.413,11,1.0,85.42839506172841,109.8,11.284111353097831,83.66,89.79999999999998,89.8,2.9396,,6.7,6.61,447.29333333333335,19.1,356.93333333333334,5.5,-0.5,1,21.25,66.59285714285714,466.15,,,,,,,2024-11-27,M60-17
