Repository: Vincent626/concrete-strength-analysis

# 🎯 S60 & M60 混凝土強度預測模型訓練成果報告

> **更新日期**: 2026-02-04  
> **專案目標**: 建立 S60/M60 混凝土 28 天抗壓強度預測模型

---

## 📋 摘要

本專案針對 S60（小型）與 M60（中型）離心混凝土管配比，建立機器學習預測模型。透過配料特徵分析，預測 28 天抗壓強度，並識別影響強度的關鍵因素。

### 主要成果

| 模型 | 樣本數 | R² | MAE (kgf/cm²) | 狀態 |
|:---|---:|---:|---:|:---|
| **S60** | 46 | **0.360** | 28 | ✅ 可用 |
| **M60** | 52 | **0.206** | 25 | ✅ 可用 |

---

## 📈 模型效能比較
> **說明**：S60 模型 R²=0.360，M60 模型 R²=0.206，兩者皆具有預測能力。S60 表現較佳，預測誤差約 28 kgf/cm²。

---

## 📊 強度分布比較
> **說明**：S60 與 M60 的強度分布相似，平均約 605 kgf/cm²，皆高於設計強度 510 kgf/cm²（紅色虛線）。

---

File: S60_M60_dataset_v9_shared.csv (part 24 of 138)
match_key,日期及時間,序,配比 ,耗用骨材1,耗用骨材2,耗用骨材3,耗用水,耗用泥料1,耗用泥料2,耗用泥料3,耗用泥料4,耗用藥劑1,耗用藥劑2,耗用藥劑3,耗用藥劑4,耗用小計,表面水骨材1,誤差%水,誤差%骨材1,誤差%骨材2,坍度(cm),混凝土溫度(℃),試體1強度(X1),試體2強度(X2),試體3強度(X3),加料轉速,慢速轉速,中速轉速,高速轉速,加料時間,慢速時間,中速時間,高速時間,總降水量,cp_key,類型,入池,蒸養池,離心開始,離心結束,母體,平均強度,強度_原始,強度_修正,環境溫度,環境濕度,膠結料總量,水灰比,水膠比,骨材總量,砂石比,粗骨材總量,水泥取代率,矽灰取代率,爐石取代率,漿體比例,粗細骨材比,月份,拌合米數,平均電流,最大電流,電流標準差,最終電流,穩定階段平均電流,單位體積穩定電流,砂_FM,砂_Mud,六分_FM,三分_FM,水泥砂漿_28天平均強度,水泥_流動性,水泥砂漿_7天平均強度,設定扣水率(%),扣水率_變動幅度,扣水率_是否變更,水量微調偏離度,蒸養實際平均溫度,蒸養實際總積溫,蒸養實際階段1溫度,蒸養實際階段2溫度,蒸養實際階段3溫度,實際離心平均轉速,實際離心平均電流,實際離心總能量,日期,配比
20241127093736,2024-11-27 09:37:36,13,M60-17,519,637,111,80,179,15,0,40,1.21,0.0,0.0,0.0,1582.21,6.0,0.0,-2.08,3.07,,,,,,270.0,320.0,530.0,900.0,12.0,2.0,2.0,10.0,0.0,20241127_13,中型,1005.0,3.0,935.0,1005.0,M60,,,0.0,18.1,66.3,234,0.447,0.342,1267,0.41,748,23.5,6.4,17.1,19.9,1.441,11,0.67,71.51481481481483,83.8,6.03825481923401,71.52000000000001,73.23928571428571,109.312,2.9396,,6.7,6.61,447.29333333333335,19.1,356.93333333333334,6.0,0.5,1,-20.41,66.59285714285714,466.15,,,,,,,2024-11-27,M60-17
20241127130304,2024-11-27 13:03:04,21,M60-24,658,783,135,90,220,22,0,49,1.75,0.0,0.0,0.0,1958.75,7.5,1.12,-1.35,2.22,,,,,,290.0,340.0,530.0,980.0,21.0,4.0,2.0,13.0,0.0,20241127_21,中型,1350.0,4.0,1305.0,1350.0,M60,,,0.0,17.8,63.3,291,0.409,0.309,1576,0.418,918,24.4,7.6,16.8,19.5,1.395,11,0.83,82.97560975609755,100.7,10.3245334268361,78.7,86.09310344827587,103.727,2.9396,,6.7,6.61,447.29333333333335,19.1,356.93333333333334,7.5,1.5,1,-3.29,62.71043478260869,1201.95,,,,,,,2024-11-27,M60-24
20241127130722,2024-11-27 13:07:22,22,M60-24,649,774,134,89,218,19,0,51,1.74,0.0,0.0,0.0,1935.74,7.5,1.14,-1.52,2.25,,,,,,290.0,340.0,530.0,980.0,21.0,4.0,2.0,13.0,0.0,20241127_22,中型,1350.0,4.0,1305.0,1350.0,M60,,,0.0,17.8,63.3,288,0.408,0.309,1557,0.417,908,24.3,6.6,17.7,19.5,1.399,11,0.82,80.5360465116279,95.8,9.27525982574321,75.8,84.98000000000002,103.634,2.9396,,6.7,6.61,447.29333333333335,19.1,356.93333333333334,7.5,0.0,0,-4.29,62.71043478260869,1201.95,,,,,,,2024-11-27,M60-24
20241127150813,2024-11-27 15:08:13,34,M60-24,724,866,151,104,245,24,0,53,1.95,0.0,0.0,0.0,2168.95,7.0,0.97,-1.5,2.0,,,,,,270.0,320.0,530.0,980.0,13.0,4.0,2.0,12.0,0.0,20241127_34,中型,1640.0,3.0,1510.0,1545.0,M60,,,0.0,17.8,63.3,322,0.424,0.323,1741,0.416,1017,23.9,7.5,16.5,19.7,1.405,11,0.92,80.63950617283952,101.7,9.686807613008703,78.82,82.0,89.13,2.9396,,6.7,6.61,447.29333333333335,19.1,356.93333333333334,7.0,-0.5,1,6.93,67.02653061224491,1094.7666666666669,,,,,,,2024-11-27,M60-24
20241127151228,2024-11-27 15:12:28,35,M60-24,719,857,149,102,244,22,0,54,1.93,0.0,0.0,0.0,2148.93,7.0,0.99,-1.24,2.02,,,,,,270.0,320.0,530.0,980.0,13.0,4.0,2.0,12.0,0.0,20241127_35,中型,1640.0,3.0,1510.0,1545.0,M60,,,0.0,17.8,63.3,320,0.418,0.319,1725,0.417,1006,23.8,6.9,16.9,19.7,1.399,11,0.91,82.7493827160494,105.6,11.47438503644703,77.88,83.125,91.346,2.9396,,6.7,6.61,447.29333333333335,19.1,356.93333333333334,7.0,0.0,0,4.93,67.02653061224491,1094.7666666666669,,,,,,,2024-11-27,M60-24
20241127155600,2024-11-27 15:56:00,42,M60-24,728,867,153,100,245,23,0,54,1.94,0.0,0.0,0.0,2171.94,7.5,1.01,-1.49,2.12,,,,,,270.0,320.0,530.0,980.0,11.0,4.0,2.0,12.0,0.0,20241127_42,中型,1640.0,3.0,1605.0,1640.0,M60,,,0.0,17.8,63.3,322,0.408,0.311,1748,0.416,1020,23.9,7.1,16.8,19.4,1.401,11,0.92,80.08765432098765,98.1,10.262918780990004,79.02000000000001,83.89642857142857,91.192,2.9396,,6.7,6.61,447.29333333333335,19.1,356.93333333333334,7.5,0.5,1,6.71,67.02653061224491,1094.7666666666669,,,,,,,2024-11-27,M60-24
20241127160024,2024-11-27 16:00:24,43,M60-24,718,857,153,99,243,23,0,54,1.93,0.0,0.0,0.0,2148.93,7.5,1.02,-1.78,2.02,,,,,,270.0,320.0,530.0,980.0,11.0,4.0,2.0,12.0,0.0,20241127_43,中型,1640.0,3.0,1605.0,1640.0,M60,,,0.0,17.8,63.3,320,0.407,0.309,1728,0.416,1010,24.1,7.2,16.9,19.5,1.407,11,0.91,81.18352941176471,100.2,10.740520822718636,74.9,85.68620689655171,94.161,2.9396,,6.7,6.61,447.29333333333335,19.1,356.93333333333334,7.5,0.0,0,5.71,67.02653061224491,1094.7666666666669,,,,,,,2024-11-27,M60-24
20241128075229,2024-11-28 07:52:29,2,M60-17,795,943,171,109,268,25,0,56,1.81,0.0,0.0,0.0,2368.81,7.5,0.93,-1.0,2.17,,,,,,270.0,320.0,530.0,900.0,17.0,2.0,2.0,10.0,0.0,20241128_2,中型,840.0,2.0,755.0,830.0,M60,,,0.0,17.5,55.9,349,0.407,0.312,1909,0.416,1114,23.2,7.2,16.0,19.3,1.401,11,1.0,95.42168674698794,114.6,14.341825665512216,89.82000000000001,104.47241379310346,104.472,2.9396,,6.7,6.61,447.29333333333335,19.1,356.93333333333334,7.5,0.0,0,15.71,,,,,,,,,2024-11-28,M60-17
20241128075655,2024-11-28 07:56:55,3,M60-17,524,638,114,75,178,18,0,38,1.18,0.0,0.0,0.0,1586.18,7.0,0.0,-2.06,3.24,,,,,,270.0,320.0,530.0,900.0,17.0,2.0,2.0,10.0,0.0,20241128_3,中型,840.0,2.0,755.0,830.0,M60,,,0.0,17.5,55.9,234,0.421,0.321,1276,0.411,752,23.9,7.7,16.2,19.5,1.435,11,0.67,80.32857142857144,91.6,7.936512539681204,75.38000000000001,84.72,126.448,2.9396,,6.7,6.61,447.29333333333335,19.1,356.93333333333334,7.0,-0.5,1,-22.07,,,,,,,,,2024-11-28,M60-17
20241128084520,2024-11-28 08:45:20,6,M60-17,779,941,168,119,268,24,0,57,1.82,0.0,0.0,0.0,2357.82,6.0,0.0,-1.64,1.95,,,,,,270.0,320.0,530.0,900.0,12.0,2.0,2.0,10.0,0.0,20241128_6,中型,1015.0,4.0,850.0,920.0,M60,,,0.0,17.5,55.9,349,0.444,0.341,1888,0.413,1109,23.2,6.9,16.3,19.9,1.424,11,1.0,89.73736263736264,111.2,11.79552577078078,83.8,92.10625,92.106,2.9396,,6.7,6.61,447.29333333333335,19.1,356.93333333333334,6.0,-1.0,1,18.59,62.12619047619048,434.8833333333334,,,,,,,2024-11-28,M60-17
20241128084947,2024-11-28 08:49:47,7,M60-17,518,637,111,81,178,15,0,40,1.18,0.0,0.0,0.0,1581.18,6.0,1.25,-2.26,3.07,,,,,,270.0,320.0,530.0,900.0,12.0,2.0,2.0,10.0,0.0,20241128_7,中型,1015.0,4.0,850.0,920.0,M60,,,0.0,17.5,55.9,233,0.455,0.348,1266,0.409,748,23.6,6.4,17.2,19.9,1.444,11,0.67,73.70123456790122,88.1,7.37964323516464,70.0,77.23571428571428,115.277,2.9396,,6.7,6.61,447.29333333333335,19.1,356.93333333333334,6.0,0.0,0,-19.41,62.12619047619048,434.8833333333334,,,,,,,2024-11-28,M60-17
20241128093225,2024-11-28 09:32:25,12,M60-17,785,942,164,114,267,25,0,56,1.83,0.0,0.0,0.0,2354.83,6.5,-0.87,-1.38,2.06,,,,,,270.0,320.0,530.0,900.0,12.0,2.0,2.0,10.0,0.0,20241128_12,中型,1015.0,4.0,935.0,1005.0,M60,,,0.0,17.5,55.9,348,0.427,0.328,1891,0.415,1106,23.3,7.2,16.1,19.6,1.409,11,1.0,84.42790697674418,109.7,11.351863397521916,80.58,87.18,87.18,2.9396,,6.7,6.61,447.29333333333335,19.1,356.93333333333334,6.5,0.5,1,15.31,62.12619047619048,434.8833333333334,,,,,,,2024-11-28,M60-17
20241128093700,2024-11-28 09:37:00,13,M60-17,523,637,110,75,179,15,0,40,1.2,0.0,0.0,0.0,1580.2,7.0,0.0,-2.24,3.07,,,,,,270.0,320.0,530.0,900.0,12.0,2.0,2.0,10.0,0.0,20241128_13,中型,1015.0,4.0,935.0,1005.0,M60,,,0.0,17.5,55.9,234,0.419,0.321,1270,0.412,747,23.5,6.4,17.1,19.6,1.428,11,0.67,73.11744186046512,85.2,6.815768172517572,72.78,77.22333333333333,115.259,2.9396,,6.7,6.61,447.29333333333335,19.1,356.93333333333334,7.0,0.5,1,-22.07,62.12619047619048,434.8833333333334,,,,,,,2024-11-28,M60-17
20241128130219,2024-11-28 13:02:19,21,M60-24,647,774,131,89,219,18,0,48,1.72,0.0,0.0,0.0,1927.72,7.5,1.14,-1.82,2.25,,,,,,290.0,340.0,530.0,980.0,13.0,4.0,2.0,13.0,0.0,20241128_21,中型,1355.0,1.0,1305.0,1345.0,M60,,,0.0,17.3,58.6,285,0.406,0.312,1552,0.417,905,23.2,6.3,16.8,19.4,1.399,11,0.82,84.1566265060241,98.3,10.263835126847306,80.52,90.16206896551722,109.954,2.9396,,6.7,6.61,447.29333333333335,19.1,356.93333333333334,7.5,0.5,1,-4.29,55.754385964912274,1063.9795321637423,,,,,,,2024-11-28,M60-24
20241128130644,2024-11-28 13:06:44,22,M60-24,645,773,134,91,219,20,0,46,1.72,0.0,0.0,0.0,1929.72,7.0,0.0,-1.68,2.11,,,,,,290.0,340.0,530.0,980.0,13.0,4.0,2.0,13.0,0.0,20241128_22,中型,1355.0,1.0,1305.0,1345.0,M60,,,0.0,17.3,58.6,285,0.416,0.319,1552,0.416,907,23.2,7.0,16.1,19.5,1.406,11,0.82,82.54588235294118,98.2,9.902460216486624,78.84,89.13103448275862,108.696,2.9396,,6.7,6.61,447.29333333333335,19.1,356.93333333333334,7.0,-0.5,1,-6.07,55.754385964912274,1063.9795321637423,,,,,,,2024-11-28,M60-24
20241128151156,2024-11-28 15:11:56,36,M60-24,707,858,153,112,242,23,0,53,1.91,0.0,0.0,0.0,2149.91,5.5,0.0,-1.39,2.14,,,,,,270.0,320.0,530.0,980.0,11.0,4.0,2.0,12.0,0.0,20241128_36,中型,1650.0,4.0,1515.0,1550.0,M60,,,0.0,17.3,58.6,318,0.463,0.352,1718,0.412,1011,23.9,7.2,16.7,20.0,1.43,11,0.91,75.97901234567901,96.9,9.660939760149128,71.46,74.86428571428571,82.268,2.9396,,6.7,6.61,447.29333333333335,19.1,356.93333333333334,5.5,-1.5,1,11.25,58.4721649484536,945.3,,,,,,,2024-11-28,M60-24
20241128151622,2024-11-28 15:16:22,37,M60-24,709,858,152,109,244,22,0,55,1.94,0.0,0.0,0.0,2150.94,6.0,0.93,-1.66,2.14,,,,,,270.0,320.0,530.0,980.0,11.0,4.0,2.0,12.0,0.0,20241128_37,中型,1650.0,4.0,1515.0,1550.0,M60,,,0.0,17.3,58.6,321,0.447,0.34,1719,0.412,1010,24.0,6.9,17.1,20.0,1.425,11,0.91,83.12150537634407,99.9,10.596457609167052,75.34,87.271875,95.903,2.9396,,6.7,6.61,447.29333333333335,19.1,356.93333333333334,6.0,0.5,1,8.59,58.4721649484536,945.3,,,,,,,2024-11-28,M60-24
20241128160215,2024-11-28 16:02:15,45,M60-24,703,860,152,109,245,23,0,52,1.91,0.0,0.0,0.0,2145.91,6.0,0.93,-2.5,2.38,,,,,,270.0,320.0,530.0,980.0,10.0,4.0,2.0,12.0,0.0,20241128_45,中型,1650.0,4.0,1605.0,1640.0,M60,,,0.0,17.3,58.6,320,0.445,0.341,1715,0.41,1012,23.4,7.2,16.2,20.0,1.44,11,0.91,76.50493827160494,96.3,8.732950249366935,71.66,77.28928571428571,84.933,2.9396,,6.7,6.61,447.29333333333335,19.1,356.93333333333334,6.0,0.0,0,8.59,58.4721649484536,945.3,,,,,,,2024-11-28,M60-24
20241128160645,2024-11-28 16:06:45,46,M60-24,707,858,154,109,245,22,0,53,1.9,0.0,0.0,0.0,2149.9,6.0,0.93,-1.94,2.14,,,,,,270.0,320.0,530.0,980.0,10.0,4.0,2.0,12.0,0.0,20241128_46,中型,1650.0,4.0,1605.0,1640.0,M60,,,0.0,17.3,58.6,320,0.445,0.341,1719,0.411,1012,23.4,6.9,16.6,20.0,1.431,11,0.91,75.93373493975903,93.2,8.444164979132236,73.9,77.2103448275862,84.847,2.9396,,6.7,6.61,447.29333333333335,19.1,356.93333333333334,6.0,0.0,0,8.59,58.4721649484536,945.3,,,,,,,2024-11-28,M60-24
20241129075257,2024-11-29 07:52:57,2,M60-17,784,942,164,112,265,27,0,57,1.8,0.0,0.0,0.0,2352.8,7.0,0.0,-1.88,2.06,,,,,,270.0,320.0,530.0,900.0,12.0,3.0,2.0,10.0,0.0,20241129_2,中型,835.0,2.0,755.0,825.0,M60,,,0.0,17.2,47.9,349,0.423,0.321,1890,0.415,1106,24.1,7.7,16.3,19.6,1.411,11,1.0,93.60333333333335,116.0,12.482293681673877,88.11999999999999,98.35806451612903,98.358,2.9396,,6.7,6.61,447.29333333333335,19.1,356.93333333333334,7.0,1.0,1,14.93,,,,,,,,,2024-11-29,M60-17
20241129075744,2024-11-29 07:57:44,3,M60-17,524,637,113,76,177,18,0,40,1.18,0.0,0.0,0.0,1586.18,7.0,1.33,-2.06,3.07,,,,,,270.0,320.0,530.0,900.0,12.0,3.0,2.0,10.0,0.0,20241129_3,中型,835.0,2.0,755.0,825.0,M60,,,0.0,17.2,47.9,235,0.429,0.323,1274,0.411,750,24.7,7.7,17.0,19.6,1.431,11,0.67,80.43411764705883,90.6,7.722687020052579,74.54,84.70689655172413,126.428,2.9396,,6.7,6.61,447.29333333333335,19.1,356.93333333333334,7.0,0.0,0,-21.07,,,,,,,,,2024-11-29,M60-17
20241129084013,2024-11-29 08:40:13,6,M60-17,775,941,163,123,266,26,0,58,1.82,0.0,0.0,0.0,2353.82,5.5,0.0,-1.65,1.95,,,,,,270.0,320.0,530.0,900.0,12.0,1.0,2.0,10.0,0.0,20241129_6,中型,1015.0,1.0,845.0,915.0,M60,,,0.0,17.2,47.9,350,0.462,0.351,1879,0.412,1104,24.0,7.4,16.6,20.1,1.425,11,1.0,83.9952380952381,107.6,10.210894097807692,78.48,86.03333333333332,86.033,2.9396,,6.7,6.61,447.29333333333335,19.1,356.93333333333334,5.5,-1.5,1,22.25,64.71666666666667,453.01666666666665,,,,,,,2024-11-29,M60-17
20241129084452,2024-11-29 08:44:52,7,M60-17,517,638,109,82,181,15,0,39,1.19,0.0,0.0,0.0,1582.19,5.5,0.0,-2.08,3.24,,,,,,270.0,320.0,530.0,900.0,12.0,1.0,2.0,10.0,0.0,20241129_7,中型,1015.0,1.0,845.0,915.0,M60,,,0.0,17.2,47.9,235,0.453,0.349,1264,0.409,747,23.0,6.4,16.6,20.1,1.445,11,0.67,71.26913580246914,84.1,6.498806005727222,66.78,70.57857142857142,105.341,2.9396,,6.7,6.61,447.29333333333335,19.1,356.93333333333334,5.5,0.0,0,-18.75,64.71666666666667,453.01666666666665,,,,,,,2024-11-29,M60-17
20241129093040,2024-11-29 09:30:40,12,M60-17,780,942,164,119,267,23,0,57,1.82,0.0,0.0,0.0,2353.82,6.0,0.0,-1.52,2.06,,,,,,270.0,320.0,530.0,900.0,13.0,0.0,2.0,10.0,0.0,20241129_12,中型,1015.0,1.0,935.0,1005.0,M60,,,0.0,17.2,47.9,347,0.446,0.343,1886,0.414,1106,23.1,6.6,16.4,19.8,1.418,11,1.0,88.44444444444444,111.7,12.457919292017417,79.28,95.09642857142856,95.096,2.9396,,6.7,6.61,447.29333333333335,19.1,356.93333333333334,6.0,0.5,1,18.59,64.71666666666667,453.01666666666665,,,,,,,2024-11-29,M60-17
20241129093505,2024-11-29 09:35:05,13,M60-17,519,637,112,82,175,18,0,37,1.16,0.0,0.0,0.0,1581.16,5.5,0.0,-1.7,3.07,,,,,,270.0,320.0,530.0,900.0,13.0,0.0,2.0,10.0,0.0,20241129_13,中型,1015.0,1.0,935.0,1005.0,M60,,,0.0,17.2,47.9,230,0.469,0.357,1268,0.409,749,23.9,7.8,16.1,19.7,1.443,11,0.67,70.57654320987655,85.1,6.223041049394892,65.88,70.05714285714286,104.563,2.9396,,6.7,6.61,447.29333333333335,19.1,356.93333333333334,5.5,-0.5,1,-18.75,64.71666666666667,453.01666666666665,,,,,,,2024-11-29,M60-17
20241129130249,2024-11-29 13:02:49,21,M60-24,645,773,133,92,217,20,0,46,1.7,0.0,0.0,0.0,1927.7,7.0,1.1,-1.68,2.11,,,,,,290.0,340.0,530.0,980.0,25.0,9.0,2.0,13.0,0.0,20241129_21,中型,1410.0,2.0,1305.0,1400.0,M60,,,0.0,16.7,58.4,283,0.424,0.325,1551,0.416,906,23.3,7.1,16.3,19.5,1.405,11,0.82,83.13493975903614,95.4,8.653663250148657,82.47999999999999,85.57931034482759,104.365,2.9396,,6.7,6.61,447.29333333333335,19.1,356.93333333333334,7.0,1.5,1,-5.07,62.90530973451328,1184.7166666666667,,,,,,,2024-11-29,M60-24
20241129130720,2024-11-29 13:07:20,22,M60-24,632,764,133,95,213,21,0,49,1.67,0.0,0.0,0.0,1908.67,6.5,1.06,-1.86,2.14,,,,,,290.0,340.0,530.0,980.0,25.0,9.0,2.0,13.0,0.0,20241129_22,中型,1410.0,2.0,1305.0,1400.0,M60,,,0.0,16.7,58.4,283,0.446,0.336,1529,0.413,897,24.7,7.4,17.3,19.8,1.419,11,0.81,82.70714285714287,95.6,8.278813834324417,78.54,84.17,103.914,2.9396,,6.7,6.61,447.29333333333335,19.1,356.93333333333334,6.5,-0.5,1,-3.69,62.90530973451328,1184.7166666666667,,,,,,,2024-11-29,M60-24
20241129152107,2024-11-29 15:21:07,37,M60-24,709,857,154,109,243,21,0,53,1.91,0.0,0.0,0.0,2147.91,6.0,0.93,-1.66,2.02,,,,,,270.0,320.0,530.0,980.0,13.0,3.0,2.0,12.0,0.0,20241129_37,中型,1700.0,1.0,1525.0,1600.0,M60,,,0.0,16.7,58.4,317,0.449,0.344,1720,0.412,1011,23.3,6.6,16.7,19.9,1.426,11,0.91,78.32891566265059,98.4,9.284739780958652,74.24000000000001,79.15862068965517,86.987,2.9396,,6.7,6.61,447.29333333333335,19.1,356.93333333333334,6.0,-0.5,1,8.59,68.58437500000001,1097.35,,,,,,,2024-11-29,M60-24
20241129152542,2024-11-29 15:25:42,38,M60-24,700,849,153,108,241,22,0,53,1.91,0.0,0.0,0.0,2127.91,6.0,0.0,-1.69,2.17,,,,,,270.0,320.0,530.0,980.0,13.0,3.0,2.0,12.0,0.0,20241129_38,中型,1700.0,1.0,1525.0,1600.0,M60,,,0.0,16.7,58.4,316,0.448,0.342,1702,0.411,1002,23.7,7.0,16.8,19.9,1.431,11,0.9,77.4435294117647,93.5,9.449076482216768,73.18,78.46551724137929,87.184,2.9396,,6.7,6.61,447.29333333333335,19.1,356.93333333333334,6.0,0.0,0,7.59,68.58437500000001,1097.35,,,,,,,2024-11-29,M60-24
20241129160933,2024-11-29 16:09:33,44,M60-24,711,858,153,109,242,23,0,53,1.93,0.0,0.0,0.0,2150.93,6.0,0.93,-1.39,2.14,,,,,,270.0,320.0,530.0,980.0,13.0,4.0,2.0,12.0,0.0,20241129_44,中型,1700.0,1.0,1615.0,1650.0,M60,,,0.0,16.7,58.4,318,0.45,0.343,1722,0.413,1011,23.9,7.2,16.7,19.9,1.422,11,0.91,76.90731707317074,96.0,8.868906777954653,72.82000000000001,78.93793103448276,86.745,2.9396,,6.7,6.61,447.29333333333335,19.1,356.93333333333334,6.0,0.0,0,8.59,68.58437500000001,1097.35,,,,,,,2024-11-29,M60-24
20241129161404,2024-11-29 16:14:04,45,M60-24,701,849,154,109,239,23,0,53,1.89,0.0,0.0,0.0,2129.89,6.0,0.93,-1.54,2.17,,,,,,270.0,320.0,530.0,980.0,13.0,4.0,2.0,12.0,0.0,20241129_45,中型,1700.0,1.0,1615.0,1650.0,M60,,,0.0,16.7,58.4,315,0.456,0.346,1704,0.411,1003,24.1,7.3,16.8,19.9,1.431,11,0.9,73.11829268292682,88.7,8.596895753541713,68.96000000000001,74.65172413793104,82.946,2.9396,,6.7,6.61,447.29333333333335,19.1,356.93333333333334,6.0,0.0,0,8.59,68.58437500000001,1097.35,,,,,,,2024-11-29,M60-24
20241202075312,2024-12-02 07:53:12,2,M60-17,779,944,168,121,268,25,0,57,1.82,0.0,0.0,0.0,2363.82,6.0,1.68,-1.64,2.28,,,,,,270.0,320.0,530.0,900.0,14.0,2.0,2.0,10.0,0.0,20241202_2,中型,840.0,3.0,755.0,830.0,M60,,,0.0,19.8,72.1,350,0.451,0.346,1891,0.412,1112,23.4,7.1,16.3,19.9,1.427,12,1.0,95.79139784946231,117.4,13.767076636718697,86.64000000000001,103.7,103.7,2.9396,,6.7,6.61,437.09333333333336,18.5,364.04,6.0,0.0,0,20.59,,,,,,,,,2024-12-02,M60-17
20241202075805,2024-12-02 07:58:05,3,M60-17,512,640,113,87,178,16,0,40,1.17,0.0,0.0,0.0,1587.17,5.0,2.35,-2.48,3.56,,,,,,270.0,320.0,530.0,900.0,14.0,2.0,2.0,10.0,0.0,20241202_3,中型,840.0,3.0,755.0,830.0,M60,,,0.0,19.8,72.1,234,0.489,0.372,1265,0.405,753,23.9,6.8,17.1,20.2,1.471,12,0.67,76.14222222222223,89.5,6.581792693615349,75.02000000000001,77.14516129032258,115.142,2.9396,,6.7,6.61,437.09333333333336,18.5,364.04,5.0,-1.0,1,-19.13,,,,,,,,,2024-12-02,M60-17
20241202084417,2024-12-02 08:44:17,6,M60-17,769,942,167,130,267,23,0,57,1.91,0.0,0.0,0.0,2356.91,4.5,0.0,-1.54,2.06,,,,,,270.0,320.0,530.0,900.0,12.0,0.0,2.0,10.0,0.0,20241202_6,中型,1015.0,2.0,845.0,910.0,M60,,,0.0,19.8,72.1,347,0.487,0.375,1878,0.409,1109,23.1,6.6,16.4,20.3,1.442,12,1.0,84.18,108.9,10.456034564954797,82.94,86.55862068965519,86.559,2.9396,,6.7,6.61,437.09333333333336,18.5,364.04,4.5,-0.5,1,24.56,67.3857142857143,471.7000000000001,,,,,,,2024-12-02,M60-17
20241202084851,2024-12-02 08:48:51,7,M60-17,512,639,113,86,179,14,0,41,1.29,0.0,0.0,0.0,1585.29,5.0,1.18,-2.48,3.4,,,,,,270.0,320.0,530.0,900.0,12.0,0.0,2.0,10.0,0.0,20241202_7,中型,1015.0,2.0,845.0,910.0,M60,,,0.0,19.8,72.1,234,0.48,0.368,1264,0.405,752,23.5,6.0,17.5,20.2,1.469,12,0.67,70.27804878048781,84.9,6.819788716959047,68.78,73.46206896551725,109.645,2.9396,,6.7,6.61,437.09333333333336,18.5,364.04,5.0,0.5,1,-20.13,67.3857142857143,471.7000000000001,,,,,,,2024-12-02,M60-17
20241202093035,2024-12-02 09:30:35,12,M60-17,769,943,165,130,269,23,0,56,1.9,0.0,0.0,0.0,2356.9,4.5,0.0,-1.54,2.17,,,,,,270.0,320.0,530.0,900.0,15.0,2.0,2.0,10.0,0.0,20241202_12,中型,1015.0,2.0,935.0,1005.0,M60,,,0.0,19.8,72.1,348,0.483,0.374,1877,0.41,1108,22.7,6.6,16.1,20.3,1.441,12,1.0,78.95061728395062,103.1,10.16651637359209,75.64000000000001,80.28928571428573,80.289,2.9396,,6.7,6.61,437.09333333333336,18.5,364.04,4.5,-0.5,1,24.56,67.3857142857143,471.7000000000001,,,,,,,2024-12-02,M60-17
20241202093454,2024-12-02 09:34:54,13,M60-17,503,628,112,83,177,15,0,38,1.25,0.0,0.0,0.0,1557.25,5.0,0.0,-2.9,3.12,,,,,,270.0,320.0,530.0,900.0,15.0,2.0,2.0,10.0,0.0,20241202_13,中型,1015.0,2.0,935.0,1005.0,M60,,,0.0,19.8,72.1,230,0.469,0.361,1243,0.405,740,23.0,6.5,16.5,20.1,1.471,12,0.66,72.58780487804877,83.4,6.197883002931323,69.96,73.51724137931035,111.39,2.9396,,6.7,6.61,437.09333333333336,18.5,364.04,5.0,0.5,1,-23.13,67.3857142857143,471.7000000000001,,,,,,,2024-12-02,M60-17
20241203075326,2024-12-03 07:53:26,2,M60-17,728,1000,170,115,267,26,0,57,2.02,0.0,0.0,0.0,2365.02,7.5,2.68,-2.15,2.25,,,,,,270.0,320.0,530.0,900.0,14.0,2.0,2.0,10.0,0.0,20241203_2,中型,840.0,1.0,755.0,830.0,M60,,,0.0,20.7,72.7,350,0.431,0.329,1898,0.384,1170,23.7,7.4,16.3,19.7,1.607,12,1.0,91.3158536585366,112.2,11.15389540958012,87.74000000000001,95.19310344827586,95.193,2.9396,,6.7,6.61,437.09333333333336,18.5,364.04,7.5,2.5,1,21.71,,,,,,,,,2024-12-03,M60-17
20241203075759,2024-12-03 07:57:59,3,M60-17,475,667,112,77,174,17,0,38,1.34,0.0,0.0,0.0,1561.34,7.5,4.05,-3.26,3.41,,,,,,270.0,320.0,530.0,900.0,14.0,2.0,2.0,10.0,0.0,20241203_3,中型,840.0,1.0,755.0,830.0,M60,,,0.0,20.7,72.7,229,0.443,0.336,1254,0.379,779,24.0,7.4,16.6,19.6,1.64,12,0.66,76.63734939759037,86.1,6.641249534834948,78.03999999999999,78.3758620689655,118.751,2.9396,,6.7,6.61,437.09333333333336,18.5,364.04,7.5,0.0,0,-16.29,,,,,,,,,2024-12-03,M60-17
20241203083851,2024-12-03 08:38:51,6,M60-17,726,998,167,116,268,24,0,59,2.01,0.0,0.0,0.0,2360.01,7.0,0.0,-1.89,2.04,,,,,,270.0,320.0,530.0,900.0,12.0,0.0,2.0,10.0,0.0,20241203_6,中型,1005.0,2.0,840.0,910.0,M60,,,0.0,20.7,72.7,351,0.433,0.33,1891,0.384,1165,23.6,6.8,16.8,19.8,1.605,12,1.0,90.53296703296704,112.8,12.42853023185718,79.84,94.559375,94.559,2.9396,,6.7,6.61,437.09333333333336,18.5,364.04,7.0,-0.5,1,18.93,58.273809523809526,407.9166666666667,,,,,,,2024-12-03,M60-17
20241203084334,2024-12-03 08:43:34,7,M60-17,478,676,113,82,180,16,0,41,1.34,0.0,0.0,0.0,1587.34,6.0,0.0,-2.85,3.21,,,,,,270.0,320.0,530.0,900.0,12.0,0.0,2.0,10.0,0.0,20241203_7,中型,1005.0,2.0,840.0,910.0,M60,,,0.0,20.7,72.7,237,0.456,0.346,1267,0.377,789,24.1,6.8,17.3,20.1,1.651,12,0.67,72.51904761904763,83.2,6.340168170191061,71.85999999999999,72.25333333333333,107.841,2.9396,,6.7,6.61,437.09333333333336,18.5,364.04,6.0,-1.0,1,-18.41,58.273809523809526,407.9166666666667,,,,,,,2024-12-03,M60-17
20241203092212,2024-12-03 09:22:12,12,M60-17,714,997,169,122,268,23,0,59,2.03,0.0,0.0,0.0,2354.03,6.0,0.0,-2.72,1.94,,,,,,270.0,320.0,530.0,900.0,12.0,2.0,2.0,10.0,0.0,20241203_12,中型,1005.0,2.0,925.0,955.0,M60,,,0.0,20.7,72.7,350,0.455,0.349,1880,0.38,1166,23.4,6.6,16.9,20.1,1.633,12,1.0,84.88604651162791,107.1,10.979506944395212,81.6,87.1233333333333,87.123,2.9396,,6.7,6.61,437.09333333333336,18.5,364.04,6.0,0.0,0,21.59,58.273809523809526,407.9166666666667,,,,,,,2024-12-03,M60-17
20241203092638,2024-12-03 09:26:38,13,M60-17,472,664,108,79,174,15,0,40,1.33,0.0,0.0,0.0,1553.33,6.5,1.28,-3.08,2.95,,,,,,270.0,320.0,530.0,900.0,12.0,2.0,2.0,10.0,0.0,20241203_13,中型,1005.0,2.0,925.0,955.0,M60,,,0.0,20.7,72.7,229,0.454,0.345,1244,0.379,772,24.0,6.6,17.5,19.8,1.636,12,0.66,69.61481481481482,81.7,6.53144551544771,68.32000000000001,72.75357142857143,110.233,2.9396,,6.7,6.61,437.09333333333336,18.5,364.04,6.5,0.5,1,-19.69,58.273809523809526,407.9166666666667,,,,,,,2024-12-03,M60-17
20241203154334,2024-12-03 15:43:34,38,M60-24,811,1096,187,113,293,28,0,67,2.55,0.0,0.0,0.0,2597.55,9.0,1.8,-2.29,1.86,,,,,,290.0,340.0,530.0,980.0,11.0,2.0,2.0,13.0,0.0,20241203_38,中型,1630.0,2.0,1545.0,1620.0,M60,,,0.0,21.3,78.9,388,0.386,0.291,2094,0.387,1283,24.5,7.2,17.3,19.3,1.582,12,1.1,88.77901234567902,114.2,14.784858087048676,82.94,96.23214285714288,87.484,2.9396,,6.7,6.61,437.09333333333336,18.5,364.04,9.0,2.5,1,32.31,61.64343434343434,1017.1166666666668,,,,,,,2024-12-03,M60-24
20241203154820,2024-12-03 15:48:20,39,M60-24,806,1092,183,116,292,30,0,69,2.54,0.0,0.0,0.0,2590.54,8.5,0.87,-2.42,1.49,,,,,,290.0,340.0,530.0,980.0,11.0,2.0,2.0,13.0,0.0,20241203_39,中型,1630.0,2.0,1545.0,1620.0,M60,,,0.0,21.3,78.9,391,0.397,0.297,2081,0.387,1275,25.3,7.7,17.6,19.6,1.582,12,1.1,79.36296296296297,105.5,11.490000423819357,78.84,84.52142857142857,76.838,2.9396,,6.7,6.61,437.09333333333336,18.5,364.04,8.5,-0.5,1,31.48,61.64343434343434,1017.1166666666668,,,,,,,2024-12-03,M60-24
20241203163248,2024-12-03 16:32:48,45,M60-24,554,763,123,81,200,21,0,43,1.75,0.0,0.0,0.0,1786.75,8.5,1.25,-2.98,2.69,,,,,,270.0,320.0,530.0,980.0,16.0,4.0,2.0,12.0,0.0,20241203_45,中型,1725.0,3.0,1635.0,1715.0,M60,,,0.0,21.3,78.9,264,0.405,0.307,1440,0.385,886,24.2,8.0,16.3,19.3,1.599,12,0.76,76.97261904761906,86.1,7.324784267755673,74.66,78.17333333333335,102.86,2.9396,,6.7,6.61,437.09333333333336,18.5,364.04,8.5,0.0,0,-3.52,57.24193548387096,892.0201612903226,,,,,,,2024-12-03,M60-24
20241203163739,2024-12-03 16:37:39,46,M60-24,532,753,121,80,199,21,0,42,1.74,0.0,0.0,0.0,1749.74,8.5,1.27,-5.51,2.59,,,,,,270.0,320.0,530.0,980.0,16.0,4.0,2.0,12.0,0.0,20241203_46,中型,1725.0,3.0,1635.0,1715.0,M60,,,0.0,21.3,78.9,262,0.402,0.305,1406,0.378,874,24.0,8.0,16.0,19.6,1.643,12,0.75,76.87142857142855,88.0,8.100993052421053,73.1,79.63333333333331,106.178,2.9396,,6.7,6.61,437.09333333333336,18.5,364.04,8.5,0.0,0,-4.52,57.24193548387096,892.0201612903226,,,,,,,2024-12-03,M60-24
20241204075329,2024-12-04 07:53:29,2,M60-17,728,999,165,110,268,23,0,60,2.02,0.0,0.0,0.0,2355.02,8.0,0.92,-2.54,2.15,,,,,,270.0,320.0,530.0,900.0,13.0,0.0,2.0,10.0,0.0,20241204_2,中型,835.0,4.0,755.0,825.0,M60,,,0.0,21.2,75.6,351,0.41,0.313,1892,0.385,1164,23.6,6.6,17.1,19.6,1.599,12,1.0,90.75425531914894,115.4,12.288280742007265,86.7,94.86666666666666,94.867,2.9396,,6.7,6.61,437.09333333333336,18.5,364.04,8.0,-0.5,1,19.14,,,,,,,,,2024-12-04,M60-17
20241204075822,2024-12-04 07:58:22,3,M60-17,481,676,112,74,179,16,0,40,1.34,0.0,0.0,0.0,1579.34,8.0,1.37,-3.99,3.21,,,,,,270.0,320.0,530.0,900.0,13.0,0.0,2.0,10.0,0.0,20241204_3,中型,835.0,4.0,755.0,825.0,M60,,,0.0,21.2,75.6,235,0.413,0.315,1269,0.379,788,23.8,6.8,17.0,19.6,1.638,12,0.67,77.72473118279571,87.8,6.766324837713435,73.02,79.8125,119.123,2.9396,,6.7,6.61,437.09333333333336,18.5,364.04,8.0,0.0,0,-16.86,,,,,,,,,2024-12-04,M60-17
20241204084156,2024-12-04 08:41:56,6,M60-17,722,999,165,117,266,25,0,57,2.01,0.0,0.0,0.0,2353.01,7.0,0.86,-2.43,2.15,,,,,,270.0,320.0,530.0,900.0,12.0,0.0,2.0,10.0,0.0,20241204_6,中型,925.0,1.0,845.0,915.0,M60,,,0.0,21.2,75.6,348,0.44,0.336,1886,0.383,1164,23.6,7.2,16.4,19.8,1.612,12,1.0,86.60117647058823,106.0,11.253365448168587,83.0,87.81034482758619,87.81,2.9396,,6.7,6.61,437.09333333333336,18.5,364.04,7.0,-1.0,1,19.93,,,,,,,,,2024-12-04,M60-17
20241204084648,2024-12-04 08:46:48,7,M60-17,481,675,112,76,177,17,0,38,1.36,0.0,0.0,0.0,1577.36,7.5,1.33,-3.61,3.05,,,,,,270.0,320.0,530.0,900.0,12.0,0.0,2.0,10.0,0.0,20241204_7,中型,925.0,1.0,845.0,915.0,M60,,,0.0,21.2,75.6,232,0.429,0.328,1268,0.379,787,23.7,7.3,16.4,19.5,1.636,12,0.67,74.62142857142858,85.7,6.425990222536606,70.32000000000001,76.17666666666668,113.697,2.9396,,6.7,6.61,437.09333333333336,18.5,364.04,7.5,0.5,1,-17.29,,,,,,,,,2024-12-04,M60-17
20241204093025,2024-12-04 09:30:25,12,M60-17,722,998,166,117,266,26,0,58,2.01,0.0,0.0,0.0,2355.01,7.0,0.86,-2.43,2.04,,,,,,270.0,320.0,530.0,900.0,12.0,0.0,2.0,10.0,0.0,20241204_12,中型,1040.0,2.0,1000.0,1030.0,M60,,,0.0,21.2,75.6,350,0.44,0.334,1886,0.383,1164,24.0,7.4,16.6,19.8,1.612,12,1.0,79.26867469879517,98.8,10.541494918228942,77.44000000000001,77.01379310344828,77.014,2.9396,,6.7,6.61,437.09333333333336,18.5,364.04,7.0,-0.5,1,19.93,69.02619047619048,483.1833333333333,,,,,,,2024-12-04,M60-17
20241204093508,2024-12-04 09:35:08,13,M60-17,486,675,108,74,176,20,0,38,1.36,0.0,0.0,0.0,1578.36,8.0,1.37,-2.99,3.05,,,,,,270.0,320.0,530.0,900.0,12.0,0.0,2.0,10.0,0.0,20241204_13,中型,1040.0,2.0,1000.0,1030.0,M60,,,0.0,21.2,75.6,234,0.42,0.316,1269,0.383,783,24.8,8.5,16.2,19.5,1.611,12,0.67,70.84268292682927,82.3,6.257289027417173,67.38,70.75862068965519,105.61,2.9396,,6.7,6.61,437.09333333333336,18.5,364.04,8.0,1.0,1,-16.86,69.02619047619048,483.1833333333333,,,,,,,2024-12-04,M60-17
20241204130259,2024-12-04 13:02:59,21,M60-24,635,835,138,96,228,25,0,50,1.98,0.0,0.0,0.0,2008.98,7.5,1.05,0.47,0.48,,,,,,290.0,340.0,530.0,980.0,8.0,3.0,2.0,13.0,0.0,20241204_21,中型,1350.0,4.0,1305.0,1340.0,M60,,,0.0,20.8,74.4,303,0.421,0.317,1608,0.395,973,24.8,8.3,16.5,19.9,1.532,12,0.85,80.80975609756098,93.1,9.109558230782865,81.58,84.47241379310346,99.379,2.9396,,6.7,6.61,437.09333333333336,18.5,364.04,7.5,-0.5,1,2.71,58.59565217391304,1123.0833333333333,,,,,,,2024-12-04,M60-24
20241204130802,2024-12-04 13:08:02,22,M60-24,634,835,139,96,227,25,0,52,2.0,0.0,0.0,0.0,2010.0,7.5,1.05,0.32,0.48,,,,,,290.0,340.0,530.0,980.0,8.0,3.0,2.0,13.0,0.0,20241204_22,中型,1350.0,4.0,1305.0,1340.0,M60,,,0.0,20.8,74.4,304,0.423,0.316,1608,0.394,974,25.3,8.2,17.1,19.9,1.536,12,0.85,76.8855421686747,90.5,7.85332609345553,73.06,78.95172413793105,92.884,2.9396,,6.7,6.61,437.09333333333336,18.5,364.04,7.5,0.0,0,2.71,58.59565217391304,1123.0833333333333,,,,,,,2024-12-04,M60-24
20241204151324,2024-12-04 15:13:24,37,M60-24,718,893,127,103,243,26,0,53,1.87,0.0,0.0,0.0,2164.87,7.0,0.98,0.7,0.34,,,,,,270.0,320.0,530.0,980.0,12.0,4.0,2.0,12.0,0.0,20241204_37,中型,1650.0,2.0,1515.0,1550.0,M60,,,0.0,20.8,74.4,322,0.424,0.32,1738,0.413,1020,24.5,8.1,16.5,19.6,1.421,12,0.91,79.75238095238095,95.1,9.646026522065917,77.14000000000001,85.44333333333333,93.894,2.9396,,6.7,6.61,437.09333333333336,18.5,364.04,7.0,-0.5,1,5.93,63.91134020618556,1033.2333333333331,,,,,,,2024-12-04,M60-24
20241204151841,2024-12-04 15:18:41,38,M60-24,709,884,124,106,242,27,0,54,1.83,0.0,0.0,0.0,2147.83,6.5,0.95,1.0,0.45,,,,,,270.0,320.0,530.0,980.0,12.0,4.0,2.0,12.0,0.0,20241204_38,中型,1650.0,2.0,1515.0,1550.0,M60,,,0.0,20.8,74.4,323,0.438,0.328,1717,0.413,1008,25.1,8.4,16.7,20.0,1.422,12,0.9,75.84999999999998,93.9,8.618913547060751,72.7,77.27931034482758,85.866,2.9396,,6.7,6.61,437.09333333333336,18.5,364.04,6.5,-0.5,1,7.31,63.91134020618556,1033.2333333333331,,,,,,,2024-12-04,M60-24
20241204160031,2024-12-04 16:00:31,42,M60-24,710,894,126,106,244,25,0,52,1.85,0.0,0.0,0.0,2158.85,6.5,0.0,0.14,0.45,,,,,,270.0,320.0,530.0,980.0,10.0,3.0,2.0,12.0,0.0,20241204_42,中型,1650.0,2.0,1605.0,1640.0,M60,,,0.0,20.8,74.4,321,0.434,0.33,1730,0.41,1020,24.0,7.8,16.2,19.8,1.437,12,0.91,77.25185185185185,98.4,9.580150661346694,71.88,80.34285714285714,88.289,2.9396,,6.7,6.61,437.09333333333336,18.5,364.04,6.5,0.0,0,7.31,63.91134020618556,1033.2333333333331,,,,,,,2024-12-04,M60-24
20241204160504,2024-12-04 16:05:04,43,M60-24,701,883,122,105,240,26,0,51,1.85,0.0,0.0,0.0,2129.85,6.5,0.0,-0.14,0.34,,,,,,270.0,320.0,530.0,980.0,10.0,3.0,2.0,12.0,0.0,20241204_43,中型,1650.0,2.0,1605.0,1640.0,M60,,,0.0,20.8,74.4,317,0.438,0.331,1706,0.411,1005,24.3,8.2,16.1,19.8,1.434,12,0.9,78.19024390243902,93.1,8.636544726831465,76.36000000000001,82.43103448275862,91.59,2.9396,,6.7,6.61,437.09333333333336,18.5,364.04,6.5,0.0,0,6.31,63.91134020618556,1033.2333333333331,,,,,,,2024-12-04,M60-24
20241205075304,2024-12-05 07:53:04,2,M60-17,781,985,138,117,327,29,0,0,1.81,0.0,0.0,0.0,2378.81,6.5,0.86,0.13,0.72,,,,,,270.0,320.0,530.0,900.0,12.0,2.0,2.0,10.0,0.0,20241205_2,中型,840.0,4.0,755.0,830.0,M60,,,0.0,19.8,73.1,356,0.358,0.329,1904,0.41,1123,8.1,8.1,0.0,19.9,1.438,12,1.0,93.8087912087912,119.4,16.01203975826136,78.46000000000001,105.278125,105.278,2.9396,,6.7,6.61,437.09333333333336,18.5,364.04,6.5,0.0,0,18.31,,,,,,,,,2024-12-05,M60-17
20241205075747,2024-12-05 07:57:47,3,M60-17,516,661,91,84,217,20,0,0,1.23,0.0,0.0,0.0,1590.23,5.0,-1.18,0.19,0.92,,,,,,270.0,320.0,530.0,900.0,12.0,2.0,2.0,10.0,0.0,20241205_3,中型,840.0,4.0,755.0,830.0,M60,,,0.0,19.8,73.1,237,0.387,0.354,1268,0.407,752,8.4,8.4,0.0,20.2,1.457,12,0.67,74.43510638297873,85.7,6.92472762267637,71.2,77.87878787878788,116.237,2.9396,,6.7,6.61,437.09333333333336,18.5,364.04,5.0,-1.5,1,-22.13,,,,,,,,,2024-12-05,M60-17
20241205084423,2024-12-05 08:44:23,6,M60-17,763,984,139,135,326,26,0,0,1.81,0.0,0.0,0.0,2374.81,4.0,0.0,0.26,0.61,,,,,,270.0,320.0,530.0,900.0,15.0,2.0,2.0,10.0,0.0,20241205_6,中型,930.0,1.0,845.0,920.0,M60,,,0.0,19.8,73.1,352,0.414,0.384,1886,0.405,1123,7.4,7.4,0.0,20.5,1.472,12,1.0,83.48192771084338,106.8,11.358030380099192,80.76,87.70344827586206,87.703,2.9396,,6.7,6.61,437.09333333333336,18.5,364.04,4.0,-1.0,1,25.08,,,,,,,,,2024-12-05,M60-17
20241205084903,2024-12-05 08:49:03,7,M60-17,505,652,90,86,212,19,0,0,1.2,0.0,0.0,0.0,1565.2,4.5,0.0,0.0,1.09,,,,,,270.0,320.0,530.0,900.0,15.0,2.0,2.0,10.0,0.0,20241205_7,中型,930.0,1.0,845.0,920.0,M60,,,0.0,19.8,73.1,231,0.406,0.372,1247,0.405,742,8.2,8.2,0.0,20.3,1.469,12,0.66,69.88148148148147,81.6,6.025237275407973,66.74000000000001,71.85714285714286,108.874,2.9396,,6.7,6.61,437.09333333333336,18.5,364.04,4.5,0.5,1,-19.44,,,,,,,,,2024-12-05,M60-17
20241205093452,2024-12-05 09:34:52,12,M60-17,771,985,141,127,326,28,0,0,1.81,0.0,0.0,0.0,2379.81,5.0,0.0,0.26,0.72,,,,,,270.0,320.0,530.0,900.0,13.0,2.0,2.0,10.0,0.0,20241205_12,中型,1020.0,2.0,940.0,1010.0,M60,,,0.0,19.8,73.1,354,0.39,0.359,1897,0.406,1126,7.9,7.9,0.0,20.2,1.46,12,1.0,82.46913580246915,110.9,12.658629438180212,77.38,81.61428571428571,81.614,2.9396,,6.7,6.61,437.09333333333336,18.5,364.04,5.0,0.5,1,20.87,66.41428571428571,464.9,,,,,,,2024-12-05,M60-17
20241205093928,2024-12-05 09:39:28,13,M60-17,516,653,91,81,213,18,0,0,1.19,0.0,0.0,0.0,1573.19,5.5,0.0,1.18,1.24,,,,,,270.0,320.0,530.0,900.0,13.0,2.0,2.0,10.0,0.0,20241205_13,中型,1020.0,2.0,940.0,1010.0,M60,,,0.0,19.8,73.1,231,0.38,0.351,1260,0.41,744,7.8,7.8,0.0,19.8,1.442,12,0.66,70.44567901234568,83.2,6.400271008589143,69.56,71.77857142857142,108.755,2.9396,,6.7,6.61,437.09333333333336,18.5,364.04,5.5,0.5,1,-19.75,66.41428571428571,464.9,,,,,,,2024-12-05,M60-17
20241205130259,2024-12-05 13:02:59,21,M60-24,638,807,114,102,217,24,0,46,1.68,0.0,0.0,0.0,1949.68,5.5,0.99,0.79,0.62,,,,,,290.0,340.0,530.0,980.0,15.0,6.0,3.0,13.0,0.0,20241205_21,中型,1400.0,3.0,1305.0,1350.0,M60,,,0.0,20.1,74.9,287,0.47,0.355,1559,0.409,921,24.4,8.4,16.0,20.0,1.444,12,0.82,75.91477272727273,97.2,8.89101359101536,76.24,74.85483870967744,91.286,2.9396,,6.7,6.61,437.09333333333336,18.5,364.04,5.5,0.0,0,1.25,60.24912280701755,1144.7333333333331,,,,,,,2024-12-05,M60-24
20241205130920,2024-12-05 13:09:20,22,M60-24,631,798,112,98,215,24,0,47,1.66,0.0,0.0,0.0,1926.66,6.0,1.03,0.32,0.76,,,,,,290.0,340.0,530.0,980.0,15.0,6.0,3.0,13.0,0.0,20241205_22,中型,1400.0,3.0,1305.0,1350.0,M60,,,0.0,20.1,74.9,286,0.456,0.343,1541,0.409,910,24.8,8.4,16.4,19.9,1.442,12,0.81,78.71136363636363,95.8,9.533772884499774,75.82,82.26451612903226,101.561,2.9396,,6.7,6.61,437.09333333333336,18.5,364.04,6.0,0.5,1,-2.41,60.24912280701755,1144.7333333333331,,,,,,,2024-12-05,M60-24
20241205150917,2024-12-05 15:09:17,39,M60-24,704,894,124,113,242,26,0,54,1.87,0.0,0.0,0.0,2158.87,5.5,0.89,0.14,0.45,,,,,,270.0,320.0,530.0,980.0,10.0,4.0,2.0,13.0,0.0,20241205_39,中型,1650.0,2.0,1515.0,1550.0,M60,,,0.0,20.1,74.9,322,0.467,0.351,1722,0.409,1018,24.8,8.1,16.8,20.2,1.446,12,0.91,77.3277108433735,97.5,9.747898299930403,74.0,76.67586206896551,84.259,2.9396,,6.7,6.61,437.09333333333336,18.5,364.04,5.5,-0.5,1,12.25,61.1618556701031,988.7833333333336,,,,,,,2024-12-05,M60-24
20241205151619,2024-12-05 15:16:19,40,M60-24,697,884,120,112,240,26,0,53,1.84,0.0,0.0,0.0,2133.84,5.5,0.0,0.29,0.45,,,,,,270.0,320.0,530.0,980.0,10.0,4.0,2.0,13.0,0.0,20241205_40,中型,1650.0,2.0,1515.0,1550.0,M60,,,0.0,20.1,74.9,319,0.467,0.351,1701,0.41,1004,24.8,8.2,16.6,20.2,1.44,12,0.9,75.83855421686746,95.4,8.842161205111623,73.14,76.33793103448275,84.82,2.9396,,6.7,6.61,437.09333333333336,18.5,364.04,5.5,0.0,0,11.25,61.1618556701031,988.7833333333336,,,,,,,2024-12-05,M60-24
20241205155818,2024-12-05 15:58:18,47,M60-24,706,894,121,113,243,26,0,55,1.88,0.0,0.0,0.0,2159.88,5.5,0.89,0.43,0.45,,,,,,270.0,320.0,530.0,980.0,12.0,4.0,2.0,12.0,0.0,20241205_47,中型,1650.0,2.0,1600.0,1640.0,M60,,,0.0,20.1,74.9,324,0.465,0.349,1721,0.41,1015,25.0,8.0,17.0,20.3,1.438,12,0.91,81.31395348837208,100.9,10.743544982385206,73.97999999999999,84.60666666666664,92.974,2.9396,,6.7,6.61,437.09333333333336,18.5,364.04,5.5,0.0,0,12.25,61.1618556701031,988.7833333333336,,,,,,,2024-12-05,M60-24
20241205160243,2024-12-05 16:02:43,48,M60-24,685,884,121,116,239,26,0,51,1.86,0.0,0.0,0.0,2123.86,5.0,0.87,-1.01,0.45,,,,,,270.0,320.0,530.0,980.0,12.0,4.0,2.0,12.0,0.0,20241205_48,中型,1650.0,2.0,1600.0,1640.0,M60,,,0.0,20.1,74.9,316,0.485,0.367,1690,0.405,1005,24.4,8.2,16.1,20.4,1.467,12,0.9,75.05060240963856,89.2,8.843272216353194,72.94000000000001,78.13793103448275,86.82,2.9396,,6.7,6.61,437.09333333333336,18.5,364.04,5.0,-0.5,1,9.87,61.1618556701031,988.7833333333336,,,,,,,2024-12-05,M60-24
20241206075317,2024-12-06 07:53:17,2,M60-17,771,986,136,124,327,27,0,0,1.81,0.0,0.0,0.0,2372.81,5.5,0.0,-0.13,0.82,,,,,,270.0,320.0,530.0,900.0,15.0,2.0,2.0,10.0,0.0,20241206_2,中型,840.0,4.0,755.0,830.0,M60,,,0.0,20.5,71.7,354,0.379,0.35,1893,0.407,1122,7.6,7.6,0.0,20.2,1.455,12,1.0,86.65348837209301,113.8,11.3481449941391,82.5,89.23666666666666,89.237,2.9396,,6.7,6.61,437.09333333333336,18.5,364.04,5.5,0.5,1,23.25,,,,,,,,,2024-12-06,M60-17
20241206075851,2024-12-06 07:58:51,3,M60-17,510,652,89,79,215,21,0,0,1.22,0.0,0.0,0.0,1567.22,6.0,0.0,-0.39,1.09,,,,,,270.0,320.0,530.0,900.0,15.0,2.0,2.0,10.0,0.0,20241206_3,中型,840.0,4.0,755.0,830.0,M60,,,0.0,20.5,71.7,236,0.367,0.335,1251,0.408,741,8.9,8.9,0.0,20.1,1.453,12,0.66,77.69764705882355,90.5,7.920397739130325,71.16,82.14482758620689,124.462,2.9396,,6.7,6.61,437.09333333333336,18.5,364.04,6.0,0.5,1,-21.41,,,,,,,,,2024-12-06,M60-17
20241206084052,2024-12-06 08:40:52,6,M60-17,761,985,138,131,326,26,0,0,1.8,0.0,0.0,0.0,2368.8,4.5,0.0,-0.52,0.72,,,,,,270.0,320.0,530.0,900.0,12.0,2.0,2.0,10.0,0.0,20241206_6,中型,925.0,3.0,845.0,915.0,M60,,,0.0,20.5,71.7,352,0.402,0.372,1884,0.404,1123,7.4,7.4,0.0,20.4,1.476,12,1.0,80.29512195121953,102.7,10.132198163245436,77.28,80.69310344827586,80.693,2.9396,,6.7,6.61,437.09333333333336,18.5,364.04,4.5,-1.5,1,25.56,,,,,,,,,2024-12-06,M60-17
20241206084534,2024-12-06 08:45:34,7,M60-17,509,653,86,84,213,17,0,0,1.2,0.0,0.0,0.0,1563.2,5.0,0.0,0.39,1.24,,,,,,270.0,320.0,530.0,900.0,12.0,2.0,2.0,10.0,0.0,20241206_7,中型,925.0,3.0,845.0,915.0,M60,,,0.0,20.5,71.7,230,0.394,0.365,1248,0.408,739,7.4,7.4,0.0,20.1,1.452,12,0.66,71.76987951807229,84.6,6.490358650118717,69.72,72.86206896551725,110.397,2.9396,,6.7,6.61,437.09333333333336,18.5,364.04,5.0,0.5,1,-22.13,,,,,,,,,2024-12-06,M60-17
20241206092243,2024-12-06 09:22:43,11,M60-17,766,986,139,131,327,25,0,0,1.81,0.0,0.0,0.0,2375.81,4.5,0.0,0.13,0.82,,,,,,270.0,320.0,530.0,900.0,14.0,2.0,2.0,10.0,0.0,20241206_11,中型,1005.0,1.0,925.0,955.0,M60,,,0.0,20.5,71.7,352,0.401,0.372,1891,0.405,1125,7.1,7.1,0.0,20.3,1.469,12,1.0,86.76923076923077,103.7,11.176758580881891,79.1,90.0125,90.012,2.9396,,6.7,6.61,437.09333333333336,18.5,364.04,4.5,-0.5,1,25.56,66.23809523809524,463.6666666666667,,,,,,,2024-12-06,M60-17
20241206092747,2024-12-06 09:27:47,12,M60-17,503,653,89,86,215,19,0,0,1.2,0.0,0.0,0.0,1566.2,4.5,0.0,-0.4,1.24,,,,,,270.0,320.0,530.0,900.0,14.0,2.0,2.0,10.0,0.0,20241206_12,中型,1005.0,1.0,925.0,955.0,M60,,,0.0,20.5,71.7,234,0.4,0.368,1245,0.404,742,8.1,8.1,0.0,20.4,1.475,12,0.66,73.49761904761905,85.2,6.508199520430549,71.0,74.85,113.409,2.9396,,6.7,6.61,437.09333333333336,18.5,364.04,4.5,0.0,0,-19.44,66.23809523809524,463.6666666666667,,,,,,,2024-12-06,M60-17
20241206130315,2024-12-06 13:03:15,21,M60-24,631,809,114,104,219,22,0,47,1.7,0.0,0.0,0.0,1947.7,5.0,0.0,0.16,0.87,,,,,,290.0,340.0,530.0,980.0,10.0,6.0,3.0,13.0,0.0,20241206_21,中型,1350.0,4.0,1305.0,1340.0,M60,,,0.0,20.1,77.8,288,0.475,0.361,1554,0.406,923,24.0,7.6,16.3,20.1,1.463,12,0.82,79.0867469879518,93.8,8.016771141700039,73.17999999999999,79.84482758620692,97.372,2.9396,,6.7,6.61,437.09333333333336,18.5,364.04,5.0,0.5,1,-2.13,56.50956521739131,1083.1,,,,,,,2024-12-06,M60-24
20241206130747,2024-12-06 13:07:47,22,M60-24,626,797,114,103,219,23,0,47,1.66,0.0,0.0,0.0,1930.66,5.0,0.0,0.48,0.63,,,,,,290.0,340.0,530.0,980.0,10.0,6.0,3.0,13.0,0.0,20241206_22,中型,1350.0,4.0,1305.0,1340.0,M60,,,0.0,20.1,77.8,289,0.47,0.356,1537,0.407,911,24.2,8.0,16.3,20.3,1.455,12,0.81,78.22,92.8,7.673091739455828,76.06,79.34545454545453,97.957,2.9396,,6.7,6.61,437.09333333333336,18.5,364.04,5.0,0.0,0,-3.13,56.50956521739131,1083.1,,,,,,,2024-12-06,M60-24
20241206151514,2024-12-06 15:15:14,37,M60-24,702,894,121,112,242,26,0,55,1.87,0.0,0.0,0.0,2153.87,5.5,0.0,-0.14,0.45,,,,,,270.0,320.0,530.0,980.0,13.0,3.0,2.0,12.0,0.0,20241206_37,中型,1655.0,2.0,1520.0,1555.0,M60,,,0.0,20.1,77.8,323,0.463,0.347,1717,0.409,1015,25.1,8.0,17.0,20.2,1.446,12,0.91,77.32823529411765,95.8,8.683488208896724,73.02000000000001,78.35862068965517,86.108,2.9396,,6.7,6.61,437.09333333333336,18.5,364.04,5.5,0.5,1,11.25,63.458333333333336,1020.6215277777776,,,,,,,2024-12-06,M60-24
20241206152127,2024-12-06 15:21:27,38,M60-24,697,886,123,112,239,27,0,54,1.84,0.0,0.0,0.0,2139.84,5.5,0.0,0.29,0.68,,,,,,270.0,320.0,530.0,980.0,13.0,3.0,2.0,12.0,0.0,20241206_38,中型,1655.0,2.0,1520.0,1555.0,M60,,,0.0,20.1,77.8,320,0.469,0.35,1706,0.409,1009,25.3,8.4,16.9,20.2,1.448,12,0.9,77.29560439560439,95.9,8.369370006460201,73.52000000000001,78.240625,86.934,2.9396,,6.7,6.61,437.09333333333336,18.5,364.04,5.5,0.0,0,11.25,63.458333333333336,1020.6215277777776,,,,,,,2024-12-06,M60-24
20241206160417,2024-12-06 16:04:17,43,M60-24,700,896,126,115,241,27,0,53,1.87,0.0,0.0,0.0,2159.87,5.0,-0.86,0.14,0.67,,,,,,270.0,320.0,530.0,980.0,12.0,3.0,2.0,12.0,0.0,20241206_43,中型,1655.0,2.0,1605.0,1645.0,M60,,,0.0,20.1,77.8,321,0.477,0.358,1722,0.407,1022,24.9,8.4,16.5,20.2,1.46,12,0.91,79.84588235294119,100.2,9.52830523713643,75.96,80.86551724137931,88.863,2.9396,,6.7,6.61,437.09333333333336,18.5,364.04,5.0,-0.5,1,8.87,63.458333333333336,1020.6215277777776,,,,,,,2024-12-06,M60-24
