Repository: Vincent626/concrete-strength-analysis

# 🎯 S60 & M60 混凝土強度預測模型訓練成果報告

> **更新日期**: 2026-02-04  
> **專案目標**: 建立 S60/M60 混凝土 28 天抗壓強度預測模型

---

## 📋 摘要

本專案針對 S60（小型）與 M60（中型）離心混凝土管配比，建立機器學習預測模型。透過配料特徵分析，預測 28 天抗壓強度，並識別影響強度的關鍵因素。

### 主要成果

| 模型 | 樣本數 | R² | MAE (kgf/cm²) | 狀態 |
|:---|---:|---:|---:|:---|
| **S60** | 46 | **0.360** | 28 | ✅ 可用 |
| **M60** | 52 | **0.206** | 25 | ✅ 可用 |

---

## 📈 模型效能比較
> **說明**：S60 模型 R²=0.360，M60 模型 R²=0.206，兩者皆具有預測能力。S60 表現較佳，預測誤差約 28 kgf/cm²。

---

## 📊 強度分布比較
> **說明**：S60 與 M60 的強度分布相似，平均約 605 kgf/cm²，皆高於設計強度 510 kgf/cm²（紅色虛線）。

---

File: S60_M60_dataset_v9_shared.csv (part 25 of 138)
match_key,日期及時間,序,配比 ,耗用骨材1,耗用骨材2,耗用骨材3,耗用水,耗用泥料1,耗用泥料2,耗用泥料3,耗用泥料4,耗用藥劑1,耗用藥劑2,耗用藥劑3,耗用藥劑4,耗用小計,表面水骨材1,誤差%水,誤差%骨材1,誤差%骨材2,坍度(cm),混凝土溫度(℃),試體1強度(X1),試體2強度(X2),試體3強度(X3),加料轉速,慢速轉速,中速轉速,高速轉速,加料時間,慢速時間,中速時間,高速時間,總降水量,cp_key,類型,入池,蒸養池,離心開始,離心結束,母體,平均強度,強度_原始,強度_修正,環境溫度,環境濕度,膠結料總量,水灰比,水膠比,骨材總量,砂石比,粗骨材總量,水泥取代率,矽灰取代率,爐石取代率,漿體比例,粗細骨材比,月份,拌合米數,平均電流,最大電流,電流標準差,最終電流,穩定階段平均電流,單位體積穩定電流,砂_FM,砂_Mud,六分_FM,三分_FM,水泥砂漿_28天平均強度,水泥_流動性,水泥砂漿_7天平均強度,設定扣水率(%),扣水率_變動幅度,扣水率_是否變更,水量微調偏離度,蒸養實際平均溫度,蒸養實際總積溫,蒸養實際階段1溫度,蒸養實際階段2溫度,蒸養實際階段3溫度,實際離心平均轉速,實際離心平均電流,實際離心總能量,日期,配比
20241206160850,2024-12-06 16:08:50,44,M60-24,695,888,120,115,238,27,0,51,1.85,0.0,0.0,0.0,2135.85,5.0,0.0,0.43,0.91,,,,,,270.0,320.0,530.0,980.0,12.0,3.0,2.0,12.0,0.0,20241206_44,中型,1655.0,2.0,1605.0,1645.0,M60,,,0.0,20.1,77.8,316,0.483,0.364,1703,0.408,1008,24.7,8.5,16.1,20.2,1.45,12,0.9,76.63118279569892,89.6,7.579499493996221,70.82000000000001,76.2125,84.681,2.9396,,6.7,6.61,437.09333333333336,18.5,364.04,5.0,0.0,0,8.87,63.458333333333336,1020.6215277777776,,,,,,,2024-12-06,M60-24
20241209075908,2024-12-09 07:59:08,2,M60-17,780,985,136,120,329,31,0,0,1.75,0.0,0.0,0.0,2382.75,6.0,0.0,0.52,0.72,,,,,,270.0,320.0,530.0,900.0,15.0,5.0,2.0,10.0,0.0,20241209_2,中型,850.0,3.0,800.0,840.0,M60,,,0.0,18.4,69.4,360,0.365,0.333,1901,0.41,1121,8.6,8.6,0.0,20.2,1.437,12,1.0,91.83888888888887,117.6,14.360651185414117,81.06,99.8342105263158,99.834,2.9396,,6.7,6.61,437.09333333333336,18.5,364.04,6.0,1.0,1,19.59,,,,,,,,,2024-12-09,M60-17
20241209080426,2024-12-09 08:04:26,3,M60-17,522,664,93,78,217,20,0,0,1.23,0.0,0.0,0.0,1595.23,6.5,0.0,0.0,1.37,,,,,,270.0,320.0,530.0,900.0,15.0,5.0,2.0,10.0,0.0,20241209_3,中型,850.0,3.0,800.0,840.0,M60,,,0.0,18.4,69.4,237,0.359,0.329,1279,0.408,757,8.4,8.4,0.0,19.8,1.45,12,0.67,78.43963963963962,86.6,7.032015323488712,70.03999999999999,81.94102564102562,122.3,2.9396,,6.7,6.61,437.09333333333336,18.5,364.04,6.5,0.5,1,-20.69,,,,,,,,,2024-12-09,M60-17
20241209085602,2024-12-09 08:56:02,8,M60-17,768,987,137,127,325,27,0,0,1.78,0.0,0.0,0.0,2372.78,5.0,0.0,-0.13,0.92,,,,,,270.0,320.0,530.0,900.0,13.0,2.0,2.0,10.0,0.0,20241209_8,中型,940.0,4.0,900.0,930.0,M60,,,0.0,18.4,69.4,352,0.391,0.361,1892,0.406,1124,7.7,7.7,0.0,20.2,1.464,12,1.0,87.75581395348837,114.2,12.971288550605182,78.25999999999999,95.72666666666667,95.727,2.9396,,6.7,6.61,437.09333333333336,18.5,364.04,5.0,-1.5,1,20.87,,,,,,,,,2024-12-09,M60-17
20241209090042,2024-12-09 09:00:42,9,M60-17,508,655,88,84,215,18,0,0,1.2,0.0,0.0,0.0,1569.2,5.0,0.0,0.2,1.55,,,,,,270.0,320.0,530.0,900.0,13.0,2.0,2.0,10.0,0.0,20241209_9,中型,940.0,4.0,900.0,930.0,M60,,,0.0,18.4,69.4,233,0.391,0.361,1251,0.406,743,7.7,7.7,0.0,20.2,1.463,12,0.66,74.39642857142857,85.2,6.561257980945195,67.5,76.45333333333333,115.838,2.9396,,6.7,6.61,437.09333333333336,18.5,364.04,5.0,0.0,0,-22.13,,,,,,,,,2024-12-09,M60-17
20241209094635,2024-12-09 09:46:35,13,M60-17,730,947,130,129,311,26,0,0,1.75,0.0,0.0,0.0,2274.75,4.0,0.0,-0.14,0.85,,,,,,270.0,340.0,530.0,980.0,8.0,2.0,2.0,13.0,0.0,20241209_13,中型,1030.0,1.0,950.0,1020.0,M60,,,0.0,18.4,69.4,337,0.415,0.383,1807,0.404,1077,7.7,7.7,0.0,20.5,1.475,12,0.96,78.61290322580645,98.4,8.519657545321849,74.48,78.69687499999999,81.976,2.9396,,6.7,6.61,437.09333333333336,18.5,364.04,4.0,-1.0,1,19.08,64.50952380952381,451.5666666666667,,,,,,,2024-12-09,M60-17
20241209095118,2024-12-09 09:51:18,14,M60-17,727,935,129,128,309,24,0,0,1.7,0.0,0.0,0.0,2253.7,4.0,0.0,0.55,0.65,,,,,,270.0,340.0,530.0,980.0,8.0,2.0,2.0,13.0,0.0,20241209_14,中型,1030.0,1.0,950.0,1020.0,M60,,,0.0,18.4,69.4,333,0.414,0.384,1791,0.406,1064,7.2,7.2,0.0,20.5,1.464,12,0.95,77.46428571428572,101.4,9.080167331911356,72.22,77.91333333333333,82.014,2.9396,,6.7,6.61,437.09333333333336,18.5,364.04,4.0,0.0,0,18.08,64.50952380952381,451.5666666666667,,,,,,,2024-12-09,M60-17
20241209141719,2024-12-09 14:17:19,32,M60-24,717,897,128,100,245,26,0,55,1.84,0.0,0.0,0.0,2169.84,7.5,1.01,0.14,0.79,,,,,,270.0,320.0,530.0,980.0,11.0,4.0,2.0,12.0,0.0,20241209_32,中型,1555.0,4.0,1420.0,1455.0,M60,,,0.0,19.1,69.8,326,0.408,0.307,1742,0.412,1025,24.8,8.0,16.9,19.6,1.43,12,0.91,82.0934065934066,99.5,9.97670696180432,74.34,84.609375,92.977,2.9396,,6.7,6.61,437.09333333333336,18.5,364.04,7.5,3.5,1,6.71,59.40784313725492,1014.8839869281048,,,,,,,2024-12-09,M60-24
20241209142156,2024-12-09 14:21:56,33,M60-24,707,885,124,103,238,29,0,53,1.82,0.0,0.0,0.0,2140.82,7.0,0.98,0.28,0.57,,,,,,270.0,320.0,530.0,980.0,11.0,4.0,2.0,12.0,0.0,20241209_33,中型,1555.0,4.0,1420.0,1455.0,M60,,,0.0,19.1,69.8,320,0.433,0.322,1716,0.412,1009,25.6,9.1,16.6,19.8,1.427,12,0.9,76.16987951807228,94.2,9.688954522781096,73.02,76.2344827586207,84.705,2.9396,,6.7,6.61,437.09333333333336,18.5,364.04,7.0,-0.5,1,5.93,59.40784313725492,1014.8839869281048,,,,,,,2024-12-09,M60-24
20241209150527,2024-12-09 15:05:27,37,M60-24,703,884,121,106,238,28,0,52,1.81,0.0,0.0,0.0,2133.81,6.5,0.95,0.14,0.45,,,,,,270.0,320.0,530.0,980.0,14.0,4.0,2.0,12.0,0.0,20241209_37,中型,1555.0,4.0,1510.0,1545.0,M60,,,0.0,19.1,69.8,318,0.445,0.333,1708,0.412,1005,25.2,8.8,16.4,19.9,1.43,12,0.9,76.0951219512195,98.7,9.45614914711295,71.97999999999999,75.05862068965519,83.398,2.9396,,6.7,6.61,437.09333333333336,18.5,364.04,6.5,-0.5,1,7.31,59.40784313725492,1014.8839869281048,,,,,,,2024-12-09,M60-24
20241209150955,2024-12-09 15:09:55,38,M60-24,673,876,118,104,236,27,0,52,1.82,0.0,0.0,0.0,2087.82,6.5,0.0,-2.89,0.69,,,,,,270.0,320.0,530.0,980.0,14.0,4.0,2.0,12.0,0.0,20241209_38,中型,1555.0,4.0,1510.0,1545.0,M60,,,0.0,19.1,69.8,315,0.441,0.33,1667,0.404,994,25.1,8.6,16.5,20.1,1.477,12,0.89,76.1962962962963,94.0,9.23402784451055,74.06,76.575,86.039,2.9396,,6.7,6.61,437.09333333333336,18.5,364.04,6.5,0.0,0,5.31,59.40784313725492,1014.8839869281048,,,,,,,2024-12-09,M60-24
20241209160137,2024-12-09 16:01:37,43,M60-24,741,945,133,116,257,27,0,55,1.98,0.0,0.0,0.0,2275.98,6.0,0.87,-0.54,0.64,,,,,,330.0,460.0,680.0,980.0,10.0,3.0,2.0,13.0,0.0,20241209_43,中型,1650.0,2.0,1605.0,1640.0,M60,,,0.0,19.1,69.8,339,0.451,0.342,1819,0.407,1078,24.2,8.0,16.2,20.0,1.455,12,0.96,75.5679012345679,100.0,9.345584910725425,72.05999999999999,75.97142857142858,79.137,2.9396,,6.7,6.61,437.09333333333336,18.5,364.04,6.0,-0.5,1,15.59,61.17422680412372,988.9833333333336,,,,,,,2024-12-09,M60-24
20241209160628,2024-12-09 16:06:28,44,M60-24,748,937,128,115,252,28,0,56,1.94,0.0,0.0,0.0,2265.94,6.0,0.88,1.49,0.86,,,,,,330.0,460.0,680.0,980.0,10.0,3.0,2.0,13.0,0.0,20241209_44,中型,1650.0,2.0,1605.0,1640.0,M60,,,0.0,19.1,69.8,336,0.456,0.342,1813,0.413,1065,25.0,8.3,16.7,19.9,1.424,12,0.95,74.8780487804878,89.7,8.45781532638195,72.05999999999999,76.66206896551724,80.697,2.9396,,6.7,6.61,437.09333333333336,18.5,364.04,6.0,0.0,0,14.59,61.17422680412372,988.9833333333336,,,,,,,2024-12-09,M60-24
20241210075432,2024-12-10 07:54:32,2,M60-17,770,988,140,127,325,29,0,0,1.79,0.0,0.0,0.0,2380.79,5.0,0.0,0.13,1.02,,,,,,270.0,320.0,530.0,900.0,11.0,2.0,2.0,10.0,0.0,20241210_2,中型,840.0,2.0,755.0,830.0,M60,,,0.0,19.9,73.4,354,0.391,0.359,1898,0.406,1128,8.2,8.2,0.0,20.2,1.465,12,1.0,87.07951807228913,113.7,11.69142162129062,81.41999999999999,90.81724137931032,90.817,2.9396,,6.7,6.61,437.09333333333336,18.5,364.04,5.0,-1.0,1,20.87,,,,,,,,,2024-12-10,M60-17
20241210075926,2024-12-10 07:59:26,3,M60-17,514,666,92,85,216,21,0,0,1.21,0.0,0.0,0.0,1595.21,5.0,0.0,-0.19,1.68,,,,,,270.0,320.0,530.0,900.0,11.0,2.0,2.0,10.0,0.0,20241210_3,中型,840.0,2.0,755.0,830.0,M60,,,0.0,19.9,73.4,237,0.394,0.359,1272,0.404,758,8.9,8.9,0.0,20.2,1.475,12,0.67,73.75731707317074,84.6,6.685660492168128,70.2,76.24137931034483,113.793,2.9396,,6.7,6.61,437.09333333333336,18.5,364.04,5.0,0.0,0,-21.13,,,,,,,,,2024-12-10,M60-17
20241210084152,2024-12-10 08:41:52,6,M60-17,774,987,135,120,325,28,0,0,1.81,0.0,0.0,0.0,2370.81,6.0,0.0,-0.26,0.92,,,,,,270.0,320.0,530.0,900.0,11.0,3.0,2.0,10.0,0.0,20241210_6,中型,925.0,3.0,845.0,915.0,M60,,,0.0,19.9,73.4,353,0.369,0.34,1896,0.408,1122,7.9,7.9,0.0,20.0,1.45,12,1.0,89.38395061728394,114.5,14.221028220627453,77.96,97.45,97.45,2.9396,,6.7,6.61,437.09333333333336,18.5,364.04,6.0,1.0,1,19.59,,,,,,,,,2024-12-10,M60-17
20241210084635,2024-12-10 08:46:35,7,M60-17,505,655,90,81,216,20,0,0,1.21,0.0,0.0,0.0,1568.21,5.5,0.0,-0.98,1.55,,,,,,270.0,320.0,530.0,900.0,11.0,3.0,2.0,10.0,0.0,20241210_7,中型,925.0,3.0,845.0,915.0,M60,,,0.0,19.9,73.4,236,0.375,0.343,1250,0.404,745,8.5,8.5,0.0,20.2,1.475,12,0.66,73.46941176470588,85.2,6.517361854027454,69.6,74.34482758620689,112.644,2.9396,,6.7,6.61,437.09333333333336,18.5,364.04,5.5,-0.5,1,-19.75,,,,,,,,,2024-12-10,M60-17
20241210093045,2024-12-10 09:30:45,12,M60-17,742,947,135,115,312,26,0,0,1.71,0.0,0.0,0.0,2278.71,6.0,0.0,-0.4,0.85,,,,,,290.0,340.0,530.0,980.0,9.0,3.0,2.0,13.0,0.0,20241210_12,中型,1020.0,1.0,930.0,1010.0,M60,,,0.0,19.9,73.4,338,0.369,0.34,1824,0.407,1082,7.7,7.7,0.0,19.9,1.458,12,0.96,82.03493975903613,104.3,11.096373376234451,76.62,84.01724137931033,87.518,2.9396,,6.7,6.61,437.09333333333336,18.5,364.04,6.0,0.5,1,14.59,69.89047619047619,489.23333333333335,,,,,,,2024-12-10,M60-17
20241210093611,2024-12-10 09:36:11,13,M60-17,739,946,132,118,311,29,0,0,1.71,0.0,0.0,0.0,2276.71,5.5,0.0,-0.4,0.75,,,,,,290.0,340.0,530.0,980.0,9.0,3.0,2.0,13.0,0.0,20241210_13,中型,1020.0,1.0,930.0,1010.0,M60,,,0.0,19.9,73.4,340,0.379,0.347,1817,0.407,1078,8.5,8.5,0.0,20.1,1.459,12,0.96,81.6170731707317,101.8,10.584512441713713,78.7,85.46896551724137,89.03,2.9396,,6.7,6.61,437.09333333333336,18.5,364.04,5.5,-0.5,1,17.25,69.89047619047619,489.23333333333335,,,,,,,2024-12-10,M60-17
20241210141210,2024-12-10 14:12:10,28,M60-24,695,888,121,113,243,26,0,52,1.84,0.0,0.0,0.0,2139.84,5.5,0.89,0.0,0.91,,,,,,270.0,320.0,530.0,980.0,12.0,4.0,2.0,12.0,0.0,20241210_28,中型,1545.0,1.0,1415.0,1450.0,M60,,,0.0,19.3,82.1,321,0.465,0.352,1704,0.408,1009,24.3,8.1,16.2,20.3,1.452,12,0.9,81.86585365853658,97.7,8.30023830854176,78.9,82.72068965517242,91.912,2.9396,,6.7,6.61,437.09333333333336,18.5,364.04,5.5,0.0,0,12.25,62.94077669902913,1085.7283980582524,,,,,,,2024-12-10,M60-24
20241210141738,2024-12-10 14:17:38,29,M60-24,694,886,117,113,239,26,0,53,1.83,0.0,0.0,0.0,2129.83,5.5,0.89,-0.14,0.68,,,,,,270.0,320.0,530.0,980.0,12.0,4.0,2.0,12.0,0.0,20241210_29,中型,1545.0,1.0,1415.0,1450.0,M60,,,0.0,19.3,82.1,318,0.473,0.355,1697,0.409,1003,24.8,8.2,16.7,20.3,1.445,12,0.9,80.2780487804878,97.1,9.53371455760624,76.56,82.18275862068964,91.314,2.9396,,6.7,6.61,437.09333333333336,18.5,364.04,5.5,0.0,0,12.25,62.94077669902913,1085.7283980582524,,,,,,,2024-12-10,M60-24
20241210145927,2024-12-10 14:59:27,33,M60-24,697,888,119,115,240,26,0,51,1.85,0.0,0.0,0.0,2137.85,5.0,0.0,0.72,0.91,,,,,,270.0,320.0,530.0,980.0,12.0,4.0,2.0,12.0,0.0,20241210_33,中型,1545.0,1.0,1500.0,1535.0,M60,,,0.0,19.3,82.1,317,0.479,0.363,1704,0.409,1007,24.3,8.2,16.1,20.2,1.445,12,0.9,75.43209876543209,93.6,8.861845349733375,72.24,74.41428571428573,82.683,2.9396,,6.7,6.61,437.09333333333336,18.5,364.04,5.0,-0.5,1,8.87,62.94077669902913,1085.7283980582524,,,,,,,2024-12-10,M60-24
20241210150601,2024-12-10 15:06:01,34,M60-24,698,887,112,112,238,27,0,50,1.85,0.0,0.0,0.0,2125.85,5.5,0.0,0.43,0.8,,,,,,270.0,320.0,530.0,980.0,12.0,4.0,2.0,12.0,0.0,20241210_34,中型,1545.0,1.0,1500.0,1535.0,M60,,,0.0,19.3,82.1,315,0.471,0.356,1697,0.411,999,24.4,8.6,15.9,20.1,1.431,12,0.9,77.20370370370371,97.6,10.086348731182326,72.18,81.99642857142855,91.107,2.9396,,6.7,6.61,437.09333333333336,18.5,364.04,5.5,0.5,1,11.25,62.94077669902913,1085.7283980582524,,,,,,,2024-12-10,M60-24
20241210155005,2024-12-10 15:50:05,40,M60-24,742,947,132,118,257,27,0,56,1.96,0.0,0.0,0.0,2280.96,5.5,0.0,0.0,0.85,,,,,,290.0,340.0,530.0,980.0,9.0,3.0,2.0,13.0,0.0,20241210_40,中型,1640.0,4.0,1555.0,1630.0,M60,,,0.0,19.3,82.1,340,0.459,0.347,1821,0.407,1079,24.4,7.9,16.5,20.1,1.454,12,0.96,79.34756097560975,104.6,11.026522632645037,76.03999999999999,81.83793103448275,85.248,2.9396,,6.7,6.61,437.09333333333336,18.5,364.04,5.5,0.0,0,17.25,59.09489795918368,965.2166666666666,,,,,,,2024-12-10,M60-24
20241210155508,2024-12-10 15:55:08,41,M60-24,742,946,134,118,257,27,0,56,1.96,0.0,0.0,0.0,2281.96,5.5,0.0,0.0,0.75,,,,,,290.0,340.0,530.0,980.0,9.0,3.0,2.0,13.0,0.0,20241210_41,中型,1640.0,4.0,1555.0,1630.0,M60,,,0.0,19.3,82.1,340,0.459,0.347,1822,0.407,1080,24.4,7.9,16.5,20.1,1.456,12,0.96,79.84268292682927,102.4,11.169165203294694,74.14,86.2655172413793,89.86,2.9396,,6.7,6.61,437.09333333333336,18.5,364.04,5.5,0.0,0,17.25,59.09489795918368,965.2166666666666,,,,,,,2024-12-10,M60-24
20241211075443,2024-12-11 07:54:43,2,M60-17,761,987,142,128,326,27,0,0,1.79,0.0,0.0,0.0,2372.79,5.0,0.79,-1.04,0.92,,,,,,270.0,320.0,530.0,900.0,13.0,1.0,2.0,10.0,0.0,20241211_2,中型,840.0,4.0,755.0,830.0,M60,,,0.0,20.9,73.7,353,0.393,0.363,1890,0.403,1129,7.6,7.6,0.0,20.3,1.484,12,1.0,86.80113636363636,112.2,11.420868999716165,81.18,90.0290322580645,90.029,2.9396,,6.7,6.61,437.09333333333336,18.5,364.04,5.0,-0.5,1,21.87,,,,,,,,,2024-12-11,M60-17
20241211075941,2024-12-11 07:59:41,3,M60-17,508,654,91,83,214,20,0,0,1.22,0.0,0.0,0.0,1571.22,5.0,-1.19,0.2,1.4,,,,,,270.0,320.0,530.0,900.0,13.0,1.0,2.0,10.0,0.0,20241211_3,中型,840.0,4.0,755.0,830.0,M60,,,0.0,20.9,73.7,234,0.388,0.355,1253,0.405,745,8.5,8.5,0.0,20.2,1.467,12,0.66,73.42261904761905,85.5,7.175858189766377,67.82000000000001,75.36666666666666,114.192,2.9396,,6.7,6.61,437.09333333333336,18.5,364.04,5.0,0.0,0,-23.13,,,,,,,,,2024-12-11,M60-17
20241211084329,2024-12-11 08:43:29,6,M60-17,765,987,143,126,325,28,0,0,1.8,0.0,0.0,0.0,2375.8,5.0,-0.79,-0.52,0.92,,,,,,270.0,320.0,530.0,900.0,12.0,2.0,2.0,10.0,0.0,20241211_6,中型,925.0,2.0,845.0,915.0,M60,,,0.0,20.9,73.7,353,0.388,0.357,1895,0.404,1130,7.9,7.9,0.0,20.2,1.477,12,1.0,81.34567901234568,99.8,9.268865305155485,77.62,81.76428571428572,81.764,2.9396,,6.7,6.61,437.09333333333336,18.5,364.04,5.0,0.0,0,19.87,,,,,,,,,2024-12-11,M60-17
20241211084800,2024-12-11 08:48:00,7,M60-17,507,654,91,80,215,18,0,0,1.22,0.0,0.0,0.0,1566.22,5.5,-1.23,-0.59,1.4,,,,,,270.0,320.0,530.0,900.0,12.0,2.0,2.0,10.0,0.0,20241211_7,中型,925.0,2.0,845.0,915.0,M60,,,0.0,20.9,73.7,233,0.372,0.343,1252,0.405,745,7.7,7.7,0.0,20.0,1.469,12,0.66,74.36235294117647,82.5,5.909792003318843,73.08,74.33793103448275,112.633,2.9396,,6.7,6.61,437.09333333333336,18.5,364.04,5.5,0.5,1,-20.75,,,,,,,,,2024-12-11,M60-17
20241211093321,2024-12-11 09:33:21,12,M60-17,736,947,138,122,314,27,0,0,1.72,0.0,0.0,0.0,2285.72,5.0,0.0,-0.27,0.85,,,,,,290.0,340.0,530.0,980.0,12.0,2.0,2.0,13.0,0.0,20241211_12,中型,1020.0,3.0,935.0,1010.0,M60,,,0.0,20.9,73.7,341,0.389,0.358,1821,0.404,1085,7.9,7.9,0.0,20.3,1.474,12,0.96,81.40240963855422,105.0,9.321266989526029,78.52000000000001,81.82758620689656,85.237,2.9396,,6.7,6.61,437.09333333333336,18.5,364.04,5.0,-0.5,1,15.87,72.11666666666666,504.8166666666666,,,,,,,2024-12-11,M60-17
20241211093805,2024-12-11 09:38:05,13,M60-17,740,947,131,122,312,27,0,0,1.73,0.0,0.0,0.0,2280.73,5.0,0.0,0.27,0.85,,,,,,290.0,340.0,530.0,980.0,12.0,2.0,2.0,13.0,0.0,20241211_13,中型,1020.0,3.0,935.0,1010.0,M60,,,0.0,20.9,73.7,339,0.391,0.36,1818,0.407,1078,8.0,8.0,0.0,20.2,1.457,12,0.96,79.00493827160493,97.8,8.850526959753605,75.76,79.93571428571428,83.266,2.9396,,6.7,6.61,437.09333333333336,18.5,364.04,5.0,0.0,0,15.87,72.11666666666666,504.8166666666666,,,,,,,2024-12-11,M60-17
20241211141758,2024-12-11 14:17:58,34,M60-24,678,888,112,115,238,28,0,54,1.85,0.0,0.0,0.0,2114.85,5.0,0.0,-2.02,0.91,,,,,,270.0,320.0,530.0,980.0,12.0,4.0,2.0,12.0,0.0,20241211_34,中型,1550.0,2.0,1420.0,1455.0,M60,,,0.0,19.9,81.2,320,0.483,0.359,1678,0.404,1000,25.6,8.8,16.9,20.6,1.475,12,0.9,76.13292682926829,95.8,8.685087512063824,73.2,76.73793103448276,85.264,2.9396,,6.7,6.61,437.09333333333336,18.5,364.04,5.0,0.0,0,8.87,68.01456310679612,1167.5833333333337,,,,,,,2024-12-11,M60-24
20241211142236,2024-12-11 14:22:36,35,M60-24,685,885,114,115,239,27,0,53,1.84,0.0,0.0,0.0,2119.84,5.0,0.0,-1.01,0.57,,,,,,270.0,320.0,530.0,980.0,12.0,4.0,2.0,12.0,0.0,20241211_35,中型,1550.0,2.0,1420.0,1455.0,M60,,,0.0,19.9,81.2,319,0.481,0.361,1684,0.407,999,25.1,8.5,16.6,20.5,1.458,12,0.9,74.62926829268294,92.1,8.55349718528923,72.1,75.29310344827584,83.659,2.9396,,6.7,6.61,437.09333333333336,18.5,364.04,5.0,0.0,0,8.87,68.01456310679612,1167.5833333333337,,,,,,,2024-12-11,M60-24
20241211150453,2024-12-11 15:04:53,38,M60-24,690,887,113,115,240,26,0,51,1.82,0.0,0.0,0.0,2123.82,5.0,0.0,-0.29,0.8,,,,,,270.0,320.0,530.0,980.0,11.0,3.0,2.0,12.0,0.0,20241211_38,中型,1550.0,2.0,1510.0,1540.0,M60,,,0.0,19.9,81.2,317,0.479,0.363,1690,0.408,1000,24.3,8.2,16.1,20.4,1.449,12,0.9,71.49404761904762,89.8,7.5022592024395935,68.3,69.10333333333334,76.781,2.9396,,6.7,6.61,437.09333333333336,18.5,364.04,5.0,0.0,0,8.87,68.01456310679612,1167.5833333333337,,,,,,,2024-12-11,M60-24
20241211150930,2024-12-11 15:09:30,39,M60-24,692,887,116,112,238,28,0,52,1.85,0.0,0.0,0.0,2126.85,5.5,0.0,-0.43,0.8,,,,,,270.0,320.0,530.0,980.0,11.0,3.0,2.0,12.0,0.0,20241211_39,中型,1550.0,2.0,1510.0,1540.0,M60,,,0.0,19.9,81.2,318,0.471,0.352,1695,0.408,1003,25.2,8.8,16.4,20.2,1.449,12,0.9,72.7797619047619,87.7,7.951486530111761,71.1,71.65333333333334,79.615,2.9396,,6.7,6.61,437.09333333333336,18.5,364.04,5.5,0.5,1,11.25,68.01456310679612,1167.5833333333337,,,,,,,2024-12-11,M60-24
20241211155133,2024-12-11 15:51:33,42,M60-24,733,946,120,118,257,27,0,56,1.97,0.0,0.0,0.0,2258.97,5.5,0.0,-1.21,0.75,,,,,,290.0,340.0,530.0,980.0,10.0,2.0,2.0,13.0,0.0,20241211_42,中型,1640.0,3.0,1555.0,1630.0,M60,,,0.0,19.9,81.2,340,0.459,0.347,1799,0.407,1066,24.4,7.9,16.5,20.3,1.454,12,0.96,79.10487804878046,100.6,9.943546778997096,73.22,80.7344827586207,84.098,2.9396,,6.7,6.61,437.09333333333336,18.5,364.04,5.5,0.0,0,17.25,60.64387755102041,990.5166666666668,,,,,,,2024-12-11,M60-24
20241211155614,2024-12-11 15:56:14,43,M60-24,740,945,121,118,257,28,0,58,1.96,0.0,0.0,0.0,2268.96,5.5,0.0,-0.27,0.64,,,,,,290.0,340.0,530.0,980.0,10.0,2.0,2.0,13.0,0.0,20241211_43,中型,1640.0,3.0,1555.0,1630.0,M60,,,0.0,19.9,81.2,343,0.459,0.344,1806,0.41,1066,25.1,8.2,16.9,20.3,1.441,12,0.96,75.57160493827159,97.6,9.81779984112884,71.84,76.43214285714285,79.617,2.9396,,6.7,6.61,437.09333333333336,18.5,364.04,5.5,0.0,0,17.25,60.64387755102041,990.5166666666668,,,,,,,2024-12-11,M60-24
20241212075302,2024-12-12 07:53:02,2,M60-17,768,987,133,124,325,29,0,0,1.78,0.0,0.0,0.0,2367.78,5.5,0.0,-0.52,0.92,,,,,,270.0,320.0,530.0,900.0,14.0,2.0,2.0,10.0,0.0,20241212_2,中型,840.0,3.0,755.0,830.0,M60,,,0.0,18.9,73.7,354,0.382,0.35,1888,0.407,1120,8.2,8.2,0.0,20.2,1.458,12,1.0,90.8303370786517,114.0,12.564980803129275,82.76,97.41290322580645,97.413,2.9396,,6.7,6.61,437.09333333333336,18.5,364.04,5.5,0.0,0,23.25,,,,,,,,,2024-12-12,M60-17
20241212075750,2024-12-12 07:57:50,3,M60-17,507,656,87,79,218,20,0,0,1.21,0.0,0.0,0.0,1568.21,5.5,-2.47,-0.59,1.71,,,,,,270.0,320.0,530.0,900.0,14.0,2.0,2.0,10.0,0.0,20241212_3,中型,840.0,3.0,755.0,830.0,M60,,,0.0,18.9,73.7,238,0.362,0.332,1250,0.406,743,8.4,8.4,0.0,20.2,1.465,12,0.66,77.25365853658536,87.9,6.894345422897812,69.11999999999999,79.25517241379309,120.084,2.9396,,6.7,6.61,437.09333333333336,18.5,364.04,5.5,0.0,0,-21.75,,,,,,,,,2024-12-12,M60-17
20241212084312,2024-12-12 08:43:12,6,M60-17,766,987,135,127,326,26,0,0,1.8,0.0,0.0,0.0,2368.8,5.0,0.0,-0.39,0.92,,,,,,270.0,320.0,530.0,900.0,13.0,1.0,2.0,10.0,0.0,20241212_6,中型,925.0,4.0,845.0,915.0,M60,,,0.0,18.9,73.7,352,0.39,0.361,1888,0.406,1122,7.4,7.4,0.0,20.2,1.465,12,1.0,84.90975609756097,110.9,11.516908140262442,79.5,89.29655172413794,89.297,2.9396,,6.7,6.61,437.09333333333336,18.5,364.04,5.0,-0.5,1,20.87,,,,,,,,,2024-12-12,M60-17
20241212084735,2024-12-12 08:47:35,7,M60-17,500,655,86,84,213,18,0,0,1.19,0.0,0.0,0.0,1557.19,5.0,0.0,-1.38,1.55,,,,,,270.0,320.0,530.0,900.0,13.0,1.0,2.0,10.0,0.0,20241212_7,中型,925.0,4.0,845.0,915.0,M60,,,0.0,18.9,73.7,231,0.394,0.364,1241,0.403,741,7.8,7.8,0.0,20.2,1.482,12,0.66,69.57058823529412,81.3,6.025842846185122,68.8,70.78275862068965,107.247,2.9396,,6.7,6.61,437.09333333333336,18.5,364.04,5.0,0.0,0,-22.13,,,,,,,,,2024-12-12,M60-17
20241212092759,2024-12-12 09:27:59,11,M60-17,745,949,126,111,313,24,0,0,1.73,0.0,0.0,0.0,2269.73,6.5,0.0,-0.53,1.06,,,,,,290.0,340.0,530.0,980.0,10.0,3.0,2.0,13.0,0.0,20241212_11,中型,1015.0,2.0,930.0,1005.0,M60,,,0.0,18.9,73.7,337,0.355,0.329,1820,0.409,1075,7.1,7.1,0.0,19.8,1.443,12,0.96,81.31481481481481,104.4,9.35950182159406,76.74000000000001,82.475,85.911,2.9396,,6.7,6.61,437.09333333333336,18.5,364.04,6.5,1.5,1,12.31,65.93095238095238,461.51666666666665,,,,,,,2024-12-12,M60-17
20241212093304,2024-12-12 09:33:04,12,M60-17,746,948,128,111,312,25,0,0,1.73,0.0,0.0,0.0,2271.73,6.5,0.0,-0.4,0.96,,,,,,290.0,340.0,530.0,980.0,10.0,3.0,2.0,13.0,0.0,20241212_12,中型,1015.0,2.0,930.0,1005.0,M60,,,0.0,18.9,73.7,337,0.356,0.329,1822,0.409,1076,7.4,7.4,0.0,19.7,1.442,12,0.96,80.56144578313253,98.6,9.196605336586977,78.4,82.5448275862069,85.984,2.9396,,6.7,6.61,437.09333333333336,18.5,364.04,6.5,0.0,0,12.31,65.93095238095238,461.51666666666665,,,,,,,2024-12-12,M60-17
20241212141317,2024-12-12 14:13:17,31,M60-24,696,890,120,108,241,27,0,51,1.85,0.0,0.0,0.0,2134.85,6.0,0.0,-0.43,1.14,,,,,,270.0,320.0,530.0,980.0,10.0,3.0,2.0,12.0,0.0,20241212_31,中型,1550.0,1.0,1415.0,1450.0,M60,,,0.0,19.1,75.8,319,0.448,0.339,1706,0.408,1010,24.5,8.5,16.0,20.0,1.451,12,0.9,80.62469135802469,95.7,9.17923758721376,78.44000000000001,81.38214285714285,90.425,2.9396,,6.7,6.61,437.09333333333336,18.5,364.04,6.0,-0.5,1,7.59,66.96213592233009,1149.5166666666669,,,,,,,2024-12-12,M60-24
20241212141744,2024-12-12 14:17:44,32,M60-24,698,889,117,108,242,26,0,51,1.84,0.0,0.0,0.0,2132.84,6.0,0.0,-0.14,1.02,,,,,,270.0,320.0,530.0,980.0,10.0,3.0,2.0,12.0,0.0,20241212_32,中型,1550.0,1.0,1415.0,1450.0,M60,,,0.0,19.1,75.8,319,0.446,0.339,1704,0.41,1006,24.1,8.2,16.0,20.0,1.441,12,0.9,76.22098765432098,95.9,8.69957734249884,72.64,76.32857142857142,84.81,2.9396,,6.7,6.61,437.09333333333336,18.5,364.04,6.0,0.0,0,7.59,66.96213592233009,1149.5166666666669,,,,,,,2024-12-12,M60-24
20241212150039,2024-12-12 15:00:39,36,M60-24,717,908,119,105,243,28,0,54,1.88,0.0,0.0,0.0,2175.88,7.0,0.96,-0.42,0.89,,,,,,270.0,320.0,530.0,980.0,11.0,3.0,2.0,12.0,0.0,20241212_36,中型,1550.0,1.0,1505.0,1540.0,M60,,,0.0,19.1,75.8,325,0.432,0.323,1744,0.411,1027,25.2,8.6,16.6,19.8,1.432,12,0.92,79.1409638554217,95.7,9.192624546827448,80.14,81.71034482758618,88.816,2.9396,,6.7,6.61,437.09333333333336,18.5,364.04,7.0,1.0,1,7.93,66.96213592233009,1149.5166666666669,,,,,,,2024-12-12,M60-24
20241212150512,2024-12-12 15:05:12,37,M60-24,710,897,117,107,241,27,0,51,1.87,0.0,0.0,0.0,2151.87,6.5,0.94,0.14,0.79,,,,,,270.0,320.0,530.0,980.0,11.0,3.0,2.0,12.0,0.0,20241212_37,中型,1550.0,1.0,1505.0,1540.0,M60,,,0.0,19.1,75.8,319,0.444,0.335,1724,0.412,1014,24.5,8.5,16.0,19.8,1.428,12,0.91,79.77951807228916,98.9,9.361028661374291,75.46,80.72068965517241,88.704,2.9396,,6.7,6.61,437.09333333333336,18.5,364.04,6.5,-0.5,1,8.31,66.96213592233009,1149.5166666666669,,,,,,,2024-12-12,M60-24
20241212154845,2024-12-12 15:48:45,44,M60-24,747,945,128,109,255,29,0,55,1.96,0.0,0.0,0.0,2269.96,7.0,0.93,-0.66,0.64,,,,,,290.0,340.0,530.0,980.0,12.0,3.0,2.0,13.0,0.0,20241212_44,中型,1640.0,4.0,1550.0,1630.0,M60,,,0.0,19.1,75.8,339,0.427,0.322,1820,0.41,1073,24.8,8.6,16.2,19.8,1.436,12,0.96,85.82345679012347,106.8,12.547728844763624,77.72,94.80357142857144,98.754,2.9396,,6.7,6.61,437.09333333333336,18.5,364.04,7.0,0.5,1,11.93,60.01836734693877,980.2999999999998,,,,,,,2024-12-12,M60-24
20241212155323,2024-12-12 15:53:23,45,M60-24,743,947,127,112,255,27,0,56,1.95,0.0,0.0,0.0,2268.95,6.5,0.9,-0.8,0.85,,,,,,290.0,340.0,530.0,980.0,12.0,3.0,2.0,13.0,0.0,20241212_45,中型,1640.0,4.0,1550.0,1630.0,M60,,,0.0,19.1,75.8,338,0.439,0.331,1817,0.409,1074,24.6,8.0,16.6,19.9,1.445,12,0.96,79.0390243902439,98.3,10.193634504632746,73.64,83.04827586206896,86.509,2.9396,,6.7,6.61,437.09333333333336,18.5,364.04,6.5,-0.5,1,13.31,60.01836734693877,980.2999999999998,,,,,,,2024-12-12,M60-24
20241213075248,2024-12-13 07:52:48,2,M60-17,773,983,137,125,325,27,0,0,1.77,0.0,0.0,0.0,2371.77,5.5,0.81,0.13,0.51,,,,,,270.0,320.0,530.0,900.0,15.0,1.0,2.0,10.0,0.0,20241213_2,中型,,4.0,755.0,830.0,M60,,,0.0,18.7,80.9,352,0.385,0.355,1893,0.408,1120,7.7,7.7,0.0,20.1,1.449,12,1.0,92.98426966292136,115.1,13.15863367515582,83.46,99.61935483870968,99.619,2.9396,,6.7,6.61,437.09333333333336,18.5,364.04,5.5,-1.0,1,24.25,,,,,,,,,2024-12-13,M60-17
20241213075731,2024-12-13 07:57:31,3,M60-17,506,650,86,86,212,20,0,0,1.19,0.0,0.0,0.0,1561.19,5.0,2.38,-0.2,0.78,,,,,,270.0,320.0,530.0,900.0,15.0,1.0,2.0,10.0,0.0,20241213_3,中型,,4.0,755.0,830.0,M60,,,0.0,18.7,80.9,232,0.406,0.371,1242,0.407,736,8.6,8.6,0.0,20.4,1.455,12,0.66,73.66987951807229,85.5,6.053550883468076,70.97999999999999,74.53793103448277,112.936,2.9396,,6.7,6.61,437.09333333333336,18.5,364.04,5.0,-0.5,1,-20.13,,,,,,,,,2024-12-13,M60-17
20241213084229,2024-12-13 08:42:29,6,M60-17,768,984,137,127,325,26,0,0,1.78,0.0,0.0,0.0,2368.78,5.0,0.0,-0.13,0.61,,,,,,270.0,320.0,530.0,900.0,13.0,0.0,2.0,10.0,0.0,20241213_6,中型,,3.0,845.0,915.0,M60,,,0.0,18.7,80.9,351,0.391,0.362,1889,0.407,1121,7.4,7.4,0.0,20.2,1.46,12,1.0,77.22891566265059,103.1,11.687409868171054,73.26000000000002,74.33103448275864,74.331,2.9396,,6.7,6.61,437.09333333333336,18.5,364.04,5.0,0.0,0,20.87,,,,,,,,,2024-12-13,M60-17
20241213084707,2024-12-13 08:47:07,7,M60-17,512,650,90,79,214,18,0,0,1.17,0.0,0.0,0.0,1564.17,6.0,0.0,0.0,0.78,,,,,,270.0,320.0,530.0,900.0,13.0,0.0,2.0,10.0,0.0,20241213_7,中型,,3.0,845.0,915.0,M60,,,0.0,18.7,80.9,232,0.369,0.341,1252,0.409,740,7.8,7.8,0.0,19.9,1.445,12,0.66,69.90864197530864,80.3,6.407060101436793,68.52000000000001,70.27142857142857,106.472,2.9396,,6.7,6.61,437.09333333333336,18.5,364.04,6.0,1.0,1,-21.41,,,,,,,,,2024-12-13,M60-17
20241213092947,2024-12-13 09:29:47,12,M60-17,749,944,135,112,312,27,0,0,1.74,0.0,0.0,0.0,2280.74,6.5,0.9,0.0,0.53,,,,,,290.0,340.0,530.0,980.0,11.0,3.0,2.0,13.0,0.0,20241213_12,中型,,2.0,930.0,1005.0,M60,,,0.0,18.7,80.9,339,0.359,0.33,1828,0.41,1079,8.0,8.0,0.0,19.8,1.441,12,0.96,83.43493975903614,106.6,11.901912711879142,78.54,85.30689655172414,88.861,2.9396,,6.7,6.61,437.09333333333336,18.5,364.04,6.5,0.5,1,13.31,,,,,,,,,2024-12-13,M60-17
20241213093421,2024-12-13 09:34:21,13,M60-17,748,943,134,111,311,26,0,0,1.71,0.0,0.0,0.0,2274.71,6.5,0.0,-0.13,0.43,,,,,,290.0,340.0,530.0,980.0,11.0,3.0,2.0,13.0,0.0,20241213_13,中型,,2.0,930.0,1005.0,M60,,,0.0,18.7,80.9,337,0.357,0.329,1825,0.41,1077,7.7,7.7,0.0,19.7,1.44,12,0.96,84.61176470588234,107.0,12.544090821293985,76.64000000000001,90.5413793103448,94.314,2.9396,,6.7,6.61,437.09333333333336,18.5,364.04,6.5,0.0,0,12.31,,,,,,,,,2024-12-13,M60-17
20241213141627,2024-12-13 14:16:27,31,M60-24,702,884,123,106,237,27,0,51,1.83,0.0,0.0,0.0,2131.83,6.5,0.95,0.0,0.45,,,,,,270.0,320.0,530.0,980.0,11.0,4.0,2.0,12.0,0.0,20241213_31,中型,,2.0,1420.0,1455.0,M60,,,0.0,17.8,78.2,315,0.447,0.337,1709,0.411,1007,24.8,8.6,16.2,19.8,1.434,12,0.9,79.53086419753086,95.3,9.199404730813336,78.17999999999999,80.58214285714287,89.536,2.9396,,6.7,6.61,437.09333333333336,18.5,364.04,6.5,0.0,0,7.31,,,,,,,,,2024-12-13,M60-24
20241213142055,2024-12-13 14:20:55,32,M60-24,706,884,121,104,238,27,0,52,1.84,0.0,0.0,0.0,2133.84,6.8,0.97,0.28,0.45,,,,,,270.0,320.0,530.0,980.0,11.0,4.0,2.0,12.0,0.0,20241213_32,中型,,2.0,1420.0,1455.0,M60,,,0.0,17.8,78.2,317,0.437,0.328,1711,0.413,1005,24.9,8.5,16.4,19.7,1.424,12,0.9,81.97283950617285,100.6,9.806850872526311,79.72,86.25357142857142,95.837,2.9396,,6.7,6.61,437.09333333333336,18.5,364.04,6.8,0.3,1,0.0,,,,,,,,,2024-12-13,M60-24
20241213150332,2024-12-13 15:03:32,35,M60-24,702,884,121,106,237,27,0,51,1.83,0.0,0.0,0.0,2129.83,6.5,0.95,0.0,0.45,,,,,,270.0,320.0,530.0,980.0,14.0,4.0,2.0,12.0,0.0,20241213_35,中型,,2.0,1505.0,1540.0,M60,,,0.0,17.8,78.2,315,0.447,0.337,1707,0.411,1005,24.8,8.6,16.2,19.8,1.432,12,0.9,80.89268292682927,98.3,9.099313569497976,79.84,82.95517241379311,92.172,2.9396,,6.7,6.61,437.09333333333336,18.5,364.04,6.5,-0.3,1,7.31,,,,,,,,,2024-12-13,M60-24
20241213150801,2024-12-13 15:08:01,36,M60-24,705,885,123,106,240,25,0,53,1.83,0.0,0.0,0.0,2138.83,6.5,0.95,0.43,0.57,,,,,,270.0,320.0,530.0,980.0,14.0,4.0,2.0,12.0,0.0,20241213_36,中型,,2.0,1505.0,1540.0,M60,,,0.0,17.8,78.2,318,0.442,0.333,1713,0.412,1008,24.5,7.9,16.7,19.8,1.43,12,0.9,81.67682926829268,97.9,9.759576894823496,80.11999999999999,84.4793103448276,93.866,2.9396,,6.7,6.61,437.09333333333336,18.5,364.04,6.5,0.0,0,7.31,,,,,,,,,2024-12-13,M60-24
20241213155436,2024-12-13 15:54:36,43,M60-24,748,944,131,111,256,27,0,55,1.96,0.0,0.0,0.0,2273.96,6.5,0.0,-0.13,0.53,,,,,,290.0,340.0,530.0,980.0,12.0,3.0,2.0,13.0,0.0,20241213_43,中型,,1.0,1555.0,1635.0,M60,,,0.0,17.8,78.2,338,0.434,0.328,1823,0.41,1075,24.3,8.0,16.3,19.8,1.437,12,0.96,80.59529411764706,104.5,10.178973782579265,77.35999999999999,82.30689655172414,85.736,2.9396,,6.7,6.61,437.09333333333336,18.5,364.04,6.5,0.0,0,12.31,,,,,,,,,2024-12-13,M60-24
20241213155930,2024-12-13 15:59:30,44,M60-24,749,944,129,112,255,28,0,56,1.95,0.0,0.0,0.0,2274.95,6.5,0.9,0.0,0.53,,,,,,290.0,340.0,530.0,980.0,12.0,3.0,2.0,13.0,0.0,20241213_44,中型,,1.0,1555.0,1635.0,M60,,,0.0,17.8,78.2,339,0.439,0.33,1822,0.411,1073,24.8,8.3,16.5,19.8,1.433,12,0.96,82.48395061728395,100.3,11.226670810130791,79.0,88.12142857142858,91.793,2.9396,,6.7,6.61,437.09333333333336,18.5,364.04,6.5,0.0,0,13.31,,,,,,,,,2024-12-13,M60-24
20241216104536,2024-12-16 10:45:36,17,M60-10,696,887,121,111,293,23,0,0,1.33,0.0,0.0,0.0,2132.33,5.5,-0.89,0.14,0.8,,,,,,270.0,320.0,530.0,980.0,11.0,3.0,2.0,12.0,0.0,20241216_17,中型,1135.0,1.0,1050.0,1125.0,M60,,,0.0,14.3,67.9,316,0.379,0.351,1704,0.408,1008,7.3,7.3,0.0,20.0,1.448,12,0.9,84.52705882352939,100.1,9.718271308819997,79.08000000000001,89.63448275862068,99.594,2.9396,,6.7,6.61,432.06666666666666,18.5,372.26666666666665,5.5,-1.0,1,10.25,64.02380952380952,448.1666666666666,,,,,,,2024-12-16,M60-10
20241216105011,2024-12-16 10:50:11,18,M60-10,695,887,117,115,292,24,0,0,1.36,0.0,0.0,0.0,2131.36,5.0,0.0,0.43,0.8,,,,,,270.0,320.0,530.0,980.0,11.0,3.0,2.0,12.0,0.0,20241216_18,中型,1135.0,1.0,1050.0,1125.0,M60,,,0.0,14.3,67.9,316,0.394,0.364,1699,0.409,1004,7.6,7.6,0.0,20.2,1.445,12,0.9,71.03229166666667,84.6,6.3805448890825325,70.48,67.35588235294118,74.84,2.9396,,6.7,6.61,432.06666666666666,18.5,372.26666666666665,5.0,-0.5,1,8.87,64.02380952380952,448.1666666666666,,,,,,,2024-12-16,M60-10
20241216130329,2024-12-16 13:03:29,23,M60-17,776,984,138,120,325,28,0,0,1.77,0.0,0.0,0.0,2372.77,6.0,0.0,0.0,0.61,,,,,,270.0,320.0,530.0,900.0,15.0,2.0,2.0,10.0,0.0,20241216_23,中型,1430.0,4.0,1305.0,1340.0,M60,,,0.0,14.7,68.9,353,0.369,0.34,1898,0.409,1122,7.9,7.9,0.0,19.9,1.446,12,1.0,83.5670731707317,106.6,12.07098976359001,76.4,88.55862068965517,88.559,2.9396,,6.7,6.61,432.06666666666666,18.5,372.26666666666665,6.0,1.0,1,19.59,59.23063063063064,1095.7666666666669,,,,,,,2024-12-16,M60-17
20241216130801,2024-12-16 13:08:01,24,M60-17,510,651,84,80,216,20,0,0,1.17,0.0,0.0,0.0,1562.17,6.0,1.27,-0.39,0.93,,,,,,270.0,320.0,530.0,900.0,15.0,2.0,2.0,10.0,0.0,20241216_24,中型,1430.0,4.0,1305.0,1340.0,M60,,,0.0,14.7,68.9,236,0.37,0.339,1245,0.41,735,8.5,8.5,0.0,20.2,1.441,12,0.66,72.93456790123457,81.4,6.1585464152747225,68.34,75.48928571428573,114.378,2.9396,,6.7,6.61,432.06666666666666,18.5,372.26666666666665,6.0,0.0,0,-20.41,59.23063063063064,1095.7666666666669,,,,,,,2024-12-16,M60-17
20241216134924,2024-12-16 13:49:24,26,M60-17,768,984,134,124,324,29,0,0,1.75,0.0,0.0,0.0,2364.75,5.5,0.0,-0.52,0.61,,,,,,270.0,320.0,530.0,900.0,13.0,2.0,2.0,10.0,0.0,20241216_26,中型,1430.0,4.0,1350.0,1420.0,M60,,,0.0,14.7,68.9,353,0.383,0.351,1886,0.407,1118,8.2,8.2,0.0,20.2,1.456,12,1.0,84.69382716049383,109.8,12.20461707492026,77.86,90.12142857142858,90.121,2.9396,,6.7,6.61,432.06666666666666,18.5,372.26666666666665,5.5,-0.5,1,23.25,59.23063063063064,1095.7666666666669,,,,,,,2024-12-16,M60-17
20241216135403,2024-12-16 13:54:03,27,M60-17,511,651,89,81,213,19,0,0,1.16,0.0,0.0,0.0,1565.16,5.5,0.0,0.2,0.93,,,,,,270.0,320.0,530.0,900.0,13.0,2.0,2.0,10.0,0.0,20241216_27,中型,1430.0,4.0,1350.0,1420.0,M60,,,0.0,14.7,68.9,232,0.38,0.349,1251,0.408,740,8.2,8.2,0.0,20.0,1.448,12,0.66,72.16551724137932,82.1,6.350578353356214,65.3,73.93548387096774,112.023,2.9396,,6.7,6.61,432.06666666666666,18.5,372.26666666666665,5.5,0.0,0,-19.75,59.23063063063064,1095.7666666666669,,,,,,,2024-12-16,M60-17
20241216155958,2024-12-16 15:59:58,42,M60-17,642,818,111,101,270,24,0,0,1.67,0.0,0.0,0.0,1967.67,6.0,1.0,-0.31,0.74,,,,,,290.0,340.0,530.0,980.0,10.0,4.0,2.0,13.0,0.0,20241216_42,中型,1650.0,3.0,1600.0,1640.0,M60,,,0.0,14.7,68.9,294,0.374,0.344,1571,0.409,929,8.2,8.2,0.0,20.1,1.447,12,0.83,75.28780487804879,91.4,8.51657480451806,71.02000000000001,78.03448275862067,94.017,2.9396,,6.7,6.61,432.06666666666666,18.5,372.26666666666665,6.0,0.5,1,0.59,58.88041237113403,951.9000000000002,,,,,,,2024-12-16,M60-17
20241216160416,2024-12-16 16:04:16,43,M60-17,631,807,108,99,267,24,0,0,1.66,0.0,0.0,0.0,1937.66,6.0,1.02,-0.79,0.62,,,,,,290.0,340.0,530.0,980.0,10.0,4.0,2.0,13.0,0.0,20241216_43,中型,1650.0,3.0,1600.0,1640.0,M60,,,0.0,14.7,68.9,291,0.371,0.34,1546,0.408,915,8.2,8.2,0.0,20.1,1.45,12,0.82,75.82439024390244,92.2,8.357741569371036,71.66000000000001,80.03793103448277,97.607,2.9396,,6.7,6.61,432.06666666666666,18.5,372.26666666666665,6.0,0.0,0,-1.41,58.88041237113403,951.9000000000002,,,,,,,2024-12-16,M60-17
20241217091111,2024-12-17 09:11:11,10,M60-10,700,886,121,105,293,25,0,0,1.54,0.0,0.0,0.0,2131.54,6.5,0.0,-0.28,0.68,,,,,,270.0,320.0,530.0,980.0,12.0,3.0,2.0,12.0,0.0,20241217_10,中型,1000.0,4.0,914.0,950.0,M60,,,0.0,16.3,72.3,318,0.358,0.33,1707,0.41,1007,7.9,7.9,0.0,19.9,1.439,12,0.9,80.41707317073171,98.8,10.074549011004606,76.86,84.23103448275863,93.59,2.9396,,6.7,6.61,432.06666666666666,18.5,372.26666666666665,6.5,0.5,1,6.31,68.38095238095238,478.6666666666666,,,,,,,2024-12-17,M60-10
20241217091554,2024-12-17 09:15:54,11,M60-10,702,887,120,106,294,24,0,0,1.55,0.0,0.0,0.0,2134.55,6.5,0.95,0.0,0.8,,,,,,270.0,320.0,530.0,980.0,12.0,3.0,2.0,12.0,0.0,20241217_11,中型,1000.0,4.0,914.0,950.0,M60,,,0.0,16.3,72.3,318,0.361,0.333,1709,0.411,1007,7.5,7.5,0.0,19.9,1.434,12,0.9,79.66829268292683,95.9,10.435047396070567,74.3,84.1448275862069,93.494,2.9396,,6.7,6.61,432.06666666666666,18.5,372.26666666666665,6.5,0.0,0,7.31,68.38095238095238,478.6666666666666,,,,,,,2024-12-17,M60-10
20241217130306,2024-12-17 13:03:06,23,M60-24,767,984,137,125,267,29,0,58,2.33,0.0,0.0,0.0,2369.33,5.5,0.81,-0.65,0.61,,,,,,270.0,320.0,530.0,900.0,11.0,0.0,2.0,10.0,0.0,20241217_23,中型,1425.0,2.0,1305.0,1335.0,M60,,,0.0,16.3,76.2,354,0.468,0.353,1888,0.406,1121,24.6,8.2,16.4,20.2,1.462,12,1.0,77.17032967032968,97.3,9.743157582197735,72.42,75.24687499999999,75.247,2.9396,,6.7,6.61,432.06666666666666,18.5,372.26666666666665,5.5,-1.0,1,24.25,60.03603603603604,1115.6696696696697,,,,,,,2024-12-17,M60-24
20241217130739,2024-12-17 13:07:39,24,M60-24,503,643,85,78,171,21,0,36,1.51,0.0,0.0,0.0,1538.51,6.0,0.0,-0.4,1.1,,,,,,270.0,320.0,530.0,900.0,11.0,0.0,2.0,10.0,0.0,20241217_24,中型,1425.0,2.0,1305.0,1335.0,M60,,,0.0,16.3,76.2,228,0.456,0.342,1231,0.409,728,25.0,9.2,15.8,19.9,1.447,12,0.65,69.27926829268293,83.8,6.999873479777838,65.88,72.21724137931035,111.103,2.9396,,6.7,6.61,432.06666666666666,18.5,372.26666666666665,6.0,0.5,1,-22.41,60.03603603603604,1115.6696696696697,,,,,,,2024-12-17,M60-24
20241217134149,2024-12-17 13:41:49,26,M60-24,773,983,132,121,267,29,0,58,2.31,0.0,0.0,0.0,2365.31,6.0,0.83,-0.39,0.51,,,,,,270.0,320.0,530.0,900.0,10.0,0.0,2.0,10.0,0.0,20241217_26,中型,1425.0,2.0,1345.0,1415.0,M60,,,0.0,16.3,76.2,354,0.453,0.342,1888,0.409,1115,24.6,8.2,16.4,20.1,1.442,12,1.0,81.40864197530864,107.1,12.727652383405433,73.92,83.9392857142857,83.939,2.9396,,6.7,6.61,432.06666666666666,18.5,372.26666666666665,6.0,0.0,0,20.59,60.03603603603604,1115.6696696696697,,,,,,,2024-12-17,M60-24
20241217134601,2024-12-17 13:46:01,27,M60-24,496,632,85,77,169,20,0,36,1.48,0.0,0.0,0.0,1516.48,6.0,0.0,0.0,0.96,,,,,,270.0,320.0,530.0,900.0,10.0,0.0,2.0,10.0,0.0,20241217_27,中型,1425.0,2.0,1345.0,1415.0,M60,,,0.0,16.3,76.2,225,0.456,0.342,1213,0.409,717,24.9,8.9,16.0,19.9,1.446,12,0.64,68.26296296296296,81.7,6.522107597789749,64.78,71.36428571428571,111.507,2.9396,,6.7,6.61,432.06666666666666,18.5,372.26666666666665,6.0,0.0,0,-23.41,60.03603603603604,1115.6696696696697,,,,,,,2024-12-17,M60-24
20241217153653,2024-12-17 15:36:53,39,M60-24,642,818,111,100,218,27,0,48,1.68,0.0,0.0,0.0,1965.68,6.0,0.0,-0.31,0.74,,,,,,290.0,340.0,530.0,980.0,10.0,4.0,2.0,13.0,0.0,20241217_39,中型,1630.0,1.0,1540.0,1620.0,M60,,,0.0,16.3,76.2,293,0.459,0.341,1571,0.409,929,25.6,9.2,16.4,20.0,1.447,12,0.83,77.86829268292682,93.2,8.601855699516955,73.26,80.45862068965518,96.938,2.9396,,6.7,6.61,432.06666666666666,18.5,372.26666666666665,6.0,0.0,0,-0.41,60.58383838383838,999.6333333333332,,,,,,,2024-12-17,M60-24
20241217154126,2024-12-17 15:41:26,40,M60-24,633,809,108,99,217,24,0,46,1.65,0.0,0.0,0.0,1937.65,6.0,1.02,-0.47,0.87,,,,,,290.0,340.0,530.0,980.0,10.0,4.0,2.0,13.0,0.0,20241217_40,中型,1630.0,1.0,1540.0,1620.0,M60,,,0.0,16.3,76.2,287,0.456,0.345,1550,0.408,917,24.4,8.4,16.0,19.9,1.449,12,0.82,76.87831325301204,92.2,8.366687360948086,70.96,79.56896551724137,97.035,2.9396,,6.7,6.61,432.06666666666666,18.5,372.26666666666665,6.0,0.0,0,-1.41,60.58383838383838,999.6333333333332,,,,,,,2024-12-17,M60-24
20241218092118,2024-12-18 09:21:18,11,M60-10,698,887,122,102,294,23,0,0,1.36,0.0,0.0,0.0,2127.36,7.0,0.0,-0.99,0.8,,,,,,270.0,320.0,530.0,980.0,11.0,4.0,2.0,12.0,0.0,20241218_11,中型,1010.0,3.0,925.0,1000.0,M60,,,0.0,16.7,71.6,317,0.347,0.322,1707,0.409,1009,7.3,7.3,0.0,19.7,1.446,12,0.9,79.95731707317073,100.6,10.235197884200034,74.67999999999999,82.23793103448276,91.375,2.9396,,6.7,6.61,425.18666666666667,19.1,340.4266666666666,7.0,1.0,1,4.93,67.38809523809523,471.7166666666666,,,,,,,2024-12-18,M60-10
20241218092600,2024-12-18 09:26:00,12,M60-10,703,886,123,102,293,24,0,0,1.36,0.0,0.0,0.0,2132.36,7.0,0.0,-0.28,0.68,,,,,,270.0,320.0,530.0,980.0,11.0,4.0,2.0,12.0,0.0,20241218_12,中型,1010.0,3.0,925.0,1000.0,M60,,,0.0,16.7,71.6,317,0.348,0.322,1712,0.411,1009,7.6,7.6,0.0,19.7,1.435,12,0.9,79.58536585365853,98.6,9.190824188090804,75.0,80.58620689655174,89.54,2.9396,,6.7,6.61,425.18666666666667,19.1,340.4266666666666,7.0,0.0,0,4.93,67.38809523809523,471.7166666666666,,,,,,,2024-12-18,M60-10
20241218130256,2024-12-18 13:02:56,24,M60-24,765,984,139,124,265,31,0,55,1.99,0.0,0.0,0.0,2364.99,5.5,0.0,-0.91,0.61,,,,,,270.0,320.0,530.0,900.0,14.0,0.0,2.0,10.0,0.0,20241218_24,中型,1430.0,1.0,1305.0,1335.0,M60,,,0.0,16.3,62.9,351,0.468,0.353,1888,0.405,1123,24.5,8.8,15.7,20.1,1.468,12,1.0,81.27682926829269,102.0,10.240597100308689,77.56,83.68275862068964,83.683,2.9396,,6.7,6.61,425.18666666666667,19.1,340.4266666666666,5.5,-1.5,1,23.25,63.03873873873873,1166.2166666666665,,,,,,,2024-12-18,M60-24
20241218130725,2024-12-18 13:07:25,25,M60-24,502,644,83,78,175,20,0,36,1.32,0.0,0.0,0.0,1539.32,6.0,0.0,-0.59,1.26,,,,,,270.0,320.0,530.0,900.0,14.0,0.0,2.0,10.0,0.0,20241218_25,中型,1430.0,1.0,1305.0,1335.0,M60,,,0.0,16.3,62.9,231,0.446,0.338,1229,0.408,727,24.2,8.7,15.6,20.1,1.448,12,0.65,70.98313253012049,82.8,6.492457519698252,66.67999999999999,71.92758620689655,110.658,2.9396,,6.7,6.61,425.18666666666667,19.1,340.4266666666666,6.0,0.5,1,-22.41,63.03873873873873,1166.2166666666665,,,,,,,2024-12-18,M60-24
20241218134726,2024-12-18 13:47:26,27,M60-24,769,982,134,124,266,28,0,57,2.02,0.0,0.0,0.0,2362.02,5.5,0.0,-0.39,0.41,,,,,,270.0,320.0,530.0,900.0,12.0,0.0,2.0,10.0,0.0,20241218_27,中型,1430.0,1.0,1350.0,1420.0,M60,,,0.0,16.3,62.9,351,0.466,0.353,1885,0.408,1116,24.2,8.0,16.2,20.1,1.451,12,1.0,82.36296296296297,104.4,10.95139028824842,77.22,84.49642857142855,84.496,2.9396,,6.7,6.61,425.18666666666667,19.1,340.4266666666666,5.5,-0.5,1,23.25,63.03873873873873,1166.2166666666665,,,,,,,2024-12-18,M60-24
20241218135152,2024-12-18 13:51:52,28,M60-24,500,645,85,79,171,20,0,36,1.33,0.0,0.0,0.0,1537.33,6.0,1.28,-0.99,1.42,,,,,,270.0,320.0,530.0,900.0,12.0,0.0,2.0,10.0,0.0,20241218_28,中型,1430.0,1.0,1350.0,1420.0,M60,,,0.0,16.3,62.9,227,0.462,0.348,1230,0.407,730,24.7,8.8,15.9,19.9,1.46,12,0.65,70.29268292682926,80.7,6.066657786981449,69.06,72.30344827586208,111.236,2.9396,,6.7,6.61,425.18666666666667,19.1,340.4266666666666,6.0,0.5,1,-21.41,63.03873873873873,1166.2166666666665,,,,,,,2024-12-18,M60-24
