Repository: Vincent626/concrete-strength-analysis

# 🎯 S60 & M60 混凝土強度預測模型訓練成果報告

> **更新日期**: 2026-02-04  
> **專案目標**: 建立 S60/M60 混凝土 28 天抗壓強度預測模型

---

## 📋 摘要

本專案針對 S60（小型）與 M60（中型）離心混凝土管配比，建立機器學習預測模型。透過配料特徵分析，預測 28 天抗壓強度，並識別影響強度的關鍵因素。

### 主要成果

| 模型 | 樣本數 | R² | MAE (kgf/cm²) | 狀態 |
|:---|---:|---:|---:|:---|
| **S60** | 46 | **0.360** | 28 | ✅ 可用 |
| **M60** | 52 | **0.206** | 25 | ✅ 可用 |

---

## 📈 模型效能比較
> **說明**：S60 模型 R²=0.360，M60 模型 R²=0.206，兩者皆具有預測能力。S60 表現較佳，預測誤差約 28 kgf/cm²。

---

## 📊 強度分布比較
> **說明**：S60 與 M60 的強度分布相似，平均約 605 kgf/cm²，皆高於設計強度 510 kgf/cm²（紅色虛線）。

---

File: S60_M60_dataset_v9_shared.csv (part 26 of 138)
match_key,日期及時間,序,配比 ,耗用骨材1,耗用骨材2,耗用骨材3,耗用水,耗用泥料1,耗用泥料2,耗用泥料3,耗用泥料4,耗用藥劑1,耗用藥劑2,耗用藥劑3,耗用藥劑4,耗用小計,表面水骨材1,誤差%水,誤差%骨材1,誤差%骨材2,坍度(cm),混凝土溫度(℃),試體1強度(X1),試體2強度(X2),試體3強度(X3),加料轉速,慢速轉速,中速轉速,高速轉速,加料時間,慢速時間,中速時間,高速時間,總降水量,cp_key,類型,入池,蒸養池,離心開始,離心結束,母體,平均強度,強度_原始,強度_修正,環境溫度,環境濕度,膠結料總量,水灰比,水膠比,骨材總量,砂石比,粗骨材總量,水泥取代率,矽灰取代率,爐石取代率,漿體比例,粗細骨材比,月份,拌合米數,平均電流,最大電流,電流標準差,最終電流,穩定階段平均電流,單位體積穩定電流,砂_FM,砂_Mud,六分_FM,三分_FM,水泥砂漿_28天平均強度,水泥_流動性,水泥砂漿_7天平均強度,設定扣水率(%),扣水率_變動幅度,扣水率_是否變更,水量微調偏離度,蒸養實際平均溫度,蒸養實際總積溫,蒸養實際階段1溫度,蒸養實際階段2溫度,蒸養實際階段3溫度,實際離心平均轉速,實際離心平均電流,實際離心總能量,日期,配比
20241218154008,2024-12-18 15:40:08,43,M60-24,648,816,111,97,219,28,0,49,1.67,0.0,0.0,0.0,1969.67,6.5,0.0,0.15,0.49,,,,,,290.0,340.0,530.0,980.0,13.0,6.0,2.0,13.0,0.0,20241218_43,中型,1630.0,3.0,1545.0,1620.0,M60,,,0.0,16.3,62.9,296,0.443,0.328,1575,0.411,927,26.0,9.5,16.6,20.0,1.431,12,0.83,76.02926829268293,92.2,9.160659362317174,72.46,78.0551724137931,94.042,2.9396,,6.7,6.61,425.18666666666667,19.1,340.4266666666666,6.5,0.5,1,-1.69,60.51414141414142,998.4833333333336,,,,,,,2024-12-18,M60-24
20241218154443,2024-12-18 15:44:43,44,M60-24,635,809,106,96,217,25,0,46,1.67,0.0,0.0,0.0,1935.67,6.5,1.05,-0.63,0.87,,,,,,290.0,340.0,530.0,980.0,13.0,6.0,2.0,13.0,0.0,20241218_44,中型,1630.0,3.0,1545.0,1620.0,M60,,,0.0,16.3,62.9,288,0.442,0.333,1550,0.41,915,24.7,8.7,16.0,19.9,1.441,12,0.82,75.16790123456789,89.6,9.07636772892875,69.12,78.15357142857142,95.309,2.9396,,6.7,6.61,425.18666666666667,19.1,340.4266666666666,6.5,0.0,0,-2.69,60.51414141414142,998.4833333333336,,,,,,,2024-12-18,M60-24
20241219091149,2024-12-19 09:11:49,9,M60-17,692,887,119,112,291,28,0,0,1.58,0.0,0.0,0.0,2130.58,5.5,0.0,-0.43,0.8,,,,,,270.0,320.0,530.0,980.0,11.0,3.0,2.0,12.0,0.0,20241219_9,中型,1000.0,1.0,915.0,950.0,M60,,,0.0,14.4,55.7,319,0.385,0.351,1698,0.408,1006,8.8,8.8,0.0,20.2,1.454,12,0.9,80.41294117647058,95.5,9.08982350485866,76.17999999999999,83.26896551724137,92.521,2.9396,,6.7,6.61,425.18666666666667,19.1,340.4266666666666,5.5,-1.0,1,11.25,71.95238095238095,503.6666666666666,,,,,,,2024-12-19,M60-17
20241219091626,2024-12-19 09:16:26,10,M60-17,687,888,122,112,293,25,0,0,1.61,0.0,0.0,0.0,2128.61,5.5,0.0,-1.15,0.91,,,,,,270.0,320.0,530.0,980.0,11.0,3.0,2.0,12.0,0.0,20241219_10,中型,1000.0,1.0,915.0,950.0,M60,,,0.0,14.4,55.7,318,0.382,0.352,1697,0.405,1010,7.9,7.9,0.0,20.2,1.47,12,0.9,77.73780487804878,99.7,10.567733220768872,71.06000000000002,78.28275862068966,86.981,2.9396,,6.7,6.61,425.18666666666667,19.1,340.4266666666666,5.5,0.0,0,11.25,71.95238095238095,503.6666666666666,,,,,,,2024-12-19,M60-17
20241219130316,2024-12-19 13:03:16,23,M60-17,765,986,135,127,325,29,0,0,1.77,0.0,0.0,0.0,2368.77,5.0,0.0,-0.52,0.82,,,,,,270.0,320.0,530.0,900.0,14.0,2.0,2.0,10.0,0.0,20241219_23,中型,1435.0,4.0,1305.0,1340.0,M60,,,0.0,14.2,62.9,354,0.391,0.359,1886,0.406,1121,8.2,8.2,0.0,20.3,1.465,12,1.0,84.99397590361446,109.6,11.894540100070722,78.72,90.23448275862069,90.234,2.9396,,6.7,6.61,425.18666666666667,19.1,340.4266666666666,5.0,-0.5,1,20.87,58.80545454545454,1083.0004545454544,,,,,,,2024-12-19,M60-17
20241219130925,2024-12-19 13:09:25,24,M60-17,499,644,82,84,214,19,0,0,1.15,0.0,0.0,0.0,1543.15,5.0,1.2,-0.2,1.26,,,,,,270.0,320.0,530.0,900.0,14.0,2.0,2.0,10.0,0.0,20241219_24,中型,1435.0,4.0,1305.0,1340.0,M60,,,0.0,14.2,62.9,233,0.393,0.361,1225,0.407,726,8.2,8.2,0.0,20.6,1.455,12,0.65,69.29382716049383,82.5,6.8741660895643655,64.92,68.31785714285715,105.104,2.9396,,6.7,6.61,425.18666666666667,19.1,340.4266666666666,5.0,0.0,0,-22.13,58.80545454545454,1083.0004545454544,,,,,,,2024-12-19,M60-17
20241219134930,2024-12-19 13:49:30,26,M60-17,764,984,135,127,326,27,0,0,1.77,0.0,0.0,0.0,2364.77,5.0,0.0,-0.65,0.61,,,,,,270.0,320.0,530.0,900.0,13.0,1.0,2.0,10.0,0.0,20241219_26,中型,1435.0,4.0,1355.0,1425.0,M60,,,0.0,14.2,62.9,353,0.39,0.36,1883,0.406,1119,7.6,7.6,0.0,20.3,1.465,12,1.0,80.22073170731707,107.3,11.264391746376006,75.02000000000001,82.04137931034482,82.041,2.9396,,6.7,6.61,425.18666666666667,19.1,340.4266666666666,5.0,0.0,0,20.87,58.80545454545454,1083.0004545454544,,,,,,,2024-12-19,M60-17
20241219135346,2024-12-19 13:53:46,27,M60-17,493,647,85,83,209,21,0,0,1.16,0.0,0.0,0.0,1539.16,5.0,0.0,-1.4,1.73,,,,,,270.0,320.0,530.0,900.0,13.0,1.0,2.0,10.0,0.0,20241219_27,中型,1435.0,4.0,1355.0,1425.0,M60,,,0.0,14.2,62.9,230,0.397,0.361,1225,0.402,732,9.1,9.1,0.0,20.4,1.485,12,0.65,65.8945054945055,79.8,6.1656147280903415,62.52,65.403125,100.62,2.9396,,6.7,6.61,425.18666666666667,19.1,340.4266666666666,5.0,0.0,0,-23.13,58.80545454545454,1083.0004545454544,,,,,,,2024-12-19,M60-17
20241219154839,2024-12-19 15:48:39,42,M60-17,636,819,108,103,271,24,0,0,1.48,0.0,0.0,0.0,1962.48,5.5,0.0,-0.78,0.86,,,,,,290.0,340.0,530.0,980.0,11.0,4.0,2.0,13.0,0.0,20241219_42,中型,1640.0,2.0,1550.0,1630.0,M60,,,0.0,14.2,62.9,295,0.38,0.349,1563,0.407,927,8.1,8.1,0.0,20.3,1.458,12,0.83,74.71341463414635,91.4,9.398232348005816,69.3,76.53793103448275,92.214,2.9396,,6.7,6.61,425.18666666666667,19.1,340.4266666666666,5.5,0.5,1,2.25,59.304081632653066,968.6333333333332,,,,,,,2024-12-19,M60-17
20241219155305,2024-12-19 15:53:05,43,M60-17,635,807,109,101,270,23,0,0,1.49,0.0,0.0,0.0,1946.49,5.5,0.0,0.32,0.62,,,,,,290.0,340.0,530.0,980.0,11.0,4.0,2.0,13.0,0.0,20241219_43,中型,1640.0,2.0,1550.0,1630.0,M60,,,0.0,14.2,62.9,293,0.374,0.345,1551,0.409,916,7.8,7.8,0.0,20.3,1.443,12,0.82,75.02857142857144,92.4,9.704007167250074,67.03999999999999,78.46666666666667,95.691,2.9396,,6.7,6.61,425.18666666666667,19.1,340.4266666666666,5.5,0.0,0,0.25,59.304081632653066,968.6333333333332,,,,,,,2024-12-19,M60-17
20241220092637,2024-12-20 09:26:37,11,M60-10,697,887,120,105,294,26,0,0,1.38,0.0,0.0,0.0,2130.38,6.5,0.0,-0.71,0.8,,,,,,270.0,320.0,530.0,980.0,11.0,4.0,2.0,12.0,0.0,20241220_11,中型,1015.0,3.0,930.0,1005.0,M60,,,0.0,15.5,74.7,320,0.357,0.328,1704,0.409,1007,8.1,8.1,0.0,20.0,1.445,12,0.9,82.39651162790699,102.5,10.25148256634153,74.97999999999999,84.95333333333335,94.393,2.9396,,6.7,6.61,425.18666666666667,19.1,340.4266666666666,6.5,1.0,1,6.31,71.18333333333332,498.2833333333333,,,,,,,2024-12-20,M60-10
20241220093116,2024-12-20 09:31:16,12,M60-10,694,887,120,105,292,25,0,0,1.36,0.0,0.0,0.0,2124.36,6.5,0.0,-1.14,0.8,,,,,,270.0,320.0,530.0,980.0,11.0,4.0,2.0,12.0,0.0,20241220_12,中型,1015.0,3.0,930.0,1005.0,M60,,,0.0,15.5,74.7,317,0.36,0.331,1701,0.408,1007,7.9,7.9,0.0,19.9,1.451,12,0.9,79.7722891566265,95.6,9.36173077980225,74.97999999999999,83.15172413793103,92.391,2.9396,,6.7,6.61,425.18666666666667,19.1,340.4266666666666,6.5,0.0,0,6.31,71.18333333333332,498.2833333333333,,,,,,,2024-12-20,M60-10
20241220130240,2024-12-20 13:02:40,23,M60-17,766,985,135,124,325,28,0,0,1.76,0.0,0.0,0.0,2364.76,5.5,0.0,-0.78,0.72,,,,,,270.0,320.0,530.0,900.0,14.0,2.0,2.0,10.0,0.0,20241220_23,中型,1350.0,4.0,1305.0,1340.0,M60,,,0.0,16.3,74.8,353,0.382,0.351,1886,0.406,1120,7.9,7.9,0.0,20.2,1.462,12,1.0,84.38064516129032,104.9,10.764600068629134,79.54,86.01875000000001,86.019,2.9396,,6.7,6.61,425.18666666666667,19.1,340.4266666666666,5.5,-1.0,1,23.25,63.913913043478274,1225.016666666667,,,,,,,2024-12-20,M60-17
20241220130712,2024-12-20 13:07:12,24,M60-17,501,641,83,79,209,21,0,0,1.16,0.0,0.0,0.0,1535.16,6.0,1.28,-0.79,0.79,,,,,,270.0,320.0,530.0,900.0,14.0,2.0,2.0,10.0,0.0,20241220_24,中型,1350.0,4.0,1305.0,1340.0,M60,,,0.0,16.3,74.8,230,0.378,0.343,1225,0.409,724,9.1,9.1,0.0,20.1,1.445,12,0.65,71.80117647058825,82.3,7.009094833188009,66.8,76.48965517241379,117.676,2.9396,,6.7,6.61,425.18666666666667,19.1,340.4266666666666,6.0,0.5,1,-21.41,63.913913043478274,1225.016666666667,,,,,,,2024-12-20,M60-17
20241220135614,2024-12-20 13:56:14,28,M60-24,768,985,133,124,266,28,0,56,2.03,0.0,0.0,0.0,2362.03,5.5,0.0,-0.52,0.72,,,,,,270.0,320.0,530.0,900.0,11.0,2.0,2.0,10.0,0.0,20241220_28,中型,1350.0,4.0,1400.0,1430.0,M60,,,0.0,16.3,74.8,350,0.466,0.354,1886,0.407,1118,24.0,8.0,16.0,20.1,1.456,12,1.0,82.66867469879519,102.7,11.336250923059382,78.0,86.55862068965517,86.559,2.9396,,6.7,6.61,425.18666666666667,19.1,340.4266666666666,5.5,-0.5,1,23.25,63.913913043478274,1225.016666666667,,,,,,,2024-12-20,M60-24
20241220140045,2024-12-20 14:00:45,29,M60-24,498,645,84,81,170,21,0,37,1.31,0.0,0.0,0.0,1537.31,5.5,0.0,-0.8,1.42,,,,,,270.0,320.0,530.0,900.0,11.0,2.0,2.0,10.0,0.0,20241220_29,中型,1350.0,4.0,1400.0,1430.0,M60,,,0.0,16.3,74.8,228,0.476,0.355,1227,0.406,729,25.4,9.2,16.2,20.1,1.464,12,0.65,69.22142857142858,83.3,6.62349841794478,65.22,70.73666666666666,108.826,2.9396,,6.7,6.61,425.18666666666667,19.1,340.4266666666666,5.5,0.0,0,-19.75,63.913913043478274,1225.016666666667,,,,,,,2024-12-20,M60-24
20241220154931,2024-12-20 15:49:31,43,M60-24,634,819,110,100,218,27,0,49,1.69,0.0,0.0,0.0,1958.69,6.0,0.0,-1.55,0.86,,,,,,290.0,340.0,530.0,980.0,10.0,4.0,2.0,13.0,0.0,20241220_43,中型,1635.0,1.0,1550.0,1625.0,M60,,,0.0,16.3,74.8,294,0.459,0.34,1563,0.406,929,25.9,9.2,16.7,20.1,1.465,12,0.83,75.33571428571429,93.3,9.060479894485024,70.24000000000001,77.9,93.855,2.9396,,6.7,6.61,425.18666666666667,19.1,340.4266666666666,6.0,0.5,1,-0.41,68.22755102040817,1120.068962585034,,,,,,,2024-12-20,M60-24
20241220155356,2024-12-20 15:53:56,44,M60-24,631,808,107,99,216,25,0,47,1.67,0.0,0.0,0.0,1934.67,6.0,1.02,-0.79,0.75,,,,,,290.0,340.0,530.0,980.0,10.0,4.0,2.0,13.0,0.0,20241220_44,中型,1635.0,1.0,1550.0,1625.0,M60,,,0.0,16.3,74.8,288,0.458,0.344,1546,0.408,915,25.0,8.7,16.3,20.0,1.45,12,0.82,74.39247311827957,91.4,8.200632503263298,73.46,75.34687500000001,91.886,2.9396,,6.7,6.61,425.18666666666667,19.1,340.4266666666666,6.0,0.0,0,-1.41,68.22755102040817,1120.068962585034,,,,,,,2024-12-20,M60-24
20241223094936,2024-12-23 09:49:36,11,M60-10,664,849,116,103,280,24,0,0,1.3,0.0,0.0,0.0,2037.3,6.0,0.0,-0.6,0.95,,,,,,320.0,400.0,600.0,1080.0,11.0,4.0,2.0,18.0,0.0,20241223_11,中型,1045.0,2.0,955.0,1035.0,M60,,,0.0,15.0,72.0,304,0.368,0.339,1629,0.408,965,7.9,7.9,0.0,20.0,1.453,12,0.86,79.9952380952381,96.3,8.908127706147065,74.14,83.75666666666666,97.391,2.9396,,6.7,6.61,438.6133333333333,19.3,348.4266666666666,6.0,0.0,0,2.59,72.82619047619048,509.7833333333333,,,,,,,2024-12-23,M60-10
20241223095424,2024-12-23 09:54:24,12,M60-10,655,850,115,110,280,23,0,0,1.29,0.0,0.0,0.0,2034.29,5.0,0.0,-0.91,1.07,,,,,,320.0,400.0,600.0,1080.0,11.0,4.0,2.0,18.0,0.0,20241223_12,中型,1045.0,2.0,955.0,1035.0,M60,,,0.0,15.0,72.0,303,0.393,0.363,1620,0.404,965,7.6,7.6,0.0,20.3,1.473,12,0.86,76.85955056179775,92.3,7.800788192690454,74.92,77.36451612903225,89.959,2.9396,,6.7,6.61,438.6133333333333,19.3,348.4266666666666,5.0,-1.0,1,3.87,72.82619047619048,509.7833333333333,,,,,,,2024-12-23,M60-10
20241223155819,2024-12-23 15:58:19,44,M60-17,657,838,112,94,276,25,0,0,1.49,0.0,0.0,0.0,2003.49,7.0,-1.05,-1.35,0.84,,,,,,320.0,400.0,600.0,1080.0,9.0,4.0,2.0,18.0,10.5,20241223_44,中型,1655.0,3.0,1600.0,1645.0,M60,,,0.0,15.0,84.7,301,0.341,0.312,1607,0.409,950,8.3,8.3,0.0,19.7,1.446,12,0.85,75.27037037037037,88.1,8.614407174840117,70.08,78.61071428571428,92.483,2.9396,,6.7,6.61,438.6133333333333,19.3,348.4266666666666,7.0,2.0,1,-3.07,66.62894736842104,1071.6155701754385,,,,,,,2024-12-23,M60-17
20241223160309,2024-12-23 16:03:09,45,M60-17,654,827,112,94,271,25,0,0,1.5,0.0,0.0,0.0,1984.5,7.0,-1.05,-0.61,0.61,,,,,,320.0,400.0,600.0,1080.0,9.0,4.0,2.0,18.0,10.5,20241223_45,中型,1655.0,3.0,1600.0,1645.0,M60,,,0.0,15.0,84.7,296,0.347,0.318,1593,0.411,939,8.4,8.4,0.0,19.7,1.436,12,0.84,75.55061728395061,90.4,8.379091017862688,70.78,79.4,94.524,2.9396,,6.7,6.61,438.6133333333333,19.3,348.4266666666666,7.0,0.0,0,-3.07,66.62894736842104,1071.6155701754385,,,,,,,2024-12-23,M60-17
20241224091410,2024-12-24 09:14:10,10,M60-10,636,819,114,100,270,24,0,0,1.24,0.0,0.0,0.0,1964.24,6.0,0.0,-1.24,0.86,,,,,,330.0,460.0,600.0,1080.0,10.0,5.0,2.0,18.0,7.0,20241224_10,中型,1010.0,1.0,915.0,1000.0,M60,,,0.0,15.4,94.6,294,0.37,0.34,1569,0.405,933,8.2,8.2,0.0,20.1,1.467,12,0.83,76.90481927710844,91.7,8.465862044001314,70.12,79.33103448275864,95.58,2.9396,,6.7,6.61,438.6133333333333,19.3,348.4266666666666,6.0,-1.0,1,-0.41,71.82380952380952,502.7666666666666,,,,,,,2024-12-24,M60-10
20241224091919,2024-12-24 09:19:19,11,M60-10,635,819,111,100,272,24,0,0,1.25,0.0,0.0,0.0,1962.25,6.0,0.0,-1.4,0.86,,,,,,330.0,460.0,600.0,1080.0,10.0,5.0,2.0,18.0,7.0,20241224_11,中型,1010.0,1.0,915.0,1000.0,M60,,,0.0,15.4,94.6,296,0.368,0.338,1565,0.406,930,8.1,8.1,0.0,20.2,1.465,12,0.83,77.04367816091953,91.0,8.47978937535848,73.12,80.38709677419357,96.852,2.9396,,6.7,6.61,438.6133333333333,19.3,348.4266666666666,6.0,0.0,0,-0.41,71.82380952380952,502.7666666666666,,,,,,,2024-12-24,M60-10
20241224155517,2024-12-24 15:55:17,42,M60-17,643,798,105,75,262,24,0,0,1.44,0.0,0.0,0.0,1908.44,10.0,1.35,-1.38,0.76,,,,,,330.0,460.0,600.0,1080.0,12.0,3.0,2.0,18.0,10.5,20241224_42,中型,,0.0,1600.0,1645.0,M60,,,0.0,16.5,91.4,286,0.286,0.262,1546,0.416,903,8.4,8.4,0.0,18.9,1.404,12,0.81,69.13493975903614,81.2,6.367981536703189,67.94,67.4,83.21,2.9396,,6.7,6.61,438.6133333333333,19.3,348.4266666666666,10.0,4.0,1,3.56,,,,,,,,,2024-12-24,M60-17
20241224160011,2024-12-24 16:00:11,43,M60-17,637,787,107,67,260,23,0,0,1.41,0.0,0.0,0.0,1882.41,11.0,0.0,-2.0,0.64,,,,,,330.0,460.0,600.0,1080.0,12.0,3.0,2.0,18.0,10.5,20241224_43,中型,,0.0,1600.0,1645.0,M60,,,0.0,16.5,91.4,283,0.258,0.237,1531,0.416,894,8.1,8.1,0.0,18.6,1.403,12,0.8,73.4289156626506,87.4,7.370921868101594,70.86,75.12758620689655,93.909,2.9396,,6.7,6.61,438.6133333333333,19.3,348.4266666666666,11.0,1.0,1,7.0,,,,,,,,,2024-12-24,M60-17
20241225091833,2024-12-25 09:18:33,7,M60-10,629,797,109,86,266,22,0,0,1.21,0.0,0.0,0.0,1910.21,8.0,0.0,-1.72,0.63,,,,,,330.0,460.0,600.0,1080.0,11.0,3.0,2.0,18.0,0.0,20241225_7,中型,1010.0,2.0,920.0,1000.0,M60,,,0.0,18.0,90.0,288,0.323,0.299,1535,0.41,906,7.6,7.6,0.0,19.6,1.44,12,0.81,77.98888888888888,95.1,9.018403680157126,70.42,82.09642857142858,101.354,2.9396,,6.7,6.61,438.6133333333333,19.3,348.4266666666666,8.0,-3.0,1,-4.86,67.61428571428571,473.3,,,,,,,2024-12-25,M60-10
20241225092356,2024-12-25 09:23:56,8,M60-10,619,798,107,89,262,21,0,0,1.22,0.0,0.0,0.0,1897.22,7.5,0.0,-2.83,0.76,,,,,,330.0,460.0,600.0,1080.0,11.0,3.0,2.0,18.0,0.0,20241225_8,中型,1010.0,2.0,920.0,1000.0,M60,,,0.0,18.0,90.0,283,0.34,0.314,1524,0.406,905,7.4,7.4,0.0,19.6,1.462,12,0.81,78.70235294117646,91.0,8.450589627469974,75.2,82.02413793103449,101.264,2.9396,,6.7,6.61,438.6133333333333,19.3,348.4266666666666,7.5,-0.5,1,-4.29,67.61428571428571,473.3,,,,,,,2024-12-25,M60-10
20241225153305,2024-12-25 15:33:05,41,M60-17,632,800,107,86,264,23,0,0,1.45,0.0,0.0,0.0,1913.45,8.0,0.0,-1.25,1.01,,,,,,330.0,460.0,600.0,1080.0,10.0,3.0,2.0,18.0,0.0,20241225_41,中型,1625.0,3.0,1535.0,1615.0,M60,,,0.0,18.3,90.9,287,0.326,0.3,1539,0.411,907,8.0,8.0,0.0,19.5,1.435,12,0.81,75.40487804878049,88.4,7.909347702730541,71.7,77.28620689655172,95.415,2.9396,,6.7,6.61,438.6133333333333,19.3,348.4266666666666,8.0,0.5,1,-4.86,57.239393939393935,949.2199494949492,,,,,,,2024-12-25,M60-17
20241225153801,2024-12-25 15:38:01,42,M60-17,630,799,111,90,260,24,0,0,1.45,0.0,0.0,0.0,1915.45,7.5,1.12,-1.1,0.88,,,,,,330.0,460.0,600.0,1080.0,10.0,3.0,2.0,18.0,0.0,20241225_42,中型,1625.0,3.0,1535.0,1615.0,M60,,,0.0,18.3,90.9,284,0.346,0.317,1540,0.409,910,8.5,8.5,0.0,19.5,1.444,12,0.81,72.64197530864199,91.3,8.94959636578664,67.28,73.27499999999999,90.463,2.9396,,6.7,6.61,438.6133333333333,19.3,348.4266666666666,7.5,-0.5,1,-3.29,57.239393939393935,949.2199494949492,,,,,,,2024-12-25,M60-17
20241226092012,2024-12-26 09:20:12,9,M60-10,645,820,119,88,268,23,0,0,1.27,0.0,0.0,0.0,1964.27,8.0,1.15,-1.83,0.99,,,,,,330.0,460.0,600.0,1080.0,9.0,5.0,2.0,18.0,0.0,20241226_9,中型,1015.0,3.0,925.0,1005.0,M60,,,0.0,19.1,83.6,291,0.328,0.302,1584,0.407,939,7.9,7.9,0.0,19.3,1.456,12,0.83,77.23956043956044,95.2,10.510077624590528,73.0,85.8125,103.389,2.9396,,6.7,6.61,438.6133333333333,19.3,348.4266666666666,8.0,0.5,1,-2.86,74.54285714285713,521.8,,,,,,,2024-12-26,M60-10
20241226092552,2024-12-26 09:25:52,10,M60-10,626,809,121,95,264,23,0,0,1.25,0.0,0.0,0.0,1939.25,6.5,0.0,-2.03,0.87,,,,,,330.0,460.0,600.0,1080.0,9.0,5.0,2.0,18.0,0.0,20241226_10,中型,1015.0,3.0,925.0,1005.0,M60,,,0.0,19.1,83.6,287,0.36,0.331,1556,0.402,930,8.0,8.0,0.0,19.7,1.486,12,0.82,77.51234567901236,93.5,9.602666588448288,69.42,81.97857142857143,99.974,2.9396,,6.7,6.61,438.6133333333333,19.3,348.4266666666666,6.5,-1.5,1,-3.69,74.54285714285713,521.8,,,,,,,2024-12-26,M60-10
20241226155139,2024-12-26 15:51:39,36,M60-24,622,800,108,92,215,23,0,45,1.65,0.0,0.0,0.0,1906.65,7.0,1.1,-2.05,1.01,,,,,,330.0,460.0,600.0,1080.0,9.0,3.0,2.0,18.0,0.0,20241226_36,中型,1645.0,2.0,1555.0,1635.0,M60,,,0.0,19.0,79.4,283,0.428,0.325,1530,0.407,908,24.0,8.1,15.9,19.7,1.46,12,0.81,70.29634146341465,87.4,7.757914057112845,66.76,68.53448275862068,84.61,2.9396,,6.7,6.61,438.6133333333333,19.3,348.4266666666666,7.0,0.5,1,-5.07,63.34020618556701,1029.278350515464,,,,,,,2024-12-26,M60-24
20241226155623,2024-12-26 15:56:23,37,M60-24,625,800,111,90,215,23,0,45,1.64,0.0,0.0,0.0,1910.64,7.5,1.12,-1.88,1.01,,,,,,330.0,460.0,600.0,1080.0,9.0,3.0,2.0,18.0,0.0,20241226_37,中型,1645.0,2.0,1555.0,1635.0,M60,,,0.0,19.0,79.4,283,0.419,0.318,1536,0.407,911,24.0,8.1,15.9,19.5,1.458,12,0.81,72.62771084337349,90.5,8.62729366398184,68.97999999999999,73.37586206896552,90.587,2.9396,,6.7,6.61,438.6133333333333,19.3,348.4266666666666,7.5,0.5,1,-3.29,63.34020618556701,1029.278350515464,,,,,,,2024-12-26,M60-24
20241227101132,2024-12-27 10:11:32,14,M60-17,651,820,119,88,268,26,0,0,1.49,0.0,0.0,0.0,1973.49,8.0,1.15,-0.91,0.99,,,,,,330.0,480.0,600.0,1080.0,8.0,3.0,2.0,18.0,0.0,20241227_14,中型,1058.0,2.0,1015.0,1050.0,M60,,,0.0,17.3,77.9,294,0.328,0.299,1590,0.409,939,8.8,8.8,0.0,19.4,1.442,12,0.83,73.92592592592592,88.5,7.434600087674443,70.16,74.6857142857143,89.983,2.9396,,6.7,6.61,438.6133333333333,19.3,348.4266666666666,8.0,0.5,1,-2.86,76.17619047619048,533.2333333333333,,,,,,,2024-12-27,M60-17
20241227101622,2024-12-27 10:16:22,15,M60-17,634,811,119,90,266,23,0,0,1.47,0.0,0.0,0.0,1944.47,7.5,1.12,-1.71,1.12,,,,,,330.0,480.0,600.0,1080.0,8.0,3.0,2.0,18.0,0.0,20241227_15,中型,1058.0,2.0,1015.0,1050.0,M60,,,0.0,17.3,77.9,289,0.338,0.311,1564,0.405,930,8.0,8.0,0.0,19.5,1.467,12,0.82,72.89638554216867,88.7,7.15695711377857,69.38000000000001,72.79310344827586,88.772,2.9396,,6.7,6.61,438.6133333333333,19.3,348.4266666666666,7.5,-0.5,1,-3.29,76.17619047619048,533.2333333333333,,,,,,,2024-12-27,M60-17
20241230092732,2024-12-30 09:27:32,12,M60-10,620,801,115,97,263,23,0,0,1.21,0.0,0.0,0.0,1920.21,6.0,0.0,-1.43,1.14,,,,,,330.0,480.0,600.0,1080.0,12.0,3.0,2.0,18.0,0.0,20241230_12,中型,1025.0,1.0,930.0,1015.0,M60,,,0.0,18.5,70.1,286,0.369,0.339,1536,0.404,916,8.0,8.0,0.0,20.0,1.477,12,0.81,76.55581395348838,90.1,8.048524415550483,70.73999999999998,80.10333333333334,98.893,2.9396,,6.7,6.61,438.6133333333333,19.3,348.4266666666666,6.0,-1.5,1,-3.41,76.3690476190476,534.5833333333333,,,,,,,2024-12-30,M60-10
20241230093305,2024-12-30 09:33:05,13,M60-10,606,802,110,100,264,22,0,0,1.23,0.0,0.0,0.0,1905.23,5.5,0.0,-3.19,1.26,,,,,,330.0,480.0,600.0,1080.0,12.0,3.0,2.0,18.0,0.0,20241230_13,中型,1025.0,1.0,930.0,1015.0,M60,,,0.0,18.5,70.1,286,0.379,0.35,1518,0.399,912,7.7,7.7,0.0,20.3,1.505,12,0.81,75.05238095238094,88.3,7.940155273018102,69.26,78.75,97.222,2.9396,,6.7,6.61,438.6133333333333,19.3,348.4266666666666,5.5,-0.5,1,-0.75,76.3690476190476,534.5833333333333,,,,,,,2024-12-30,M60-10
20241230155337,2024-12-30 15:53:37,41,M60-17,626,811,112,95,267,23,0,0,1.49,0.0,0.0,0.0,1935.49,6.5,0.0,-2.03,1.12,3.7,22.1,624.0,630.0,605.0,330.0,480.0,600.0,1080.0,15.0,8.0,2.0,18.0,0.0,20241230_41,中型,1700.0,2.0,1600.0,1650.0,M60,619.7,624.0,619.6666666666666,26.0,56.0,290,0.356,0.328,1549,0.404,923,7.9,7.9,0.0,19.9,1.474,12,0.82,76.75833333333333,88.8,7.927036441573341,73.97999999999999,80.26333333333332,97.882,2.9396,,6.7,6.61,438.6133333333333,19.3,348.4266666666666,6.5,1.0,1,-3.69,58.71562500000001,939.4500000000002,,,,,,,2024-12-30,M60-17
20241230160126,2024-12-30 16:01:26,42,M60-17,621,812,111,95,266,25,0,0,1.47,0.0,0.0,0.0,1931.47,6.5,0.0,-2.82,1.25,,,,,,330.0,480.0,600.0,1080.0,15.0,8.0,2.0,18.0,0.0,20241230_42,中型,1700.0,2.0,1600.0,1650.0,M60,,,0.0,17.7,78.4,291,0.357,0.326,1544,0.402,923,8.6,8.6,0.0,20.0,1.486,12,0.82,76.47560975609757,91.2,8.439549187122262,70.16,80.82758620689656,98.57,2.9396,,6.7,6.61,438.6133333333333,19.3,348.4266666666666,6.5,0.0,0,-3.69,58.71562500000001,939.4500000000002,,,,,,,2024-12-30,M60-17
20241231103609,2024-12-31 10:36:09,11,M60-17,634,813,112,86,267,20,0,0,1.49,0.0,0.0,0.0,1933.49,8.0,0.0,-2.16,1.37,,,,,,330.0,480.0,600.0,1080.0,9.0,3.0,2.0,18.0,0.0,20241231_11,中型,1030.0,4.0,1040.0,1020.0,M60,,,0.0,17.0,66.7,287,0.322,0.3,1559,0.407,925,7.0,7.0,0.0,19.3,1.459,12,0.82,75.7641975308642,89.0,7.848870464335606,74.26,78.22142857142856,95.392,2.9396,,6.7,6.61,438.6133333333333,19.3,348.4266666666666,8.0,1.5,1,-4.86,66.28333333333333,463.98333333333335,,,,,,,2024-12-31,M60-17
20241231104209,2024-12-31 10:42:09,12,M60-17,648,821,112,93,271,26,0,0,1.45,0.0,0.0,0.0,1972.45,7.0,0.0,-0.46,1.11,,,,,,330.0,480.0,600.0,1080.0,9.0,3.0,2.0,18.0,0.0,20241231_12,中型,1030.0,4.0,1040.0,1020.0,M60,,,0.0,17.0,66.7,297,0.343,0.313,1581,0.41,933,8.8,8.8,0.0,19.8,1.44,12,0.83,81.71854838709676,96.4,8.74371079908189,72.84,84.29772727272729,101.564,2.9396,,6.7,6.61,438.6133333333333,19.3,348.4266666666666,7.0,-1.0,1,-4.07,66.28333333333333,463.98333333333335,,,,,,,2024-12-31,M60-17
20241231160204,2024-12-31 16:02:04,35,M60-24,631,813,111,98,221,25,0,48,1.67,0.0,0.0,0.0,1948.67,6.0,0.0,-0.79,1.37,,,,,,290.0,340.0,530.0,980.0,10.0,3.0,2.0,13.0,0.0,20241231_35,中型,1650.0,4.0,1605.0,1640.0,M60,,,0.0,17.2,65.8,294,0.443,0.333,1555,0.406,924,24.8,8.5,16.3,20.1,1.464,12,0.82,79.57951807228918,93.2,9.08220501643278,72.53999999999999,83.68620689655172,102.056,2.9396,,6.7,6.61,438.6133333333333,19.3,348.4266666666666,6.0,-1.0,1,-2.41,59.60309278350515,963.5833333333331,,,,,,,2024-12-31,M60-24
20241231160800,2024-12-31 16:08:00,36,M60-24,641,832,116,101,224,24,0,49,1.7,0.0,0.0,0.0,1988.7,6.0,0.0,-1.69,1.22,,,,,,290.0,340.0,530.0,980.0,10.0,3.0,2.0,13.0,0.0,20241231_36,中型,1650.0,4.0,1605.0,1640.0,M60,,,0.0,17.2,65.8,297,0.451,0.34,1589,0.403,948,24.6,8.1,16.5,20.0,1.479,12,0.84,77.4,89.9,8.392490836397998,71.24,81.20344827586206,96.671,2.9396,,6.7,6.61,438.6133333333333,19.3,348.4266666666666,6.0,0.0,0,0.59,59.60309278350515,963.5833333333331,,,,,,,2024-12-31,M60-24
20250102130450,2025-01-02 13:04:50,22,M60-17,764,984,133,124,326,30,0,0,1.77,0.0,0.0,0.0,2362.77,5.5,0.0,-1.04,0.61,,,,,,270.0,320.0,530.0,900.0,16.0,2.0,2.0,10.0,7.0,20250102_22,中型,1445.0,4.0,1310.0,1345.0,M60,,,0.0,17.0,87.2,356,0.38,0.348,1881,0.406,1117,8.4,8.4,0.0,20.3,1.462,1,1.0,83.56067415730338,107.8,11.088202232958915,79.28,86.07096774193549,86.071,2.9396,,6.7,6.61,438.6133333333333,19.3,348.4266666666666,5.5,-0.5,1,23.25,61.53486238532111,1123.0112385321102,,,,,,,2025-01-02,M60-17
20250102130942,2025-01-02 13:09:42,23,M60-17,501,651,89,85,214,22,0,0,1.19,0.0,0.0,0.0,1563.19,5.0,1.19,-1.18,0.93,,,,,,270.0,320.0,530.0,900.0,16.0,2.0,2.0,10.0,7.0,20250102_23,中型,1445.0,4.0,1310.0,1345.0,M60,,,0.0,17.0,87.2,236,0.397,0.36,1241,0.404,740,9.3,9.3,0.0,20.6,1.477,1,0.66,69.69756097560975,80.2,6.2788645782994434,67.2,68.25172413793103,103.412,2.9396,,6.7,6.61,438.6133333333333,19.3,348.4266666666666,5.0,-0.5,1,-21.13,61.53486238532111,1123.0112385321102,,,,,,,2025-01-02,M60-17
20250102135607,2025-01-02 13:56:07,27,M60-17,761,984,137,127,325,29,0,0,1.77,0.0,0.0,0.0,2364.77,5.0,0.0,-1.04,0.61,,,,,,270.0,320.0,530.0,900.0,15.0,2.0,2.0,10.0,7.0,20250102_27,中型,1445.0,4.0,1400.0,1435.0,M60,,,0.0,17.0,87.2,354,0.391,0.359,1882,0.404,1121,8.2,8.2,0.0,20.4,1.473,1,1.0,83.94842105263159,112.4,12.101229717050243,77.16,84.36060606060606,84.361,2.9396,,6.7,6.61,438.6133333333333,19.3,348.4266666666666,5.0,0.0,0,20.87,61.53486238532111,1123.0112385321102,,,,,,,2025-01-02,M60-17
20250102140102,2025-01-02 14:01:02,28,M60-17,500,652,85,84,213,22,0,0,1.18,0.0,0.0,0.0,1557.18,5.0,0.0,-1.38,1.09,,,,,,270.0,320.0,530.0,900.0,15.0,2.0,2.0,10.0,7.0,20250102_28,中型,1445.0,4.0,1400.0,1435.0,M60,,,0.0,17.0,87.2,235,0.394,0.357,1237,0.404,737,9.4,9.4,0.0,20.5,1.474,1,0.66,68.7458823529412,80.8,5.879206688004498,67.24,68.0,103.03,2.9396,,6.7,6.61,438.6133333333333,19.3,348.4266666666666,5.0,0.0,0,-22.13,61.53486238532111,1123.0112385321102,,,,,,,2025-01-02,M60-17
20250102161630,2025-01-02 16:16:30,45,M60-17,637,817,116,97,271,22,0,0,1.46,0.0,0.0,0.0,1961.46,6.5,0.0,-1.55,0.62,,,,,,290.0,340.0,530.0,980.0,12.0,4.0,2.0,13.0,7.0,20250102_45,中型,1600.0,3.0,1620.0,1705.0,M60,,,0.0,17.0,87.2,293,0.358,0.331,1570,0.406,933,7.5,7.5,0.0,19.9,1.465,1,0.83,75.13414634146342,93.0,8.872734606265327,70.43999999999998,74.45172413793105,89.701,2.9396,,6.7,6.61,438.6133333333333,19.3,348.4266666666666,6.5,1.5,1,-1.69,57.57156862745097,978.7166666666664,,,,,,,2025-01-02,M60-17
20250102162142,2025-01-02 16:21:42,46,M60-17,632,808,108,96,268,21,0,0,1.46,0.0,0.0,0.0,1934.46,6.5,1.05,-1.1,0.75,,,,,,290.0,340.0,530.0,980.0,12.0,4.0,2.0,13.0,7.0,20250102_46,中型,1600.0,3.0,1620.0,1705.0,M60,,,0.0,17.0,87.2,289,0.358,0.332,1548,0.408,916,7.3,7.3,0.0,19.9,1.449,1,0.82,71.83827160493829,88.5,6.85742938376993,67.89999999999999,71.21071428571429,86.842,2.9396,,6.7,6.61,438.6133333333333,19.3,348.4266666666666,6.5,0.0,0,-2.69,57.57156862745097,978.7166666666664,,,,,,,2025-01-02,M60-17
20250106141959,2025-01-06 14:19:59,24,M60-17,771,987,140,120,326,28,0,0,1.77,0.0,0.0,0.0,2373.77,6.0,0.0,-0.64,0.92,2.5,21.0,568.0,556.0,576.0,270.0,320.0,530.0,900.0,15.0,2.0,2.0,10.0,0.0,20250106_24,中型,1415.0,4.0,1425.0,1500.0,M60,566.7,568.0,566.6666666666666,22.0,48.0,354,0.368,0.339,1898,0.406,1127,7.9,7.9,0.0,20.0,1.462,1,1.0,84.56666666666666,106.7,10.33947537149997,79.76,86.55483870967741,86.555,2.9396,,6.7,6.61,511.97333333333336,19.8,372.28,6.0,-0.5,1,19.59,57.04285714285714,1069.5535714285716,,,,,,,2025-01-06,M60-17
20250106142549,2025-01-06 14:25:49,25,M60-17,527,673,87,82,221,20,0,0,1.22,0.0,0.0,0.0,1611.22,6.0,0.0,-0.19,1.2,,,,,,270.0,320.0,530.0,900.0,15.0,2.0,2.0,10.0,0.0,20250106_25,中型,1415.0,4.0,1425.0,1500.0,M60,,,0.0,16.1,70.4,241,0.371,0.34,1287,0.409,760,8.3,8.3,0.0,20.1,1.442,1,0.68,70.43452380952381,81.5,6.139402290738761,67.6,68.48666666666666,100.716,2.9396,,6.7,6.61,511.97333333333336,19.8,372.28,6.0,0.0,0,-18.41,57.04285714285714,1069.5535714285716,,,,,,,2025-01-06,M60-17
20250106151210,2025-01-06 15:12:10,30,M60-17,773,987,138,120,324,30,0,0,1.78,0.0,0.0,0.0,2373.78,6.0,0.0,-0.39,0.92,,,,,,270.0,320.0,530.0,900.0,19.0,2.0,2.0,10.0,0.0,20250106_30,中型,1600.0,1.0,1515.0,1550.0,M60,,,0.0,16.1,70.4,354,0.37,0.339,1898,0.407,1125,8.5,8.5,0.0,20.0,1.455,1,1.0,80.36585365853658,104.8,11.127730900905828,77.42,82.52413793103447,82.524,2.9396,,6.7,6.61,511.97333333333336,19.8,372.28,6.0,0.0,0,19.59,62.647058823529406,1065.0,,,,,,,2025-01-06,M60-17
20250106151652,2025-01-06 15:16:52,31,M60-17,512,664,87,80,217,20,0,0,1.19,0.0,0.0,0.0,1581.19,6.0,-1.23,-1.35,1.37,,,,,,270.0,320.0,530.0,900.0,19.0,2.0,2.0,10.0,0.0,20250106_31,中型,1600.0,1.0,1515.0,1550.0,M60,,,0.0,16.1,70.4,237,0.369,0.338,1263,0.405,751,8.4,8.4,0.0,20.1,1.467,1,0.67,69.58048780487805,81.5,6.167211470593659,65.24,69.59655172413794,103.875,2.9396,,6.7,6.61,511.97333333333336,19.8,372.28,6.0,0.0,0,-20.41,62.647058823529406,1065.0,,,,,,,2025-01-06,M60-17
20250106160910,2025-01-06 16:09:10,38,M60-17,681,869,120,100,287,25,0,0,1.56,0.0,0.0,0.0,2083.56,7.0,1.01,-1.16,0.93,,,,,,270.0,320.0,530.0,900.0,14.0,7.0,2.0,11.0,0.0,20250106_38,中型,1700.0,3.0,1610.0,1650.0,M60,,,0.0,16.1,70.4,312,0.348,0.321,1670,0.408,989,8.0,8.0,0.0,19.8,1.452,1,0.88,77.69069767441862,91.9,8.756388072224182,73.12,80.82000000000001,91.841,2.9396,,6.7,6.61,511.97333333333336,19.8,372.28,7.0,1.0,1,2.93,59.64166666666667,954.2666666666668,,,,,,,2025-01-06,M60-17
20250106161414,2025-01-06 16:14:14,39,M60-17,684,869,117,103,286,26,0,0,1.59,0.0,0.0,0.0,2086.59,6.5,0.98,-0.29,0.93,,,,,,270.0,320.0,530.0,900.0,14.0,7.0,2.0,11.0,0.0,20250106_39,中型,1700.0,3.0,1610.0,1650.0,M60,,,0.0,16.1,70.4,312,0.36,0.33,1670,0.41,986,8.3,8.3,0.0,19.9,1.442,1,0.88,74.92,92.7,8.43390248408832,71.78,76.08709677419357,86.463,2.9396,,6.7,6.61,511.97333333333336,19.8,372.28,6.5,-0.5,1,4.31,59.64166666666667,954.2666666666668,,,,,,,2025-01-06,M60-17
20250107080722,2025-01-07 08:07:22,2,M60-10,658,833,113,90,300,0,0,23,1.57,0.0,0.0,0.0,2018.57,8.0,1.12,-0.9,1.34,,,,,,290.0,340.0,530.0,980.0,18.0,6.0,2.0,13.0,0.0,20250107_2,中型,905.0,4.0,810.0,855.0,M60,,,0.0,15.1,73.1,323,0.3,0.279,1604,0.41,946,7.1,0.0,7.1,20.5,1.438,1,0.84,85.46521739130434,102.8,14.409511010490144,82.4,95.94545454545454,114.221,2.9396,,7.17,6.53,511.97333333333336,19.8,372.28,8.0,1.5,1,-0.86,,,,,,,,,2025-01-07,M60-10
20250107081156,2025-01-07 08:11:56,3,M60-10,640,811,108,92,294,0,0,23,1.5,0.0,0.0,0.0,1969.5,7.0,0.0,-0.31,1.12,,,,,,290.0,340.0,530.0,980.0,18.0,6.0,2.0,13.0,0.0,20250107_3,中型,905.0,4.0,810.0,855.0,M60,,,0.0,15.1,73.1,317,0.313,0.29,1559,0.411,919,7.3,0.0,7.3,20.8,1.436,1,0.82,82.43409090909091,99.5,11.650340283399805,82.74000000000001,90.68709677419352,110.594,2.9396,,7.17,6.53,511.97333333333336,19.8,372.28,7.0,-1.0,1,-5.07,,,,,,,,,2025-01-07,M60-10
20250107142533,2025-01-07 14:25:33,25,M60-24,786,984,136,106,300,0,0,88,2.43,0.0,0.0,0.0,2402.43,8.0,0.95,-0.63,0.61,4.6,22.1,591.0,580.0,563.0,270.0,320.0,530.0,900.0,13.0,2.0,2.0,10.0,0.0,20250107_25,中型,1555.0,3.0,1430.0,1500.0,M60,578.0,591.0,578.0,22.0,44.0,388,0.353,0.273,1906,0.412,1120,22.7,0.0,22.7,20.6,1.425,1,1.0,82.31363636363636,111.9,15.828794115171751,80.32000000000001,92.70322580645164,92.703,2.9396,,7.17,6.53,511.97333333333336,19.8,372.28,8.0,1.0,1,15.14,62.42254901960784,1066.3852124183004,,,,,,,2025-01-07,M60-24
20250107142954,2025-01-07 14:29:54,26,M60-24,534,672,86,73,206,0,0,58,1.66,0.0,0.0,0.0,1630.66,8.0,1.39,-0.74,1.05,,,,,,270.0,320.0,530.0,900.0,13.0,2.0,2.0,10.0,0.0,20250107_26,中型,1555.0,3.0,1430.0,1500.0,M60,,,0.0,16.3,67.2,264,0.354,0.277,1292,0.413,758,22.0,0.0,22.0,20.7,1.419,1,0.68,70.8716049382716,84.2,6.640155333745734,67.64,73.68571428571428,108.361,2.9396,,7.17,6.53,511.97333333333336,19.8,372.28,8.0,0.0,0,-17.86,62.42254901960784,1066.3852124183004,,,,,,,2025-01-07,M60-24
20250107151214,2025-01-07 15:12:14,29,M60-24,784,986,136,107,302,0,0,88,2.45,0.0,0.0,0.0,2405.45,8.0,1.9,-0.89,0.82,,,,,,270.0,320.0,530.0,900.0,14.0,2.0,2.0,10.0,0.0,20250107_29,中型,1555.0,3.0,1505.0,1545.0,M60,,,0.0,16.3,67.2,390,0.354,0.274,1906,0.411,1122,22.6,0.0,22.6,20.7,1.431,1,1.0,85.71521739130435,113.1,17.523914931257753,80.7,100.81515151515153,100.815,2.9396,,7.17,6.53,511.97333333333336,19.8,372.28,8.0,0.0,0,16.14,62.42254901960784,1066.3852124183004,,,,,,,2025-01-07,M60-24
20250107151743,2025-01-07 15:17:43,30,M60-24,517,654,89,70,199,0,0,56,1.61,0.0,0.0,0.0,1586.61,8.0,1.45,-0.96,1.4,,,,,,270.0,320.0,530.0,900.0,14.0,2.0,2.0,10.0,0.0,20250107_30,中型,1555.0,3.0,1505.0,1545.0,M60,,,0.0,16.3,67.2,255,0.352,0.275,1260,0.41,743,22.0,0.0,22.0,20.5,1.437,1,0.66,72.39111111111112,86.2,7.821645812095848,68.63999999999999,78.24838709677418,118.558,2.9396,,7.17,6.53,511.97333333333336,19.8,372.28,8.0,0.0,0,-20.86,62.42254901960784,1066.3852124183004,,,,,,,2025-01-07,M60-24
20250107155934,2025-01-07 15:59:34,36,M60-24,648,818,110,88,250,0,0,72,2.04,0.0,0.0,0.0,1988.04,8.0,1.15,-1.37,0.74,,,,,,270.0,320.0,530.0,900.0,15.0,4.0,2.0,11.0,0.0,20250107_36,中型,1655.0,1.0,1605.0,1645.0,M60,,,0.0,16.3,67.2,322,0.352,0.273,1576,0.411,928,22.4,0.0,22.4,20.6,1.432,1,0.83,76.10537634408603,92.9,11.260076639776212,75.75999999999999,82.959375,99.951,2.9396,,7.17,6.53,511.97333333333336,19.8,372.28,8.0,0.0,0,-2.86,62.603125000000006,1006.8669270833334,,,,,,,2025-01-07,M60-24
20250107160359,2025-01-07 16:03:59,37,M60-24,647,818,109,88,250,0,0,73,2.02,0.0,0.0,0.0,1987.02,8.0,1.15,-1.52,0.74,,,,,,270.0,320.0,530.0,900.0,15.0,4.0,2.0,11.0,0.0,20250107_37,中型,1655.0,1.0,1605.0,1645.0,M60,,,0.0,16.3,67.2,323,0.352,0.272,1574,0.411,927,22.6,0.0,22.6,20.7,1.433,1,0.83,75.13048780487803,97.9,11.884224930598998,74.42,83.72068965517241,100.868,2.9396,,7.17,6.53,511.97333333333336,19.8,372.28,8.0,0.0,0,-2.86,62.603125000000006,1006.8669270833334,,,,,,,2025-01-07,M60-24
20250108075217,2025-01-08 07:52:17,2,M60-10,641,822,110,98,298,0,0,25,1.53,0.0,0.0,0.0,1995.53,6.5,1.03,-0.93,1.23,,,,,,290.0,340.0,530.0,980.0,16.0,4.0,2.0,13.0,0.0,20250108_2,中型,850.0,4.0,755.0,840.0,M60,,,0.0,16.4,68.0,323,0.329,0.303,1573,0.408,932,7.7,0.0,7.7,21.1,1.454,1,0.83,79.55287356321841,103.6,11.496294646241855,77.34,86.0806451612903,103.712,2.9396,,7.17,6.53,505.09333333333336,19.1,338.38666666666666,6.5,-1.5,1,-0.69,,,,,,,,,2025-01-08,M60-10
20250108075656,2025-01-08 07:56:56,3,M60-10,633,812,115,97,293,0,0,23,1.5,0.0,0.0,0.0,1974.5,6.5,2.11,-0.94,1.25,,,,,,290.0,340.0,530.0,980.0,16.0,4.0,2.0,13.0,0.0,20250108_3,中型,850.0,4.0,755.0,840.0,M60,,,0.0,16.4,68.0,316,0.331,0.307,1560,0.406,927,7.3,0.0,7.3,20.9,1.464,1,0.82,82.99550561797753,101.5,11.094577176345142,79.55999999999999,92.64193548387097,112.978,2.9396,,7.17,6.53,505.09333333333336,19.1,338.38666666666666,6.5,0.0,0,-1.69,,,,,,,,,2025-01-08,M60-10
20250108141857,2025-01-08 14:18:57,23,M60-17,785,985,140,114,361,0,0,29,2.13,0.0,0.0,0.0,2416.13,7.0,0.88,0.26,0.72,,,,,,270.0,320.0,530.0,900.0,12.0,2.0,2.0,10.0,0.0,20250108_23,中型,1555.0,3.0,1430.0,1500.0,M60,,,0.0,16.9,72.1,390,0.316,0.292,1910,0.411,1125,7.4,0.0,7.4,20.9,1.433,1,1.0,81.64999999999999,109.3,15.030613070274036,80.58,93.10344827586208,93.103,2.9396,,7.17,6.53,505.09333333333336,19.1,338.38666666666666,7.0,0.5,1,16.93,63.36274509803923,1082.4468954248366,,,,,,,2025-01-08,M60-17
20250108142318,2025-01-08 14:23:18,24,M60-17,519,653,85,75,237,0,0,19,1.42,0.0,0.0,0.0,1589.42,7.0,1.35,0.39,1.24,,,,,,270.0,320.0,530.0,900.0,12.0,2.0,2.0,10.0,0.0,20250108_24,中型,1555.0,3.0,1430.0,1500.0,M60,,,0.0,16.9,72.1,256,0.316,0.293,1257,0.413,738,7.4,0.0,7.4,20.8,1.422,1,0.66,72.89042553191489,84.3,7.198065182541352,68.17999999999999,76.70000000000002,116.212,2.9396,,7.17,6.53,505.09333333333336,19.1,338.38666666666666,7.0,0.0,0,-22.07,63.36274509803923,1082.4468954248366,,,,,,,2025-01-08,M60-17
20250108151127,2025-01-08 15:11:27,31,M60-17,782,987,136,114,360,0,0,29,2.13,0.0,0.0,0.0,2410.13,7.0,0.88,-0.13,0.92,,,,,,270.0,320.0,530.0,900.0,12.0,2.0,2.0,10.0,0.0,20250108_31,中型,1555.0,3.0,1515.0,1545.0,M60,,,0.0,16.9,72.1,389,0.317,0.293,1905,0.41,1123,7.5,0.0,7.5,20.9,1.436,1,1.0,87.57613636363637,111.8,18.495521536050177,80.94,102.99677419354838,102.997,2.9396,,7.17,6.53,505.09333333333336,19.1,338.38666666666666,7.0,0.0,0,16.93,63.36274509803923,1082.4468954248366,,,,,,,2025-01-08,M60-17
20250108151544,2025-01-08 15:15:44,32,M60-17,506,646,84,78,233,0,0,19,1.38,0.0,0.0,0.0,1567.38,6.0,0.0,0.2,1.57,,,,,,270.0,320.0,530.0,900.0,12.0,2.0,2.0,10.0,0.0,20250108_32,中型,1555.0,3.0,1515.0,1545.0,M60,,,0.0,16.9,72.1,252,0.335,0.31,1236,0.409,730,7.5,0.0,7.5,21.1,1.443,1,0.65,70.62439024390244,81.3,7.272795298746265,65.88,75.92068965517241,116.801,2.9396,,7.17,6.53,505.09333333333336,19.1,338.38666666666666,6.0,-1.0,1,-22.41,63.36274509803923,1082.4468954248366,,,,,,,2025-01-08,M60-17
20250108160405,2025-01-08 16:04:05,39,M60-17,783,997,139,123,331,29,0,0,1.8,0.0,0.0,0.0,2403.8,6.0,0.82,0.0,0.91,,,,,,,,,,,,,,0.0,20250108_39,,,,,,M60,,,0.0,16.9,72.1,360,0.372,0.342,1919,0.408,1136,8.1,8.1,0.0,20.1,1.451,1,1.01,79.05731707317074,102.2,11.180449296000596,74.72,78.81724137931036,78.037,2.9396,,7.17,6.53,505.09333333333336,19.1,338.38666666666666,6.0,0.0,0,22.59,,,,,,,,,2025-01-08,M60-17
20250109075359,2025-01-09 07:53:59,2,M60-10,646,822,110,98,270,28,0,0,1.26,0.0,0.0,0.0,1975.26,6.5,1.03,-0.15,1.23,,,,,,290.0,340.0,530.0,980.0,15.0,6.0,2.0,13.0,0.0,20250109_2,中型,850.0,4.0,755.0,840.0,M60,,,0.0,16.6,72.3,298,0.363,0.329,1578,0.409,932,9.4,9.4,0.0,20.1,1.443,1,0.83,80.73295454545455,97.0,8.695554266286532,76.82,82.01612903225808,98.815,2.9396,,7.17,6.53,505.09333333333336,19.1,338.38666666666666,6.5,0.5,1,-0.69,,,,,,,,,2025-01-09,M60-10
20250109075905,2025-01-09 07:59:05,3,M60-10,639,812,114,99,267,25,0,0,1.25,0.0,0.0,0.0,1957.25,6.0,1.02,0.47,1.25,,,,,,290.0,340.0,530.0,980.0,15.0,6.0,2.0,13.0,0.0,20250109_3,中型,850.0,4.0,755.0,840.0,M60,,,0.0,16.6,72.3,292,0.371,0.339,1565,0.408,926,8.6,8.6,0.0,20.0,1.449,1,0.82,80.58085106382978,97.0,9.349459838712091,72.44000000000001,84.20606060606062,102.69,2.9396,,7.17,6.53,505.09333333333336,19.1,338.38666666666666,6.0,-0.5,1,-1.41,,,,,,,,,2025-01-09,M60-10
20250109142254,2025-01-09 14:22:54,26,M60-17,781,987,135,117,325,25,0,0,1.76,0.0,0.0,0.0,2371.76,6.5,0.86,0.13,0.92,,,,,,270.0,320.0,530.0,900.0,16.0,4.0,2.0,10.0,0.0,20250109_26,中型,1610.0,3.0,1425.0,1500.0,M60,,,0.0,15.7,68.8,350,0.36,0.334,1903,0.41,1122,7.1,7.1,0.0,19.7,1.437,1,1.0,85.43604651162791,109.4,11.51937612157858,77.92,91.20333333333336,91.203,2.9396,,7.17,6.53,505.09333333333336,19.1,338.38666666666666,6.5,0.5,1,18.31,62.94653465346535,1059.6,,,,,,,2025-01-09,M60-17
20250109142824,2025-01-09 14:28:24,27,M60-17,510,646,83,78,210,19,0,0,1.15,0.0,0.0,0.0,1547.15,6.0,0.0,0.99,1.57,,,,,,270.0,320.0,530.0,900.0,16.0,4.0,2.0,10.0,0.0,20250109_27,中型,1610.0,3.0,1425.0,1500.0,M60,,,0.0,15.7,68.8,229,0.371,0.341,1239,0.412,729,8.3,8.3,0.0,19.9,1.429,1,0.65,69.41495327102804,78.9,5.124246992564571,68.08,68.19736842105263,104.919,2.9396,,7.17,6.53,505.09333333333336,19.1,338.38666666666666,6.0,-0.5,1,-22.41,62.94653465346535,1059.6,,,,,,,2025-01-09,M60-17
20250109152309,2025-01-09 15:23:09,35,M60-17,782,987,139,115,325,27,0,0,1.76,0.0,0.0,0.0,2376.76,6.5,-0.86,0.26,0.92,,,,,,270.0,320.0,530.0,900.0,16.0,4.0,2.0,10.0,0.0,20250109_35,中型,1610.0,3.0,1525.0,1600.0,M60,,,0.0,15.7,68.8,352,0.354,0.327,1908,0.41,1126,7.7,7.7,0.0,19.7,1.44,1,1.0,76.86543209876544,99.2,9.7474043457711,73.2,77.38571428571427,77.386,2.9396,,7.17,6.53,505.09333333333336,19.1,338.38666666666666,6.5,0.5,1,16.31,62.94653465346535,1059.6,,,,,,,2025-01-09,M60-17
20250109152744,2025-01-09 15:27:44,36,M60-17,496,635,83,74,209,19,0,0,1.14,0.0,0.0,0.0,1517.14,6.5,-1.33,-0.4,1.44,,,,,,270.0,320.0,530.0,900.0,16.0,4.0,2.0,10.0,0.0,20250109_36,中型,1610.0,3.0,1525.0,1600.0,M60,,,0.0,15.7,68.8,228,0.354,0.325,1214,0.409,718,8.3,8.3,0.0,19.9,1.448,1,0.64,68.06829268292682,77.4,5.666393829966985,66.28,69.15862068965518,108.06,2.9396,,7.17,6.53,505.09333333333336,19.1,338.38666666666666,6.5,0.0,0,-24.69,62.94653465346535,1059.6,,,,,,,2025-01-09,M60-17
20250109161352,2025-01-09 16:13:52,42,M60-17,704,890,122,105,294,25,0,0,1.62,0.0,0.0,0.0,2141.62,6.5,0.0,0.28,1.14,,,,,,270.0,320.0,530.0,980.0,12.0,5.0,2.0,11.0,0.0,20250109_42,中型,1705.0,1.0,1615.0,1655.0,M60,,,0.0,15.7,68.8,319,0.357,0.329,1716,0.41,1012,7.8,7.8,0.0,19.8,1.438,1,0.9,79.18837209302326,97.4,10.053848257845315,73.25999999999999,83.17666666666666,92.419,2.9396,,7.17,6.53,505.09333333333336,19.1,338.38666666666666,6.5,0.0,0,6.31,63.84947368421054,1016.2707894736844,,,,,,,2025-01-09,M60-17
20250109161851,2025-01-09 16:18:51,43,M60-17,701,889,120,107,293,25,0,0,1.6,0.0,0.0,0.0,2136.6,6.0,-0.93,0.29,1.02,,,,,,270.0,320.0,530.0,980.0,12.0,5.0,2.0,11.0,0.0,20250109_43,中型,1705.0,1.0,1615.0,1655.0,M60,,,0.0,15.7,68.8,318,0.365,0.336,1710,0.41,1009,7.9,7.9,0.0,19.9,1.439,1,0.9,75.70105263157895,94.5,8.561634063619817,73.22,74.17878787878789,82.421,2.9396,,7.17,6.53,505.09333333333336,19.1,338.38666666666666,6.0,-0.5,1,6.59,63.84947368421054,1016.2707894736844,,,,,,,2025-01-09,M60-17
20250110075408,2025-01-10 07:54:08,2,M60-10,642,822,111,104,271,23,0,0,1.27,0.0,0.0,0.0,1974.27,5.5,0.97,0.16,1.23,,,,,,290.0,340.0,530.0,980.0,11.0,6.0,2.0,13.0,0.0,20250110_2,中型,850.0,4.0,755.0,840.0,M60,,,0.0,13.2,61.9,294,0.384,0.354,1575,0.408,933,7.8,7.8,0.0,20.2,1.453,1,0.83,78.88214285714287,93.3,7.74669147065356,74.44,78.53333333333335,94.618,2.9396,,7.17,6.53,505.09333333333336,19.1,338.38666666666666,5.5,-0.5,1,3.25,,,,,,,,,2025-01-10,M60-10
20250110075904,2025-01-10 07:59:04,3,M60-10,634,812,111,102,267,22,0,0,1.25,0.0,0.0,0.0,1949.25,5.5,0.99,0.16,1.25,,,,,,290.0,340.0,530.0,980.0,11.0,6.0,2.0,13.0,0.0,20250110_3,中型,850.0,4.0,755.0,840.0,M60,,,0.0,13.2,61.9,289,0.382,0.353,1557,0.407,923,7.6,7.6,0.0,20.1,1.456,1,0.82,79.28571428571429,93.9,8.991214532837608,73.79999999999998,82.37666666666668,100.459,2.9396,,7.17,6.53,505.09333333333336,19.1,338.38666666666666,5.5,0.0,0,1.25,,,,,,,,,2025-01-10,M60-10
