Repository: Vincent626/concrete-strength-analysis

# 🎯 S60 & M60 混凝土強度預測模型訓練成果報告

> **更新日期**: 2026-02-04  
> **專案目標**: 建立 S60/M60 混凝土 28 天抗壓強度預測模型

---

## 📋 摘要

本專案針對 S60（小型）與 M60（中型）離心混凝土管配比，建立機器學習預測模型。透過配料特徵分析，預測 28 天抗壓強度，並識別影響強度的關鍵因素。

### 主要成果

| 模型 | 樣本數 | R² | MAE (kgf/cm²) | 狀態 |
|:---|---:|---:|---:|:---|
| **S60** | 46 | **0.360** | 28 | ✅ 可用 |
| **M60** | 52 | **0.206** | 25 | ✅ 可用 |

---

## 📈 模型效能比較
> **說明**：S60 模型 R²=0.360，M60 模型 R²=0.206，兩者皆具有預測能力。S60 表現較佳，預測誤差約 28 kgf/cm²。

---

## 📊 強度分布比較
> **說明**：S60 與 M60 的強度分布相似，平均約 605 kgf/cm²，皆高於設計強度 510 kgf/cm²（紅色虛線）。

---

File: S60_M60_dataset_v9_shared.csv (part 27 of 138)
match_key,日期及時間,序,配比 ,耗用骨材1,耗用骨材2,耗用骨材3,耗用水,耗用泥料1,耗用泥料2,耗用泥料3,耗用泥料4,耗用藥劑1,耗用藥劑2,耗用藥劑3,耗用藥劑4,耗用小計,表面水骨材1,誤差%水,誤差%骨材1,誤差%骨材2,坍度(cm),混凝土溫度(℃),試體1強度(X1),試體2強度(X2),試體3強度(X3),加料轉速,慢速轉速,中速轉速,高速轉速,加料時間,慢速時間,中速時間,高速時間,總降水量,cp_key,類型,入池,蒸養池,離心開始,離心結束,母體,平均強度,強度_原始,強度_修正,環境溫度,環境濕度,膠結料總量,水灰比,水膠比,骨材總量,砂石比,粗骨材總量,水泥取代率,矽灰取代率,爐石取代率,漿體比例,粗細骨材比,月份,拌合米數,平均電流,最大電流,電流標準差,最終電流,穩定階段平均電流,單位體積穩定電流,砂_FM,砂_Mud,六分_FM,三分_FM,水泥砂漿_28天平均強度,水泥_流動性,水泥砂漿_7天平均強度,設定扣水率(%),扣水率_變動幅度,扣水率_是否變更,水量微調偏離度,蒸養實際平均溫度,蒸養實際總積溫,蒸養實際階段1溫度,蒸養實際階段2溫度,蒸養實際階段3溫度,實際離心平均轉速,實際離心平均電流,實際離心總能量,日期,配比
20250110142722,2025-01-10 14:27:22,26,M60-17,769,985,138,120,328,27,0,0,1.77,0.0,0.0,0.0,2368.77,6.0,0.0,-0.9,0.72,,,,,,270.0,320.0,530.0,900.0,13.0,2.0,2.0,10.0,0.0,20250110_26,中型,1600.0,1.0,1430.0,1505.0,M60,,,0.0,13.1,65.4,355,0.366,0.338,1892,0.406,1123,7.6,7.6,0.0,20.1,1.46,1,1.0,78.10246913580247,98.3,9.507878153919943,75.1,78.90357142857142,78.904,2.9396,,7.17,6.53,505.09333333333336,19.1,338.38666666666666,6.0,0.5,1,19.59,64.09019607843138,1089.5333333333333,,,,,,,2025-01-10,M60-17
20250110143153,2025-01-10 14:31:53,27,M60-17,496,637,82,78,209,19,0,0,1.13,0.0,0.0,0.0,1522.13,6.0,1.3,0.0,1.76,,,,,,270.0,320.0,530.0,900.0,13.0,2.0,2.0,10.0,0.0,20250110_27,中型,1600.0,1.0,1430.0,1505.0,M60,,,0.0,13.1,65.4,228,0.373,0.342,1215,0.408,719,8.3,8.3,0.0,20.1,1.45,1,0.64,69.18024691358025,78.6,5.880380011090793,65.5,67.99642857142858,106.244,2.9396,,7.17,6.53,505.09333333333336,19.1,338.38666666666666,6.0,0.0,0,-22.41,64.09019607843138,1089.5333333333333,,,,,,,2025-01-10,M60-17
20250110151608,2025-01-10 15:16:08,35,M60-17,778,988,135,120,328,26,0,0,1.78,0.0,0.0,0.0,2376.78,6.0,0.0,0.26,1.02,,,,,,270.0,320.0,530.0,900.0,15.0,2.0,2.0,10.0,0.0,20250110_35,中型,1600.0,1.0,1520.0,1550.0,M60,,,0.0,13.1,65.4,354,0.366,0.339,1901,0.409,1123,7.3,7.3,0.0,20.0,1.443,1,1.0,82.5095238095238,107.4,11.523646693064482,75.74000000000001,85.89666666666666,85.897,2.9396,,7.17,6.53,505.09333333333336,19.1,338.38666666666666,6.0,0.0,0,19.59,64.09019607843138,1089.5333333333333,,,,,,,2025-01-10,M60-17
20250110152054,2025-01-10 15:20:54,36,M60-17,498,636,82,78,209,20,0,0,1.13,0.0,0.0,0.0,1524.13,6.0,1.3,0.4,1.6,,,,,,270.0,320.0,530.0,900.0,15.0,2.0,2.0,10.0,0.0,20250110_36,中型,1600.0,1.0,1520.0,1550.0,M60,,,0.0,13.1,65.4,229,0.373,0.341,1216,0.41,718,8.7,8.7,0.0,20.2,1.442,1,0.64,68.21686746987953,80.4,5.9758312276999455,64.78,68.01034482758621,106.266,2.9396,,7.17,6.53,505.09333333333336,19.1,338.38666666666666,6.0,0.0,0,-22.41,64.09019607843138,1089.5333333333333,,,,,,,2025-01-10,M60-17
20250110160639,2025-01-10 16:06:39,42,M60-17,704,891,124,100,293,24,0,0,1.59,0.0,0.0,0.0,2137.59,7.5,1.01,-0.57,1.25,,,,,,270.0,320.0,530.0,980.0,14.0,3.0,2.0,12.0,0.0,20250110_42,中型,1655.0,3.0,1610.0,1645.0,M60,,,0.0,13.1,65.4,317,0.341,0.315,1719,0.41,1015,7.6,7.6,0.0,19.5,1.442,1,0.9,75.92380952380954,97.8,10.27976073289761,70.54,74.42333333333335,82.693,2.9396,,7.17,6.53,505.09333333333336,19.1,338.38666666666666,7.5,1.5,1,6.71,61.78333333333333,993.6819444444444,,,,,,,2025-01-10,M60-17
20250110161138,2025-01-10 16:11:38,43,M60-17,706,889,119,100,294,24,0,0,1.61,0.0,0.0,0.0,2133.61,7.5,1.01,-0.28,1.02,,,,,,270.0,320.0,530.0,980.0,14.0,3.0,2.0,12.0,0.0,20250110_43,中型,1655.0,3.0,1610.0,1645.0,M60,,,0.0,13.1,65.4,318,0.34,0.314,1714,0.412,1008,7.5,7.5,0.0,19.6,1.428,1,0.9,73.39999999999999,92.4,8.37903888777984,68.34,73.05172413793103,81.169,2.9396,,7.17,6.53,505.09333333333336,19.1,338.38666666666666,7.5,0.0,0,6.71,61.78333333333333,993.6819444444444,,,,,,,2025-01-10,M60-17
20250113075448,2025-01-13 07:54:48,2,M60-10,637,822,110,106,270,23,0,0,1.26,0.0,0.0,0.0,1969.26,5.0,0.0,-0.16,1.23,,,,,,290.0,340.0,530.0,980.0,13.0,6.0,2.0,13.0,0.0,20250113_2,中型,850.0,4.0,755.0,840.0,M60,,,0.0,13.4,61.4,293,0.393,0.362,1569,0.406,932,7.8,7.8,0.0,20.3,1.463,1,0.83,86.15894736842104,103.2,9.819416798384095,76.6,90.0878787878788,108.54,2.9396,,7.17,6.53,505.09333333333336,19.1,338.38666666666666,5.0,-2.5,1,-0.13,,,,,,,,,2025-01-13,M60-10
20250113080003,2025-01-13 08:00:03,3,M60-10,617,813,112,110,268,23,0,0,1.2,0.0,0.0,0.0,1944.2,4.0,0.0,-1.12,1.37,,,,,,290.0,340.0,530.0,980.0,13.0,6.0,2.0,13.0,0.0,20250113_3,中型,850.0,4.0,755.0,840.0,M60,,,0.0,13.4,61.4,291,0.41,0.378,1542,0.4,925,7.9,7.9,0.0,20.6,1.499,1,0.82,80.97311827956989,97.1,8.860449026036953,74.38000000000001,83.428125,101.742,2.9396,,7.17,6.53,505.09333333333336,19.1,338.38666666666666,4.0,-1.0,1,0.08,,,,,,,,,2025-01-13,M60-10
20250113142643,2025-01-13 14:26:43,33,M60-17,783,988,136,117,327,27,0,0,1.74,0.0,0.0,0.0,2379.74,6.5,0.86,0.38,1.02,4.2,20.2,582.0,551.0,573.0,270.0,320.0,530.0,900.0,15.0,3.0,2.0,10.0,0.0,20250113_33,中型,1610.0,3.0,1430.0,1505.0,M60,568.7,582.0,568.6666666666666,22.0,38.0,354,0.358,0.331,1907,0.411,1124,7.6,7.6,0.0,19.8,1.436,1,1.0,82.5547619047619,102.3,10.92188066791901,77.18,85.84333333333332,85.843,2.9396,,7.17,6.53,505.09333333333336,19.1,338.38666666666666,6.5,2.5,1,18.31,61.40297029702968,1033.6166666666663,,,,,,,2025-01-13,M60-17
20250113143107,2025-01-13 14:31:07,34,M60-17,521,666,84,78,218,20,0,0,1.18,0.0,0.0,0.0,1588.18,6.5,0.0,-0.19,1.68,,,,,,270.0,320.0,530.0,900.0,15.0,3.0,2.0,10.0,0.0,20250113_34,中型,1610.0,3.0,1430.0,1505.0,M60,,,0.0,15.5,60.2,238,0.358,0.328,1271,0.41,750,8.4,8.4,0.0,19.9,1.44,1,0.67,71.93571428571428,82.8,6.345970653683719,69.96000000000001,70.90000000000002,105.821,2.9396,,7.17,6.53,505.09333333333336,19.1,338.38666666666666,6.5,0.0,0,-20.69,61.40297029702968,1033.6166666666663,,,,,,,2025-01-13,M60-17
20250113151807,2025-01-13 15:18:07,40,M60-17,779,989,138,116,325,28,0,0,1.74,0.0,0.0,0.0,2376.74,6.5,0.0,-0.13,1.12,,,,,,270.0,320.0,530.0,900.0,20.0,4.0,2.0,10.0,0.0,20250113_40,中型,1610.0,3.0,1520.0,1600.0,M60,,,0.0,15.5,60.2,353,0.357,0.329,1906,0.409,1127,7.9,7.9,0.0,19.7,1.447,1,1.0,82.2710843373494,103.8,11.879926677398185,78.85999999999999,86.98620689655172,86.986,2.9396,,7.17,6.53,505.09333333333336,19.1,338.38666666666666,6.5,0.0,0,17.31,61.40297029702968,1033.6166666666663,,,,,,,2025-01-13,M60-17
20250113152244,2025-01-13 15:22:44,41,M60-17,504,648,84,76,213,20,0,0,1.15,0.0,0.0,0.0,1546.15,6.5,0.0,-0.59,1.89,,,,,,270.0,320.0,530.0,900.0,20.0,4.0,2.0,10.0,0.0,20250113_41,中型,1610.0,3.0,1520.0,1600.0,M60,,,0.0,15.5,60.2,233,0.357,0.326,1236,0.408,732,8.6,8.6,0.0,20.0,1.452,1,0.65,68.4843373493976,79.9,5.632917066793733,65.1,68.60344827586208,105.544,2.9396,,7.17,6.53,505.09333333333336,19.1,338.38666666666666,6.5,0.0,0,-22.69,61.40297029702968,1033.6166666666663,,,,,,,2025-01-13,M60-17
20250113161526,2025-01-13 16:15:26,47,M60-17,704,892,124,103,293,25,0,0,1.59,0.0,0.0,0.0,2142.59,7.0,0.98,-0.14,1.36,,,,,,270.0,320.0,530.0,980.0,14.0,3.0,2.0,12.0,0.0,20250113_47,中型,1705.0,1.0,1620.0,1655.0,M60,,,0.0,15.5,60.2,318,0.352,0.324,1720,0.409,1016,7.9,7.9,0.0,19.7,1.443,1,0.9,79.7641975308642,99.5,10.633714246538268,70.2,84.39642857142859,93.774,2.9396,,7.17,6.53,505.09333333333336,19.1,338.38666666666666,7.0,0.5,1,5.93,63.35473684210526,1008.3962280701752,,,,,,,2025-01-13,M60-17
20250113162014,2025-01-13 16:20:14,48,M60-17,701,891,120,108,294,25,0,0,1.59,0.0,0.0,0.0,2140.59,6.2,0.93,0.14,1.25,,,,,,270.0,320.0,530.0,980.0,14.0,3.0,2.0,12.0,0.0,20250113_48,中型,1705.0,1.0,1620.0,1655.0,M60,,,0.0,15.5,60.2,319,0.367,0.339,1712,0.409,1011,7.8,7.8,0.0,20.0,1.442,1,0.9,77.26132075471698,95.7,9.583058663597264,71.42,76.85135135135134,85.39,2.9396,,7.17,6.53,505.09333333333336,19.1,338.38666666666666,6.2,-0.8,1,0.0,63.35473684210526,1008.3962280701752,,,,,,,2025-01-13,M60-17
20250114075313,2025-01-14 07:53:13,2,M60-10,657,824,114,100,270,23,0,0,1.27,0.0,0.0,0.0,1989.27,6.0,0.0,2.02,1.48,,,,,,290.0,340.0,530.0,980.0,14.0,5.0,2.0,13.0,0.0,20250114_2,中型,850.0,4.0,755.0,840.0,M60,,,0.0,16.6,63.0,293,0.37,0.341,1595,0.412,938,7.8,7.8,0.0,19.8,1.428,1,0.83,82.89903846153847,100.2,8.647504032871028,76.66,83.34594594594594,100.417,2.9396,,6.7,6.38,505.09333333333336,19.1,338.38666666666666,6.0,-0.2,1,-0.41,,,,,,,,,2025-01-14,M60-10
20250114080049,2025-01-14 08:00:49,3,M60-10,632,812,110,102,268,24,0,0,1.25,0.0,0.0,0.0,1949.25,5.5,0.99,-0.16,1.25,,,,,,290.0,340.0,530.0,980.0,14.0,5.0,2.0,13.0,0.0,20250114_3,中型,850.0,4.0,755.0,840.0,M60,,,0.0,16.6,63.0,292,0.381,0.349,1554,0.407,922,8.2,8.2,0.0,20.2,1.459,1,0.82,76.49058823529411,95.9,10.781341437102853,75.66,83.70000000000002,102.073,2.9396,,6.7,6.38,505.09333333333336,19.1,338.38666666666666,5.5,-0.5,1,1.25,,,,,,,,,2025-01-14,M60-10
20250114142901,2025-01-14 14:29:01,29,M60-17,781,989,135,117,327,28,0,0,1.75,0.0,0.0,0.0,2378.75,6.5,0.86,0.13,1.12,4.0,21.7,540.0,562.0,553.0,270.0,320.0,530.0,900.0,13.0,2.0,2.0,10.0,1.0,20250114_29,中型,1600.0,1.0,1430.0,1505.0,M60,551.7,540.0,551.6666666666666,21.0,50.0,355,0.358,0.33,1905,0.41,1124,7.9,7.9,0.0,19.9,1.439,1,1.0,80.52857142857141,104.1,10.653990661099844,75.12,83.17333333333335,83.173,2.9396,,6.7,6.38,505.09333333333336,19.1,338.38666666666666,6.5,1.0,1,18.31,65.4857142857143,1113.257142857143,,,,,,,2025-01-14,M60-17
20250114143341,2025-01-14 14:33:41,30,M60-17,513,657,83,78,215,19,0,0,1.17,0.0,0.0,0.0,1566.17,6.5,1.3,-0.19,1.86,,,,,,270.0,320.0,530.0,900.0,13.0,2.0,2.0,10.0,1.0,20250114_30,中型,1600.0,1.0,1430.0,1505.0,M60,,,0.0,16.3,77.6,234,0.363,0.333,1253,0.409,740,8.1,8.1,0.0,19.9,1.442,1,0.66,70.02168674698795,80.6,6.120852137556041,66.72,69.53448275862068,105.355,2.9396,,6.7,6.38,505.09333333333336,19.1,338.38666666666666,6.5,0.0,0,-20.69,65.4857142857143,1113.257142857143,,,,,,,2025-01-14,M60-17
20250114151241,2025-01-14 15:12:41,37,M60-17,781,988,137,117,327,29,0,0,1.74,0.0,0.0,0.0,2380.74,6.5,0.86,0.13,1.02,,,,,,270.0,320.0,530.0,900.0,16.0,2.0,2.0,10.0,1.0,20250114_37,中型,1600.0,1.0,1515.0,1550.0,M60,,,0.0,16.3,77.6,356,0.358,0.329,1906,0.41,1125,8.1,8.1,0.0,19.9,1.44,1,1.0,83.98315789473685,108.6,10.830790928319315,77.74,86.08181818181818,86.082,2.9396,,6.7,6.38,505.09333333333336,19.1,338.38666666666666,6.5,0.0,0,18.31,65.4857142857143,1113.257142857143,,,,,,,2025-01-14,M60-17
20250114151731,2025-01-14 15:17:31,38,M60-17,495,637,81,77,208,21,0,0,1.12,0.0,0.0,0.0,1520.12,6.0,0.0,-0.2,1.76,,,,,,270.0,320.0,530.0,900.0,16.0,2.0,2.0,10.0,1.0,20250114_38,中型,1600.0,1.0,1515.0,1550.0,M60,,,0.0,16.3,77.6,229,0.37,0.336,1213,0.408,718,9.2,9.2,0.0,20.1,1.451,1,0.64,67.72222222222223,78.6,5.633673011893596,65.04,68.11428571428571,106.429,2.9396,,6.7,6.38,505.09333333333336,19.1,338.38666666666666,6.0,-0.5,1,-23.41,65.4857142857143,1113.257142857143,,,,,,,2025-01-14,M60-17
20250114160758,2025-01-14 16:07:58,44,M60-17,698,892,123,106,295,24,0,0,1.61,0.0,0.0,0.0,2139.61,6.5,0.95,-0.57,1.36,,,,,,270.0,320.0,530.0,980.0,14.0,3.0,2.0,12.0,1.0,20250114_44,中型,1700.0,3.0,1610.0,1650.0,M60,,,0.0,16.3,77.6,319,0.359,0.332,1713,0.407,1015,7.5,7.5,0.0,19.9,1.454,1,0.9,76.60561797752807,90.6,8.534455737213904,72.11999999999999,77.1548387096774,85.728,2.9396,,6.7,6.38,505.09333333333336,19.1,338.38666666666666,6.5,0.5,1,7.31,65.40941176470588,1046.550588235294,,,,,,,2025-01-14,M60-17
20250114161414,2025-01-14 16:14:14,45,M60-17,699,892,120,106,295,26,0,0,1.6,0.0,0.0,0.0,2139.6,6.5,0.95,-0.43,1.36,,,,,,270.0,320.0,530.0,980.0,14.0,3.0,2.0,12.0,1.0,20250114_45,中型,1700.0,3.0,1610.0,1650.0,M60,,,0.0,16.3,77.6,321,0.359,0.33,1711,0.409,1012,8.1,8.1,0.0,20.0,1.448,1,0.9,76.61348314606741,90.1,8.270228058364314,73.67999999999999,78.2451612903226,86.939,2.9396,,6.7,6.38,505.09333333333336,19.1,338.38666666666666,6.5,0.0,0,7.31,65.40941176470588,1046.550588235294,,,,,,,2025-01-14,M60-17
20250115075348,2025-01-15 07:53:48,2,M60-10,630,813,108,102,269,24,0,0,1.25,0.0,0.0,0.0,1947.25,5.5,0.99,-0.47,1.37,,,,,,290.0,340.0,530.0,980.0,11.0,4.0,2.0,13.0,0.0,20250115_2,中型,845.0,4.0,755.0,835.0,M60,,,0.0,15.7,80.3,293,0.379,0.348,1551,0.406,921,8.2,8.2,0.0,20.3,1.462,1,0.82,79.85257731958762,96.1,8.00367303287794,74.6,78.75294117647059,96.04,2.9396,,6.7,6.38,503.14666666666665,19.0,332.52,5.5,-1.0,1,1.25,,,,,,,,,2025-01-15,M60-10
20250115075858,2025-01-15 07:58:58,3,M60-10,624,813,112,102,269,25,0,0,1.26,0.0,0.0,0.0,1946.26,5.5,0.99,-1.42,1.37,,,,,,290.0,340.0,530.0,980.0,11.0,4.0,2.0,13.0,0.0,20250115_3,中型,845.0,4.0,755.0,835.0,M60,,,0.0,15.7,80.3,294,0.379,0.347,1549,0.403,925,8.5,8.5,0.0,20.4,1.482,1,0.82,78.37647058823528,93.1,8.902195988945959,73.94,77.75862068965519,94.828,2.9396,,6.7,6.38,503.14666666666665,19.0,332.52,5.5,0.0,0,1.25,,,,,,,,,2025-01-15,M60-10
20250115142345,2025-01-15 14:23:45,27,M60-17,773,988,139,116,326,29,0,0,1.78,0.0,0.0,0.0,2372.78,6.5,0.0,-0.9,1.02,,,,,,270.0,320.0,530.0,900.0,12.0,2.0,2.0,10.0,1.5,20250115_27,中型,1600.0,3.0,1425.0,1500.0,M60,,,0.0,13.7,78.7,355,0.356,0.327,1900,0.407,1127,8.2,8.2,0.0,19.9,1.458,1,1.0,83.52500000000002,104.3,11.830155928207974,75.78,88.06666666666669,88.067,2.9396,,6.7,6.38,503.14666666666665,19.0,332.52,6.5,1.0,1,17.31,,,,,,,,,2025-01-15,M60-17
20250115142825,2025-01-15 14:28:25,28,M60-17,493,638,81,77,209,20,0,0,1.13,0.0,0.0,0.0,1519.13,6.0,0.0,-0.6,1.92,,,,,,270.0,320.0,530.0,900.0,12.0,2.0,2.0,10.0,1.5,20250115_28,中型,1600.0,3.0,1425.0,1500.0,M60,,,0.0,13.7,78.7,229,0.368,0.336,1212,0.407,719,8.7,8.7,0.0,20.2,1.458,1,0.64,68.30853658536584,80.1,6.311472349956963,64.5,66.94827586206897,104.607,2.9396,,6.7,6.38,503.14666666666665,19.0,332.52,6.0,-0.5,1,-23.41,,,,,,,,,2025-01-15,M60-17
20250115151119,2025-01-15 15:11:19,35,M60-17,770,987,136,121,327,27,0,0,1.78,0.0,0.0,0.0,2369.78,6.0,0.83,-0.77,0.92,,,,,,270.0,320.0,530.0,900.0,16.0,2.0,2.0,10.0,1.5,20250115_35,中型,1600.0,3.0,1515.0,1550.0,M60,,,0.0,13.7,78.7,354,0.37,0.342,1893,0.407,1123,7.6,7.6,0.0,20.1,1.458,1,1.0,83.04939759036147,106.8,12.11453745338186,77.2,87.88620689655171,87.886,2.9396,,6.7,6.38,503.14666666666665,19.0,332.52,6.0,0.0,0,20.59,,,,,,,,,2025-01-15,M60-17
20250115151546,2025-01-15 15:15:46,36,M60-17,493,636,83,77,208,19,0,0,1.14,0.0,0.0,0.0,1517.14,6.0,0.0,-0.6,1.6,,,,,,270.0,320.0,530.0,900.0,16.0,2.0,2.0,10.0,1.5,20250115_36,中型,1600.0,3.0,1515.0,1550.0,M60,,,0.0,13.7,78.7,227,0.37,0.339,1212,0.407,719,8.4,8.4,0.0,20.1,1.458,1,0.64,68.47882352941176,79.6,5.788956913410973,66.64,67.54137931034482,105.533,2.9396,,6.7,6.38,503.14666666666665,19.0,332.52,6.0,0.0,0,-23.41,,,,,,,,,2025-01-15,M60-17
20250115160806,2025-01-15 16:08:06,43,M60-17,701,890,121,103,293,26,0,0,1.59,0.0,0.0,0.0,2135.59,7.0,0.98,-0.57,1.14,,,,,,270.0,320.0,530.0,980.0,14.0,4.0,2.0,12.0,1.5,20250115_43,中型,1700.0,1.0,1610.0,1650.0,M60,,,0.0,13.7,78.7,319,0.352,0.323,1712,0.409,1011,8.2,8.2,0.0,19.8,1.442,1,0.9,76.13414634146342,95.5,9.147600238583102,72.12,76.93793103448277,85.487,2.9396,,6.7,6.38,503.14666666666665,19.0,332.52,7.0,1.0,1,5.93,,,,,,,,,2025-01-15,M60-17
20250115161237,2025-01-15 16:12:37,44,M60-17,702,888,119,103,293,25,0,0,1.59,0.0,0.0,0.0,2131.59,7.0,0.98,-0.43,0.91,,,,,,270.0,320.0,530.0,980.0,14.0,4.0,2.0,12.0,1.5,20250115_44,中型,1700.0,1.0,1610.0,1650.0,M60,,,0.0,13.7,78.7,318,0.352,0.324,1709,0.411,1007,7.9,7.9,0.0,19.8,1.434,1,0.9,75.5367816091954,94.6,9.429839102764667,70.8,76.51612903225806,85.018,2.9396,,6.7,6.38,503.14666666666665,19.0,332.52,7.0,0.0,0,5.93,,,,,,,,,2025-01-15,M60-17
20250116075414,2025-01-16 07:54:14,2,M60-10,770,990,132,124,327,29,0,0,1.51,0.0,0.0,0.0,2373.51,5.5,0.0,-0.26,1.23,,,,,,270.0,320.0,530.0,900.0,13.0,3.0,2.0,10.0,0.0,20250116_2,中型,,4.0,755.0,830.0,M60,,,0.0,12.8,63.4,356,0.379,0.348,1892,0.407,1122,8.1,8.1,0.0,20.2,1.457,1,1.0,87.73068181818182,106.0,11.637189190796748,81.44,92.28064516129032,92.281,2.9396,,6.7,6.38,503.14666666666665,19.0,332.52,5.5,-1.5,1,23.25,,,,,,,,,2025-01-16,M60-10
20250116075905,2025-01-16 07:59:05,3,M60-10,498,648,85,82,211,21,0,0,0.99,0.0,0.0,0.0,1545.99,5.0,-1.2,-0.4,1.89,,,,,,270.0,320.0,530.0,900.0,13.0,3.0,2.0,10.0,0.0,20250116_3,中型,,4.0,755.0,830.0,M60,,,0.0,12.8,63.4,232,0.389,0.353,1231,0.405,733,9.1,9.1,0.0,20.3,1.472,1,0.65,73.26705882352942,84.8,6.786706525784656,65.97999999999999,74.20344827586206,114.159,2.9396,,6.7,6.38,503.14666666666665,19.0,332.52,5.0,-0.5,1,-24.13,,,,,,,,,2025-01-16,M60-10
20250116142325,2025-01-16 14:23:25,28,M60-17,772,988,134,120,328,27,0,0,1.78,0.0,0.0,0.0,2370.78,6.0,0.0,-0.52,1.02,,,,,,270.0,320.0,530.0,900.0,14.0,1.0,2.0,10.0,0.0,20250116_28,中型,,1.0,1425.0,1455.0,M60,,,0.0,12.2,73.5,355,0.366,0.338,1894,0.408,1122,7.6,7.6,0.0,20.1,1.453,1,1.0,76.44691358024691,98.9,9.807858859724924,70.97999999999999,75.41785714285713,75.418,2.9396,,6.7,6.38,503.14666666666665,19.0,332.52,6.0,1.0,1,19.59,,,,,,,,,2025-01-16,M60-17
20250116143011,2025-01-16 14:30:11,29,M60-17,495,637,80,75,211,19,0,0,1.11,0.0,0.0,0.0,1518.11,6.5,0.0,-0.6,1.76,,,,,,270.0,320.0,530.0,900.0,14.0,1.0,2.0,10.0,0.0,20250116_29,中型,,1.0,1425.0,1455.0,M60,,,0.0,12.2,73.5,230,0.355,0.326,1212,0.408,717,8.3,8.3,0.0,20.1,1.448,1,0.64,68.11951219512196,77.6,5.9824018144356925,66.46000000000001,67.52413793103449,105.506,2.9396,,6.7,6.38,503.14666666666665,19.0,332.52,6.5,0.5,1,-23.69,,,,,,,,,2025-01-16,M60-17
20250116151843,2025-01-16 15:18:43,35,M60-17,777,989,131,117,330,26,0,0,1.75,0.0,0.0,0.0,2371.75,6.5,0.86,-0.38,1.12,,,,,,270.0,320.0,530.0,900.0,15.0,2.0,2.0,10.0,0.0,20250116_35,中型,,1.0,1520.0,1555.0,M60,,,0.0,12.2,73.5,356,0.355,0.329,1897,0.41,1120,7.3,7.3,0.0,20.0,1.441,1,1.0,82.46024096385543,112.4,12.967196237243789,76.14,87.81379310344829,87.814,2.9396,,6.7,6.38,503.14666666666665,19.0,332.52,6.5,0.0,0,18.31,,,,,,,,,2025-01-16,M60-17
20250116152228,2025-01-16 15:22:28,36,M60-17,495,636,83,75,209,18,0,0,1.13,0.0,0.0,0.0,1517.13,6.5,0.0,-0.6,1.6,,,,,,270.0,320.0,530.0,900.0,15.0,2.0,2.0,10.0,0.0,20250116_36,中型,,1.0,1520.0,1555.0,M60,,,0.0,12.2,73.5,227,0.359,0.33,1214,0.408,719,7.9,7.9,0.0,19.9,1.453,1,0.64,68.8867469879518,79.8,6.388483069081166,66.1,70.4241379310345,110.038,2.9396,,6.7,6.38,503.14666666666665,19.0,332.52,6.5,0.0,0,-23.69,,,,,,,,,2025-01-16,M60-17
20250116160938,2025-01-16 16:09:38,43,M60-17,706,890,119,103,294,25,0,0,1.59,0.0,0.0,0.0,2138.59,7.0,0.98,0.14,1.14,,,,,,270.0,320.0,530.0,980.0,14.0,3.0,2.0,12.0,0.0,20250116_43,中型,,3.0,1610.0,1650.0,M60,,,0.0,12.2,73.5,319,0.35,0.323,1715,0.412,1009,7.8,7.8,0.0,19.7,1.429,1,0.9,74.86024096385543,92.2,8.859301010789043,72.84,75.45172413793105,83.835,2.9396,,6.7,6.38,503.14666666666665,19.0,332.52,7.0,0.5,1,5.93,,,,,,,,,2025-01-16,M60-17
20250116161359,2025-01-16 16:13:59,44,M60-17,698,888,119,103,295,26,0,0,1.59,0.0,0.0,0.0,2130.59,7.0,0.98,-0.99,0.91,,,,,,270.0,320.0,530.0,980.0,14.0,3.0,2.0,12.0,0.0,20250116_44,中型,,3.0,1610.0,1650.0,M60,,,0.0,12.2,73.5,321,0.349,0.321,1705,0.409,1007,8.1,8.1,0.0,19.9,1.443,1,0.9,74.99775280898876,95.3,9.563483657602688,70.66,76.23225806451612,84.703,2.9396,,6.7,6.38,503.14666666666665,19.0,332.52,7.0,0.0,0,5.93,,,,,,,,,2025-01-16,M60-17
20250117075927,2025-01-17 07:59:27,2,M60-10,772,990,136,124,330,26,0,0,1.52,0.0,0.0,0.0,2379.52,5.5,0.0,0.0,1.23,,,,,,270.0,320.0,530.0,900.0,13.0,2.0,2.0,10.0,0.0,20250117_2,中型,845.0,4.0,800.0,835.0,M60,,,0.0,13.3,68.9,356,0.376,0.348,1898,0.407,1126,7.3,7.3,0.0,20.2,1.459,1,1.0,88.18620689655174,113.0,12.919522538540674,81.8,92.06774193548388,92.068,2.9396,,6.7,6.38,503.14666666666665,19.0,332.52,5.5,-1.5,1,23.25,,,,,,,,,2025-01-17,M60-10
20250117080554,2025-01-17 08:05:54,3,M60-10,500,648,88,81,212,18,0,0,0.99,0.0,0.0,0.0,1547.99,5.5,0.0,-0.4,1.89,,,,,,270.0,320.0,530.0,900.0,13.0,2.0,2.0,10.0,0.0,20250117_3,中型,845.0,4.0,800.0,835.0,M60,,,0.0,13.3,68.9,230,0.382,0.352,1236,0.405,736,7.8,7.8,0.0,20.1,1.472,1,0.65,73.09247311827957,85.2,6.572020140139229,67.92,72.875,112.115,2.9396,,6.7,6.38,503.14666666666665,19.0,332.52,5.5,0.0,0,-19.75,,,,,,,,,2025-01-17,M60-10
20250117142149,2025-01-17 14:21:49,27,M60-17,778,989,136,114,326,28,0,0,1.76,0.0,0.0,0.0,2372.76,7.0,0.88,-0.64,1.12,,,,,,270.0,320.0,530.0,900.0,12.0,3.0,2.0,10.0,0.0,20250117_27,中型,1555.0,3.0,1425.0,1455.0,M60,,,0.0,13.9,66.5,354,0.35,0.322,1903,0.409,1125,7.9,7.9,0.0,19.7,1.446,1,1.0,83.30952380952381,105.3,10.916518927182253,78.4,82.91000000000003,82.91,2.9396,,6.7,6.38,503.14666666666665,19.0,332.52,7.0,1.5,1,16.93,63.77156862745098,1089.4309640522874,,,,,,,2025-01-17,M60-17
20250117142619,2025-01-17 14:26:19,28,M60-17,506,649,83,74,212,20,0,0,1.16,0.0,0.0,0.0,1545.16,7.0,0.0,-0.59,2.04,,,,,,270.0,320.0,530.0,900.0,12.0,3.0,2.0,10.0,0.0,20250117_28,中型,1555.0,3.0,1425.0,1455.0,M60,,,0.0,13.9,66.5,232,0.349,0.319,1238,0.409,732,8.6,8.6,0.0,19.8,1.447,1,0.65,71.78658536585365,84.1,6.260557175296116,68.76000000000002,71.45172413793105,109.926,2.9396,,6.7,6.38,503.14666666666665,19.0,332.52,7.0,0.0,0,-23.07,63.77156862745098,1089.4309640522874,,,,,,,2025-01-17,M60-17
20250117150943,2025-01-17 15:09:43,35,M60-17,780,988,132,114,329,27,0,0,1.79,0.0,0.0,0.0,2371.79,7.0,0.88,-0.38,1.02,,,,,,270.0,320.0,530.0,900.0,16.0,3.0,2.0,10.0,0.0,20250117_35,中型,1555.0,3.0,1510.0,1545.0,M60,,,0.0,13.9,66.5,356,0.347,0.32,1900,0.411,1120,7.6,7.6,0.0,19.8,1.436,1,1.0,81.33048780487805,103.2,11.036565489808272,78.32,84.4551724137931,84.455,2.9396,,6.7,6.38,503.14666666666665,19.0,332.52,7.0,0.0,0,16.93,63.77156862745098,1089.4309640522874,,,,,,,2025-01-17,M60-17
20250117151457,2025-01-17 15:14:57,36,M60-17,505,648,86,74,213,18,0,0,1.15,0.0,0.0,0.0,1545.15,7.0,0.0,-0.79,1.89,,,,,,270.0,320.0,530.0,900.0,16.0,3.0,2.0,10.0,0.0,20250117_36,中型,1555.0,3.0,1510.0,1545.0,M60,,,0.0,13.9,66.5,231,0.347,0.32,1239,0.408,734,7.8,7.8,0.0,19.8,1.453,1,0.65,70.30246913580247,79.1,5.938802625059851,68.11999999999999,70.72857142857143,108.813,2.9396,,6.7,6.38,503.14666666666665,19.0,332.52,7.0,0.0,0,-23.07,63.77156862745098,1089.4309640522874,,,,,,,2025-01-17,M60-17
20250117160210,2025-01-17 16:02:10,42,M60-17,699,891,120,102,293,26,0,0,1.62,0.0,0.0,0.0,2132.62,7.0,0.0,-0.85,1.25,,,,,,270.0,320.0,530.0,980.0,14.0,4.0,2.0,12.0,0.0,20250117_42,中型,1700.0,1.0,1605.0,1650.0,M60,,,0.0,13.9,66.5,319,0.348,0.32,1710,0.409,1011,8.2,8.2,0.0,19.8,1.446,1,0.9,75.72555555555556,96.5,9.433728626713254,71.66,73.94193548387096,82.158,2.9396,,6.7,6.38,503.14666666666665,19.0,332.52,7.0,0.0,0,4.93,64.01875,1024.3,,,,,,,2025-01-17,M60-17
20250117160727,2025-01-17 16:07:27,43,M60-17,700,891,117,103,295,25,0,0,1.58,0.0,0.0,0.0,2132.58,7.0,0.98,-0.71,1.25,,,,,,270.0,320.0,530.0,980.0,14.0,4.0,2.0,12.0,0.0,20250117_43,中型,1700.0,1.0,1605.0,1650.0,M60,,,0.0,13.9,66.5,320,0.349,0.322,1708,0.41,1008,7.8,7.8,0.0,19.8,1.44,1,0.9,76.71294117647058,93.1,8.528330479129293,74.1,77.01379310344828,85.571,2.9396,,6.7,6.38,503.14666666666665,19.0,332.52,7.0,0.0,0,5.93,64.01875,1024.3,,,,,,,2025-01-17,M60-17
20250118075327,2025-01-18 07:53:27,2,M60-10,769,990,133,125,326,28,0,0,1.52,0.0,0.0,0.0,2372.52,5.5,0.81,-0.39,1.23,,,,,,270.0,320.0,530.0,900.0,15.0,1.0,2.0,10.0,0.0,20250118_2,中型,840.0,4.0,755.0,830.0,M60,,,0.0,14.9,68.0,354,0.383,0.353,1892,0.406,1123,7.9,7.9,0.0,20.2,1.46,1,1.0,80.05764705882352,97.9,8.825222896309768,76.66,80.27241379310344,80.272,2.9396,,6.7,6.38,503.14666666666665,19.0,332.52,5.5,-1.5,1,24.25,,,,,,,,,2025-01-18,M60-10
20250118075752,2025-01-18 07:57:52,3,M60-10,497,647,90,82,211,19,0,0,1.0,0.0,0.0,0.0,1547.0,5.5,1.23,-1.0,1.73,,,,,,270.0,320.0,530.0,900.0,15.0,1.0,2.0,10.0,0.0,20250118_3,中型,840.0,4.0,755.0,830.0,M60,,,0.0,14.9,68.0,230,0.389,0.357,1234,0.403,737,8.3,8.3,0.0,20.2,1.483,1,0.65,72.40898876404493,84.1,6.251716895856783,67.92,70.86129032258064,109.017,2.9396,,6.7,6.38,503.14666666666665,19.0,332.52,5.5,0.0,0,-18.75,,,,,,,,,2025-01-18,M60-10
20250118142326,2025-01-18 14:23:26,26,M60-17,778,990,138,114,327,27,0,0,1.76,0.0,0.0,0.0,2375.76,7.0,0.88,-0.64,1.23,,,,,,270.0,320.0,530.0,900.0,15.0,2.0,2.0,10.0,0.0,20250118_26,中型,1600.0,1.0,1425.0,1500.0,M60,,,0.0,15.1,76.8,354,0.349,0.322,1906,0.408,1128,7.6,7.6,0.0,19.7,1.45,1,1.0,83.0609756097561,104.8,11.014300638732388,75.16,86.24827586206898,86.248,2.9396,,6.7,6.38,503.14666666666665,19.0,332.52,7.0,1.5,1,16.93,57.70784313725492,981.0333333333336,,,,,,,2025-01-18,M60-17
20250118142758,2025-01-18 14:27:58,27,M60-17,502,649,86,76,212,19,0,0,1.15,0.0,0.0,0.0,1545.15,6.5,0.0,-0.99,2.04,,,,,,270.0,320.0,530.0,900.0,15.0,2.0,2.0,10.0,0.0,20250118_27,中型,1600.0,1.0,1425.0,1500.0,M60,,,0.0,15.1,76.8,231,0.358,0.329,1237,0.406,735,8.2,8.2,0.0,19.9,1.464,1,0.65,67.33048780487805,82.3,6.777377883928164,63.67999999999999,65.46206896551723,100.711,2.9396,,6.7,6.38,503.14666666666665,19.0,332.52,6.5,-0.5,1,-22.69,57.70784313725492,981.0333333333336,,,,,,,2025-01-18,M60-17
20250118150907,2025-01-18 15:09:07,32,M60-17,775,989,135,116,325,27,0,0,1.77,0.0,0.0,0.0,2368.77,6.5,0.0,-0.64,1.12,,,,,,,,,,,,,,0.0,20250118_32,,,,,,M60,,,0.0,15.1,76.8,352,0.357,0.33,1899,0.408,1124,7.7,7.7,0.0,19.8,1.45,1,1.0,80.94197530864197,100.5,10.067081965894202,78.26,81.9357142857143,81.936,2.9396,,6.7,6.38,503.14666666666665,19.0,332.52,6.5,0.0,0,17.31,,,,,,,,,2025-01-18,M60-17
20250118151601,2025-01-18 15:16:01,33,M60-17,500,649,84,77,211,18,0,0,1.16,0.0,0.0,0.0,1540.16,6.5,1.32,-1.38,2.04,,,,,,,,,,,,,,0.0,20250118_33,,,,,,M60,,,0.0,15.1,76.8,229,0.365,0.336,1233,0.406,733,7.9,7.9,0.0,19.9,1.466,1,0.65,67.93440860215054,82.1,5.742269129688669,65.64000000000001,66.7625,102.712,2.9396,,6.7,6.38,503.14666666666665,19.0,332.52,6.5,0.0,0,-21.69,,,,,,,,,2025-01-18,M60-17
20250118160444,2025-01-18 16:04:44,40,M60-17,708,893,122,106,294,24,0,0,1.6,0.0,0.0,0.0,2148.6,6.5,0.95,0.85,1.48,,,,,,270.0,320.0,530.0,980.0,13.0,3.0,2.0,12.0,0.0,20250118_40,中型,1655.0,3.0,1610.0,1645.0,M60,,,0.0,15.1,76.8,318,0.361,0.333,1723,0.411,1015,7.5,7.5,0.0,19.7,1.434,1,0.9,76.72195121951219,96.3,9.047732830022897,70.22,78.31379310344828,87.015,2.9396,,6.7,6.38,503.14666666666665,19.0,332.52,6.5,0.0,0,7.31,63.93125,1028.2276041666669,,,,,,,2025-01-18,M60-17
20250118160932,2025-01-18 16:09:32,41,M60-17,695,891,119,106,293,24,0,0,1.6,0.0,0.0,0.0,2129.6,6.5,0.95,-1.0,1.25,,,,,,270.0,320.0,530.0,980.0,13.0,3.0,2.0,12.0,0.0,20250118_41,中型,1655.0,3.0,1610.0,1645.0,M60,,,0.0,15.1,76.8,317,0.362,0.334,1705,0.408,1010,7.6,7.6,0.0,19.9,1.453,1,0.9,72.26790123456789,87.9,8.067016018766513,69.88,72.11071428571428,80.123,2.9396,,6.7,6.38,503.14666666666665,19.0,332.52,6.5,0.0,0,7.31,63.93125,1028.2276041666669,,,,,,,2025-01-18,M60-17
20250120075345,2025-01-20 07:53:45,2,M60-10,761,991,133,131,325,28,0,0,1.52,0.0,0.0,0.0,2370.52,4.5,0.0,-0.52,1.33,,,,,,270.0,320.0,530.0,900.0,13.0,2.0,2.0,10.0,0.0,20250120_2,中型,835.0,4.0,755.0,825.0,M60,,,0.0,15.7,75.7,353,0.403,0.371,1885,0.404,1124,7.9,7.9,0.0,20.4,1.477,1,1.0,84.7421052631579,112.2,10.649708790490612,81.22,80.8075,80.808,2.9396,,6.7,6.56,503.14666666666665,19.0,332.52,4.5,-2.0,1,25.56,,,,,,,,,2025-01-20,M60-10
20250120075838,2025-01-20 07:58:38,3,M60-10,495,649,89,86,212,19,0,0,1.02,0.0,0.0,0.0,1551.02,4.5,0.0,-0.4,2.04,,,,,,270.0,320.0,530.0,900.0,13.0,2.0,2.0,10.0,0.0,20250120_3,中型,835.0,4.0,755.0,825.0,M60,,,0.0,15.7,75.7,231,0.406,0.372,1233,0.401,738,8.2,8.2,0.0,20.5,1.491,1,0.65,72.81313131313131,88.3,6.89335277039412,67.85999999999999,72.43428571428572,111.437,2.9396,,6.7,6.56,503.14666666666665,19.0,332.52,4.5,0.0,0,-19.44,,,,,,,,,2025-01-20,M60-10
20250120142213,2025-01-20 14:22:13,30,M60-17,780,991,140,120,324,29,0,0,1.77,0.0,0.0,0.0,2385.77,6.0,0.0,0.52,1.33,,,,,,270.0,320.0,530.0,900.0,15.0,4.0,2.0,10.0,0.0,20250120_30,中型,1620.0,3.0,1425.0,1500.0,M60,,,0.0,15.7,71.0,353,0.37,0.34,1911,0.408,1131,8.2,8.2,0.0,19.8,1.45,1,1.0,82.8164705882353,105.9,11.199693767439763,75.88,86.84137931034485,86.841,2.9396,,6.7,6.56,503.14666666666665,19.0,332.52,6.0,1.5,1,19.59,63.96099999999999,1066.0166666666669,,,,,,,2025-01-20,M60-17
20250120142718,2025-01-20 14:27:18,31,M60-17,501,650,86,78,210,19,0,0,1.14,0.0,0.0,0.0,1545.14,6.0,0.0,-0.79,2.2,,,,,,270.0,320.0,530.0,900.0,15.0,4.0,2.0,10.0,0.0,20250120_31,中型,1620.0,3.0,1425.0,1500.0,M60,,,0.0,15.7,71.0,229,0.371,0.341,1237,0.405,736,8.3,8.3,0.0,19.9,1.469,1,0.65,67.2109756097561,76.4,5.727916364390623,65.18,66.3,102.0,2.9396,,6.7,6.56,503.14666666666665,19.0,332.52,6.0,0.0,0,-22.41,63.96099999999999,1066.0166666666669,,,,,,,2025-01-20,M60-17
20250120151804,2025-01-20 15:18:04,37,M60-17,766,989,136,127,329,31,0,0,1.76,0.0,0.0,0.0,2379.76,5.0,0.0,-0.39,1.12,,,,,,270.0,320.0,530.0,900.0,16.0,3.0,2.0,10.0,0.0,20250120_37,中型,1620.0,3.0,1530.0,1610.0,M60,,,0.0,15.7,71.0,360,0.386,0.353,1891,0.405,1125,8.6,8.6,0.0,20.5,1.469,1,1.0,80.279012345679,102.4,11.358476641571771,73.28,83.83928571428571,83.839,2.9396,,6.7,6.56,503.14666666666665,19.0,332.52,5.0,-1.0,1,20.87,63.96099999999999,1066.0166666666669,,,,,,,2025-01-20,M60-17
20250120152227,2025-01-20 15:22:27,38,M60-17,503,650,89,80,212,18,0,0,1.15,0.0,0.0,0.0,1553.15,5.5,-1.23,0.2,2.2,,,,,,270.0,320.0,530.0,900.0,16.0,3.0,2.0,10.0,0.0,20250120_38,中型,1620.0,3.0,1530.0,1610.0,M60,,,0.0,15.7,71.0,230,0.377,0.348,1242,0.405,739,7.8,7.8,0.0,20.0,1.469,1,0.65,66.9246913580247,77.3,5.704114409883136,63.36,65.18928571428572,100.291,2.9396,,6.7,6.56,503.14666666666665,19.0,332.52,5.5,0.5,1,-20.75,63.96099999999999,1066.0166666666669,,,,,,,2025-01-20,M60-17
20250120161913,2025-01-20 16:19:13,45,M60-17,701,892,120,102,292,24,0,0,1.58,0.0,0.0,0.0,2132.58,7.0,0.0,-0.57,1.36,,,,,,270.0,320.0,530.0,980.0,12.0,3.0,2.0,12.0,0.0,20250120_45,中型,1710.0,1.0,1620.0,1700.0,M60,,,0.0,15.7,71.0,316,0.349,0.323,1713,0.409,1012,7.6,7.6,0.0,19.6,1.444,1,0.9,78.35,96.9,9.331225444317749,74.3,80.5551724137931,89.506,2.9396,,6.7,6.56,503.14666666666665,19.0,332.52,7.0,1.5,1,4.93,59.289473684210506,938.7499999999995,,,,,,,2025-01-20,M60-17
20250120162448,2025-01-20 16:24:48,46,M60-17,701,892,119,105,294,24,0,0,1.58,0.0,0.0,0.0,2136.58,6.5,0.0,-0.14,1.36,,,,,,270.0,320.0,530.0,980.0,12.0,3.0,2.0,12.0,0.0,20250120_46,中型,1710.0,1.0,1620.0,1700.0,M60,,,0.0,15.7,71.0,318,0.357,0.33,1712,0.409,1011,7.5,7.5,0.0,19.8,1.442,1,0.9,77.19176470588235,91.0,8.360259097655454,73.16,77.82758620689656,86.475,2.9396,,6.7,6.56,503.14666666666665,19.0,332.52,6.5,-0.5,1,6.31,59.289473684210506,938.7499999999995,,,,,,,2025-01-20,M60-17
20250121143547,2025-01-21 14:35:47,28,M60-17,705,894,116,100,292,24,0,0,1.59,0.0,0.0,0.0,2132.59,7.5,1.01,-0.42,1.59,,,,,,270.0,320.0,530.0,980.0,14.0,5.0,2.0,12.0,0.0,20250121_28,中型,1525.0,1.0,1440.0,1515.0,M60,,,0.0,17.1,71.8,316,0.342,0.316,1715,0.411,1010,7.6,7.6,0.0,19.5,1.433,1,0.9,73.96543209876543,87.6,7.013464308272632,71.62,74.18571428571428,82.429,2.9396,,6.7,6.56,503.14666666666665,19.0,332.52,7.5,1.0,1,6.71,60.57904761904762,1065.1815873015871,,,,,,,2025-01-21,M60-17
20250121144011,2025-01-21 14:40:11,29,M60-17,705,892,119,100,294,22,0,0,1.61,0.0,0.0,0.0,2133.61,7.5,1.01,-0.42,1.36,,,,,,270.0,320.0,530.0,980.0,14.0,5.0,2.0,12.0,0.0,20250121_29,中型,1525.0,1.0,1440.0,1515.0,M60,,,0.0,17.1,71.8,316,0.34,0.316,1716,0.411,1011,7.0,7.0,0.0,19.5,1.434,1,0.9,73.98395061728397,90.0,7.629223489929347,73.44000000000001,73.17142857142858,81.302,2.9396,,6.7,6.56,503.14666666666665,19.0,332.52,7.5,0.0,0,6.71,60.57904761904762,1065.1815873015871,,,,,,,2025-01-21,M60-17
20250122080340,2025-01-22 08:03:40,2,M60-10,767,991,135,121,331,27,0,0,1.53,0.0,0.0,0.0,2373.53,6.0,0.83,-1.16,1.33,,,,,,270.0,320.0,530.0,900.0,13.0,2.0,2.0,10.0,0.0,20250122_2,中型,845.0,4.0,805.0,835.0,M60,,,0.0,17.6,82.6,358,0.366,0.338,1893,0.405,1126,7.5,7.5,0.0,20.2,1.468,1,1.0,78.35609756097561,101.4,11.105361236159938,75.52000000000001,80.25517241379312,80.255,2.9396,,6.7,6.56,503.14666666666665,19.0,332.52,6.0,-1.5,1,20.59,,,,,,,,,2025-01-22,M60-10
20250122080749,2025-01-22 08:07:49,3,M60-10,502,650,89,74,210,16,0,0,1.0,0.0,0.0,0.0,1542.0,6.5,-2.63,-0.99,2.2,,,,,,270.0,320.0,530.0,900.0,13.0,2.0,2.0,10.0,0.0,20250122_3,中型,845.0,4.0,805.0,835.0,M60,,,0.0,17.6,82.6,226,0.352,0.327,1241,0.405,739,7.1,7.1,0.0,19.5,1.472,1,0.65,70.15824175824177,81.3,5.5951522567949645,69.6,68.05937499999999,104.707,2.9396,,6.7,6.56,503.14666666666665,19.0,332.52,6.5,0.5,1,-24.69,,,,,,,,,2025-01-22,M60-10
20250122142103,2025-01-22 14:21:03,29,M60-17,778,990,137,106,326,24,0,0,1.78,0.0,0.0,0.0,2362.78,8.0,0.95,-1.64,1.23,,,,,,270.0,320.0,530.0,900.0,13.0,3.0,2.0,10.0,0.0,20250122_29,中型,1555.0,3.0,1425.0,1455.0,M60,,,0.0,17.4,84.2,350,0.325,0.303,1905,0.408,1127,6.9,6.9,0.0,19.3,1.449,1,1.0,81.42839506172841,99.3,9.997755730482483,77.88,82.07500000000002,82.075,2.9396,,6.7,6.56,503.14666666666665,19.0,332.52,8.0,1.5,1,15.14,64.54509803921569,1102.6454248366013,,,,,,,2025-01-22,M60-17
20250122142738,2025-01-22 14:27:38,30,M60-17,512,650,85,67,212,15,0,0,1.16,0.0,0.0,0.0,1542.16,8.5,0.0,-0.78,2.2,,,,,,270.0,320.0,530.0,900.0,13.0,3.0,2.0,10.0,0.0,20250122_30,中型,1555.0,3.0,1425.0,1455.0,M60,,,0.0,17.4,84.2,227,0.316,0.295,1247,0.411,735,6.6,6.6,0.0,19.1,1.436,1,0.65,69.73720930232558,80.8,5.3912730194404,67.42,69.52,106.954,2.9396,,6.7,6.56,503.14666666666665,19.0,332.52,8.5,0.5,1,-17.52,64.54509803921569,1102.6454248366013,,,,,,,2025-01-22,M60-17
20250122151212,2025-01-22 15:12:12,36,M60-17,781,990,134,106,326,24,0,0,1.77,0.0,0.0,0.0,2362.77,8.0,0.95,-1.26,1.23,,,,,,270.0,320.0,530.0,900.0,14.0,1.0,2.0,10.0,0.0,20250122_36,中型,1555.0,3.0,1515.0,1545.0,M60,,,0.0,17.4,84.2,350,0.325,0.303,1905,0.41,1124,6.9,6.9,0.0,19.3,1.439,1,1.0,76.944578313253,102.0,10.51360854232344,76.02,75.24827586206898,75.248,2.9396,,6.7,6.56,503.14666666666665,19.0,332.52,8.0,-0.5,1,15.14,64.54509803921569,1102.6454248366013,,,,,,,2025-01-22,M60-17
20250122151641,2025-01-22 15:16:41,37,M60-17,508,647,84,66,211,18,0,0,1.16,0.0,0.0,0.0,1535.16,8.6,0.0,-1.74,1.73,,,,,,270.0,320.0,530.0,900.0,14.0,1.0,2.0,10.0,0.0,20250122_37,中型,1555.0,3.0,1515.0,1545.0,M60,,,0.0,17.4,84.2,229,0.313,0.288,1239,0.41,731,7.9,7.9,0.0,19.2,1.439,1,0.65,65.4231707317073,75.6,5.438554748399476,61.84,63.67586206896552,97.963,2.9396,,6.7,6.56,503.14666666666665,19.0,332.52,8.6,0.6,1,0.0,64.54509803921569,1102.6454248366013,,,,,,,2025-01-22,M60-17
20250122160545,2025-01-22 16:05:45,44,M60-17,728,902,121,80,297,24,0,0,1.62,0.0,0.0,0.0,2153.62,10.5,1.27,-1.09,1.35,5.6,22.0,570.0,546.0,576.0,270.0,320.0,530.0,980.0,14.0,4.0,2.0,12.0,0.0,20250122_44,中型,1700.0,1.0,1610.0,1650.0,M60,564.0,570.0,564.0,21.0,56.0,321,0.269,0.249,1751,0.416,1023,7.5,7.5,0.0,18.6,1.405,1,0.91,80.27927927927927,103.5,9.28479447750841,73.04,79.4974358974359,87.36,2.9396,,6.7,6.56,503.14666666666665,19.0,332.52,10.5,1.9,1,-1.14,62.538541666666674,1000.6166666666668,,,,,,,2025-01-22,M60-17
20250122161044,2025-01-22 16:10:44,45,M60-17,727,903,121,83,295,25,0,0,1.63,0.0,0.0,0.0,2155.63,10.0,1.22,-0.82,1.46,,,,,,270.0,320.0,530.0,980.0,14.0,4.0,2.0,12.0,0.0,20250122_45,中型,1700.0,1.0,1610.0,1650.0,M60,,,0.0,17.4,84.2,320,0.281,0.259,1751,0.415,1024,7.8,7.8,0.0,18.7,1.409,1,0.91,77.3626168224299,100.2,10.010307989739209,71.28,77.45526315789475,85.116,2.9396,,6.7,6.56,503.14666666666665,19.0,332.52,10.0,-0.5,1,11.56,62.538541666666674,1000.6166666666668,,,,,,,2025-01-22,M60-17
20250123075340,2025-01-23 07:53:40,2,M60-10,785,992,136,105,326,26,0,0,1.52,0.0,0.0,0.0,2371.52,8.0,0.0,-0.76,1.43,,,,,,270.0,320.0,530.0,900.0,14.0,2.0,2.0,10.0,0.0,20250123_2,中型,840.0,4.0,755.0,830.0,M60,,,0.0,16.7,91.4,352,0.322,0.298,1913,0.41,1128,7.4,7.4,0.0,19.3,1.437,1,1.0,86.35934065934066,109.5,12.439894862122207,76.69999999999999,89.3875,89.388,2.9396,,6.7,6.56,503.14666666666665,19.0,332.52,8.0,-2.0,1,14.14,,,,,,,,,2025-01-23,M60-10
20250123075817,2025-01-23 07:58:17,3,M60-10,506,650,90,71,212,17,0,0,1.0,0.0,0.0,0.0,1547.0,7.5,0.0,-1.17,2.2,,,,,,270.0,320.0,530.0,900.0,14.0,2.0,2.0,10.0,0.0,20250123_3,中型,840.0,4.0,755.0,830.0,M60,,,0.0,16.7,91.4,229,0.335,0.31,1246,0.406,740,7.4,7.4,0.0,19.4,1.462,1,0.65,73.79811320754717,86.6,6.358740547126814,68.06,73.82432432432432,113.576,2.9396,,6.7,6.56,503.14666666666665,19.0,332.52,7.5,-0.5,1,-22.29,,,,,,,,,2025-01-23,M60-10
20250123142425,2025-01-23 14:24:25,29,M60-24,786,991,134,103,267,26,0,58,2.01,0.0,0.0,0.0,2367.01,8.5,0.98,-1.01,1.33,,,,,,270.0,320.0,530.0,900.0,14.0,3.0,2.0,10.0,0.0,20250123_29,中型,1600.0,1.0,1425.0,1500.0,M60,,,0.0,17.5,81.2,351,0.386,0.293,1911,0.411,1125,23.9,7.4,16.5,19.2,1.431,1,1.0,79.29876543209876,106.4,11.306586017217178,74.03999999999999,79.12142857142855,79.121,2.9396,,6.7,6.56,503.14666666666665,19.0,332.52,8.5,1.0,1,18.48,61.05098039215686,1037.8666666666666,,,,,,,2025-01-23,M60-24
20250123142911,2025-01-23 14:29:11,30,M60-24,509,649,87,68,173,18,0,37,1.32,0.0,0.0,0.0,1542.32,8.5,1.49,-1.36,2.04,,,,,,270.0,320.0,530.0,900.0,14.0,3.0,2.0,10.0,0.0,20250123_30,中型,1600.0,1.0,1425.0,1500.0,M60,,,0.0,17.5,81.2,228,0.393,0.298,1245,0.409,736,24.1,7.9,16.2,19.2,1.446,1,0.65,68.4342857142857,81.5,5.7122563062981975,65.1,66.44166666666666,102.218,2.9396,,6.7,6.56,503.14666666666665,19.0,332.52,8.5,0.0,0,-16.52,61.05098039215686,1037.8666666666666,,,,,,,2025-01-23,M60-24
20250123151044,2025-01-23 15:10:44,37,M60-24,791,991,136,95,265,28,0,57,2.01,0.0,0.0,0.0,2365.01,9.5,1.06,-1.37,1.33,7.6,21.8,562.0,530.0,564.0,270.0,320.0,530.0,900.0,13.0,3.0,2.0,10.0,0.0,20250123_37,中型,1600.0,1.0,1515.0,1550.0,M60,552.0,562.0,552.0,22.0,50.0,350,0.358,0.271,1918,0.412,1127,24.3,8.0,16.3,18.8,1.425,1,1.0,82.87083333333334,105.6,11.736862484165952,72.02000000000001,86.96764705882353,86.968,2.9396,,6.7,6.56,503.14666666666665,19.0,332.52,9.5,1.0,1,19.16,61.05098039215686,1037.8666666666666,,,,,,,2025-01-23,M60-24
20250123151501,2025-01-23 15:15:01,38,M60-24,531,678,91,71,182,18,0,39,1.38,0.0,0.0,0.0,1611.38,8.5,1.43,-1.67,1.95,,,,,,270.0,320.0,530.0,900.0,13.0,3.0,2.0,10.0,0.0,20250123_38,中型,1600.0,1.0,1515.0,1550.0,M60,,,0.0,17.5,81.2,239,0.39,0.297,1300,0.408,769,23.8,7.5,16.3,19.3,1.448,1,0.68,67.18414634146342,79.8,6.524988917142165,64.04,65.58275862068966,96.445,2.9396,,6.7,6.56,503.14666666666665,19.0,332.52,8.5,-1.0,1,-13.52,61.05098039215686,1037.8666666666666,,,,,,,2025-01-23,M60-24
20250123160105,2025-01-23 16:01:05,43,M60-24,712,894,119,86,239,25,0,52,1.83,0.0,0.0,0.0,2128.83,9.5,1.18,-1.39,1.59,,,,,,270.0,320.0,530.0,980.0,14.0,6.0,2.0,12.0,0.0,20250123_43,中型,1700.0,3.0,1605.0,1650.0,M60,,,0.0,17.5,81.2,316,0.36,0.272,1725,0.413,1013,24.4,7.9,16.5,18.9,1.423,1,0.9,80.36279069767441,98.9,10.393267571685897,71.7,84.56666666666669,93.963,2.9396,,6.7,6.56,503.14666666666665,19.0,332.52,9.5,1.0,1,10.16,64.56458333333332,1033.033333333333,,,,,,,2025-01-23,M60-24
20250123160555,2025-01-23 16:05:55,44,M60-24,712,892,122,89,240,23,0,50,1.83,0.0,0.0,0.0,2129.83,9.0,0.0,-0.84,1.36,,,,,,270.0,320.0,530.0,980.0,14.0,6.0,2.0,12.0,0.0,20250123_44,中型,1700.0,3.0,1605.0,1650.0,M60,,,0.0,17.5,81.2,313,0.371,0.284,1726,0.413,1014,23.3,7.3,16.0,18.9,1.424,1,0.9,78.41882352941177,97.4,9.520782149254549,73.41999999999999,80.75862068965517,89.732,2.9396,,6.7,6.56,503.14666666666665,19.0,332.52,9.0,-0.5,1,8.31,64.56458333333332,1033.033333333333,,,,,,,2025-01-23,M60-24
20250203080330,2025-02-03 08:03:30,2,M60-10,760,995,134,131,325,27,0,0,1.53,0.0,0.0,0.0,2373.53,4.5,0.0,-0.65,1.74,,,,,,270.0,320.0,530.0,900.0,14.0,1.0,2.0,10.0,0.0,20250203_2,中型,840.0,4.0,755.0,830.0,M60,,,0.0,14.7,87.0,352,0.403,0.372,1889,0.402,1129,7.7,7.7,0.0,20.4,1.486,2,1.0,88.90693069306931,111.8,13.182295788766206,77.72,92.97428571428571,92.974,2.9396,,6.7,6.56,558.96,19.2,377.0533333333333,4.5,-4.5,1,25.56,,,,,,,,,2025-02-03,M60-10
20250203080913,2025-02-03 08:09:13,3,M60-10,493,664,89,91,214,18,0,0,1.03,0.0,0.0,0.0,1570.03,3.5,0.0,-1.4,2.95,,,,,,270.0,320.0,530.0,900.0,14.0,1.0,2.0,10.0,0.0,20250203_3,中型,840.0,4.0,755.0,830.0,M60,,,0.0,14.7,87.0,232,0.425,0.392,1246,0.396,753,7.8,7.8,0.0,20.6,1.527,2,0.66,75.54117647058824,87.2,7.0505785180683125,67.47999999999999,78.18333333333334,118.46,2.9396,,6.7,6.56,558.96,19.2,377.0533333333333,3.5,-1.0,1,-18.41,,,,,,,,,2025-02-03,M60-10
20250203142632,2025-02-03 14:26:32,27,M60-17,762,997,138,132,328,24,0,0,1.78,0.0,0.0,0.0,2382.78,4.5,0.76,-0.39,1.94,4.8,17.3,591.0,589.0,625.0,270.0,320.0,530.0,900.0,14.0,0.0,2.0,10.0,0.0,20250203_27,中型,1555.0,4.0,1430.0,1500.0,M60,601.7,591.0,601.6666666666666,15.0,56.0,352,0.402,0.375,1897,0.402,1135,6.8,6.8,0.0,20.3,1.49,2,1.0,81.25813953488374,102.2,10.570895378198058,75.43999999999998,81.89333333333333,81.893,2.9396,,6.7,6.56,558.96,19.2,377.0533333333333,4.5,1.0,1,26.56,58.49117647058824,999.2242647058824,,,,,,,2025-02-03,M60-17
20250203143036,2025-02-03 14:30:36,28,M60-17,524,694,92,91,224,16,0,0,1.25,0.0,0.0,0.0,1642.25,4.5,1.11,-0.76,2.81,,,,,,270.0,320.0,530.0,900.0,14.0,0.0,2.0,10.0,0.0,20250203_28,中型,1555.0,4.0,1430.0,1500.0,M60,,,0.0,13.3,83.5,240,0.406,0.379,1310,0.4,786,6.7,6.7,0.0,20.2,1.5,2,0.69,71.80104166666666,82.1,6.604961752218093,65.18,71.88529411764705,104.182,2.9396,,6.7,6.56,558.96,19.2,377.0533333333333,4.5,0.0,0,-14.44,58.49117647058824,999.2242647058824,,,,,,,2025-02-03,M60-17
