Repository: Vincent626/concrete-strength-analysis

# 🎯 S60 & M60 混凝土強度預測模型訓練成果報告

> **更新日期**: 2026-02-04  
> **專案目標**: 建立 S60/M60 混凝土 28 天抗壓強度預測模型

---

## 📋 摘要

本專案針對 S60（小型）與 M60（中型）離心混凝土管配比，建立機器學習預測模型。透過配料特徵分析，預測 28 天抗壓強度，並識別影響強度的關鍵因素。

### 主要成果

| 模型 | 樣本數 | R² | MAE (kgf/cm²) | 狀態 |
|:---|---:|---:|---:|:---|
| **S60** | 46 | **0.360** | 28 | ✅ 可用 |
| **M60** | 52 | **0.206** | 25 | ✅ 可用 |

---

## 📈 模型效能比較
> **說明**：S60 模型 R²=0.360，M60 模型 R²=0.206，兩者皆具有預測能力。S60 表現較佳，預測誤差約 28 kgf/cm²。

---

## 📊 強度分布比較
> **說明**：S60 與 M60 的強度分布相似，平均約 605 kgf/cm²，皆高於設計強度 510 kgf/cm²（紅色虛線）。

---

File: S60_M60_dataset_v9_shared.csv (part 28 of 138)
match_key,日期及時間,序,配比 ,耗用骨材1,耗用骨材2,耗用骨材3,耗用水,耗用泥料1,耗用泥料2,耗用泥料3,耗用泥料4,耗用藥劑1,耗用藥劑2,耗用藥劑3,耗用藥劑4,耗用小計,表面水骨材1,誤差%水,誤差%骨材1,誤差%骨材2,坍度(cm),混凝土溫度(℃),試體1強度(X1),試體2強度(X2),試體3強度(X3),加料轉速,慢速轉速,中速轉速,高速轉速,加料時間,慢速時間,中速時間,高速時間,總降水量,cp_key,類型,入池,蒸養池,離心開始,離心結束,母體,平均強度,強度_原始,強度_修正,環境溫度,環境濕度,膠結料總量,水灰比,水膠比,骨材總量,砂石比,粗骨材總量,水泥取代率,矽灰取代率,爐石取代率,漿體比例,粗細骨材比,月份,拌合米數,平均電流,最大電流,電流標準差,最終電流,穩定階段平均電流,單位體積穩定電流,砂_FM,砂_Mud,六分_FM,三分_FM,水泥砂漿_28天平均強度,水泥_流動性,水泥砂漿_7天平均強度,設定扣水率(%),扣水率_變動幅度,扣水率_是否變更,水量微調偏離度,蒸養實際平均溫度,蒸養實際總積溫,蒸養實際階段1溫度,蒸養實際階段2溫度,蒸養實際階段3溫度,實際離心平均轉速,實際離心平均電流,實際離心總能量,日期,配比
20250203151321,2025-02-03 15:13:21,33,M60-17,764,997,133,132,324,27,0,0,1.77,0.0,0.0,0.0,2378.77,4.5,0.76,-0.13,1.94,,,,,,270.0,320.0,530.0,900.0,13.0,2.0,2.0,10.0,0.0,20250203_33,中型,1555.0,4.0,1515.0,1545.0,M60,,,0.0,13.3,83.5,351,0.407,0.376,1894,0.403,1130,7.7,7.7,0.0,20.3,1.479,2,1.0,86.0041237113402,109.4,11.876555069320077,76.02000000000001,90.13235294117646,90.132,2.9396,,6.7,6.56,558.96,19.2,377.0533333333333,4.5,0.0,0,26.56,58.49117647058824,999.2242647058824,,,,,,,2025-02-03,M60-17
20250203151754,2025-02-03 15:17:54,34,M60-17,504,665,90,90,215,15,0,0,1.18,0.0,0.0,0.0,1580.18,4.0,1.12,0.4,3.1,,,,,,270.0,320.0,530.0,900.0,13.0,2.0,2.0,10.0,0.0,20250203_34,中型,1555.0,4.0,1515.0,1545.0,M60,,,0.0,13.3,83.5,230,0.419,0.391,1259,0.4,755,6.5,6.5,0.0,20.3,1.498,2,0.66,70.26428571428572,80.5,5.8046911007830735,66.75999999999999,69.96,106.0,2.9396,,6.7,6.56,558.96,19.2,377.0533333333333,4.0,-0.5,1,-19.92,58.49117647058824,999.2242647058824,,,,,,,2025-02-03,M60-17
20250203155821,2025-02-03 15:58:21,39,M60-17,684,897,121,123,292,23,0,0,1.6,0.0,0.0,0.0,2141.6,4.0,0.82,-0.15,1.93,,,,,,270.0,320.0,530.0,980.0,12.0,4.0,2.0,12.0,0.0,20250203_39,中型,1650.0,1.0,1600.0,1640.0,M60,,,0.0,13.3,83.5,315,0.421,0.39,1702,0.402,1018,7.3,7.3,0.0,20.5,1.488,2,0.9,77.48433734939759,95.0,9.226813752903746,71.92,78.90689655172415,87.674,2.9396,,6.7,6.56,558.96,19.2,377.0533333333333,4.0,0.0,0,13.08,57.970103092783496,937.1833333333332,,,,,,,2025-02-03,M60-17
20250203160335,2025-02-03 16:03:35,40,M60-17,682,897,120,123,293,21,0,0,1.6,0.0,0.0,0.0,2137.6,4.0,0.82,-0.44,1.93,,,,,,270.0,320.0,530.0,980.0,12.0,4.0,2.0,12.0,0.0,20250203_40,中型,1650.0,1.0,1600.0,1640.0,M60,,,0.0,13.3,83.5,314,0.42,0.392,1699,0.401,1017,6.7,6.7,0.0,20.5,1.491,2,0.9,78.6843373493976,95.3,10.17088310399402,74.7,82.19999999999999,91.333,2.9396,,6.7,6.56,558.96,19.2,377.0533333333333,4.0,0.0,0,13.08,57.970103092783496,937.1833333333332,,,,,,,2025-02-03,M60-17
20250204075536,2025-02-04 07:55:36,2,M60-10,764,996,137,127,327,25,0,0,1.53,0.0,0.0,0.0,2377.53,5.0,0.0,-0.65,1.84,,,,,,270.0,320.0,530.0,900.0,13.0,0.0,2.0,10.0,0.0,20250204_2,中型,835.0,3.0,755.0,825.0,M60,,,0.0,12.1,70.1,352,0.388,0.361,1897,0.403,1133,7.1,7.1,0.0,20.2,1.483,2,1.0,84.3811111111111,110.1,11.685222333685154,78.72,85.43870967741934,85.439,2.9396,,6.7,6.56,558.96,19.2,377.0533333333333,5.0,1.0,1,20.87,,,,,,,,,2025-02-04,M60-10
20250204080140,2025-02-04 08:01:40,3,M60-10,502,665,90,85,215,17,0,0,1.01,0.0,0.0,0.0,1575.01,5.0,1.19,-0.99,3.1,,,,,,270.0,320.0,530.0,900.0,13.0,0.0,2.0,10.0,0.0,20250204_3,中型,835.0,3.0,755.0,825.0,M60,,,0.0,12.1,70.1,232,0.395,0.366,1257,0.399,755,7.3,7.3,0.0,20.1,1.504,2,0.66,73.9788990825688,85.8,6.348532639743539,67.8,74.33157894736841,112.624,2.9396,,6.7,6.56,558.96,19.2,377.0533333333333,5.0,0.0,0,-21.13,,,,,,,,,2025-02-04,M60-10
20250204142003,2025-02-04 14:20:03,28,M60-17,765,996,138,125,327,24,0,0,1.76,0.0,0.0,0.0,2376.76,5.5,0.81,-0.91,1.84,4.2,18.4,573.0,561.0,591.0,270.0,320.0,530.0,900.0,13.0,2.0,2.0,10.0,0.0,20250204_28,中型,1550.0,3.0,1425.0,1450.0,M60,575.0,573.0,575.0,16.0,54.0,351,0.382,0.356,1899,0.403,1134,6.8,6.8,0.0,20.0,1.482,2,1.0,82.65238095238095,105.4,11.488456693055364,77.24,87.04666666666667,87.047,2.9396,,6.7,6.56,558.96,19.2,377.0533333333333,5.5,0.5,1,24.25,63.226213592233,1085.3833333333332,,,,,,,2025-02-04,M60-17
20250204142415,2025-02-04 14:24:15,29,M60-17,530,694,89,86,225,15,0,0,1.21,0.0,0.0,0.0,1640.21,5.5,1.18,-0.56,2.81,,,,,,270.0,320.0,530.0,900.0,13.0,2.0,2.0,10.0,0.0,20250204_29,中型,1550.0,3.0,1425.0,1450.0,M60,,,0.0,12.8,67.2,240,0.382,0.358,1313,0.404,783,6.2,6.2,0.0,19.9,1.477,2,0.69,71.07752808988764,84.5,6.68612100656124,67.12,71.02903225806453,102.941,2.9396,,6.7,6.56,558.96,19.2,377.0533333333333,5.5,0.0,0,-14.75,63.226213592233,1085.3833333333332,,,,,,,2025-02-04,M60-17
20250204150658,2025-02-04 15:06:58,36,M60-17,765,995,139,125,327,24,0,0,1.79,0.0,0.0,0.0,2376.79,5.5,0.81,-0.91,1.74,,,,,,270.0,320.0,530.0,900.0,12.0,3.0,2.0,10.0,0.0,20250204_36,中型,1550.0,3.0,1510.0,1540.0,M60,,,0.0,12.8,67.2,351,0.382,0.356,1899,0.403,1134,6.8,6.8,0.0,20.0,1.482,2,1.0,80.54431818181818,103.3,10.9575301832549,75.4,80.62903225806451,80.629,2.9396,,6.7,6.56,558.96,19.2,377.0533333333333,5.5,0.0,0,24.25,63.226213592233,1085.3833333333332,,,,,,,2025-02-04,M60-17
20250204151127,2025-02-04 15:11:27,37,M60-17,505,663,86,82,215,15,0,0,1.18,0.0,0.0,0.0,1567.18,5.5,1.23,-0.98,2.79,,,,,,270.0,320.0,530.0,900.0,12.0,3.0,2.0,10.0,0.0,20250204_37,中型,1550.0,3.0,1510.0,1540.0,M60,,,0.0,12.8,67.2,230,0.381,0.357,1254,0.403,749,6.5,6.5,0.0,19.9,1.483,2,0.66,68.60568181818182,78.5,5.768967883791249,66.16,66.94193548387096,101.427,2.9396,,6.7,6.56,558.96,19.2,377.0533333333333,5.5,0.0,0,-18.75,63.226213592233,1085.3833333333332,,,,,,,2025-02-04,M60-17
20250204154902,2025-02-04 15:49:02,42,M60-17,690,899,123,113,293,22,0,0,1.59,0.0,0.0,0.0,2141.59,5.5,0.89,-0.72,2.16,,,,,,270.0,320.0,530.0,980.0,14.0,4.0,2.0,12.0,0.0,20250204_42,中型,1640.0,4.0,1550.0,1630.0,M60,,,0.0,12.8,67.2,315,0.386,0.359,1712,0.403,1022,7.0,7.0,0.0,20.0,1.481,2,0.9,75.36046511627906,96.5,9.292486075216116,71.1,74.03999999999999,82.267,2.9396,,6.7,6.56,558.96,19.2,377.0533333333333,5.5,0.0,0,12.25,58.72653061224489,959.1999999999998,,,,,,,2025-02-04,M60-17
20250204155343,2025-02-04 15:53:43,43,M60-17,683,898,122,113,293,23,0,0,1.59,0.0,0.0,0.0,2133.59,5.5,0.89,-1.73,2.05,,,,,,270.0,320.0,530.0,980.0,14.0,4.0,2.0,12.0,0.0,20250204_43,中型,1640.0,4.0,1550.0,1630.0,M60,,,0.0,12.8,67.2,316,0.386,0.358,1703,0.401,1020,7.3,7.3,0.0,20.1,1.493,2,0.9,76.86588235294118,98.1,9.730117621454308,70.97999999999999,78.6448275862069,87.383,2.9396,,6.7,6.56,558.96,19.2,377.0533333333333,5.5,0.0,0,12.25,58.72653061224489,959.1999999999998,,,,,,,2025-02-04,M60-17
20250205075300,2025-02-05 07:53:00,2,M60-10,551,724,99,87,236,16,0,0,1.1,0.0,0.0,0.0,1714.1,6.0,1.16,-1.43,2.84,,,,,,260.0,320.0,530.0,840.0,15.0,1.0,2.0,9.0,0.0,20250205_2,中型,835.0,1.0,755.0,825.0,M60,,,0.0,13.8,60.9,252,0.369,0.345,1374,0.401,823,6.3,6.3,0.0,19.8,1.494,2,0.72,80.53469387755102,93.5,7.853584935229292,73.32000000000001,83.12352941176471,115.449,2.9396,,6.7,6.56,525.7066666666666,20.0,334.8533333333333,6.0,0.5,1,-13.41,,,,,,,,,2025-02-05,M60-10
20250205075734,2025-02-05 07:57:34,3,M60-10,548,723,100,93,234,17,0,0,1.09,0.0,0.0,0.0,1716.09,5.0,1.09,-0.9,2.7,,,,,,260.0,320.0,530.0,840.0,15.0,1.0,2.0,9.0,0.0,20250205_3,中型,835.0,1.0,755.0,825.0,M60,,,0.0,13.8,60.9,251,0.397,0.371,1371,0.4,823,6.8,6.8,0.0,20.1,1.502,2,0.72,78.54777777777777,92.1,7.525294055203687,75.00000000000001,80.39354838709679,111.658,2.9396,,6.7,6.56,525.7066666666666,20.0,334.8533333333333,5.0,-1.0,1,-13.13,,,,,,,,,2025-02-05,M60-10
20250205142032,2025-02-05 14:20:32,29,M60-17,769,984,136,128,327,23,0,0,1.77,0.0,0.0,0.0,2368.77,5.0,0.79,0.0,0.61,5.3,20.2,574.0,558.0,573.0,270.0,320.0,530.0,900.0,12.0,2.0,2.0,10.0,0.0,20250205_29,中型,1600.0,1.0,1425.0,1455.0,M60,568.3,574.0,568.3333333333334,19.0,46.0,350,0.391,0.366,1889,0.407,1120,6.6,6.6,0.0,20.2,1.456,2,1.0,80.70117647058825,102.5,10.2039495711813,78.36,81.2241379310345,81.224,2.9396,,6.7,6.56,525.7066666666666,20.0,334.8533333333333,5.0,0.0,0,21.87,60.66764705882354,1031.35,,,,,,,2025-02-05,M60-17
20250205142512,2025-02-05 14:25:12,30,M60-17,534,681,90,86,225,16,0,0,1.21,0.0,0.0,0.0,1633.21,5.5,1.18,0.19,0.89,,,,,,270.0,320.0,530.0,900.0,12.0,2.0,2.0,10.0,0.0,20250205_30,中型,1600.0,1.0,1425.0,1455.0,M60,,,0.0,15.3,62.9,241,0.382,0.357,1305,0.409,771,6.6,6.6,0.0,20.0,1.444,2,0.69,68.53555555555556,81.9,6.6220894841282885,63.86,67.61612903225806,97.994,2.9396,,6.7,6.56,525.7066666666666,20.0,334.8533333333333,5.5,0.5,1,-14.75,60.66764705882354,1031.35,,,,,,,2025-02-05,M60-17
20250205151647,2025-02-05 15:16:47,37,M60-17,566,719,97,92,240,18,0,0,1.31,0.0,0.0,0.0,1733.31,5.5,1.1,0.53,0.7,,,,,,260.0,320.0,530.0,860.0,15.0,0.0,2.0,9.0,0.0,20250205_37,中型,1600.0,1.0,1520.0,1550.0,M60,,,0.0,15.3,62.9,258,0.383,0.357,1382,0.41,816,7.0,7.0,0.0,20.2,1.442,2,0.73,72.30602409638554,85.4,6.901062418602186,67.64000000000001,73.4896551724138,100.671,2.9396,,6.7,6.56,525.7066666666666,20.0,334.8533333333333,5.5,0.0,0,-8.75,60.66764705882354,1031.35,,,,,,,2025-02-05,M60-17
20250205152107,2025-02-05 15:21:07,38,M60-17,559,707,96,90,236,14,0,0,1.3,0.0,0.0,0.0,1703.3,5.5,1.12,0.54,0.43,,,,,,260.0,320.0,530.0,860.0,15.0,0.0,2.0,9.0,0.0,20250205_38,中型,1600.0,1.0,1520.0,1550.0,M60,,,0.0,15.3,62.9,250,0.381,0.36,1362,0.41,803,5.6,5.6,0.0,20.0,1.436,2,0.72,72.94315789473683,83.2,6.174713334604525,71.94,73.72727272727273,102.399,2.9396,,6.7,6.56,525.7066666666666,20.0,334.8533333333333,5.5,0.0,0,-10.75,60.66764705882354,1031.35,,,,,,,2025-02-05,M60-17
20250205160331,2025-02-05 16:03:31,43,M60-17,696,885,123,118,296,28,0,0,1.6,0.0,0.0,0.0,2147.6,4.5,0.0,1.02,0.57,,,,,,270.0,320.0,530.0,980.0,10.0,4.0,2.0,12.0,0.0,20250205_43,中型,1650.0,3.0,1605.0,1640.0,M60,,,0.0,15.3,62.9,324,0.399,0.364,1704,0.408,1008,8.6,8.6,0.0,20.6,1.448,2,0.9,78.62142857142858,96.8,9.52289311067172,72.94,81.57333333333332,90.637,2.9396,,6.7,6.56,525.7066666666666,20.0,334.8533333333333,4.5,-1.0,1,12.56,63.41855670103093,1025.2666666666669,,,,,,,2025-02-05,M60-17
20250205160917,2025-02-05 16:09:17,44,M60-17,691,883,121,119,296,22,0,0,1.6,0.0,0.0,0.0,2133.6,4.5,0.85,0.29,0.34,,,,,,270.0,320.0,530.0,980.0,10.0,4.0,2.0,12.0,0.0,20250205_44,中型,1650.0,3.0,1605.0,1640.0,M60,,,0.0,15.3,62.9,318,0.402,0.374,1695,0.408,1004,6.9,6.9,0.0,20.5,1.453,2,0.9,78.95604395604397,95.1,8.729301531556638,76.14,79.690625,88.545,2.9396,,6.7,6.56,525.7066666666666,20.0,334.8533333333333,4.5,0.0,0,13.56,63.41855670103093,1025.2666666666669,,,,,,,2025-02-05,M60-17
20250206155007,2025-02-06 15:50:07,40,M60-17,694,885,121,116,293,23,0,0,1.61,0.0,0.0,0.0,2133.61,5.0,0.87,0.29,0.57,,,,,,270.0,320.0,530.0,980.0,14.0,4.0,2.0,12.0,0.0,20250206_40,中型,1640.0,4.0,1550.0,1630.0,M60,,,0.0,16.8,73.9,316,0.396,0.367,1700,0.408,1006,7.3,7.3,0.0,20.3,1.45,2,0.9,73.55609756097562,93.2,8.26515013307013,70.96000000000001,73.09655172413794,81.218,2.9396,,6.7,6.56,525.7066666666666,20.0,334.8533333333333,5.0,0.5,1,9.87,61.35102040816327,1002.0666666666668,,,,,,,2025-02-06,M60-17
20250206155433,2025-02-06 15:54:33,41,M60-17,696,888,122,113,296,23,0,0,1.61,0.0,0.0,0.0,2139.61,5.5,0.89,0.14,0.91,,,,,,270.0,320.0,530.0,980.0,14.0,4.0,2.0,12.0,0.0,20250206_41,中型,1640.0,4.0,1550.0,1630.0,M60,,,0.0,16.8,73.9,319,0.382,0.354,1706,0.408,1010,7.2,7.2,0.0,20.2,1.451,2,0.9,78.91136363636363,96.3,9.2122378070273,74.4,81.03548387096774,90.039,2.9396,,6.7,6.56,525.7066666666666,20.0,334.8533333333333,5.5,0.5,1,12.25,61.35102040816327,1002.0666666666668,,,,,,,2025-02-06,M60-17
20250207154642,2025-02-07 15:46:42,40,M60-17,686,887,125,112,295,23,0,0,1.61,0.0,0.0,0.0,2129.61,5.5,0.0,-1.3,0.8,3.7,52.0,570.0,581.0,589.0,270.0,320.0,530.0,980.0,12.0,3.0,2.0,12.0,0.0,20250207_40,中型,1635.0,3.0,1550.0,1625.0,M60,580.0,570.0,580.0,17.0,52.0,318,0.38,0.352,1698,0.404,1012,7.2,7.2,0.0,20.2,1.475,2,0.9,80.42473118279568,96.9,8.053432526902533,79.4,81.690625,90.767,2.9396,,6.7,6.56,525.7066666666666,20.0,334.8533333333333,5.5,0.0,0,11.25,61.72142857142857,1013.260119047619,,,,,,,2025-02-07,M60-17
20250207155136,2025-02-07 15:51:36,41,M60-17,706,907,120,117,299,24,0,0,1.62,0.0,0.0,0.0,2174.62,5.0,0.0,-0.14,0.78,,,,,,270.0,320.0,530.0,980.0,12.0,3.0,2.0,12.0,0.0,20250207_41,中型,1635.0,3.0,1550.0,1625.0,M60,,,0.0,14.6,75.8,323,0.391,0.362,1733,0.407,1027,7.4,7.4,0.0,20.2,1.455,2,0.92,76.17356321839081,93.6,8.216544282552906,75.12,74.91290322580646,81.427,2.9396,,6.7,6.56,525.7066666666666,20.0,334.8533333333333,5.0,-0.5,1,10.87,61.72142857142857,1013.260119047619,,,,,,,2025-02-07,M60-17
20250208154323,2025-02-08 15:43:23,39,M60-10,706,899,126,113,301,22,0,0,1.38,0.0,0.0,0.0,2168.38,5.5,0.89,0.43,1.01,,,,,,270.0,320.0,530.0,980.0,10.0,3.0,2.0,12.0,0.0,20250208_39,中型,1630.0,4.0,1545.0,1620.0,M60,,,0.0,10.9,68.9,323,0.375,0.35,1731,0.408,1025,6.8,6.8,0.0,20.1,1.452,2,0.91,82.64081632653061,97.4,10.193323512553214,75.17999999999999,87.23529411764704,95.863,2.9396,,6.7,6.45,525.7066666666666,20.0,334.8533333333333,5.5,0.5,1,12.25,59.47878787878788,981.4,,,,,,,2025-02-08,M60-10
20250208154808,2025-02-08 15:48:08,40,M60-10,696,888,119,115,297,25,0,0,1.37,0.0,0.0,0.0,2141.37,5.0,0.0,0.58,0.91,,,,,,270.0,320.0,530.0,980.0,10.0,3.0,2.0,12.0,0.0,20250208_40,中型,1630.0,4.0,1545.0,1620.0,M60,,,0.0,10.9,68.9,322,0.387,0.357,1703,0.409,1007,7.8,7.8,0.0,20.4,1.447,2,0.9,79.40119047619048,93.9,9.057297689703551,77.92,83.83666666666667,93.152,2.9396,,6.7,6.45,525.7066666666666,20.0,334.8533333333333,5.0,-0.5,1,8.87,59.47878787878788,981.4,,,,,,,2025-02-08,M60-10
20250210075401,2025-02-10 07:54:01,2,M60-10,768,985,136,132,327,24,0,0,1.49,0.0,0.0,0.0,2373.49,4.5,0.76,0.39,0.72,,,,,,270.0,320.0,530.0,900.0,12.0,0.0,2.0,10.0,0.0,20250210_2,中型,835.0,3.0,755.0,825.0,M60,,,0.0,14.4,72.3,351,0.404,0.376,1889,0.407,1121,6.8,6.8,0.0,20.4,1.46,2,1.0,90.32912621359225,111.3,12.140797234486891,81.24,92.54166666666669,92.542,2.9396,,6.7,6.45,525.7066666666666,20.0,334.8533333333333,4.5,-0.5,1,26.56,,,,,,,,,2025-02-10,M60-10
20250210075841,2025-02-10 07:58:41,3,M60-10,502,653,84,91,215,14,0,0,1.01,0.0,0.0,0.0,1560.01,3.5,0.0,0.4,1.24,,,,,,270.0,320.0,530.0,900.0,12.0,0.0,2.0,10.0,0.0,20250210_3,中型,835.0,3.0,755.0,825.0,M60,,,0.0,14.4,72.3,229,0.423,0.397,1239,0.405,737,6.1,6.1,0.0,20.5,1.468,2,0.66,74.13163265306122,85.9,7.018293835032283,68.29999999999998,74.2235294117647,112.46,2.9396,,6.7,6.45,525.7066666666666,20.0,334.8533333333333,3.5,-1.0,1,-18.41,,,,,,,,,2025-02-10,M60-10
20250210141934,2025-02-10 14:19:34,27,M60-17,771,986,135,132,347,24,0,0,2.12,0.0,0.0,0.0,2397.12,4.5,0.76,0.78,0.82,3.4,21.6,611.0,608.0,616.0,270.0,320.0,530.0,900.0,13.0,3.0,2.0,10.0,0.0,20250210_27,中型,1550.0,2.0,1420.0,1455.0,M60,611.7,611.0,611.6666666666666,21.0,44.0,371,0.38,0.356,1892,0.408,1121,6.5,6.5,0.0,21.0,1.454,2,1.0,83.9283950617284,109.9,11.111013716994272,76.83999999999999,87.85714285714288,87.857,2.9396,,6.7,6.45,525.7066666666666,20.0,334.8533333333333,4.5,1.0,1,26.56,59.58932038834951,1022.95,,,,,,,2025-02-10,M60-17
20250210142345,2025-02-10 14:23:45,28,M60-17,531,684,90,91,238,15,0,0,1.46,0.0,0.0,0.0,1650.46,4.5,1.11,0.57,1.33,,,,,,270.0,320.0,530.0,900.0,13.0,3.0,2.0,10.0,0.0,20250210_28,中型,1550.0,2.0,1420.0,1455.0,M60,,,0.0,15.2,75.8,253,0.382,0.36,1305,0.407,774,5.9,5.9,0.0,20.9,1.458,2,0.69,75.14302325581394,87.4,6.552374692868094,70.96000000000001,75.91666666666667,110.024,2.9396,,6.7,6.45,525.7066666666666,20.0,334.8533333333333,4.5,0.0,0,-14.44,59.58932038834951,1022.95,,,,,,,2025-02-10,M60-17
20250210150634,2025-02-10 15:06:34,33,M60-17,764,985,136,132,347,24,0,0,2.1,0.0,0.0,0.0,2390.1,4.5,0.76,-0.13,0.72,,,,,,270.0,320.0,530.0,900.0,11.0,2.0,2.0,10.0,0.0,20250210_33,中型,1550.0,2.0,1510.0,1540.0,M60,,,0.0,15.2,75.8,371,0.38,0.356,1885,0.405,1121,6.5,6.5,0.0,21.1,1.467,2,1.0,82.5609195402299,106.5,11.109676390393796,77.35999999999999,85.38709677419355,85.387,2.9396,,6.7,6.45,525.7066666666666,20.0,334.8533333333333,4.5,0.0,0,26.56,59.58932038834951,1022.95,,,,,,,2025-02-10,M60-17
20250210151058,2025-02-10 15:10:58,34,M60-17,508,653,83,87,227,15,0,0,1.41,0.0,0.0,0.0,1574.41,4.5,1.16,0.59,1.24,,,,,,270.0,320.0,530.0,900.0,11.0,2.0,2.0,10.0,0.0,20250210_34,中型,1550.0,2.0,1510.0,1540.0,M60,,,0.0,15.2,75.8,242,0.383,0.36,1244,0.408,736,6.2,6.2,0.0,20.9,1.449,2,0.66,70.85061728395063,82.7,6.47832327523617,65.66,72.1107142857143,109.259,2.9396,,6.7,6.45,525.7066666666666,20.0,334.8533333333333,4.5,0.0,0,-18.44,59.58932038834951,1022.95,,,,,,,2025-02-10,M60-17
20250210155859,2025-02-10 15:58:59,40,M60-17,690,889,120,123,314,21,0,0,1.92,0.0,0.0,0.0,2158.92,4.0,0.82,0.73,1.02,,,,,,270.0,320.0,530.0,980.0,13.0,4.0,2.0,12.0,0.0,20250210_40,中型,1650.0,4.0,1600.0,1640.0,M60,,,0.0,15.2,75.8,335,0.392,0.367,1699,0.406,1009,6.3,6.3,0.0,21.2,1.462,2,0.9,78.12222222222222,94.4,9.738190061762625,71.3,83.91785714285713,93.242,2.9396,,6.7,6.45,525.7066666666666,20.0,334.8533333333333,4.0,-0.5,1,13.08,61.35773195876289,991.9500000000002,,,,,,,2025-02-10,M60-17
20250210160322,2025-02-10 16:03:22,41,M60-17,689,888,118,123,311,22,0,0,1.89,0.0,0.0,0.0,2152.89,4.0,0.82,0.58,0.91,,,,,,270.0,320.0,530.0,980.0,13.0,4.0,2.0,12.0,0.0,20250210_41,中型,1650.0,4.0,1600.0,1640.0,M60,,,0.0,15.2,75.8,333,0.395,0.369,1695,0.406,1006,6.6,6.6,0.0,21.2,1.46,2,0.9,78.51566265060241,97.2,8.432174210148398,73.61999999999999,80.32413793103447,89.249,2.9396,,6.7,6.45,525.7066666666666,20.0,334.8533333333333,4.0,0.0,0,13.08,61.35773195876289,991.9500000000002,,,,,,,2025-02-10,M60-17
20250211075632,2025-02-11 07:56:32,2,M60-10,774,987,134,127,350,23,0,0,1.92,0.0,0.0,0.0,2396.92,5.0,0.0,0.65,0.92,,,,,,270.0,320.0,530.0,900.0,12.0,2.0,2.0,10.0,0.0,20250211_2,中型,840.0,3.0,800.0,830.0,M60,,,0.0,16.4,79.9,373,0.363,0.34,1895,0.408,1121,6.2,6.2,0.0,20.9,1.448,2,1.0,88.53176470588235,109.1,13.252207023868143,80.74,95.77931034482758,95.779,2.9396,,6.7,6.67,525.7066666666666,20.0,334.8533333333333,5.0,1.0,1,20.87,,,,,,,,,2025-02-11,M60-10
20250211080222,2025-02-11 08:02:22,3,M60-10,503,654,87,89,230,15,0,0,1.26,0.0,0.0,0.0,1579.26,4.0,0.0,0.2,1.4,,,,,,270.0,320.0,530.0,900.0,12.0,2.0,2.0,10.0,0.0,20250211_3,中型,840.0,3.0,800.0,830.0,M60,,,0.0,16.4,79.9,245,0.387,0.363,1244,0.404,741,6.1,6.1,0.0,21.2,1.473,2,0.66,72.7710843373494,87.2,6.798042420573982,71.44,72.13103448275862,109.289,2.9396,,6.7,6.67,525.7066666666666,20.0,334.8533333333333,4.0,-1.0,1,-20.92,,,,,,,,,2025-02-11,M60-10
20250211142326,2025-02-11 14:23:26,27,M60-24,771,985,133,128,290,19,0,57,2.31,0.0,0.0,0.0,2385.31,5.0,0.79,0.26,0.72,5.5,20.0,590.0,597.0,583.0,270.0,320.0,530.0,900.0,13.0,3.0,2.0,10.0,0.0,20250211_27,中型,1555.0,4.0,1425.0,1455.0,M60,590.0,590.0,590.0,22.0,50.0,366,0.441,0.35,1889,0.408,1118,20.8,5.2,15.6,20.7,1.45,2,1.0,78.3962962962963,101.8,10.443775917664134,74.73999999999998,80.03214285714286,80.032,2.9396,,6.7,6.67,525.7066666666666,20.0,334.8533333333333,5.0,1.0,1,21.87,63.596428571428575,1086.438988095238,,,,,,,2025-02-11,M60-24
20250211142846,2025-02-11 14:28:46,28,M60-24,529,676,90,83,194,13,0,38,1.58,0.0,0.0,0.0,1624.58,6.0,1.22,0.19,1.65,,,,,,270.0,320.0,530.0,900.0,13.0,3.0,2.0,10.0,0.0,20250211_28,中型,1555.0,4.0,1425.0,1455.0,M60,,,0.0,16.1,85.4,245,0.428,0.339,1295,0.408,766,20.8,5.3,15.5,20.2,1.448,2,0.68,70.70930232558139,81.4,6.135744072824736,67.22,69.21000000000001,101.779,2.9396,,6.7,6.67,525.7066666666666,20.0,334.8533333333333,6.0,1.0,1,-17.41,63.596428571428575,1086.438988095238,,,,,,,2025-02-11,M60-24
20250211151300,2025-02-11 15:13:00,33,M60-24,779,987,134,120,290,31,0,59,2.32,0.0,0.0,0.0,2402.32,6.0,0.0,0.39,0.92,,,,,,270.0,320.0,530.0,900.0,11.0,2.0,2.0,10.0,0.0,20250211_33,中型,1555.0,4.0,1515.0,1545.0,M60,,,0.0,16.1,85.4,380,0.414,0.316,1900,0.41,1121,23.7,8.2,15.5,20.8,1.439,2,1.0,83.3604938271605,104.6,10.76335436966557,79.64000000000001,88.39999999999999,88.4,2.9396,,6.7,6.67,525.7066666666666,20.0,334.8533333333333,6.0,0.0,0,19.59,63.596428571428575,1086.438988095238,,,,,,,2025-02-11,M60-24
20250211151722,2025-02-11 15:17:22,34,M60-24,522,665,85,79,193,13,0,39,1.54,0.0,0.0,0.0,1597.54,6.5,1.28,0.0,1.53,,,,,,270.0,320.0,530.0,900.0,11.0,2.0,2.0,10.0,0.0,20250211_34,中型,1555.0,4.0,1515.0,1545.0,M60,,,0.0,16.1,85.4,245,0.409,0.322,1272,0.41,750,21.2,5.3,15.9,20.3,1.437,2,0.67,69.10123456790124,78.9,5.612716906136876,66.25999999999999,68.90714285714287,102.846,2.9396,,6.7,6.67,525.7066666666666,20.0,334.8533333333333,6.5,0.5,1,-19.69,63.596428571428575,1086.438988095238,,,,,,,2025-02-11,M60-24
20250211155748,2025-02-11 15:57:48,40,M60-24,708,898,122,107,259,22,0,53,2.11,0.0,0.0,0.0,2171.11,6.5,0.94,-0.14,0.9,,,,,,270.0,320.0,530.0,980.0,13.0,4.0,2.0,12.0,0.0,20250211_40,中型,1650.0,2.0,1600.0,1640.0,M60,,,0.0,16.1,85.4,334,0.413,0.32,1728,0.41,1020,22.5,6.6,15.9,20.3,1.441,2,0.91,76.60493827160494,94.3,8.707622618307266,73.14000000000001,77.42142857142858,85.078,2.9396,,6.7,6.67,525.7066666666666,20.0,334.8533333333333,6.5,0.0,0,8.31,65.38734177215188,1057.095358649789,,,,,,,2025-02-11,M60-24
20250211160425,2025-02-11 16:04:25,41,M60-24,702,888,120,106,263,20,0,53,2.08,0.0,0.0,0.0,2154.08,6.5,0.95,0.0,0.91,,,,,,270.0,320.0,530.0,980.0,13.0,4.0,2.0,12.0,0.0,20250211_41,中型,1650.0,2.0,1600.0,1640.0,M60,,,0.0,16.1,85.4,336,0.403,0.315,1710,0.411,1008,21.7,6.0,15.8,20.5,1.436,2,0.9,81.97386363636363,97.4,9.607614100736855,73.96000000000001,86.80322580645162,96.448,2.9396,,6.7,6.67,525.7066666666666,20.0,334.8533333333333,6.5,0.0,0,7.31,65.38734177215188,1057.095358649789,,,,,,,2025-02-11,M60-24
20250212075341,2025-02-12 07:53:41,2,M60-10,770,987,135,127,346,24,0,0,1.9,0.0,0.0,0.0,2390.9,5.0,0.0,0.13,0.92,,,,,,270.0,320.0,530.0,900.0,12.0,2.0,2.0,10.0,3.0,20250212_2,中型,835.0,3.0,755.0,825.0,M60,,,0.0,16.3,96.4,370,0.367,0.343,1892,0.407,1122,6.5,6.5,0.0,20.8,1.457,2,1.0,87.53023255813955,107.8,12.051604831543564,80.14000000000001,92.21666666666668,92.217,2.9396,,6.7,6.67,521.9733333333334,19.0,414.2,5.0,-1.5,1,20.87,,,,,,,,,2025-02-12,M60-10
20250212075828,2025-02-12 07:58:28,3,M60-10,509,654,85,83,228,16,0,0,1.27,0.0,0.0,0.0,1576.27,5.0,-1.19,0.39,1.4,,,,,,270.0,320.0,530.0,900.0,12.0,2.0,2.0,10.0,3.0,20250212_3,中型,835.0,3.0,755.0,825.0,M60,,,0.0,16.3,96.4,244,0.364,0.34,1248,0.408,739,6.6,6.6,0.0,20.8,1.452,2,0.66,74.7757894736842,85.6,6.411136951298906,70.47999999999999,75.68181818181817,114.669,2.9396,,6.7,6.67,521.9733333333334,19.0,414.2,5.0,0.0,0,-23.13,,,,,,,,,2025-02-12,M60-10
20250212142505,2025-02-12 14:25:05,27,M60-17,773,986,133,125,346,23,0,0,2.1,0.0,0.0,0.0,2388.1,5.5,0.81,0.13,0.82,4.5,22.3,639.0,610.0,615.0,270.0,320.0,530.0,900.0,14.0,3.0,2.0,10.0,17.0,20250212_27,中型,1550.0,3.0,1425.0,1500.0,M60,621.3,639.0,621.3333333333334,18.0,64.0,369,0.361,0.339,1892,0.409,1119,6.2,6.2,0.0,20.7,1.448,2,1.0,81.82682926829267,106.5,11.880225923577418,75.4,86.11724137931036,86.117,2.9396,,6.7,6.67,521.9733333333334,19.0,414.2,5.5,0.5,1,24.25,,,,,,,,,2025-02-12,M60-17
20250212142934,2025-02-12 14:29:34,28,M60-17,527,675,89,83,233,15,0,0,1.44,0.0,0.0,0.0,1623.44,6.0,1.22,-0.19,1.5,,,,,,270.0,320.0,530.0,900.0,14.0,3.0,2.0,10.0,17.0,20250212_28,中型,1550.0,3.0,1425.0,1500.0,M60,,,0.0,16.6,96.9,248,0.356,0.335,1291,0.408,764,6.0,6.0,0.0,20.4,1.45,2,0.68,70.71951219512195,83.5,6.569542416860131,68.96000000000001,70.39999999999999,103.529,2.9396,,6.7,6.67,521.9733333333334,19.0,414.2,6.0,0.5,1,-17.41,,,,,,,,,2025-02-12,M60-17
20250212150907,2025-02-12 15:09:07,33,M60-17,773,986,133,121,345,25,0,0,2.11,0.0,0.0,0.0,2385.11,6.0,0.83,-0.39,0.82,,,,,,270.0,320.0,530.0,900.0,14.0,2.0,2.0,10.0,17.0,20250212_33,中型,1550.0,3.0,1510.0,1540.0,M60,,,0.0,16.6,96.9,370,0.351,0.327,1892,0.409,1119,6.8,6.8,0.0,20.6,1.448,2,1.0,79.2679012345679,96.1,9.799556895506557,75.86,80.6,80.6,2.9396,,6.7,6.67,521.9733333333334,19.0,414.2,6.0,0.0,0,20.59,,,,,,,,,2025-02-12,M60-17
20250212151241,2025-02-12 15:12:41,34,M60-17,513,654,85,78,226,15,0,0,1.4,0.0,0.0,0.0,1572.4,6.5,1.3,-0.19,1.4,,,,,,270.0,320.0,530.0,900.0,14.0,2.0,2.0,10.0,17.0,20250212_34,中型,1550.0,3.0,1510.0,1540.0,M60,,,0.0,16.6,96.9,241,0.345,0.324,1252,0.41,739,6.2,6.2,0.0,20.3,1.441,2,0.66,69.07901234567902,78.8,5.8207741212160045,68.24000000000001,69.44642857142857,105.222,2.9396,,6.7,6.67,521.9733333333334,19.0,414.2,6.5,0.5,1,-20.69,,,,,,,,,2025-02-12,M60-17
20250212155328,2025-02-12 15:53:28,39,M60-17,704,888,115,103,310,23,0,0,1.88,0.0,0.0,0.0,2144.88,7.0,0.98,-0.14,0.91,,,,,,270.0,320.0,530.0,980.0,18.0,4.0,2.0,12.0,17.0,20250212_39,中型,1650.0,4.0,1555.0,1640.0,M60,,,0.0,16.6,96.9,333,0.332,0.309,1707,0.412,1003,6.9,6.9,0.0,20.3,1.425,2,0.9,81.20843373493976,99.6,10.17316579861406,76.46,86.38620689655173,95.985,2.9396,,6.7,6.67,521.9733333333334,19.0,414.2,7.0,0.5,1,5.93,,,,,,,,,2025-02-12,M60-17
20250212155913,2025-02-12 15:59:13,40,M60-17,701,888,118,106,310,22,0,0,1.89,0.0,0.0,0.0,2146.89,6.5,0.95,-0.14,0.91,,,,,,270.0,320.0,530.0,980.0,18.0,4.0,2.0,12.0,17.0,20250212_40,中型,1650.0,4.0,1555.0,1640.0,M60,,,0.0,16.6,96.9,332,0.342,0.319,1707,0.411,1006,6.6,6.6,0.0,20.4,1.435,2,0.9,79.16627906976746,96.7,9.115392176246242,76.58,81.11666666666665,90.13,2.9396,,6.7,6.67,521.9733333333334,19.0,414.2,6.5,-0.5,1,7.31,,,,,,,,,2025-02-12,M60-17
20250213075347,2025-02-13 07:53:47,2,M60-10,780,985,137,117,345,25,0,0,1.92,0.0,0.0,0.0,2390.92,6.5,0.86,0.0,0.72,,,,,,270.0,320.0,530.0,900.0,12.0,2.0,2.0,10.0,26.0,20250213_2,中型,,2.0,755.0,830.0,M60,,,0.0,15.3,99.0,370,0.339,0.316,1902,0.41,1122,6.8,6.8,0.0,20.4,1.438,2,1.0,91.81136363636364,115.8,12.798254779977745,82.34,94.62258064516128,94.623,2.9396,,6.7,6.67,548.6266666666667,17.7,370.17333333333335,6.5,0.0,0,18.31,,,,,,,,,2025-02-13,M60-10
20250213075822,2025-02-13 07:58:22,3,M60-10,513,653,84,79,228,17,0,0,1.28,0.0,0.0,0.0,1575.28,6.0,0.0,0.2,1.24,,,,,,270.0,320.0,530.0,900.0,12.0,2.0,2.0,10.0,26.0,20250213_3,中型,,2.0,755.0,830.0,M60,,,0.0,15.3,99.0,245,0.346,0.322,1250,0.41,737,6.9,6.9,0.0,20.6,1.437,2,0.66,72.9938775510204,86.0,5.9513129459745775,67.64,72.05882352941177,109.18,2.9396,,6.7,6.67,548.6266666666667,17.7,370.17333333333335,6.0,-0.5,1,-21.41,,,,,,,,,2025-02-13,M60-10
20250213142809,2025-02-13 14:28:09,28,M60-10,787,982,131,110,350,20,0,0,1.9,0.0,0.0,0.0,2381.9,7.5,0.92,0.0,0.41,,,,,,270.0,320.0,530.0,900.0,11.0,2.0,2.0,10.0,15.0,20250213_28,中型,1555.0,2.0,1430.0,1500.0,M60,,,0.0,15.5,90.4,370,0.314,0.297,1900,0.414,1113,5.4,5.4,0.0,20.2,1.414,2,1.0,81.31481481481481,102.9,11.76593861047471,75.76,81.43928571428572,81.439,2.9396,,6.7,6.67,548.6266666666667,17.7,370.17333333333335,7.5,1.5,1,16.71,62.4264705882353,1066.452205882353,,,,,,,2025-02-13,M60-10
20250213143300,2025-02-13 14:33:00,29,M60-10,528,650,84,70,229,15,0,0,1.26,0.0,0.0,0.0,1577.26,8.0,1.45,1.15,0.78,,,,,,270.0,320.0,530.0,900.0,11.0,2.0,2.0,10.0,15.0,20250213_29,中型,1555.0,2.0,1430.0,1500.0,M60,,,0.0,15.5,90.4,244,0.306,0.287,1262,0.418,734,6.1,6.1,0.0,19.9,1.39,2,0.66,69.76172839506172,82.4,6.956435299374164,65.46000000000001,69.625,105.492,2.9396,,6.7,6.67,548.6266666666667,17.7,370.17333333333335,8.0,0.5,1,-20.86,62.4264705882353,1066.452205882353,,,,,,,2025-02-13,M60-10
20250213151401,2025-02-13 15:14:01,35,M60-10,790,982,131,110,345,27,0,0,1.91,0.0,0.0,0.0,2386.91,7.5,0.92,0.38,0.41,,,,,,270.0,320.0,530.0,900.0,12.0,3.0,2.0,10.0,15.0,20250213_35,中型,1555.0,2.0,1515.0,1545.0,M60,,,0.0,15.5,90.4,372,0.319,0.296,1903,0.415,1113,7.3,7.3,0.0,20.2,1.409,2,1.0,76.64197530864197,98.8,9.197501864234669,74.38,77.05714285714285,77.057,2.9396,,6.7,6.67,548.6266666666667,17.7,370.17333333333335,7.5,-0.5,1,16.71,62.4264705882353,1066.452205882353,,,,,,,2025-02-13,M60-10
20250213151842,2025-02-13 15:18:42,36,M60-10,527,650,81,68,229,15,0,0,1.25,0.0,0.0,0.0,1571.25,8.5,1.49,0.57,0.78,,,,,,270.0,320.0,530.0,900.0,12.0,3.0,2.0,10.0,15.0,20250213_36,中型,1555.0,2.0,1515.0,1545.0,M60,,,0.0,15.5,90.4,244,0.297,0.279,1258,0.419,731,6.1,6.1,0.0,19.9,1.387,2,0.66,70.06172839506173,81.5,6.59379745775415,64.52000000000001,71.46428571428571,108.279,2.9396,,6.7,6.67,548.6266666666667,17.7,370.17333333333335,8.5,1.0,1,-16.52,62.4264705882353,1066.452205882353,,,,,,,2025-02-13,M60-10
20250213160121,2025-02-13 16:01:21,40,M60-10,711,886,120,100,312,23,0,0,1.69,0.0,0.0,0.0,2153.69,7.5,1.01,0.42,0.68,,,,,,270.0,320.0,530.0,980.0,14.0,4.0,2.0,12.0,15.0,20250213_40,中型,1655.0,3.0,1605.0,1645.0,M60,,,0.0,15.5,90.4,335,0.321,0.299,1717,0.414,1006,6.9,6.9,0.0,20.2,1.415,2,0.9,80.8232558139535,98.9,9.862716669222024,74.1,85.46666666666665,94.963,2.9396,,6.7,6.67,548.6266666666667,17.7,370.17333333333335,7.5,-1.0,1,6.71,63.29895833333333,1018.0582465277776,,,,,,,2025-02-13,M60-10
20250213160723,2025-02-13 16:07:23,41,M60-10,703,874,118,98,312,26,0,0,1.69,0.0,0.0,0.0,2132.69,7.5,1.03,0.43,0.46,,,,,,270.0,320.0,530.0,980.0,14.0,4.0,2.0,12.0,15.0,20250213_41,中型,1655.0,3.0,1605.0,1645.0,M60,,,0.0,15.5,90.4,338,0.314,0.29,1695,0.415,992,7.7,7.7,0.0,20.5,1.411,2,0.89,81.39012345679012,99.7,11.393994573038787,73.16,89.03214285714287,100.036,2.9396,,6.7,6.67,548.6266666666667,17.7,370.17333333333335,7.5,0.0,0,4.71,63.29895833333333,1018.0582465277776,,,,,,,2025-02-13,M60-10
20250214075901,2025-02-14 07:59:01,2,M60-10,781,984,133,118,343,27,0,0,1.92,0.0,0.0,0.0,2387.92,6.5,1.72,0.13,0.61,,,,,,270.0,320.0,530.0,900.0,14.0,4.0,2.0,10.0,0.5,20250214_2,中型,845.0,2.0,800.0,835.0,M60,,,0.0,15.4,89.4,370,0.344,0.319,1898,0.411,1117,7.3,7.3,0.0,20.5,1.43,2,1.0,86.45432098765431,113.9,12.123348042055822,79.92,89.675,89.675,2.9396,,6.7,6.67,548.6266666666667,17.7,370.17333333333335,6.5,-1.0,1,19.31,,,,,,,,,2025-02-14,M60-10
20250214080407,2025-02-14 08:04:07,3,M60-10,517,650,86,78,229,20,0,0,1.26,0.0,0.0,0.0,1581.26,6.0,-1.27,0.98,0.78,,,,,,270.0,320.0,530.0,900.0,14.0,4.0,2.0,10.0,0.5,20250214_3,中型,845.0,2.0,800.0,835.0,M60,,,0.0,15.4,89.4,249,0.341,0.313,1253,0.413,736,8.0,8.0,0.0,20.7,1.424,2,0.66,73.93373493975905,84.8,6.901410316991594,68.16,75.03448275862068,113.689,2.9396,,6.7,6.67,548.6266666666667,17.7,370.17333333333335,6.0,-0.5,1,-22.41,,,,,,,,,2025-02-14,M60-10
20250214142009,2025-02-14 14:20:09,29,M60-17,785,984,132,117,344,30,0,0,2.13,0.0,0.0,0.0,2394.13,6.5,0.86,0.64,0.61,,,,,,270.0,320.0,530.0,900.0,13.0,2.0,2.0,10.0,0.0,20250214_29,中型,1555.0,4.0,1420.0,1455.0,M60,,,0.0,16.0,88.6,374,0.34,0.313,1901,0.413,1116,8.0,8.0,0.0,20.5,1.422,2,1.0,83.41728395061729,108.1,11.065202827365166,77.42,87.10000000000002,87.1,2.9396,,6.7,6.67,548.6266666666667,17.7,370.17333333333335,6.5,0.5,1,18.31,65.81862745098039,1124.4015522875816,,,,,,,2025-02-14,M60-17
20250214142423,2025-02-14 14:24:23,30,M60-17,520,652,84,75,226,19,0,0,1.42,0.0,0.0,0.0,1577.42,7.0,1.35,0.58,1.09,,,,,,270.0,320.0,530.0,900.0,13.0,2.0,2.0,10.0,0.0,20250214_30,中型,1555.0,4.0,1420.0,1455.0,M60,,,0.0,16.0,88.6,245,0.332,0.306,1256,0.414,736,7.8,7.8,0.0,20.3,1.415,2,0.66,72.03827160493827,82.8,6.557035010106445,67.34,72.86785714285715,110.406,2.9396,,6.7,6.67,548.6266666666667,17.7,370.17333333333335,7.0,0.5,1,-22.07,65.81862745098039,1124.4015522875816,,,,,,,2025-02-14,M60-17
20250214150314,2025-02-14 15:03:14,35,M60-17,783,983,133,117,344,29,0,0,2.09,0.0,0.0,0.0,2391.09,6.5,0.86,0.38,0.51,,,,,,270.0,320.0,530.0,900.0,14.0,4.0,2.0,10.0,0.0,20250214_35,中型,1555.0,4.0,1505.0,1545.0,M60,,,0.0,16.0,88.6,373,0.34,0.314,1899,0.412,1116,7.8,7.8,0.0,20.5,1.425,2,1.0,84.36296296296295,107.2,11.233893209967292,81.22,86.54285714285716,86.543,2.9396,,6.7,6.67,548.6266666666667,17.7,370.17333333333335,6.5,-0.5,1,18.31,65.81862745098039,1124.4015522875816,,,,,,,2025-02-14,M60-17
20250214150815,2025-02-14 15:08:15,36,M60-17,511,643,84,75,223,20,0,0,1.39,0.0,0.0,0.0,1557.39,7.0,1.35,0.39,1.1,,,,,,270.0,320.0,530.0,900.0,14.0,4.0,2.0,10.0,0.0,20250214_36,中型,1555.0,4.0,1505.0,1545.0,M60,,,0.0,16.0,88.6,243,0.336,0.309,1238,0.413,727,8.2,8.2,0.0,20.4,1.423,2,0.65,73.03170731707317,82.7,6.087109090945259,69.16,74.66551724137932,114.87,2.9396,,6.7,6.67,548.6266666666667,17.7,370.17333333333335,7.0,0.5,1,-22.07,65.81862745098039,1124.4015522875816,,,,,,,2025-02-14,M60-17
20250214155340,2025-02-14 15:53:40,40,M60-17,703,886,121,106,310,25,0,0,1.89,0.0,0.0,0.0,2152.89,6.5,0.95,0.14,0.68,,,,,,270.0,320.0,530.0,980.0,14.0,4.0,2.0,12.0,0.0,20250214_40,中型,1645.0,2.0,1555.0,1635.0,M60,,,0.0,16.0,88.6,335,0.342,0.316,1710,0.411,1007,7.5,7.5,0.0,20.5,1.432,2,0.9,79.21358024691358,98.3,9.337826340325618,74.6,81.95000000000002,91.056,2.9396,,6.7,6.67,548.6266666666667,17.7,370.17333333333335,6.5,-0.5,1,7.31,64.57525773195877,1049.34793814433,,,,,,,2025-02-14,M60-17
20250214155901,2025-02-14 15:59:01,41,M60-17,695,875,118,105,308,26,0,0,1.87,0.0,0.0,0.0,2128.87,6.5,0.96,0.29,0.57,,,,,,270.0,320.0,530.0,980.0,14.0,4.0,2.0,12.0,0.0,20250214_41,中型,1645.0,2.0,1555.0,1635.0,M60,,,0.0,16.0,88.6,334,0.341,0.314,1688,0.412,993,7.8,7.8,0.0,20.6,1.429,2,0.89,77.01481481481481,95.3,8.852329136365523,73.24000000000001,79.48214285714288,89.306,2.9396,,6.7,6.67,548.6266666666667,17.7,370.17333333333335,6.5,0.0,0,6.31,64.57525773195877,1049.34793814433,,,,,,,2025-02-14,M60-17
20250217075526,2025-02-17 07:55:26,2,M60-10,772,985,133,128,345,27,0,0,1.93,0.0,0.0,0.0,2391.93,5.0,0.79,0.39,0.72,,,,,,270.0,320.0,530.0,900.0,13.0,2.0,2.0,10.0,0.0,20250217_2,中型,845.0,3.0,800.0,835.0,M60,,,0.0,17.3,72.7,372,0.371,0.344,1890,0.408,1118,7.3,7.3,0.0,20.9,1.448,2,1.0,88.05,113.2,11.82706382732038,78.35999999999999,91.5235294117647,91.524,2.9396,,6.7,6.67,548.6266666666667,17.7,370.17333333333335,5.0,-1.5,1,21.87,,,,,,,,,2025-02-17,M60-10
20250217080136,2025-02-17 08:01:36,3,M60-10,509,654,85,90,226,19,0,0,1.29,0.0,0.0,0.0,1584.29,4.0,1.12,1.39,1.4,,,,,,270.0,320.0,530.0,900.0,13.0,2.0,2.0,10.0,0.0,20250217_3,中型,845.0,3.0,800.0,835.0,M60,,,0.0,17.3,72.7,245,0.398,0.367,1248,0.408,739,7.8,7.8,0.0,21.2,1.452,2,0.66,70.87951807228916,85.6,7.363484622910682,66.16,69.9551724137931,105.993,2.9396,,6.7,6.67,548.6266666666667,17.7,370.17333333333335,4.0,-1.0,1,-19.92,,,,,,,,,2025-02-17,M60-10
20250217141040,2025-02-17 14:10:40,22,M60-17,779,986,134,121,346,29,0,0,2.13,0.0,0.0,0.0,2397.13,6.0,0.83,0.39,0.82,,,,,,270.0,320.0,530.0,900.0,13.0,3.0,2.0,10.0,0.0,20250217_22,中型,1540.0,3.0,1410.0,1445.0,M60,,,0.0,18.0,74.7,375,0.35,0.323,1899,0.41,1120,7.7,7.7,0.0,20.7,1.438,2,1.0,88.42282608695652,114.8,12.68737050275202,80.44,91.40303030303028,91.403,2.9396,,6.7,6.67,548.6266666666667,17.7,370.17333333333335,6.0,2.0,1,20.59,65.36346153846154,1132.9666666666665,,,,,,,2025-02-17,M60-17
20250217141527,2025-02-17 14:15:27,23,M60-17,510,644,82,79,223,22,0,0,1.39,0.0,0.0,0.0,1561.39,6.0,1.28,0.99,1.26,,,,,,270.0,320.0,530.0,900.0,13.0,3.0,2.0,10.0,0.0,20250217_23,中型,1540.0,3.0,1410.0,1445.0,M60,,,0.0,18.0,74.7,245,0.354,0.322,1236,0.413,726,9.0,9.0,0.0,20.8,1.424,2,0.65,72.62210526315789,84.4,6.6923393588627,67.25999999999999,73.60909090909091,113.245,2.9396,,6.7,6.67,548.6266666666667,17.7,370.17333333333335,6.0,0.0,0,-21.41,65.36346153846154,1132.9666666666665,,,,,,,2025-02-17,M60-17
20250217145452,2025-02-17 14:54:52,28,M60-17,775,985,134,125,344,29,0,0,2.13,0.0,0.0,0.0,2394.13,5.5,0.81,0.39,0.72,,,,,,270.0,320.0,530.0,900.0,12.0,3.0,2.0,10.0,0.0,20250217_28,中型,1540.0,3.0,1455.0,1530.0,M60,,,0.0,18.0,74.7,373,0.363,0.335,1894,0.409,1119,7.8,7.8,0.0,20.8,1.444,2,1.0,80.99268292682926,103.8,10.479629258102095,77.16,84.8413793103448,84.841,2.9396,,6.7,6.67,548.6266666666667,17.7,370.17333333333335,5.5,-0.5,1,24.25,65.36346153846154,1132.9666666666665,,,,,,,2025-02-17,M60-17
20250217150043,2025-02-17 15:00:43,29,M60-17,496,635,81,78,220,20,0,0,1.36,0.0,0.0,0.0,1531.36,6.0,1.3,0.0,1.44,,,,,,270.0,320.0,530.0,900.0,12.0,3.0,2.0,10.0,0.0,20250217_29,中型,1540.0,3.0,1455.0,1530.0,M60,,,0.0,18.0,74.7,240,0.355,0.325,1212,0.409,716,8.3,8.3,0.0,20.8,1.444,2,0.64,70.42307692307692,81.4,5.819301946791298,66.78,70.29189189189188,109.831,2.9396,,6.7,6.67,548.6266666666667,17.7,370.17333333333335,6.0,0.5,1,-22.41,65.36346153846154,1132.9666666666665,,,,,,,2025-02-17,M60-17
20250217153831,2025-02-17 15:38:31,33,M60-17,697,888,119,109,309,27,0,0,1.91,0.0,0.0,0.0,2150.91,6.0,0.93,-0.29,0.91,,,,,,270.0,320.0,530.0,980.0,25.0,6.0,2.0,12.0,0.0,20250217_33,中型,1645.0,4.0,1540.0,1635.0,M60,,,0.0,18.0,74.7,336,0.353,0.324,1704,0.409,1007,8.0,8.0,0.0,20.7,1.445,2,0.9,79.98170731707317,96.6,9.361703618788836,79.83999999999999,84.1103448275862,93.456,2.9396,,6.7,6.67,548.6266666666667,17.7,370.17333333333335,6.0,0.0,0,8.59,60.90927835051546,989.7757731958762,,,,,,,2025-02-17,M60-17
20250217154409,2025-02-17 15:44:09,34,M60-17,691,877,116,108,307,28,0,0,1.9,0.0,0.0,0.0,2128.9,6.0,0.93,0.14,0.8,,,,,,270.0,320.0,530.0,980.0,25.0,6.0,2.0,12.0,0.0,20250217_34,中型,1645.0,4.0,1540.0,1635.0,M60,,,0.0,18.0,74.7,335,0.352,0.322,1684,0.41,993,8.4,8.4,0.0,20.8,1.437,2,0.89,77.69506172839506,96.9,9.54391928751286,71.22,82.85000000000001,93.09,2.9396,,6.7,6.67,548.6266666666667,17.7,370.17333333333335,6.0,0.0,0,7.59,60.90927835051546,989.7757731958762,,,,,,,2025-02-17,M60-17
20250218075319,2025-02-18 07:53:19,2,M60-10,775,986,136,126,343,30,0,0,1.93,0.0,0.0,0.0,2397.93,5.5,1.61,0.39,0.82,,,,,,270.0,320.0,530.0,900.0,11.0,4.0,2.0,10.0,0.0,20250218_2,中型,835.0,2.0,755.0,825.0,M60,,,0.0,16.7,78.3,373,0.367,0.338,1897,0.409,1122,8.0,8.0,0.0,20.8,1.448,2,1.0,86.71704545454546,113.5,12.71768830472408,80.34,90.62580645161292,90.626,2.9396,,6.7,6.67,548.6266666666667,17.7,370.17333333333335,5.5,-0.5,1,25.25,,,,,,,,,2025-02-18,M60-10
20250218075808,2025-02-18 07:58:08,3,M60-10,501,646,86,84,224,20,0,0,1.28,0.0,0.0,0.0,1562.28,5.0,1.2,0.2,1.57,,,,,,270.0,320.0,530.0,900.0,11.0,4.0,2.0,10.0,0.0,20250218_3,中型,835.0,2.0,755.0,825.0,M60,,,0.0,16.7,78.3,244,0.375,0.344,1233,0.406,732,8.2,8.2,0.0,21.0,1.461,2,0.65,73.52674418604651,87.7,7.202703375212908,69.36000000000001,74.34999999999998,114.385,2.9396,,6.7,6.67,548.6266666666667,17.7,370.17333333333335,5.0,-0.5,1,-22.13,,,,,,,,,2025-02-18,M60-10
20250218130055,2025-02-18 13:00:55,19,M60-17,749,937,127,112,331,20,0,0,2.01,0.0,0.0,0.0,2278.01,6.5,0.9,1.22,0.86,,,,,,270.0,320.0,530.0,840.0,19.0,1.0,2.0,6.0,0.0,20250218_19,中型,1405.0,4.0,1300.0,1355.0,M60,,,0.0,16.6,79.3,351,0.338,0.319,1813,0.413,1064,5.7,5.7,0.0,20.3,1.421,2,0.95,85.63193277310927,105.2,10.550478365618297,77.72,87.30714285714286,91.902,2.9396,,6.7,6.67,548.6266666666667,17.7,370.17333333333335,6.5,1.5,1,13.31,59.80176991150442,1131.2501474926255,,,,,,,2025-02-18,M60-17
20250218130729,2025-02-18 13:07:29,20,M60-17,736,928,125,117,329,24,0,0,1.99,0.0,0.0,0.0,2260.99,5.5,0.86,1.38,0.98,,,,,,270.0,320.0,530.0,840.0,19.0,1.0,2.0,6.0,0.0,20250218_20,中型,1405.0,4.0,1300.0,1355.0,M60,,,0.0,16.6,79.3,353,0.356,0.331,1789,0.411,1053,6.8,6.8,0.0,20.8,1.431,2,0.94,85.64814814814817,105.2,10.420461366425348,76.58,88.41315789473683,94.057,2.9396,,6.7,6.67,548.6266666666667,17.7,370.17333333333335,5.5,-1.0,1,16.25,59.80176991150442,1131.2501474926255,,,,,,,2025-02-18,M60-17
20250218140713,2025-02-18 14:07:13,22,M60-17,783,985,131,125,346,28,0,0,2.13,0.0,0.0,0.0,2400.13,5.5,0.81,1.42,0.72,2.5,21.9,586.0,597.0,598.0,270.0,320.0,530.0,900.0,13.0,3.0,2.0,10.0,0.0,20250218_22,中型,1530.0,2.0,1410.0,1440.0,M60,593.7,586.0,593.6666666666666,21.0,52.0,374,0.361,0.334,1899,0.412,1116,7.5,7.5,0.0,20.8,1.425,2,1.0,86.77303370786518,108.7,11.635134355510209,81.94000000000001,91.51935483870967,91.519,2.9396,,6.7,6.67,548.6266666666667,17.7,370.17333333333335,5.5,0.0,0,24.25,61.91142857142858,1083.45,,,,,,,2025-02-18,M60-17
20250218141216,2025-02-18 14:12:16,23,M60-17,511,644,85,82,226,15,0,0,1.41,0.0,0.0,0.0,1564.41,5.5,1.23,1.79,1.26,,,,,,270.0,320.0,530.0,900.0,13.0,3.0,2.0,10.0,0.0,20250218_23,中型,1530.0,2.0,1410.0,1440.0,M60,,,0.0,16.6,79.3,241,0.363,0.34,1240,0.412,729,6.2,6.2,0.0,20.7,1.427,2,0.65,74.80206185567012,84.5,5.7349890009950935,70.2,75.26764705882353,115.796,2.9396,,6.7,6.67,548.6266666666667,17.7,370.17333333333335,5.5,0.0,0,-18.75,61.91142857142858,1083.45,,,,,,,2025-02-18,M60-17
20250218145026,2025-02-18 14:50:26,27,M60-24,767,987,135,128,285,29,0,59,2.35,0.0,0.0,0.0,2392.35,5.0,0.79,-0.26,0.92,,,,,,270.0,320.0,530.0,900.0,12.0,2.0,2.0,10.0,0.0,20250218_27,中型,1530.0,2.0,1450.0,1520.0,M60,,,0.0,16.6,79.3,373,0.449,0.343,1889,0.406,1122,23.6,7.8,15.8,21.0,1.463,2,1.0,84.06049382716049,105.9,11.3234453489629,80.1,87.875,87.875,2.9396,,6.7,6.67,548.6266666666667,17.7,370.17333333333335,5.0,-0.5,1,21.87,61.91142857142858,1083.45,,,,,,,2025-02-18,M60-24
20250218145633,2025-02-18 14:56:33,28,M60-24,504,637,83,79,188,12,0,37,1.51,0.0,0.0,0.0,1541.51,5.5,0.0,2.02,1.76,,,,,,270.0,320.0,530.0,900.0,12.0,2.0,2.0,10.0,0.0,20250218_28,中型,1530.0,2.0,1450.0,1520.0,M60,,,0.0,16.6,79.3,237,0.42,0.333,1224,0.412,720,20.7,5.1,15.6,20.5,1.429,2,0.64,70.58641975308642,82.6,5.759988706402246,66.2,69.74285714285715,108.973,2.9396,,6.7,6.67,548.6266666666667,17.7,370.17333333333335,5.5,0.5,1,-21.75,61.91142857142858,1083.45,,,,,,,2025-02-18,M60-24
