Repository: Vincent626/concrete-strength-analysis

# 🎯 S60 & M60 混凝土強度預測模型訓練成果報告

> **更新日期**: 2026-02-04  
> **專案目標**: 建立 S60/M60 混凝土 28 天抗壓強度預測模型

---

## 📋 摘要

本專案針對 S60（小型）與 M60（中型）離心混凝土管配比，建立機器學習預測模型。透過配料特徵分析，預測 28 天抗壓強度，並識別影響強度的關鍵因素。

### 主要成果

| 模型 | 樣本數 | R² | MAE (kgf/cm²) | 狀態 |
|:---|---:|---:|---:|:---|
| **S60** | 46 | **0.360** | 28 | ✅ 可用 |
| **M60** | 52 | **0.206** | 25 | ✅ 可用 |

---

## 📈 模型效能比較
> **說明**：S60 模型 R²=0.360，M60 模型 R²=0.206，兩者皆具有預測能力。S60 表現較佳，預測誤差約 28 kgf/cm²。

---

## 📊 強度分布比較
> **說明**：S60 與 M60 的強度分布相似，平均約 605 kgf/cm²，皆高於設計強度 510 kgf/cm²（紅色虛線）。

---

File: S60_M60_dataset_v9_shared.csv (part 29 of 138)
match_key,日期及時間,序,配比 ,耗用骨材1,耗用骨材2,耗用骨材3,耗用水,耗用泥料1,耗用泥料2,耗用泥料3,耗用泥料4,耗用藥劑1,耗用藥劑2,耗用藥劑3,耗用藥劑4,耗用小計,表面水骨材1,誤差%水,誤差%骨材1,誤差%骨材2,坍度(cm),混凝土溫度(℃),試體1強度(X1),試體2強度(X2),試體3強度(X3),加料轉速,慢速轉速,中速轉速,高速轉速,加料時間,慢速時間,中速時間,高速時間,總降水量,cp_key,類型,入池,蒸養池,離心開始,離心結束,母體,平均強度,強度_原始,強度_修正,環境溫度,環境濕度,膠結料總量,水灰比,水膠比,骨材總量,砂石比,粗骨材總量,水泥取代率,矽灰取代率,爐石取代率,漿體比例,粗細骨材比,月份,拌合米數,平均電流,最大電流,電流標準差,最終電流,穩定階段平均電流,單位體積穩定電流,砂_FM,砂_Mud,六分_FM,三分_FM,水泥砂漿_28天平均強度,水泥_流動性,水泥砂漿_7天平均強度,設定扣水率(%),扣水率_變動幅度,扣水率_是否變更,水量微調偏離度,蒸養實際平均溫度,蒸養實際總積溫,蒸養實際階段1溫度,蒸養實際階段2溫度,蒸養實際階段3溫度,實際離心平均轉速,實際離心平均電流,實際離心總能量,日期,配比
20250218153404,2025-02-18 15:34:04,32,M60-24,681,889,117,113,257,27,0,52,2.11,0.0,0.0,0.0,2138.11,5.5,0.89,-2.01,1.02,,,,,,270.0,320.0,530.0,980.0,12.0,2.0,2.0,12.0,0.0,20250218_32,中型,1625.0,3.0,1535.0,1615.0,M60,,,0.0,16.6,79.3,336,0.44,0.336,1687,0.404,1006,23.5,8.0,15.5,21.0,1.477,2,0.9,77.97619047619048,95.2,7.998833531739532,76.96000000000001,78.02666666666667,86.696,2.9396,,6.7,6.67,548.6266666666667,17.7,370.17333333333335,5.5,0.0,0,12.25,62.85353535353536,1042.321127946128,,,,,,,2025-02-18,M60-24
20250218154108,2025-02-18 15:41:08,33,M60-24,704,891,118,113,258,25,0,52,2.1,0.0,0.0,0.0,2163.1,5.5,0.89,1.29,1.25,,,,,,270.0,320.0,530.0,980.0,12.0,2.0,2.0,12.0,0.0,20250218_33,中型,1625.0,3.0,1535.0,1615.0,M60,,,0.0,16.6,79.3,335,0.438,0.337,1713,0.411,1009,23.0,7.5,15.5,20.7,1.433,2,0.9,74.98765432098766,90.3,7.338422185783693,74.38,75.43214285714285,83.813,2.9396,,6.7,6.67,548.6266666666667,17.7,370.17333333333335,5.5,0.0,0,12.25,62.85353535353536,1042.321127946128,,,,,,,2025-02-18,M60-24
20250219075520,2025-02-19 07:55:20,2,M60-10,777,984,137,125,347,31,0,0,1.9,0.0,0.0,0.0,2402.9,5.5,0.81,0.65,0.61,,,,,,270.0,320.0,530.0,900.0,12.0,2.0,2.0,10.0,0.0,20250219_2,中型,840.0,4.0,755.0,830.0,M60,,,0.0,16.2,78.1,378,0.36,0.331,1898,0.409,1121,8.2,8.2,0.0,20.9,1.443,2,1.0,89.47800000000001,114.1,13.580085272191775,80.08,94.47714285714288,94.477,2.9396,,6.7,6.55,552.7733333333333,17.5,385.06666666666666,5.5,0.0,0,24.25,,,,,,,,,2025-02-19,M60-10
20250219080122,2025-02-19 08:01:22,3,M60-10,508,642,91,82,224,16,0,0,1.27,0.0,0.0,0.0,1564.27,5.5,1.23,1.2,0.94,,,,,,270.0,320.0,530.0,900.0,12.0,2.0,2.0,10.0,0.0,20250219_3,中型,840.0,4.0,755.0,830.0,M60,,,0.0,16.2,78.1,240,0.366,0.342,1241,0.409,733,6.7,6.7,0.0,20.6,1.443,2,0.65,73.86172839506173,87.0,7.908778805721885,66.67999999999999,77.22500000000001,118.808,2.9396,,6.7,6.55,552.7733333333333,17.5,385.06666666666666,5.5,0.0,0,-18.75,,,,,,,,,2025-02-19,M60-10
20250219140544,2025-02-19 14:05:44,22,M60-24,778,984,136,121,286,24,0,61,2.33,0.0,0.0,0.0,2392.33,6.0,0.83,0.26,0.61,3.8,22.2,602.0,610.0,618.0,270.0,320.0,530.0,900.0,12.0,2.0,2.0,10.0,0.0,20250219_22,中型,1450.0,3.0,1410.0,1440.0,M60,610.0,602.0,610.0,21.0,52.0,371,0.423,0.326,1898,0.41,1120,22.9,6.5,16.4,20.6,1.44,2,1.0,86.02580645161291,109.7,11.892302590700238,76.86000000000001,88.86249999999998,88.862,2.9396,,6.7,6.55,552.7733333333333,17.5,385.06666666666666,6.0,0.5,1,20.59,63.557798165137605,1154.6333333333332,,,,,,,2025-02-19,M60-24
20250219141053,2025-02-19 14:10:53,23,M60-24,513,652,90,82,189,15,0,40,1.55,0.0,0.0,0.0,1582.55,5.5,1.23,0.59,1.09,,,,,,270.0,320.0,530.0,900.0,12.0,2.0,2.0,10.0,0.0,20250219_23,中型,1450.0,3.0,1410.0,1440.0,M60,,,0.0,16.6,82.6,244,0.434,0.336,1255,0.409,742,22.5,6.1,16.4,20.6,1.446,2,0.66,72.24698795180723,82.1,6.312377158044107,69.96,72.52413793103447,109.885,2.9396,,6.7,6.55,552.7733333333333,17.5,385.06666666666666,5.5,-0.5,1,-18.75,63.557798165137605,1154.6333333333332,,,,,,,2025-02-19,M60-24
20250219153606,2025-02-19 15:36:06,27,M60-24,779,983,136,121,290,27,0,59,2.34,0.0,0.0,0.0,2397.34,6.0,0.83,0.39,0.51,,,,,,270.0,320.0,530.0,900.0,12.0,0.0,2.0,10.0,0.0,20250219_27,中型,1450.0,3.0,1535.0,1605.0,M60,,,0.0,16.6,82.6,376,0.417,0.322,1898,0.41,1119,22.9,7.2,15.7,20.8,1.436,2,1.0,89.82558139534886,112.6,12.479044630681372,81.46000000000001,96.47666666666665,96.477,2.9396,,6.7,6.55,552.7733333333333,17.5,385.06666666666666,6.0,0.5,1,20.59,63.557798165137605,1154.6333333333332,,,,,,,2025-02-19,M60-24
20250219154030,2025-02-19 15:40:30,28,M60-24,507,644,83,81,188,14,0,38,1.53,0.0,0.0,0.0,1556.53,5.5,0.0,1.0,1.26,,,,,,270.0,320.0,530.0,900.0,12.0,0.0,2.0,10.0,0.0,20250219_28,中型,1450.0,3.0,1535.0,1605.0,M60,,,0.0,16.6,82.6,240,0.431,0.338,1234,0.411,727,21.7,5.8,15.8,20.6,1.434,2,0.65,71.36666666666667,81.3,6.25463778544853,69.7,72.125,110.962,2.9396,,6.7,6.55,552.7733333333333,17.5,385.06666666666666,5.5,-0.5,1,-19.75,63.557798165137605,1154.6333333333332,,,,,,,2025-02-19,M60-24
20250219162243,2025-02-19 16:22:43,34,M60-24,700,887,119,113,256,25,0,54,2.09,0.0,0.0,0.0,2156.09,5.5,0.89,0.72,0.8,,,,,,270.0,320.0,530.0,980.0,13.0,4.0,2.0,12.0,0.0,20250219_34,中型,1705.0,1.0,1620.0,1655.0,M60,,,0.0,16.6,82.6,335,0.441,0.337,1706,0.41,1006,23.6,7.5,16.1,20.8,1.437,2,0.9,79.15802469135802,98.7,9.081820998090947,75.24,81.475,90.528,2.9396,,6.7,6.55,552.7733333333333,17.5,385.06666666666666,5.5,0.0,0,12.25,34.85473684210526,554.7712280701754,,,,,,,2025-02-19,M60-24
20250219162749,2025-02-19 16:27:49,35,M60-24,690,876,122,111,254,23,0,54,2.06,0.0,0.0,0.0,2132.06,5.5,0.91,0.44,0.69,,,,,,270.0,320.0,530.0,980.0,13.0,4.0,2.0,12.0,0.0,20250219_35,中型,1705.0,1.0,1620.0,1655.0,M60,,,0.0,16.6,82.6,331,0.437,0.335,1688,0.409,998,23.3,6.9,16.3,20.8,1.446,2,0.89,77.09775280898877,95.0,8.484261404468043,73.14000000000001,78.24193548387099,87.912,2.9396,,6.7,6.55,552.7733333333333,17.5,385.06666666666666,5.5,0.0,0,10.25,34.85473684210526,554.7712280701754,,,,,,,2025-02-19,M60-24
20250220075512,2025-02-20 07:55:12,2,M60-10,772,984,133,129,347,24,0,0,1.92,0.0,0.0,0.0,2390.92,5.0,1.57,0.39,0.61,,,,,,270.0,320.0,530.0,900.0,12.0,3.0,2.0,10.0,0.0,20250220_2,中型,840.0,4.0,755.0,830.0,M60,,,0.0,17.1,84.7,371,0.372,0.348,1889,0.409,1117,6.5,6.5,0.0,20.9,1.447,2,1.0,90.96969696969695,116.4,12.518103694657304,82.25999999999999,94.8257142857143,94.826,2.9396,,6.7,6.55,552.7733333333333,17.5,385.06666666666666,5.0,-0.5,1,22.87,,,,,,,,,2025-02-20,M60-10
20250220080051,2025-02-20 08:00:51,3,M60-10,506,643,85,82,226,19,0,0,1.26,0.0,0.0,0.0,1562.26,5.5,1.23,0.8,1.1,,,,,,270.0,320.0,530.0,900.0,12.0,3.0,2.0,10.0,0.0,20250220_3,中型,840.0,4.0,755.0,830.0,M60,,,0.0,17.1,84.7,245,0.363,0.335,1234,0.41,728,7.8,7.8,0.0,20.9,1.439,2,0.65,75.64999999999999,86.4,7.349092914548479,69.25999999999999,77.92777777777778,119.889,2.9396,,6.7,6.55,552.7733333333333,17.5,385.06666666666666,5.5,0.5,1,-18.75,,,,,,,,,2025-02-20,M60-10
20250220140723,2025-02-20 14:07:23,22,M60-24,777,984,137,122,288,24,0,60,2.33,0.0,0.0,0.0,2394.33,6.0,1.67,0.13,0.61,3.7,22.7,637.0,647.0,627.0,270.0,320.0,530.0,900.0,13.0,0.0,2.0,10.0,0.0,20250220_22,中型,1530.0,3.0,1410.0,1440.0,M60,637.0,637.0,637.0,21.0,44.0,372,0.424,0.328,1898,0.409,1121,22.6,6.5,16.1,20.7,1.443,2,1.0,89.72333333333333,112.6,12.428444525898376,82.74000000000001,94.71612903225804,94.716,2.9396,,6.7,6.55,552.7733333333333,17.5,385.06666666666666,6.0,0.5,1,21.59,62.36666666666667,1091.4166666666667,,,,,,,2025-02-20,M60-24
20250220141333,2025-02-20 14:13:33,23,M60-24,514,651,86,80,190,13,0,40,1.54,0.0,0.0,0.0,1575.54,6.0,1.27,0.39,0.93,,,,,,270.0,320.0,530.0,900.0,13.0,0.0,2.0,10.0,0.0,20250220_23,中型,1530.0,3.0,1410.0,1440.0,M60,,,0.0,16.8,88.0,243,0.421,0.329,1251,0.411,737,21.8,5.3,16.5,20.5,1.434,2,0.66,77.04512195121953,86.2,6.088937438623373,73.78,78.18620689655171,118.464,2.9396,,6.7,6.55,552.7733333333333,17.5,385.06666666666666,6.0,0.0,0,-20.41,62.36666666666667,1091.4166666666667,,,,,,,2025-02-20,M60-24
20250220144947,2025-02-20 14:49:47,27,M60-24,779,985,135,125,286,28,0,61,2.32,0.0,0.0,0.0,2401.32,5.5,0.81,0.91,0.72,,,,,,270.0,320.0,530.0,900.0,11.0,2.0,2.0,10.0,0.0,20250220_27,中型,1530.0,3.0,1450.0,1520.0,M60,,,0.0,16.8,88.0,375,0.437,0.333,1899,0.41,1120,23.7,7.5,16.3,20.8,1.438,2,1.0,86.67613636363636,111.6,12.188882735716238,79.3,89.22903225806449,89.229,2.9396,,6.7,6.55,552.7733333333333,17.5,385.06666666666666,5.5,-0.5,1,24.25,62.36666666666667,1091.4166666666667,,,,,,,2025-02-20,M60-24
20250220145511,2025-02-20 14:55:11,28,M60-24,508,644,85,78,184,19,0,38,1.53,0.0,0.0,0.0,1557.53,6.0,0.0,0.59,1.26,,,,,,270.0,320.0,530.0,900.0,11.0,2.0,2.0,10.0,0.0,20250220_28,中型,1530.0,3.0,1450.0,1520.0,M60,,,0.0,16.8,88.0,241,0.424,0.324,1237,0.411,729,23.7,7.9,15.8,20.5,1.435,2,0.65,72.54814814814814,82.9,6.1185835347635225,67.86,74.26071428571429,114.247,2.9396,,6.7,6.55,552.7733333333333,17.5,385.06666666666666,6.0,0.5,1,-22.41,62.36666666666667,1091.4166666666667,,,,,,,2025-02-20,M60-24
20250220154948,2025-02-20 15:49:48,33,M60-24,703,887,122,105,261,28,0,53,2.11,0.0,0.0,0.0,2161.11,6.5,0.0,0.14,0.8,,,,,,270.0,320.0,530.0,980.0,10.0,3.0,2.0,10.0,0.0,20250220_33,中型,1630.0,2.0,1550.0,1620.0,M60,,,0.0,16.8,88.0,342,0.402,0.307,1712,0.411,1009,23.7,8.2,15.5,20.7,1.435,2,0.9,76.60246913580247,91.9,8.443084324801813,75.0,77.71071428571429,86.345,2.9396,,6.7,6.55,552.7733333333333,17.5,385.06666666666666,6.5,0.5,1,6.31,64.25656565656566,1060.2333333333331,,,,,,,2025-02-20,M60-24
20250220155542,2025-02-20 15:55:42,34,M60-24,696,878,115,105,259,23,0,56,2.09,0.0,0.0,0.0,2134.09,6.5,0.96,0.43,0.92,,,,,,270.0,320.0,530.0,980.0,10.0,3.0,2.0,10.0,0.0,20250220_34,中型,1630.0,2.0,1550.0,1620.0,M60,,,0.0,16.8,88.0,338,0.405,0.311,1689,0.412,993,23.4,6.8,16.6,20.8,1.427,2,0.89,79.84235294117647,92.2,8.76747165205284,78.6,82.2344827586207,92.398,2.9396,,6.7,6.55,552.7733333333333,17.5,385.06666666666666,6.5,0.0,0,6.31,64.25656565656566,1060.2333333333331,,,,,,,2025-02-20,M60-24
20250221075637,2025-02-21 07:56:37,2,M60-10,774,986,131,129,343,29,0,0,1.93,0.0,0.0,0.0,2393.93,5.0,1.57,0.65,0.82,,,,,,270.0,320.0,530.0,900.0,11.0,2.0,2.0,10.0,0.0,20250221_2,中型,840.0,4.0,800.0,830.0,M60,,,0.0,16.3,83.3,372,0.376,0.347,1891,0.409,1117,7.8,7.8,0.0,20.9,1.443,2,1.0,87.53258426966293,114.3,12.145760579853505,80.76,89.5774193548387,89.577,2.9396,,6.7,6.55,514.5066666666667,17.3,352.49333333333334,5.0,-1.5,1,22.87,,,,,,,,,2025-02-21,M60-10
20250221080117,2025-02-21 08:01:17,3,M60-10,509,653,86,87,224,19,0,0,1.29,0.0,0.0,0.0,1579.29,4.5,1.16,0.79,1.24,,,,,,270.0,320.0,530.0,900.0,11.0,2.0,2.0,10.0,0.0,20250221_3,中型,840.0,4.0,800.0,830.0,M60,,,0.0,16.3,83.3,243,0.388,0.358,1248,0.408,739,7.8,7.8,0.0,20.9,1.452,2,0.66,71.48928571428571,85.3,6.795184181552733,66.52,70.96333333333334,107.52,2.9396,,6.7,6.55,514.5066666666667,17.3,352.49333333333334,4.5,-0.5,1,-18.44,,,,,,,,,2025-02-21,M60-10
20250221130033,2025-02-21 13:00:33,19,M60-17,749,935,128,107,332,29,0,0,2.0,0.0,0.0,0.0,2282.0,7.0,0.0,0.67,0.65,,,,,,270.0,320.0,530.0,840.0,21.0,1.0,2.0,6.0,0.0,20250221_19,中型,1405.0,4.0,1300.0,1355.0,M60,,,0.0,16.0,84.2,361,0.322,0.296,1812,0.413,1063,8.0,8.0,0.0,20.5,1.419,2,0.95,86.18510638297872,106.7,10.751723834539956,79.8,85.96666666666667,90.491,2.9396,,6.7,6.55,514.5066666666667,17.3,352.49333333333334,7.0,2.5,1,9.93,63.01327433628319,1192.0011061946905,,,,,,,2025-02-21,M60-17
20250221130526,2025-02-21 13:05:26,20,M60-17,721,908,124,111,321,29,0,0,1.95,0.0,0.0,0.0,2215.95,6.0,0.0,1.12,0.89,,,,,,270.0,320.0,530.0,840.0,21.0,1.0,2.0,6.0,0.0,20250221_20,中型,1405.0,4.0,1300.0,1355.0,M60,,,0.0,16.0,84.2,350,0.346,0.317,1753,0.411,1032,8.3,8.3,0.0,20.8,1.431,2,0.92,83.8141304347826,103.4,11.91137181821147,74.4,85.3,92.717,2.9396,,6.7,6.55,514.5066666666667,17.3,352.49333333333334,6.0,-1.0,1,10.59,63.01327433628319,1192.0011061946905,,,,,,,2025-02-21,M60-17
20250221140500,2025-02-21 14:05:00,22,M60-24,786,985,134,117,285,29,0,62,2.33,0.0,0.0,0.0,2400.33,6.5,0.86,0.77,0.72,,,,,,270.0,320.0,530.0,900.0,12.0,1.0,2.0,10.0,0.0,20250221_22,中型,1530.0,2.0,1405.0,1435.0,M60,,,0.0,16.0,84.2,376,0.411,0.311,1905,0.413,1119,24.2,7.7,16.5,20.6,1.424,2,1.0,87.4060975609756,111.8,12.35034656925569,80.92,88.64137931034483,88.641,2.9396,,6.7,6.55,514.5066666666667,17.3,352.49333333333334,6.5,0.5,1,18.31,61.51238095238095,1076.4666666666667,,,,,,,2025-02-21,M60-24
20250221140852,2025-02-21 14:08:52,23,M60-24,522,654,86,75,187,18,0,40,1.56,0.0,0.0,0.0,1583.56,7.0,1.35,0.97,1.4,,,,,,270.0,320.0,530.0,900.0,12.0,1.0,2.0,10.0,0.0,20250221_23,中型,1530.0,2.0,1405.0,1435.0,M60,,,0.0,16.0,84.2,245,0.401,0.306,1262,0.414,740,23.7,7.3,16.3,20.2,1.418,2,0.66,72.96666666666665,87.5,6.513215435454441,69.14000000000001,71.35357142857143,108.111,2.9396,,6.7,6.55,514.5066666666667,17.3,352.49333333333334,7.0,0.5,1,-22.07,61.51238095238095,1076.4666666666667,,,,,,,2025-02-21,M60-24
20250221144514,2025-02-21 14:45:14,27,M60-24,784,984,133,115,286,28,0,61,2.33,0.0,0.0,0.0,2393.33,7.0,1.77,0.13,0.61,,,,,,270.0,320.0,530.0,900.0,11.0,0.0,2.0,10.0,0.0,20250221_27,中型,1530.0,2.0,1450.0,1520.0,M60,,,0.0,16.0,84.2,375,0.402,0.307,1901,0.412,1117,23.7,7.5,16.3,20.5,1.425,2,1.0,84.94444444444444,112.4,12.46474534610354,78.76,87.82499999999997,87.825,2.9396,,6.7,6.55,514.5066666666667,17.3,352.49333333333334,7.0,0.0,0,17.93,61.51238095238095,1076.4666666666667,,,,,,,2025-02-21,M60-24
20250221145043,2025-02-21 14:50:43,28,M60-24,514,643,85,71,187,18,0,38,1.53,0.0,0.0,0.0,1557.53,7.5,0.0,0.39,1.1,,,,,,270.0,320.0,530.0,900.0,11.0,0.0,2.0,10.0,0.0,20250221_28,中型,1530.0,2.0,1450.0,1520.0,M60,,,0.0,16.0,84.2,243,0.38,0.292,1242,0.414,728,23.0,7.4,15.6,20.2,1.416,2,0.65,73.53956043956045,84.7,6.189318681474768,69.53999999999999,73.80000000000001,113.538,2.9396,,6.7,6.55,514.5066666666667,17.3,352.49333333333334,7.5,0.5,1,-22.29,61.51238095238095,1076.4666666666667,,,,,,,2025-02-21,M60-24
20250221153329,2025-02-21 15:33:29,33,M60-24,715,887,121,92,261,28,0,53,2.1,0.0,0.0,0.0,2159.1,8.5,0.0,0.0,0.8,,,,,,280.0,320.0,530.0,980.0,16.0,4.0,2.0,12.0,0.0,20250221_33,中型,1630.0,3.0,1535.0,1620.0,M60,,,0.0,16.0,84.2,342,0.352,0.269,1723,0.415,1008,23.7,8.2,15.5,20.1,1.41,2,0.9,81.80987654320987,99.2,8.989371020420903,77.7,82.75357142857142,91.948,2.9396,,6.7,6.55,514.5066666666667,17.3,352.49333333333334,8.5,1.0,1,7.48,62.65454545454545,1033.8,,,,,,,2025-02-21,M60-24
20250221154021,2025-02-21 15:40:21,34,M60-24,708,877,116,92,252,29,0,54,2.06,0.0,0.0,0.0,2130.06,8.5,1.1,0.28,0.8,,,,,,280.0,320.0,530.0,980.0,16.0,4.0,2.0,12.0,0.0,20250221_34,中型,1630.0,3.0,1535.0,1620.0,M60,,,0.0,16.0,84.2,335,0.365,0.275,1701,0.416,993,24.8,8.7,16.1,20.1,1.403,2,0.89,81.18636363636364,98.6,9.62978549060369,78.66,83.88387096774194,94.252,2.9396,,6.7,6.55,514.5066666666667,17.3,352.49333333333334,8.5,0.0,0,7.48,62.65454545454545,1033.8,,,,,,,2025-02-21,M60-24
20250224092508,2025-02-24 09:25:08,12,M60-10,738,928,127,121,325,24,0,0,1.8,0.0,0.0,0.0,2264.8,5.0,0.83,2.22,0.98,,,,,,270.0,320.0,530.0,840.0,18.0,1.0,2.0,6.0,0.0,20250224_12,中型,1035.0,3.0,930.0,1025.0,M60,,,0.0,14.7,73.0,349,0.372,0.347,1793,0.412,1055,6.9,6.9,0.0,20.8,1.43,2,0.94,81.05760869565216,105.3,10.725439422392103,76.34,81.16666666666666,86.348,2.9396,,6.7,6.55,514.5066666666667,17.3,352.49333333333334,5.0,-3.5,1,14.87,64.26904761904761,449.88333333333327,,,,,,,2025-02-24,M60-10
20250224093352,2025-02-24 09:33:52,13,M60-10,683,899,123,117,318,20,0,0,1.75,0.0,0.0,0.0,2161.75,5.0,0.86,-2.29,1.01,,,,,,270.0,320.0,530.0,840.0,18.0,1.0,2.0,6.0,0.0,20250224_13,中型,1035.0,3.0,930.0,1025.0,M60,,,0.0,14.7,73.0,338,0.368,0.346,1705,0.401,1022,5.9,5.9,0.0,21.1,1.496,2,0.91,81.43488372093024,97.8,9.49761007198666,74.84,82.63999999999997,90.813,2.9396,,6.7,6.55,514.5066666666667,17.3,352.49333333333334,5.0,0.0,0,10.87,64.26904761904761,449.88333333333327,,,,,,,2025-02-24,M60-10
20250224103626,2025-02-24 10:36:26,18,M60-10,178,205,0,20,66,3,0,0,0.46,0.0,0.0,0.0,472.46,8.0,-4.76,12.66,4.59,,,,,,,,,,,,,,0.0,20250224_18,,,,,,M60,,,0.0,14.7,73.0,69,0.303,0.29,383,0.465,205,4.3,4.3,0.0,18.9,1.152,2,0.2,57.05051546391754,58.9,1.388845379037663,57.88000000000001,57.86764705882353,289.338,2.9396,,6.7,6.55,514.5066666666667,17.3,352.49333333333334,8.0,3.0,1,-70.86,,,,,,,,,2025-02-24,M60-10
20250226075331,2025-02-26 07:53:31,1,M60-10,762,1015,137,109,350,28,0,0,1.92,0.0,0.0,0.0,2402.92,8.0,0.93,0.26,0.89,,,,,,270.0,320.0,530.0,900.0,22.0,0.0,2.0,10.0,0.0,20250226_1,中型,940.0,3.0,800.0,835.0,M60,,,0.0,15.8,84.4,378,0.311,0.288,1914,0.398,1152,7.4,7.4,0.0,20.3,1.512,2,1.0,94.37889908256882,117.3,12.260004889432068,89.75999999999999,97.3657894736842,97.366,2.9396,,6.7,6.57,514.5066666666667,17.3,352.49333333333334,8.0,0.0,0,18.14,,,,,,,,,2025-02-26,M60-10
20250226080146,2025-02-26 08:01:46,2,M60-10,513,693,87,79,237,17,0,0,1.31,0.0,0.0,0.0,1627.31,7.0,1.28,0.0,1.32,,,,,,270.0,320.0,530.0,900.0,22.0,0.0,2.0,10.0,0.0,20250226_2,中型,940.0,3.0,800.0,835.0,M60,,,0.0,15.8,84.4,254,0.333,0.311,1293,0.397,780,6.7,6.7,0.0,20.5,1.52,2,0.68,79.39705882352942,87.7,6.555187376845867,73.97999999999999,81.7388888888889,120.204,2.9396,,6.7,6.57,514.5066666666667,17.3,352.49333333333334,7.0,-1.0,1,-18.07,,,,,,,,,2025-02-26,M60-10
20250226081511,2025-02-26 08:15:11,3,M60-10,193,259,51,25,86,9,0,0,0.5,0.0,0.0,0.0,623.5,8.5,-3.85,1.05,2.78,,,,,,270.0,320.0,530.0,900.0,22.0,0.0,2.0,10.0,0.0,20250226_3,中型,940.0,3.0,800.0,835.0,M60,,,0.0,15.8,84.4,95,0.291,0.263,503,0.384,310,9.5,9.5,0.0,19.3,1.606,2,0.25,62.56037735849056,65.1,1.6818497927951528,61.96,63.50540540540541,254.022,2.9396,,6.7,6.57,514.5066666666667,17.3,352.49333333333334,8.5,1.5,1,-59.52,,,,,,,,,2025-02-26,M60-10
20250226085049,2025-02-26 08:50:49,6,M60-10,559,752,101,86,257,20,0,0,1.43,0.0,0.0,0.0,1776.43,7.0,1.18,0.36,1.08,,,,,,270.0,320.0,530.0,900.0,14.0,0.0,2.0,10.0,0.0,20250226_6,中型,940.0,3.0,855.0,930.0,M60,,,0.0,15.8,84.4,277,0.335,0.31,1412,0.396,853,7.2,7.2,0.0,20.5,1.526,2,0.74,81.59381443298969,90.9,8.074904671270179,76.67999999999999,85.23235294117647,115.179,2.9396,,6.7,6.57,514.5066666666667,17.3,352.49333333333334,7.0,-1.5,1,-11.07,,,,,,,,,2025-02-26,M60-10
20250226085836,2025-02-26 08:58:36,7,M60-10,572,773,104,91,263,24,0,0,1.47,0.0,0.0,0.0,1828.47,6.5,1.11,0.35,1.05,4.7,19.7,662.0,581.0,613.0,270.0,320.0,530.0,900.0,14.0,0.0,2.0,10.0,0.0,20250226_7,中型,940.0,3.0,855.0,930.0,M60,618.7,662.0,618.6666666666666,17.0,60.0,287,0.346,0.317,1449,0.395,877,8.4,8.4,0.0,20.7,1.533,2,0.76,80.8556603773585,92.6,8.049962852236792,74.64,84.40810810810811,111.063,2.9396,,6.7,6.57,514.5066666666667,17.3,352.49333333333334,6.5,-0.5,1,-7.69,,,,,,,,,2025-02-26,M60-10
20250227075641,2025-02-27 07:56:41,2,M60-10,749,1014,135,119,346,25,0,0,1.94,0.0,0.0,0.0,2389.94,6.5,0.85,-0.13,0.8,,,,,,270.0,320.0,530.0,900.0,22.0,0.0,2.0,10.0,0.0,20250227_2,中型,840.0,4.0,800.0,835.0,M60,,,0.0,16.4,93.1,371,0.344,0.321,1898,0.395,1149,6.7,6.7,0.0,20.5,1.534,2,1.0,88.8670731707317,114.5,13.284027222139695,81.66,95.66551724137932,95.666,2.9396,,6.7,6.57,514.5066666666667,17.3,352.49333333333334,6.5,0.0,0,20.31,,,,,,,,,2025-02-27,M60-10
20250227080224,2025-02-27 08:02:24,3,M60-10,527,712,88,84,243,18,0,0,1.36,0.0,0.0,0.0,1673.36,6.5,1.2,0.38,1.14,,,,,,270.0,320.0,530.0,900.0,22.0,0.0,2.0,10.0,0.0,20250227_3,中型,840.0,4.0,800.0,835.0,M60,,,0.0,16.4,93.1,261,0.346,0.322,1327,0.397,800,6.9,6.9,0.0,20.6,1.518,2,0.7,77.70864197530864,87.0,6.838131965168038,76.47999999999999,79.51785714285714,113.597,2.9396,,6.7,6.57,514.5066666666667,17.3,352.49333333333334,6.5,0.0,0,-14.69,,,,,,,,,2025-02-27,M60-10
20250227084539,2025-02-27 08:45:39,6,M60-10,743,1013,133,126,346,25,0,0,1.93,0.0,0.0,0.0,2387.93,5.5,0.8,0.0,0.7,,,,,,270.0,320.0,530.0,900.0,14.0,0.0,2.0,10.0,0.0,20250227_6,中型,935.0,3.0,855.0,930.0,M60,,,0.0,16.4,93.1,371,0.364,0.34,1889,0.393,1146,6.7,6.7,0.0,20.8,1.542,2,1.0,88.0468085106383,111.9,12.01970635574037,84.97999999999999,90.45151515151515,90.452,2.9396,,6.7,6.57,514.5066666666667,17.3,352.49333333333334,5.5,-1.0,1,25.25,,,,,,,,,2025-02-27,M60-10
20250227085242,2025-02-27 08:52:42,7,M60-10,508,692,92,84,234,17,0,0,1.33,0.0,0.0,0.0,1628.33,6.0,1.2,0.0,1.17,,,,,,270.0,320.0,530.0,900.0,14.0,0.0,2.0,10.0,0.0,20250227_7,中型,935.0,3.0,855.0,930.0,M60,,,0.0,16.4,93.1,251,0.359,0.335,1292,0.393,784,6.8,6.8,0.0,20.6,1.543,2,0.68,75.06341463414634,85.6,6.081429393014842,72.34,74.48275862068967,109.533,2.9396,,6.7,6.57,514.5066666666667,17.3,352.49333333333334,6.0,0.5,1,-16.41,,,,,,,,,2025-02-27,M60-10
20250303075457,2025-03-03 07:54:57,2,M60-17,704,957,128,119,326,23,0,0,1.99,0.0,0.0,0.0,2258.99,5.5,0.85,0.86,1.16,,,,,,270.0,320.0,530.0,840.0,18.0,1.0,1.0,6.0,0.0,20250303_2,中型,910.0,2.0,800.0,900.0,M60,,,0.0,24.5,71.1,349,0.365,0.341,1789,0.394,1085,6.6,6.6,0.0,20.7,1.541,3,0.94,88.05957446808512,109.2,10.90048133964477,78.35999999999999,91.76363636363637,97.621,2.9396,,6.7,6.57,514.5066666666667,17.3,352.49333333333334,5.5,-0.5,1,18.25,,,,,,,,,2025-03-03,M60-17
20250303080234,2025-03-03 08:02:34,3,M60-17,689,946,124,121,324,22,0,0,1.97,0.0,0.0,0.0,2227.97,5.0,0.83,0.15,1.07,,,,,,270.0,320.0,530.0,840.0,18.0,1.0,1.0,6.0,0.0,20250303_3,中型,910.0,2.0,800.0,900.0,M60,,,0.0,24.5,71.1,346,0.373,0.35,1759,0.392,1070,6.4,6.4,0.0,21.0,1.553,3,0.93,85.47868852459014,107.6,10.66436712369209,74.61999999999999,86.80232558139534,93.336,2.9396,,6.7,6.57,514.5066666666667,17.3,352.49333333333334,5.0,-0.5,1,14.87,,,,,,,,,2025-03-03,M60-17
20250303090932,2025-03-03 09:09:32,10,M60-24,572,776,102,93,214,21,0,46,1.78,0.0,0.0,0.0,1825.78,6.0,0.0,0.88,1.44,2.7,24.8,622.0,647.0,639.0,270.0,320.0,530.0,900.0,13.0,2.0,2.0,11.0,0.0,20250303_10,中型,955.0,4.0,915.0,945.0,M60,636.0,622.0,636.0,31.0,54.0,281,0.435,0.331,1450,0.394,878,23.8,7.5,16.4,20.5,1.535,3,0.76,80.97142857142858,92.6,8.047220333881807,77.55999999999999,83.12666666666671,109.377,2.9396,,6.7,6.57,514.5066666666667,17.3,352.49333333333334,6.0,1.0,1,-7.41,,,,,,,,,2025-03-03,M60-24
20250303091358,2025-03-03 09:13:58,11,M60-24,562,765,103,95,214,19,0,44,1.74,0.0,0.0,0.0,1803.74,5.5,1.06,0.9,1.32,,,,,,270.0,320.0,530.0,900.0,13.0,2.0,2.0,11.0,0.0,20250303_11,中型,955.0,4.0,915.0,945.0,M60,,,0.0,24.5,71.1,277,0.444,0.343,1430,0.393,868,22.7,6.9,15.9,20.6,1.544,3,0.75,81.569,92.1,7.021021222016067,79.26,82.63142857142857,110.175,2.9396,,6.7,6.57,514.5066666666667,17.3,352.49333333333334,5.5,-0.5,1,-5.75,,,,,,,,,2025-03-03,M60-24
20250303154244,2025-03-03 15:42:44,41,M60-24,562,762,95,90,213,22,0,47,1.76,0.0,0.0,0.0,1792.76,6.5,1.12,0.0,0.93,,,,,,270.0,320.0,530.0,900.0,11.0,4.0,2.0,11.0,0.0,20250303_41,中型,1630.0,2.0,1545.0,1620.0,M60,,,0.0,25.2,82.3,282,0.423,0.319,1419,0.396,857,24.5,7.8,16.7,20.8,1.525,3,0.75,75.60108695652174,88.7,7.559078828241508,71.92,76.74242424242425,102.323,2.9396,,6.7,6.57,514.5066666666667,17.3,352.49333333333334,6.5,1.0,1,-8.69,65.23333333333333,1076.35,,,,,,,2025-03-03,M60-24
20250303154700,2025-03-03 15:47:00,42,M60-24,557,751,99,88,211,18,0,47,1.7,0.0,0.0,0.0,1772.7,6.5,1.15,0.36,0.94,,,,,,270.0,320.0,530.0,900.0,11.0,4.0,2.0,11.0,0.0,20250303_42,中型,1630.0,2.0,1545.0,1620.0,M60,,,0.0,25.2,82.3,276,0.417,0.319,1407,0.396,850,23.6,6.5,17.0,20.6,1.526,3,0.74,74.503488372093,87.7,7.382434332147454,71.24000000000001,76.83666666666667,103.833,2.9396,,6.7,6.57,514.5066666666667,17.3,352.49333333333334,6.5,0.0,0,-10.69,65.23333333333333,1076.35,,,,,,,2025-03-03,M60-24
20250304075333,2025-03-04 07:53:33,2,M60-17,710,953,129,113,323,23,0,0,2.01,0.0,0.0,0.0,2253.01,6.5,1.8,0.71,0.74,,,,,,270.0,320.0,530.0,840.0,16.0,1.0,1.0,6.0,0.0,20250304_2,中型,900.0,4.0,755.0,850.0,M60,,,0.0,25.2,76.1,346,0.35,0.327,1792,0.396,1082,6.6,6.6,0.0,20.4,1.524,3,0.94,85.85609756097561,108.9,12.376374991963576,74.8,91.2344827586207,97.058,2.9396,,6.7,6.67,514.5066666666667,17.3,352.49333333333334,6.5,0.0,0,14.31,,,,,,,,,2025-03-04,M60-17
20250304075742,2025-03-04 07:57:42,3,M60-17,698,943,127,116,320,23,0,0,1.99,0.0,0.0,0.0,2228.99,6.0,1.75,0.58,0.75,,,,,,270.0,320.0,530.0,840.0,16.0,1.0,1.0,6.0,0.0,20250304_3,中型,900.0,4.0,755.0,850.0,M60,,,0.0,25.2,76.1,343,0.362,0.338,1768,0.395,1070,6.7,6.7,0.0,20.6,1.533,3,0.93,86.11727272727272,110.1,12.015224123744078,73.52000000000001,88.85263157894737,95.54,2.9396,,6.7,6.67,514.5066666666667,17.3,352.49333333333334,6.0,-0.5,1,15.59,,,,,,,,,2025-03-04,M60-17
20250304090628,2025-03-04 09:06:28,11,M60-24,599,812,107,99,227,18,0,48,1.87,0.0,0.0,0.0,1911.87,6.0,2.06,0.33,0.87,,,,,,270.0,320.0,530.0,900.0,13.0,4.0,2.0,11.0,0.0,20250304_11,中型,955.0,2.0,915.0,905.0,M60,,,0.0,25.2,76.1,293,0.436,0.338,1518,0.395,919,22.5,6.1,16.4,20.5,1.534,3,0.8,79.79302325581395,91.5,7.753690654578697,77.97999999999999,81.14333333333333,101.429,2.9396,,6.7,6.67,514.5066666666667,17.3,352.49333333333334,6.0,0.0,0,-1.41,,,,,,,,,2025-03-04,M60-24
20250304091031,2025-03-04 09:10:31,12,M60-24,600,812,110,99,230,18,0,48,1.87,0.0,0.0,0.0,1918.87,6.0,2.06,0.5,0.87,,,,,,270.0,320.0,530.0,900.0,13.0,4.0,2.0,11.0,0.0,20250304_12,中型,955.0,2.0,915.0,905.0,M60,,,0.0,25.2,76.1,296,0.43,0.334,1522,0.394,922,22.3,6.1,16.2,20.6,1.537,3,0.8,76.56666666666666,92.9,7.800313384017907,73.38,77.30645161290323,96.633,2.9396,,6.7,6.67,514.5066666666667,17.3,352.49333333333334,6.0,0.0,0,-1.41,,,,,,,,,2025-03-04,M60-24
20250304153834,2025-03-04 15:38:34,39,M60-24,550,731,95,78,204,23,0,43,1.68,0.0,0.0,0.0,1725.68,8.0,1.3,0.36,0.97,,,,,,270.0,320.0,530.0,900.0,18.0,7.0,2.0,10.0,20.5,20250304_39,中型,1635.0,2.0,1540.0,1625.0,M60,,,0.0,21.6,87.1,270,0.382,0.289,1376,0.4,826,24.4,8.5,15.9,20.2,1.502,3,0.72,74.42530120481928,87.2,7.511370390963258,70.11999999999999,77.39310344827585,107.49,2.9396,,6.7,6.67,514.5066666666667,17.3,352.49333333333334,8.0,2.0,1,-12.86,63.50102040816326,1042.4750850340135,,,,,,,2025-03-04,M60-24
20250304154224,2025-03-04 15:42:24,40,M60-24,549,732,94,78,204,23,0,41,1.67,0.0,0.0,0.0,1722.67,8.0,1.3,0.18,1.1,,,,,,270.0,320.0,530.0,900.0,18.0,7.0,2.0,10.0,20.5,20250304_40,中型,1635.0,2.0,1540.0,1625.0,M60,,,0.0,21.6,87.1,268,0.382,0.291,1375,0.399,826,23.9,8.6,15.3,20.1,1.505,3,0.72,75.29259259259258,84.9,6.61252604424898,70.84,76.66315789473686,106.477,2.9396,,6.7,6.67,514.5066666666667,17.3,352.49333333333334,8.0,0.0,0,-12.86,63.50102040816326,1042.4750850340135,,,,,,,2025-03-04,M60-24
20250305075507,2025-03-05 07:55:07,2,M60-17,715,955,128,111,328,29,0,0,1.95,0.0,0.0,0.0,2267.95,6.5,0.0,1.42,0.95,,,,,,270.0,320.0,530.0,840.0,21.0,1.0,1.0,6.0,0.5,20250305_2,中型,905.0,4.0,800.0,850.0,M60,,,0.0,19.7,90.9,357,0.338,0.311,1798,0.398,1083,8.1,8.1,0.0,20.7,1.515,3,0.94,89.12201834862384,111.1,12.566427953981158,77.98,93.88421052631575,99.877,2.7674,6.31,6.7,6.61,497.6666666666666,18.5,395.7866666666666,6.5,-1.5,1,12.31,,,,,,,,,2025-03-05,M60-17
20250305080006,2025-03-05 08:00:06,3,M60-17,699,944,127,110,325,29,0,0,1.92,0.0,0.0,0.0,2235.92,6.5,0.0,0.14,0.85,,,,,,270.0,320.0,530.0,840.0,21.0,1.0,1.0,6.0,0.5,20250305_3,中型,905.0,4.0,800.0,850.0,M60,,,0.0,19.7,90.9,354,0.338,0.311,1770,0.395,1071,8.2,8.2,0.0,20.8,1.532,3,0.93,84.86265060240963,110.1,13.295290504566378,74.94000000000001,91.0551724137931,97.909,2.7674,6.31,6.7,6.61,497.6666666666666,18.5,395.7866666666666,6.5,0.0,0,11.31,,,,,,,,,2025-03-05,M60-17
20250305091252,2025-03-05 09:12:52,11,M60-17,641,861,116,99,295,23,0,0,1.82,0.0,0.0,0.0,2036.82,7.0,2.06,0.16,0.7,6.7,22.0,569.0,585.0,556.0,270.0,320.0,530.0,900.0,11.0,5.0,2.0,11.0,0.5,20250305_11,中型,1010.0,2.0,925.0,1000.0,M60,570.0,569.0,570.0,22.0,60.0,318,0.336,0.311,1618,0.396,977,7.2,7.2,0.0,20.5,1.524,3,0.85,84.7753086419753,101.9,10.96247843996582,72.78,91.77857142857144,107.975,2.7674,6.31,6.7,6.61,497.6666666666666,18.5,395.7866666666666,7.0,0.5,1,1.93,64.4595238095238,451.2166666666666,,,,,,,2025-03-05,M60-17
20250305092116,2025-03-05 09:21:16,12,M60-17,639,861,116,101,297,20,0,0,1.84,0.0,0.0,0.0,2035.84,6.5,1.0,0.31,0.7,,,,,,270.0,320.0,530.0,900.0,11.0,5.0,2.0,11.0,0.5,20250305_12,中型,1010.0,2.0,925.0,1000.0,M60,,,0.0,19.7,90.9,317,0.34,0.319,1616,0.395,977,6.3,6.3,0.0,20.6,1.529,3,0.85,82.02568807339449,99.6,9.76693921301731,75.72,84.52631578947368,99.443,2.7674,6.31,6.7,6.61,497.6666666666666,18.5,395.7866666666666,6.5,-0.5,1,2.31,64.4595238095238,451.2166666666666,,,,,,,2025-03-05,M60-17
20250305155635,2025-03-05 15:56:35,39,M60-24,517,852,100,85,212,20,0,43,1.7,0.0,0.0,0.0,1830.7,7.5,1.19,0.78,0.95,,,,,,270.0,320.0,530.0,900.0,15.0,2.0,2.0,11.0,2.0,20250305_39,中型,1645.0,4.0,1600.0,1635.0,M60,,,0.0,18.3,88.4,275,0.401,0.309,1469,0.352,952,22.9,7.3,15.6,19.7,1.841,3,0.73,80.25555555555555,92.3,8.139448217413182,79.7,81.83214285714287,112.099,2.7674,6.31,6.7,6.61,497.6666666666666,18.5,395.7866666666666,7.5,1.0,1,-8.29,63.505154639175245,1031.9587628865977,,,,,,,2025-03-05,M60-24
20250305160100,2025-03-05 16:01:00,40,M60-24,506,839,97,84,207,20,0,45,1.68,0.0,0.0,0.0,1799.68,7.5,1.2,0.0,0.84,,,,,,270.0,320.0,530.0,900.0,15.0,2.0,2.0,11.0,2.0,20250305_40,中型,1645.0,4.0,1600.0,1635.0,M60,,,0.0,18.3,88.4,272,0.406,0.309,1442,0.351,936,23.9,7.4,16.5,19.8,1.85,3,0.72,79.43456790123457,94.0,9.03095035527621,77.52000000000001,82.81785714285715,115.025,2.7674,6.31,6.7,6.61,497.6666666666666,18.5,395.7866666666666,7.5,0.0,0,-9.29,63.505154639175245,1031.9587628865977,,,,,,,2025-03-05,M60-24
20250306075419,2025-03-06 07:54:19,2,M60-17,661,1097,127,114,328,29,0,0,2.0,0.0,0.0,0.0,2358.0,6.5,0.0,0.92,0.92,,,,,,270.0,320.0,530.0,840.0,17.0,0.0,1.0,6.0,4.0,20250306_2,中型,905.0,3.0,800.0,855.0,M60,,,0.0,14.6,87.9,357,0.348,0.319,1885,0.351,1224,8.1,8.1,0.0,20.0,1.852,3,0.94,94.3487603305785,117.3,13.124969048070415,81.34,97.13809523809525,103.338,2.7674,6.31,6.7,6.61,497.6666666666666,18.5,395.7866666666666,6.5,-1.0,1,15.31,,,,,,,,,2025-03-06,M60-17
20250306080023,2025-03-06 08:00:23,3,M60-17,650,1083,132,115,323,28,0,0,1.98,0.0,0.0,0.0,2332.98,6.5,1.77,0.31,0.74,,,,,,270.0,320.0,530.0,840.0,17.0,0.0,1.0,6.0,4.0,20250306_3,中型,905.0,3.0,800.0,855.0,M60,,,0.0,14.6,87.9,351,0.356,0.328,1865,0.349,1215,8.0,8.0,0.0,20.0,1.869,3,0.93,91.80396825396824,113.1,12.586799590662435,76.64,95.48181818181818,102.669,2.7674,6.31,6.7,6.61,497.6666666666666,18.5,395.7866666666666,6.5,0.0,0,16.31,,,,,,,,,2025-03-06,M60-17
20250306091143,2025-03-06 09:11:43,11,M60-17,559,935,111,98,279,21,0,0,1.7,0.0,0.0,0.0,2004.7,6.5,1.03,0.36,1.08,,,,,,270.0,320.0,530.0,900.0,23.0,6.0,2.0,11.0,4.0,20250306_11,中型,1020.0,4.0,920.0,1010.0,M60,,,0.0,14.6,87.9,300,0.351,0.327,1605,0.348,1046,7.0,7.0,0.0,19.9,1.871,3,0.8,84.97142857142858,96.0,9.39691655897436,87.62000000000002,88.07999999999998,110.1,2.7674,6.31,6.7,6.61,497.6666666666666,18.5,395.7866666666666,6.5,0.0,0,-0.69,64.8952380952381,454.2666666666667,,,,,,,2025-03-06,M60-17
20250306091612,2025-03-06 09:16:12,12,M60-17,560,935,112,98,278,23,0,0,1.7,0.0,0.0,0.0,2007.7,6.5,1.03,0.54,1.08,,,,,,270.0,320.0,530.0,900.0,23.0,6.0,2.0,11.0,4.0,20250306_12,中型,1020.0,4.0,920.0,1010.0,M60,,,0.0,14.6,87.9,301,0.353,0.326,1607,0.348,1047,7.6,7.6,0.0,19.9,1.87,3,0.8,84.31855670103093,98.0,9.510811318573545,80.94,87.45588235294117,109.32,2.7674,6.31,6.7,6.61,497.6666666666666,18.5,395.7866666666666,6.5,0.0,0,-0.69,64.8952380952381,454.2666666666667,,,,,,,2025-03-06,M60-17
20250306154120,2025-03-06 15:41:20,38,M60-17,517,826,100,85,250,19,0,0,1.51,0.0,0.0,0.0,1798.51,7.0,1.19,-0.39,0.98,,,,,,270.0,320.0,530.0,900.0,14.0,5.0,2.0,11.0,0.0,20250306_38,中型,1630.0,4.0,1545.0,1620.0,M60,,,0.0,15.2,83.8,269,0.34,0.316,1443,0.358,926,7.1,7.1,0.0,19.7,1.791,3,0.72,80.82168674698796,91.6,8.527362735756803,81.88000000000001,84.13103448275861,116.849,2.7674,6.31,6.7,6.61,497.6666666666666,18.5,395.7866666666666,7.0,0.5,1,-12.07,63.18282828282828,1042.5166666666669,,,,,,,2025-03-06,M60-17
20250306154757,2025-03-06 15:47:57,39,M60-17,518,827,99,85,249,20,0,0,1.52,0.0,0.0,0.0,1799.52,7.0,1.19,-0.19,1.1,,,,,,270.0,320.0,530.0,900.0,14.0,5.0,2.0,11.0,0.0,20250306_39,中型,1630.0,4.0,1545.0,1620.0,M60,,,0.0,15.2,83.8,269,0.341,0.316,1444,0.359,926,7.4,7.4,0.0,19.7,1.788,3,0.72,79.35421686746987,91.5,8.237444644197708,76.2,82.43448275862069,114.492,2.7674,6.31,6.7,6.61,497.6666666666666,18.5,395.7866666666666,7.0,0.0,0,-12.07,63.18282828282828,1042.5166666666669,,,,,,,2025-03-06,M60-17
20250307075449,2025-03-07 07:54:49,2,M60-17,672,1065,124,111,324,26,0,0,1.96,0.0,0.0,0.0,2323.96,7.0,1.83,0.15,0.85,,,,,,270.0,320.0,530.0,840.0,25.0,1.0,1.0,6.0,0.0,20250307_2,中型,910.0,3.0,800.0,900.0,M60,,,0.0,15.0,76.9,350,0.343,0.317,1861,0.361,1189,7.4,7.4,0.0,19.9,1.769,3,0.93,91.87818181818182,114.9,12.54632421228104,80.35999999999999,94.54736842105262,101.664,2.7674,6.31,6.7,6.61,497.6666666666666,18.5,395.7866666666666,7.0,0.0,0,13.93,,,,,,,,,2025-03-07,M60-17
20250307075947,2025-03-07 07:59:47,3,M60-17,662,1055,121,113,321,26,0,0,1.93,0.0,0.0,0.0,2299.93,6.5,1.8,0.3,0.96,,,,,,270.0,320.0,530.0,840.0,25.0,1.0,1.0,6.0,0.0,20250307_3,中型,910.0,3.0,800.0,900.0,M60,,,0.0,15.0,76.9,347,0.352,0.326,1838,0.36,1176,7.5,7.5,0.0,20.0,1.776,3,0.92,87.97865168539326,109.7,12.09625693716502,80.83999999999999,92.92258064516126,101.003,2.7674,6.31,6.7,6.61,497.6666666666666,18.5,395.7866666666666,6.5,-0.5,1,14.31,,,,,,,,,2025-03-07,M60-17
20250307091351,2025-03-07 09:13:51,11,M60-17,565,896,106,93,271,20,0,0,1.68,0.0,0.0,0.0,1952.68,7.0,2.2,0.36,1.13,,,,,,280.0,320.0,530.0,900.0,11.0,5.0,2.0,11.0,0.0,20250307_11,中型,1005.0,4.0,920.0,955.0,M60,,,0.0,15.0,76.9,291,0.343,0.32,1567,0.361,1002,6.9,6.9,0.0,19.7,1.773,3,0.78,81.75411764705883,98.8,9.972321140403356,75.18,85.60344827586206,109.748,2.7674,6.31,6.7,6.61,497.6666666666666,18.5,395.7866666666666,7.0,0.5,1,-4.07,68.77142857142856,481.3999999999999,,,,,,,2025-03-07,M60-17
20250307091910,2025-03-07 09:19:10,12,M60-17,567,896,106,92,271,19,0,0,1.66,0.0,0.0,0.0,1952.66,7.0,1.1,0.71,1.13,,,,,,280.0,320.0,530.0,900.0,11.0,5.0,2.0,11.0,0.0,20250307_12,中型,1005.0,4.0,920.0,955.0,M60,,,0.0,15.0,76.9,290,0.339,0.317,1569,0.361,1002,6.6,6.6,0.0,19.6,1.767,3,0.78,82.32954545454545,97.3,8.841523407028044,77.42,84.79032258064518,108.706,2.7674,6.31,6.7,6.61,497.6666666666666,18.5,395.7866666666666,7.0,0.0,0,-5.07,68.77142857142856,481.3999999999999,,,,,,,2025-03-07,M60-17
20250307154244,2025-03-07 15:42:44,42,M60-17,508,797,94,79,244,19,0,0,1.49,0.0,0.0,0.0,1742.49,7.5,0.0,-1.36,1.14,,,,,,270.0,320.0,530.0,900.0,15.0,5.0,2.0,11.0,0.0,20250307_42,中型,1635.0,2.0,1545.0,1625.0,M60,,,0.0,15.4,78.4,263,0.324,0.3,1399,0.363,891,7.2,7.2,0.0,19.6,1.754,3,0.7,78.1283950617284,87.8,7.644609729606887,82.32,80.51071428571427,115.015,2.7674,6.31,6.7,6.61,497.6666666666666,18.5,395.7866666666666,7.5,0.5,1,-14.29,79.1222222222222,1298.923148148148,,,,,,,2025-03-07,M60-17
20250307154726,2025-03-07 15:47:26,43,M60-17,513,796,96,80,245,20,0,0,1.48,0.0,0.0,0.0,1751.48,7.5,1.27,-0.39,1.02,,,,,,270.0,320.0,530.0,900.0,15.0,5.0,2.0,11.0,0.0,20250307_43,中型,1635.0,2.0,1545.0,1625.0,M60,,,0.0,15.4,78.4,265,0.327,0.302,1405,0.365,892,7.5,7.5,0.0,19.7,1.739,3,0.7,77.92235294117648,87.1,6.967882224819959,79.28,79.4551724137931,113.507,2.7674,6.31,6.7,6.61,497.6666666666666,18.5,395.7866666666666,7.5,0.0,0,-13.29,79.1222222222222,1298.923148148148,,,,,,,2025-03-07,M60-17
20250310075617,2025-03-10 07:56:17,2,M60-17,467,721,86,74,220,19,0,0,1.35,0.0,0.0,0.0,1588.35,7.5,4.23,0.86,1.69,,,,,,270.0,320.0,530.0,900.0,14.0,1.0,2.0,10.0,0.0,20250310_2,中型,840.0,4.0,800.0,830.0,M60,,,0.0,17.1,89.9,239,0.336,0.31,1274,0.367,807,7.9,7.9,0.0,19.7,1.728,3,0.63,81.75061728395063,92.0,7.802312469125683,77.3,85.1285714285714,135.125,2.9396,,7.04,6.64,497.6666666666666,18.5,395.7866666666666,7.5,0.0,0,-19.29,,,,,,,,,2025-03-10,M60-17
20250310080125,2025-03-10 08:01:25,3,M60-17,527,822,101,86,249,21,0,0,1.55,0.0,0.0,0.0,1807.55,7.0,2.38,0.19,1.36,,,,,,270.0,320.0,530.0,900.0,14.0,1.0,2.0,10.0,0.0,20250310_3,中型,840.0,4.0,800.0,830.0,M60,,,0.0,17.1,89.9,270,0.345,0.319,1450,0.363,923,7.8,7.8,0.0,19.7,1.751,3,0.72,83.86576576576577,93.9,7.534096614790003,78.66,85.00256410256411,118.059,2.9396,,7.04,6.64,497.6666666666666,18.5,395.7866666666666,7.0,-0.5,1,-11.07,,,,,,,,,2025-03-10,M60-17
20250310092128,2025-03-10 09:21:28,10,M60-17,674,1040,123,108,319,23,0,0,1.95,0.0,0.0,0.0,2288.95,7.0,0.93,0.15,0.39,,,,,,270.0,320.0,530.0,840.0,23.0,1.0,1.0,6.0,0.0,20250310_10,中型,1035.0,2.0,925.0,1025.0,M60,,,0.0,17.1,89.9,342,0.339,0.316,1837,0.367,1163,6.7,6.7,0.0,19.7,1.726,3,0.92,89.05633802816901,108.0,9.82976555240838,81.84,91.418,99.367,2.9396,,7.04,6.64,497.6666666666666,18.5,395.7866666666666,7.0,0.0,0,10.93,75.12857142857143,525.9000000000001,,,,,,,2025-03-10,M60-17
20250310092705,2025-03-10 09:27:05,11,M60-17,666,1029,123,110,316,22,0,0,1.94,0.0,0.0,0.0,2267.94,6.5,0.92,0.6,0.39,,,,,,270.0,320.0,530.0,840.0,23.0,1.0,1.0,6.0,0.0,20250310_11,中型,1035.0,2.0,925.0,1025.0,M60,,,0.0,17.1,89.9,338,0.348,0.325,1818,0.366,1152,6.5,6.5,0.0,19.8,1.73,3,0.91,88.03545454545453,106.1,9.584927432396007,79.82000000000001,90.71052631578948,99.682,2.9396,,7.04,6.64,497.6666666666666,18.5,395.7866666666666,6.5,-0.5,1,11.31,75.12857142857143,525.9000000000001,,,,,,,2025-03-10,M60-17
20250310143048,2025-03-10 14:30:48,32,M60-24,573,751,95,71,203,22,0,41,1.63,0.0,0.0,0.0,1757.63,8.5,0.0,1.42,0.67,1.7,19.3,590.0,690.0,709.0,280.0,320.0,530.0,900.0,24.0,10.0,2.0,11.0,0.0,20250310_32,中型,1535.0,2.0,1435.0,1525.0,M60,663.0,590.0,663.0,35.0,36.0,266,0.35,0.267,1419,0.404,846,23.7,8.3,15.4,19.2,1.476,3,0.7,95.62589285714289,110.9,11.471640074048716,90.18,100.23,143.186,2.9396,,7.04,6.64,497.6666666666666,18.5,395.7866666666666,8.5,2.0,1,-13.52,69.74666666666667,1214.7544444444443,,,,,,,2025-03-10,M60-24
20250310143719,2025-03-10 14:37:19,33,M60-24,608,804,101,76,219,23,0,44,1.76,0.0,0.0,0.0,1876.76,8.5,0.0,0.5,0.5,,,,,,280.0,320.0,530.0,900.0,24.0,10.0,2.0,11.0,0.0,20250310_33,中型,1535.0,2.0,1435.0,1525.0,M60,,,0.0,18.0,86.0,286,0.347,0.266,1513,0.402,905,23.4,8.0,15.4,19.3,1.488,3,0.75,75.9191011235955,82.5,5.7807288604736815,79.08,78.26451612903226,104.353,2.9396,,7.04,6.64,497.6666666666666,18.5,395.7866666666666,8.5,0.0,0,-8.52,69.74666666666667,1214.7544444444443,,,,,,,2025-03-10,M60-24
20250310154350,2025-03-10 15:43:50,39,M60-24,718,964,121,102,259,23,0,54,2.08,0.0,0.0,0.0,2243.08,7.0,0.99,0.14,0.52,,,,,,270.0,320.0,530.0,840.0,26.0,1.0,1.0,6.0,0.0,20250310_39,中型,1705.0,3.0,1550.0,1655.0,M60,,,0.0,18.0,86.0,336,0.394,0.304,1803,0.398,1085,22.9,6.8,16.1,19.5,1.511,3,0.9,89.12967032967032,103.0,10.749357195251152,87.91999999999999,94.509375,105.01,2.9396,,7.04,6.64,497.6666666666666,18.5,395.7866666666666,7.0,-1.5,1,4.93,66.15729166666667,1053.0035590277778,,,,,,,2025-03-10,M60-24
20250310154830,2025-03-10 15:48:30,40,M60-24,710,953,117,101,255,25,0,54,2.07,0.0,0.0,0.0,2217.07,7.0,1.0,0.28,0.42,,,,,,270.0,320.0,530.0,840.0,26.0,1.0,1.0,6.0,0.0,20250310_40,中型,1705.0,3.0,1550.0,1655.0,M60,,,0.0,18.0,86.0,334,0.396,0.302,1780,0.399,1070,23.7,7.5,16.2,19.6,1.507,3,0.89,88.67826086956521,106.3,11.476723381876946,85.41999999999999,93.15151515151516,104.665,2.9396,,7.04,6.64,497.6666666666666,18.5,395.7866666666666,7.0,0.0,0,3.93,66.15729166666667,1053.0035590277778,,,,,,,2025-03-10,M60-24
20250311075604,2025-03-11 07:56:04,2,M60-17,506,669,84,60,214,14,0,0,1.36,0.0,0.0,0.0,1548.36,9.5,3.45,0.2,1.21,,,,,,270.0,320.0,530.0,900.0,30.0,4.0,2.0,10.0,0.0,20250311_2,中型,930.0,4.0,800.0,920.0,M60,,,0.0,17.6,93.3,228,0.28,0.263,1259,0.402,753,6.1,6.1,0.0,18.6,1.488,3,0.62,81.70121951219512,89.2,7.632224588632503,85.3,84.71724137931034,136.641,2.9396,,7.04,6.64,500.4533333333334,17.0,374.9066666666666,9.5,2.5,1,-15.84,,,,,,,,,2025-03-11,M60-17
20250311080025,2025-03-11 08:00:25,3,M60-17,493,659,79,60,212,15,0,0,1.32,0.0,0.0,0.0,1519.32,9.0,1.69,-0.4,1.38,,,,,,270.0,320.0,530.0,900.0,30.0,4.0,2.0,10.0,0.0,20250311_3,中型,930.0,4.0,800.0,920.0,M60,,,0.0,17.6,93.3,227,0.283,0.264,1231,0.4,738,6.6,6.6,0.0,18.9,1.497,3,0.61,79.87777777777778,86.2,6.546622916049028,82.63999999999999,83.425,136.762,2.9396,,7.04,6.64,500.4533333333334,17.0,374.9066666666666,9.0,-0.5,1,-20.69,,,,,,,,,2025-03-11,M60-17
20250311093134,2025-03-11 09:31:34,11,M60-17,792,1072,136,119,348,31,0,0,2.12,0.0,0.0,0.0,2500.12,6.0,0.0,0.38,0.56,,,,,,270.0,320.0,530.0,840.0,17.0,1.0,1.0,6.0,0.0,20250311_11,中型,1045.0,3.0,940.0,1035.0,M60,,,0.0,17.6,93.3,379,0.342,0.314,2000,0.396,1208,8.2,8.2,0.0,19.9,1.525,3,1.0,91.16238532110091,112.8,12.398148640949875,86.12,93.22631578947367,93.226,2.9396,,7.04,6.64,500.4533333333334,17.0,374.9066666666666,6.0,-3.0,1,18.59,67.7642857142857,474.3499999999999,,,,,,,2025-03-11,M60-17
20250311094249,2025-03-11 09:42:49,12,M60-17,788,1072,136,120,347,23,0,0,2.13,0.0,0.0,0.0,2488.13,6.0,0.84,-0.13,0.56,,,,,,270.0,320.0,530.0,840.0,17.0,1.0,1.0,6.0,0.0,20250311_12,中型,1045.0,3.0,940.0,1035.0,M60,,,0.0,17.6,93.3,370,0.346,0.324,1996,0.395,1208,6.2,6.2,0.0,19.7,1.533,3,1.0,87.92469135802467,110.9,12.066876720743814,88.32000000000001,92.525,92.525,2.9396,,7.04,6.64,500.4533333333334,17.0,374.9066666666666,6.0,0.0,0,19.59,67.7642857142857,474.3499999999999,,,,,,,2025-03-11,M60-17
