Repository: Vincent626/concrete-strength-analysis

# 🎯 S60 & M60 混凝土強度預測模型訓練成果報告

> **更新日期**: 2026-02-04  
> **專案目標**: 建立 S60/M60 混凝土 28 天抗壓強度預測模型

---

## 📋 摘要

本專案針對 S60（小型）與 M60（中型）離心混凝土管配比，建立機器學習預測模型。透過配料特徵分析，預測 28 天抗壓強度，並識別影響強度的關鍵因素。

### 主要成果

| 模型 | 樣本數 | R² | MAE (kgf/cm²) | 狀態 |
|:---|---:|---:|---:|:---|
| **S60** | 46 | **0.360** | 28 | ✅ 可用 |
| **M60** | 52 | **0.206** | 25 | ✅ 可用 |

---

## 📈 模型效能比較
> **說明**：S60 模型 R²=0.360，M60 模型 R²=0.206，兩者皆具有預測能力。S60 表現較佳，預測誤差約 28 kgf/cm²。

---

## 📊 強度分布比較
> **說明**：S60 與 M60 的強度分布相似，平均約 605 kgf/cm²，皆高於設計強度 510 kgf/cm²（紅色虛線）。

---

File: S60_M60_dataset_v9_shared.csv (part 30 of 138)
match_key,日期及時間,序,配比 ,耗用骨材1,耗用骨材2,耗用骨材3,耗用水,耗用泥料1,耗用泥料2,耗用泥料3,耗用泥料4,耗用藥劑1,耗用藥劑2,耗用藥劑3,耗用藥劑4,耗用小計,表面水骨材1,誤差%水,誤差%骨材1,誤差%骨材2,坍度(cm),混凝土溫度(℃),試體1強度(X1),試體2強度(X2),試體3強度(X3),加料轉速,慢速轉速,中速轉速,高速轉速,加料時間,慢速時間,中速時間,高速時間,總降水量,cp_key,類型,入池,蒸養池,離心開始,離心結束,母體,平均強度,強度_原始,強度_修正,環境溫度,環境濕度,膠結料總量,水灰比,水膠比,骨材總量,砂石比,粗骨材總量,水泥取代率,矽灰取代率,爐石取代率,漿體比例,粗細骨材比,月份,拌合米數,平均電流,最大電流,電流標準差,最終電流,穩定階段平均電流,單位體積穩定電流,砂_FM,砂_Mud,六分_FM,三分_FM,水泥砂漿_28天平均強度,水泥_流動性,水泥砂漿_7天平均強度,設定扣水率(%),扣水率_變動幅度,扣水率_是否變更,水量微調偏離度,蒸養實際平均溫度,蒸養實際總積溫,蒸養實際階段1溫度,蒸養實際階段2溫度,蒸養實際階段3溫度,實際離心平均轉速,實際離心平均電流,實際離心總能量,日期,配比
20250311143500,2025-03-11 14:35:00,30,M60-24,885,1296,177,128,339,27,0,70,2.71,0.0,0.0,0.0,2924.71,8.0,1.59,0.0,0.23,7.1,25.4,591.0,598.0,691.0,330.0,320.0,530.0,900.0,11.0,3.0,2.0,11.0,0.0,20250311_30,中型,1525.0,4.0,1445.0,1515.0,M60,626.7,591.0,626.6666666666666,38.0,34.0,436,0.378,0.294,2358,0.375,1473,22.2,6.2,16.1,19.3,1.664,3,1.17,111.0258706467662,141.5,16.201177015259884,101.28,115.13428571428572,98.405,2.9396,,7.04,6.64,500.4533333333334,17.0,374.9066666666666,8.0,2.0,1,37.14,69.88207547169812,1228.759827044025,,,,,,,2025-03-11,M60-24
20250311155321,2025-03-11 15:53:21,39,M60-24,666,987,121,103,257,22,0,56,2.05,0.0,0.0,0.0,2214.05,7.0,0.98,-0.15,0.41,,,,,,330.0,320.0,530.0,840.0,24.0,4.0,2.0,6.0,0.0,20250311_39,中型,1720.0,3.0,1555.0,1710.0,M60,,,0.0,21.0,77.3,335,0.401,0.307,1774,0.375,1108,23.3,6.6,16.7,19.8,1.664,3,0.89,87.79259259259258,103.6,10.58182436344086,90.54,91.83571428571427,103.186,2.9396,,7.04,6.64,500.4533333333334,17.0,374.9066666666666,7.0,-1.0,1,5.93,63.231914893617024,990.6333333333332,,,,,,,2025-03-11,M60-24
20250311155821,2025-03-11 15:58:21,40,M60-24,660,975,119,99,253,23,0,53,2.02,0.0,0.0,0.0,2184.02,7.5,1.02,-0.3,0.31,,,,,,330.0,320.0,530.0,840.0,24.0,4.0,2.0,6.0,0.0,20250311_40,中型,1720.0,3.0,1555.0,1710.0,M60,,,0.0,21.0,77.3,329,0.391,0.301,1754,0.376,1094,23.1,7.0,16.1,19.6,1.658,3,0.88,87.83658536585367,102.5,11.695637212383438,90.1,94.00344827586208,106.822,2.9396,,7.04,6.64,500.4533333333334,17.0,374.9066666666666,7.5,0.5,1,5.71,63.231914893617024,990.6333333333332,,,,,,,2025-03-11,M60-24
20250312075424,2025-03-12 07:54:24,2,M60-17,473,693,86,67,213,16,0,0,1.31,0.0,0.0,0.0,1549.31,8.5,3.08,0.42,1.17,,,,,,270.0,320.0,530.0,900.0,18.0,5.0,2.0,10.0,0.0,20250312_2,中型,845.0,3.0,800.0,835.0,M60,,,0.0,23.1,73.4,229,0.315,0.293,1252,0.378,779,7.0,7.0,0.0,19.1,1.647,3,0.62,80.33456790123456,88.4,6.875473685029822,84.06,83.06071428571428,133.969,2.9396,,7.04,6.64,500.4533333333334,17.0,374.9066666666666,8.5,1.0,1,-17.52,,,,,,,,,2025-03-12,M60-17
20250312080111,2025-03-12 08:01:11,3,M60-17,473,694,88,66,218,12,0,0,1.31,0.0,0.0,0.0,1552.31,8.5,1.54,0.42,1.31,,,,,,270.0,320.0,530.0,900.0,18.0,5.0,2.0,10.0,0.0,20250312_3,中型,845.0,3.0,800.0,835.0,M60,,,0.0,23.1,73.4,230,0.303,0.287,1255,0.377,782,5.2,5.2,0.0,19.1,1.653,3,0.62,79.29518072289157,86.6,7.020347425832101,80.56,82.50344827586208,133.07,2.9396,,7.04,6.64,500.4533333333334,17.0,374.9066666666666,8.5,0.0,0,-18.52,,,,,,,,,2025-03-12,M60-17
20250312085602,2025-03-12 08:56:02,7,M60-24,664,991,126,107,257,21,0,55,2.07,0.0,0.0,0.0,2223.07,6.5,0.94,0.15,0.81,,,,,,270.0,320.0,530.0,840.0,22.0,0.0,1.0,6.0,0.0,20250312_7,中型,1005.0,2.0,900.0,955.0,M60,,,0.0,23.1,73.4,333,0.416,0.321,1781,0.373,1117,22.8,6.3,16.5,19.8,1.682,3,0.89,92.53456790123457,110.7,12.63123856857488,90.84,98.68214285714284,110.879,2.9396,,7.04,6.64,500.4533333333334,17.0,374.9066666666666,6.5,-2.0,1,8.31,69.28809523809524,485.01666666666665,,,,,,,2025-03-12,M60-24
20250312090757,2025-03-12 09:07:57,9,M60-24,658,989,123,110,259,18,0,55,2.07,0.0,0.0,0.0,2214.07,6.0,0.92,-0.3,0.61,,,,,,270.0,320.0,530.0,840.0,22.0,0.0,1.0,6.0,0.0,20250312_9,中型,1005.0,2.0,900.0,955.0,M60,,,0.0,23.1,73.4,332,0.425,0.331,1770,0.372,1112,22.0,5.4,16.6,20.0,1.69,3,0.89,86.15432098765432,101.3,9.761780466302014,87.3,88.88571428571431,99.872,2.9396,,7.04,6.64,500.4533333333334,17.0,374.9066666666666,6.0,-0.5,1,9.59,69.28809523809524,485.01666666666665,,,,,,,2025-03-12,M60-24
20250312142705,2025-03-12 14:27:05,29,M60-31,858,1277,166,134,333,28,0,74,2.88,0.0,0.0,0.0,2872.88,7.0,0.75,-0.35,0.47,5.3,27.3,617.0,582.0,499.0,280.0,320.0,530.0,900.0,12.0,2.0,2.0,11.0,0.0,20250312_29,中型,1510.0,4.0,1430.0,1500.0,M60,566.0,617.0,566.0,33.0,42.0,435,0.402,0.308,2301,0.373,1443,23.4,6.4,17.0,19.8,1.682,3,1.15,100.87821782178214,139.5,17.383824300736887,93.48,108.45714285714286,94.311,2.9396,,7.04,6.64,500.4533333333334,17.0,374.9066666666666,7.0,1.0,1,36.93,64.59813084112149,1151.9999999999998,,,,,,,2025-03-12,M60-31
20250312151721,2025-03-12 15:17:21,35,M60-31,668,986,124,106,258,28,0,53,2.24,0.0,0.0,0.0,2225.24,6.5,0.0,0.75,0.31,,,,,,270.0,320.0,530.0,840.0,20.0,1.0,1.0,6.0,0.0,20250312_35,中型,1635.0,2.0,1520.0,1625.0,M60,,,0.0,23.7,72.0,339,0.411,0.313,1778,0.376,1110,23.9,8.3,15.6,20.0,1.662,3,0.89,92.38072289156626,109.2,11.39680210728468,91.12,97.2448275862069,109.264,2.9396,,7.04,6.64,500.4533333333334,17.0,374.9066666666666,6.5,-0.5,1,7.31,64.39494949494949,1057.1504208754209,,,,,,,2025-03-12,M60-31
20250312153106,2025-03-12 15:31:06,37,M60-31,666,987,121,106,260,20,0,57,2.24,0.0,0.0,0.0,2219.24,6.5,0.0,0.45,0.41,,,,,,270.0,320.0,530.0,840.0,20.0,1.0,1.0,6.0,0.0,20250312_37,中型,1635.0,2.0,1520.0,1625.0,M60,,,0.0,23.7,72.0,337,0.408,0.315,1774,0.375,1108,22.8,5.9,16.9,20.0,1.664,3,0.89,86.71481481481482,103.6,11.99880766824494,85.3,92.70357142857142,104.161,2.9396,,7.04,6.64,500.4533333333334,17.0,374.9066666666666,6.5,0.0,0,7.31,64.39494949494949,1057.1504208754209,,,,,,,2025-03-12,M60-31
20250313075320,2025-03-13 07:53:20,2,M60-17,467,695,88,69,215,17,0,0,1.31,0.0,0.0,0.0,1552.31,8.0,2.99,-0.43,1.46,,,,,,270.0,320.0,530.0,900.0,30.0,8.0,2.0,10.0,0.5,20250313_2,中型,,2.0,800.0,850.0,M60,,,0.0,26.0,77.7,232,0.321,0.297,1250,0.374,783,7.3,7.3,0.0,19.4,1.677,3,0.62,80.65357142857142,87.0,7.1187787614465,84.44,83.41000000000001,134.532,2.9396,,7.04,6.64,524.0133333333333,17.5,386.2533333333333,8.0,1.5,1,-21.86,,,,,,,,,2025-03-13,M60-17
20250313075751,2025-03-13 07:57:51,3,M60-17,466,694,86,67,216,18,0,0,1.33,0.0,0.0,0.0,1548.33,8.0,0.0,-0.64,1.31,,,,,,270.0,320.0,530.0,900.0,30.0,8.0,2.0,10.0,0.5,20250313_3,中型,,2.0,800.0,850.0,M60,,,0.0,26.0,77.7,234,0.31,0.286,1246,0.374,780,7.7,7.7,0.0,19.5,1.674,3,0.62,81.04444444444445,87.8,6.820486404382618,79.03999999999999,83.91428571428573,135.346,2.9396,,7.04,6.64,524.0133333333333,17.5,386.2533333333333,8.0,0.0,0,-23.86,,,,,,,,,2025-03-13,M60-17
20250313080813,2025-03-13 08:08:13,4,M60-17,465,694,84,69,215,15,0,0,1.33,0.0,0.0,0.0,1543.33,7.5,0.0,-0.43,1.31,,,,,,270.0,320.0,530.0,900.0,30.0,8.0,2.0,10.0,0.5,20250313_4,中型,,2.0,800.0,850.0,M60,,,0.0,26.0,77.7,230,0.321,0.3,1243,0.374,778,6.5,6.5,0.0,19.4,1.673,3,0.62,80.04583333333333,86.9,6.720086753325601,77.44,83.37352941176471,134.473,2.9396,,7.04,6.64,524.0133333333333,17.5,386.2533333333333,7.5,-0.5,1,-24.29,,,,,,,,,2025-03-13,M60-17
20250313090334,2025-03-13 09:03:34,8,M60-24,668,991,126,103,259,25,0,55,2.07,0.0,0.0,0.0,2229.07,7.0,0.98,0.15,0.81,,,,,,270.0,320.0,530.0,860.0,24.0,1.0,1.0,6.0,0.5,20250313_8,中型,,3.0,905.0,1005.0,M60,,,0.0,26.0,77.7,339,0.398,0.304,1785,0.374,1117,23.6,7.4,16.2,19.8,1.672,3,0.89,93.9573033707865,110.7,12.044607051304151,90.73999999999998,99.03548387096774,111.276,2.9396,,7.04,6.64,524.0133333333333,17.5,386.2533333333333,7.0,-0.5,1,5.93,,,,,,,,,2025-03-13,M60-24
20250313091442,2025-03-13 09:14:42,10,M60-24,660,991,124,107,258,25,0,56,2.06,0.0,0.0,0.0,2223.06,6.5,0.94,-0.45,0.81,,,,,,270.0,320.0,530.0,860.0,24.0,1.0,1.0,6.0,0.5,20250313_10,中型,,3.0,905.0,1005.0,M60,,,0.0,26.0,77.7,339,0.415,0.316,1775,0.372,1115,23.9,7.4,16.5,20.1,1.689,3,0.89,91.88736842105264,108.9,11.240315055570129,93.0,94.87575757575758,106.602,2.9396,,7.04,6.64,524.0133333333333,17.5,386.2533333333333,6.5,-0.5,1,8.31,,,,,,,,,2025-03-13,M60-24
20250313141542,2025-03-13 14:15:42,36,M60-24,854,1278,170,138,334,31,0,70,2.66,0.0,0.0,0.0,2877.66,6.5,0.73,-0.35,0.55,,,,,,280.0,320.0,530.0,900.0,15.0,3.0,2.0,11.0,35.0,20250313_36,中型,,3.0,1420.0,1455.0,M60,,,0.0,21.7,93.7,435,0.413,0.317,2302,0.371,1448,23.2,7.1,16.1,19.9,1.696,3,1.15,103.45333333333332,140.4,17.303520515265735,103.08,109.95,95.609,2.9396,,7.04,6.64,524.0133333333333,17.5,386.2533333333333,6.5,0.0,0,39.31,,,,,,,,,2025-03-13,M60-24
20250313150429,2025-03-13 15:04:29,40,M60-24,662,991,123,107,257,26,0,56,2.07,0.0,0.0,0.0,2224.07,6.5,0.94,-0.15,0.81,,,,,,270.0,320.0,530.0,840.0,24.0,1.0,1.0,6.0,35.0,20250313_40,中型,,4.0,1510.0,1615.0,M60,,,0.0,21.7,93.7,339,0.416,0.316,1776,0.373,1114,24.2,7.7,16.5,20.1,1.683,3,0.89,92.87083333333334,107.6,10.66585201967267,95.08,96.09117647058824,107.968,2.9396,,7.04,6.64,524.0133333333333,17.5,386.2533333333333,6.5,0.0,0,8.31,,,,,,,,,2025-03-13,M60-24
20250313151828,2025-03-13 15:18:28,43,M60-24,658,993,123,110,260,25,0,55,2.06,0.0,0.0,0.0,2226.06,6.0,0.92,-0.3,1.02,,,,,,270.0,320.0,530.0,840.0,24.0,1.0,1.0,6.0,35.0,20250313_43,中型,,4.0,1510.0,1615.0,M60,,,0.0,21.7,93.7,340,0.423,0.324,1774,0.371,1116,23.5,7.4,16.2,20.2,1.696,3,0.89,91.42439024390244,107.8,12.525189847892864,85.92,99.0,111.236,2.9396,,7.04,6.64,524.0133333333333,17.5,386.2533333333333,6.0,-0.5,1,9.59,,,,,,,,,2025-03-13,M60-24
20250314075258,2025-03-14 07:52:58,2,M60-17,456,695,87,73,214,17,0,0,1.37,0.0,0.0,0.0,1543.37,7.0,1.39,-1.72,1.46,,,,,,270.0,320.0,530.0,900.0,13.0,0.0,2.0,10.0,0.0,20250314_2,中型,835.0,4.0,755.0,825.0,M60,,,0.0,20.4,92.4,231,0.341,0.316,1238,0.368,782,7.4,7.4,0.0,19.7,1.715,3,0.62,81.58372093023257,87.7,6.79205864030066,78.36,84.58666666666667,136.43,2.9396,,7.04,6.64,524.0133333333333,17.5,386.2533333333333,7.0,1.0,1,-24.07,,,,,,,,,2025-03-14,M60-17
20250314075753,2025-03-14 07:57:53,3,M60-17,454,696,85,75,216,17,0,0,1.36,0.0,0.0,0.0,1544.36,6.5,1.35,-1.73,1.61,,,,,,270.0,320.0,530.0,900.0,13.0,0.0,2.0,10.0,0.0,20250314_3,中型,835.0,4.0,755.0,825.0,M60,,,0.0,20.4,92.4,233,0.347,0.322,1235,0.368,781,7.3,7.3,0.0,20.0,1.72,3,0.62,79.42527472527473,87.3,6.952564447529666,79.84,82.38749999999999,132.883,2.9396,,7.04,6.64,524.0133333333333,17.5,386.2533333333333,6.5,-0.5,1,-23.69,,,,,,,,,2025-03-14,M60-17
20250314084108,2025-03-14 08:41:08,5,M60-24,657,991,125,107,260,23,0,54,2.11,0.0,0.0,0.0,2219.11,6.5,0.94,-0.91,0.81,,,,,,270.0,320.0,530.0,860.0,16.0,0.0,1.0,6.0,0.0,20250314_5,中型,950.0,2.0,845.0,940.0,M60,,,0.0,20.4,92.4,337,0.412,0.318,1773,0.371,1116,22.8,6.8,16.0,20.0,1.699,3,0.89,92.97205882352942,127.6,10.28916256793919,85.58,95.20833333333331,106.976,2.9396,,7.04,6.64,524.0133333333333,17.5,386.2533333333333,6.5,0.0,0,8.31,,,,,,,,,2025-03-14,M60-24
20250314085157,2025-03-14 08:51:57,7,M60-24,656,991,126,110,259,24,0,54,2.12,0.0,0.0,0.0,2222.12,6.0,0.92,-0.61,0.81,,,,,,270.0,320.0,530.0,860.0,16.0,0.0,1.0,6.0,0.0,20250314_7,中型,950.0,2.0,845.0,940.0,M60,,,0.0,20.4,92.4,337,0.425,0.326,1773,0.37,1117,23.1,7.1,16.0,20.1,1.703,3,0.89,87.94146341463416,104.4,11.067574603973318,89.32000000000001,92.50689655172413,103.94,2.9396,,7.04,6.64,524.0133333333333,17.5,386.2533333333333,6.0,-0.5,1,9.59,,,,,,,,,2025-03-14,M60-24
20250314143417,2025-03-14 14:34:17,26,M60-24,853,1279,158,138,333,29,0,71,2.67,0.0,0.0,0.0,2863.67,6.5,0.73,-0.47,0.63,,,,,,280.0,320.0,530.0,900.0,14.0,0.0,2.0,11.0,0.0,20250314_26,中型,1520.0,2.0,1440.0,1510.0,M60,,,0.0,21.8,88.2,433,0.414,0.319,2290,0.372,1437,23.1,6.7,16.4,20.0,1.685,3,1.15,102.7122641509434,139.3,16.77350619184791,102.04,108.62972972972976,94.461,2.9396,,7.04,6.64,524.0133333333333,17.5,386.2533333333333,6.5,0.5,1,39.31,65.64811320754718,1159.7833333333338,,,,,,,2025-03-14,M60-24
20250314151806,2025-03-14 15:18:06,32,M60-24,660,992,123,107,259,24,0,57,2.07,0.0,0.0,0.0,2224.07,6.5,0.94,-0.45,0.92,,,,,,270.0,320.0,530.0,840.0,25.0,1.0,1.0,6.0,0.0,20250314_32,中型,1640.0,3.0,1525.0,1630.0,M60,,,0.0,21.8,88.2,340,0.413,0.315,1775,0.372,1115,23.8,7.1,16.8,20.1,1.689,3,0.89,91.52946428571428,106.7,10.228275221107635,92.86,95.4475,107.244,2.9396,,7.04,6.64,524.0133333333333,17.5,386.2533333333333,6.5,0.0,0,8.31,61.62040816326531,1006.4666666666668,,,,,,,2025-03-14,M60-24
20250314152959,2025-03-14 15:29:59,34,M60-24,660,991,123,110,259,23,0,56,2.1,0.0,0.0,0.0,2224.1,6.0,0.92,0.0,0.81,,,,,,270.0,320.0,530.0,840.0,25.0,1.0,1.0,6.0,0.0,20250314_34,中型,1640.0,3.0,1525.0,1630.0,M60,,,0.0,21.8,88.2,338,0.425,0.325,1774,0.372,1114,23.4,6.8,16.6,20.2,1.688,3,0.89,90.60493827160492,104.0,11.036996160887655,93.62,95.46071428571427,107.259,2.9396,,7.04,6.64,524.0133333333333,17.5,386.2533333333333,6.0,-0.5,1,9.59,61.62040816326531,1006.4666666666668,,,,,,,2025-03-14,M60-24
20250317085323,2025-03-17 08:53:23,6,M60-17,673,1006,125,105,313,22,0,0,1.88,0.0,0.0,0.0,2245.88,7.0,0.96,-0.15,1.11,,,,,,270.0,320.0,530.0,840.0,28.0,1.0,1.0,6.0,0.0,20250317_6,中型,1010.0,4.0,900.0,1000.0,M60,,,0.0,13.6,63.3,335,0.335,0.313,1804,0.373,1131,6.6,6.6,0.0,19.6,1.681,3,0.9,95.03801652892562,107.8,10.16497190931102,94.56,98.26428571428572,109.183,2.9396,,6.7,6.34,524.0133333333333,17.5,386.2533333333333,7.0,1.0,1,7.93,70.50238095238095,493.51666666666665,,,,,,,2025-03-17,M60-17
20250317090923,2025-03-17 09:09:23,9,M60-17,670,1006,128,111,314,25,0,0,1.9,0.0,0.0,0.0,2255.9,6.0,0.91,0.3,1.11,,,,,,,,,,,,,,0.0,20250317_9,,,,,,M60,,,0.0,13.6,63.3,339,0.354,0.327,1804,0.371,1134,7.4,7.4,0.0,20.0,1.693,3,0.9,93.42020202020204,106.8,11.978035283472709,92.16,98.91714285714286,109.908,2.9396,,6.7,6.34,524.0133333333333,17.5,386.2533333333333,6.0,-1.0,1,10.59,,,,,,,,,2025-03-17,M60-17
20250317142627,2025-03-17 14:26:27,35,M60-24,880,1258,161,136,335,30,0,68,2.67,0.0,0.0,0.0,2870.67,6.5,0.74,-0.23,0.8,,,,,,270.0,320.0,530.0,900.0,17.0,0.0,2.0,11.0,0.5,20250317_35,中型,1515.0,4.0,1430.0,1505.0,M60,,,0.0,12.8,71.1,433,0.406,0.314,2299,0.383,1419,22.6,6.9,15.7,19.8,1.612,3,1.15,105.80204081632654,139.4,19.31858563500728,103.6,116.0,100.87,2.9396,,6.7,6.34,524.0133333333333,17.5,386.2533333333333,6.5,0.5,1,37.31,61.24859813084112,1087.16261682243,,,,,,,2025-03-17,M60-24
20250317151707,2025-03-17 15:17:07,41,M60-24,675,976,123,112,258,23,0,53,2.05,0.0,0.0,0.0,2222.05,5.5,0.9,-0.15,1.04,,,,,,270.0,320.0,530.0,840.0,20.0,1.0,1.0,6.0,0.5,20250317_41,中型,1635.0,2.0,1520.0,1625.0,M60,,,0.0,12.8,71.1,334,0.434,0.335,1774,0.38,1099,22.8,6.9,15.9,20.1,1.628,3,0.89,91.9670731707317,105.9,11.47679583564954,90.86,98.02758620689654,110.143,2.9396,,6.7,6.34,524.0133333333333,17.5,386.2533333333333,5.5,-1.0,1,11.25,62.26060606060607,1022.1116161616164,,,,,,,2025-03-17,M60-24
20250317152817,2025-03-17 15:28:17,43,M60-24,673,976,124,112,258,23,0,54,2.07,0.0,0.0,0.0,2222.07,5.5,0.9,-0.44,1.04,,,,,,270.0,320.0,530.0,840.0,20.0,1.0,1.0,6.0,0.5,20250317_43,中型,1635.0,2.0,1520.0,1625.0,M60,,,0.0,12.8,71.1,335,0.434,0.334,1773,0.38,1100,23.0,6.9,16.1,20.1,1.634,3,0.89,89.95842696629214,103.5,11.306305379998795,90.68,96.05161290322576,107.923,2.9396,,6.7,6.34,524.0133333333333,17.5,386.2533333333333,5.5,0.0,0,11.25,62.26060606060607,1022.1116161616164,,,,,,,2025-03-17,M60-24
20250318085021,2025-03-18 08:50:21,6,M60-17,898,1280,163,138,409,29,0,0,2.47,0.0,0.0,0.0,2919.47,6.5,0.73,0.11,0.87,,,,,,280.0,320.0,530.0,900.0,17.0,0.0,2.0,11.0,1.0,20250318_6,中型,940.0,4.0,900.0,930.0,M60,,,0.0,12.4,88.7,438,0.337,0.315,2341,0.384,1443,6.6,6.6,0.0,19.7,1.607,3,1.17,109.33278688524592,137.4,17.60690271969524,103.71999999999998,115.48837209302326,98.708,2.9396,,6.7,6.34,565.4666666666667,17.8,390.33333333333337,6.5,1.0,1,39.31,,,,,,,,,2025-03-18,M60-17
20250318094205,2025-03-18 09:42:05,12,M60-17,684,977,125,102,309,22,0,0,1.87,0.0,0.0,0.0,2220.87,7.0,0.99,-0.29,1.14,,,,,,270.0,320.0,530.0,830.0,22.0,1.0,1.0,6.0,1.0,20250318_12,中型,1115.0,3.0,945.0,1105.0,M60,,,0.0,12.4,88.7,331,0.33,0.308,1786,0.383,1102,6.6,6.6,0.0,19.5,1.611,3,0.89,94.7495145631068,110.4,11.67851627916824,94.74,99.55277777777778,111.857,2.9396,,6.7,6.34,565.4666666666667,17.8,390.33333333333337,7.0,0.5,1,4.93,64.62380952380951,452.36666666666656,,,,,,,2025-03-18,M60-17
20250318095003,2025-03-18 09:50:03,13,M60-17,679,977,125,109,311,19,0,0,1.88,0.0,0.0,0.0,2221.88,6.0,0.93,0.0,1.14,,,,,,270.0,320.0,530.0,830.0,22.0,1.0,1.0,6.0,1.0,20250318_13,中型,1115.0,3.0,945.0,1105.0,M60,,,0.0,12.4,88.7,330,0.35,0.33,1781,0.381,1102,5.8,5.8,0.0,19.8,1.623,3,0.89,91.82647058823528,104.8,10.863231080301889,88.04,97.06944444444444,109.067,2.9396,,6.7,6.34,565.4666666666667,17.8,390.33333333333337,6.0,-1.0,1,8.59,64.62380952380951,452.36666666666656,,,,,,,2025-03-18,M60-17
20250319075348,2025-03-19 07:53:48,2,M60-17,884,1257,164,145,402,29,0,0,2.44,0.0,0.0,0.0,2883.44,5.5,1.4,1.14,0.72,,,,,,270.0,320.0,530.0,900.0,11.0,0.0,2.0,11.0,0.0,20250319_2,中型,840.0,4.0,800.0,830.0,M60,,,0.0,13.9,75.2,431,0.361,0.336,2305,0.384,1421,6.7,6.7,0.0,20.0,1.607,3,1.15,111.38037383177571,144.9,19.441777154511115,110.22,120.40789473684212,104.703,2.9396,,6.7,6.34,565.4666666666667,17.8,390.33333333333337,5.5,-0.5,1,44.25,,,,,,,,,2025-03-19,M60-17
20250319084315,2025-03-19 08:43:15,5,M60-17,690,987,125,107,316,21,0,0,1.89,0.0,0.0,0.0,2247.89,6.5,0.94,0.0,1.02,,,,,,270.0,320.0,530.0,840.0,21.0,1.0,1.0,6.0,0.0,20250319_5,中型,1000.0,3.0,845.0,950.0,M60,,,0.0,13.9,75.2,337,0.339,0.318,1802,0.383,1112,6.2,6.2,0.0,19.8,1.612,3,0.9,94.44090909090907,109.9,12.22112214349734,96.34,99.9774193548387,111.086,2.9396,,6.7,6.34,565.4666666666667,17.8,390.33333333333337,6.5,1.0,1,8.31,64.55952380952381,451.9166666666667,,,,,,,2025-03-19,M60-17
20250319085553,2025-03-19 08:55:53,7,M60-17,686,988,125,113,315,23,0,0,1.89,0.0,0.0,0.0,2251.89,5.5,0.89,0.29,1.13,,,,,,270.0,320.0,530.0,840.0,21.0,1.0,1.0,6.0,0.0,20250319_7,中型,1000.0,3.0,845.0,950.0,M60,,,0.0,13.9,75.2,338,0.359,0.334,1799,0.381,1113,6.8,6.8,0.0,20.0,1.622,3,0.9,93.00123456790122,108.3,10.998355587829296,89.38,97.45,108.278,2.9396,,6.7,6.34,565.4666666666667,17.8,390.33333333333337,5.5,-1.0,1,12.25,64.55952380952381,451.9166666666667,,,,,,,2025-03-19,M60-17
20250320075440,2025-03-20 07:54:40,2,M60-17,880,1267,160,145,405,29,0,0,2.45,0.0,0.0,0.0,2888.45,5.5,0.69,-0.11,0.64,1.6,19.1,621.0,716.0,664.0,270.0,320.0,530.0,900.0,17.0,6.0,2.0,11.0,0.0,20250320_2,中型,900.0,3.0,800.0,850.0,M60,667.0,621.0,667.0,16.0,56.0,434,0.358,0.334,2307,0.381,1427,6.7,6.7,0.0,20.1,1.622,3,1.16,117.28323353293416,144.6,15.33922080594338,120.42,121.56101694915256,104.794,2.9396,,6.7,6.34,565.4666666666667,17.8,390.33333333333337,5.5,0.0,0,44.25,,,,,,,,,2025-03-20,M60-17
20250320090951,2025-03-20 09:09:51,6,M60-17,686,985,124,109,312,21,0,0,1.91,0.0,0.0,0.0,2238.91,6.0,0.0,-0.15,0.82,,,,,,270.0,320.0,530.0,840.0,20.0,0.0,1.0,6.0,0.0,20250320_6,中型,1020.0,4.0,915.0,1010.0,M60,,,0.0,15.9,68.3,333,0.349,0.327,1795,0.382,1109,6.3,6.3,0.0,19.8,1.617,3,0.9,92.96428571428572,104.3,10.762563454346902,92.88,97.73,108.589,2.9396,,6.7,6.34,565.4666666666667,17.8,390.33333333333337,6.0,0.5,1,8.59,68.8452380952381,481.91666666666674,,,,,,,2025-03-20,M60-17
20250320092138,2025-03-20 09:21:38,7,M60-17,684,987,129,113,313,20,0,0,1.89,0.0,0.0,0.0,2247.89,5.5,0.89,0.0,1.02,,,,,,270.0,320.0,530.0,840.0,20.0,0.0,1.0,6.0,0.0,20250320_7,中型,1020.0,4.0,915.0,1010.0,M60,,,0.0,15.9,68.3,333,0.361,0.339,1800,0.38,1116,6.0,6.0,0.0,19.9,1.632,3,0.9,91.60823529411763,109.3,11.60760614490451,94.48,95.91379310344828,106.571,2.9396,,6.7,6.34,565.4666666666667,17.8,390.33333333333337,5.5,-0.5,1,12.25,68.8452380952381,481.91666666666674,,,,,,,2025-03-20,M60-17
20250321075334,2025-03-21 07:53:34,2,M60-17,872,1260,163,146,403,29,0,0,2.42,0.0,0.0,0.0,2875.42,5.5,2.1,-0.23,0.96,,,,,,280.0,320.0,530.0,900.0,12.0,3.0,2.0,11.0,0.0,20250321_2,中型,840.0,4.0,755.0,830.0,M60,,,0.0,17.7,59.7,432,0.362,0.338,2295,0.38,1423,6.7,6.7,0.0,20.1,1.632,3,1.15,107.0292452830189,135.8,16.752375032863938,112.86,112.56216216216217,97.88,2.9396,,6.7,6.34,565.4666666666667,17.8,390.33333333333337,5.5,0.0,0,45.25,,,,,,,,,2025-03-21,M60-17
20250321084608,2025-03-21 08:46:08,5,M60-17,692,985,127,104,314,20,0,0,1.89,0.0,0.0,0.0,2243.89,7.0,0.97,-0.14,0.82,,,,,,270.0,320.0,530.0,840.0,19.0,1.0,1.0,6.0,0.0,20250321_5,中型,1010.0,3.0,850.0,1000.0,M60,,,0.0,17.7,59.7,334,0.331,0.311,1804,0.384,1112,6.0,6.0,0.0,19.5,1.607,3,0.9,95.11134020618556,107.8,11.089531390066492,91.68,100.45,111.611,2.9396,,6.7,6.34,565.4666666666667,17.8,390.33333333333337,7.0,1.5,1,6.93,61.73571428571429,432.15,,,,,,,2025-03-21,M60-17
20250321085640,2025-03-21 08:56:40,6,M60-17,687,987,127,110,315,20,0,0,1.88,0.0,0.0,0.0,2247.88,6.0,0.92,0.0,1.02,,,,,,270.0,320.0,530.0,840.0,19.0,1.0,1.0,6.0,0.0,20250321_6,中型,1010.0,3.0,850.0,1000.0,M60,,,0.0,17.7,59.7,335,0.349,0.328,1801,0.381,1114,6.0,6.0,0.0,19.8,1.622,3,0.9,93.57777777777775,112.0,11.562914323574354,89.22,98.89285714285714,109.881,2.9396,,6.7,6.34,565.4666666666667,17.8,390.33333333333337,6.0,-1.0,1,9.59,61.73571428571429,432.15,,,,,,,2025-03-21,M60-17
20250324075607,2025-03-24 07:56:07,3,M60-17,558,792,102,80,252,22,0,0,1.52,0.0,0.0,0.0,1807.52,7.5,1.27,0.18,1.41,,,,,,280.0,340.0,530.0,900.0,26.0,8.0,2.0,11.0,0.0,20250324_3,中型,900.0,3.0,800.0,850.0,M60,,,0.0,21.1,56.9,274,0.317,0.292,1452,0.384,894,8.0,8.0,0.0,19.6,1.602,3,0.72,88.38947368421053,98.4,8.749922991350875,89.08,91.50303030303031,127.088,2.9396,,6.7,6.5,565.4666666666667,17.8,390.33333333333337,7.5,1.5,1,-13.29,,,,,,,,,2025-03-24,M60-17
20250324080104,2025-03-24 08:01:04,4,M60-17,557,791,101,83,251,23,0,0,1.51,0.0,0.0,0.0,1807.51,7.0,1.22,0.54,1.28,,,,,,280.0,340.0,530.0,900.0,26.0,8.0,2.0,11.0,0.0,20250324_4,中型,900.0,3.0,800.0,850.0,M60,,,0.0,21.1,56.9,274,0.331,0.303,1449,0.384,892,8.4,8.4,0.0,19.8,1.601,3,0.72,87.09213483146068,96.7,8.896473543483978,84.53999999999999,91.19677419354838,126.662,2.9396,,6.7,6.5,565.4666666666667,17.8,390.33333333333337,7.0,-0.5,1,-14.07,,,,,,,,,2025-03-24,M60-17
20250324081153,2025-03-24 08:11:53,5,M60-17,554,791,102,85,251,21,0,0,1.51,0.0,0.0,0.0,1805.51,6.5,1.19,0.36,1.28,1.7,21.0,598.0,586.0,584.0,280.0,340.0,530.0,900.0,26.0,8.0,2.0,11.0,0.0,20250324_5,中型,900.0,3.0,800.0,850.0,M60,589.3,598.0,589.3333333333334,21.0,50.0,272,0.339,0.312,1447,0.383,893,7.7,7.7,0.0,19.8,1.612,3,0.72,85.66626506024096,96.2,8.68291879619459,81.72,90.77586206896554,126.078,2.9396,,6.7,6.5,565.4666666666667,17.8,390.33333333333337,6.5,-0.5,1,-13.69,,,,,,,,,2025-03-24,M60-17
20250324090032,2025-03-24 09:00:32,9,M60-17,762,1095,141,124,350,31,0,0,2.1,0.0,0.0,0.0,2505.1,5.5,0.0,0.26,0.92,,,,,,270.0,320.0,530.0,840.0,17.0,1.0,1.0,6.0,0.0,20250324_9,中型,1015.0,4.0,905.0,1015.0,M60,,,0.0,21.1,56.9,381,0.354,0.325,1998,0.381,1236,8.1,8.1,0.0,20.2,1.622,3,1.0,95.05454545454543,119.6,12.798143589554034,86.72,100.42903225806452,100.429,2.9396,,6.7,6.5,565.4666666666667,17.8,390.33333333333337,5.5,-1.0,1,23.25,60.71428571428572,425.0,,,,,,,2025-03-24,M60-17
20250324090504,2025-03-24 09:05:04,10,M60-17,501,725,92,84,229,20,0,0,1.4,0.0,0.0,0.0,1652.4,5.0,0.0,0.4,1.26,,,,,,270.0,320.0,530.0,840.0,17.0,1.0,1.0,6.0,0.0,20250324_10,中型,1015.0,4.0,905.0,1015.0,M60,,,0.0,21.1,56.9,249,0.367,0.337,1318,0.38,817,8.0,8.0,0.0,20.2,1.631,3,0.66,80.27,89.9,6.516942875646866,83.17999999999999,80.90645161290324,122.586,2.9396,,6.7,6.5,565.4666666666667,17.8,390.33333333333337,5.0,-0.5,1,-22.13,60.71428571428572,425.0,,,,,,,2025-03-24,M60-17
20250324104209,2025-03-24 10:42:09,22,M60-24,796,1071,140,117,291,29,0,60,2.31,0.0,0.0,0.0,2506.31,6.5,0.86,1.02,0.56,,,,,,270.0,320.0,530.0,900.0,15.0,1.0,2.0,10.0,0.0,20250324_22,中型,1135.0,2.0,1045.0,1125.0,M60,,,0.0,21.1,56.9,380,0.402,0.308,2007,0.397,1211,23.4,7.6,15.8,19.8,1.521,3,1.0,95.01650485436896,116.6,12.07704311113564,87.46,101.28611111111113,101.286,2.9396,,6.7,6.5,565.4666666666667,17.8,390.33333333333337,6.5,1.5,1,18.31,62.7142857142857,438.9999999999999,,,,,,,2025-03-24,M60-24
20250324104646,2025-03-24 10:46:46,23,M60-24,518,710,87,80,193,20,0,39,1.53,0.0,0.0,0.0,1648.53,6.0,1.27,0.19,1.0,,,,,,270.0,320.0,530.0,900.0,15.0,1.0,2.0,10.0,0.0,20250324_23,中型,1135.0,2.0,1045.0,1125.0,M60,,,0.0,21.1,56.9,252,0.415,0.317,1315,0.394,797,23.4,7.9,15.5,20.2,1.539,3,0.66,76.44320987654321,87.4,6.736998237512619,73.4,76.88214285714285,116.488,2.9396,,6.7,6.5,565.4666666666667,17.8,390.33333333333337,6.0,-0.5,1,-20.41,62.7142857142857,438.9999999999999,,,,,,,2025-03-24,M60-24
20250325075553,2025-03-25 07:55:53,3,M60-17,561,766,100,81,250,22,0,0,1.5,0.0,0.0,0.0,1781.5,7.0,2.53,-0.18,1.32,,,,,,280.0,320.0,530.0,900.0,16.0,2.0,2.0,11.0,0.0,20250325_3,中型,845.0,4.0,800.0,835.0,M60,,,0.0,22.7,65.6,272,0.324,0.298,1427,0.393,866,8.1,8.1,0.0,19.8,1.544,3,0.71,83.83529411764705,97.3,9.442042474484287,74.97999999999999,88.88965517241378,125.197,2.9396,,6.7,6.5,481.4,17.2,331.4533333333334,7.0,1.0,1,-16.07,,,,,,,,,2025-03-25,M60-17
20250325080108,2025-03-25 08:01:08,4,M60-17,551,756,100,86,242,23,0,0,1.47,0.0,0.0,0.0,1759.47,6.0,2.38,0.36,1.34,,,,,,280.0,320.0,530.0,900.0,16.0,2.0,2.0,11.0,0.0,20250325_4,中型,845.0,4.0,800.0,835.0,M60,,,0.0,22.7,65.6,265,0.355,0.325,1407,0.392,856,8.7,8.7,0.0,20.0,1.554,3,0.7,81.69347826086957,93.2,8.206768208219387,75.76000000000002,84.78484848484848,121.121,2.9396,,6.7,6.5,481.4,17.2,331.4533333333334,6.0,-1.0,1,-14.41,,,,,,,,,2025-03-25,M60-17
20250325084340,2025-03-25 08:43:40,8,M60-17,786,1073,138,121,348,27,0,0,2.1,0.0,0.0,0.0,2495.1,6.0,0.83,0.26,0.75,0.5,23.8,601.0,614.0,589.0,270.0,320.0,530.0,900.0,14.0,5.0,2.0,10.0,0.0,20250325_8,中型,935.0,2.0,850.0,925.0,M60,601.3,601.0,601.3333333333334,23.0,54.0,375,0.348,0.323,1997,0.394,1211,7.2,7.2,0.0,19.9,1.541,3,1.0,96.19708737864076,115.0,12.795519970773448,89.66000000000001,100.90277777777776,100.903,2.9396,,6.7,6.5,481.4,17.2,331.4533333333334,6.0,0.0,0,20.59,,,,,,,,,2025-03-25,M60-17
20250325084850,2025-03-25 08:48:50,9,M60-17,523,721,90,86,235,20,0,0,1.42,0.0,0.0,0.0,1676.42,5.0,1.18,0.38,0.98,,,,,,270.0,320.0,530.0,900.0,14.0,5.0,2.0,10.0,0.0,20250325_9,中型,935.0,2.0,850.0,925.0,M60,,,0.0,22.7,65.6,255,0.366,0.337,1334,0.392,811,7.8,7.8,0.0,20.4,1.551,3,0.67,78.03493975903613,88.0,6.915626338009699,75.88,79.8896551724138,119.238,2.9396,,6.7,6.5,481.4,17.2,331.4533333333334,5.0,-1.0,1,-20.13,,,,,,,,,2025-03-25,M60-17
20250325094133,2025-03-25 09:41:33,14,M60-24,693,957,125,111,258,28,0,53,2.06,0.0,0.0,0.0,2227.06,5.5,0.91,-0.29,0.95,,,,,,270.0,320.0,530.0,840.0,20.0,0.0,1.0,6.0,0.0,20250325_14,中型,1100.0,3.0,945.0,1050.0,M60,,,0.0,22.7,65.6,339,0.43,0.327,1775,0.39,1082,23.9,8.3,15.6,20.2,1.561,3,0.89,86.20344827586207,104.0,9.54824348383696,79.78,89.00731707317073,100.008,2.9396,,6.7,6.5,481.4,17.2,331.4533333333334,5.5,0.5,1,10.25,62.21428571428572,435.50000000000006,,,,,,,2025-03-25,M60-24
20250325095325,2025-03-25 09:53:25,16,M60-24,677,958,121,114,255,28,0,54,2.05,0.0,0.0,0.0,2209.05,5.0,0.88,-2.17,1.05,,,,,,270.0,320.0,530.0,840.0,20.0,0.0,1.0,6.0,0.0,20250325_16,中型,1100.0,3.0,945.0,1050.0,M60,,,0.0,22.7,65.6,337,0.447,0.338,1756,0.386,1079,24.3,8.3,16.0,20.4,1.594,3,0.89,84.88414634146342,102.0,10.151492375114056,77.7,89.8655172413793,100.972,2.9396,,6.7,6.5,481.4,17.2,331.4533333333334,5.0,-0.5,1,7.87,62.21428571428572,435.50000000000006,,,,,,,2025-03-25,M60-24
20250326075702,2025-03-26 07:57:02,3,M60-17,550,756,96,86,243,24,0,0,1.48,0.0,0.0,0.0,1756.48,6.0,2.38,0.18,1.34,,,,,,280.0,320.0,530.0,900.0,15.0,2.0,2.0,11.0,0.0,20250326_3,中型,845.0,3.0,800.0,835.0,M60,,,0.0,23.9,70.1,267,0.354,0.322,1402,0.392,852,9.0,9.0,0.0,20.1,1.549,3,0.7,81.95955056179776,93.3,7.748921187706466,80.52000000000001,83.89677419354838,119.853,2.9396,,6.7,6.5,481.4,17.2,331.4533333333334,6.0,1.0,1,-14.41,,,,,,,,,2025-03-26,M60-17
20250326080215,2025-03-26 08:02:15,4,M60-17,542,744,97,87,243,23,0,0,1.46,0.0,0.0,0.0,1737.46,5.5,2.35,0.56,1.22,,,,,,280.0,320.0,530.0,900.0,15.0,2.0,2.0,11.0,0.0,20250326_4,中型,845.0,3.0,800.0,835.0,M60,,,0.0,23.9,70.1,266,0.358,0.327,1383,0.392,841,8.6,8.6,0.0,20.3,1.552,3,0.69,79.85154639175258,90.9,7.297833507098688,80.24,81.33235294117648,117.873,2.9396,,6.7,6.5,481.4,17.2,331.4533333333334,5.5,-0.5,1,-13.75,,,,,,,,,2025-03-26,M60-17
20250326084535,2025-03-26 08:45:35,8,M60-24,911,1256,162,145,339,35,0,69,2.68,0.0,0.0,0.0,2919.68,5.5,0.69,-0.33,0.8,4.2,24.3,561.0,600.0,632.0,280.0,320.0,530.0,900.0,12.0,4.0,2.0,11.0,0.0,20250326_8,中型,935.0,4.0,850.0,925.0,M60,597.7,561.0,597.6666666666666,25.0,54.0,443,0.428,0.327,2329,0.391,1418,23.5,7.9,15.6,20.2,1.557,3,1.17,100.12790697674416,132.7,18.38304736715256,92.44,111.13000000000002,94.983,2.9396,,6.7,6.5,481.4,17.2,331.4533333333334,5.5,0.0,0,44.25,,,,,,,,,2025-03-26,M60-24
20250326094144,2025-03-26 09:41:44,15,M60-24,786,1074,141,121,290,32,0,60,2.33,0.0,0.0,0.0,2506.33,6.0,0.83,0.26,0.85,,,,,,270.0,320.0,530.0,900.0,15.0,1.0,2.0,10.0,0.0,20250326_15,中型,1035.0,2.0,945.0,1025.0,M60,,,0.0,23.9,70.1,382,0.417,0.317,2001,0.393,1215,24.1,8.4,15.7,20.1,1.546,3,1.0,92.4047619047619,117.0,12.493749911378591,89.8,97.51666666666668,97.517,2.9396,,6.7,6.5,481.4,17.2,331.4533333333334,6.0,0.5,1,20.59,64.78095238095239,453.4666666666667,,,,,,,2025-03-26,M60-24
20250326094636,2025-03-26 09:46:36,16,M60-24,507,704,90,81,190,23,0,39,1.51,0.0,0.0,0.0,1635.51,5.5,0.0,0.0,1.73,,,,,,270.0,320.0,530.0,900.0,15.0,1.0,2.0,10.0,0.0,20250326_16,中型,1035.0,2.0,945.0,1025.0,M60,,,0.0,23.9,70.1,252,0.426,0.321,1301,0.39,794,24.6,9.1,15.5,20.4,1.566,3,0.65,76.36172839506173,84.2,5.7615277445242,76.02000000000001,76.95357142857142,118.39,2.9396,,6.7,6.5,481.4,17.2,331.4533333333334,5.5,-0.5,1,-19.75,64.78095238095239,453.4666666666667,,,,,,,2025-03-26,M60-24
20250328075602,2025-03-28 07:56:02,3,M60-24,559,757,93,77,202,25,0,42,1.64,0.0,0.0,0.0,1756.64,8.0,4.05,0.0,1.47,,,,,,280.0,320.0,530.0,900.0,16.0,0.0,2.0,11.0,0.0,20250328_3,中型,845.0,2.0,800.0,835.0,M60,,,0.0,24.2,78.1,269,0.381,0.286,1409,0.397,850,24.9,9.3,15.6,19.7,1.521,3,0.7,84.66237623762376,93.6,7.822851161442917,78.16,89.04571428571427,127.208,2.9396,,6.7,6.5,472.50666666666666,17.6,335.58666666666664,8.0,2.5,1,-13.86,,,,,,,,,2025-03-28,M60-24
20250328080041,2025-03-28 08:00:41,4,M60-24,547,746,96,80,202,22,0,43,1.61,0.0,0.0,0.0,1737.61,7.0,3.9,0.0,1.5,,,,,,280.0,320.0,530.0,900.0,16.0,0.0,2.0,11.0,0.0,20250328_4,中型,845.0,2.0,800.0,835.0,M60,,,0.0,24.2,78.1,267,0.396,0.3,1389,0.394,842,24.3,8.2,16.1,20.0,1.539,3,0.69,83.07555555555555,93.8,7.838484988413274,78.97999999999999,87.56774193548388,126.91,2.9396,,6.7,6.5,472.50666666666666,17.6,335.58666666666664,7.0,-1.0,1,-17.07,,,,,,,,,2025-03-28,M60-24
20250328084208,2025-03-28 08:42:08,8,M60-24,781,1076,144,124,291,30,0,60,2.3,0.0,0.0,0.0,2508.3,5.5,0.81,0.0,1.03,,,,,,270.0,320.0,530.0,900.0,14.0,0.0,2.0,10.0,0.0,20250328_8,中型,930.0,4.0,845.0,920.0,M60,,,0.0,24.2,78.1,381,0.426,0.325,2001,0.39,1220,23.6,7.9,15.7,20.2,1.562,3,1.0,94.72,118.9,13.5224685451864,94.06,100.18709677419356,100.187,2.9396,,6.7,6.5,472.50666666666666,17.6,335.58666666666664,5.5,-1.5,1,23.25,,,,,,,,,2025-03-28,M60-24
20250328084635,2025-03-28 08:46:35,9,M60-24,500,691,88,81,185,22,0,39,1.49,0.0,0.0,0.0,1607.49,5.0,0.0,0.4,1.32,,,,,,270.0,320.0,530.0,900.0,14.0,0.0,2.0,10.0,0.0,20250328_9,中型,930.0,4.0,845.0,920.0,M60,,,0.0,24.2,78.1,246,0.438,0.329,1279,0.391,779,24.8,8.9,15.9,20.4,1.558,3,0.64,75.22168674698794,86.0,6.519979455078339,74.28,75.16206896551725,117.441,2.9396,,6.7,6.5,472.50666666666666,17.6,335.58666666666664,5.0,-0.5,1,-25.13,,,,,,,,,2025-03-28,M60-24
20250328093424,2025-03-28 09:34:24,13,M60-24,715,968,125,99,260,27,0,54,2.07,0.0,0.0,0.0,2250.07,7.5,1.02,-0.14,0.94,,,,,,270.0,320.0,530.0,840.0,21.0,1.0,1.0,6.0,0.0,20250328_13,中型,1050.0,3.0,940.0,1040.0,M60,,,0.0,24.2,78.1,341,0.381,0.29,1808,0.395,1093,23.8,7.9,15.8,19.6,1.529,3,0.9,89.09574468085107,101.5,9.968684102895566,89.4,92.60909090909092,102.899,2.9396,,6.7,6.5,472.50666666666666,17.6,335.58666666666664,7.5,2.5,1,5.71,62.32857142857144,436.3000000000001,,,,,,,2025-03-28,M60-24
20250328094643,2025-03-28 09:46:43,15,M60-24,707,970,124,109,262,27,0,54,2.09,0.0,0.0,0.0,2255.09,6.0,0.93,0.14,1.15,,,,,,270.0,320.0,530.0,840.0,21.0,1.0,1.0,6.0,0.0,20250328_15,中型,1050.0,3.0,940.0,1040.0,M60,,,0.0,24.2,78.1,343,0.416,0.318,1801,0.393,1094,23.6,7.9,15.7,20.1,1.547,3,0.9,87.78780487804877,106.4,11.48692140976522,83.08000000000001,93.18620689655172,103.54,2.9396,,6.7,6.5,472.50666666666666,17.6,335.58666666666664,6.0,-1.5,1,8.59,62.32857142857144,436.3000000000001,,,,,,,2025-03-28,M60-24
20250331075556,2025-03-31 07:55:56,3,M60-17,548,760,93,85,243,24,0,0,1.48,0.0,0.0,0.0,1754.48,6.0,1.19,-0.18,1.88,,,,,,280.0,320.0,530.0,900.0,21.0,4.0,2.0,11.0,1.0,20250331_3,中型,855.0,4.0,800.0,845.0,M60,,,0.0,15.3,90.0,267,0.35,0.318,1401,0.391,853,9.0,9.0,0.0,20.1,1.557,3,0.7,86.85777777777778,96.4,8.4394309678869,84.46000000000001,91.63548387096772,130.908,2.9396,,6.7,6.5,472.50666666666666,17.6,335.58666666666664,6.0,0.0,0,-15.41,,,,,,,,,2025-03-31,M60-17
20250331080057,2025-03-31 08:00:57,4,M60-17,535,750,98,88,241,23,0,0,1.47,0.0,0.0,0.0,1736.47,5.0,1.15,-0.37,2.04,,,,,,280.0,320.0,530.0,900.0,21.0,4.0,2.0,11.0,1.0,20250331_4,中型,855.0,4.0,800.0,845.0,M60,,,0.0,15.3,90.0,264,0.365,0.333,1383,0.387,848,8.7,8.7,0.0,20.3,1.585,3,0.69,83.92403846153846,93.1,7.361091777200367,79.78,87.57027027027029,126.913,2.9396,,6.7,6.5,472.50666666666666,17.6,335.58666666666664,5.0,-1.0,1,-18.13,,,,,,,,,2025-03-31,M60-17
20250331085557,2025-03-31 08:55:57,8,M60-17,697,960,129,111,310,26,0,0,1.87,0.0,0.0,0.0,2234.87,5.5,0.91,0.29,1.27,,,,,,270.0,320.0,530.0,840.0,25.0,1.0,1.0,6.0,1.0,20250331_8,中型,1015.0,3.0,900.0,1005.0,M60,,,0.0,15.3,90.0,336,0.358,0.33,1786,0.39,1089,7.7,7.7,0.0,20.0,1.562,3,0.89,91.23253012048193,111.4,12.586003972990351,82.72,99.15862068965518,111.414,2.9396,,6.7,6.5,472.50666666666666,17.6,335.58666666666664,5.5,0.5,1,10.25,56.71666666666666,397.01666666666665,,,,,,,2025-03-31,M60-17
20250331090601,2025-03-31 09:06:01,9,M60-17,691,961,125,114,312,26,0,0,1.87,0.0,0.0,0.0,2230.87,5.0,0.88,-0.14,1.37,,,,,,270.0,320.0,530.0,840.0,25.0,1.0,1.0,6.0,1.0,20250331_9,中型,1015.0,3.0,900.0,1005.0,M60,,,0.0,15.3,90.0,338,0.365,0.337,1777,0.389,1086,7.7,7.7,0.0,20.3,1.572,3,0.89,91.66627906976744,109.1,11.721314420152442,87.11999999999999,98.41666666666669,110.581,2.9396,,6.7,6.5,472.50666666666666,17.6,335.58666666666664,5.0,-0.5,1,7.87,56.71666666666666,397.01666666666665,,,,,,,2025-03-31,M60-17
20250331150056,2025-03-31 15:00:56,29,M60-17,693,961,120,114,310,28,0,0,1.84,0.0,0.0,0.0,2227.84,5.0,0.88,0.14,1.37,,,,,,270.0,320.0,530.0,840.0,17.0,0.0,1.0,6.0,1.5,20250331_29,中型,1615.0,4.0,1505.0,1605.0,M60,,,0.0,15.0,88.6,338,0.368,0.337,1774,0.391,1081,8.3,8.3,0.0,20.3,1.56,3,0.89,92.12616822429906,109.6,10.794324715569685,93.06,95.63157894736844,107.451,2.9396,,6.7,6.5,472.50666666666666,17.6,335.58666666666664,5.0,0.0,0,7.87,58.48019801980198,979.5433168316832,,,,,,,2025-03-31,M60-17
20250331151119,2025-03-31 15:11:19,31,M60-17,684,960,124,121,312,27,0,0,1.89,0.0,0.0,0.0,2229.89,4.0,0.83,-0.15,1.27,,,,,,270.0,320.0,530.0,840.0,17.0,0.0,1.0,6.0,1.5,20250331_31,中型,1615.0,4.0,1505.0,1605.0,M60,,,0.0,15.0,88.6,339,0.388,0.357,1768,0.387,1084,8.0,8.0,0.0,20.6,1.585,3,0.89,89.50602409638556,104.1,11.407578852522905,91.34,95.62758620689657,107.447,2.9396,,6.7,6.5,472.50666666666666,17.6,335.58666666666664,4.0,-1.0,1,11.08,58.48019801980198,979.5433168316832,,,,,,,2025-03-31,M60-17
20250401075330,2025-04-01 07:53:30,2,M60-17,777,1079,138,129,349,31,0,0,2.12,0.0,0.0,0.0,2505.12,5.0,1.57,0.0,1.31,,,,,,270.0,320.0,530.0,900.0,16.0,0.0,2.0,10.0,0.0,20250401_2,中型,840.0,4.0,800.0,830.0,M60,,,0.0,15.9,82.0,380,0.37,0.339,1994,0.39,1217,8.2,8.2,0.0,20.3,1.566,4,1.0,101.33564356435645,120.1,12.793234475620352,96.28,105.23714285714286,105.237,2.9396,,7.16,6.56,472.50666666666666,17.6,335.58666666666664,5.0,1.0,1,22.87,,,,,,,,,2025-04-01,M60-17
20250401075843,2025-04-01 07:58:43,3,M60-17,495,696,87,86,226,22,0,0,1.37,0.0,0.0,0.0,1613.37,4.5,2.38,0.0,2.05,,,,,,270.0,320.0,530.0,900.0,16.0,0.0,2.0,10.0,0.0,20250401_3,中型,840.0,4.0,800.0,830.0,M60,,,0.0,15.9,82.0,248,0.381,0.347,1278,0.387,783,8.9,8.9,0.0,20.7,1.582,4,0.64,81.68795180722891,93.0,7.929651500119038,81.94,84.50344827586207,132.037,2.9396,,7.16,6.56,472.50666666666666,17.6,335.58666666666664,4.5,-0.5,1,-19.44,,,,,,,,,2025-04-01,M60-17
20250401084102,2025-04-01 08:41:02,7,M60-17,690,961,124,114,314,28,0,0,1.87,0.0,0.0,0.0,2232.87,5.0,0.88,-0.29,1.37,,,,,,270.0,320.0,530.0,840.0,20.0,1.0,1.0,6.0,0.0,20250401_7,中型,950.0,3.0,845.0,940.0,M60,,,0.0,15.9,82.0,342,0.363,0.333,1775,0.389,1085,8.2,8.2,0.0,20.4,1.572,4,0.89,92.38877551020408,108.5,10.409599990874408,92.82,95.64411764705882,107.465,2.9396,,7.16,6.56,472.50666666666666,17.6,335.58666666666664,5.0,0.5,1,7.87,,,,,,,,,2025-04-01,M60-17
20250401085144,2025-04-01 08:51:44,8,M60-17,690,961,125,114,312,27,0,0,1.88,0.0,0.0,0.0,2230.88,5.0,0.88,-0.29,1.37,,,,,,270.0,320.0,530.0,840.0,20.0,1.0,1.0,6.0,0.0,20250401_8,中型,950.0,3.0,845.0,940.0,M60,,,0.0,15.9,82.0,339,0.365,0.336,1776,0.389,1086,8.0,8.0,0.0,20.3,1.574,4,0.89,92.840625,107.3,11.60853294388981,89.0,97.82058823529412,109.911,2.9396,,7.16,6.56,472.50666666666666,17.6,335.58666666666664,5.0,0.0,0,7.87,,,,,,,,,2025-04-01,M60-17
20250401095546,2025-04-01 09:55:46,15,M60-17,538,748,95,88,243,21,0,0,1.46,0.0,0.0,0.0,1734.46,5.0,1.15,0.19,1.77,,,,,,280.0,320.0,530.0,900.0,15.0,0.0,2.0,11.0,0.0,20250401_15,中型,1045.0,2.0,1000.0,1035.0,M60,,,0.0,15.9,82.0,264,0.362,0.333,1381,0.39,843,8.0,8.0,0.0,20.3,1.567,4,0.69,81.6586956521739,90.3,7.588508935482262,79.46,84.11818181818182,121.91,2.9396,,7.16,6.56,472.50666666666666,17.6,335.58666666666664,5.0,0.0,0,-18.13,61.73809523809524,432.1666666666667,,,,,,,2025-04-01,M60-17
20250401100018,2025-04-01 10:00:18,16,M60-17,528,737,91,88,238,21,0,0,1.43,0.0,0.0,0.0,1704.43,5.0,1.15,0.0,1.8,,,,,,280.0,320.0,530.0,900.0,15.0,0.0,2.0,11.0,0.0,20250401_16,中型,1045.0,2.0,1000.0,1035.0,M60,,,0.0,15.9,82.0,259,0.37,0.34,1356,0.389,828,8.1,8.1,0.0,20.4,1.568,4,0.68,80.86555555555555,90.7,7.3031068139390145,83.3,82.50322580645162,121.328,2.9396,,7.16,6.56,472.50666666666666,17.6,335.58666666666664,5.0,0.0,0,-18.13,61.73809523809524,432.1666666666667,,,,,,,2025-04-01,M60-17
20250402075339,2025-04-02 07:53:39,2,M60-17,777,1080,137,129,349,29,0,0,2.12,0.0,0.0,0.0,2503.12,5.0,1.57,0.0,1.41,,,,,,270.0,320.0,530.0,900.0,18.0,0.0,2.0,10.0,0.0,20250402_2,中型,845.0,4.0,800.0,835.0,M60,,,0.0,15.1,85.0,378,0.37,0.341,1994,0.39,1217,7.7,7.7,0.0,20.3,1.566,4,1.0,103.93870967741935,121.9,14.391216199870383,104.4,110.36875,110.369,2.9396,,7.16,6.56,472.50666666666666,17.6,335.58666666666664,5.0,0.0,0,22.87,,,,,,,,,2025-04-02,M60-17
20250402075841,2025-04-02 07:58:41,3,M60-17,487,687,86,83,218,22,0,0,1.34,0.0,0.0,0.0,1584.34,5.0,3.75,-0.41,2.38,,,,,,270.0,320.0,530.0,900.0,18.0,0.0,2.0,10.0,0.0,20250402_3,中型,845.0,4.0,800.0,835.0,M60,,,0.0,15.1,85.0,240,0.381,0.346,1260,0.387,773,9.2,9.2,0.0,20.4,1.587,4,0.63,79.34634146341463,89.3,7.42312134600729,78.9,81.79655172413794,129.836,2.9396,,7.16,6.56,472.50666666666666,17.6,335.58666666666664,5.0,0.0,0,-23.13,,,,,,,,,2025-04-02,M60-17
20250402084201,2025-04-02 08:42:01,7,M60-17,694,961,121,111,311,26,0,0,1.88,0.0,0.0,0.0,2225.88,5.5,0.91,-0.14,1.37,,,,,,270.0,320.0,530.0,840.0,21.0,1.0,1.0,6.0,0.0,20250402_7,中型,950.0,3.0,845.0,940.0,M60,,,0.0,15.1,85.0,337,0.357,0.329,1776,0.391,1082,7.7,7.7,0.0,20.1,1.559,4,0.89,93.23372093023256,108.3,11.494878641894724,88.66,98.98666666666666,111.221,2.9396,,7.16,6.56,472.50666666666666,17.6,335.58666666666664,5.5,0.5,1,10.25,,,,,,,,,2025-04-02,M60-17
20250402085318,2025-04-02 08:53:18,8,M60-17,688,960,126,117,314,26,0,0,1.85,0.0,0.0,0.0,2232.85,4.5,0.86,-0.15,1.27,,,,,,270.0,320.0,530.0,840.0,21.0,1.0,1.0,6.0,0.0,20250402_8,中型,950.0,3.0,845.0,940.0,M60,,,0.0,15.1,85.0,340,0.373,0.344,1774,0.388,1086,7.6,7.6,0.0,20.5,1.578,4,0.89,93.41499999999998,109.5,10.853565082497086,91.84,97.40857142857142,109.448,2.9396,,7.16,6.56,472.50666666666666,17.6,335.58666666666664,4.5,-1.0,1,11.56,,,,,,,,,2025-04-02,M60-17
20250402095908,2025-04-02 09:59:08,16,M60-17,557,729,93,87,240,22,0,0,1.46,0.0,0.0,0.0,1729.46,5.0,1.16,-0.18,1.67,,,,,,280.0,320.0,530.0,900.0,14.0,5.0,2.0,11.0,0.0,20250402_16,中型,1050.0,2.0,1005.0,1040.0,M60,,,0.0,15.1,85.0,262,0.362,0.332,1379,0.404,822,8.4,8.4,0.0,20.2,1.476,4,0.69,81.10795454545455,92.0,7.685837352957432,79.53999999999999,83.30322580645162,120.729,2.9396,,7.16,6.56,472.50666666666666,17.6,335.58666666666664,5.0,0.5,1,-19.13,62.55,437.85,,,,,,,2025-04-02,M60-17
