Repository: Vincent626/concrete-strength-analysis

# 🎯 S60 & M60 混凝土強度預測模型訓練成果報告

> **更新日期**: 2026-02-04  
> **專案目標**: 建立 S60/M60 混凝土 28 天抗壓強度預測模型

---

## 📋 摘要

本專案針對 S60（小型）與 M60（中型）離心混凝土管配比，建立機器學習預測模型。透過配料特徵分析，預測 28 天抗壓強度，並識別影響強度的關鍵因素。

### 主要成果

| 模型 | 樣本數 | R² | MAE (kgf/cm²) | 狀態 |
|:---|---:|---:|---:|:---|
| **S60** | 46 | **0.360** | 28 | ✅ 可用 |
| **M60** | 52 | **0.206** | 25 | ✅ 可用 |

---

## 📈 模型效能比較
> **說明**：S60 模型 R²=0.360，M60 模型 R²=0.206，兩者皆具有預測能力。S60 表現較佳，預測誤差約 28 kgf/cm²。

---

## 📊 強度分布比較
> **說明**：S60 與 M60 的強度分布相似，平均約 605 kgf/cm²，皆高於設計強度 510 kgf/cm²（紅色虛線）。

---

File: S60_M60_dataset_v9_shared.csv (part 31 of 138)
match_key,日期及時間,序,配比 ,耗用骨材1,耗用骨材2,耗用骨材3,耗用水,耗用泥料1,耗用泥料2,耗用泥料3,耗用泥料4,耗用藥劑1,耗用藥劑2,耗用藥劑3,耗用藥劑4,耗用小計,表面水骨材1,誤差%水,誤差%骨材1,誤差%骨材2,坍度(cm),混凝土溫度(℃),試體1強度(X1),試體2強度(X2),試體3強度(X3),加料轉速,慢速轉速,中速轉速,高速轉速,加料時間,慢速時間,中速時間,高速時間,總降水量,cp_key,類型,入池,蒸養池,離心開始,離心結束,母體,平均強度,強度_原始,強度_修正,環境溫度,環境濕度,膠結料總量,水灰比,水膠比,骨材總量,砂石比,粗骨材總量,水泥取代率,矽灰取代率,爐石取代率,漿體比例,粗細骨材比,月份,拌合米數,平均電流,最大電流,電流標準差,最終電流,穩定階段平均電流,單位體積穩定電流,砂_FM,砂_Mud,六分_FM,三分_FM,水泥砂漿_28天平均強度,水泥_流動性,水泥砂漿_7天平均強度,設定扣水率(%),扣水率_變動幅度,扣水率_是否變更,水量微調偏離度,蒸養實際平均溫度,蒸養實際總積溫,蒸養實際階段1溫度,蒸養實際階段2溫度,蒸養實際階段3溫度,實際離心平均轉速,實際離心平均電流,實際離心總能量,日期,配比
20250402100340,2025-04-02 10:03:40,17,M60-17,558,729,94,87,241,22,0,0,1.45,0.0,0.0,0.0,1732.45,5.0,1.16,0.0,1.67,,,,,,280.0,320.0,530.0,900.0,14.0,5.0,2.0,11.0,0.0,20250402_17,中型,1050.0,2.0,1005.0,1040.0,M60,,,0.0,15.1,85.0,263,0.361,0.331,1381,0.404,823,8.4,8.4,0.0,20.2,1.475,4,0.69,79.5439024390244,88.5,8.004923752489137,82.08,82.67586206896551,119.82,2.9396,,7.16,6.56,472.50666666666666,17.6,335.58666666666664,5.0,0.0,0,-19.13,62.55,437.85,,,,,,,2025-04-02,M60-17
20250402150954,2025-04-02 15:09:54,34,M60-17,764,926,123,106,314,26,0,0,1.9,0.0,0.0,0.0,2260.9,6.0,0.95,0.13,1.54,,,,,,270.0,320.0,530.0,840.0,25.0,2.0,1.0,6.0,0.0,20250402_34,中型,1630.0,4.0,1515.0,1620.0,M60,,,0.0,17.1,70.8,340,0.338,0.312,1813,0.421,1049,7.6,7.6,0.0,19.7,1.373,4,0.9,93.175,108.3,10.57121918228924,99.18,95.96857142857144,106.632,2.9396,,7.16,6.56,472.50666666666666,17.6,335.58666666666664,6.0,1.0,1,5.59,61.25555555555556,1010.7166666666668,,,,,,,2025-04-02,M60-17
20250402152208,2025-04-02 15:22:08,36,M60-17,758,923,122,113,314,26,0,0,1.89,0.0,0.0,0.0,2257.89,5.0,0.89,0.26,1.21,,,,,,270.0,320.0,530.0,840.0,25.0,2.0,1.0,6.0,0.0,20250402_36,中型,1630.0,4.0,1515.0,1620.0,M60,,,0.0,17.1,70.8,340,0.36,0.332,1803,0.42,1045,7.6,7.6,0.0,20.1,1.379,4,0.9,89.67500000000001,108.1,9.996477745070626,85.96,92.67297297297296,102.97,2.9396,,7.16,6.56,472.50666666666666,17.6,335.58666666666664,5.0,-1.0,1,6.87,61.25555555555556,1010.7166666666668,,,,,,,2025-04-02,M60-17
20250407075424,2025-04-07 07:54:24,2,M60-17,839,1028,140,129,350,27,0,0,2.12,0.0,0.0,0.0,2515.12,4.5,0.78,0.36,1.48,,,,,,270.0,320.0,530.0,900.0,24.0,10.0,2.0,10.0,0.0,20250407_2,中型,900.0,4.0,800.0,850.0,M60,,,0.0,24.6,69.7,377,0.369,0.342,2007,0.418,1168,7.2,7.2,0.0,20.1,1.392,4,1.0,101.9696629213483,123.9,16.05272495678112,102.62,110.79032258064515,110.79,2.9396,,7.16,6.56,500.48,17.5,344.33333333333337,4.5,-0.5,1,23.56,,,,,,,,,2025-04-07,M60-17
20250407075906,2025-04-07 07:59:06,3,M60-17,524,655,83,84,220,20,0,0,1.34,0.0,0.0,0.0,1587.34,4.0,1.2,0.0,2.66,,,,,,270.0,320.0,530.0,900.0,24.0,10.0,2.0,10.0,0.0,20250407_3,中型,900.0,4.0,800.0,850.0,M60,,,0.0,24.6,69.7,240,0.382,0.35,1262,0.415,738,8.3,8.3,0.0,20.4,1.408,4,0.63,80.5,87.3,6.685342887527125,82.38,83.34333333333333,132.291,2.9396,,7.16,6.56,500.48,17.5,344.33333333333337,4.0,-0.5,1,-25.92,,,,,,,,,2025-04-07,M60-17
20250407090943,2025-04-07 09:09:43,8,M60-24,741,915,125,119,259,27,0,55,2.07,0.0,0.0,0.0,2243.07,4.0,0.85,0.14,1.44,,,,,,270.0,320.0,530.0,840.0,20.0,1.0,1.0,6.0,0.0,20250407_8,中型,1015.0,3.0,915.0,1005.0,M60,,,0.0,24.6,69.7,341,0.459,0.349,1781,0.416,1040,24.0,7.9,16.1,20.5,1.404,4,0.89,92.47560975609755,109.4,11.76554043388438,92.1,97.91724137931035,110.019,2.9396,,7.16,6.56,500.48,17.5,344.33333333333337,4.0,0.0,0,9.08,61.31190476190476,429.1833333333333,,,,,,,2025-04-07,M60-24
20250407092158,2025-04-07 09:21:58,11,M60-24,738,915,123,122,258,25,0,55,2.06,0.0,0.0,0.0,2238.06,3.5,0.83,0.14,1.44,,,,,,270.0,320.0,530.0,840.0,20.0,1.0,1.0,6.0,0.0,20250407_11,中型,1015.0,3.0,915.0,1005.0,M60,,,0.0,24.6,69.7,338,0.473,0.361,1776,0.416,1038,23.7,7.4,16.3,20.6,1.407,4,0.89,89.34320987654321,104.4,10.648108140916076,91.5,94.76428571428572,106.477,2.9396,,7.16,6.56,500.48,17.5,344.33333333333337,3.5,-0.5,1,12.59,61.31190476190476,429.1833333333333,,,,,,,2025-04-07,M60-24
20250407101933,2025-04-07 10:19:33,19,M60-24,583,714,96,84,202,20,0,44,1.61,0.0,0.0,0.0,1744.61,5.5,1.2,0.17,2.15,,,,,,280.0,320.0,530.0,900.0,26.0,8.0,2.0,11.0,0.0,20250407_19,中型,1120.0,2.0,1015.0,1110.0,M60,,,0.0,24.6,69.7,266,0.416,0.316,1393,0.419,810,24.1,7.5,16.5,20.1,1.389,4,0.69,82.78658536585365,91.1,7.234432608680651,81.85999999999999,84.76551724137929,122.849,2.9396,,7.16,6.56,500.48,17.5,344.33333333333337,5.5,2.0,1,-16.75,60.39999999999999,422.8,,,,,,,2025-04-07,M60-24
20250407102400,2025-04-07 10:24:00,20,M60-24,573,703,94,83,198,20,0,43,1.57,0.0,0.0,0.0,1715.57,5.5,1.22,-0.17,2.03,,,,,,280.0,320.0,530.0,900.0,26.0,8.0,2.0,11.0,0.0,20250407_20,中型,1120.0,2.0,1015.0,1110.0,M60,,,0.0,24.6,69.7,261,0.419,0.318,1370,0.418,797,24.1,7.7,16.5,20.1,1.391,4,0.68,79.89634146341463,89.9,6.961364548075874,78.08,81.58620689655172,119.98,2.9396,,7.16,6.56,500.48,17.5,344.33333333333337,5.5,0.0,0,-17.75,60.39999999999999,422.8,,,,,,,2025-04-07,M60-24
20250407144013,2025-04-07 14:40:13,31,M60-24,741,917,123,119,257,27,0,54,2.06,0.0,0.0,0.0,2240.06,4.0,0.85,0.14,1.66,,,,,,270.0,320.0,530.0,840.0,26.0,5.0,1.0,6.0,0.0,20250407_31,中型,1605.0,4.0,1445.0,1555.0,M60,,,0.0,23.5,75.2,338,0.463,0.352,1781,0.416,1040,24.0,8.0,16.0,20.4,1.404,4,0.89,88.83827160493827,106.1,11.591105230712069,87.67999999999999,95.51428571428572,107.319,2.9396,,7.16,6.56,500.48,17.5,344.33333333333337,4.0,-1.5,1,9.08,61.820588235294096,1045.7982843137252,,,,,,,2025-04-07,M60-24
20250407145100,2025-04-07 14:51:00,33,M60-24,739,918,124,119,260,27,0,53,2.04,0.0,0.0,0.0,2242.04,4.0,0.85,-0.14,1.77,,,,,,270.0,320.0,530.0,840.0,26.0,5.0,1.0,6.0,0.0,20250407_33,中型,1605.0,4.0,1445.0,1555.0,M60,,,0.0,23.5,75.2,340,0.458,0.35,1781,0.415,1042,23.5,7.9,15.6,20.5,1.41,4,0.89,87.96162790697674,104.7,10.940251778539004,91.72,92.57,104.011,2.9396,,7.16,6.56,500.48,17.5,344.33333333333337,4.0,0.0,0,9.08,61.820588235294096,1045.7982843137252,,,,,,,2025-04-07,M60-24
20250408075401,2025-04-08 07:54:01,2,M60-17,833,1031,144,131,348,29,0,0,2.11,0.0,0.0,0.0,2518.11,4.5,2.34,-0.36,1.78,,,,,,270.0,320.0,530.0,900.0,20.0,6.0,2.0,10.0,0.0,20250408_2,中型,855.0,4.0,800.0,845.0,M60,,,0.0,23.9,79.0,377,0.376,0.347,2008,0.415,1175,7.7,7.7,0.0,20.2,1.411,4,1.0,100.03406593406594,120.3,13.711727712975254,96.3,108.065625,108.066,2.9396,,7.16,6.56,500.48,17.5,344.33333333333337,4.5,0.5,1,25.56,,,,,,,,,2025-04-08,M60-17
20250408075900,2025-04-08 07:59:00,3,M60-17,517,647,83,81,217,21,0,0,1.3,0.0,0.0,0.0,1567.3,4.5,1.25,-0.19,3.03,,,,,,270.0,320.0,530.0,900.0,20.0,6.0,2.0,10.0,0.0,20250408_3,中型,855.0,4.0,800.0,845.0,M60,,,0.0,23.9,79.0,238,0.373,0.34,1247,0.415,730,8.8,8.8,0.0,20.4,1.412,4,0.62,78.87831325301204,88.8,7.00707126817576,77.97999999999999,81.9793103448276,132.225,2.9396,,7.16,6.56,500.48,17.5,344.33333333333337,4.5,0.0,0,-24.44,,,,,,,,,2025-04-08,M60-17
20250408085455,2025-04-08 08:54:55,6,M60-24,743,919,124,115,258,27,0,55,2.06,0.0,0.0,0.0,2243.06,4.5,0.88,-0.13,1.88,,,,,,270.0,320.0,530.0,840.0,23.0,5.0,1.0,6.0,0.0,20250408_6,中型,1010.0,3.0,900.0,1000.0,M60,,,0.0,23.9,79.0,340,0.446,0.338,1786,0.416,1043,24.1,7.9,16.2,20.3,1.404,4,0.89,91.90987654320988,111.0,11.271866047034504,90.6,98.1892857142857,110.325,2.9396,,7.16,6.56,500.48,17.5,344.33333333333337,4.5,0.0,0,9.56,63.05714285714287,441.4000000000001,,,,,,,2025-04-08,M60-24
20250408090654,2025-04-08 09:06:54,8,M60-24,741,919,126,115,257,27,0,56,2.06,0.0,0.0,0.0,2243.06,4.5,0.88,-0.4,1.88,,,,,,270.0,320.0,530.0,840.0,23.0,5.0,1.0,6.0,0.0,20250408_8,中型,1010.0,3.0,900.0,1000.0,M60,,,0.0,23.9,79.0,340,0.447,0.338,1786,0.415,1045,24.4,7.9,16.5,20.3,1.41,4,0.89,89.34634146341465,108.9,11.421227509975546,88.91999999999999,93.26896551724136,104.797,2.9396,,7.16,6.56,500.48,17.5,344.33333333333337,4.5,0.0,0,9.56,63.05714285714287,441.4000000000001,,,,,,,2025-04-08,M60-24
20250408100831,2025-04-08 10:08:31,15,M60-24,579,716,96,86,201,22,0,41,1.59,0.0,0.0,0.0,1742.59,5.0,1.18,-0.17,2.43,,,,,,280.0,320.0,530.0,900.0,24.0,10.0,2.0,11.0,0.0,20250408_15,中型,1130.0,2.0,1015.0,1120.0,M60,,,0.0,23.9,79.0,264,0.428,0.326,1391,0.416,812,23.9,8.3,15.5,20.1,1.402,4,0.69,80.34823529411766,91.1,6.911586380678306,77.96,81.6793103448276,118.376,2.9396,,7.16,6.56,500.48,17.5,344.33333333333337,5.0,0.5,1,-20.13,65.61463414634147,459.3024390243903,,,,,,,2025-04-08,M60-24
20250408101341,2025-04-08 10:13:41,16,M60-24,568,705,95,86,199,22,0,40,1.56,0.0,0.0,0.0,1716.56,5.0,1.18,-0.53,2.32,,,,,,280.0,320.0,530.0,900.0,24.0,10.0,2.0,11.0,0.0,20250408_16,中型,1130.0,2.0,1015.0,1120.0,M60,,,0.0,23.9,79.0,261,0.432,0.33,1368,0.415,800,23.8,8.4,15.3,20.2,1.408,4,0.68,80.24814814814815,92.2,7.091119661388191,78.17999999999999,81.77499999999999,120.257,2.9396,,7.16,6.56,500.48,17.5,344.33333333333337,5.0,0.0,0,-20.13,65.61463414634147,459.3024390243903,,,,,,,2025-04-08,M60-24
20250408151213,2025-04-08 15:12:13,29,M60-24,761,927,126,106,262,28,0,55,2.07,0.0,0.0,0.0,2267.07,6.0,0.95,-0.26,1.64,,,,,,270.0,320.0,530.0,840.0,25.0,4.0,1.0,6.0,0.0,20250408_29,中型,1635.0,4.0,1515.0,1625.0,M60,,,0.0,24.3,68.7,345,0.405,0.307,1814,0.42,1053,24.1,8.1,15.9,19.9,1.384,4,0.9,92.83406593406596,108.0,11.166425537850326,90.52,97.625,108.472,2.9396,,7.16,6.56,500.48,17.5,344.33333333333337,6.0,1.0,1,5.59,63.3030612244898,1039.2252551020408,,,,,,,2025-04-08,M60-24
20250408152434,2025-04-08 15:24:34,31,M60-24,752,926,122,117,261,29,0,54,2.06,0.0,0.0,0.0,2263.06,4.5,0.86,0.0,1.54,,,,,,270.0,320.0,530.0,840.0,25.0,4.0,1.0,6.0,0.0,20250408_31,中型,1635.0,4.0,1515.0,1625.0,M60,,,0.0,24.3,68.7,344,0.448,0.34,1800,0.418,1048,24.1,8.4,15.7,20.4,1.394,4,0.9,86.24000000000001,107.3,9.978591200812929,83.12,89.06206896551723,98.958,2.9396,,7.16,6.56,500.48,17.5,344.33333333333337,4.5,-1.5,1,11.56,63.3030612244898,1039.2252551020408,,,,,,,2025-04-08,M60-24
20250409075327,2025-04-09 07:53:27,2,M60-24,835,1030,144,131,291,31,0,60,2.29,0.0,0.0,0.0,2524.29,4.5,2.34,-0.12,1.68,,,,,,270.0,320.0,530.0,900.0,14.0,4.0,2.0,10.0,0.0,20250409_2,中型,845.0,4.0,800.0,835.0,M60,,,0.0,25.2,63.1,382,0.45,0.343,2009,0.416,1174,23.8,8.1,15.7,20.3,1.406,4,1.0,93.47395833333331,120.7,12.600712982404232,87.7,96.28529411764704,96.285,2.9396,,7.16,6.56,534.6,16.8,369.3066666666666,4.5,0.0,0,25.56,,,,,,,,,2025-04-09,M60-24
20250409075811,2025-04-09 07:58:11,3,M60-24,508,636,80,78,176,22,0,37,1.42,0.0,0.0,0.0,1538.42,5.0,2.63,-0.78,2.91,,,,,,270.0,320.0,530.0,900.0,14.0,4.0,2.0,10.0,0.0,20250409_3,中型,845.0,4.0,800.0,835.0,M60,,,0.0,25.2,63.1,235,0.443,0.332,1224,0.415,716,25.1,9.4,15.7,20.4,1.409,4,0.61,76.53690476190476,86.2,6.0910117183300905,76.11999999999999,78.06666666666666,127.978,2.9396,,7.16,6.56,534.6,16.8,369.3066666666666,5.0,0.5,1,-28.13,,,,,,,,,2025-04-09,M60-24
20250409084836,2025-04-09 08:48:36,6,M60-24,735,918,125,119,261,27,0,54,2.03,0.0,0.0,0.0,2241.03,4.0,0.85,-0.68,1.77,,,,,,270.0,320.0,530.0,840.0,25.0,6.0,1.0,6.0,0.0,20250409_6,中型,1010.0,3.0,850.0,1000.0,M60,,,0.0,25.2,63.1,342,0.456,0.348,1778,0.413,1043,23.7,7.9,15.8,20.6,1.419,4,0.89,86.72469135802469,109.0,10.72105958997993,85.02,89.425,100.478,2.9396,,7.16,6.56,534.6,16.8,369.3066666666666,4.0,-1.0,1,9.08,63.361904761904746,443.5333333333333,,,,,,,2025-04-09,M60-24
20250409085810,2025-04-09 08:58:10,7,M60-24,737,919,126,119,261,27,0,55,2.04,0.0,0.0,0.0,2246.04,4.0,0.85,-0.41,1.88,,,,,,270.0,320.0,530.0,840.0,25.0,6.0,1.0,6.0,0.0,20250409_7,中型,1010.0,3.0,850.0,1000.0,M60,,,0.0,25.2,63.1,343,0.456,0.347,1782,0.414,1045,23.9,7.9,16.0,20.6,1.418,4,0.89,87.87654320987656,105.7,11.62304300909804,86.16,92.31785714285716,103.728,2.9396,,7.16,6.56,534.6,16.8,369.3066666666666,4.0,0.0,0,9.08,63.361904761904746,443.5333333333333,,,,,,,2025-04-09,M60-24
20250409100804,2025-04-09 10:08:04,17,M60-24,578,713,95,86,199,21,0,42,1.58,0.0,0.0,0.0,1735.58,5.0,1.18,-0.34,2.0,,,,,,280.0,320.0,530.0,900.0,18.0,5.0,2.0,11.0,0.0,20250409_17,中型,1105.0,2.0,1010.0,1055.0,M60,,,0.0,25.2,63.1,262,0.432,0.328,1386,0.417,808,24.0,8.0,16.0,20.1,1.398,4,0.69,76.04390243902438,87.8,7.268057370556549,72.22000000000001,76.36206896551724,110.67,2.9396,,7.16,6.56,534.6,16.8,369.3066666666666,5.0,1.0,1,-20.13,65.08571428571429,455.6,,,,,,,2025-04-09,M60-24
20250409101232,2025-04-09 10:12:32,18,M60-24,573,704,99,83,198,22,0,43,1.55,0.0,0.0,0.0,1723.55,5.5,1.22,-0.17,2.18,,,,,,280.0,320.0,530.0,900.0,18.0,5.0,2.0,11.0,0.0,20250409_18,中型,1105.0,2.0,1010.0,1055.0,M60,,,0.0,25.2,63.1,263,0.419,0.316,1376,0.416,803,24.7,8.4,16.3,20.1,1.401,4,0.68,77.3142857142857,88.5,7.3966813382398895,73.38,78.740625,115.795,2.9396,,7.16,6.56,534.6,16.8,369.3066666666666,5.5,0.5,1,-17.75,65.08571428571429,455.6,,,,,,,2025-04-09,M60-24
20250409150801,2025-04-09 15:08:01,29,M60-24,763,927,125,109,261,30,0,56,2.09,0.0,0.0,0.0,2273.09,5.5,0.93,0.39,1.64,,,,,,270.0,320.0,530.0,840.0,21.0,1.0,1.0,6.0,0.0,20250409_29,中型,1620.0,4.0,1515.0,1610.0,M60,,,0.0,24.7,71.2,347,0.418,0.314,1815,0.42,1052,24.8,8.6,16.1,20.1,1.379,4,0.9,86.78148148148148,102.3,10.968508357246684,86.74,90.73928571428571,100.821,2.9396,,7.16,6.56,534.6,16.8,369.3066666666666,5.5,0.0,0,8.25,75.68181818181817,1261.3636363636365,,,,,,,2025-04-09,M60-24
20250409152102,2025-04-09 15:21:02,31,M60-24,754,928,127,117,262,30,0,56,2.08,0.0,0.0,0.0,2276.08,4.5,0.86,0.27,1.75,,,,,,270.0,320.0,530.0,840.0,21.0,1.0,1.0,6.0,0.0,20250409_31,中型,1620.0,4.0,1515.0,1610.0,M60,,,0.0,24.7,71.2,348,0.447,0.336,1809,0.417,1055,24.7,8.6,16.1,20.4,1.399,4,0.9,81.6641975308642,101.2,10.14066874656934,75.55999999999999,85.1892857142857,94.655,2.9396,,7.16,6.56,534.6,16.8,369.3066666666666,4.5,-1.0,1,11.56,75.68181818181817,1261.3636363636365,,,,,,,2025-04-09,M60-24
20250410075355,2025-04-10 07:53:55,2,M60-24,843,1030,139,126,292,32,0,62,2.33,0.0,0.0,0.0,2526.33,5.0,1.61,0.36,1.68,,,,,,270.0,320.0,530.0,900.0,14.0,3.0,2.0,10.0,0.0,20250410_2,中型,845.0,4.0,800.0,835.0,M60,,,0.0,24.7,79.0,386,0.432,0.326,2012,0.419,1169,24.4,8.3,16.1,20.3,1.387,4,1.0,95.45981308411216,123.4,14.189695219854164,90.24,99.30526315789471,99.305,2.9396,,6.7,6.59,534.6,16.8,369.3066666666666,5.0,0.5,1,19.87,,,,,,,,,2025-04-10,M60-24
20250410075903,2025-04-10 07:59:03,3,M60-24,514,636,87,78,180,23,0,36,1.42,0.0,0.0,0.0,1555.42,5.0,2.63,0.39,2.91,,,,,,270.0,320.0,530.0,900.0,14.0,3.0,2.0,10.0,0.0,20250410_3,中型,845.0,4.0,800.0,835.0,M60,,,0.0,24.7,79.0,239,0.433,0.326,1237,0.416,723,24.7,9.6,15.1,20.4,1.407,4,0.61,76.88068181818181,86.1,6.632681789211823,73.96,79.04838709677419,129.588,2.9396,,6.7,6.59,534.6,16.8,369.3066666666666,5.0,0.0,0,-28.13,,,,,,,,,2025-04-10,M60-24
20250410090519,2025-04-10 09:05:19,8,M60-24,746,918,125,115,259,30,0,53,2.06,0.0,0.0,0.0,2248.06,4.5,0.88,0.27,1.77,,,,,,270.0,320.0,530.0,840.0,18.0,1.0,1.0,6.0,0.0,20250410_8,中型,1010.0,3.0,910.0,1000.0,M60,,,0.0,24.7,79.0,342,0.444,0.336,1789,0.417,1043,24.3,8.8,15.5,20.3,1.398,4,0.89,84.94105263157897,105.6,10.275617484192397,78.72,87.66363636363639,98.498,2.9396,,6.7,6.59,534.6,16.8,369.3066666666666,4.5,-0.5,1,9.56,,,,,,,,,2025-04-10,M60-24
20250410091557,2025-04-10 09:15:57,10,M60-24,737,922,122,119,259,30,0,56,2.05,0.0,0.0,0.0,2247.05,4.0,0.85,-0.41,2.22,,,,,,270.0,320.0,530.0,840.0,18.0,1.0,1.0,6.0,0.0,20250410_10,中型,1010.0,3.0,910.0,1000.0,M60,,,0.0,24.7,79.0,345,0.459,0.345,1781,0.414,1044,24.9,8.7,16.2,20.7,1.417,4,0.89,79.54567901234569,102.5,9.86534086916758,76.46,80.06428571428572,89.96,2.9396,,6.7,6.59,534.6,16.8,369.3066666666666,4.0,-0.5,1,9.08,,,,,,,,,2025-04-10,M60-24
20250410100932,2025-04-10 10:09:32,18,M60-24,585,715,96,86,201,23,0,40,1.61,0.0,0.0,0.0,1747.61,5.0,1.18,0.86,2.29,,,,,,280.0,320.0,530.0,900.0,15.0,4.0,2.0,11.0,0.0,20250410_18,中型,1105.0,2.0,1015.0,1055.0,M60,,,0.0,24.7,79.0,264,0.428,0.326,1396,0.419,811,23.9,8.7,15.2,20.0,1.386,4,0.69,80.07439024390243,89.1,7.18297124090788,79.06,82.16551724137932,119.08,2.9396,,6.7,6.59,534.6,16.8,369.3066666666666,5.0,1.0,1,-20.13,,,,,,,,,2025-04-10,M60-24
20250410101354,2025-04-10 10:13:54,19,M60-24,581,705,93,86,198,23,0,42,1.56,0.0,0.0,0.0,1729.56,5.0,1.18,1.75,2.32,,,,,,280.0,320.0,530.0,900.0,15.0,4.0,2.0,11.0,0.0,20250410_19,中型,1105.0,2.0,1015.0,1055.0,M60,,,0.0,24.7,79.0,263,0.434,0.327,1379,0.421,798,24.7,8.7,16.0,20.2,1.373,4,0.68,77.56913580246913,87.1,7.20455346369137,78.02,78.35000000000001,115.221,2.9396,,6.7,6.59,534.6,16.8,369.3066666666666,5.0,0.0,0,-20.13,,,,,,,,,2025-04-10,M60-24
20250410150828,2025-04-10 15:08:28,32,M60-31,713,974,130,109,261,29,0,55,2.26,0.0,0.0,0.0,2273.26,6.0,0.93,0.99,1.56,,,,,,270.0,320.0,530.0,840.0,21.0,0.0,1.0,6.0,0.0,20250410_32,中型,1620.0,4.0,1515.0,1610.0,M60,,,0.0,24.7,79.3,345,0.418,0.316,1817,0.392,1104,24.3,8.4,15.9,20.0,1.548,4,0.9,85.24117647058824,106.0,10.559591429829876,79.78,87.71111111111111,97.457,2.9396,,6.7,6.59,534.6,16.8,369.3066666666666,6.0,1.0,1,8.59,,,,,,,,,2025-04-10,M60-31
20250410152129,2025-04-10 15:21:29,35,M60-31,698,974,120,119,261,30,0,55,2.26,0.0,0.0,0.0,2259.26,4.5,0.85,0.29,1.56,,,,,,270.0,320.0,530.0,840.0,21.0,0.0,1.0,6.0,0.0,20250410_35,中型,1620.0,4.0,1515.0,1610.0,M60,,,0.0,24.7,79.3,346,0.456,0.344,1792,0.39,1094,24.6,8.7,15.9,20.6,1.567,4,0.9,83.30740740740741,102.0,9.888074595409844,78.48,86.14642857142856,95.718,2.9396,,6.7,6.59,534.6,16.8,369.3066666666666,4.5,-1.5,1,13.56,,,,,,,,,2025-04-10,M60-31
20250411075437,2025-04-11 07:54:37,2,M60-24,838,1030,140,130,292,31,0,60,2.32,0.0,0.0,0.0,2523.32,4.5,1.56,0.24,1.68,,,,,,270.0,320.0,530.0,900.0,16.0,4.0,2.0,10.0,0.0,20250411_2,中型,850.0,4.0,800.0,840.0,M60,,,0.0,25.2,70.0,383,0.445,0.339,2008,0.417,1170,23.8,8.1,15.7,20.3,1.396,4,1.0,96.12073170731708,123.4,13.99896980360217,93.64,101.53793103448275,101.538,2.9396,,6.7,6.59,534.6,16.8,369.3066666666666,4.5,0.0,0,24.56,,,,,,,,,2025-04-11,M60-24
20250411075950,2025-04-11 07:59:50,3,M60-24,507,626,82,76,176,22,0,35,1.4,0.0,0.0,0.0,1525.4,5.0,2.7,0.6,2.96,,,,,,270.0,320.0,530.0,900.0,16.0,4.0,2.0,10.0,0.0,20250411_3,中型,850.0,4.0,800.0,840.0,M60,,,0.0,25.2,70.0,233,0.432,0.326,1215,0.417,708,24.5,9.4,15.0,20.3,1.396,4,0.6,77.52142857142857,86.4,6.191220193386211,77.4,79.82666666666665,133.044,2.9396,,6.7,6.59,534.6,16.8,369.3066666666666,5.0,0.5,1,-30.13,,,,,,,,,2025-04-11,M60-24
20250411085002,2025-04-11 08:50:02,6,M60-24,743,920,126,119,259,29,0,53,2.06,0.0,0.0,0.0,2251.06,4.0,0.85,0.41,2.0,,,,,,270.0,320.0,530.0,840.0,19.0,0.0,1.0,6.0,0.0,20250411_6,中型,1000.0,3.0,855.0,950.0,M60,,,0.0,25.2,70.0,341,0.459,0.349,1789,0.415,1046,24.0,8.5,15.5,20.5,1.408,4,0.89,84.96309523809525,109.1,11.030938955004007,77.1,86.02333333333333,96.655,2.9396,,6.7,6.59,534.6,16.8,369.3066666666666,4.0,-1.0,1,9.08,,,,,,,,,2025-04-11,M60-24
20250411090122,2025-04-11 09:01:22,8,M60-24,739,918,125,120,258,28,0,52,2.06,0.0,0.0,0.0,2242.06,4.0,1.69,-0.14,1.77,,,,,,270.0,320.0,530.0,840.0,19.0,0.0,1.0,6.0,0.0,20250411_8,中型,1000.0,3.0,855.0,950.0,M60,,,0.0,25.2,70.0,338,0.465,0.355,1782,0.415,1043,23.7,8.3,15.4,20.4,1.411,4,0.89,85.07283950617284,106.4,10.748609009583909,78.7,89.47142857142856,100.53,2.9396,,6.7,6.59,534.6,16.8,369.3066666666666,4.0,0.0,0,10.08,,,,,,,,,2025-04-11,M60-24
20250411103354,2025-04-11 10:33:54,15,M60-24,580,716,94,92,201,22,0,41,1.6,0.0,0.0,0.0,1747.6,4.0,1.1,1.05,2.43,,,,,,280.0,320.0,530.0,900.0,16.0,7.0,2.0,11.0,0.0,20250411_15,中型,1130.0,2.0,1040.0,1120.0,M60,,,0.0,25.2,70.0,264,0.458,0.348,1390,0.417,810,23.9,8.3,15.5,20.4,1.397,4,0.69,76.3172839506173,89.1,7.610775177070681,74.54,76.925,111.486,2.9396,,6.7,6.59,534.6,16.8,369.3066666666666,4.0,0.0,0,-17.92,,,,,,,,,2025-04-11,M60-24
20250411103839,2025-04-11 10:38:39,16,M60-24,571,705,95,91,199,22,0,40,1.56,0.0,0.0,0.0,1724.56,4.0,1.11,0.88,2.32,,,,,,280.0,320.0,530.0,900.0,16.0,7.0,2.0,11.0,0.0,20250411_16,中型,1130.0,2.0,1040.0,1120.0,M60,,,0.0,25.2,70.0,261,0.457,0.349,1371,0.416,800,23.8,8.4,15.3,20.4,1.401,4,0.68,77.46024096385543,88.3,7.226156300668804,76.2,79.10344827586206,116.329,2.9396,,6.7,6.59,534.6,16.8,369.3066666666666,4.0,0.0,0,-18.92,,,,,,,,,2025-04-11,M60-24
20250411144705,2025-04-11 14:47:05,23,M60-31,705,976,125,116,263,28,0,54,2.25,0.0,0.0,0.0,2269.25,5.0,0.87,0.86,1.77,,,,,,270.0,320.0,530.0,840.0,21.0,0.0,1.0,6.0,0.0,20250411_23,中型,1600.0,4.0,1450.0,1550.0,M60,,,0.0,25.2,79.1,345,0.441,0.336,1806,0.39,1101,23.8,8.1,15.7,20.3,1.562,4,0.9,87.46923076923076,105.4,10.68827736516309,81.47999999999999,92.7625,103.069,2.9396,,6.7,6.59,534.6,16.8,369.3066666666666,5.0,1.0,1,9.87,,,,,,,,,2025-04-11,M60-31
20250411145938,2025-04-11 14:59:38,25,M60-31,697,975,125,122,264,31,0,57,2.26,0.0,0.0,0.0,2273.26,4.0,0.83,0.58,1.67,,,,,,270.0,320.0,530.0,840.0,21.0,0.0,1.0,6.0,0.0,20250411_25,中型,1600.0,4.0,1450.0,1550.0,M60,,,0.0,25.2,79.1,352,0.462,0.347,1797,0.388,1100,25.0,8.8,16.2,20.9,1.578,4,0.9,88.13690476190476,103.5,10.727365759299287,84.23999999999998,94.56,105.067,2.9396,,6.7,6.59,534.6,16.8,369.3066666666666,4.0,-1.0,1,12.08,,,,,,,,,2025-04-11,M60-31
20250414075304,2025-04-14 07:53:04,2,M60-24,837,1032,138,130,293,30,0,60,2.3,0.0,0.0,0.0,2522.3,4.5,1.56,0.12,1.88,,,,,,270.0,320.0,530.0,900.0,16.0,0.0,2.0,10.0,0.0,20250414_2,中型,845.0,4.0,800.0,835.0,M60,,,0.0,22.1,63.4,383,0.444,0.339,2007,0.417,1170,23.5,7.8,15.7,20.4,1.398,4,1.0,101.3622448979592,128.8,16.24871433096824,91.08,109.2735294117647,109.274,2.9396,,6.7,6.59,491.0,16.2,353.26666666666665,4.5,0.5,1,24.56,,,,,,,,,2025-04-14,M60-24
20250414075834,2025-04-14 07:58:34,3,M60-24,501,628,83,80,175,22,0,34,1.4,0.0,0.0,0.0,1524.4,4.0,1.27,0.4,3.29,,,,,,270.0,320.0,530.0,900.0,16.0,0.0,2.0,10.0,0.0,20250414_3,中型,845.0,4.0,800.0,835.0,M60,,,0.0,22.1,63.4,231,0.457,0.346,1212,0.413,711,24.2,9.5,14.7,20.4,1.419,4,0.6,80.01145833333334,90.6,7.561192997135476,71.55999999999999,83.64117647058823,139.402,2.9396,,6.7,6.59,491.0,16.2,353.26666666666665,4.0,-0.5,1,-29.92,,,,,,,,,2025-04-14,M60-24
20250414084605,2025-04-14 08:46:05,6,M60-24,738,922,141,125,258,27,0,53,2.04,0.0,0.0,0.0,2266.04,3.0,0.0,0.68,2.22,,,,,,270.0,320.0,530.0,840.0,20.0,0.0,1.0,6.0,0.0,20250414_6,中型,955.0,3.0,850.0,945.0,M60,,,0.0,22.1,63.4,338,0.484,0.37,1801,0.41,1063,23.7,8.0,15.7,20.5,1.44,4,0.89,88.53333333333335,112.3,10.9584400079303,80.66,89.58571428571429,100.658,2.9396,,6.7,6.59,491.0,16.2,353.26666666666665,3.0,-1.0,1,12.9,,,,,,,,,2025-04-14,M60-24
20250414085845,2025-04-14 08:58:45,8,M60-24,737,921,126,125,260,28,0,53,2.04,0.0,0.0,0.0,2252.04,3.0,0.0,0.55,2.11,,,,,,270.0,320.0,530.0,840.0,20.0,0.0,1.0,6.0,0.0,20250414_8,中型,955.0,3.0,850.0,945.0,M60,,,0.0,22.1,63.4,341,0.481,0.367,1784,0.413,1047,23.8,8.2,15.5,20.7,1.421,4,0.89,85.80361445783134,108.2,11.15971072932451,81.86,87.58965517241379,98.415,2.9396,,6.7,6.59,491.0,16.2,353.26666666666665,3.0,0.0,0,12.9,,,,,,,,,2025-04-14,M60-24
20250414141832,2025-04-14 14:18:32,27,M60-24,582,720,98,89,201,23,0,42,1.59,0.0,0.0,0.0,1756.59,4.5,1.14,0.87,3.0,,,,,,270.0,320.0,530.0,900.0,16.0,6.0,2.0,11.0,0.0,20250414_27,中型,1510.0,3.0,1415.0,1500.0,M60,,,0.0,21.6,62.0,266,0.443,0.335,1400,0.416,818,24.4,8.6,15.8,20.2,1.405,4,0.69,83.63809523809523,93.7,7.431399034500658,80.02000000000001,85.99666666666668,124.633,2.9396,,6.7,6.59,491.0,16.2,353.26666666666665,4.5,1.5,1,-16.44,2.8,49.93333333333333,,,,,,,2025-04-14,M60-24
20250414142302,2025-04-14 14:23:02,28,M60-24,571,709,96,89,199,22,0,41,1.56,0.0,0.0,0.0,1728.56,4.5,1.14,0.53,2.9,,,,,,270.0,320.0,530.0,900.0,16.0,6.0,2.0,11.0,0.0,20250414_28,中型,1510.0,3.0,1415.0,1500.0,M60,,,0.0,21.6,62.0,262,0.447,0.34,1376,0.415,805,24.0,8.4,15.6,20.3,1.41,4,0.68,79.87272727272727,92.5,7.321654863193214,72.43999999999998,80.58,118.5,2.9396,,6.7,6.59,491.0,16.2,353.26666666666665,4.5,0.0,0,-16.44,2.8,49.93333333333333,,,,,,,2025-04-14,M60-24
20250414151134,2025-04-14 15:11:34,32,M60-24,747,921,121,119,259,28,0,55,2.04,0.0,0.0,0.0,2252.04,4.0,0.85,0.95,2.11,,,,,,270.0,320.0,530.0,840.0,19.0,0.0,1.0,6.0,0.0,20250414_32,中型,1625.0,2.0,1515.0,1615.0,M60,,,0.0,21.6,62.0,342,0.459,0.348,1789,0.418,1042,24.3,8.2,16.1,20.5,1.395,4,0.89,87.17831325301206,104.8,11.727252250534038,82.7,92.8344827586207,104.308,2.9396,,6.7,6.59,491.0,16.2,353.26666666666665,4.0,-0.5,1,9.08,3.077,51.026916666666665,,,,,,,2025-04-14,M60-24
20250414152252,2025-04-14 15:22:52,34,M60-24,745,919,121,119,260,29,0,55,2.04,0.0,0.0,0.0,2250.04,4.0,0.85,0.68,1.88,,,,,,270.0,320.0,530.0,840.0,19.0,0.0,1.0,6.0,0.0,20250414_34,中型,1625.0,2.0,1515.0,1615.0,M60,,,0.0,21.6,62.0,344,0.458,0.346,1785,0.417,1040,24.4,8.4,16.0,20.6,1.396,4,0.89,85.7,107.0,10.721629229428396,82.60000000000001,88.31935483870969,99.235,2.9396,,6.7,6.59,491.0,16.2,353.26666666666665,4.0,0.0,0,9.08,3.077,51.026916666666665,,,,,,,2025-04-14,M60-24
20250415074935,2025-04-15 07:49:35,1,M60-24,850,1046,144,128,294,31,0,60,2.33,0.0,0.0,0.0,2555.33,5.0,1.59,0.24,2.25,,,,,,270.0,320.0,530.0,900.0,16.0,0.0,2.0,10.0,0.0,20250415_1,中型,840.0,2.0,755.0,830.0,M60,,,0.0,23.3,40.7,385,0.435,0.332,2040,0.417,1190,23.6,8.1,15.6,20.1,1.4,4,1.01,101.65643564356436,127.0,13.9982701607514,93.76,106.75142857142856,105.694,2.9396,,6.7,6.59,491.0,16.2,353.26666666666665,5.0,1.0,1,21.87,,,,,,,,,2025-04-15,M60-24
20250415075438,2025-04-15 07:54:38,2,M60-24,519,650,83,84,180,22,0,38,1.44,0.0,0.0,0.0,1577.44,4.0,2.44,0.58,3.5,,,,,,270.0,320.0,530.0,900.0,16.0,0.0,2.0,10.0,0.0,20250415_2,中型,840.0,2.0,755.0,830.0,M60,,,0.0,23.3,40.7,240,0.467,0.35,1252,0.415,733,25.0,9.2,15.8,20.6,1.412,4,0.62,79.27333333333333,92.6,6.631214306188812,72.32000000000001,80.01111111111112,129.05,2.9396,,6.7,6.59,491.0,16.2,353.26666666666665,4.0,-1.0,1,-25.92,,,,,,,,,2025-04-15,M60-24
20250415084249,2025-04-15 08:42:49,3,M60-24,743,922,123,119,259,27,0,54,2.05,0.0,0.0,0.0,2249.05,4.0,0.85,0.41,2.22,,,,,,270.0,320.0,530.0,840.0,20.0,0.0,1.0,6.0,0.0,20250415_3,中型,950.0,3.0,850.0,940.0,M60,,,0.0,23.3,40.7,340,0.459,0.35,1788,0.416,1045,23.8,7.9,15.9,20.4,1.406,4,0.89,94.54791666666664,118.4,12.357074383784736,86.67999999999999,100.15588235294116,112.535,2.9396,,6.7,6.59,491.0,16.2,353.26666666666665,4.0,0.0,0,9.08,,,,,,,,,2025-04-15,M60-24
20250415085415,2025-04-15 08:54:15,4,M60-24,733,922,126,126,258,29,0,54,2.02,0.0,0.0,0.0,2250.02,3.0,0.8,0.0,2.22,,,,,,270.0,320.0,530.0,840.0,20.0,0.0,1.0,6.0,0.0,20250415_4,中型,950.0,3.0,850.0,940.0,M60,,,0.0,23.3,40.7,341,0.488,0.37,1781,0.412,1048,24.3,8.5,15.8,20.8,1.43,4,0.89,91.61648351648353,116.6,12.131452752086286,80.52000000000001,96.515625,108.445,2.9396,,6.7,6.59,491.0,16.2,353.26666666666665,3.0,-1.0,1,13.9,,,,,,,,,2025-04-15,M60-24
20250415142428,2025-04-15 14:24:28,14,M60-24,578,719,94,89,199,24,0,44,1.59,0.0,0.0,0.0,1748.59,4.5,1.14,0.17,2.86,,,,,,270.0,320.0,530.0,900.0,17.0,4.0,2.0,11.0,0.0,20250415_14,中型,1515.0,2.0,1430.0,1505.0,M60,,,0.0,22.5,53.2,267,0.447,0.333,1391,0.416,813,25.5,9.0,16.5,20.4,1.407,4,0.69,82.83010752688172,95.8,7.463110495497695,78.66,83.95625,121.676,2.9396,,6.7,6.59,491.0,16.2,353.26666666666665,4.5,1.5,1,-16.44,64.603738317757,1146.7163551401868,,,,,,,2025-04-15,M60-24
20250415142859,2025-04-15 14:28:59,15,M60-24,570,709,94,91,199,23,0,42,1.55,0.0,0.0,0.0,1729.55,4.0,1.11,0.71,2.9,,,,,,270.0,320.0,530.0,900.0,17.0,4.0,2.0,11.0,0.0,20250415_15,中型,1515.0,2.0,1430.0,1505.0,M60,,,0.0,22.5,53.2,264,0.457,0.345,1373,0.415,803,24.6,8.7,15.9,20.5,1.409,4,0.68,80.61397849462365,91.1,7.368292888149807,73.6,82.03125,120.634,2.9396,,6.7,6.59,491.0,16.2,353.26666666666665,4.0,-0.5,1,-18.92,64.603738317757,1146.7163551401868,,,,,,,2025-04-15,M60-24
20250415151734,2025-04-15 15:17:34,17,M60-24,757,931,123,113,263,29,0,55,2.06,0.0,0.0,0.0,2273.06,5.0,0.89,0.13,2.08,,,,,,270.0,320.0,530.0,840.0,20.0,0.0,1.0,6.0,0.0,20250415_17,中型,1635.0,4.0,1520.0,1625.0,M60,,,0.0,22.5,53.2,347,0.43,0.326,1811,0.418,1054,24.2,8.4,15.9,20.3,1.392,4,0.9,91.26404494382022,110.1,12.088728589861232,79.72,98.5225806451613,109.47,2.9396,,6.7,6.59,491.0,16.2,353.26666666666665,5.0,1.0,1,6.87,66.56767676767677,1092.8193602693605,,,,,,,2025-04-15,M60-24
20250415152902,2025-04-15 15:29:02,18,M60-24,745,931,122,124,260,30,0,54,2.07,0.0,0.0,0.0,2268.07,3.5,0.81,0.0,2.08,,,,,,270.0,320.0,530.0,840.0,20.0,0.0,1.0,6.0,0.0,20250415_18,中型,1635.0,4.0,1520.0,1625.0,M60,,,0.0,22.5,53.2,344,0.477,0.36,1798,0.414,1053,24.4,8.7,15.7,20.7,1.413,4,0.9,84.07634408602149,107.5,10.577978726870317,78.92,84.946875,94.385,2.9396,,6.7,6.59,491.0,16.2,353.26666666666665,3.5,-1.5,1,14.59,66.56767676767677,1092.8193602693605,,,,,,,2025-04-15,M60-24
20250416074940,2025-04-16 07:49:40,1,M60-24,854,1020,141,115,290,25,0,59,2.33,0.0,0.0,0.0,2506.33,6.5,2.68,0.23,0.69,,,,,,270.0,320.0,530.0,900.0,17.0,0.0,2.0,10.0,0.0,20250416_1,中型,840.0,4.0,755.0,830.0,M60,,,0.0,23.5,52.9,374,0.397,0.307,2015,0.424,1161,22.5,6.7,15.8,19.5,1.359,4,1.0,101.89499999999998,129.1,15.112851319324228,91.84,110.0942857142857,110.094,2.9396,,6.7,6.62,491.0,16.2,353.26666666666665,6.5,3.0,1,16.31,,,,,,,,,2025-04-16,M60-24
20250416075451,2025-04-16 07:54:51,2,M60-24,520,635,88,83,180,16,0,38,1.46,0.0,0.0,0.0,1561.46,4.5,3.75,0.39,1.11,,,,,,270.0,320.0,530.0,900.0,17.0,0.0,2.0,10.0,0.0,20250416_2,中型,840.0,4.0,755.0,830.0,M60,,,0.0,23.5,52.9,234,0.461,0.355,1243,0.418,723,23.1,6.8,16.2,20.3,1.39,4,0.62,77.95121951219512,92.2,7.478526069442198,72.9,79.66896551724139,128.498,2.9396,,6.7,6.62,491.0,16.2,353.26666666666665,4.5,-2.0,1,-22.44,,,,,,,,,2025-04-16,M60-24
20250416084553,2025-04-16 08:45:53,3,M60-24,738,908,122,122,259,23,0,54,2.02,0.0,0.0,0.0,2228.02,3.5,0.83,0.14,0.67,,,,,,270.0,320.0,530.0,840.0,18.0,0.0,1.0,6.0,0.0,20250416_3,中型,950.0,2.0,850.0,940.0,M60,,,0.0,23.5,52.9,336,0.471,0.363,1768,0.417,1030,22.9,6.8,16.1,20.6,1.396,4,0.89,89.8,113.7,11.460165893164486,80.76,92.06451612903226,103.443,2.9396,,6.7,6.62,491.0,16.2,353.26666666666665,3.5,-1.0,1,12.59,,,,,,,,,2025-04-16,M60-24
20250416085621,2025-04-16 08:56:21,4,M60-24,736,908,124,127,260,23,0,55,2.04,0.0,0.0,0.0,2235.04,3.0,1.6,0.41,0.67,,,,,,270.0,320.0,530.0,840.0,18.0,0.0,1.0,6.0,0.0,20250416_4,中型,950.0,2.0,850.0,940.0,M60,,,0.0,23.5,52.9,338,0.488,0.376,1768,0.416,1032,23.1,6.8,16.3,20.8,1.402,4,0.89,82.75853658536586,109.5,10.74936131080005,76.22,82.62068965517241,92.832,2.9396,,6.7,6.62,491.0,16.2,353.26666666666665,3.0,-0.5,1,14.9,,,,,,,,,2025-04-16,M60-24
20250416144118,2025-04-16 14:41:18,21,M60-24,579,704,95,89,203,17,0,43,1.62,0.0,0.0,0.0,1731.62,4.5,1.14,0.35,0.72,,,,,,270.0,320.0,530.0,900.0,17.0,4.0,2.0,11.0,0.0,20250416_21,中型,1535.0,3.0,1445.0,1525.0,M60,,,0.0,22.8,62.5,263,0.438,0.338,1378,0.42,799,22.8,6.5,16.3,20.3,1.38,4,0.69,77.51481481481483,88.7,7.935964566937138,75.36,78.94642857142857,114.415,2.9396,,6.7,6.62,491.0,16.2,353.26666666666665,4.5,1.5,1,-16.44,57.92190476190476,1008.806507936508,,,,,,,2025-04-16,M60-24
20250416144621,2025-04-16 14:46:21,22,M60-24,573,694,94,89,199,18,0,43,1.58,0.0,0.0,0.0,1711.58,4.5,1.14,0.88,0.73,,,,,,270.0,320.0,530.0,900.0,17.0,4.0,2.0,11.0,0.0,20250416_22,中型,1535.0,3.0,1445.0,1525.0,M60,,,0.0,22.8,62.5,260,0.447,0.342,1361,0.421,788,23.5,6.9,16.5,20.4,1.375,4,0.68,78.37325581395349,91.1,8.04058635514595,76.44000000000001,80.1,117.794,2.9396,,6.7,6.62,491.0,16.2,353.26666666666665,4.5,0.0,0,-16.44,57.92190476190476,1008.806507936508,,,,,,,2025-04-16,M60-24
20250416153423,2025-04-16 15:34:23,27,M60-24,738,905,122,122,258,24,0,55,2.05,0.0,0.0,0.0,2226.05,3.5,0.83,0.14,0.33,,,,,,270.0,320.0,530.0,840.0,18.0,0.0,1.0,6.0,0.0,20250416_27,中型,1650.0,2.0,1540.0,1640.0,M60,,,0.0,22.8,62.5,337,0.473,0.362,1765,0.418,1027,23.4,7.1,16.3,20.6,1.392,4,0.89,81.94468085106384,102.8,9.494843135868004,77.3,83.25454545454545,93.544,2.9396,,6.7,6.62,491.0,16.2,353.26666666666665,3.5,-1.0,1,12.59,66.67113402061855,1077.85,,,,,,,2025-04-16,M60-24
20250416154516,2025-04-16 15:45:16,28,M60-24,733,906,123,126,258,25,0,54,2.07,0.0,0.0,0.0,2227.07,3.0,0.8,0.0,0.44,,,,,,270.0,320.0,530.0,840.0,18.0,0.0,1.0,6.0,0.0,20250416_28,中型,1650.0,2.0,1540.0,1640.0,M60,,,0.0,22.8,62.5,337,0.488,0.374,1762,0.416,1029,23.4,7.4,16.0,20.8,1.404,4,0.89,80.22906976744186,99.6,9.76082423939402,73.82000000000001,80.56,90.517,2.9396,,6.7,6.62,491.0,16.2,353.26666666666665,3.0,-0.5,1,13.9,66.67113402061855,1077.85,,,,,,,2025-04-16,M60-24
20250417074934,2025-04-17 07:49:34,1,M60-24,845,1021,141,122,292,24,0,61,2.33,0.0,0.0,0.0,2508.33,5.5,1.67,0.12,0.79,,,,,,270.0,320.0,530.0,900.0,15.0,0.0,2.0,10.0,0.0,20250417_1,中型,840.0,2.0,755.0,830.0,M60,,,0.0,24.9,57.7,377,0.418,0.324,2007,0.421,1162,22.5,6.4,16.2,19.9,1.375,4,1.0,96.8122448979592,117.9,12.84277979720967,92.88,102.12941176470588,102.129,2.9396,,6.7,6.62,491.0,16.2,353.26666666666665,5.5,2.5,1,21.25,,,,,,,,,2025-04-17,M60-24
20250417075443,2025-04-17 07:54:43,2,M60-24,522,637,82,82,177,16,0,37,1.46,0.0,0.0,0.0,1554.46,4.5,2.5,0.77,1.43,,,,,,270.0,320.0,530.0,900.0,15.0,0.0,2.0,10.0,0.0,20250417_2,中型,840.0,2.0,755.0,830.0,M60,,,0.0,24.9,57.7,230,0.463,0.357,1241,0.421,719,23.0,7.0,16.1,20.1,1.377,4,0.62,77.39333333333335,89.6,6.328222499248901,73.53999999999999,75.92258064516128,122.456,2.9396,,6.7,6.62,491.0,16.2,353.26666666666665,4.5,-1.0,1,-23.44,,,,,,,,,2025-04-17,M60-24
20250417084840,2025-04-17 08:48:40,3,M60-24,735,908,125,122,257,22,0,54,2.06,0.0,0.0,0.0,2225.06,3.5,0.83,-0.27,0.67,,,,,,270.0,320.0,530.0,840.0,18.0,0.0,1.0,6.0,0.0,20250417_3,中型,955.0,4.0,850.0,945.0,M60,,,0.0,24.9,57.7,333,0.475,0.366,1768,0.416,1033,22.8,6.6,16.2,20.5,1.405,4,0.89,89.71182795698924,110.5,10.523377452256442,82.2,92.75,104.213,2.9396,,6.7,6.62,491.0,16.2,353.26666666666665,3.5,-1.0,1,12.59,,,,,,,,,2025-04-17,M60-24
20250417085922,2025-04-17 08:59:22,4,M60-24,733,909,125,126,258,22,0,55,2.06,0.0,0.0,0.0,2230.06,3.0,0.8,0.0,0.78,,,,,,270.0,320.0,530.0,840.0,18.0,0.0,1.0,6.0,0.0,20250417_4,中型,955.0,4.0,850.0,945.0,M60,,,0.0,24.9,57.7,335,0.488,0.376,1767,0.415,1034,23.0,6.6,16.4,20.7,1.411,4,0.89,81.07777777777777,101.1,9.841421657815172,78.1,81.47857142857143,91.549,2.9396,,6.7,6.62,491.0,16.2,353.26666666666665,3.0,-0.5,1,13.9,,,,,,,,,2025-04-17,M60-24
20250417141935,2025-04-17 14:19:35,18,M60-24,580,706,96,89,202,18,0,43,1.61,0.0,0.0,0.0,1735.61,4.5,1.14,0.52,1.0,,,,,,270.0,320.0,530.0,900.0,15.0,3.0,2.0,11.0,0.0,20250417_18,中型,1510.0,2.0,1425.0,1500.0,M60,,,0.0,24.8,73.1,263,0.441,0.338,1382,0.42,802,23.2,6.8,16.3,20.3,1.383,4,0.69,81.3395061728395,94.7,8.321483115263542,75.1,84.08214285714284,121.858,2.9396,,6.7,6.62,491.0,16.2,353.26666666666665,4.5,1.5,1,-16.44,67.04205607476635,1195.5833333333333,,,,,,,2025-04-17,M60-24
20250417142436,2025-04-17 14:24:36,19,M60-24,572,696,93,91,198,17,0,42,1.59,0.0,0.0,0.0,1710.59,4.0,1.11,1.06,1.02,,,,,,270.0,320.0,530.0,900.0,15.0,3.0,2.0,11.0,0.0,20250417_19,中型,1510.0,2.0,1425.0,1500.0,M60,,,0.0,24.8,73.1,257,0.46,0.354,1361,0.42,789,23.0,6.6,16.3,20.4,1.379,4,0.68,79.16506024096387,90.5,7.148939322032741,77.22,80.70344827586206,118.682,2.9396,,6.7,6.62,491.0,16.2,353.26666666666665,4.0,-0.5,1,-18.92,67.04205607476635,1195.5833333333333,,,,,,,2025-04-17,M60-24
20250417150944,2025-04-17 15:09:44,21,M60-24,740,908,124,119,258,24,0,57,2.07,0.0,0.0,0.0,2232.07,4.0,0.85,0.0,0.67,,,,,,270.0,320.0,530.0,840.0,19.0,0.0,2.0,13.0,0.0,20250417_21,中型,1630.0,3.0,1515.0,1620.0,M60,,,0.0,24.8,73.1,339,0.461,0.351,1772,0.418,1032,23.9,7.1,16.8,20.5,1.395,4,0.89,86.42771084337349,107.1,10.581198525197488,80.74000000000001,90.20689655172411,101.356,2.9396,,6.7,6.62,491.0,16.2,353.26666666666665,4.0,0.0,0,9.08,61.394949494949486,1013.0166666666664,,,,,,,2025-04-17,M60-24
20250417152012,2025-04-17 15:20:12,23,M60-24,739,909,122,122,257,23,0,58,2.05,0.0,0.0,0.0,2232.05,3.5,0.83,0.27,0.78,,,,,,270.0,320.0,530.0,840.0,19.0,0.0,2.0,13.0,0.0,20250417_23,中型,1630.0,3.0,1515.0,1620.0,M60,,,0.0,24.8,73.1,338,0.475,0.361,1770,0.418,1031,24.0,6.8,17.2,20.6,1.395,4,0.89,83.47052631578946,102.5,10.43907511212923,76.5,84.35454545454544,94.78,2.9396,,6.7,6.62,491.0,16.2,353.26666666666665,3.5,-0.5,1,12.59,61.394949494949486,1013.0166666666664,,,,,,,2025-04-17,M60-24
20250418074955,2025-04-18 07:49:55,1,M60-24,846,1022,137,123,291,25,0,59,2.34,0.0,0.0,0.0,2505.34,5.5,2.5,0.24,0.89,,,,,,270.0,320.0,530.0,900.0,20.0,1.0,2.0,10.0,0.0,20250418_1,中型,845.0,3.0,800.0,835.0,M60,,,0.0,26.7,75.4,375,0.423,0.328,2005,0.422,1159,22.4,6.7,15.7,19.9,1.37,4,1.0,98.88295454545457,117.7,13.880342719037374,91.32,107.5451612903226,107.545,2.9396,,6.7,6.62,484.2266666666666,17.1,348.26666666666665,5.5,2.0,1,22.25,,,,,,,,,2025-04-18,M60-24
20250418075449,2025-04-18 07:54:49,2,M60-24,517,639,84,85,180,16,0,38,1.45,0.0,0.0,0.0,1560.45,4.0,3.66,0.19,1.75,,,,,,270.0,320.0,530.0,900.0,20.0,1.0,2.0,10.0,0.0,20250418_2,中型,845.0,3.0,800.0,835.0,M60,,,0.0,26.7,75.4,234,0.472,0.363,1240,0.417,723,23.1,6.8,16.2,20.5,1.398,4,0.62,78.66590909090908,90.0,6.4310660498233165,76.24,79.58709677419355,128.366,2.9396,,6.7,6.62,484.2266666666666,17.1,348.26666666666665,4.0,-1.5,1,-24.92,,,,,,,,,2025-04-18,M60-24
20250418085611,2025-04-18 08:56:11,3,M60-24,740,909,122,119,260,23,0,53,2.07,0.0,0.0,0.0,2228.07,4.0,0.85,0.0,0.78,,,,,,270.0,320.0,530.0,840.0,20.0,0.0,1.0,6.0,0.0,20250418_3,中型,1000.0,4.0,900.0,950.0,M60,,,0.0,26.7,75.4,336,0.458,0.354,1771,0.418,1031,22.6,6.8,15.8,20.4,1.393,4,0.89,89.44494382022471,105.7,10.56857767088873,83.05999999999999,93.75806451612904,105.346,2.9396,,6.7,6.62,484.2266666666666,17.1,348.26666666666665,4.0,0.0,0,9.08,71.32857142857142,499.3,,,,,,,2025-04-18,M60-24
20250418090651,2025-04-18 09:06:51,4,M60-24,735,909,123,126,258,23,0,56,2.08,0.0,0.0,0.0,2232.08,3.0,0.8,0.27,0.78,,,,,,270.0,320.0,530.0,840.0,20.0,0.0,1.0,6.0,0.0,20250418_4,中型,1000.0,4.0,900.0,950.0,M60,,,0.0,26.7,75.4,337,0.488,0.374,1767,0.416,1032,23.4,6.8,16.6,20.8,1.404,4,0.89,86.45365853658537,110.8,10.945476792943564,81.12,87.29655172413794,98.086,2.9396,,6.7,6.62,484.2266666666666,17.1,348.26666666666665,3.0,-1.0,1,13.9,71.32857142857142,499.3,,,,,,,2025-04-18,M60-24
20250418141716,2025-04-18 14:17:16,17,M60-24,578,707,96,92,202,17,0,44,1.62,0.0,0.0,0.0,1737.62,4.0,1.1,0.7,1.14,,,,,,270.0,320.0,530.0,900.0,18.0,4.0,2.0,11.0,0.0,20250418_17,中型,1510.0,4.0,1420.0,1500.0,M60,,,0.0,26.5,73.1,263,0.455,0.35,1381,0.419,803,23.2,6.5,16.7,20.4,1.389,4,0.69,79.62962962962965,93.4,7.761354795258848,77.03999999999999,80.48928571428571,116.651,2.9396,,6.7,6.62,484.2266666666666,17.1,348.26666666666665,4.0,1.0,1,-17.92,55.15981308411215,983.6833333333332,,,,,,,2025-04-18,M60-24
20250418142223,2025-04-18 14:22:23,18,M60-24,572,697,92,91,198,17,0,42,1.61,0.0,0.0,0.0,1710.61,4.0,1.11,1.06,1.16,,,,,,270.0,320.0,530.0,900.0,18.0,4.0,2.0,11.0,0.0,20250418_18,中型,1510.0,4.0,1420.0,1500.0,M60,,,0.0,26.5,73.1,257,0.46,0.354,1361,0.42,789,23.0,6.6,16.3,20.4,1.379,4,0.68,78.03456790123457,91.1,7.257302163327213,73.74,78.34285714285716,115.21,2.9396,,6.7,6.62,484.2266666666666,17.1,348.26666666666665,4.0,0.0,0,-18.92,55.15981308411215,983.6833333333332,,,,,,,2025-04-18,M60-24
20250418151421,2025-04-18 15:14:21,21,M60-24,751,911,122,119,258,24,0,56,2.08,0.0,0.0,0.0,2243.08,4.0,0.85,1.49,1.0,,,,,,270.0,320.0,530.0,840.0,20.0,0.0,1.0,6.0,0.0,20250418_21,中型,1635.0,2.0,1520.0,1625.0,M60,,,0.0,26.5,73.1,338,0.461,0.352,1784,0.421,1033,23.7,7.1,16.6,20.4,1.375,4,0.89,82.95764705882354,101.8,10.50888001499447,77.98,86.32068965517242,96.99,2.9396,,6.7,6.62,484.2266666666666,17.1,348.26666666666665,4.0,0.0,0,9.08,54.632323232323245,896.88063973064,,,,,,,2025-04-18,M60-24
20250418152528,2025-04-18 15:25:28,23,M60-24,741,909,122,119,260,25,0,57,2.07,0.0,0.0,0.0,2235.07,4.0,0.85,0.14,0.78,,,,,,270.0,320.0,530.0,840.0,20.0,0.0,1.0,6.0,0.0,20250418_23,中型,1635.0,2.0,1520.0,1625.0,M60,,,0.0,26.5,73.1,342,0.458,0.348,1772,0.418,1031,24.0,7.3,16.7,20.6,1.391,4,0.89,81.71975308641976,103.1,10.754423950492882,75.38,86.51428571428572,97.207,2.9396,,6.7,6.62,484.2266666666666,17.1,348.26666666666665,4.0,0.0,0,9.08,54.632323232323245,896.88063973064,,,,,,,2025-04-18,M60-24
20250421074942,2025-04-21 07:49:42,1,M60-24,843,1023,139,126,291,26,0,58,2.33,0.0,0.0,0.0,2508.33,5.0,1.61,0.36,0.99,,,,,,270.0,320.0,530.0,900.0,17.0,0.0,2.0,10.0,0.0,20250421_1,中型,840.0,2.0,755.0,830.0,M60,,,0.0,27.3,78.1,375,0.433,0.336,2005,0.42,1162,22.4,6.9,15.5,20.0,1.378,4,1.0,101.22886597938144,126.9,15.821484536566135,89.6,111.0764705882353,111.076,2.9396,,6.7,6.62,484.2266666666666,17.1,348.26666666666665,5.0,1.0,1,19.87,,,,,,,,,2025-04-21,M60-24
20250421075453,2025-04-21 07:54:53,2,M60-24,515,640,83,86,180,17,0,39,1.48,0.0,0.0,0.0,1561.48,3.5,1.18,0.39,1.91,,,,,,270.0,320.0,530.0,900.0,17.0,0.0,2.0,10.0,0.0,20250421_2,中型,840.0,2.0,755.0,830.0,M60,,,0.0,27.3,78.1,236,0.478,0.364,1238,0.416,723,23.7,7.2,16.5,20.6,1.404,4,0.62,79.45301204819276,88.6,7.348687897790458,75.72,82.66896551724136,133.337,2.9396,,6.7,6.62,484.2266666666666,17.1,348.26666666666665,3.5,-1.5,1,-23.41,,,,,,,,,2025-04-21,M60-24
