Repository: Vincent626/concrete-strength-analysis

# 🎯 S60 & M60 混凝土強度預測模型訓練成果報告

> **更新日期**: 2026-02-04  
> **專案目標**: 建立 S60/M60 混凝土 28 天抗壓強度預測模型

---

## 📋 摘要

本專案針對 S60（小型）與 M60（中型）離心混凝土管配比，建立機器學習預測模型。透過配料特徵分析，預測 28 天抗壓強度，並識別影響強度的關鍵因素。

### 主要成果

| 模型 | 樣本數 | R² | MAE (kgf/cm²) | 狀態 |
|:---|---:|---:|---:|:---|
| **S60** | 46 | **0.360** | 28 | ✅ 可用 |
| **M60** | 52 | **0.206** | 25 | ✅ 可用 |

---

## 📈 模型效能比較
> **說明**：S60 模型 R²=0.360，M60 模型 R²=0.206，兩者皆具有預測能力。S60 表現較佳，預測誤差約 28 kgf/cm²。

---

## 📊 強度分布比較
> **說明**：S60 與 M60 的強度分布相似，平均約 605 kgf/cm²，皆高於設計強度 510 kgf/cm²（紅色虛線）。

---

File: S60_M60_dataset_v9_shared.csv (part 32 of 138)
match_key,日期及時間,序,配比 ,耗用骨材1,耗用骨材2,耗用骨材3,耗用水,耗用泥料1,耗用泥料2,耗用泥料3,耗用泥料4,耗用藥劑1,耗用藥劑2,耗用藥劑3,耗用藥劑4,耗用小計,表面水骨材1,誤差%水,誤差%骨材1,誤差%骨材2,坍度(cm),混凝土溫度(℃),試體1強度(X1),試體2強度(X2),試體3強度(X3),加料轉速,慢速轉速,中速轉速,高速轉速,加料時間,慢速時間,中速時間,高速時間,總降水量,cp_key,類型,入池,蒸養池,離心開始,離心結束,母體,平均強度,強度_原始,強度_修正,環境溫度,環境濕度,膠結料總量,水灰比,水膠比,骨材總量,砂石比,粗骨材總量,水泥取代率,矽灰取代率,爐石取代率,漿體比例,粗細骨材比,月份,拌合米數,平均電流,最大電流,電流標準差,最終電流,穩定階段平均電流,單位體積穩定電流,砂_FM,砂_Mud,六分_FM,三分_FM,水泥砂漿_28天平均強度,水泥_流動性,水泥砂漿_7天平均強度,設定扣水率(%),扣水率_變動幅度,扣水率_是否變更,水量微調偏離度,蒸養實際平均溫度,蒸養實際總積溫,蒸養實際階段1溫度,蒸養實際階段2溫度,蒸養實際階段3溫度,實際離心平均轉速,實際離心平均電流,實際離心總能量,日期,配比
20250421085016,2025-04-21 08:50:16,3,M60-24,735,913,123,126,260,22,0,53,2.08,0.0,0.0,0.0,2234.08,3.0,0.8,0.27,1.22,,,,,,270.0,320.0,530.0,840.0,17.0,0.0,1.0,6.0,0.0,20250421_3,中型,950.0,1.0,855.0,940.0,M60,,,0.0,27.3,78.1,335,0.485,0.376,1771,0.415,1036,22.4,6.6,15.8,20.7,1.41,4,0.89,87.18433734939758,104.1,10.713255857437469,83.42,91.7103448275862,103.045,2.9396,,6.7,6.62,484.2266666666666,17.1,348.26666666666665,3.0,-0.5,1,13.9,,,,,,,,,2025-04-21,M60-24
20250421085943,2025-04-21 08:59:43,4,M60-24,730,911,124,126,259,21,0,52,2.08,0.0,0.0,0.0,2225.08,3.0,0.8,-0.41,1.0,,,,,,270.0,320.0,530.0,840.0,17.0,0.0,1.0,6.0,0.0,20250421_4,中型,950.0,1.0,855.0,940.0,M60,,,0.0,27.3,78.1,332,0.486,0.38,1765,0.414,1035,22.0,6.3,15.7,20.6,1.418,4,0.89,79.18192771084338,96.1,8.819585879116527,75.91999999999999,77.4793103448276,87.055,2.9396,,6.7,6.62,484.2266666666666,17.1,348.26666666666665,3.0,0.0,0,13.9,,,,,,,,,2025-04-21,M60-24
20250421142038,2025-04-21 14:20:38,19,M60-31,581,710,94,86,202,18,0,42,1.76,0.0,0.0,0.0,1734.76,5.0,1.18,0.17,1.57,,,,,,280.0,320.0,530.0,900.0,13.0,5.0,2.0,11.0,0.0,20250421_19,中型,1515.0,2.0,1425.0,1505.0,M60,,,0.0,27.0,76.2,262,0.426,0.328,1385,0.419,804,22.9,6.9,16.0,20.1,1.384,4,0.69,78.42222222222223,94.6,7.47154272003339,74.2,77.70714285714284,112.619,2.9396,,6.7,6.62,484.2266666666666,17.1,348.26666666666665,5.0,2.0,1,-20.13,65.35046728971963,1159.9707943925234,,,,,,,2025-04-21,M60-31
20250421142505,2025-04-21 14:25:05,20,M60-31,571,699,94,86,198,18,0,44,1.74,0.0,0.0,0.0,1711.74,5.0,1.18,0.0,1.45,,,,,,280.0,320.0,530.0,900.0,13.0,5.0,2.0,11.0,0.0,20250421_20,中型,1515.0,2.0,1425.0,1505.0,M60,,,0.0,27.0,76.2,260,0.434,0.331,1364,0.419,793,23.8,6.9,16.9,20.2,1.389,4,0.68,75.79135802469135,88.9,7.419047849641834,73.72,75.59285714285714,111.166,2.9396,,6.7,6.62,484.2266666666666,17.1,348.26666666666665,5.0,0.0,0,-20.13,65.35046728971963,1159.9707943925234,,,,,,,2025-04-21,M60-31
20250421151106,2025-04-21 15:11:06,22,M60-31,744,912,125,115,261,23,0,54,2.25,0.0,0.0,0.0,2236.25,4.5,0.88,0.0,1.11,,,,,,270.0,320.0,530.0,840.0,18.0,0.0,1.0,6.0,0.0,20250421_22,中型,1625.0,3.0,1515.0,1615.0,M60,,,0.0,27.0,76.2,338,0.441,0.34,1781,0.418,1037,22.8,6.8,16.0,20.3,1.394,4,0.89,80.47283950617285,102.5,9.41047501911316,76.18,81.21785714285714,91.256,2.9396,,6.7,6.62,484.2266666666666,17.1,348.26666666666665,4.5,-0.5,1,9.56,63.13799999999999,1047.0385,,,,,,,2025-04-21,M60-31
20250421152127,2025-04-21 15:21:27,24,M60-31,751,912,122,115,259,25,0,57,2.24,0.0,0.0,0.0,2243.24,4.5,0.88,0.94,1.11,,,,,,270.0,320.0,530.0,840.0,18.0,0.0,1.0,6.0,0.0,20250421_24,中型,1625.0,3.0,1515.0,1615.0,M60,,,0.0,27.0,76.2,341,0.444,0.337,1785,0.421,1034,24.0,7.3,16.7,20.3,1.377,4,0.89,82.68709677419356,106.1,9.873939042572689,78.84,82.821875,93.058,2.9396,,6.7,6.62,484.2266666666666,17.1,348.26666666666665,4.5,0.0,0,9.56,63.13799999999999,1047.0385,,,,,,,2025-04-21,M60-31
20250422074941,2025-04-22 07:49:41,1,M60-24,839,1027,144,126,290,24,0,59,2.36,0.0,0.0,0.0,2511.36,5.0,1.61,-0.12,1.38,,,,,,270.0,320.0,530.0,900.0,16.0,0.0,2.0,10.0,0.0,20250422_1,中型,840.0,1.0,755.0,830.0,M60,,,0.0,27.0,70.6,373,0.434,0.338,2010,0.417,1171,22.3,6.4,15.8,19.9,1.396,4,1.0,92.40843373493976,114.2,12.09862289105941,91.3,96.1206896551724,96.121,2.9396,,6.7,6.62,484.2266666666666,17.1,348.26666666666665,5.0,0.5,1,19.87,,,,,,,,,2025-04-22,M60-24
20250422075426,2025-04-22 07:54:26,2,M60-24,520,641,81,81,181,16,0,38,1.49,0.0,0.0,0.0,1559.49,4.5,1.25,0.39,2.07,,,,,,270.0,320.0,530.0,900.0,16.0,0.0,2.0,10.0,0.0,20250422_2,中型,840.0,1.0,755.0,830.0,M60,,,0.0,27.0,70.6,235,0.448,0.345,1242,0.419,722,23.0,6.8,16.2,20.3,1.388,4,0.62,75.90470588235294,86.3,6.522592517457221,73.58,75.48275862068965,121.746,2.9396,,6.7,6.62,484.2266666666666,17.1,348.26666666666665,4.5,-0.5,1,-24.44,,,,,,,,,2025-04-22,M60-24
20250422085901,2025-04-22 08:59:01,3,M60-24,738,913,120,119,259,22,0,53,2.1,0.0,0.0,0.0,2226.1,4.0,0.85,-0.27,1.22,,,,,,270.0,320.0,530.0,840.0,18.0,0.0,1.0,6.0,0.0,20250422_3,中型,1010.0,4.0,905.0,1000.0,M60,,,0.0,27.0,70.6,334,0.459,0.356,1771,0.417,1033,22.5,6.6,15.9,20.4,1.4,4,0.89,87.1125,108.0,10.454879379548531,79.85999999999999,90.6483870967742,101.852,2.9396,,6.7,6.62,484.2266666666666,17.1,348.26666666666665,4.0,-0.5,1,9.08,73.48095238095239,514.3666666666667,,,,,,,2025-04-22,M60-24
20250422090931,2025-04-22 09:09:31,4,M60-24,731,913,123,126,258,23,0,53,2.09,0.0,0.0,0.0,2229.09,3.0,0.8,-0.27,1.22,,,,,,270.0,320.0,530.0,840.0,18.0,0.0,1.0,6.0,0.0,20250422_4,中型,1010.0,4.0,905.0,1000.0,M60,,,0.0,27.0,70.6,334,0.488,0.377,1767,0.414,1036,22.8,6.9,15.9,20.7,1.417,4,0.89,77.64938271604937,100.3,9.707526969618684,72.86,76.50357142857142,85.959,2.9396,,6.7,6.62,484.2266666666666,17.1,348.26666666666665,3.0,-1.0,1,13.9,73.48095238095239,514.3666666666667,,,,,,,2025-04-22,M60-24
20250422141944,2025-04-22 14:19:44,14,M60-31,582,709,91,86,201,16,0,42,1.78,0.0,0.0,0.0,1728.78,5.0,1.18,0.34,1.43,,,,,,280.0,320.0,530.0,900.0,17.0,4.0,2.0,11.0,0.0,20250422_14,中型,1510.0,4.0,1425.0,1510.0,M60,,,0.0,25.9,77.6,259,0.428,0.332,1382,0.421,800,22.4,6.2,16.2,20.0,1.375,4,0.69,75.0435294117647,92.2,7.445953453881526,73.38,71.85517241379311,104.138,2.9396,,6.7,6.62,484.2266666666666,17.1,348.26666666666665,5.0,2.0,1,-20.13,64.50280373831775,1150.2999999999995,,,,,,,2025-04-22,M60-31
20250422142432,2025-04-22 14:24:32,15,M60-31,586,710,94,81,201,18,0,40,1.77,0.0,0.0,0.0,1731.77,6.0,1.25,0.17,1.57,,,,,,280.0,320.0,530.0,900.0,17.0,4.0,2.0,11.0,0.0,20250422_15,中型,1510.0,4.0,1425.0,1510.0,M60,,,0.0,25.9,77.6,259,0.403,0.313,1390,0.422,804,22.4,6.9,15.4,19.7,1.372,4,0.69,76.79176470588236,88.8,7.7765289665869615,71.26000000000002,78.01379310344828,113.063,2.9396,,6.7,6.62,484.2266666666666,17.1,348.26666666666665,6.0,1.0,1,-19.41,64.50280373831775,1150.2999999999995,,,,,,,2025-04-22,M60-31
20250422151928,2025-04-22 15:19:28,20,M60-31,757,923,121,113,262,23,0,55,2.3,0.0,0.0,0.0,2256.3,5.0,0.89,0.13,1.21,,,,,,270.0,320.0,530.0,840.0,19.0,0.0,1.0,6.0,0.0,20250422_20,中型,1630.0,3.0,1525.0,1620.0,M60,,,0.0,25.9,77.6,340,0.431,0.332,1801,0.42,1044,22.9,6.8,16.2,20.1,1.379,4,0.9,82.73979591836735,106.5,9.668291744898532,74.9,83.63529411764705,92.928,2.9396,,6.7,6.62,484.2266666666666,17.1,348.26666666666665,5.0,-1.0,1,6.87,62.76060606060605,1035.5499999999995,,,,,,,2025-04-22,M60-31
20250422153120,2025-04-22 15:31:20,22,M60-31,744,913,121,111,259,25,0,54,2.27,0.0,0.0,0.0,2229.27,5.0,0.91,-0.53,1.22,,,,,,270.0,320.0,530.0,840.0,19.0,0.0,1.0,6.0,0.0,20250422_22,中型,1630.0,3.0,1525.0,1620.0,M60,,,0.0,25.9,77.6,338,0.429,0.328,1778,0.418,1034,23.4,7.4,16.0,20.2,1.39,4,0.89,83.88888888888889,105.5,11.13305610655066,74.74000000000001,88.83571428571427,99.815,2.9396,,6.7,6.62,484.2266666666666,17.1,348.26666666666665,5.0,0.0,0,4.87,62.76060606060605,1035.5499999999995,,,,,,,2025-04-22,M60-31
20250423074931,2025-04-23 07:49:31,1,M60-24,850,1028,138,118,290,25,0,59,2.36,0.0,0.0,0.0,2510.36,6.0,1.72,0.24,1.48,,,,,,270.0,320.0,530.0,900.0,18.0,1.0,2.0,10.0,0.0,20250423_1,中型,845.0,3.0,755.0,830.0,M60,,,0.0,27.7,70.4,374,0.407,0.316,2016,0.422,1166,22.5,6.7,15.8,19.6,1.372,4,1.0,95.03956043956046,124.0,13.341992528927284,93.26,98.553125,98.553,2.9396,,6.7,6.81,484.2266666666666,17.1,348.26666666666665,6.0,1.0,1,17.59,,,,,,,,,2025-04-23,M60-24
20250423075438,2025-04-23 07:54:38,2,M60-24,531,654,85,79,184,16,0,37,1.5,0.0,0.0,0.0,1587.5,5.0,1.28,0.38,2.51,,,,,,270.0,320.0,530.0,900.0,18.0,1.0,2.0,10.0,0.0,20250423_2,中型,845.0,3.0,755.0,830.0,M60,,,0.0,27.7,70.4,237,0.429,0.333,1270,0.418,739,22.4,6.8,15.6,19.9,1.392,4,0.63,77.47195121951219,90.3,6.963340843656695,72.44,77.89999999999999,123.651,2.9396,,6.7,6.81,484.2266666666666,17.1,348.26666666666665,5.0,-1.0,1,-27.13,,,,,,,,,2025-04-23,M60-24
20250423090015,2025-04-23 09:00:15,3,M60-24,755,924,123,113,263,22,0,53,2.08,0.0,0.0,0.0,2255.08,5.0,0.89,-0.13,1.32,,,,,,270.0,320.0,530.0,840.0,26.0,0.0,1.0,6.0,0.0,20250423_3,中型,1010.0,1.0,905.0,1000.0,M60,,,0.0,27.7,70.4,338,0.43,0.334,1802,0.419,1047,22.2,6.5,15.7,20.0,1.387,4,0.9,90.93854166666664,115.6,12.873287667618708,80.22,96.76764705882354,107.52,2.9396,,6.7,6.81,484.2266666666666,17.1,348.26666666666665,5.0,0.0,0,6.87,76.08333333333333,532.5833333333333,,,,,,,2025-04-23,M60-24
20250423091020,2025-04-23 09:10:20,4,M60-24,731,917,125,122,256,23,0,55,2.09,0.0,0.0,0.0,2231.09,3.5,0.83,-0.81,1.66,,,,,,270.0,320.0,530.0,840.0,26.0,0.0,1.0,6.0,0.0,20250423_4,中型,1010.0,1.0,905.0,1000.0,M60,,,0.0,27.7,70.4,334,0.477,0.365,1773,0.412,1042,23.4,6.9,16.5,20.5,1.425,4,0.89,82.94567901234568,102.1,10.19219078186844,79.38,84.3107142857143,94.731,2.9396,,6.7,6.81,484.2266666666666,17.1,348.26666666666665,3.5,-1.5,1,12.59,76.08333333333333,532.5833333333333,,,,,,,2025-04-23,M60-24
20250423092501,2025-04-23 09:25:01,6,M60-24,172,217,29,20,57,5,0,13,0.51,0.0,0.0,0.0,513.51,7.5,-4.76,0.0,6.9,,,,,,,,,,,,,,0.0,20250423_6,,,,,,M60,,,0.0,27.7,70.4,75,0.351,0.267,418,0.411,246,24.0,6.7,17.3,18.5,1.43,4,0.2,60.510975609756095,63.6,2.033200414674949,61.04,62.234482758620686,311.172,2.9396,,6.7,6.81,484.2266666666666,17.1,348.26666666666665,7.5,4.0,1,-73.29,,,,,,,,,2025-04-23,M60-24
20250423141724,2025-04-23 14:17:24,18,M60-31,577,712,94,89,202,17,0,40,1.77,0.0,0.0,0.0,1732.77,4.5,1.14,0.0,1.86,,,,,,280.0,320.0,530.0,900.0,13.0,2.0,2.0,11.0,0.0,20250423_18,中型,1505.0,1.0,1420.0,1455.0,M60,,,0.0,26.4,79.6,259,0.441,0.344,1383,0.417,806,22.0,6.6,15.4,20.1,1.397,4,0.69,76.62962962962963,88.5,7.743742108188677,74.14,77.475,112.283,2.9396,,6.7,6.81,484.2266666666666,17.1,348.26666666666665,4.5,-3.0,1,-16.44,67.15092592592593,1203.1207561728395,,,,,,,2025-04-23,M60-31
20250423142158,2025-04-23 14:21:58,19,M60-31,580,712,96,89,201,17,0,41,1.77,0.0,0.0,0.0,1737.77,4.5,1.14,0.52,1.86,,,,,,280.0,320.0,530.0,900.0,13.0,2.0,2.0,11.0,0.0,20250423_19,中型,1505.0,1.0,1420.0,1455.0,M60,,,0.0,26.4,79.6,259,0.443,0.344,1388,0.418,808,22.4,6.6,15.8,20.0,1.393,4,0.69,75.85061728395061,93.5,8.282006726719658,71.52000000000001,74.46428571428571,107.919,2.9396,,6.7,6.81,484.2266666666666,17.1,348.26666666666665,4.5,0.0,0,-16.44,67.15092592592593,1203.1207561728395,,,,,,,2025-04-23,M60-31
20250423152018,2025-04-23 15:20:18,27,M60-31,760,933,125,117,266,24,0,54,2.31,0.0,0.0,0.0,2281.31,4.5,0.86,-0.13,1.19,,,,,,270.0,320.0,530.0,840.0,19.0,0.0,1.0,6.0,0.0,20250423_27,中型,1630.0,4.0,1525.0,1620.0,M60,,,0.0,26.4,79.6,344,0.44,0.34,1818,0.418,1058,22.7,7.0,15.7,20.2,1.392,4,0.91,75.93456790123457,101.6,9.65255880479147,70.28,74.20714285714287,81.546,2.9396,,6.7,6.81,484.2266666666666,17.1,348.26666666666665,4.5,0.0,0,11.56,67.65050505050505,1116.2333333333331,,,,,,,2025-04-23,M60-31
20250423153035,2025-04-23 15:30:35,29,M60-31,755,924,121,109,263,24,0,54,2.3,0.0,0.0,0.0,2252.3,5.5,0.93,-0.66,1.32,,,,,,270.0,320.0,530.0,840.0,19.0,0.0,1.0,6.0,0.0,20250423_29,中型,1630.0,4.0,1525.0,1620.0,M60,,,0.0,26.4,79.6,341,0.414,0.32,1800,0.419,1045,22.9,7.0,15.8,20.0,1.384,4,0.9,78.25308641975309,97.2,9.594276668670796,74.42,79.73928571428571,88.599,2.9396,,6.7,6.81,484.2266666666666,17.1,348.26666666666665,5.5,1.0,1,8.25,67.65050505050505,1116.2333333333331,,,,,,,2025-04-23,M60-31
20250424074924,2025-04-24 07:49:24,1,M60-24,845,1029,142,118,292,24,0,59,2.35,0.0,0.0,0.0,2511.35,6.0,1.72,-0.35,1.58,,,,,,270.0,320.0,530.0,900.0,18.0,0.0,2.0,10.0,0.0,20250424_1,中型,840.0,2.0,755.0,830.0,M60,,,0.0,26.9,82.1,375,0.404,0.315,2016,0.419,1171,22.1,6.4,15.7,19.6,1.386,4,1.0,92.2357142857143,116.1,13.205596242080231,87.52,98.01,98.01,2.9396,,6.7,6.81,484.2266666666666,17.1,348.26666666666665,6.0,0.5,1,17.59,,,,,,,,,2025-04-24,M60-24
20250424075427,2025-04-24 07:54:27,2,M60-24,537,664,86,80,189,16,0,38,1.53,0.0,0.0,0.0,1611.53,5.0,1.27,-0.19,2.47,,,,,,270.0,320.0,530.0,900.0,18.0,0.0,2.0,10.0,0.0,20250424_2,中型,840.0,2.0,755.0,830.0,M60,,,0.0,26.9,82.1,243,0.423,0.329,1287,0.417,750,22.2,6.6,15.6,20.1,1.397,4,0.64,76.00722891566265,85.8,6.480773848121008,72.88,75.52758620689654,118.012,2.9396,,6.7,6.81,484.2266666666666,17.1,348.26666666666665,5.0,-1.0,1,-26.13,,,,,,,,,2025-04-24,M60-24
20250424085846,2025-04-24 08:58:46,4,M60-24,763,934,127,114,264,22,0,55,2.14,0.0,0.0,0.0,2281.14,5.0,0.88,-0.13,1.3,,,,,,270.0,320.0,530.0,840.0,22.0,0.0,1.0,6.0,0.0,20250424_4,中型,1010.0,3.0,905.0,1000.0,M60,,,0.0,26.9,82.1,341,0.432,0.334,1824,0.418,1061,22.6,6.5,16.1,20.0,1.391,4,0.91,87.21910112359551,114.5,12.696685194268554,79.12,91.10967741935484,100.121,2.9396,,6.7,6.81,484.2266666666666,17.1,348.26666666666665,5.0,0.0,0,7.87,72.29285714285714,506.05,,,,,,,2025-04-24,M60-24
20250424090912,2025-04-24 09:09:12,5,M60-24,750,923,126,120,263,23,0,52,2.11,0.0,0.0,0.0,2259.11,4.0,0.84,0.13,1.21,,,,,,270.0,320.0,530.0,840.0,22.0,0.0,1.0,6.0,0.0,20250424_5,中型,1010.0,3.0,905.0,1000.0,M60,,,0.0,26.9,82.1,338,0.456,0.355,1799,0.417,1049,22.2,6.8,15.4,20.3,1.399,4,0.9,83.03448275862068,106.7,10.543340520449982,77.82000000000001,83.86774193548389,93.186,2.9396,,6.7,6.81,484.2266666666666,17.1,348.26666666666665,4.0,-1.0,1,10.08,72.29285714285714,506.05,,,,,,,2025-04-24,M60-24
20250424141649,2025-04-24 14:16:49,18,M60-31,589,723,98,88,203,17,0,41,1.78,0.0,0.0,0.0,1760.78,5.0,1.15,0.17,1.97,,,,,,280.0,320.0,530.0,900.0,14.0,3.0,2.0,11.0,0.0,20250424_18,中型,1505.0,3.0,1420.0,1455.0,M60,,,0.0,26.6,80.2,261,0.433,0.337,1410,0.418,821,22.2,6.5,15.7,19.8,1.394,4,0.7,76.74567901234568,89.7,7.762286944774479,73.85999999999999,77.00714285714285,110.01,2.9396,,6.7,6.81,484.2266666666666,17.1,348.26666666666665,5.0,1.0,1,-18.13,62.6361111111111,1122.230324074074,,,,,,,2025-04-24,M60-31
20250424142128,2025-04-24 14:21:28,19,M60-31,587,712,97,86,199,17,0,43,1.77,0.0,0.0,0.0,1742.77,5.0,1.18,1.21,1.86,,,,,,280.0,320.0,530.0,900.0,14.0,3.0,2.0,11.0,0.0,20250424_19,中型,1505.0,3.0,1420.0,1455.0,M60,,,0.0,26.6,80.2,259,0.432,0.332,1396,0.42,809,23.2,6.6,16.6,19.8,1.378,4,0.69,78.14444444444445,91.9,7.905194416675158,72.78,79.21071428571429,114.798,2.9396,,6.7,6.81,484.2266666666666,17.1,348.26666666666665,5.0,0.0,0,-20.13,62.6361111111111,1122.230324074074,,,,,,,2025-04-24,M60-31
20250424150847,2025-04-24 15:08:47,25,M60-31,778,955,127,117,270,23,0,55,2.39,0.0,0.0,0.0,2327.39,5.0,0.86,-0.38,1.38,,,,,,270.0,320.0,530.0,840.0,18.0,0.0,1.0,6.0,0.0,20250424_25,中型,1630.0,1.0,1510.0,1620.0,M60,,,0.0,26.6,80.2,348,0.433,0.336,1860,0.418,1082,22.4,6.6,15.8,20.0,1.391,4,0.93,77.57283950617284,96.4,9.231548327869886,74.92,76.95714285714287,82.75,2.9396,,6.7,6.81,484.2266666666666,17.1,348.26666666666665,5.0,0.0,0,10.87,63.83535353535353,1053.2833333333333,,,,,,,2025-04-24,M60-31
20250424151744,2025-04-24 15:17:44,27,M60-31,753,934,123,121,266,23,0,56,2.33,0.0,0.0,0.0,2278.33,4.0,0.83,-0.53,1.3,,,,,,270.0,320.0,530.0,840.0,18.0,0.0,1.0,6.0,0.0,20250424_27,中型,1630.0,1.0,1510.0,1620.0,M60,,,0.0,26.6,80.2,345,0.455,0.351,1810,0.416,1057,22.9,6.7,16.2,20.5,1.404,4,0.91,77.2246913580247,99.5,10.23525173071771,72.47999999999999,77.78214285714284,85.475,2.9396,,6.7,6.81,484.2266666666666,17.1,348.26666666666665,4.0,-1.0,1,11.08,63.83535353535353,1053.2833333333333,,,,,,,2025-04-24,M60-31
20250425074949,2025-04-25 07:49:49,1,M60-24,843,1028,141,117,291,20,0,58,2.37,0.0,0.0,0.0,2500.37,6.0,0.86,-0.59,1.48,,,,,,270.0,320.0,530.0,900.0,15.0,0.0,2.0,10.0,0.0,20250425_1,中型,840.0,1.0,755.0,830.0,M60,,,0.0,25.1,82.0,369,0.402,0.317,2012,0.419,1169,21.1,5.4,15.7,19.5,1.387,4,1.0,60.004975124378106,63.5,0.8107334216456373,59.67999999999999,59.58714285714285,59.587,2.9396,,6.7,6.81,467.28,17.5,338.6,6.0,2.0,1,16.59,,,,,,,,,2025-04-25,M60-24
20250425075823,2025-04-25 07:58:23,2,M60-24,544,675,87,81,189,16,0,40,1.56,0.0,0.0,0.0,1633.56,5.0,0.0,-0.37,2.58,,,,,,270.0,320.0,530.0,900.0,15.0,0.0,2.0,10.0,0.0,20250425_2,中型,840.0,1.0,755.0,830.0,M60,,,0.0,25.1,82.0,245,0.429,0.331,1306,0.417,762,22.9,6.5,16.3,20.0,1.401,4,0.65,78.91555555555556,91.6,7.400389045495605,72.88,78.57096774193546,120.878,2.9396,,6.7,6.81,467.28,17.5,338.6,5.0,-1.0,1,-25.13,,,,,,,,,2025-04-25,M60-24
20250425090345,2025-04-25 09:03:45,4,M60-24,749,945,128,118,267,22,0,56,2.14,0.0,0.0,0.0,2287.14,4.5,0.85,-0.27,1.5,,,,,,270.0,320.0,530.0,840.0,20.0,0.0,1.0,6.0,0.0,20250425_4,中型,1010.0,2.0,905.0,1000.0,M60,,,0.0,25.1,82.0,345,0.442,0.342,1822,0.411,1073,22.6,6.4,16.2,20.3,1.433,4,0.91,86.5641975308642,111.2,11.35408023295107,77.3,89.90714285714286,98.799,2.9396,,6.7,6.81,467.28,17.5,338.6,4.5,-0.5,1,12.56,74.28809523809524,520.0166666666667,,,,,,,2025-04-25,M60-24
20250425091526,2025-04-25 09:15:26,6,M60-24,749,945,126,121,264,21,0,53,2.12,0.0,0.0,0.0,2281.12,4.0,0.83,0.13,1.5,,,,,,270.0,320.0,530.0,840.0,20.0,0.0,1.0,6.0,0.0,20250425_6,中型,1010.0,2.0,905.0,1000.0,M60,,,0.0,25.1,82.0,338,0.458,0.358,1820,0.412,1071,21.9,6.2,15.7,20.1,1.43,4,0.91,86.39885057471265,111.7,11.797978535723662,80.24,89.74193548387096,98.618,2.9396,,6.7,6.81,467.28,17.5,338.6,4.0,-0.5,1,11.08,74.28809523809524,520.0166666666667,,,,,,,2025-04-25,M60-24
20250425143239,2025-04-25 14:32:39,22,M60-24,577,731,98,91,205,18,0,40,1.68,0.0,0.0,0.0,1761.68,4.5,1.11,-0.17,2.09,,,,,,280.0,320.0,530.0,900.0,15.0,4.0,2.0,11.0,0.0,20250425_22,中型,1520.0,1.0,1435.0,1510.0,M60,,,0.0,23.2,82.3,263,0.444,0.346,1406,0.41,829,22.1,6.8,15.2,20.1,1.437,4,0.7,77.21851851851852,92.4,8.627004846412655,71.9,77.61428571428573,110.878,2.9396,,6.7,6.81,467.28,17.5,338.6,4.5,0.5,1,-14.44,62.880188679245286,1110.8833333333334,,,,,,,2025-04-25,M60-24
20250425143711,2025-04-25 14:37:11,23,M60-24,578,732,96,91,204,17,0,42,1.66,0.0,0.0,0.0,1761.66,4.5,1.11,0.0,2.23,,,,,,280.0,320.0,530.0,900.0,15.0,4.0,2.0,11.0,0.0,20250425_23,中型,1520.0,1.0,1435.0,1510.0,M60,,,0.0,23.2,82.3,263,0.446,0.346,1406,0.411,828,22.4,6.5,16.0,20.1,1.433,4,0.7,77.17777777777776,89.5,7.888018731352814,71.42,76.47741935483874,109.253,2.9396,,6.7,6.81,467.28,17.5,338.6,4.5,0.0,0,-14.44,62.880188679245286,1110.8833333333334,,,,,,,2025-04-25,M60-24
20250425152407,2025-04-25 15:24:07,27,M60-24,752,946,125,118,264,23,0,54,2.14,0.0,0.0,0.0,2284.14,4.5,0.85,0.13,1.61,,,,,,270.0,320.0,530.0,840.0,18.0,0.0,1.0,6.0,0.0,20250425_27,中型,1635.0,3.0,1530.0,1625.0,M60,,,0.0,23.2,82.3,341,0.447,0.346,1823,0.413,1071,22.6,6.7,15.8,20.1,1.424,4,0.91,79.0358024691358,101.9,10.035299532237303,75.06,79.25714285714285,87.096,2.9396,,6.7,6.81,467.28,17.5,338.6,4.5,0.0,0,12.56,63.71717171717172,1046.023569023569,,,,,,,2025-04-25,M60-24
20250425153328,2025-04-25 15:33:28,29,M60-24,752,946,123,114,263,25,0,57,2.15,0.0,0.0,0.0,2282.15,5.0,0.88,-0.4,1.61,,,,,,270.0,320.0,530.0,840.0,18.0,0.0,1.0,6.0,0.0,20250425_29,中型,1635.0,3.0,1530.0,1625.0,M60,,,0.0,23.2,82.3,345,0.433,0.33,1821,0.413,1069,23.8,7.2,16.5,20.1,1.422,4,0.91,79.02530120481929,97.2,10.09009825227688,74.6,79.42068965517242,87.275,2.9396,,6.7,6.81,467.28,17.5,338.6,5.0,0.5,1,7.87,63.71717171717172,1046.023569023569,,,,,,,2025-04-25,M60-24
20250428074945,2025-04-28 07:49:45,1,M60-24,835,1042,142,119,289,25,0,60,2.4,0.0,0.0,0.0,2514.4,6.0,1.71,-0.24,1.86,,,,,,270.0,320.0,530.0,900.0,17.0,0.0,2.0,10.0,12.5,20250428_1,中型,840.0,3.0,755.0,830.0,M60,,,0.0,22.8,94.9,374,0.412,0.318,2019,0.414,1184,22.7,6.7,16.0,19.6,1.418,4,1.0,97.94848484848482,129.0,14.881907961447777,88.93999999999998,103.62285714285714,103.623,2.9396,,6.7,6.81,467.28,17.5,338.6,6.0,1.0,1,18.59,,,,,,,,,2025-04-28,M60-24
20250428075537,2025-04-28 07:55:37,2,M60-24,538,683,90,87,187,17,0,40,1.59,0.0,0.0,0.0,1643.59,4.0,1.16,0.56,2.71,,,,,,270.0,320.0,530.0,900.0,17.0,0.0,2.0,10.0,12.5,20250428_2,中型,840.0,3.0,755.0,830.0,M60,,,0.0,22.8,94.9,244,0.465,0.357,1311,0.41,773,23.4,7.0,16.4,20.2,1.437,4,0.65,79.91208791208791,90.3,7.101398023092449,73.82000000000001,81.190625,124.909,2.9396,,6.7,6.81,467.28,17.5,338.6,4.0,-2.0,1,-22.92,,,,,,,,,2025-04-28,M60-24
20250428084250,2025-04-28 08:42:50,3,M60-24,755,948,123,118,263,23,0,56,2.19,0.0,0.0,0.0,2288.19,4.5,0.85,0.53,1.83,,,,,,270.0,320.0,530.0,840.0,23.0,0.0,1.0,6.0,12.5,20250428_3,中型,955.0,2.0,845.0,945.0,M60,,,0.0,22.8,94.9,342,0.449,0.345,1826,0.413,1071,23.1,6.7,16.4,20.1,1.419,4,0.91,97.0343137254902,119.3,13.474773053478597,85.66,103.60555555555555,113.852,2.9396,,6.7,6.81,467.28,17.5,338.6,4.5,0.5,1,12.56,,,,,,,,,2025-04-28,M60-24
20250428085331,2025-04-28 08:53:31,4,M60-24,741,949,127,128,266,23,0,54,2.2,0.0,0.0,0.0,2290.2,3.0,0.79,0.0,1.93,,,,,,270.0,320.0,530.0,840.0,23.0,0.0,1.0,6.0,12.5,20250428_4,中型,955.0,2.0,845.0,945.0,M60,,,0.0,22.8,94.9,343,0.481,0.373,1817,0.408,1076,22.4,6.7,15.7,20.6,1.452,4,0.91,90.44782608695652,110.9,12.251650095261075,80.6,94.85454545454544,104.236,2.9396,,6.7,6.81,467.28,17.5,338.6,3.0,-1.5,1,15.9,,,,,,,,,2025-04-28,M60-24
20250428141833,2025-04-28 14:18:33,21,M60-24,829,1040,136,125,291,24,0,59,2.4,0.0,0.0,0.0,2506.4,5.0,0.81,-0.12,1.66,,,,,,270.0,320.0,530.0,900.0,15.0,4.0,2.0,10.0,0.0,20250428_21,中型,1510.0,2.0,1425.0,1500.0,M60,,,0.0,23.3,86.2,374,0.43,0.334,2005,0.413,1176,22.2,6.4,15.8,19.9,1.419,4,1.0,93.24736842105264,124.0,14.38332983996816,85.74000000000001,98.98181818181818,98.982,2.9396,,6.7,6.81,467.28,17.5,338.6,5.0,2.0,1,18.87,61.637383177570086,1099.1999999999998,,,,,,,2025-04-28,M60-24
20250428142321,2025-04-28 14:23:21,22,M60-24,508,652,83,82,180,16,0,39,1.53,0.0,0.0,0.0,1561.53,4.0,0.0,-0.39,2.84,,,,,,270.0,320.0,530.0,900.0,15.0,4.0,2.0,10.0,0.0,20250428_22,中型,1510.0,2.0,1425.0,1500.0,M60,,,0.0,23.3,86.2,235,0.456,0.349,1243,0.409,735,23.4,6.8,16.6,20.3,1.447,4,0.62,75.22839506172839,86.6,6.704176597012211,71.26,75.77499999999999,122.218,2.9396,,6.7,6.81,467.28,17.5,338.6,4.0,-1.0,1,-27.92,61.637383177570086,1099.1999999999998,,,,,,,2025-04-28,M60-24
20250428151413,2025-04-28 15:14:13,29,M60-24,747,948,125,121,267,23,0,53,2.18,0.0,0.0,0.0,2286.18,4.0,0.83,-0.13,1.83,,,,,,270.0,320.0,530.0,840.0,20.0,0.0,1.0,6.0,0.0,20250428_29,中型,1635.0,1.0,1520.0,1625.0,M60,,,0.0,23.3,86.2,343,0.453,0.353,1820,0.41,1073,22.2,6.7,15.5,20.3,1.436,4,0.91,81.53456790123457,103.0,10.274349704498464,80.1,84.76071428571429,93.144,2.9396,,6.7,6.81,467.28,17.5,338.6,4.0,0.0,0,11.08,62.020202020202014,1018.1649831649833,,,,,,,2025-04-28,M60-24
20250428152521,2025-04-28 15:25:21,31,M60-24,750,949,124,121,264,22,0,55,2.16,0.0,0.0,0.0,2287.16,4.0,0.83,0.27,1.93,,,,,,270.0,320.0,530.0,840.0,20.0,0.0,1.0,6.0,0.0,20250428_31,中型,1635.0,1.0,1520.0,1625.0,M60,,,0.0,23.3,86.2,341,0.458,0.355,1823,0.411,1073,22.6,6.5,16.1,20.2,1.431,4,0.91,82.55679012345679,105.4,10.072367018283911,78.08,85.09285714285713,93.509,2.9396,,6.7,6.81,467.28,17.5,338.6,4.0,0.0,0,11.08,62.020202020202014,1018.1649831649833,,,,,,,2025-04-28,M60-24
20250429074943,2025-04-29 07:49:43,1,M60-24,836,1041,143,121,289,24,0,59,2.39,0.0,0.0,0.0,2515.39,6.0,3.42,-0.12,1.76,,,,,,270.0,320.0,530.0,900.0,16.0,0.0,2.0,10.0,0.0,20250429_1,中型,840.0,1.0,755.0,830.0,M60,,,0.0,23.4,76.7,372,0.419,0.325,2020,0.414,1184,22.3,6.5,15.9,19.6,1.416,4,1.0,92.93373493975903,119.5,11.86374732148558,88.62,94.91379310344828,94.914,2.9396,,6.7,6.81,467.28,17.5,338.6,6.0,2.0,1,20.59,,,,,,,,,2025-04-29,M60-24
20250429075441,2025-04-29 07:54:41,2,M60-24,532,675,86,79,186,16,0,38,1.57,0.0,0.0,0.0,1613.57,5.5,2.6,-0.37,3.05,,,,,,270.0,320.0,530.0,900.0,16.0,0.0,2.0,10.0,0.0,20250429_2,中型,840.0,1.0,755.0,830.0,M60,,,0.0,23.4,76.7,240,0.425,0.329,1293,0.411,761,22.5,6.7,15.8,19.8,1.43,4,0.64,80.09642857142858,90.0,6.625032729992313,76.14,81.46666666666665,127.292,2.9396,,6.7,6.81,467.28,17.5,338.6,5.5,-0.5,1,-21.75,,,,,,,,,2025-04-29,M60-24
20250429084613,2025-04-29 08:46:13,3,M60-24,755,948,124,114,265,22,0,54,2.17,0.0,0.0,0.0,2284.17,5.0,0.88,0.0,1.83,,,,,,270.0,320.0,530.0,840.0,17.0,0.0,1.0,6.0,0.0,20250429_3,中型,955.0,3.0,850.0,945.0,M60,,,0.0,23.4,76.7,341,0.43,0.334,1827,0.413,1072,22.3,6.5,15.8,19.9,1.42,4,0.91,90.57722772277226,112.7,11.755722273678684,83.55999999999999,91.5,100.549,2.9396,,6.7,6.81,467.28,17.5,338.6,5.0,-0.5,1,7.87,,,,,,,,,2025-04-29,M60-24
20250429085628,2025-04-29 08:56:28,4,M60-24,745,948,126,121,266,22,0,54,2.18,0.0,0.0,0.0,2284.18,4.0,0.83,-0.4,1.83,,,,,,270.0,320.0,530.0,840.0,17.0,0.0,1.0,6.0,0.0,20250429_4,中型,955.0,3.0,850.0,945.0,M60,,,0.0,23.4,76.7,342,0.455,0.354,1819,0.41,1074,22.2,6.4,15.8,20.3,1.442,4,0.91,85.43456790123457,108.4,11.300750117065345,78.46000000000001,87.95714285714284,96.656,2.9396,,6.7,6.81,467.28,17.5,338.6,4.0,-1.0,1,11.08,,,,,,,,,2025-04-29,M60-24
20250429141819,2025-04-29 14:18:19,21,M60-24,827,1041,135,125,291,24,0,57,2.37,0.0,0.0,0.0,2502.37,5.0,0.81,-0.36,1.76,,,,,,270.0,320.0,530.0,900.0,15.0,4.0,2.0,10.0,0.0,20250429_21,中型,1510.0,2.0,1425.0,1500.0,M60,,,0.0,24.0,75.6,372,0.43,0.336,2003,0.413,1176,21.8,6.5,15.3,19.9,1.422,4,1.0,88.8658536585366,113.6,12.505561879811864,87.66000000000001,95.05172413793105,95.052,2.9396,,6.7,6.81,467.28,17.5,338.6,5.0,1.0,1,18.87,64.08504672897196,1142.85,,,,,,,2025-04-29,M60-24
20250429142245,2025-04-29 14:22:45,22,M60-24,513,651,82,81,181,16,0,39,1.47,0.0,0.0,0.0,1564.47,4.5,1.25,0.2,2.68,,,,,,270.0,320.0,530.0,900.0,15.0,4.0,2.0,10.0,0.0,20250429_22,中型,1510.0,2.0,1425.0,1500.0,M60,,,0.0,24.0,75.6,236,0.448,0.343,1246,0.412,733,23.3,6.8,16.5,20.3,1.429,4,0.62,75.06296296296296,86.8,6.235391706971504,73.02,75.25357142857145,121.377,2.9396,,6.7,6.81,467.28,17.5,338.6,4.5,-0.5,1,-24.44,64.08504672897196,1142.85,,,,,,,2025-04-29,M60-24
20250429151111,2025-04-29 15:11:11,28,M60-24,824,1041,137,129,289,25,0,62,2.34,0.0,0.0,0.0,2509.34,4.5,0.78,-0.24,1.76,,,,,,270.0,320.0,530.0,900.0,15.0,4.0,2.0,10.0,0.0,20250429_28,中型,1600.0,3.0,1515.0,1550.0,M60,,,0.0,24.0,75.6,376,0.446,0.343,2002,0.412,1178,23.1,6.6,16.5,20.1,1.43,4,1.0,93.20108695652172,117.3,13.508069203299716,86.17999999999999,99.13939393939394,99.139,2.9396,,6.7,6.81,467.28,17.5,338.6,4.5,0.0,0,23.56,63.42058823529411,1078.15,,,,,,,2025-04-29,M60-24
20250429151611,2025-04-29 15:16:11,29,M60-24,503,642,82,79,177,16,0,38,1.46,0.0,0.0,0.0,1538.46,4.5,1.28,-0.2,2.88,,,,,,270.0,320.0,530.0,900.0,15.0,4.0,2.0,10.0,0.0,20250429_29,中型,1600.0,3.0,1515.0,1550.0,M60,,,0.0,24.0,75.6,231,0.446,0.342,1227,0.41,724,23.4,6.9,16.5,20.2,1.439,4,0.61,74.87037037037037,83.8,6.4669615137907295,72.88,76.90714285714286,126.077,2.9396,,6.7,6.81,467.28,17.5,338.6,4.5,0.0,0,-26.44,63.42058823529411,1078.15,,,,,,,2025-04-29,M60-24
20250430074943,2025-04-30 07:49:43,1,M60-24,840,1044,138,120,292,23,0,59,2.39,0.0,0.0,0.0,2518.39,6.0,2.56,0.36,2.05,,,,,,270.0,320.0,530.0,900.0,19.0,2.0,2.0,10.0,0.0,20250430_1,中型,845.0,2.0,700.0,835.0,M60,,,0.0,25.6,66.9,374,0.411,0.321,2022,0.415,1182,21.9,6.1,15.8,19.6,1.407,4,1.0,97.92127659574469,127.5,13.203697679546307,89.88,102.82727272727271,102.827,2.9396,,6.7,6.59,467.28,17.5,338.6,6.0,1.5,1,19.59,,,,,,,,,2025-04-30,M60-24
20250430075458,2025-04-30 07:54:58,2,M60-24,531,676,88,82,188,16,0,39,1.54,0.0,0.0,0.0,1621.54,4.5,0.0,0.38,3.21,,,,,,270.0,320.0,530.0,900.0,19.0,2.0,2.0,10.0,0.0,20250430_2,中型,845.0,2.0,700.0,835.0,M60,,,0.0,25.6,66.9,243,0.436,0.337,1295,0.41,764,22.6,6.6,16.0,20.1,1.439,4,0.64,80.14404761904763,92.6,7.364851390064326,74.16,81.92333333333333,128.005,2.9396,,6.7,6.59,467.28,17.5,338.6,4.5,-1.5,1,-23.44,,,,,,,,,2025-04-30,M60-24
20250430084701,2025-04-30 08:47:01,3,M60-24,822,1043,137,133,293,24,0,60,2.39,0.0,0.0,0.0,2514.39,4.0,0.76,0.0,1.95,,,,,,270.0,320.0,530.0,900.0,17.0,2.0,2.0,10.0,0.0,20250430_3,中型,940.0,1.0,850.0,930.0,M60,,,0.0,25.6,66.9,377,0.454,0.353,2002,0.411,1180,22.3,6.4,15.9,20.3,1.436,4,1.0,91.9962962962963,121.0,13.018149196594772,86.30000000000001,95.36785714285716,95.368,2.9396,,6.7,6.59,467.28,17.5,338.6,4.0,-0.5,1,23.08,,,,,,,,,2025-04-30,M60-24
20250430085233,2025-04-30 08:52:33,4,M60-24,507,645,83,79,178,16,0,36,1.46,0.0,0.0,0.0,1545.46,4.5,1.28,0.6,3.37,,,,,,270.0,320.0,530.0,900.0,17.0,2.0,2.0,10.0,0.0,20250430_4,中型,940.0,1.0,850.0,930.0,M60,,,0.0,25.6,66.9,230,0.444,0.343,1235,0.411,728,22.6,7.0,15.7,20.0,1.436,4,0.61,75.30714285714286,87.8,6.23238060673535,71.08,75.10666666666665,123.126,2.9396,,6.7,6.59,467.28,17.5,338.6,4.5,0.5,1,-26.44,,,,,,,,,2025-04-30,M60-24
20250430150917,2025-04-30 15:09:17,20,M60-24,823,1042,139,129,291,25,0,59,2.36,0.0,0.0,0.0,2510.36,4.5,0.78,-0.36,1.86,,,,,,270.0,320.0,530.0,900.0,18.0,3.0,2.0,10.0,0.0,20250430_20,中型,1600.0,4.0,1515.0,1550.0,M60,,,0.0,24.6,76.1,375,0.443,0.344,2004,0.411,1181,22.4,6.7,15.7,20.1,1.435,4,1.0,85.97682926829269,112.4,12.386098607993892,81.38,88.39655172413794,88.397,2.9396,,6.7,6.59,467.28,17.5,338.6,4.5,0.0,0,23.56,52.76960784313725,897.0833333333331,,,,,,,2025-04-30,M60-24
20250430151538,2025-04-30 15:15:38,21,M60-24,513,654,82,81,180,16,0,36,1.47,0.0,0.0,0.0,1563.47,4.5,1.25,0.2,3.15,,,,,,270.0,320.0,530.0,900.0,18.0,3.0,2.0,10.0,0.0,20250430_21,中型,1600.0,4.0,1515.0,1550.0,M60,,,0.0,24.6,76.1,232,0.45,0.349,1249,0.411,736,22.4,6.9,15.5,20.0,1.435,4,0.62,72.56276595744683,83.7,5.92646398185316,69.73999999999998,71.6848484848485,115.621,2.9396,,6.7,6.59,467.28,17.5,338.6,4.5,0.0,0,-24.44,52.76960784313725,897.0833333333331,,,,,,,2025-04-30,M60-24
20250502074938,2025-05-02 07:49:38,1,M60-24,837,1047,140,120,290,31,0,62,2.37,0.0,0.0,0.0,2529.37,6.0,2.56,0.0,2.35,,,,,,270.0,320.0,530.0,900.0,13.0,5.0,2.0,10.0,0.0,20250502_1,中型,845.0,1.0,755.0,830.0,M60,,,0.0,26.0,62.7,383,0.414,0.313,2024,0.414,1187,24.3,8.1,16.2,19.9,1.418,5,1.0,98.8788888888889,126.2,14.140976663146516,93.06000000000002,105.51935483870967,105.519,2.9396,,6.7,6.59,466.53333333333336,18.0,345.49333333333334,6.0,1.5,1,19.59,,,,,,,,,2025-05-02,M60-24
20250502075455,2025-05-02 07:54:55,2,M60-24,530,678,88,82,185,24,0,45,1.57,0.0,0.0,0.0,1633.57,4.5,0.0,0.19,3.51,,,,,,270.0,320.0,530.0,900.0,13.0,5.0,2.0,10.0,0.0,20250502_2,中型,845.0,1.0,755.0,830.0,M60,,,0.0,26.0,62.7,254,0.443,0.323,1296,0.409,766,27.2,9.4,17.7,20.6,1.445,5,0.64,79.409375,91.0,7.067768361327003,74.08,80.6441176470588,126.006,2.9396,,6.7,6.59,466.53333333333336,18.0,345.49333333333334,4.5,-1.5,1,-23.44,,,,,,,,,2025-05-02,M60-24
20250502084756,2025-05-02 08:47:56,3,M60-24,842,1024,135,133,290,31,0,64,2.35,0.0,0.0,0.0,2521.35,4.0,0.76,0.0,2.09,,,,,,270.0,320.0,530.0,900.0,21.0,8.0,2.0,10.0,0.0,20250502_3,中型,940.0,2.0,850.0,940.0,M60,,,0.0,26.0,62.7,385,0.459,0.345,2001,0.421,1159,24.7,8.1,16.6,20.6,1.376,5,1.0,97.88279569892472,124.3,13.779036778732356,89.44,103.003125,103.003,2.9396,,6.7,6.59,466.53333333333336,18.0,345.49333333333334,4.0,-0.5,1,23.08,,,,,,,,,2025-05-02,M60-24
20250502085329,2025-05-02 08:53:29,4,M60-24,525,645,84,83,182,22,0,41,1.48,0.0,0.0,0.0,1583.48,4.0,1.22,0.57,3.7,,,,,,270.0,320.0,530.0,900.0,21.0,8.0,2.0,10.0,0.0,20250502_4,中型,940.0,2.0,850.0,940.0,M60,,,0.0,26.0,62.7,245,0.456,0.339,1254,0.419,729,25.7,9.0,16.7,20.7,1.389,5,0.62,78.02906976744185,90.0,7.24461092859792,71.64,79.86333333333333,128.812,2.9396,,6.7,6.59,466.53333333333336,18.0,345.49333333333334,4.0,0.0,0,-26.92,,,,,,,,,2025-05-02,M60-24
20250502141303,2025-05-02 14:13:03,21,M60-31,843,1022,135,129,290,33,0,66,2.54,0.0,0.0,0.0,2520.54,4.5,0.78,-0.35,1.89,,,,,,270.0,320.0,530.0,900.0,15.0,5.0,2.0,10.0,0.0,20250502_21,中型,1510.0,2.0,1515.0,1555.0,M60,,,0.0,25.1,79.6,389,0.445,0.332,2000,0.422,1157,25.4,8.5,17.0,20.6,1.372,5,1.0,83.94024390243902,110.0,11.588565219342325,81.8,85.42068965517242,85.421,2.9396,,6.7,6.59,466.53333333333336,18.0,345.49333333333334,4.5,0.5,1,23.56,56.646728971962624,1010.2,,,,,,,2025-05-02,M60-31
20250502141749,2025-05-02 14:17:49,22,M60-31,530,641,81,78,181,25,0,44,1.59,0.0,0.0,0.0,1581.59,5.0,1.3,0.57,3.05,,,,,,270.0,320.0,530.0,900.0,15.0,5.0,2.0,10.0,0.0,20250502_22,中型,1510.0,2.0,1515.0,1555.0,M60,,,0.0,25.1,79.6,250,0.431,0.312,1252,0.423,722,27.6,10.0,17.6,20.8,1.362,5,0.62,71.72345679012346,82.7,6.658889382148383,69.72,72.06071428571428,116.227,2.9396,,6.7,6.59,466.53333333333336,18.0,345.49333333333334,5.0,0.5,1,-28.13,56.646728971962624,1010.2,,,,,,,2025-05-02,M60-31
20250502150454,2025-05-02 15:04:54,28,M60-31,855,1024,138,121,291,33,0,65,2.54,0.0,0.0,0.0,2529.54,5.5,1.68,0.0,2.09,,,,,,270.0,320.0,530.0,900.0,20.0,6.0,2.0,10.0,0.0,20250502_28,中型,1600.0,3.0,1615.0,1600.0,M60,,,0.0,25.1,79.6,389,0.416,0.311,2017,0.424,1162,25.2,8.5,16.7,20.2,1.359,5,1.0,88.04318181818182,118.3,14.277197295103328,81.64,92.7032258064516,92.703,2.9396,,6.7,6.59,466.53333333333336,18.0,345.49333333333334,5.5,0.5,1,20.25,57.39705882352941,975.75,,,,,,,2025-05-02,M60-31
20250502151033,2025-05-02 15:10:33,29,M60-31,546,663,86,80,186,26,0,45,1.64,0.0,0.0,0.0,1633.64,5.0,1.27,0.37,3.27,,,,,,270.0,320.0,530.0,900.0,20.0,6.0,2.0,10.0,0.0,20250502_29,中型,1600.0,3.0,1615.0,1600.0,M60,,,0.0,25.1,79.6,257,0.43,0.311,1295,0.422,749,27.6,10.1,17.5,20.6,1.372,5,0.64,75.4265060240964,86.8,7.212490576926452,70.64,78.16896551724136,122.139,2.9396,,6.7,6.59,466.53333333333336,18.0,345.49333333333334,5.0,-0.5,1,-26.13,57.39705882352941,975.75,,,,,,,2025-05-02,M60-31
20250526075318,2025-05-26 07:53:18,2,M60-24,775,948,132,119,269,25,0,53,2.17,0.0,0.0,0.0,2323.17,4.5,1.71,-0.51,2.71,,,,,,280.0,320.0,530.0,1020.0,13.0,6.0,2.0,12.0,0.0,20250526_2,中型,850.0,3.0,800.0,840.0,M60,,,0.0,21.6,75.1,347,0.442,0.343,1855,0.418,1080,22.5,7.2,15.3,20.1,1.394,5,0.92,91.01904761904764,117.5,15.16429449939558,79.6,101.43333333333332,110.254,2.9396,,6.7,6.52,531.56,16.0,344.96,4.5,-0.5,1,13.56,,,,,,,,,2025-05-26,M60-24
20250526075917,2025-05-26 07:59:17,3,M60-24,767,948,133,130,269,25,0,55,2.16,0.0,0.0,0.0,2329.16,3.0,0.78,0.0,2.71,,,,,,280.0,320.0,530.0,1020.0,13.0,6.0,2.0,12.0,0.0,20250526_3,中型,850.0,3.0,800.0,840.0,M60,,,0.0,21.6,75.1,349,0.483,0.372,1848,0.415,1081,22.9,7.2,15.8,20.6,1.409,5,0.92,83.61382978723404,110.6,12.684859471070812,73.53999999999999,86.4121212121212,93.926,2.9396,,6.7,6.52,531.56,16.0,344.96,3.0,-1.5,1,17.9,,,,,,,,,2025-05-26,M60-24
20250527075331,2025-05-27 07:53:31,2,M60-24,772,929,128,102,260,25,0,53,2.14,0.0,0.0,0.0,2271.14,6.5,0.99,-0.52,2.88,,,,,,280.0,320.0,530.0,980.0,11.0,5.0,2.0,12.0,0.0,20250527_2,中型,850.0,3.0,755.0,840.0,M60,,,0.0,25.5,72.6,338,0.392,0.302,1829,0.422,1057,23.1,7.4,15.7,19.4,1.369,5,0.9,90.24948453608248,116.9,14.154785892122238,79.4,95.26470588235296,105.85,2.9396,,6.7,6.71,531.56,16.0,344.96,6.5,3.5,1,3.31,,,,,,,,,2025-05-27,M60-24
20250527075831,2025-05-27 07:58:31,3,M60-24,756,920,124,111,258,23,0,53,2.09,0.0,0.0,0.0,2247.09,5.0,0.91,-0.13,3.02,,,,,,280.0,320.0,530.0,980.0,11.0,5.0,2.0,12.0,0.0,20250527_3,中型,850.0,3.0,755.0,840.0,M60,,,0.0,25.5,72.6,334,0.43,0.332,1800,0.42,1044,22.8,6.9,15.9,19.8,1.381,5,0.89,84.38352941176471,108.9,11.644386146110202,76.10000000000001,87.18620689655172,97.962,2.9396,,6.7,6.71,531.56,16.0,344.96,5.0,-1.5,1,4.87,,,,,,,,,2025-05-27,M60-24
20250528075300,2025-05-28 07:53:00,2,M60-24,740,902,124,102,253,28,0,53,2.17,0.0,0.0,0.0,2204.17,6.0,0.99,-0.94,3.32,,,,,,280.0,320.0,530.0,980.0,12.0,6.0,2.0,12.0,0.0,20250528_2,中型,850.0,3.0,800.0,840.0,M60,,,0.0,27.6,71.1,334,0.403,0.305,1766,0.419,1026,24.3,8.4,15.9,19.8,1.386,5,0.87,83.62134831460675,106.1,11.064473686413134,75.1,86.17419354838711,99.051,2.9396,,6.7,6.71,538.4133333333334,17.7,413.09333333333336,6.0,1.0,1,1.59,,,,,,,,,2025-05-28,M60-24
20250528075748,2025-05-28 07:57:48,3,M60-24,738,901,129,105,251,27,0,51,2.17,0.0,0.0,0.0,2204.17,5.5,0.96,-0.81,3.21,,,,,,280.0,320.0,530.0,980.0,12.0,6.0,2.0,12.0,0.0,20250528_3,中型,850.0,3.0,800.0,840.0,M60,,,0.0,27.6,71.1,329,0.418,0.319,1768,0.417,1030,23.7,8.2,15.5,19.7,1.396,5,0.87,82.67752808988764,106.1,11.646986906578883,74.24000000000001,84.35806451612903,96.963,2.9396,,6.7,6.71,538.4133333333334,17.7,413.09333333333336,5.5,-0.5,1,4.25,,,,,,,,,2025-05-28,M60-24
20250529075634,2025-05-29 07:56:34,2,M60-24,736,907,119,102,252,22,0,53,2.19,0.0,0.0,0.0,2193.19,6.0,0.99,-1.47,3.89,,,,,,280.0,320.0,530.0,980.0,15.0,9.0,2.0,12.0,2.0,20250529_2,中型,815.0,3.0,800.0,845.0,M60,,,0.0,23.7,96.1,327,0.405,0.312,1762,0.418,1026,22.9,6.7,16.2,19.6,1.394,5,0.87,90.29651162790697,112.0,12.116301220798391,80.08,96.69,111.138,2.9396,,6.7,6.71,538.4133333333334,17.7,413.09333333333336,6.0,0.5,1,1.59,,,,,,,,,2025-05-29,M60-24
20250529080123,2025-05-29 08:01:23,3,M60-24,726,898,118,107,249,26,0,54,2.18,0.0,0.0,0.0,2180.18,5.0,0.94,-0.82,4.06,,,,,,280.0,320.0,530.0,980.0,15.0,9.0,2.0,12.0,2.0,20250529_3,中型,815.0,3.0,800.0,845.0,M60,,,0.0,23.7,96.1,329,0.43,0.325,1742,0.417,1016,24.3,7.9,16.4,20.0,1.399,5,0.86,83.96043956043957,106.6,10.595415545226029,75.3,88.15625,102.507,2.9396,,6.7,6.71,538.4133333333334,17.7,413.09333333333336,5.0,-1.0,1,0.87,,,,,,,,,2025-05-29,M60-24
20250602081602,2025-06-02 08:16:02,2,M60-24,900,1064,147,130,306,28,0,63,2.5,0.0,0.0,0.0,2640.5,5.0,0.78,0.67,1.04,,,,,,280.0,320.0,530.0,980.0,16.0,6.0,2.0,12.0,7.5,20250602_2,中型,815.0,3.0,820.0,905.0,M60,,,0.0,27.6,89.1,397,0.425,0.327,2111,0.426,1211,22.9,7.1,15.9,20.0,1.346,6,1.05,94.53690476190476,130.7,18.9645269093561,77.92,108.31,103.152,2.9396,,6.7,6.71,538.4133333333334,17.7,413.09333333333336,5.0,0.0,0,23.87,,,,,,,,,2025-06-02,M60-24
20250602082057,2025-06-02 08:20:57,3,M60-24,868,1055,146,151,301,27,0,60,2.48,0.0,0.0,0.0,2610.48,2.5,0.67,0.58,1.15,,,,,,280.0,320.0,530.0,980.0,16.0,6.0,2.0,12.0,7.5,20250602_3,中型,815.0,3.0,820.0,905.0,M60,,,0.0,27.6,89.1,388,0.502,0.389,2069,0.42,1201,22.4,7.0,15.5,20.7,1.384,6,1.04,83.64137931034483,108.4,12.533069375957368,74.66,88.10967741935485,84.721,2.9396,,6.7,6.71,538.4133333333334,17.7,413.09333333333336,2.5,-2.5,1,46.14,,,,,,,,,2025-06-02,M60-24
20250603075308,2025-06-03 07:53:08,2,M60-24,878,1047,146,128,297,28,0,59,2.46,0.0,0.0,0.0,2585.46,5.0,0.79,0.23,1.36,,,,,,280.0,320.0,530.0,980.0,15.0,6.0,2.0,12.0,14.0,20250603_2,中型,850.0,3.0,800.0,840.0,M60,,,0.0,26.6,92.9,384,0.431,0.333,2071,0.424,1193,22.7,7.3,15.4,19.8,1.359,6,1.03,90.36851851851851,125.3,14.735298059975705,80.17999999999999,92.32368421052632,89.635,2.9396,,7.11,6.55,538.4133333333334,17.7,413.09333333333336,5.0,2.5,1,21.87,,,,,,,,,2025-06-03,M60-24
20250603075846,2025-06-03 07:58:46,3,M60-24,862,1037,142,135,295,26,0,60,2.44,0.0,0.0,0.0,2559.44,4.0,0.75,0.35,1.37,,,,,,280.0,320.0,530.0,980.0,15.0,6.0,2.0,12.0,14.0,20250603_3,中型,850.0,3.0,800.0,840.0,M60,,,0.0,26.6,92.9,381,0.458,0.354,2041,0.422,1179,22.6,6.8,15.7,20.2,1.368,6,1.02,86.6842105263158,121.0,14.493165836202891,75.96,88.56969696969696,86.833,2.9396,,7.11,6.55,538.4133333333334,17.7,413.09333333333336,4.0,-1.0,1,25.08,,,,,,,,,2025-06-03,M60-24
20250604075350,2025-06-04 07:53:50,2,M60-24,889,1038,140,101,294,27,0,59,2.42,0.0,0.0,0.0,2550.42,8.0,0.0,-0.34,1.47,,,,,,280.0,320.0,530.0,980.0,13.0,5.0,2.0,12.0,1.5,20250604_2,中型,850.0,3.0,800.0,840.0,M60,,,0.0,25.8,94.9,380,0.344,0.266,2067,0.43,1178,22.6,7.1,15.5,18.9,1.325,6,1.02,95.10888888888888,130.5,17.764237760452218,81.28,104.84193548387096,102.786,2.9396,,7.11,6.55,538.4133333333334,17.7,413.09333333333336,8.0,4.0,1,10.14,,,,,,,,,2025-06-04,M60-24
20250604075801,2025-06-04 07:58:01,3,M60-24,884,1039,141,109,297,23,0,58,2.42,0.0,0.0,0.0,2553.42,7.0,0.0,0.0,1.56,,,,,,280.0,320.0,530.0,980.0,13.0,5.0,2.0,12.0,1.5,20250604_3,中型,850.0,3.0,800.0,840.0,M60,,,0.0,25.8,94.9,378,0.367,0.288,2064,0.428,1180,21.4,6.1,15.3,19.1,1.335,6,1.02,94.02758620689654,128.1,15.51419586971712,81.06000000000002,97.82926829268294,95.911,2.9396,,7.11,6.55,538.4133333333334,17.7,413.09333333333336,7.0,-1.0,1,11.93,,,,,,,,,2025-06-04,M60-24
20250605075305,2025-06-05 07:53:05,2,M60-24,874,1023,141,117,291,31,0,60,2.32,0.0,0.0,0.0,2539.32,6.0,0.0,0.81,0.99,,,,,,280.0,320.0,530.0,980.0,13.0,6.0,2.0,12.0,0.0,20250605_2,中型,850.0,3.0,800.0,840.0,M60,,,0.0,28.1,86.1,382,0.402,0.306,2038,0.429,1164,23.8,8.1,15.7,19.7,1.332,6,1.01,92.13125,125.7,15.405026030777377,82.32000000000002,93.5975,92.671,2.9396,,7.11,6.55,532.0666666666666,17.4,410.0,6.0,-1.0,1,16.59,,,,,,,,,2025-06-05,M60-24
20250605075801,2025-06-05 07:58:01,3,M60-24,867,1021,141,119,293,27,0,59,2.41,0.0,0.0,0.0,2529.41,6.0,1.71,0.0,0.79,,,,,,280.0,320.0,530.0,980.0,13.0,6.0,2.0,12.0,0.0,20250605_3,中型,850.0,3.0,800.0,840.0,M60,,,0.0,28.1,86.1,379,0.406,0.314,2029,0.427,1162,22.7,7.1,15.6,19.7,1.34,6,1.01,90.41648351648352,122.0,15.956074758545029,78.94,96.19375,95.241,2.9396,,7.11,6.55,532.0666666666666,17.4,410.0,6.0,0.0,0,18.59,,,,,,,,,2025-06-05,M60-24
