Repository: Vincent626/concrete-strength-analysis

# 🎯 S60 & M60 混凝土強度預測模型訓練成果報告

> **更新日期**: 2026-02-04  
> **專案目標**: 建立 S60/M60 混凝土 28 天抗壓強度預測模型

---

## 📋 摘要

本專案針對 S60（小型）與 M60（中型）離心混凝土管配比，建立機器學習預測模型。透過配料特徵分析，預測 28 天抗壓強度，並識別影響強度的關鍵因素。

### 主要成果

| 模型 | 樣本數 | R² | MAE (kgf/cm²) | 狀態 |
|:---|---:|---:|---:|:---|
| **S60** | 46 | **0.360** | 28 | ✅ 可用 |
| **M60** | 52 | **0.206** | 25 | ✅ 可用 |

---

## 📈 模型效能比較
> **說明**：S60 模型 R²=0.360，M60 模型 R²=0.206，兩者皆具有預測能力。S60 表現較佳，預測誤差約 28 kgf/cm²。

---

## 📊 強度分布比較
> **說明**：S60 與 M60 的強度分布相似，平均約 605 kgf/cm²，皆高於設計強度 510 kgf/cm²（紅色虛線）。

---

File: S60_M60_dataset_v9_shared.csv (part 33 of 138)
match_key,日期及時間,序,配比 ,耗用骨材1,耗用骨材2,耗用骨材3,耗用水,耗用泥料1,耗用泥料2,耗用泥料3,耗用泥料4,耗用藥劑1,耗用藥劑2,耗用藥劑3,耗用藥劑4,耗用小計,表面水骨材1,誤差%水,誤差%骨材1,誤差%骨材2,坍度(cm),混凝土溫度(℃),試體1強度(X1),試體2強度(X2),試體3強度(X3),加料轉速,慢速轉速,中速轉速,高速轉速,加料時間,慢速時間,中速時間,高速時間,總降水量,cp_key,類型,入池,蒸養池,離心開始,離心結束,母體,平均強度,強度_原始,強度_修正,環境溫度,環境濕度,膠結料總量,水灰比,水膠比,骨材總量,砂石比,粗骨材總量,水泥取代率,矽灰取代率,爐石取代率,漿體比例,粗細骨材比,月份,拌合米數,平均電流,最大電流,電流標準差,最終電流,穩定階段平均電流,單位體積穩定電流,砂_FM,砂_Mud,六分_FM,三分_FM,水泥砂漿_28天平均強度,水泥_流動性,水泥砂漿_7天平均強度,設定扣水率(%),扣水率_變動幅度,扣水率_是否變更,水量微調偏離度,蒸養實際平均溫度,蒸養實際總積溫,蒸養實際階段1溫度,蒸養實際階段2溫度,蒸養實際階段3溫度,實際離心平均轉速,實際離心平均電流,實際離心總能量,日期,配比
20250606075205,2025-06-06 07:52:05,2,M60-24,872,1027,140,115,293,28,0,60,2.39,0.0,0.0,0.0,2537.39,6.5,1.77,0.11,1.38,,,,,,280.0,320.0,530.0,980.0,13.0,6.0,2.0,12.0,0.0,20250606_2,中型,845.0,3.0,755.0,835.0,M60,,,0.0,28.1,84.6,381,0.392,0.302,2039,0.428,1167,23.1,7.3,15.7,19.6,1.338,6,1.01,91.61764705882352,120.3,13.618200132757073,81.5,95.55277777777776,94.607,2.9396,,7.11,6.55,532.0666666666666,17.4,410.0,6.5,0.5,1,16.31,,,,,,,,,2025-06-06,M60-24
20250606075712,2025-06-06 07:57:12,3,M60-24,864,1027,140,122,292,30,0,61,2.39,0.0,0.0,0.0,2538.39,5.5,0.83,0.12,1.38,,,,,,280.0,320.0,530.0,980.0,13.0,6.0,2.0,12.0,0.0,20250606_3,中型,845.0,3.0,755.0,835.0,M60,,,0.0,28.1,84.6,383,0.418,0.319,2031,0.425,1167,23.8,7.8,15.9,19.9,1.351,6,1.01,89.91142857142856,119.7,13.105827960514826,79.85999999999999,91.45833333333334,90.553,2.9396,,7.11,6.55,532.0666666666666,17.4,410.0,5.5,-1.0,1,21.25,,,,,,,,,2025-06-06,M60-24
20250609093602,2025-06-09 09:36:02,2,M60-24,740,883,123,112,250,21,0,50,2.06,0.0,0.0,0.0,2181.06,4.5,0.9,0.41,1.15,,,,,,280.0,320.0,530.0,980.0,13.0,8.0,2.0,12.0,0.0,20250609_2,中型,1030.0,3.0,940.0,1020.0,M60,,,0.0,30.3,73.7,321,0.448,0.349,1746,0.424,1006,22.1,6.5,15.6,19.9,1.359,6,0.87,84.27764705882352,104.4,10.959952516756182,75.04,88.86551724137931,102.144,2.9396,,6.7,6.53,542.9466666666666,16.0,401.73333333333335,4.5,-1.0,1,6.56,64.46904761904763,451.2833333333334,,,,,,,2025-06-09,M60-24
20250609094111,2025-06-09 09:41:11,3,M60-24,726,875,118,114,249,18,0,51,2.05,0.0,0.0,0.0,2153.05,4.0,0.88,0.14,1.39,,,,,,280.0,320.0,530.0,980.0,13.0,8.0,2.0,12.0,0.0,20250609_3,中型,1030.0,3.0,940.0,1020.0,M60,,,0.0,30.3,73.7,318,0.458,0.358,1719,0.422,993,21.7,5.7,16.0,20.1,1.368,6,0.86,82.58526315789474,104.0,10.643703040034149,74.94,85.82424242424241,99.796,2.9396,,6.7,6.53,542.9466666666666,16.0,401.73333333333335,4.0,-0.5,1,4.08,64.46904761904763,451.2833333333334,,,,,,,2025-06-09,M60-24
20250610075337,2025-06-10 07:53:37,2,M60-24,735,878,119,104,247,21,0,49,2.03,0.0,0.0,0.0,2155.03,5.5,0.97,0.0,1.74,,,,,,280.0,320.0,530.0,980.0,25.0,8.0,2.0,12.0,0.0,20250610_2,中型,900.0,3.0,800.0,850.0,M60,,,0.0,30.3,70.7,317,0.421,0.328,1732,0.424,997,22.1,6.6,15.5,19.6,1.356,6,0.86,91.29222222222224,108.9,11.630622681121476,82.27999999999999,98.2677419354839,114.265,2.9396,,6.7,6.53,542.9466666666666,16.0,401.73333333333335,5.5,1.5,1,3.25,,,,,,,,,2025-06-10,M60-24
20250610075837,2025-06-10 07:58:37,3,M60-31,748,879,121,107,248,20,0,48,2.21,0.0,0.0,0.0,2173.21,5.0,0.94,2.19,1.85,,,,,,280.0,320.0,530.0,980.0,25.0,8.0,2.0,12.0,0.0,20250610_3,中型,900.0,3.0,800.0,850.0,M60,,,0.0,30.3,70.7,316,0.431,0.339,1748,0.428,1000,21.5,6.3,15.2,19.5,1.337,6,0.86,88.39647058823527,108.1,11.90993107165142,76.66,95.6,111.163,2.9396,,6.7,6.53,542.9466666666666,16.0,401.73333333333335,5.0,-0.5,1,0.87,,,,,,,,,2025-06-10,M60-31
20250611075329,2025-06-11 07:53:29,2,M60-24,733,882,123,104,248,24,0,51,2.03,0.0,0.0,0.0,2167.03,5.5,0.97,-0.27,2.2,,,,,,280.0,340.0,530.0,980.0,16.0,8.0,2.0,12.0,0.0,20250611_2,中型,850.0,3.0,755.0,840.0,M60,,,0.0,29.9,79.9,323,0.419,0.322,1738,0.422,1005,23.2,7.4,15.8,19.7,1.371,6,0.86,87.23595505617978,106.1,11.155924985859077,77.28,91.71612903225804,106.647,2.9396,,6.7,6.53,542.9466666666666,16.0,401.73333333333335,5.5,0.5,1,3.25,,,,,,,,,2025-06-11,M60-24
20250611075839,2025-06-11 07:58:39,3,M60-24,725,872,121,106,245,23,0,50,2.02,0.0,0.0,0.0,2144.02,5.0,0.95,0.28,2.23,,,,,,280.0,340.0,530.0,980.0,16.0,8.0,2.0,12.0,0.0,20250611_3,中型,850.0,3.0,755.0,840.0,M60,,,0.0,29.9,79.9,318,0.433,0.333,1718,0.422,993,23.0,7.2,15.7,19.8,1.37,6,0.85,82.30714285714285,106.8,11.741144441199744,73.26000000000002,87.01666666666668,102.373,2.9396,,6.7,6.53,542.9466666666666,16.0,401.73333333333335,5.0,-0.5,1,-0.13,,,,,,,,,2025-06-11,M60-24
20250612075244,2025-06-12 07:52:44,2,M60-31,726,874,116,106,247,19,0,47,2.36,0.0,0.0,0.0,2137.36,5.0,0.95,0.41,2.46,,,,,,280.0,320.0,530.0,980.0,14.0,4.0,2.0,12.0,0.0,20250612_2,中型,845.0,3.0,755.0,835.0,M60,,,0.0,30.2,69.7,313,0.429,0.339,1716,0.423,990,21.1,6.1,15.0,19.6,1.364,6,0.85,84.84891304347826,105.2,10.486393819624777,76.66,87.64545454545456,103.112,2.9396,,6.7,6.53,542.9466666666666,16.0,401.73333333333335,5.0,0.0,0,-0.13,,,,,,,,,2025-06-12,M60-31
20250612075742,2025-06-12 07:57:42,3,M60-31,724,864,119,105,244,19,0,48,2.33,0.0,0.0,0.0,2125.33,5.0,0.96,1.4,2.49,,,,,,280.0,320.0,530.0,980.0,14.0,4.0,2.0,12.0,0.0,20250612_3,中型,845.0,3.0,755.0,835.0,M60,,,0.0,30.2,69.7,311,0.43,0.338,1707,0.424,983,21.5,6.1,15.4,19.6,1.358,6,0.84,80.34482758620692,97.7,9.727278371183967,73.92,82.40645161290323,98.103,2.9396,,6.7,6.53,542.9466666666666,16.0,401.73333333333335,5.0,0.0,0,-1.13,,,,,,,,,2025-06-12,M60-31
20250613075309,2025-06-13 07:53:09,2,M60-24,740,877,120,88,249,22,0,49,2.19,0.0,0.0,0.0,2147.19,7.5,1.15,-0.14,2.81,,,,,,280.0,320.0,530.0,980.0,16.0,6.0,2.0,12.0,45.5,20250613_2,中型,850.0,3.0,755.0,840.0,M60,,,0.0,24.5,98.0,320,0.353,0.275,1737,0.426,997,22.2,6.9,15.3,19.0,1.347,6,0.85,91.47395833333331,111.1,13.146872606502171,77.34,101.47352941176472,119.381,2.9396,,6.7,6.53,542.9466666666666,16.0,401.73333333333335,7.5,2.5,1,-5.29,,,,,,,,,2025-06-13,M60-24
20250613075818,2025-06-13 07:58:18,3,M60-24,731,877,118,99,246,23,0,49,2.2,0.0,0.0,0.0,2145.2,6.0,1.02,0.14,2.81,,,,,,280.0,320.0,530.0,980.0,16.0,6.0,2.0,12.0,45.5,20250613_3,中型,850.0,3.0,755.0,840.0,M60,,,0.0,24.5,98.0,318,0.402,0.311,1726,0.424,995,22.6,7.2,15.4,19.5,1.361,6,0.85,85.20674157303371,102.8,10.287690885941128,77.52000000000001,90.89032258064518,106.93,2.9396,,6.7,6.53,542.9466666666666,16.0,401.73333333333335,6.0,-1.5,1,-1.41,,,,,,,,,2025-06-13,M60-24
20250616075247,2025-06-16 07:52:47,2,M60-24,715,884,120,109,245,23,0,50,2.12,0.0,0.0,0.0,2148.12,4.5,0.93,-0.69,3.63,,,,,,280.0,320.0,530.0,980.0,18.0,8.0,2.0,12.0,9.5,20250616_2,中型,850.0,3.0,755.0,845.0,M60,,,0.0,27.1,85.3,318,0.445,0.343,1719,0.416,1004,23.0,7.2,15.7,19.9,1.404,6,0.85,85.27777777777777,106.1,10.42772894086711,79.64,91.0892857142857,107.164,2.9396,,6.7,6.53,579.8933333333333,16.74,391.8,4.5,-1.5,1,3.56,,,,,,,,,2025-06-16,M60-24
20250616075734,2025-06-16 07:57:34,3,M60-24,715,882,119,112,246,23,0,49,2.12,0.0,0.0,0.0,2148.12,4.0,0.9,-0.28,3.4,,,,,,280.0,320.0,530.0,980.0,18.0,8.0,2.0,12.0,9.5,20250616_3,中型,850.0,3.0,755.0,845.0,M60,,,0.0,27.1,85.3,318,0.455,0.352,1716,0.417,1001,22.6,7.2,15.4,20.0,1.4,6,0.85,87.31609195402298,106.2,11.763188964402218,78.74,93.85806451612903,110.421,2.9396,,6.7,6.53,579.8933333333333,16.74,391.8,4.0,-0.5,1,2.08,,,,,,,,,2025-06-16,M60-24
20250617075354,2025-06-17 07:53:54,2,M60-24,724,885,117,106,248,24,0,48,2.19,0.0,0.0,0.0,2154.19,5.0,0.95,0.14,3.75,,,,,,280.0,320.0,530.0,980.0,15.0,6.0,2.0,12.0,0.0,20250617_2,中型,850.0,3.0,755.0,840.0,M60,,,0.0,29.3,73.0,320,0.427,0.331,1726,0.419,1002,22.5,7.5,15.0,19.8,1.384,6,0.85,86.53536585365852,104.3,10.370988756766655,83.76000000000002,91.51724137931036,107.667,2.9396,,6.7,6.53,579.8933333333333,16.74,391.8,5.0,1.0,1,-0.13,,,,,,,,,2025-06-17,M60-24
20250617075845,2025-06-17 07:58:45,3,M60-24,720,883,117,109,247,24,0,50,2.2,0.0,0.0,0.0,2152.2,4.5,0.93,0.0,3.52,,,,,,280.0,320.0,530.0,980.0,15.0,6.0,2.0,12.0,0.0,20250617_3,中型,850.0,3.0,755.0,840.0,M60,,,0.0,29.3,73.0,321,0.441,0.34,1720,0.419,1000,23.1,7.5,15.6,20.0,1.389,6,0.85,84.77272727272727,106.1,10.897359222147765,79.72,88.37096774193547,103.966,2.9396,,6.7,6.53,579.8933333333333,16.74,391.8,4.5,-0.5,1,3.56,,,,,,,,,2025-06-17,M60-24
20250617101005,2025-06-17 10:10:05,16,M60-31,723,883,119,102,248,24,0,50,2.37,0.0,0.0,0.0,2151.37,5.5,0.99,-0.55,3.52,,,,,,,,,,,,,,0.0,20250617_16,,,,,,M60,,,0.0,29.3,73.0,322,0.411,0.317,1725,0.419,1002,23.0,7.5,15.5,19.7,1.386,6,0.85,78.41728395061729,94.6,9.380197030274974,73.91999999999999,80.88214285714285,95.155,2.9396,,6.7,6.53,579.8933333333333,16.74,391.8,5.5,1.0,1,1.25,,,,,,,,,2025-06-17,M60-31
20250618075411,2025-06-18 07:54:11,2,M60-31,720,888,122,107,245,23,0,49,2.36,0.0,0.0,0.0,2156.36,5.0,1.9,-0.41,4.1,,,,,,280.0,320.0,530.0,980.0,14.0,3.0,2.0,12.0,0.0,20250618_2,中型,850.0,3.0,755.0,840.0,M60,,,0.0,29.6,69.7,317,0.437,0.338,1730,0.416,1010,22.7,7.3,15.5,19.7,1.403,6,0.85,86.68674698795182,102.6,11.377443029953625,80.1,93.7344827586207,110.276,2.9396,,6.7,6.52,579.8933333333333,16.74,391.8,5.0,-0.5,1,0.87,,,,,,,,,2025-06-18,M60-31
20250618075856,2025-06-18 07:58:56,3,M60-31,718,887,121,109,245,24,0,49,2.37,0.0,0.0,0.0,2155.37,4.5,0.93,-0.28,3.99,,,,,,280.0,320.0,530.0,980.0,14.0,3.0,2.0,12.0,0.0,20250618_3,中型,850.0,3.0,755.0,840.0,M60,,,0.0,29.6,69.7,318,0.445,0.343,1726,0.416,1008,23.0,7.5,15.4,19.8,1.404,6,0.85,86.39534883720931,106.4,10.836597198004592,78.3,91.37333333333336,107.498,2.9396,,6.7,6.52,579.8933333333333,16.74,391.8,4.5,-0.5,1,3.56,,,,,,,,,2025-06-18,M60-31
20250619075528,2025-06-19 07:55:28,2,M60-24,721,888,117,106,247,21,0,47,2.18,0.0,0.0,0.0,2149.18,5.0,0.95,-0.28,4.1,,,,,,280.0,320.0,530.0,980.0,14.0,3.0,2.0,12.0,0.0,20250619_2,中型,850.0,3.0,800.0,840.0,M60,,,0.0,29.2,62.4,315,0.429,0.337,1726,0.418,1005,21.6,6.7,14.9,19.6,1.394,6,0.85,87.78795180722891,106.2,11.296223887572312,77.41999999999999,94.69310344827586,111.404,2.9396,,6.7,6.52,579.8933333333333,16.74,391.8,5.0,0.5,1,-0.13,,,,,,,,,2025-06-19,M60-24
20250619080025,2025-06-19 08:00:25,3,M60-24,709,880,117,108,242,22,0,47,2.16,0.0,0.0,0.0,2127.16,4.5,0.93,-0.28,4.39,,,,,,280.0,320.0,530.0,980.0,14.0,3.0,2.0,12.0,0.0,20250619_3,中型,850.0,3.0,800.0,840.0,M60,,,0.0,29.2,62.4,311,0.446,0.347,1706,0.416,997,22.2,7.1,15.1,19.7,1.406,6,0.84,85.35555555555555,104.2,11.32265291951504,77.25999999999999,92.39642857142856,109.996,2.9396,,6.7,6.52,579.8933333333333,16.74,391.8,4.5,-0.5,1,2.56,,,,,,,,,2025-06-19,M60-24
20250620075232,2025-06-20 07:52:32,2,M60-31,722,892,118,106,245,23,0,47,2.37,0.0,0.0,0.0,2155.37,5.0,0.95,-0.14,4.57,,,,,,280.0,320.0,530.0,980.0,14.0,4.0,2.0,12.0,0.0,20250620_2,中型,850.0,3.0,800.0,840.0,M60,,,0.0,28.7,68.2,315,0.433,0.337,1732,0.417,1010,22.2,7.3,14.9,19.6,1.399,6,0.85,88.4578313253012,108.3,10.906990358038463,82.26,93.9896551724138,110.576,2.9396,,6.7,6.52,579.8933333333333,16.74,391.8,5.0,0.5,1,-0.13,,,,,,,,,2025-06-20,M60-31
20250620075741,2025-06-20 07:57:41,3,M60-31,708,849,118,108,243,23,0,48,2.35,0.0,0.0,0.0,2099.35,4.5,0.93,-0.42,0.71,,,,,,280.0,320.0,530.0,980.0,14.0,4.0,2.0,12.0,0.0,20250620_3,中型,850.0,3.0,800.0,840.0,M60,,,0.0,28.7,68.2,314,0.444,0.344,1675,0.423,967,22.6,7.3,15.3,20.1,1.366,6,0.84,85.00588235294119,100.5,9.97025402875593,81.24,90.10689655172412,107.27,2.9396,,6.7,6.52,579.8933333333333,16.74,391.8,4.5,-0.5,1,2.56,,,,,,,,,2025-06-20,M60-31
20250623075236,2025-06-23 07:52:36,2,M60-31,723,877,121,114,247,23,0,49,2.39,0.0,0.0,0.0,2156.39,4.0,0.88,-0.28,1.62,,,,,,280.0,320.0,530.0,980.0,14.0,6.0,2.0,12.0,0.0,20250623_2,中型,850.0,3.0,800.0,840.0,M60,,,0.0,29.9,66.4,319,0.462,0.357,1721,0.42,998,22.6,7.2,15.4,20.1,1.38,6,0.86,86.14444444444445,108.1,11.275735994702172,79.47999999999999,93.80714285714288,109.078,2.9396,,6.7,6.36,544.2666666666667,16.9,418.48,4.0,-0.5,1,4.08,,,,,,,,,2025-06-23,M60-31
20250623075712,2025-06-23 07:57:12,3,M60-31,734,887,124,119,251,23,0,50,2.42,0.0,0.0,0.0,2190.42,3.5,0.85,0.55,1.6,,,,,,280.0,320.0,530.0,980.0,14.0,6.0,2.0,12.0,0.0,20250623_3,中型,850.0,3.0,800.0,840.0,M60,,,0.0,29.9,66.4,324,0.474,0.367,1745,0.421,1011,22.5,7.1,15.4,20.2,1.377,6,0.87,87.33118279569892,111.2,11.642201492425803,82.52000000000001,93.096875,107.008,2.9396,,6.7,6.36,544.2666666666667,16.9,418.48,3.5,-0.5,1,9.59,,,,,,,,,2025-06-23,M60-31
20250624075253,2025-06-24 07:52:53,2,M60-31,733,889,120,112,251,24,0,48,2.43,0.0,0.0,0.0,2179.43,4.5,0.9,-0.54,1.83,,,,,,280.0,320.0,530.0,980.0,12.0,3.0,2.0,12.0,0.0,20250624_2,中型,845.0,3.0,755.0,835.0,M60,,,0.0,30.5,67.7,323,0.446,0.347,1742,0.421,1009,22.3,7.4,14.9,20.0,1.377,6,0.87,84.53456790123457,101.4,9.763969549138327,81.86,88.65714285714284,101.905,2.9396,,6.7,6.36,544.2666666666667,16.9,418.48,4.5,1.0,1,6.56,,,,,,,,,2025-06-24,M60-31
20250624080045,2025-06-24 08:00:45,3,M60-31,708,860,119,108,245,22,0,49,2.32,0.0,0.0,0.0,2113.32,4.5,0.93,-0.42,2.02,,,,,,280.0,320.0,530.0,980.0,12.0,3.0,2.0,12.0,0.0,20250624_3,中型,845.0,3.0,755.0,835.0,M60,,,0.0,30.5,67.7,316,0.441,0.342,1687,0.42,979,22.5,7.0,15.5,20.1,1.383,6,0.84,82.92222222222223,101.0,10.755073451086776,76.66,90.0607142857143,107.215,2.9396,,6.7,6.36,544.2666666666667,16.9,418.48,4.5,0.0,0,2.56,,,,,,,,,2025-06-24,M60-31
20250624084304,2025-06-24 08:43:04,6,M60-31,625,756,102,92,213,21,0,44,2.06,0.0,0.0,0.0,1855.06,5.0,1.1,-0.64,1.89,,,,,,270.0,320.0,530.0,980.0,14.0,6.0,2.0,11.0,0.0,20250624_6,中型,935.0,2.0,845.0,925.0,M60,,,0.0,30.5,67.7,278,0.432,0.331,1483,0.421,858,23.4,7.6,15.8,20.0,1.373,6,0.74,79.4283950617284,94.7,9.26184572928431,77.58000000000001,84.41071428571429,114.069,2.9396,,6.7,6.36,544.2666666666667,16.9,418.48,5.0,0.5,1,-14.13,,,,,,,,,2025-06-24,M60-31
20250624084732,2025-06-24 08:47:32,7,M60-31,624,757,103,92,215,20,0,43,2.07,0.0,0.0,0.0,1856.07,5.0,1.1,-0.79,2.02,,,,,,270.0,320.0,530.0,980.0,14.0,6.0,2.0,11.0,0.0,20250624_7,中型,935.0,2.0,845.0,925.0,M60,,,0.0,30.5,67.7,278,0.428,0.331,1484,0.42,860,22.7,7.2,15.5,20.0,1.378,6,0.74,82.11341463414634,93.8,8.414096218224625,83.5,86.40344827586208,116.761,2.9396,,6.7,6.36,544.2666666666667,16.9,418.48,5.0,0.0,0,-14.13,,,,,,,,,2025-06-24,M60-31
20250625075252,2025-06-25 07:52:52,2,M60-31,854,1030,144,126,293,29,0,59,2.81,0.0,0.0,0.0,2537.81,5.0,0.8,-0.58,1.68,,,,,,280.0,320.0,530.0,980.0,12.0,4.0,2.0,12.0,0.0,20250625_2,中型,850.0,3.0,800.0,840.0,M60,,,0.0,30.5,69.0,381,0.43,0.331,2028,0.421,1174,23.1,7.6,15.5,20.0,1.375,6,1.01,92.26744186046513,119.1,14.001008616993683,84.56000000000002,98.03333333333336,97.063,2.9396,,6.7,6.36,544.2666666666667,16.9,418.48,5.0,0.0,0,19.87,,,,,,,,,2025-06-25,M60-31
20250625075833,2025-06-25 07:58:33,3,M60-31,854,1031,145,127,293,29,0,61,2.79,0.0,0.0,0.0,2542.79,5.0,1.6,-0.58,1.78,,,,,,280.0,320.0,530.0,980.0,12.0,4.0,2.0,12.0,0.0,20250625_3,中型,850.0,3.0,800.0,840.0,M60,,,0.0,30.5,69.0,383,0.433,0.332,2030,0.421,1176,23.5,7.6,15.9,20.1,1.377,6,1.01,93.89634146341464,119.5,14.756126839317862,93.88,102.28275862068963,101.27,2.9396,,6.7,6.36,544.2666666666667,16.9,418.48,5.0,0.0,0,20.87,,,,,,,,,2025-06-25,M60-31
20250625084814,2025-06-25 08:48:14,6,M60-31,633,767,103,94,219,22,0,43,2.08,0.0,0.0,0.0,1883.08,5.0,1.08,-0.78,1.99,,,,,,280.0,320.0,530.0,980.0,14.0,4.0,2.0,12.0,0.0,20250625_6,中型,945.0,2.0,855.0,935.0,M60,,,0.0,30.5,69.0,284,0.429,0.331,1503,0.421,870,22.9,7.7,15.1,20.1,1.374,6,0.75,79.05000000000001,97.3,8.452655088715055,76.33999999999999,78.66896551724136,104.892,2.9396,,6.7,6.36,544.2666666666667,16.9,418.48,5.0,0.0,0,-12.13,,,,,,,,,2025-06-25,M60-31
20250625085251,2025-06-25 08:52:51,7,M60-31,627,758,102,89,214,22,0,45,2.06,0.0,0.0,0.0,1859.06,5.5,1.14,-0.79,2.16,,,,,,280.0,320.0,530.0,980.0,14.0,4.0,2.0,12.0,0.0,20250625_7,中型,945.0,2.0,855.0,935.0,M60,,,0.0,30.5,69.0,281,0.416,0.317,1487,0.422,860,23.8,7.8,16.0,19.9,1.372,6,0.74,76.79146341463414,93.4,8.077825734077512,73.17999999999999,76.96206896551725,104.003,2.9396,,6.7,6.36,544.2666666666667,16.9,418.48,5.5,0.5,1,-11.75,,,,,,,,,2025-06-25,M60-31
20250626075143,2025-06-26 07:51:43,2,M60-24,877,1045,142,111,296,24,0,58,2.61,0.0,0.0,0.0,2555.61,7.0,1.83,-0.79,2.15,,,,,,280.0,320.0,530.0,980.0,14.0,6.0,2.0,12.0,0.0,20250626_2,中型,850.0,3.0,800.0,840.0,M60,,,0.0,29.8,70.9,378,0.375,0.294,2064,0.425,1187,21.7,6.3,15.3,19.2,1.353,6,1.02,102.44435483870969,131.0,14.399721673045848,96.3,107.00909090909092,104.911,2.9396,,6.7,6.36,544.2666666666667,16.9,418.48,7.0,1.5,1,13.93,,,,,,,,,2025-06-26,M60-24
20250626080018,2025-06-26 08:00:18,3,M60-24,876,1042,144,115,294,27,0,59,2.61,0.0,0.0,0.0,2559.61,6.5,1.77,-0.45,1.86,,,,,,280.0,320.0,530.0,980.0,14.0,6.0,2.0,12.0,0.0,20250626_3,中型,850.0,3.0,800.0,840.0,M60,,,0.0,29.8,70.9,380,0.391,0.303,2062,0.425,1186,22.6,7.1,15.5,19.4,1.354,6,1.02,97.58360655737704,125.9,14.96177841107975,91.48,102.58372093023256,100.572,2.9396,,6.7,6.36,544.2666666666667,16.9,418.48,6.5,-0.5,1,16.31,,,,,,,,,2025-06-26,M60-24
20250626090159,2025-06-26 09:01:59,8,M60-24,860,1023,137,112,291,21,0,60,2.57,0.0,0.0,0.0,2506.57,6.5,0.9,-0.35,1.99,,,,,,280.0,320.0,530.0,980.0,10.0,6.0,2.0,12.0,0.0,20250626_8,中型,955.0,2.0,905.0,945.0,M60,,,0.0,29.8,70.9,372,0.385,0.301,2020,0.426,1160,21.8,5.6,16.1,19.3,1.349,6,1.0,96.56129032258065,115.5,12.95283447418799,92.58,100.99545454545454,100.995,2.9396,,6.7,6.36,544.2666666666667,16.9,418.48,6.5,0.0,0,13.31,,,,,,,,,2025-06-26,M60-24
20250627075113,2025-06-27 07:51:13,2,M60-24,890,1035,140,103,295,28,0,59,2.63,0.0,0.0,0.0,2552.63,8.0,1.98,-0.22,1.17,,,,,,280.0,320.0,530.0,980.0,19.0,8.0,2.0,12.0,0.0,20250627_2,中型,855.0,3.0,755.0,845.0,M60,,,0.0,29.6,58.7,382,0.349,0.27,2065,0.431,1175,22.8,7.3,15.4,19.0,1.32,6,1.02,104.3096153846154,129.9,16.718244980759387,94.16,113.82162162162162,111.59,2.9396,,6.7,6.36,544.2666666666667,16.9,418.48,8.0,1.5,1,12.14,,,,,,,,,2025-06-27,M60-24
20250627075641,2025-06-27 07:56:41,3,M60-24,882,1036,142,111,297,27,0,60,2.62,0.0,0.0,0.0,2557.62,7.0,1.83,-0.23,1.27,,,,,,280.0,320.0,530.0,980.0,19.0,8.0,2.0,12.0,0.0,20250627_3,中型,855.0,3.0,755.0,845.0,M60,,,0.0,29.6,58.7,384,0.374,0.289,2060,0.428,1178,22.7,7.0,15.6,19.4,1.336,6,1.02,101.55405405405408,128.2,15.021928618539684,95.82,108.925641025641,106.79,2.9396,,6.7,6.36,544.2666666666667,16.9,418.48,7.0,-1.0,1,13.93,,,,,,,,,2025-06-27,M60-24
20250627085847,2025-06-27 08:58:47,9,M60-24,845,992,138,113,285,30,0,58,2.51,0.0,0.0,0.0,2463.51,6.0,0.0,0.36,0.92,,,,,,280.0,320.0,530.0,980.0,11.0,7.0,2.0,12.0,0.0,20250627_9,中型,945.0,2.0,900.0,935.0,M60,,,0.0,29.6,58.7,373,0.396,0.303,1975,0.428,1130,23.6,8.0,15.5,19.7,1.337,6,0.98,96.10882352941177,121.2,14.530347572467123,87.02000000000001,103.63333333333333,105.748,2.9396,,6.7,6.36,544.2666666666667,16.9,418.48,6.0,-1.0,1,12.59,,,,,,,,,2025-06-27,M60-24
20250630075545,2025-06-30 07:55:45,1,M60-31,896,1060,150,122,301,30,0,60,2.88,0.0,0.0,0.0,2621.88,6.0,1.67,0.34,1.63,,,,,,280.0,320.0,530.0,980.0,15.0,6.0,2.0,12.0,0.0,20250630_1,中型,855.0,1.0,800.0,845.0,M60,,,0.0,29.8,66.6,391,0.405,0.312,2106,0.425,1210,23.0,7.7,15.3,19.6,1.35,6,1.04,94.02771084337353,129.1,22.56296311210733,88.46000000000001,116.23793103448274,111.767,2.9396,,6.7,6.36,533.0133333333333,17.3,381.28,6.0,0.0,0,21.59,,,,,,,,,2025-06-30,M60-31
20250630080328,2025-06-30 08:03:28,2,M60-31,865,1038,145,137,298,30,0,62,2.86,0.0,0.0,0.0,2577.86,4.0,0.74,-0.23,0.48,,,,,,280.0,320.0,530.0,980.0,15.0,6.0,2.0,12.0,0.0,20250630_2,中型,855.0,1.0,800.0,845.0,M60,,,0.0,29.8,66.6,390,0.46,0.351,2048,0.422,1183,23.6,7.7,15.9,20.5,1.368,6,1.03,88.29135802469135,116.2,18.888837892289747,87.78,104.86785714285716,101.813,2.9396,,6.7,6.36,533.0133333333333,17.3,381.28,4.0,-2.0,1,27.08,,,,,,,,,2025-06-30,M60-31
20250630085141,2025-06-30 08:51:41,3,M60-31,820,986,137,130,285,28,0,56,2.7,0.0,0.0,0.0,2444.7,4.0,0.78,-0.73,0.31,,,,,,280.0,320.0,530.0,980.0,13.0,6.0,2.0,12.0,0.0,20250630_3,中型,940.0,2.0,855.0,930.0,M60,,,0.0,29.8,66.6,369,0.456,0.352,1943,0.422,1123,22.8,7.6,15.2,20.4,1.37,6,0.98,94.40235294117647,118.1,14.499938957036528,90.6,103.02068965517245,105.123,2.9396,,6.7,6.36,533.0133333333333,17.3,381.28,4.0,0.0,0,20.08,,,,,,,,,2025-06-30,M60-31
20250630094007,2025-06-30 09:40:07,4,M60-31,619,744,101,98,214,23,0,42,2.06,0.0,0.0,0.0,1843.06,4.0,1.03,-0.64,0.27,,,,,,260.0,320.0,530.0,840.0,15.0,6.0,2.0,10.0,0.0,20250630_4,中型,1040.0,3.0,950.0,1030.0,M60,,,0.0,29.8,66.6,279,0.458,0.351,1464,0.423,845,23.3,8.2,15.1,20.5,1.365,6,0.74,80.34074074074074,97.8,10.20476501840845,83.14,89.27857142857142,120.647,2.9396,,6.7,6.36,533.0133333333333,17.3,381.28,4.0,0.0,0,-11.92,68.0952380952381,476.66666666666674,,,,,,,2025-06-30,M60-31
20250630094439,2025-06-30 09:44:39,5,M60-31,619,740,102,98,215,22,0,42,2.06,0.0,0.0,0.0,1840.06,4.0,1.03,-0.64,-0.27,,,,,,260.0,320.0,530.0,840.0,15.0,6.0,2.0,10.0,0.0,20250630_5,中型,1040.0,3.0,950.0,1030.0,M60,,,0.0,29.8,66.6,279,0.456,0.351,1461,0.424,842,22.9,7.9,15.1,20.5,1.36,6,0.74,80.9925925925926,94.2,8.875152967247601,76.16,86.39285714285715,116.747,2.9396,,6.7,6.36,533.0133333333333,17.3,381.28,4.0,0.0,0,-11.92,68.0952380952381,476.66666666666674,,,,,,,2025-06-30,M60-31
20250630141258,2025-06-30 14:12:58,24,M60-31,848,1007,141,125,287,31,0,58,2.76,0.0,0.0,0.0,2499.76,5.0,1.63,-0.35,0.4,,,,,,270.0,320.0,530.0,930.0,23.0,6.0,2.0,10.0,0.0,20250630_24,中型,1510.0,2.0,1415.0,1500.0,M60,,,0.0,29.1,78.5,376,0.436,0.332,1996,0.425,1148,23.7,8.2,15.4,20.1,1.354,6,1.0,94.11341463414634,116.2,14.185519602364028,91.9,103.34137931034482,103.341,2.9396,,6.7,6.36,533.0133333333333,17.3,381.28,5.0,1.0,1,18.87,53.768224299065416,958.8666666666666,,,,,,,2025-06-30,M60-31
20250630141732,2025-06-30 14:17:32,25,M60-31,548,663,87,82,191,22,0,40,1.84,0.0,0.0,0.0,1634.84,5.0,1.23,-0.9,1.69,,,,,,270.0,320.0,530.0,930.0,23.0,6.0,2.0,10.0,0.0,20250630_25,中型,1510.0,2.0,1415.0,1500.0,M60,,,0.0,29.1,78.5,253,0.429,0.324,1298,0.422,750,24.5,8.7,15.8,20.5,1.369,6,0.65,77.31208791208792,85.4,6.110193881293518,76.16,78.7,121.077,2.9396,,6.7,6.36,533.0133333333333,17.3,381.28,5.0,0.0,0,-24.13,53.768224299065416,958.8666666666666,,,,,,,2025-06-30,M60-31
20250630151525,2025-06-30 15:15:25,28,M60-31,610,722,100,87,213,23,0,43,1.99,0.0,0.0,0.0,1799.99,5.5,1.16,-0.81,0.0,,,,,,260.0,320.0,530.0,840.0,25.0,6.0,2.0,10.0,0.0,20250630_28,中型,1615.0,3.0,1520.0,1605.0,M60,,,0.0,29.1,78.5,279,0.408,0.312,1432,0.426,822,23.7,8.2,15.4,20.4,1.348,6,0.72,82.03456790123457,93.6,9.270491623249947,83.6,88.76071428571427,123.279,2.9396,,6.7,6.36,533.0133333333333,17.3,381.28,5.5,0.5,1,-13.75,53.81881188118812,901.465099009901,,,,,,,2025-06-30,M60-31
20250630152019,2025-06-30 15:20:19,29,M60-31,597,715,97,85,206,23,0,41,1.98,0.0,0.0,0.0,1765.98,5.5,1.19,-1.65,0.42,,,,,,260.0,320.0,530.0,840.0,25.0,6.0,2.0,10.0,0.0,20250630_29,中型,1615.0,3.0,1520.0,1605.0,M60,,,0.0,29.1,78.5,270,0.413,0.315,1409,0.424,812,23.7,8.5,15.2,20.1,1.36,6,0.71,79.87901234567902,91.2,7.44727501824516,77.53999999999999,83.22500000000001,117.218,2.9396,,6.7,6.36,533.0133333333333,17.3,381.28,5.5,0.0,0,-15.75,53.81881188118812,901.465099009901,,,,,,,2025-06-30,M60-31
20250630161442,2025-06-30 16:14:42,34,M60-31,862,1027,143,128,296,32,0,59,2.81,0.0,0.0,0.0,2549.81,5.0,1.59,-0.58,0.39,,,,,,280.0,320.0,530.0,980.0,25.0,8.0,2.0,12.0,0.0,20250630_34,中型,1725.0,4.0,1620.0,1715.0,M60,,,0.0,29.1,78.5,387,0.432,0.331,2032,0.424,1170,23.5,8.3,15.2,20.2,1.357,6,1.02,89.73827160493828,117.8,14.011464158925293,85.78,97.8607142857143,95.942,2.9396,,6.7,6.36,533.0133333333333,17.3,381.28,5.0,-0.5,1,21.87,56.00212765957447,872.6998226950356,,,,,,,2025-06-30,M60-31
20250630161936,2025-06-30 16:19:36,35,M60-31,852,1019,142,127,293,31,0,62,2.8,0.0,0.0,0.0,2528.8,5.0,1.6,-0.81,0.59,,,,,,280.0,320.0,530.0,980.0,25.0,8.0,2.0,12.0,0.0,20250630_35,中型,1725.0,4.0,1620.0,1715.0,M60,,,0.0,29.1,78.5,386,0.433,0.329,2013,0.423,1161,24.1,8.0,16.1,20.3,1.363,6,1.01,88.96547619047618,115.0,13.71689516138695,82.62,97.93,96.96,2.9396,,6.7,6.36,533.0133333333333,17.3,381.28,5.0,0.0,0,20.87,56.00212765957447,872.6998226950356,,,,,,,2025-06-30,M60-31
20250701074857,2025-07-01 07:48:57,1,M60-31,604,712,97,82,207,20,0,38,1.97,0.0,0.0,0.0,1761.97,6.0,1.23,-0.98,0.0,,,,,,260.0,320.0,530.0,840.0,13.0,2.0,2.0,10.0,0.0,20250701_1,中型,835.0,4.0,755.0,825.0,M60,,,0.0,30.8,67.4,265,0.396,0.309,1413,0.427,809,21.9,7.5,14.3,19.7,1.339,7,0.71,82.04545454545455,93.0,7.134820331096277,80.72,83.83870967741936,118.083,2.9396,,7.16,6.61,533.0133333333333,17.3,381.28,6.0,1.0,1,-18.41,,,,,,,,,2025-07-01,M60-31
20250701075521,2025-07-01 07:55:21,2,M60-31,592,707,97,85,202,24,0,42,1.94,0.0,0.0,0.0,1750.94,5.5,1.19,-1.0,0.71,,,,,,260.0,320.0,530.0,840.0,13.0,2.0,2.0,10.0,0.0,20250701_2,中型,835.0,4.0,755.0,825.0,M60,,,0.0,30.8,67.4,268,0.421,0.317,1396,0.424,804,24.6,9.0,15.7,20.2,1.358,7,0.7,82.12261904761904,94.9,8.478380786425978,76.16,87.58000000000001,125.114,2.9396,,7.16,6.61,533.0133333333333,17.3,381.28,5.5,-0.5,1,-15.75,,,,,,,,,2025-07-01,M60-31
20250701082916,2025-07-01 08:29:16,3,M60-31,824,988,138,122,286,28,0,54,2.72,0.0,0.0,0.0,2442.72,5.0,0.83,-1.2,0.51,,,,,,280.0,320.0,530.0,980.0,10.0,5.0,2.0,12.0,0.0,20250701_3,中型,915.0,1.0,835.0,905.0,M60,,,0.0,30.8,67.4,368,0.427,0.332,1950,0.423,1126,22.3,7.6,14.7,20.1,1.367,7,0.98,89.83658536585365,116.6,14.313378631632323,81.24,98.08620689655172,100.088,2.9396,,7.16,6.61,533.0133333333333,17.3,381.28,5.0,-0.5,1,15.87,,,,,,,,,2025-07-01,M60-31
20250701091308,2025-07-01 09:13:08,4,M60-31,862,1028,142,128,297,31,0,61,2.83,0.0,0.0,0.0,2551.83,5.0,1.59,-0.58,0.49,,,,,,280.0,320.0,530.0,980.0,11.0,6.0,2.0,12.0,0.0,20250701_4,中型,1005.0,3.0,915.0,955.0,M60,,,0.0,30.8,67.4,389,0.431,0.329,2032,0.424,1170,23.7,8.0,15.7,20.3,1.357,7,1.02,93.3283950617284,125.6,15.716329752234245,83.7,103.1892857142857,101.166,2.9396,,7.16,6.61,533.0133333333333,17.3,381.28,5.0,0.0,0,21.87,64.89047619047619,454.23333333333335,,,,,,,2025-07-01,M60-31
20250701091848,2025-07-01 09:18:48,5,M60-31,854,1027,138,126,291,31,0,59,2.79,0.0,0.0,0.0,2528.79,5.0,0.8,-0.58,1.38,,,,,,280.0,320.0,530.0,980.0,11.0,6.0,2.0,12.0,0.0,20250701_5,中型,1005.0,3.0,915.0,955.0,M60,,,0.0,30.8,67.4,381,0.433,0.331,2019,0.423,1165,23.6,8.1,15.5,20.1,1.364,7,1.01,91.59222222222223,117.4,13.478552739467888,81.28,96.58709677419354,95.631,2.9396,,7.16,6.61,533.0133333333333,17.3,381.28,5.0,0.0,0,19.87,64.89047619047619,454.23333333333335,,,,,,,2025-07-01,M60-31
20250701141709,2025-07-01 14:17:09,26,M60-31,841,1006,139,124,290,33,0,59,2.76,0.0,0.0,0.0,2494.76,5.0,0.81,-1.18,0.3,,,,,,270.0,320.0,530.0,930.0,13.0,5.0,2.0,10.0,0.5,20250701_26,中型,1415.0,4.0,1420.0,1455.0,M60,,,0.0,29.3,79.4,382,0.428,0.325,1986,0.423,1145,24.1,8.6,15.4,20.3,1.361,7,1.0,89.33086419753086,116.4,13.271064243938495,79.67999999999999,94.88928571428572,94.889,2.9396,,7.16,6.61,533.0133333333333,17.3,381.28,5.0,0.0,0,17.87,65.63805309734514,1230.7134955752213,,,,,,,2025-07-01,M60-31
20250701142420,2025-07-01 14:24:20,27,M60-31,512,616,88,76,178,22,0,38,1.7,0.0,0.0,0.0,1531.7,5.0,1.33,-1.35,0.65,,,,,,270.0,320.0,530.0,930.0,13.0,5.0,2.0,10.0,0.5,20250701_27,中型,1415.0,4.0,1420.0,1455.0,M60,,,0.0,29.3,79.4,238,0.427,0.319,1216,0.421,704,25.2,9.2,16.0,20.5,1.375,7,0.61,73.29259259259258,83.9,6.1748749730488175,68.8,75.01785714285714,122.98,2.9396,,7.16,6.61,533.0133333333333,17.3,381.28,5.0,0.0,0,-30.13,65.63805309734514,1230.7134955752213,,,,,,,2025-07-01,M60-31
20250701150644,2025-07-01 15:06:44,32,M60-31,577,687,98,86,200,23,0,42,1.91,0.0,0.0,0.0,1714.91,5.0,1.18,-1.7,-0.72,,,,,,260.0,320.0,530.0,840.0,14.0,3.0,2.0,10.0,0.5,20250701_32,中型,1555.0,3.0,1510.0,1545.0,M60,,,0.0,29.3,79.4,265,0.43,0.325,1362,0.424,785,24.5,8.7,15.8,20.5,1.36,7,0.69,77.5358024691358,88.0,7.764565104989688,74.74,80.86071428571428,117.189,2.9396,,7.16,6.61,533.0133333333333,17.3,381.28,5.0,0.0,0,-20.13,63.001941747572815,1076.2831715210357,,,,,,,2025-07-01,M60-31
20250701151351,2025-07-01 15:13:51,33,M60-31,569,711,96,85,197,24,0,41,1.9,0.0,0.0,0.0,1724.9,5.0,1.19,-1.73,4.25,,,,,,260.0,320.0,530.0,840.0,14.0,3.0,2.0,10.0,0.5,20250701_33,中型,1555.0,3.0,1510.0,1545.0,M60,,,0.0,29.3,79.4,262,0.431,0.324,1376,0.414,807,24.8,9.2,15.6,20.1,1.418,7,0.68,74.79876543209878,85.2,7.548844958285815,69.47999999999999,78.13214285714285,114.9,2.9396,,7.16,6.61,533.0133333333333,17.3,381.28,5.0,0.0,0,-21.13,63.001941747572815,1076.2831715210357,,,,,,,2025-07-01,M60-31
20250701161545,2025-07-01 16:15:45,39,M60-31,859,1021,142,128,298,33,0,61,2.81,0.0,0.0,0.0,2544.81,5.0,1.59,-0.92,-0.2,,,,,,280.0,320.0,530.0,980.0,23.0,9.0,2.0,12.0,0.5,20250701_39,中型,1725.0,2.0,1420.0,1715.0,M60,,,0.0,29.3,79.4,392,0.43,0.327,2022,0.425,1163,24.0,8.4,15.6,20.5,1.354,7,1.02,91.6283950617284,117.9,15.558176244067203,85.16,103.01785714285714,100.998,2.9396,,7.16,6.61,533.0133333333333,17.3,381.28,5.0,0.0,0,21.87,66.40851063829787,1034.8659574468086,,,,,,,2025-07-01,M60-31
20250701162148,2025-07-01 16:21:48,40,M60-31,845,1029,139,130,295,32,0,59,2.82,0.0,0.0,0.0,2531.82,4.5,0.78,-1.17,1.58,,,,,,280.0,320.0,530.0,980.0,23.0,9.0,2.0,12.0,0.5,20250701_40,中型,1725.0,2.0,1420.0,1715.0,M60,,,0.0,29.3,79.4,386,0.441,0.337,2013,0.42,1168,23.6,8.3,15.3,20.4,1.382,7,1.01,87.56923076923077,114.8,14.437494625337033,78.3,95.21875,94.276,2.9396,,7.16,6.61,533.0133333333333,17.3,381.28,4.5,-0.5,1,24.56,66.40851063829787,1034.8659574468086,,,,,,,2025-07-01,M60-31
20250702085958,2025-07-02 08:59:58,5,M60-31,825,980,139,122,286,29,0,56,2.72,0.0,0.0,0.0,2439.72,5.0,0.83,-1.08,-0.31,,,,,,280.0,320.0,530.0,980.0,10.0,6.0,2.0,12.0,0.0,20250702_5,中型,950.0,4.0,905.0,940.0,M60,,,0.0,30.8,68.7,371,0.427,0.329,1944,0.424,1119,22.9,7.8,15.1,20.2,1.356,7,0.98,93.5965909090909,126.0,16.046469796299547,81.56,102.2967741935484,104.384,2.9396,,7.16,6.61,533.0133333333333,17.3,381.28,5.0,0.5,1,15.87,,,,,,,,,2025-07-02,M60-31
20250702141225,2025-07-02 14:12:25,26,M60-31,850,1028,146,131,295,33,0,60,2.8,0.0,0.0,0.0,2545.8,4.5,0.77,-1.51,0.49,,,,,,280.0,320.0,530.0,980.0,12.0,6.0,2.0,12.0,0.0,20250702_26,中型,1415.0,4.0,1415.0,1500.0,M60,,,0.0,29.5,76.7,388,0.444,0.338,2024,0.42,1174,24.0,8.5,15.5,20.4,1.381,7,1.02,88.49047619047619,115.0,12.518829808462238,82.38000000000001,93.65,91.814,2.9396,,7.16,6.61,533.0133333333333,17.3,381.28,4.5,-0.5,1,25.56,48.85840707964601,916.0951327433628,,,,,,,2025-07-02,M60-31
20250702141903,2025-07-02 14:19:03,27,M60-31,840,1016,139,134,293,33,0,60,2.8,0.0,0.0,0.0,2517.8,4.0,0.75,-1.29,0.3,,,,,,280.0,320.0,530.0,980.0,12.0,6.0,2.0,12.0,0.0,20250702_27,中型,1415.0,4.0,1415.0,1500.0,M60,,,0.0,29.5,76.7,386,0.457,0.347,1995,0.421,1155,24.1,8.5,15.5,20.7,1.375,7,1.01,85.8641975308642,109.8,13.227732825925536,80.72,90.87857142857143,89.979,2.9396,,7.16,6.61,533.0133333333333,17.3,381.28,4.0,-0.5,1,24.08,48.85840707964601,916.0951327433628,,,,,,,2025-07-02,M60-31
20250703090028,2025-07-03 09:00:28,5,M60-31,829,974,136,123,286,30,0,56,2.9,0.0,0.0,0.0,2436.9,5.0,1.65,-0.6,-0.92,,,,,,280.0,320.0,530.0,980.0,10.0,4.0,2.0,12.0,0.0,20250703_5,中型,945.0,3.0,900.0,935.0,M60,,,0.0,31.2,65.3,372,0.43,0.331,1939,0.428,1110,23.1,8.1,15.1,20.3,1.339,7,0.98,86.88765432098766,111.4,12.714902141703591,80.26,89.35,91.173,2.9396,,6.7,6.78,533.0133333333333,17.3,381.28,5.0,1.0,1,16.87,,,,,,,,,2025-07-03,M60-31
20250703141613,2025-07-03 14:16:13,25,M60-31,858,1024,143,128,296,34,0,60,3.03,0.0,0.0,0.0,2546.03,5.0,1.59,-1.04,0.1,,,,,,280.0,320.0,530.0,980.0,11.0,5.0,2.0,12.0,0.0,20250703_25,中型,1510.0,2.0,1420.0,1500.0,M60,,,0.0,30.0,77.7,390,0.432,0.328,2025,0.424,1167,24.1,8.7,15.4,20.4,1.36,7,1.02,86.41686746987952,112.3,13.824309122606293,79.38,92.19310344827588,90.385,2.9396,,6.7,6.78,533.0133333333333,17.3,381.28,5.0,0.0,0,21.87,66.8,1191.2666666666664,,,,,,,2025-07-03,M60-31
20250703142255,2025-07-03 14:22:55,26,M60-31,849,1012,142,127,293,32,0,59,2.99,0.0,0.0,0.0,2516.99,5.0,1.6,-1.16,-0.1,,,,,,280.0,320.0,530.0,980.0,11.0,5.0,2.0,12.0,0.0,20250703_26,中型,1510.0,2.0,1420.0,1500.0,M60,,,0.0,30.0,77.7,384,0.433,0.331,2003,0.424,1154,23.7,8.3,15.4,20.3,1.359,7,1.01,85.46913580246915,110.1,13.89430687190597,80.58000000000001,93.71785714285714,92.79,2.9396,,6.7,6.78,533.0133333333333,17.3,381.28,5.0,0.0,0,20.87,66.8,1191.2666666666664,,,,,,,2025-07-03,M60-31
20250704085948,2025-07-04 08:59:48,5,M60-31,827,982,135,123,283,31,0,59,2.92,0.0,0.0,0.0,2442.92,5.0,1.65,-0.84,-0.1,,,,,,280.0,320.0,530.0,980.0,10.0,6.0,2.0,12.0,0.0,20250704_5,中型,950.0,3.0,900.0,940.0,M60,,,0.0,30.8,70.4,373,0.435,0.33,1944,0.425,1117,24.1,8.3,15.8,20.3,1.351,7,0.98,96.59382716049384,124.6,14.810276259533673,82.34,107.4642857142857,109.657,2.9396,,6.7,6.78,533.0133333333333,17.3,381.28,5.0,0.0,0,16.87,,,,,,,,,2025-07-04,M60-31
20250704141722,2025-07-04 14:17:22,27,M60-31,857,1028,144,127,296,32,0,59,3.01,0.0,0.0,0.0,2546.01,5.0,0.79,-1.15,0.49,,,,,,280.0,320.0,530.0,980.0,12.0,6.0,2.0,12.0,89.0,20250704_27,中型,1515.0,2.0,1420.0,1505.0,M60,,,0.0,27.4,85.8,387,0.429,0.328,2029,0.422,1172,23.5,8.3,15.2,20.2,1.368,7,1.02,90.55421686746988,117.2,14.030228134108768,81.76,97.6103448275862,95.696,2.9396,,6.7,6.78,533.0133333333333,17.3,381.28,5.0,0.0,0,20.87,65.53644859813083,1163.2719626168223,,,,,,,2025-07-04,M60-31
20250704142328,2025-07-04 14:23:28,28,M60-31,847,1017,140,131,294,27,0,58,2.99,0.0,0.0,0.0,2516.99,4.5,1.55,-0.94,0.39,,,,,,280.0,320.0,530.0,980.0,12.0,6.0,2.0,12.0,89.0,20250704_28,中型,1515.0,2.0,1420.0,1505.0,M60,,,0.0,27.4,85.8,379,0.446,0.346,2004,0.423,1157,22.4,7.1,15.3,20.3,1.366,7,1.01,87.21111111111111,110.7,12.5999314127077,80.25999999999999,93.7,92.772,2.9396,,6.7,6.78,533.0133333333333,17.3,381.28,4.5,-0.5,1,25.56,65.53644859813083,1163.2719626168223,,,,,,,2025-07-04,M60-31
20250708091024,2025-07-08 09:10:24,5,M60-31,849,1024,144,131,296,32,0,59,3.04,0.0,0.0,0.0,2538.04,4.5,0.77,-1.62,0.1,,,,,,280.0,320.0,530.0,980.0,12.0,3.0,1.0,13.0,58.5,20250708_5,中型,958.0,4.0,917.0,948.0,M60,,,0.0,26.7,91.1,387,0.443,0.339,2017,0.421,1168,23.5,8.3,15.2,20.4,1.376,7,1.02,95.58888888888887,127.8,19.091333435506257,77.34,108.63214285714288,106.502,2.9396,,6.7,6.78,525.4666666666667,16.5,394.1333333333334,4.5,0.0,0,25.56,,,,,,,,,2025-07-08,M60-31
20250708091659,2025-07-08 09:16:59,6,M60-31,847,1022,141,135,295,32,0,59,3.03,0.0,0.0,0.0,2534.03,4.0,0.75,-1.4,-0.1,,,,,,280.0,320.0,530.0,980.0,12.0,3.0,1.0,13.0,58.5,20250708_6,中型,958.0,4.0,917.0,948.0,M60,,,0.0,26.7,91.1,386,0.458,0.35,2010,0.421,1163,23.6,8.3,15.3,20.6,1.373,7,1.02,92.12380952380953,124.0,15.801624532575149,80.82000000000001,101.27333333333333,99.288,2.9396,,6.7,6.78,525.4666666666667,16.5,394.1333333333334,4.0,-0.5,1,25.08,,,,,,,,,2025-07-08,M60-31
20250708141523,2025-07-08 14:15:23,31,M60-31,858,1014,145,119,296,32,0,58,3.06,0.0,0.0,0.0,2525.06,6.0,1.71,-2.05,-0.88,,,,,,280.0,320.0,530.0,980.0,11.0,3.0,1.0,13.0,79.0,20250708_31,中型,1500.0,3.0,1418.0,1450.0,M60,,,0.0,26.3,86.9,386,0.402,0.308,2017,0.425,1159,23.3,8.3,15.0,20.0,1.351,7,1.02,87.9148148148148,115.8,13.98071962604224,82.34,93.725,91.887,2.9396,,6.7,6.78,525.4666666666667,16.5,394.1333333333334,6.0,2.0,1,18.59,,,,,,,,,2025-07-08,M60-31
20250708142006,2025-07-08 14:20:06,32,M60-31,860,1029,142,119,296,33,0,58,3.07,0.0,0.0,0.0,2540.07,6.0,1.71,-1.83,0.59,,,,,,280.0,320.0,530.0,980.0,11.0,3.0,1.0,13.0,79.0,20250708_32,中型,1500.0,3.0,1418.0,1450.0,M60,,,0.0,26.3,86.9,387,0.402,0.307,2031,0.423,1171,23.5,8.5,15.0,19.9,1.362,7,1.02,88.9329411764706,113.5,14.022984395251996,80.62,97.99310344827587,96.072,2.9396,,6.7,6.78,525.4666666666667,16.5,394.1333333333334,6.0,0.0,0,18.59,,,,,,,,,2025-07-08,M60-31
20250709074922,2025-07-09 07:49:22,1,M60-24,842,1007,138,115,289,30,0,56,2.8,0.0,0.0,0.0,2479.8,6.5,3.6,-2.43,0.4,,,,,,270.0,320.0,530.0,930.0,15.0,0.0,2.0,10.0,169.5,20250709_1,中型,835.0,3.0,750.0,825.0,M60,,,0.0,24.2,96.0,375,0.398,0.307,1987,0.424,1145,22.9,8.0,14.9,19.8,1.36,7,1.0,94.82588235294116,121.1,14.74961337831228,84.46000000000001,104.13103448275862,104.131,2.9396,,6.7,6.42,525.4666666666667,16.5,394.1333333333334,6.5,0.5,1,16.31,,,,,,,,,2025-07-09,M60-24
20250709075548,2025-07-09 07:55:48,2,M60-24,533,651,88,79,189,22,0,35,1.86,0.0,0.0,0.0,1598.86,5.5,1.28,-4.14,-0.15,,,,,,270.0,320.0,530.0,930.0,15.0,0.0,2.0,10.0,169.5,20250709_2,中型,835.0,3.0,750.0,825.0,M60,,,0.0,24.2,96.0,246,0.418,0.321,1272,0.419,739,23.2,8.9,14.2,20.4,1.386,7,0.65,79.45168539325843,90.9,8.642345608044598,72.32000000000001,85.3,131.231,2.9396,,6.7,6.42,525.4666666666667,16.5,394.1333333333334,5.5,-1.0,1,-21.75,,,,,,,,,2025-07-09,M60-24
20250709083518,2025-07-09 08:35:18,3,M60-24,564,692,103,86,200,22,0,40,1.97,0.0,0.0,0.0,1708.97,5.0,1.18,-3.92,0.0,,,,,,260.0,320.0,530.0,840.0,16.0,0.0,2.0,9.0,169.5,20250709_3,中型,920.0,1.0,840.0,910.0,M60,,,0.0,24.2,96.0,262,0.43,0.328,1359,0.415,795,23.7,8.4,15.3,20.4,1.41,7,0.69,84.47093023255813,94.3,9.02041439618233,81.42,88.41666666666669,128.14,2.9396,,6.7,6.42,525.4666666666667,16.5,394.1333333333334,5.0,-0.5,1,-20.13,,,,,,,,,2025-07-09,M60-24
20250709084227,2025-07-09 08:42:27,4,M60-24,553,688,94,88,196,22,0,39,1.93,0.0,0.0,0.0,1681.93,4.5,1.15,-3.99,0.88,,,,,,260.0,320.0,530.0,840.0,16.0,0.0,2.0,9.0,169.5,20250709_4,中型,920.0,1.0,840.0,910.0,M60,,,0.0,24.2,96.0,257,0.449,0.342,1335,0.414,782,23.7,8.6,15.2,20.5,1.414,7,0.68,80.37901234567902,91.0,7.660653294666333,77.4,82.95357142857142,121.991,2.9396,,6.7,6.42,525.4666666666667,16.5,394.1333333333334,4.5,-0.5,1,-17.44,,,,,,,,,2025-07-09,M60-24
20250709091856,2025-07-09 09:18:56,5,M60-24,841,1024,145,128,297,31,0,59,2.8,0.0,0.0,0.0,2527.8,5.0,1.59,-3.0,0.1,,,,,,280.0,320.0,530.0,980.0,13.0,5.0,2.0,12.0,169.5,20250709_5,中型,1015.0,2.0,920.0,1005.0,M60,,,0.0,24.2,96.0,387,0.431,0.331,2010,0.418,1169,23.3,8.0,15.2,20.4,1.39,7,1.02,97.7720430107527,125.7,16.701293270324182,87.03999999999999,108.521875,106.394,2.9396,,6.7,6.42,525.4666666666667,16.5,394.1333333333334,5.0,0.5,1,21.87,72.92682926829268,510.48780487804873,,,,,,,2025-07-09,M60-24
20250709092612,2025-07-09 09:26:12,6,M60-24,820,1001,141,134,289,31,0,57,2.78,0.0,0.0,0.0,2475.78,4.0,1.52,-2.61,-0.2,,,,,,280.0,320.0,530.0,980.0,13.0,5.0,2.0,12.0,169.5,20250709_6,中型,1015.0,2.0,920.0,1005.0,M60,,,0.0,24.2,96.0,377,0.464,0.355,1962,0.418,1142,23.3,8.2,15.1,20.7,1.393,7,1.0,86.3358024691358,113.0,12.63821667215512,82.72,90.07857142857144,90.079,2.9396,,6.7,6.42,525.4666666666667,16.5,394.1333333333334,4.0,-1.0,1,24.08,72.92682926829268,510.48780487804873,,,,,,,2025-07-09,M60-24
20250709141553,2025-07-09 14:15:53,22,M60-31,550,682,94,85,198,22,0,38,2.06,0.0,0.0,0.0,1671.06,5.0,1.19,-5.01,0.0,,,,,,260.0,320.0,530.0,840.0,15.0,2.0,2.0,10.0,31.5,20250709_22,中型,1500.0,1.0,1420.0,1450.0,M60,,,0.0,26.1,88.4,258,0.429,0.329,1326,0.415,776,23.3,8.5,14.7,20.6,1.411,7,0.68,81.16913580246913,91.6,7.289052199649281,80.84,83.16785714285713,122.306,2.9396,,6.7,6.42,525.4666666666667,16.5,394.1333333333334,5.0,1.0,1,-21.13,68.48124999999999,1232.6625,,,,,,,2025-07-09,M60-31
20250709142206,2025-07-09 14:22:06,23,M60-31,561,682,97,83,195,22,0,38,2.04,0.0,0.0,0.0,1680.04,5.5,1.22,-3.44,0.0,,,,,,260.0,320.0,530.0,840.0,15.0,2.0,2.0,10.0,31.5,20250709_23,中型,1500.0,1.0,1420.0,1450.0,M60,,,0.0,26.1,88.4,255,0.426,0.325,1340,0.419,779,23.5,8.6,14.9,20.1,1.389,7,0.68,82.00123456790122,91.1,8.06361273423358,80.04,85.99285714285715,126.46,2.9396,,6.7,6.42,525.4666666666667,16.5,394.1333333333334,5.5,0.5,1,-17.75,68.48124999999999,1232.6625,,,,,,,2025-07-09,M60-31
20250709150138,2025-07-09 15:01:38,28,M60-31,837,1005,141,121,290,28,0,57,3.0,0.0,0.0,0.0,2482.0,5.5,1.68,-2.11,0.2,,,,,,270.0,320.0,530.0,930.0,13.0,4.0,2.0,10.0,31.5,20250709_28,中型,1550.0,2.0,1505.0,1540.0,M60,,,0.0,26.1,88.4,375,0.417,0.323,1983,0.422,1146,22.7,7.5,15.2,20.0,1.369,7,1.0,96.87530864197532,122.5,15.51776783986346,83.36000000000001,108.54642857142856,108.546,2.9396,,6.7,6.42,525.4666666666667,16.5,394.1333333333334,5.5,0.0,0,20.25,77.04545454545456,1322.6136363636367,,,,,,,2025-07-09,M60-31
20250709150823,2025-07-09 15:08:23,29,M60-31,503,610,85,76,175,20,0,34,1.85,0.0,0.0,0.0,1504.85,5.0,1.33,-3.08,-0.33,,,,,,270.0,320.0,530.0,930.0,13.0,4.0,2.0,10.0,31.5,20250709_29,中型,1550.0,2.0,1505.0,1540.0,M60,,,0.0,26.1,88.4,229,0.434,0.332,1198,0.42,695,23.6,8.7,14.8,20.3,1.382,7,0.61,75.48641975308642,84.7,7.675819867520484,75.1,80.03928571428571,131.212,2.9396,,6.7,6.42,525.4666666666667,16.5,394.1333333333334,5.0,-0.5,1,-30.13,77.04545454545456,1322.6136363636367,,,,,,,2025-07-09,M60-31
20250709155234,2025-07-09 15:52:34,34,M60-31,842,1014,143,123,293,29,0,59,3.02,0.0,0.0,0.0,2506.02,5.5,1.65,-2.43,0.1,,,,,,280.0,320.0,530.0,980.0,15.0,9.0,2.0,12.0,31.5,20250709_34,中型,1650.0,4.0,1555.0,1640.0,M60,,,0.0,26.1,88.4,381,0.42,0.323,1999,0.421,1157,23.1,7.6,15.5,20.1,1.374,7,1.01,93.10987654320988,120.0,15.035797654127617,89.84,104.45714285714284,103.423,2.9396,,6.7,6.42,525.4666666666667,16.5,394.1333333333334,5.5,0.5,1,22.25,64.94,1049.8633333333337,,,,,,,2025-07-09,M60-31
