Repository: Vincent626/concrete-strength-analysis

# 🎯 S60 & M60 混凝土強度預測模型訓練成果報告

> **更新日期**: 2026-02-04  
> **專案目標**: 建立 S60/M60 混凝土 28 天抗壓強度預測模型

---

## 📋 摘要

本專案針對 S60（小型）與 M60（中型）離心混凝土管配比，建立機器學習預測模型。透過配料特徵分析，預測 28 天抗壓強度，並識別影響強度的關鍵因素。

### 主要成果

| 模型 | 樣本數 | R² | MAE (kgf/cm²) | 狀態 |
|:---|---:|---:|---:|:---|
| **S60** | 46 | **0.360** | 28 | ✅ 可用 |
| **M60** | 52 | **0.206** | 25 | ✅ 可用 |

---

## 📈 模型效能比較
> **說明**：S60 模型 R²=0.360，M60 模型 R²=0.206，兩者皆具有預測能力。S60 表現較佳，預測誤差約 28 kgf/cm²。

---

## 📊 強度分布比較
> **說明**：S60 與 M60 的強度分布相似，平均約 605 kgf/cm²，皆高於設計強度 510 kgf/cm²（紅色虛線）。

---

File: S60_M60_dataset_v9_shared.csv (part 34 of 138)
match_key,日期及時間,序,配比 ,耗用骨材1,耗用骨材2,耗用骨材3,耗用水,耗用泥料1,耗用泥料2,耗用泥料3,耗用泥料4,耗用藥劑1,耗用藥劑2,耗用藥劑3,耗用藥劑4,耗用小計,表面水骨材1,誤差%水,誤差%骨材1,誤差%骨材2,坍度(cm),混凝土溫度(℃),試體1強度(X1),試體2強度(X2),試體3強度(X3),加料轉速,慢速轉速,中速轉速,高速轉速,加料時間,慢速時間,中速時間,高速時間,總降水量,cp_key,類型,入池,蒸養池,離心開始,離心結束,母體,平均強度,強度_原始,強度_修正,環境溫度,環境濕度,膠結料總量,水灰比,水膠比,骨材總量,砂石比,粗骨材總量,水泥取代率,矽灰取代率,爐石取代率,漿體比例,粗細骨材比,月份,拌合米數,平均電流,最大電流,電流標準差,最終電流,穩定階段平均電流,單位體積穩定電流,砂_FM,砂_Mud,六分_FM,三分_FM,水泥砂漿_28天平均強度,水泥_流動性,水泥砂漿_7天平均強度,設定扣水率(%),扣水率_變動幅度,扣水率_是否變更,水量微調偏離度,蒸養實際平均溫度,蒸養實際總積溫,蒸養實際階段1溫度,蒸養實際階段2溫度,蒸養實際階段3溫度,實際離心平均轉速,實際離心平均電流,實際離心總能量,日期,配比
20250709155903,2025-07-09 15:59:03,35,M60-31,841,1016,138,123,293,29,0,56,3.01,0.0,0.0,0.0,2499.01,5.5,1.65,-2.55,0.3,,,,,,280.0,320.0,530.0,980.0,15.0,9.0,2.0,12.0,31.5,20250709_35,中型,1650.0,4.0,1555.0,1640.0,M60,,,0.0,26.1,88.4,378,0.42,0.325,1995,0.422,1154,22.5,7.7,14.8,20.1,1.372,7,1.01,96.46421052631575,118.0,15.176837724773222,88.28,106.0848484848485,105.035,2.9396,,6.7,6.42,525.4666666666667,16.5,394.1333333333334,5.5,0.0,0,22.25,64.94,1049.8633333333337,,,,,,,2025-07-09,M60-31
20250710074919,2025-07-10 07:49:19,1,M60-24,849,1008,142,115,292,28,0,56,2.77,0.0,0.0,0.0,2492.77,6.5,3.6,-1.62,0.5,,,,,,270.0,320.0,530.0,930.0,17.0,7.0,2.0,10.0,27.5,20250710_1,中型,845.0,4.0,755.0,835.0,M60,,,0.0,23.7,98.7,376,0.394,0.306,1999,0.425,1150,22.3,7.4,14.9,19.7,1.355,7,1.0,99.97058823529412,125.7,15.818967197114702,93.32,109.55172413793105,109.552,2.9396,,6.7,6.42,525.4666666666667,16.5,394.1333333333334,6.5,1.0,1,16.31,,,,,,,,,2025-07-10,M60-24
20250710075622,2025-07-10 07:56:22,2,M60-24,516,629,87,76,182,21,0,35,1.77,0.0,0.0,0.0,1547.77,5.5,1.33,-4.09,-0.47,,,,,,270.0,320.0,530.0,930.0,17.0,7.0,2.0,10.0,27.5,20250710_2,中型,845.0,4.0,755.0,835.0,M60,,,0.0,23.7,98.7,238,0.418,0.319,1232,0.419,716,23.5,8.8,14.7,20.3,1.388,7,0.63,80.46049382716049,88.9,6.841497904939767,78.66000000000001,83.00357142857142,131.752,2.9396,,6.7,6.42,525.4666666666667,16.5,394.1333333333334,5.5,-1.0,1,-24.75,,,,,,,,,2025-07-10,M60-24
20250710084212,2025-07-10 08:42:12,3,M60-24,564,699,99,83,196,20,0,38,1.89,0.0,0.0,0.0,1700.89,5.5,1.22,-2.93,2.49,,,,,,260.0,320.0,530.0,840.0,15.0,3.0,2.0,10.0,27.5,20250710_3,中型,930.0,2.0,845.0,920.0,M60,,,0.0,23.7,98.7,254,0.423,0.327,1362,0.414,798,22.8,7.9,15.0,19.8,1.415,7,0.68,84.48488372093024,93.6,8.425729109874755,84.3,88.70666666666666,130.451,2.9396,,6.7,6.42,525.4666666666667,16.5,394.1333333333334,5.5,0.0,0,-17.75,,,,,,,,,2025-07-10,M60-24
20250710084931,2025-07-10 08:49:31,4,M60-24,566,673,89,83,196,20,0,36,1.89,0.0,0.0,0.0,1664.89,5.5,1.22,-2.58,-1.32,,,,,,260.0,320.0,530.0,840.0,15.0,3.0,2.0,10.0,27.5,20250710_4,中型,930.0,2.0,845.0,920.0,M60,,,0.0,23.7,98.7,252,0.423,0.329,1328,0.426,762,22.2,7.9,14.3,20.1,1.346,7,0.68,82.33690476190475,93.6,7.798729746413604,81.76,85.51666666666668,125.76,2.9396,,6.7,6.42,525.4666666666667,16.5,394.1333333333334,5.5,0.0,0,-17.75,,,,,,,,,2025-07-10,M60-24
20250710092919,2025-07-10 09:29:19,5,M60-24,845,1017,141,123,293,29,0,58,2.79,0.0,0.0,0.0,2508.79,5.5,1.65,-2.09,0.39,,,,,,280.0,320.0,530.0,980.0,13.0,6.0,2.0,12.0,27.5,20250710_5,中型,1025.0,3.0,935.0,1015.0,M60,,,0.0,23.7,98.7,380,0.42,0.324,2003,0.422,1158,22.9,7.6,15.3,20.1,1.37,7,1.01,99.318085106383,122.8,16.272015938910616,86.72,109.90909090909088,108.821,2.9396,,6.7,6.42,525.4666666666667,16.5,394.1333333333334,5.5,0.0,0,22.25,,,,,,,,,2025-07-10,M60-24
20250710093649,2025-07-10 09:36:49,6,M60-24,838,1011,144,127,293,29,0,60,2.79,0.0,0.0,0.0,2504.79,5.0,1.6,-2.44,-0.2,,,,,,280.0,320.0,530.0,980.0,13.0,6.0,2.0,12.0,27.5,20250710_6,中型,1025.0,3.0,935.0,1015.0,M60,,,0.0,23.7,98.7,382,0.433,0.332,1993,0.42,1155,23.3,7.6,15.7,20.3,1.378,7,1.01,91.70617283950617,121.3,16.801178277897122,85.51999999999998,105.9357142857143,104.887,2.9396,,6.7,6.42,525.4666666666667,16.5,394.1333333333334,5.0,-0.5,1,20.87,,,,,,,,,2025-07-10,M60-24
20250710141246,2025-07-10 14:12:46,24,M60-24,560,717,89,83,199,21,0,37,1.89,0.0,0.0,0.0,1707.89,5.5,1.22,-3.61,5.13,,,,,,260.0,320.0,530.0,840.0,15.0,4.0,2.0,10.0,8.5,20250710_24,中型,1500.0,2.0,1415.0,1450.0,M60,,,0.0,25.1,94.6,257,0.417,0.323,1366,0.41,806,22.6,8.2,14.4,19.9,1.439,7,0.68,74.23488372093023,85.0,8.031822861271985,79.0,76.58333333333334,112.623,2.9396,,6.7,6.42,525.4666666666667,16.5,394.1333333333334,5.5,0.5,1,-17.75,,,,,,,,,2025-07-10,M60-24
20250710141923,2025-07-10 14:19:23,25,M60-24,558,678,96,76,196,20,0,40,1.86,0.0,0.0,0.0,1665.86,6.5,1.33,-3.46,0.89,,,,,,260.0,320.0,530.0,840.0,15.0,4.0,2.0,10.0,8.5,20250710_25,中型,1500.0,2.0,1415.0,1450.0,M60,,,0.0,25.1,94.6,256,0.388,0.297,1332,0.419,774,23.4,7.8,15.6,20.0,1.387,7,0.67,79.13333333333334,89.3,7.533661087593206,75.94000000000001,81.95357142857142,122.319,2.9396,,6.7,6.42,525.4666666666667,16.5,394.1333333333334,6.5,1.0,1,-22.69,,,,,,,,,2025-07-10,M60-24
20250710150505,2025-07-10 15:05:05,29,M60-24,845,1005,142,113,291,28,0,55,2.78,0.0,0.0,0.0,2481.78,6.5,1.8,-2.09,0.2,,,,,,270.0,320.0,530.0,930.0,20.0,8.0,2.0,10.0,8.5,20250710_29,中型,1600.0,3.0,1510.0,1550.0,M60,,,0.0,25.1,94.6,374,0.388,0.302,1992,0.424,1147,22.2,7.5,14.7,19.6,1.357,7,1.0,89.8604938271605,114.2,13.30311092376373,89.5,98.9357142857143,98.936,2.9396,,6.7,6.42,525.4666666666667,16.5,394.1333333333334,6.5,0.0,0,14.31,,,,,,,,,2025-07-10,M60-24
20250710151155,2025-07-10 15:11:55,30,M60-24,485,585,78,65,170,18,0,33,1.64,0.0,0.0,0.0,1435.64,6.5,1.56,-3.19,0.52,,,,,,270.0,320.0,530.0,930.0,20.0,8.0,2.0,10.0,8.5,20250710_30,中型,1600.0,3.0,1510.0,1550.0,M60,,,0.0,25.1,94.6,221,0.382,0.294,1148,0.422,663,23.1,8.1,14.9,19.9,1.367,7,0.58,72.96785714285714,82.6,6.497584912402265,73.22,75.09666666666668,129.477,2.9396,,6.7,6.42,525.4666666666667,16.5,394.1333333333334,6.5,0.0,0,-33.69,,,,,,,,,2025-07-10,M60-24
20250710160102,2025-07-10 16:01:02,33,M60-24,852,1022,138,115,296,29,0,57,2.79,0.0,0.0,0.0,2511.79,6.5,1.77,-2.18,0.89,,,,,,280.0,320.0,530.0,980.0,13.0,6.0,2.0,12.0,8.5,20250710_33,中型,1655.0,1.0,1605.0,1645.0,M60,,,0.0,25.1,94.6,382,0.389,0.301,2012,0.423,1160,22.5,7.6,14.9,19.8,1.362,7,1.01,91.1716049382716,116.7,14.011593388191972,88.44,99.86071428571428,98.872,2.9396,,6.7,6.42,525.4666666666667,16.5,394.1333333333334,6.5,0.0,0,16.31,,,,,,,,,2025-07-10,M60-24
20250710160712,2025-07-10 16:07:12,34,M60-24,853,1008,138,115,294,29,0,59,2.81,0.0,0.0,0.0,2498.81,6.5,1.77,-2.07,-0.49,,,,,,280.0,320.0,530.0,980.0,13.0,6.0,2.0,12.0,8.5,20250710_34,中型,1655.0,1.0,1605.0,1645.0,M60,,,0.0,25.1,94.6,382,0.391,0.301,1999,0.427,1146,23.0,7.6,15.4,19.9,1.343,7,1.01,89.24567901234569,115.3,14.25103894313307,85.02,99.40714285714286,98.423,2.9396,,6.7,6.42,525.4666666666667,16.5,394.1333333333334,6.5,0.0,0,16.31,,,,,,,,,2025-07-10,M60-24
20250711074935,2025-07-11 07:49:35,1,M60-24,853,1001,142,106,289,29,0,55,2.71,0.0,0.0,0.0,2477.71,7.5,2.91,-2.07,-0.2,,,,,,270.0,320.0,530.0,930.0,13.0,3.0,2.0,10.0,5.5,20250711_1,中型,835.0,1.0,750.0,825.0,M60,,,0.0,26.7,84.4,373,0.367,0.284,1996,0.427,1143,22.5,7.8,14.7,19.4,1.34,7,1.0,97.65934065934064,119.4,14.130708341997174,95.88,105.5625,105.562,2.9396,,6.7,6.42,525.4666666666667,16.5,394.1333333333334,7.5,1.0,1,12.71,,,,,,,,,2025-07-11,M60-24
20250711075708,2025-07-11 07:57:08,2,M60-24,511,607,81,66,175,19,0,33,1.69,0.0,0.0,0.0,1493.69,7.0,1.54,-3.4,-0.82,,,,,,270.0,320.0,530.0,930.0,13.0,3.0,2.0,10.0,5.5,20250711_2,中型,835.0,1.0,750.0,825.0,M60,,,0.0,26.7,84.4,227,0.377,0.291,1199,0.426,688,22.9,8.4,14.5,19.6,1.346,7,0.61,81.2195652173913,87.6,6.746001055866111,78.82000000000001,84.50606060606061,138.535,2.9396,,6.7,6.42,525.4666666666667,16.5,394.1333333333334,7.0,-0.5,1,-31.07,,,,,,,,,2025-07-11,M60-24
20250711083643,2025-07-11 08:36:43,3,M60-24,572,685,91,77,197,20,0,39,1.9,0.0,0.0,0.0,1682.9,6.5,1.32,-2.56,0.44,,,,,,260.0,320.0,530.0,840.0,14.0,3.0,2.0,10.0,5.5,20250711_3,中型,925.0,2.0,840.0,915.0,M60,,,0.0,26.7,84.4,256,0.391,0.301,1348,0.424,776,23.0,7.8,15.2,19.8,1.357,7,0.68,85.84767441860463,95.3,8.797406155042943,82.66000000000001,90.98,133.794,2.9396,,6.7,6.42,525.4666666666667,16.5,394.1333333333334,6.5,-0.5,1,-21.69,,,,,,,,,2025-07-11,M60-24
20250711084353,2025-07-11 08:43:53,4,M60-24,558,674,90,78,193,21,0,39,1.87,0.0,0.0,0.0,1654.87,6.0,1.3,-3.13,0.3,,,,,,260.0,320.0,530.0,840.0,14.0,3.0,2.0,10.0,5.5,20250711_4,中型,925.0,2.0,840.0,915.0,M60,,,0.0,26.7,84.4,253,0.404,0.308,1322,0.422,764,23.7,8.3,15.4,20.0,1.369,7,0.67,80.83902439024388,90.4,8.050492426956149,77.39999999999999,85.15517241379312,127.097,2.9396,,6.7,6.42,525.4666666666667,16.5,394.1333333333334,6.0,-0.5,1,-22.41,,,,,,,,,2025-07-11,M60-24
20250711092211,2025-07-11 09:22:11,5,M60-24,856,1012,141,115,295,29,0,56,2.79,0.0,0.0,0.0,2506.79,6.5,1.77,-1.72,-0.1,,,,,,280.0,320.0,530.0,980.0,13.0,6.0,2.0,12.0,5.5,20250711_5,中型,1015.0,4.0,925.0,1005.0,M60,,,0.0,26.7,84.4,380,0.39,0.303,2009,0.426,1153,22.4,7.6,14.7,19.8,1.347,7,1.01,99.08854166666669,127.3,15.668445398526211,93.02,108.72941176470589,107.653,2.9396,,6.7,6.42,525.4666666666667,16.5,394.1333333333334,6.5,0.5,1,16.31,,,,,,,,,2025-07-11,M60-24
20250711092931,2025-07-11 09:29:31,6,M60-24,848,1000,145,123,293,27,0,59,2.8,0.0,0.0,0.0,2497.8,5.5,1.65,-1.74,-1.28,,,,,,280.0,320.0,530.0,980.0,13.0,6.0,2.0,12.0,5.5,20250711_6,中型,1015.0,4.0,925.0,1005.0,M60,,,0.0,26.7,84.4,379,0.42,0.325,1993,0.425,1145,22.7,7.1,15.6,20.1,1.35,7,1.01,94.68539325842696,117.7,14.20717140135116,85.08000000000001,100.65806451612904,99.661,2.9396,,6.7,6.42,525.4666666666667,16.5,394.1333333333334,5.5,-1.0,1,22.25,,,,,,,,,2025-07-11,M60-24
20250711142111,2025-07-11 14:21:11,26,M60-31,569,679,99,76,197,22,0,39,2.05,0.0,0.0,0.0,1683.05,6.5,0.0,-3.07,-0.44,,,,,,260.0,320.0,530.0,840.0,14.0,4.0,2.0,10.0,9.5,20250711_26,中型,1510.0,4.0,1425.0,1500.0,M60,,,0.0,26.7,88.4,258,0.386,0.295,1347,0.422,778,23.6,8.5,15.1,19.9,1.367,7,0.68,76.86385542168674,86.1,7.15700984734552,79.88,78.40344827586206,115.299,2.9396,,6.7,6.42,525.4666666666667,16.5,394.1333333333334,6.5,1.0,1,-22.69,,,,,,,,,2025-07-11,M60-31
20250711142910,2025-07-11 14:29:10,27,M60-31,563,673,89,72,195,23,0,38,2.02,0.0,0.0,0.0,1655.02,7.0,0.0,-3.1,0.15,,,,,,260.0,320.0,530.0,840.0,14.0,4.0,2.0,10.0,9.5,20250711_27,中型,1510.0,4.0,1425.0,1500.0,M60,,,0.0,26.7,88.4,256,0.369,0.281,1325,0.425,762,23.8,9.0,14.8,19.8,1.353,7,0.67,77.13209876543209,87.5,7.502671576203295,78.46,80.55714285714285,120.235,2.9396,,6.7,6.42,525.4666666666667,16.5,394.1333333333334,7.0,0.5,1,-25.07,,,,,,,,,2025-07-11,M60-31
20250711150913,2025-07-11 15:09:13,29,M60-31,860,1004,140,101,290,30,0,56,2.99,0.0,0.0,0.0,2483.99,8.0,2.02,-1.71,0.1,,,,,,270.0,320.0,530.0,930.0,14.0,6.0,2.0,10.0,9.5,20250711_29,中型,1610.0,2.0,1515.0,1555.0,M60,,,0.0,26.7,88.4,376,0.348,0.269,2004,0.429,1144,22.9,8.0,14.9,19.2,1.33,7,1.0,91.72962962962964,116.7,15.585427226679878,85.53999999999999,103.50714285714288,103.507,2.9396,,6.7,6.42,525.4666666666667,16.5,394.1333333333334,8.0,1.0,1,10.14,,,,,,,,,2025-07-11,M60-31
20250711152136,2025-07-11 15:21:36,30,M60-31,489,587,83,67,173,20,0,34,1.8,0.0,0.0,0.0,1454.8,6.5,1.52,-3.93,-0.84,,,,,,270.0,320.0,530.0,930.0,14.0,6.0,2.0,10.0,9.5,20250711_30,中型,1610.0,2.0,1515.0,1555.0,M60,,,0.0,26.7,88.4,227,0.387,0.295,1159,0.422,670,23.8,8.8,15.0,20.2,1.37,7,0.59,72.81341463414634,80.7,5.717533200712459,71.78,74.84482758620689,126.856,2.9396,,6.7,6.42,525.4666666666667,16.5,394.1333333333334,6.5,-1.5,1,-31.69,,,,,,,,,2025-07-11,M60-31
20250711160225,2025-07-11 16:02:25,31,M60-31,858,1017,142,111,293,30,0,57,2.99,0.0,0.0,0.0,2510.99,7.0,1.83,-1.94,0.39,,,,,,280.0,320.0,530.0,980.0,14.0,6.0,2.0,12.0,9.5,20250711_31,中型,1700.0,3.0,1605.0,1650.0,M60,,,0.0,26.7,88.4,380,0.379,0.292,2017,0.425,1159,22.9,7.9,15.0,19.6,1.351,7,1.01,91.93950617283951,116.6,14.04603260194494,86.2,101.35,100.347,2.9396,,6.7,6.42,525.4666666666667,16.5,394.1333333333334,7.0,0.5,1,13.93,,,,,,,,,2025-07-11,M60-31
20250711160947,2025-07-11 16:09:47,32,M60-31,853,1018,145,111,294,29,0,58,3.04,0.0,0.0,0.0,2511.04,7.0,1.83,-2.51,0.49,,,,,,280.0,320.0,530.0,980.0,14.0,6.0,2.0,12.0,9.5,20250711_32,中型,1700.0,3.0,1605.0,1650.0,M60,,,0.0,26.7,88.4,381,0.378,0.291,2016,0.423,1163,22.8,7.6,15.2,19.6,1.363,7,1.01,91.73703703703704,122.0,16.240624603664315,83.08,104.31071428571428,103.278,2.9396,,6.7,6.42,525.4666666666667,16.5,394.1333333333334,7.0,0.0,0,13.93,,,,,,,,,2025-07-11,M60-31
20250714091125,2025-07-14 09:11:25,5,M60-31,861,990,148,128,296,29,0,59,3.04,0.0,0.0,0.0,2514.04,5.0,1.59,-0.69,-3.23,,,,,,280.0,320.0,530.0,980.0,14.0,5.0,2.0,12.0,0.0,20250714_5,中型,1005.0,3.0,915.0,955.0,M60,,,0.0,29.7,73.4,384,0.432,0.333,1999,0.431,1138,22.9,7.6,15.4,20.4,1.322,7,1.02,87.27804878048781,112.3,13.016987253906036,81.78,94.5206896551724,92.667,2.9396,,6.7,6.67,525.4666666666667,16.5,394.1333333333334,5.0,-2.0,1,21.87,70.00249999999998,490.0174999999999,,,,,,,2025-07-14,M60-31
20250714091839,2025-07-14 09:18:39,6,M60-31,856,991,145,128,295,29,0,59,3.04,0.0,0.0,0.0,2506.04,5.0,1.59,-1.27,-3.13,,,,,,280.0,320.0,530.0,980.0,14.0,5.0,2.0,12.0,0.0,20250714_6,中型,1005.0,3.0,915.0,955.0,M60,,,0.0,29.7,73.4,383,0.434,0.334,1992,0.43,1136,23.0,7.6,15.4,20.4,1.327,7,1.02,95.40361445783132,120.6,16.660178666531607,86.61999999999999,107.17241379310346,105.071,2.9396,,6.7,6.67,525.4666666666667,16.5,394.1333333333334,5.0,0.0,0,21.87,70.00249999999998,490.0174999999999,,,,,,,2025-07-14,M60-31
20250714160558,2025-07-14 16:05:58,30,M60-31,855,979,142,127,293,29,0,59,3.01,0.0,0.0,0.0,2487.01,5.0,1.6,-0.47,-3.36,,,,,,280.0,320.0,530.0,980.0,16.0,8.0,2.0,12.0,0.0,20250714_30,中型,1705.0,2.0,1610.0,1655.0,M60,,,0.0,29.2,80.5,381,0.433,0.333,1976,0.433,1121,23.1,7.6,15.5,20.5,1.311,7,1.01,91.10123456790124,115.8,13.7143476625458,87.55999999999999,98.34642857142856,97.373,2.9396,,6.7,6.67,525.4666666666667,16.5,394.1333333333334,5.0,0.0,0,20.87,66.44375000000001,1057.5630208333334,,,,,,,2025-07-14,M60-31
20250714161307,2025-07-14 16:13:07,31,M60-31,853,980,140,127,291,28,0,61,2.98,0.0,0.0,0.0,2482.98,5.0,1.6,-0.7,-3.26,,,,,,280.0,320.0,530.0,980.0,16.0,8.0,2.0,12.0,0.0,20250714_31,中型,1705.0,2.0,1610.0,1655.0,M60,,,0.0,29.2,80.5,380,0.436,0.334,1973,0.432,1120,23.4,7.4,16.1,20.4,1.313,7,1.01,91.48313253012049,117.0,14.1183450622121,86.05999999999999,98.23793103448276,97.265,2.9396,,6.7,6.67,525.4666666666667,16.5,394.1333333333334,5.0,0.0,0,20.87,66.44375000000001,1057.5630208333334,,,,,,,2025-07-14,M60-31
20250715091018,2025-07-15 09:10:18,5,M60-31,864,1032,148,128,295,28,0,58,3.05,0.0,0.0,0.0,2556.05,5.0,1.59,-0.35,0.88,,,,,,280.0,320.0,530.0,980.0,13.0,6.0,2.0,12.0,2.5,20250715_5,中型,1005.0,2.0,915.0,955.0,M60,,,0.0,27.1,86.6,381,0.434,0.336,2044,0.423,1180,22.6,7.3,15.2,19.9,1.366,7,1.02,92.91204819277108,120.5,14.19814511549199,87.44000000000001,101.89310344827588,99.895,2.9396,,6.7,6.67,525.4666666666667,16.5,394.1333333333334,5.0,0.0,0,21.87,69.82857142857142,488.8,,,,,,,2025-07-15,M60-31
20250715091712,2025-07-15 09:17:12,6,M60-31,855,1032,144,136,297,29,0,59,3.05,0.0,0.0,0.0,2555.05,4.0,1.49,-0.47,0.88,,,,,,280.0,320.0,530.0,980.0,13.0,6.0,2.0,12.0,2.5,20250715_6,中型,1005.0,2.0,915.0,955.0,M60,,,0.0,27.1,86.6,385,0.458,0.353,2031,0.421,1176,22.9,7.5,15.3,20.4,1.375,7,1.02,88.3,117.9,13.98659637112548,84.58000000000001,93.18620689655174,91.359,2.9396,,6.7,6.67,525.4666666666667,16.5,394.1333333333334,4.0,-1.0,1,26.08,69.82857142857142,488.8,,,,,,,2025-07-15,M60-31
20250715153632,2025-07-15 15:36:32,32,M60-31,853,980,143,127,295,28,0,59,2.99,0.0,0.0,0.0,2487.99,5.0,1.6,-0.7,-3.26,,,,,,280.0,320.0,530.0,980.0,18.0,10.0,2.0,12.0,1.5,20250715_32,中型,1640.0,3.0,1540.0,1630.0,M60,,,0.0,29.1,82.9,382,0.431,0.332,1976,0.432,1123,22.8,7.3,15.4,20.5,1.317,7,1.01,89.19999999999999,115.0,13.26279489380205,84.28,95.575,94.629,2.9396,,6.7,6.67,525.4666666666667,16.5,394.1333333333334,5.0,1.0,1,20.87,62.94489795918368,1028.1,,,,,,,2025-07-15,M60-31
20250715154307,2025-07-15 15:43:07,33,M60-31,857,981,143,127,293,25,0,58,2.99,0.0,0.0,0.0,2486.99,5.0,1.6,-0.23,-3.16,,,,,,280.0,320.0,530.0,980.0,18.0,10.0,2.0,12.0,1.5,20250715_33,中型,1640.0,3.0,1540.0,1630.0,M60,,,0.0,29.1,82.9,376,0.433,0.338,1981,0.433,1124,22.1,6.6,15.4,20.2,1.312,7,1.01,88.96705882352941,114.4,13.032866943280194,85.7,94.4758620689655,93.54,2.9396,,6.7,6.67,525.4666666666667,16.5,394.1333333333334,5.0,0.0,0,20.87,62.94489795918368,1028.1,,,,,,,2025-07-15,M60-31
20250716091033,2025-07-16 09:10:33,6,M60-31,849,971,142,131,293,29,0,59,3.03,0.0,0.0,0.0,2477.03,4.5,1.55,-0.7,-4.15,,,,,,280.0,320.0,530.0,980.0,13.0,5.0,2.0,12.0,0.0,20250716_6,中型,1005.0,3.0,915.0,955.0,M60,,,0.0,29.5,79.4,381,0.447,0.344,1962,0.433,1113,23.1,7.6,15.5,20.7,1.311,7,1.01,93.6964705882353,119.2,15.187072266037347,83.9,104.1896551724138,103.158,2.9396,,6.7,6.67,517.88,15.6,383.14666666666665,4.5,-0.5,1,25.56,70.33095238095237,492.3166666666666,,,,,,,2025-07-16,M60-31
20250716091742,2025-07-16 09:17:42,7,M60-31,846,975,142,135,293,28,0,60,3.03,0.0,0.0,0.0,2482.03,4.0,1.5,-0.59,-3.75,,,,,,280.0,320.0,530.0,980.0,13.0,5.0,2.0,12.0,0.0,20250716_7,中型,1005.0,3.0,915.0,955.0,M60,,,0.0,29.5,79.4,381,0.461,0.354,1963,0.431,1117,23.1,7.3,15.7,20.8,1.32,7,1.01,89.88888888888889,119.0,15.28587664124495,80.14,100.66785714285716,99.671,2.9396,,6.7,6.67,517.88,15.6,383.14666666666665,4.0,-0.5,1,25.08,70.33095238095237,492.3166666666666,,,,,,,2025-07-16,M60-31
20250729074928,2025-07-29 07:49:28,1,M60-24,739,830,121,94,251,22,0,48,2.39,0.0,0.0,0.0,2107.39,7.0,2.17,-0.94,-3.82,,,,,,280.0,320.0,560.0,980.0,13.0,6.0,2.0,12.0,0.5,20250729_1,中型,,3.0,750.0,830.0,M60,,,0.0,27.4,83.9,321,0.375,0.293,1690,0.437,951,21.8,6.9,15.0,19.7,1.287,7,0.86,89.56477272727271,109.6,10.743941630822876,84.74,91.90645161290324,106.868,2.9396,,6.7,6.69,500.29333333333335,15.0,365.9866666666666,7.0,3.0,1,-3.07,,,,,,,,,2025-07-29,M60-24
20250729075657,2025-07-29 07:56:57,2,M60-24,730,826,122,101,249,23,0,48,2.39,0.0,0.0,0.0,2101.39,6.0,2.02,-1.22,-4.29,,,,,,280.0,320.0,560.0,980.0,13.0,6.0,2.0,12.0,0.5,20250729_2,中型,,3.0,750.0,830.0,M60,,,0.0,27.4,83.9,320,0.406,0.316,1678,0.435,948,22.2,7.2,15.0,20.1,1.299,7,0.86,92.27582417582418,113.1,12.11491987845539,83.46000000000001,99.140625,115.28,2.9396,,6.7,6.69,500.29333333333335,15.0,365.9866666666666,6.0,-1.0,1,0.59,,,,,,,,,2025-07-29,M60-24
20250729125930,2025-07-29 12:59:30,16,M60-31,878,985,141,111,296,25,0,59,3.04,0.0,0.0,0.0,2498.04,7.0,1.83,-0.68,-3.71,,,,,,280.0,320.0,530.0,980.0,18.0,5.0,2.0,12.0,7.5,20250729_16,中型,,3.0,1300.0,1345.0,M60,,,0.0,27.5,85.4,380,0.375,0.292,2004,0.438,1126,22.1,6.6,15.5,19.7,1.282,7,1.02,99.59239130434784,120.1,14.15585785719,89.38000000000001,108.79393939393938,106.661,2.9396,,6.7,6.69,500.29333333333335,15.0,365.9866666666666,7.0,1.0,1,13.93,,,,,,,,,2025-07-29,M60-31
20250729130735,2025-07-29 13:07:35,17,M60-31,860,985,145,128,295,26,0,59,3.05,0.0,0.0,0.0,2501.05,5.0,1.59,-0.81,-3.71,,,,,,280.0,320.0,530.0,980.0,18.0,5.0,2.0,12.0,7.5,20250729_17,中型,,3.0,1300.0,1345.0,M60,,,0.0,27.5,85.4,380,0.434,0.337,1990,0.432,1130,22.4,6.8,15.5,20.3,1.314,7,1.02,89.8720930232558,119.0,13.483147544704718,83.84,95.29333333333334,93.425,2.9396,,6.7,6.69,500.29333333333335,15.0,365.9866666666666,5.0,-2.0,1,21.87,,,,,,,,,2025-07-29,M60-31
20250729135716,2025-07-29 13:57:16,18,M60-31,716,816,117,106,247,20,0,48,2.56,0.0,0.0,0.0,2072.56,5.0,0.95,-0.97,-4.34,,,,,,280.0,320.0,530.0,980.0,12.0,3.0,2.0,12.0,7.5,20250729_18,中型,,2.0,1400.0,1435.0,M60,,,0.0,27.5,85.4,315,0.429,0.337,1649,0.434,933,21.6,6.3,15.2,20.3,1.303,7,0.85,82.71219512195121,104.3,10.09704605733175,77.7,83.95862068965516,98.775,2.9396,,6.7,6.69,500.29333333333335,15.0,365.9866666666666,5.0,0.0,0,-0.13,,,,,,,,,2025-07-29,M60-31
20250729140408,2025-07-29 14:04:08,19,M60-31,709,806,114,104,244,21,0,48,2.51,0.0,0.0,0.0,2048.51,5.0,0.0,-0.7,-4.39,,,,,,280.0,320.0,530.0,980.0,12.0,3.0,2.0,12.0,7.5,20250729_19,中型,,2.0,1400.0,1435.0,M60,,,0.0,27.5,85.4,313,0.426,0.332,1629,0.435,920,22.0,6.7,15.3,20.4,1.298,7,0.84,80.12073170731706,100.9,9.960210324511566,73.42,81.18275862068963,96.646,2.9396,,6.7,6.69,500.29333333333335,15.0,365.9866666666666,5.0,0.0,0,-2.13,,,,,,,,,2025-07-29,M60-31
20250730090100,2025-07-30 09:01:00,5,M60-24,716,818,117,106,247,20,0,48,2.36,0.0,0.0,0.0,2074.36,5.0,0.95,-0.97,-4.1,,,,,,280.0,320.0,530.0,980.0,12.0,5.0,2.0,12.0,2.5,20250730_5,中型,940.0,2.0,905.0,940.0,M60,,,0.0,27.4,95.1,315,0.429,0.337,1651,0.434,935,21.6,6.3,15.2,20.3,1.306,7,0.85,85.75060240963856,109.9,11.68167521298555,77.4,87.46896551724139,102.905,2.9396,,6.7,6.69,498.8933333333334,16.5,475.09333333333336,5.0,0.0,0,-0.13,,,,,,,,,2025-07-30,M60-24
20250730090724,2025-07-30 09:07:24,6,M60-24,706,814,117,106,243,21,0,47,2.34,0.0,0.0,0.0,2056.34,5.0,1.92,-1.12,-3.44,,,,,,280.0,320.0,530.0,980.0,12.0,5.0,2.0,12.0,2.5,20250730_6,中型,940.0,2.0,905.0,940.0,M60,,,0.0,27.4,95.1,311,0.436,0.341,1637,0.431,931,21.9,6.8,15.1,20.3,1.319,7,0.84,86.44268292682926,106.5,10.96656815928062,79.52000000000001,90.41724137931035,107.64,2.9396,,6.7,6.69,498.8933333333334,16.5,475.09333333333336,5.0,0.0,0,-0.13,,,,,,,,,2025-07-30,M60-24
20250730094831,2025-07-30 09:48:31,7,M60-24,872,1005,141,121,299,25,0,58,2.85,0.0,0.0,0.0,2523.85,6.0,1.68,-1.36,-2.71,,,,,,280.0,320.0,530.0,980.0,14.0,5.0,2.0,12.0,2.5,20250730_7,中型,1040.0,1.0,950.0,1030.0,M60,,,0.0,27.4,95.1,382,0.405,0.317,2018,0.432,1146,21.7,6.5,15.2,20.0,1.314,7,1.03,93.49302325581394,121.4,14.703082976010815,84.54,101.03666666666666,98.094,2.9396,,6.7,6.69,498.8933333333334,16.5,475.09333333333336,6.0,1.0,1,20.59,70.91190476190475,496.38333333333327,,,,,,,2025-07-30,M60-24
20250730095359,2025-07-30 09:53:59,8,M60-24,856,995,142,128,296,25,0,57,2.81,0.0,0.0,0.0,2501.81,5.0,1.59,-1.27,-2.74,,,,,,280.0,320.0,530.0,980.0,14.0,5.0,2.0,12.0,2.5,20250730_8,中型,1040.0,1.0,950.0,1030.0,M60,,,0.0,27.4,95.1,378,0.432,0.339,1993,0.43,1137,21.7,6.6,15.1,20.2,1.328,7,1.02,91.98536585365852,121.4,15.113651735056957,84.52000000000001,94.3206896551724,92.471,2.9396,,6.7,6.69,498.8933333333334,16.5,475.09333333333336,5.0,-1.0,1,21.87,70.91190476190475,496.38333333333327,,,,,,,2025-07-30,M60-24
20250730103938,2025-07-30 10:39:38,13,M60-24,682,777,111,102,237,19,0,44,2.27,0.0,0.0,0.0,1974.27,5.0,2.0,-1.02,-4.31,,,,,,330.0,480.0,600.0,1080.0,8.0,2.0,2.0,17.0,2.5,20250730_13,中型,1130.0,4.0,1045.0,1120.0,M60,,,0.0,27.4,95.1,300,0.43,0.34,1570,0.434,888,21.0,6.3,14.7,20.4,1.302,7,0.81,81.79285714285713,99.8,9.345992083626587,77.08,84.52666666666667,104.354,2.9396,,6.7,6.69,498.8933333333334,16.5,475.09333333333336,5.0,0.0,0,-4.13,75.18095238095239,526.2666666666668,,,,,,,2025-07-30,M60-24
20250730104433,2025-07-30 10:44:33,14,M60-24,679,777,112,101,236,21,0,46,2.27,0.0,0.0,0.0,1974.27,5.0,1.0,-1.45,-4.31,,,,,,330.0,480.0,600.0,1080.0,8.0,2.0,2.0,17.0,2.5,20250730_14,中型,1130.0,4.0,1045.0,1120.0,M60,,,0.0,27.4,95.1,303,0.428,0.333,1568,0.433,889,22.1,6.9,15.2,20.5,1.309,7,0.81,78.2962962962963,95.6,8.689165162479677,75.06,79.66071428571429,98.347,2.9396,,6.7,6.69,498.8933333333334,16.5,475.09333333333336,5.0,0.0,0,-5.13,75.18095238095239,526.2666666666668,,,,,,,2025-07-30,M60-24
20250730141158,2025-07-30 14:11:58,19,M60-24,715,820,118,106,247,21,0,48,2.38,0.0,0.0,0.0,2077.38,5.0,0.95,-1.11,-3.87,,,,,,280.0,320.0,530.0,980.0,12.0,5.0,2.0,12.0,35.5,20250730_19,中型,1500.0,2.0,1415.0,1450.0,M60,,,0.0,27.8,91.9,316,0.429,0.335,1653,0.433,938,21.8,6.6,15.2,20.3,1.312,7,0.85,79.09222222222222,99.7,9.049643673498087,75.74,74.94516129032257,88.171,2.9396,,6.7,6.69,498.8933333333334,16.5,475.09333333333336,5.0,0.0,0,-0.13,66.33796296296298,1194.0833333333337,,,,,,,2025-07-30,M60-24
20250730141740,2025-07-30 14:17:40,20,M60-24,712,809,119,98,244,21,0,50,2.32,0.0,0.0,0.0,2055.32,6.0,1.03,-1.25,-4.03,,,,,,280.0,320.0,530.0,980.0,12.0,5.0,2.0,12.0,35.5,20250730_20,中型,1500.0,2.0,1415.0,1450.0,M60,,,0.0,27.8,91.9,315,0.402,0.311,1640,0.434,928,22.5,6.7,15.9,20.1,1.303,7,0.84,84.86341463414634,103.5,9.425801540544818,81.6,86.30689655172414,102.746,2.9396,,6.7,6.69,498.8933333333334,16.5,475.09333333333336,6.0,1.0,1,-2.41,66.33796296296298,1194.0833333333337,,,,,,,2025-07-30,M60-24
20250730145858,2025-07-30 14:58:58,24,M60-24,874,994,141,115,297,26,0,60,2.83,0.0,0.0,0.0,2509.83,6.5,1.77,-0.68,-2.83,,,,,,280.0,320.0,530.0,980.0,12.0,5.0,2.0,12.0,35.5,20250730_24,中型,1550.0,4.0,1500.0,1540.0,M60,,,0.0,27.8,91.9,383,0.387,0.3,2009,0.435,1135,22.5,6.8,15.7,19.9,1.299,7,1.02,87.46049382716049,117.6,13.783804049576531,81.72,92.5,90.686,2.9396,,6.7,6.69,498.8933333333334,16.5,475.09333333333336,6.5,0.5,1,16.31,65.03883495145631,1116.5,,,,,,,2025-07-30,M60-24
20250730150456,2025-07-30 15:04:56,25,M60-24,867,983,136,111,293,25,0,58,2.82,0.0,0.0,0.0,2475.82,7.0,1.83,-0.91,-2.96,,,,,,280.0,320.0,530.0,980.0,12.0,5.0,2.0,12.0,35.5,20250730_25,中型,1550.0,4.0,1500.0,1540.0,M60,,,0.0,27.8,91.9,376,0.379,0.295,1986,0.437,1119,22.1,6.6,15.4,19.7,1.291,7,1.01,89.68780487804878,119.7,14.534948549196212,85.22,94.36896551724138,93.435,2.9396,,6.7,6.69,498.8933333333334,16.5,475.09333333333336,7.0,0.5,1,13.93,65.03883495145631,1116.5,,,,,,,2025-07-30,M60-24
20250730161322,2025-07-30 16:13:22,33,M60-24,660,740,110,86,223,21,0,42,2.16,0.0,0.0,0.0,1884.16,6.5,1.18,-0.75,-4.15,,,,,,,,,,,,,,35.5,20250730_33,,,,,,M60,,,0.0,27.8,91.9,286,0.386,0.301,1510,0.437,850,22.0,7.3,14.7,19.8,1.288,7,0.77,78.9037037037037,92.4,8.26266994848763,79.1,82.90714285714286,107.672,2.9396,,6.7,6.69,498.8933333333334,16.5,475.09333333333336,6.5,-0.5,1,-12.69,,,,,,,,,2025-07-30,M60-24
20250730161822,2025-07-30 16:18:22,34,M60-24,649,729,108,86,221,22,0,45,2.14,0.0,0.0,0.0,1862.14,6.5,1.18,-1.07,-4.33,,,,,,330.0,460.0,600.0,1080.0,8.0,6.0,2.0,17.0,35.5,20250730_34,中型,1705.0,3.0,1615.0,1655.0,M60,,,0.0,27.8,91.9,288,0.389,0.299,1486,0.437,837,23.3,7.6,15.6,20.1,1.29,7,0.76,83.28958333333334,94.2,8.771930602384835,79.35999999999999,87.30294117647058,114.872,2.9396,,6.7,6.69,498.8933333333334,16.5,475.09333333333336,6.5,0.0,0,-12.69,62.98020833333334,1002.4349826388888,,,,,,,2025-07-30,M60-24
20250731090313,2025-07-31 09:03:13,5,M60-24,718,857,116,99,249,22,0,47,2.38,0.0,0.0,0.0,2110.38,6.0,1.02,-1.64,0.47,,,,,,280.0,320.0,530.0,980.0,12.0,5.0,2.0,13.0,9.5,20250731_5,中型,955.0,4.0,915.0,945.0,M60,,,0.0,27.4,93.9,318,0.398,0.311,1691,0.425,973,21.7,6.9,14.8,19.8,1.355,7,0.85,83.29111111111112,109.2,14.166844269039236,79.53999999999999,90.91612903225806,106.96,2.9396,,6.7,6.69,498.8933333333334,16.5,475.09333333333336,6.0,-0.5,1,-1.41,,,,,,,,,2025-07-31,M60-24
20250731091025,2025-07-31 09:10:25,6,M60-24,712,849,117,98,245,21,0,49,2.34,0.0,0.0,0.0,2093.34,6.0,1.03,-1.25,0.71,,,,,,280.0,320.0,530.0,980.0,12.0,5.0,2.0,13.0,9.5,20250731_6,中型,955.0,4.0,915.0,945.0,M60,,,0.0,27.4,93.9,315,0.4,0.311,1678,0.424,966,22.2,6.7,15.6,19.8,1.357,7,0.84,84.63619047619046,102.6,9.609688799376476,77.46000000000001,87.35000000000001,103.988,2.9396,,6.7,6.69,498.8933333333334,16.5,475.09333333333336,6.0,0.0,0,-2.41,,,,,,,,,2025-07-31,M60-24
20250731095136,2025-07-31 09:51:36,7,M60-24,886,966,144,113,299,24,0,59,2.85,0.0,0.0,0.0,2493.85,7.0,1.8,-0.67,-6.49,,,,,,280.0,320.0,530.0,980.0,12.0,4.0,2.0,12.0,9.5,20250731_7,中型,1045.0,2.0,955.0,1035.0,M60,,,0.0,27.4,93.9,382,0.378,0.296,1996,0.444,1110,21.7,6.3,15.4,19.9,1.253,7,1.03,95.53444444444445,123.2,15.102245315854423,86.26,102.62903225806453,99.64,2.9396,,6.7,6.69,498.8933333333334,16.5,475.09333333333336,7.0,1.0,1,15.93,68.57380952380953,480.0166666666667,,,,,,,2025-07-31,M60-24
20250731095758,2025-07-31 09:57:58,8,M60-24,861,955,143,124,297,25,0,59,2.83,0.0,0.0,0.0,2466.83,5.5,1.64,-1.15,-6.65,,,,,,280.0,320.0,530.0,980.0,12.0,4.0,2.0,12.0,9.5,20250731_8,中型,1045.0,2.0,955.0,1035.0,M60,,,0.0,27.4,93.9,381,0.418,0.325,1959,0.44,1098,22.0,6.6,15.5,20.5,1.275,7,1.02,91.36463414634146,116.6,14.72425717163331,84.24000000000001,98.92758620689654,96.988,2.9396,,6.7,6.69,498.8933333333334,16.5,475.09333333333336,5.5,-1.5,1,23.25,68.57380952380953,480.0166666666667,,,,,,,2025-07-31,M60-24
20250731104146,2025-07-31 10:41:46,9,M60-24,600,656,95,84,208,18,0,39,2.02,0.0,0.0,0.0,1702.02,6.0,1.2,-2.91,-9.14,,,,,,330.0,460.0,600.0,1080.0,8.0,4.0,2.0,17.0,9.5,20250731_9,中型,1135.0,1.0,1054.0,1125.0,M60,,,0.0,27.4,93.9,265,0.404,0.317,1351,0.444,751,21.5,6.8,14.7,20.5,1.252,7,0.72,78.6753086419753,90.1,8.032457780228906,76.58,81.61428571428569,113.353,2.9396,,6.7,6.69,498.8933333333334,16.5,475.09333333333336,6.0,0.5,1,-16.41,71.59761904761905,501.1833333333333,,,,,,,2025-07-31,M60-24
20250731104635,2025-07-31 10:46:35,10,M60-24,604,645,101,82,205,18,0,40,1.99,0.0,0.0,0.0,1696.99,6.0,1.23,-0.98,-9.41,,,,,,330.0,460.0,600.0,1080.0,8.0,4.0,2.0,17.0,9.5,20250731_10,中型,1135.0,1.0,1054.0,1125.0,M60,,,0.0,27.4,93.9,263,0.4,0.312,1350,0.447,746,22.1,6.8,15.2,20.4,1.235,7,0.71,79.33023255813954,88.8,7.447460465674,78.74,80.8,113.803,2.9396,,6.7,6.69,498.8933333333334,16.5,475.09333333333336,6.0,0.0,0,-18.41,71.59761904761905,501.1833333333333,,,,,,,2025-07-31,M60-24
20250731141200,2025-07-31 14:12:00,15,M60-24,719,787,121,99,248,22,0,46,2.37,0.0,0.0,0.0,2044.37,6.0,1.02,-1.51,-7.74,,,,,,280.0,320.0,530.0,980.0,13.0,4.0,2.0,12.0,45.0,20250731_15,中型,1500.0,1.0,1415.0,1450.0,M60,,,0.0,26.4,95.9,316,0.399,0.313,1627,0.442,908,21.5,7.0,14.6,20.3,1.263,7,0.85,83.29024390243903,105.0,9.872524200368062,78.68,85.11724137931033,100.138,2.9396,,6.7,6.69,498.8933333333334,16.5,475.09333333333336,6.0,0.0,0,-1.41,72.07777777777778,1297.4,,,,,,,2025-07-31,M60-24
20250731141811,2025-07-31 14:18:11,16,M60-24,709,777,119,97,245,23,0,48,2.34,0.0,0.0,0.0,2020.34,6.0,0.0,-1.66,-7.83,,,,,,280.0,320.0,530.0,980.0,13.0,4.0,2.0,12.0,45.0,20250731_16,中型,1500.0,1.0,1415.0,1450.0,M60,,,0.0,26.4,95.9,316,0.396,0.307,1605,0.442,896,22.5,7.3,15.2,20.5,1.264,7,0.84,84.41190476190476,102.6,10.40550912648708,80.7,88.90666666666665,105.841,2.9396,,6.7,6.69,498.8933333333334,16.5,475.09333333333336,6.0,0.0,0,-3.41,72.07777777777778,1297.4,,,,,,,2025-07-31,M60-24
20250731150147,2025-07-31 15:01:47,20,M60-24,872,949,134,115,295,24,0,56,2.82,0.0,0.0,0.0,2447.82,6.5,1.77,-0.91,-7.23,,,,,,280.0,320.0,530.0,980.0,12.0,4.0,2.0,12.0,45.0,20250731_20,中型,1555.0,3.0,1505.0,1545.0,M60,,,0.0,26.4,95.9,375,0.39,0.307,1955,0.446,1083,21.3,6.4,14.9,20.0,1.242,7,1.02,88.92916666666667,113.9,13.310138027291664,79.72,92.2764705882353,90.467,2.9396,,6.7,6.69,498.8933333333334,16.5,475.09333333333336,6.5,0.5,1,16.31,75.71935483870965,1293.538978494623,,,,,,,2025-07-31,M60-24
20250731150754,2025-07-31 15:07:54,21,M60-24,863,925,141,115,295,24,0,57,2.8,0.0,0.0,0.0,2422.8,6.5,1.77,-0.92,-8.69,,,,,,280.0,320.0,530.0,980.0,12.0,4.0,2.0,12.0,45.0,20250731_21,中型,1555.0,3.0,1505.0,1545.0,M60,,,0.0,26.4,95.9,376,0.39,0.306,1929,0.447,1066,21.5,6.4,15.2,20.3,1.235,7,1.01,88.91022727272728,121.9,13.951898207222944,81.64,90.50322580645162,89.607,2.9396,,6.7,6.69,498.8933333333334,16.5,475.09333333333336,6.5,0.0,0,16.31,75.71935483870965,1293.538978494623,,,,,,,2025-07-31,M60-24
20250731155412,2025-07-31 15:54:12,26,M60-24,937,971,149,119,317,27,0,62,3.02,0.0,0.0,0.0,2585.02,7.0,1.71,-0.85,-11.16,,,,,,330.0,460.0,600.0,1080.0,11.0,4.0,2.0,17.0,45.0,20250731_26,中型,1650.0,2.0,1600.0,1645.0,M60,,,0.0,26.4,95.9,406,0.375,0.293,2057,0.456,1120,21.9,6.7,15.3,20.3,1.195,7,1.09,89.8111111111111,123.9,16.25047007867089,79.88,98.775,90.619,2.9396,,6.7,6.69,498.8933333333334,16.5,475.09333333333336,7.0,0.5,1,21.93,81.52,1317.9066666666668,,,,,,,2025-07-31,M60-24
20250731160112,2025-07-31 16:01:12,27,M60-24,932,972,155,124,316,27,0,62,3.0,0.0,0.0,0.0,2591.0,6.5,1.64,-0.85,-11.07,,,,,,330.0,460.0,600.0,1080.0,11.0,4.0,2.0,17.0,45.0,20250731_27,中型,1650.0,2.0,1600.0,1645.0,M60,,,0.0,26.4,95.9,405,0.392,0.306,2059,0.453,1127,22.0,6.7,15.3,20.4,1.209,7,1.09,86.5111111111111,118.0,13.902198067611868,81.61999999999999,91.31428571428572,83.775,2.9396,,6.7,6.69,498.8933333333334,16.5,475.09333333333336,6.5,-0.5,1,25.31,81.52,1317.9066666666668,,,,,,,2025-07-31,M60-24
20250801090441,2025-08-01 09:04:41,5,M60-24,728,861,118,96,248,20,0,47,2.35,0.0,0.0,0.0,2120.35,6.5,2.13,-0.82,0.94,,,,,,280.0,320.0,530.0,980.0,16.0,5.0,2.0,12.0,8.0,20250801_5,中型,955.0,2.0,910.0,945.0,M60,,,0.0,28.2,86.1,315,0.387,0.305,1707,0.426,979,21.3,6.3,14.9,19.4,1.345,8,0.85,92.25730337078652,112.2,12.193255527899034,81.66,99.37419354838713,116.911,2.9396,,6.7,6.69,498.8933333333334,16.5,475.09333333333336,6.5,0.0,0,-2.69,,,,,,,,,2025-08-01,M60-24
20250801091105,2025-08-01 09:11:05,6,M60-24,708,774,119,101,244,21,0,50,2.35,0.0,0.0,0.0,2019.35,5.5,0.0,-1.26,-8.19,,,,,,280.0,320.0,530.0,980.0,16.0,5.0,2.0,12.0,8.0,20250801_6,中型,955.0,2.0,910.0,945.0,M60,,,0.0,28.2,86.1,315,0.414,0.321,1601,0.442,893,22.5,6.7,15.9,20.6,1.261,8,0.84,87.68279569892472,106.5,10.83643419961392,82.72,91.909375,109.416,2.9396,,6.7,6.69,498.8933333333334,16.5,475.09333333333336,5.5,-1.0,1,0.25,,,,,,,,,2025-08-01,M60-24
20250801095617,2025-08-01 09:56:17,7,M60-24,883,955,147,113,298,24,0,59,2.86,0.0,0.0,0.0,2481.86,7.0,1.8,-1.01,-7.55,,,,,,280.0,320.0,530.0,980.0,13.0,3.0,2.0,12.0,8.0,20250801_7,中型,1050.0,4.0,1000.0,1040.0,M60,,,0.0,28.2,86.1,381,0.379,0.297,1985,0.445,1102,21.8,6.3,15.5,19.9,1.248,8,1.03,98.04835164835168,128.0,17.198545572530527,87.5,109.828125,106.629,2.9396,,6.7,6.69,498.8933333333334,16.5,475.09333333333336,7.0,1.5,1,15.93,,,,,,,,,2025-08-01,M60-24
20250801100328,2025-08-01 10:03:28,8,M60-24,857,1029,143,128,295,26,0,59,2.82,0.0,0.0,0.0,2539.82,5.0,1.59,-1.15,0.59,,,,,,280.0,320.0,530.0,980.0,13.0,3.0,2.0,12.0,8.0,20250801_8,中型,1050.0,4.0,1000.0,1040.0,M60,,,0.0,28.2,86.1,380,0.434,0.337,2029,0.422,1172,22.4,6.8,15.5,20.0,1.368,8,1.02,88.9728155339806,113.6,12.4900674648559,81.3,91.93333333333334,90.131,2.9396,,6.7,6.69,498.8933333333334,16.5,475.09333333333336,5.0,-2.0,1,21.87,,,,,,,,,2025-08-01,M60-24
20250801104602,2025-08-01 10:46:02,9,M60-24,583,699,91,83,199,16,0,41,1.92,0.0,0.0,0.0,1713.92,5.5,1.22,-1.19,1.01,,,,,,330.0,460.0,600.0,1080.0,7.0,4.0,2.0,17.0,8.0,20250801_9,中型,1135.0,1.0,1050.0,1125.0,M60,,,0.0,28.2,86.1,256,0.417,0.324,1373,0.425,790,22.3,6.2,16.0,19.8,1.355,8,0.69,79.64814814814815,91.1,6.906896019199032,76.17999999999999,80.85357142857141,117.179,2.9396,,6.7,6.69,498.8933333333334,16.5,475.09333333333336,5.5,0.5,1,-17.75,,,,,,,,,2025-08-01,M60-24
20250801105052,2025-08-01 10:50:52,10,M60-24,581,698,96,83,201,17,0,40,1.91,0.0,0.0,0.0,1717.91,5.5,1.22,-1.53,0.87,,,,,,330.0,460.0,600.0,1080.0,7.0,4.0,2.0,17.0,8.0,20250801_10,中型,1135.0,1.0,1050.0,1125.0,M60,,,0.0,28.2,86.1,258,0.413,0.322,1375,0.423,794,22.1,6.6,15.5,19.9,1.367,8,0.69,80.22093023255815,89.9,6.821411507057823,81.54,80.8,117.101,2.9396,,6.7,6.69,498.8933333333334,16.5,475.09333333333336,5.5,0.0,0,-17.75,,,,,,,,,2025-08-01,M60-24
20250801141103,2025-08-01 14:11:03,19,M60-31,722,858,120,101,248,21,0,48,2.55,0.0,0.0,0.0,2120.55,5.5,0.0,-0.69,0.59,,,,,,280.0,320.0,530.0,980.0,13.0,6.0,2.0,12.0,10.0,20250801_19,中型,1505.0,4.0,1415.0,1455.0,M60,,,0.0,27.9,84.3,317,0.407,0.319,1700,0.425,978,21.8,6.6,15.1,19.7,1.355,8,0.85,86.74883720930234,102.4,9.782753502454112,82.3,90.22666666666667,106.149,2.9396,,6.7,6.69,498.8933333333334,16.5,475.09333333333336,5.5,0.0,0,0.25,,,,,,,,,2025-08-01,M60-31
20250801141639,2025-08-01 14:16:39,20,M60-31,720,849,118,104,242,21,0,49,2.52,0.0,0.0,0.0,2105.52,5.0,0.0,0.84,0.71,,,,,,280.0,320.0,530.0,980.0,13.0,6.0,2.0,12.0,10.0,20250801_20,中型,1505.0,4.0,1415.0,1455.0,M60,,,0.0,27.9,84.3,312,0.43,0.333,1687,0.427,967,22.4,6.7,15.7,19.8,1.343,8,0.84,84.46707317073172,103.1,9.73125533824186,79.56,88.17931034482758,104.975,2.9396,,6.7,6.69,498.8933333333334,16.5,475.09333333333336,5.0,-0.5,1,-2.13,,,,,,,,,2025-08-01,M60-31
20250801150204,2025-08-01 15:02:04,28,M60-31,867,1028,140,124,296,26,0,58,3.01,0.0,0.0,0.0,2542.01,5.5,1.64,-0.46,0.49,,,,,,280.0,320.0,530.0,980.0,12.0,4.0,2.0,12.0,10.0,20250801_28,中型,1555.0,1.0,1505.0,1545.0,M60,,,0.0,27.9,84.3,380,0.419,0.326,2035,0.426,1168,22.1,6.8,15.3,19.9,1.347,8,1.02,91.33522727272728,115.7,12.848939112315206,90.8,96.81612903225808,94.918,2.9396,,6.7,6.69,498.8933333333334,16.5,475.09333333333336,5.5,0.5,1,23.25,,,,,,,,,2025-08-01,M60-31
20250801150808,2025-08-01 15:08:08,29,M60-31,859,1018,140,123,293,25,0,60,3.02,0.0,0.0,0.0,2521.02,5.5,1.65,-0.46,0.49,,,,,,280.0,320.0,530.0,980.0,12.0,4.0,2.0,12.0,10.0,20250801_29,中型,1555.0,1.0,1505.0,1545.0,M60,,,0.0,27.9,84.3,378,0.42,0.325,2017,0.426,1158,22.5,6.6,15.9,19.9,1.348,8,1.01,91.14268292682928,115.4,13.153734798275623,86.3,98.34827586206896,97.375,2.9396,,6.7,6.69,498.8933333333334,16.5,475.09333333333336,5.5,0.0,0,22.25,,,,,,,,,2025-08-01,M60-31
20250801160009,2025-08-01 16:00:09,35,M60-31,905,1058,146,119,305,26,0,60,3.12,0.0,0.0,0.0,2622.12,6.5,1.71,-0.11,0.47,,,,,,330.0,460.0,600.0,1080.0,11.0,4.0,2.0,17.0,10.0,20250801_35,中型,1655.0,3.0,1605.0,1645.0,M60,,,0.0,27.9,84.3,391,0.39,0.304,2109,0.429,1204,22.0,6.6,15.3,19.5,1.33,8,1.05,94.35487804878048,124.0,14.652970667252829,85.55999999999999,103.81379310344826,98.87,2.9396,,6.7,6.69,498.8933333333334,16.5,475.09333333333336,6.5,1.0,1,20.31,,,,,,,,,2025-08-01,M60-31
20250801160618,2025-08-01 16:06:18,36,M60-31,900,1058,150,123,306,26,0,59,3.12,0.0,0.0,0.0,2625.12,6.0,1.65,-0.22,0.47,,,,,,330.0,460.0,600.0,1080.0,11.0,4.0,2.0,17.0,10.0,20250801_36,中型,1655.0,3.0,1605.0,1645.0,M60,,,0.0,27.9,84.3,391,0.402,0.315,2108,0.427,1208,21.7,6.6,15.1,19.6,1.342,8,1.05,99.43617021276596,125.1,15.240119583100318,88.88000000000001,105.01818181818184,100.017,2.9396,,6.7,6.69,498.8933333333334,16.5,475.09333333333336,6.0,-0.5,1,22.59,,,,,,,,,2025-08-01,M60-31
20250804090514,2025-08-04 09:05:14,5,M60-24,716,871,122,106,248,22,0,47,2.38,0.0,0.0,0.0,2134.38,5.0,0.95,-0.97,2.11,,,,,,280.0,320.0,530.0,980.0,12.0,4.0,2.0,12.0,8.0,20250804_5,中型,955.0,3.0,910.0,945.0,M60,,,0.0,25.0,97.3,317,0.427,0.334,1709,0.419,993,21.8,6.9,14.8,19.8,1.387,8,0.85,87.21975308641976,109.0,11.72939138068365,77.34,93.1464285714286,109.584,2.9396,,6.7,6.69,498.8933333333334,16.5,475.09333333333336,5.0,-1.0,1,-0.13,,,,,,,,,2025-08-04,M60-24
20250804091031,2025-08-04 09:10:31,6,M60-24,709,861,116,105,243,21,0,46,2.36,0.0,0.0,0.0,2103.36,5.0,0.96,-0.7,2.14,,,,,,280.0,320.0,530.0,980.0,12.0,4.0,2.0,12.0,8.0,20250804_6,中型,955.0,3.0,910.0,945.0,M60,,,0.0,25.0,97.3,310,0.432,0.339,1686,0.421,977,21.6,6.8,14.8,19.8,1.378,8,0.84,87.59761904761905,101.1,9.295684818012475,84.9,92.19333333333334,109.754,2.9396,,6.7,6.69,498.8933333333334,16.5,475.09333333333336,5.0,0.0,0,-1.13,,,,,,,,,2025-08-04,M60-24
20250804095128,2025-08-04 09:51:28,7,M60-24,857,1030,148,126,295,23,0,57,2.79,0.0,0.0,0.0,2538.79,5.0,0.8,-0.23,1.68,,,,,,280.0,320.0,530.0,980.0,13.0,3.0,2.0,12.0,8.0,20250804_7,中型,1050.0,2.0,955.0,1040.0,M60,,,0.0,25.0,97.3,375,0.427,0.336,2035,0.421,1178,21.3,6.1,15.2,19.8,1.375,8,1.01,94.92560975609756,123.8,14.064327916759789,89.72,100.56206896551724,99.566,2.9396,,6.7,6.69,498.8933333333334,16.5,475.09333333333336,5.0,0.0,0,19.87,73.5951219512195,515.1658536585364,,,,,,,2025-08-04,M60-24
20250804095656,2025-08-04 09:56:56,8,M60-24,855,1030,139,127,292,23,0,59,2.8,0.0,0.0,0.0,2527.8,5.0,1.6,-0.47,1.68,,,,,,280.0,320.0,530.0,980.0,13.0,3.0,2.0,12.0,8.0,20250804_8,中型,1050.0,2.0,955.0,1040.0,M60,,,0.0,25.0,97.3,374,0.435,0.34,2024,0.422,1169,21.9,6.1,15.8,19.8,1.367,8,1.01,91.23882352941176,114.9,14.232011094444369,87.03999999999999,99.50344827586208,98.518,2.9396,,6.7,6.69,498.8933333333334,16.5,475.09333333333336,5.0,0.0,0,20.87,73.5951219512195,515.1658536585364,,,,,,,2025-08-04,M60-24
20250804104038,2025-08-04 10:40:38,12,M60-24,568,689,92,84,193,16,0,39,1.87,0.0,0.0,0.0,1682.87,5.0,1.2,-0.35,2.53,,,,,,330.0,460.0,600.0,1080.0,9.0,4.0,2.0,16.0,8.0,20250804_12,中型,1130.0,1.0,1045.0,1120.0,M60,,,0.0,25.0,97.3,248,0.435,0.339,1349,0.421,781,22.2,6.5,15.7,19.8,1.375,8,0.67,80.13333333333334,89.8,7.475887164001933,78.88,82.71666666666667,123.458,2.9396,,6.7,6.69,498.8933333333334,16.5,475.09333333333336,5.0,0.0,0,-22.13,69.27380952380952,484.9166666666666,,,,,,,2025-08-04,M60-24
20250804104608,2025-08-04 10:46:08,13,M60-24,557,679,88,82,191,17,0,36,1.87,0.0,0.0,0.0,1651.87,5.0,1.23,-0.89,2.57,,,,,,330.0,460.0,600.0,1080.0,9.0,4.0,2.0,16.0,8.0,20250804_13,中型,1130.0,1.0,1045.0,1120.0,M60,,,0.0,25.0,97.3,244,0.429,0.336,1324,0.421,767,21.7,7.0,14.8,19.8,1.377,8,0.66,79.54819277108433,87.6,7.510319991350427,77.78,83.81724137931036,126.996,2.9396,,6.7,6.69,498.8933333333334,16.5,475.09333333333336,5.0,0.0,0,-24.13,69.27380952380952,484.9166666666666,,,,,,,2025-08-04,M60-24
