Repository: Vincent626/concrete-strength-analysis

# 🎯 S60 & M60 混凝土強度預測模型訓練成果報告

> **更新日期**: 2026-02-04  
> **專案目標**: 建立 S60/M60 混凝土 28 天抗壓強度預測模型

---

## 📋 摘要

本專案針對 S60（小型）與 M60（中型）離心混凝土管配比，建立機器學習預測模型。透過配料特徵分析，預測 28 天抗壓強度，並識別影響強度的關鍵因素。

### 主要成果

| 模型 | 樣本數 | R² | MAE (kgf/cm²) | 狀態 |
|:---|---:|---:|---:|:---|
| **S60** | 46 | **0.360** | 28 | ✅ 可用 |
| **M60** | 52 | **0.206** | 25 | ✅ 可用 |

---

## 📈 模型效能比較
> **說明**：S60 模型 R²=0.360，M60 模型 R²=0.206，兩者皆具有預測能力。S60 表現較佳，預測誤差約 28 kgf/cm²。

---

## 📊 強度分布比較
> **說明**：S60 與 M60 的強度分布相似，平均約 605 kgf/cm²，皆高於設計強度 510 kgf/cm²（紅色虛線）。

---

File: S60_M60_dataset_v9_shared.csv (part 35 of 138)
match_key,日期及時間,序,配比 ,耗用骨材1,耗用骨材2,耗用骨材3,耗用水,耗用泥料1,耗用泥料2,耗用泥料3,耗用泥料4,耗用藥劑1,耗用藥劑2,耗用藥劑3,耗用藥劑4,耗用小計,表面水骨材1,誤差%水,誤差%骨材1,誤差%骨材2,坍度(cm),混凝土溫度(℃),試體1強度(X1),試體2強度(X2),試體3強度(X3),加料轉速,慢速轉速,中速轉速,高速轉速,加料時間,慢速時間,中速時間,高速時間,總降水量,cp_key,類型,入池,蒸養池,離心開始,離心結束,母體,平均強度,強度_原始,強度_修正,環境溫度,環境濕度,膠結料總量,水灰比,水膠比,骨材總量,砂石比,粗骨材總量,水泥取代率,矽灰取代率,爐石取代率,漿體比例,粗細骨材比,月份,拌合米數,平均電流,最大電流,電流標準差,最終電流,穩定階段平均電流,單位體積穩定電流,砂_FM,砂_Mud,六分_FM,三分_FM,水泥砂漿_28天平均強度,水泥_流動性,水泥砂漿_7天平均強度,設定扣水率(%),扣水率_變動幅度,扣水率_是否變更,水量微調偏離度,蒸養實際平均溫度,蒸養實際總積溫,蒸養實際階段1溫度,蒸養實際階段2溫度,蒸養實際階段3溫度,實際離心平均轉速,實際離心平均電流,實際離心總能量,日期,配比
20250804141358,2025-08-04 14:13:58,23,M60-24,709,861,118,105,246,21,0,48,2.35,0.0,0.0,0.0,2110.35,5.0,0.96,-0.7,2.14,,,,,,280.0,320.0,530.0,980.0,11.0,4.0,2.0,12.0,42.5,20250804_23,中型,1500.0,1.0,1415.0,1455.0,M60,,,0.0,24.6,97.7,315,0.427,0.333,1688,0.42,979,21.9,6.7,15.2,19.9,1.381,8,0.84,83.70617283950617,101.8,9.523335157041169,78.6,87.05714285714285,103.639,2.9396,,6.7,6.69,498.8933333333334,16.5,475.09333333333336,5.0,0.0,0,-1.13,62.46203703703704,1124.3166666666666,,,,,,,2025-08-04,M60-24
20250804141844,2025-08-04 14:18:44,24,M60-24,703,861,119,105,243,22,0,47,2.34,0.0,0.0,0.0,2102.34,5.0,0.96,-1.54,2.14,,,,,,280.0,320.0,530.0,980.0,11.0,4.0,2.0,12.0,42.5,20250804_24,中型,1500.0,1.0,1415.0,1455.0,M60,,,0.0,24.6,97.7,312,0.432,0.337,1683,0.418,980,22.1,7.1,15.1,19.9,1.394,8,0.84,84.47738095238094,99.7,9.571750986633186,79.86000000000001,88.88333333333331,105.813,2.9396,,6.7,6.69,498.8933333333334,16.5,475.09333333333336,5.0,0.0,0,-1.13,62.46203703703704,1124.3166666666666,,,,,,,2025-08-04,M60-24
20250804150037,2025-08-04 15:00:37,28,M60-24,862,1040,143,128,296,25,0,58,2.81,0.0,0.0,0.0,2554.81,5.0,1.59,-0.58,1.66,,,,,,280.0,320.0,530.0,980.0,12.0,3.0,2.0,12.0,42.5,20250804_28,中型,1550.0,2.0,1505.0,1545.0,M60,,,0.0,24.6,97.7,379,0.432,0.338,2045,0.422,1183,21.9,6.6,15.3,19.9,1.372,8,1.02,91.81538461538464,115.6,12.848482384209651,83.84,97.996875,96.075,2.9396,,6.7,6.69,498.8933333333334,16.5,475.09333333333336,5.0,0.0,0,21.87,67.10970873786408,1152.0500000000002,,,,,,,2025-08-04,M60-24
20250804150552,2025-08-04 15:05:52,29,M60-24,842,1019,138,130,289,24,0,58,2.77,0.0,0.0,0.0,2502.77,4.5,1.56,-0.47,1.6,,,,,,280.0,320.0,530.0,980.0,12.0,3.0,2.0,12.0,42.5,20250804_29,中型,1550.0,2.0,1505.0,1545.0,M60,,,0.0,24.6,97.7,371,0.45,0.35,1999,0.421,1157,22.1,6.5,15.6,20.0,1.374,8,1.0,86.58658536585367,108.4,11.995454039283644,82.62,92.85172413793104,92.852,2.9396,,6.7,6.69,498.8933333333334,16.5,475.09333333333336,4.5,-0.5,1,24.56,67.10970873786408,1152.0500000000002,,,,,,,2025-08-04,M60-24
20250804160534,2025-08-04 16:05:34,35,M60-24,545,671,94,82,189,17,0,35,1.83,0.0,0.0,0.0,1634.83,5.0,1.23,-1.45,2.91,,,,,,330.0,460.0,600.0,1080.0,7.0,4.0,2.0,16.0,42.5,20250804_35,中型,1655.0,4.0,1605.0,1645.0,M60,,,0.0,24.6,97.7,241,0.434,0.34,1310,0.416,765,21.6,7.1,14.5,19.8,1.404,8,0.65,74.41111111111111,84.1,6.3365683745566965,74.46000000000001,76.39642857142857,117.533,2.9396,,6.7,6.69,498.8933333333334,16.5,475.09333333333336,5.0,0.5,1,-24.13,66.51752577319587,1069.8235395189,,,,,,,2025-08-04,M60-24
20250804161036,2025-08-04 16:10:36,36,M60-24,544,660,88,74,187,17,0,37,1.81,0.0,0.0,0.0,1608.81,6.0,0.0,-0.91,2.8,,,,,,330.0,460.0,600.0,1080.0,7.0,4.0,2.0,16.0,42.5,20250804_36,中型,1655.0,4.0,1605.0,1645.0,M60,,,0.0,24.6,97.7,241,0.396,0.307,1292,0.421,748,22.4,7.1,15.4,19.6,1.375,8,0.64,75.12804878048779,81.7,5.771740963844274,77.58,76.41724137931034,119.402,2.9396,,6.7,6.69,498.8933333333334,16.5,475.09333333333336,6.0,1.0,1,-26.41,66.51752577319587,1069.8235395189,,,,,,,2025-08-04,M60-24
20250805090218,2025-08-05 09:02:18,5,M60-24,710,865,122,105,245,21,0,49,2.33,0.0,0.0,0.0,2119.33,5.0,0.96,-0.56,2.61,,,,,,280.0,320.0,530.0,980.0,13.0,4.0,2.0,12.0,0.0,20250805_5,中型,955.0,1.0,905.0,945.0,M60,,,0.0,28.9,79.4,315,0.429,0.333,1697,0.418,987,22.2,6.7,15.6,19.8,1.39,8,0.84,86.97926829268292,106.3,10.283051860326552,82.22,90.08275862068965,107.241,2.9396,,6.7,6.69,584.04,16.8,438.70666666666665,5.0,-1.0,1,-1.13,,,,,,,,,2025-08-05,M60-24
20250805090714,2025-08-05 09:07:14,6,M60-24,710,866,121,105,244,21,0,47,2.35,0.0,0.0,0.0,2116.35,5.0,0.96,-0.56,2.73,,,,,,280.0,320.0,530.0,980.0,13.0,4.0,2.0,12.0,0.0,20250805_6,中型,955.0,1.0,905.0,945.0,M60,,,0.0,28.9,79.4,312,0.43,0.337,1697,0.418,987,21.8,6.7,15.1,19.7,1.39,8,0.84,88.59032258064518,103.3,10.10598741421994,85.16,91.525,108.958,2.9396,,6.7,6.69,584.04,16.8,438.70666666666665,5.0,0.0,0,-1.13,,,,,,,,,2025-08-05,M60-24
20250805095126,2025-08-05 09:51:26,7,M60-24,857,1035,141,127,295,24,0,60,2.8,0.0,0.0,0.0,2541.8,5.0,1.6,-0.23,2.17,,,,,,280.0,320.0,530.0,980.0,12.0,4.0,2.0,12.0,0.0,20250805_7,中型,1045.0,3.0,955.0,1035.0,M60,,,0.0,28.9,79.4,379,0.431,0.335,2033,0.422,1176,22.2,6.3,15.8,19.9,1.372,8,1.01,96.99404761904763,123.3,14.437561388782916,91.58,105.12,104.079,2.9396,,6.7,6.69,584.04,16.8,438.70666666666665,5.0,0.0,0,20.87,72.31904761904761,506.2333333333332,,,,,,,2025-08-05,M60-24
20250805095646,2025-08-05 09:56:46,8,M60-24,849,1035,139,131,293,24,0,57,2.82,0.0,0.0,0.0,2530.82,4.5,1.55,-0.7,2.17,,,,,,280.0,320.0,530.0,980.0,12.0,4.0,2.0,12.0,0.0,20250805_8,中型,1045.0,3.0,955.0,1035.0,M60,,,0.0,28.9,79.4,374,0.447,0.35,2023,0.42,1174,21.7,6.4,15.2,20.0,1.383,8,1.01,92.83902439024388,121.7,14.155906774529184,89.3,98.1206896551724,97.149,2.9396,,6.7,6.69,584.04,16.8,438.70666666666665,4.5,-0.5,1,25.56,72.31904761904761,506.2333333333332,,,,,,,2025-08-05,M60-24
20250805103931,2025-08-05 10:39:31,9,M60-24,540,667,88,80,186,16,0,37,1.81,0.0,0.0,0.0,1615.81,5.0,1.27,-0.74,3.89,,,,,,330.0,460.0,600.0,1080.0,6.0,4.0,2.0,16.0,0.0,20250805_9,中型,1130.0,2.0,1045.0,1120.0,M60,,,0.0,28.9,79.4,239,0.43,0.335,1295,0.417,755,22.2,6.7,15.5,19.8,1.398,8,0.64,80.21234567901234,89.5,6.7646207948258255,79.12,81.43214285714285,127.238,2.9396,,6.7,6.69,584.04,16.8,438.70666666666665,5.0,0.5,1,-26.13,78.84047619047618,551.8833333333332,,,,,,,2025-08-05,M60-24
20250805104419,2025-08-05 10:44:19,10,M60-24,541,662,93,80,186,17,0,36,1.81,0.0,0.0,0.0,1616.81,5.0,1.27,-0.55,3.12,,,,,,330.0,460.0,600.0,1080.0,6.0,4.0,2.0,16.0,0.0,20250805_10,中型,1130.0,2.0,1045.0,1120.0,M60,,,0.0,28.9,79.4,239,0.43,0.335,1296,0.417,755,22.2,7.1,15.1,19.8,1.396,8,0.64,79.79310344827586,88.7,6.85623791992269,81.53999999999999,81.2032258064516,126.88,2.9396,,6.7,6.69,584.04,16.8,438.70666666666665,5.0,0.0,0,-26.13,78.84047619047618,551.8833333333332,,,,,,,2025-08-05,M60-24
20250805140936,2025-08-05 14:09:36,15,M60-31,711,866,116,104,244,21,0,49,2.53,0.0,0.0,0.0,2113.53,5.0,0.0,-0.42,2.73,,,,,,280.0,320.0,530.0,980.0,11.0,4.0,2.0,12.0,0.0,20250805_15,中型,1500.0,3.0,1415.0,1450.0,M60,,,0.0,27.9,83.9,314,0.426,0.331,1693,0.42,982,22.3,6.7,15.6,19.8,1.381,8,0.84,84.40123456790124,105.8,10.448657469755936,80.82000000000001,87.58214285714287,104.264,2.9396,,6.7,6.69,584.04,16.8,438.70666666666665,5.0,0.0,0,-2.13,63.64166666666668,1145.5500000000002,,,,,,,2025-08-05,M60-31
20250805141430,2025-08-05 14:14:30,16,M60-31,709,864,121,105,243,22,0,51,2.52,0.0,0.0,0.0,2117.52,5.0,0.96,-0.7,2.49,,,,,,280.0,320.0,530.0,980.0,11.0,4.0,2.0,12.0,0.0,20250805_16,中型,1500.0,3.0,1415.0,1450.0,M60,,,0.0,27.9,83.9,316,0.432,0.332,1694,0.419,985,23.1,7.0,16.1,19.9,1.389,8,0.84,86.64404761904761,105.2,10.316830345541444,78.41999999999999,89.73333333333333,106.825,2.9396,,6.7,6.69,584.04,16.8,438.70666666666665,5.0,0.0,0,-1.13,63.64166666666668,1145.5500000000002,,,,,,,2025-08-05,M60-31
20250805145857,2025-08-05 14:58:57,19,M60-31,854,1034,140,126,293,24,0,58,3.02,0.0,0.0,0.0,2532.02,5.0,0.8,-0.58,2.07,,,,,,280.0,320.0,530.0,980.0,11.0,3.0,2.0,12.0,0.0,20250805_19,中型,1555.0,2.0,1505.0,1545.0,M60,,,0.0,27.9,83.9,375,0.43,0.336,2028,0.421,1174,21.9,6.4,15.5,19.8,1.375,8,1.01,93.36666666666667,120.5,14.329318989960736,84.56,101.82142857142856,100.813,2.9396,,6.7,6.69,584.04,16.8,438.70666666666665,5.0,0.0,0,19.87,66.96893203883495,1144.0525889967637,,,,,,,2025-08-05,M60-31
20250805150424,2025-08-05 15:04:24,20,M60-31,850,1035,139,131,295,24,0,60,3.01,0.0,0.0,0.0,2537.01,4.5,1.55,-0.58,2.17,,,,,,280.0,320.0,530.0,980.0,11.0,3.0,2.0,12.0,0.0,20250805_20,中型,1555.0,2.0,1505.0,1545.0,M60,,,0.0,27.9,83.9,379,0.444,0.346,2024,0.42,1174,22.2,6.3,15.8,20.1,1.381,8,1.01,91.84819277108434,120.0,14.66262654560401,84.6,98.53448275862068,97.559,2.9396,,6.7,6.69,584.04,16.8,438.70666666666665,4.5,-0.5,1,25.56,66.96893203883495,1144.0525889967637,,,,,,,2025-08-05,M60-31
20250805155003,2025-08-05 15:50:03,27,M60-31,545,664,93,75,187,18,0,36,1.95,0.0,0.0,0.0,1619.95,6.0,1.35,-0.73,3.43,,,,,,330.0,460.0,600.0,1080.0,7.0,4.0,2.0,16.0,0.0,20250805_27,中型,1640.0,4.0,1555.0,1630.0,M60,,,0.0,27.9,83.9,241,0.401,0.311,1302,0.419,757,22.4,7.5,14.9,19.5,1.389,8,0.64,72.28048780487805,84.1,6.333427366053138,72.66,74.67241379310344,116.676,2.9396,,6.7,6.69,584.04,16.8,438.70666666666665,6.0,1.5,1,-25.41,66.92857142857143,1093.1666666666663,,,,,,,2025-08-05,M60-31
20250805155411,2025-08-05 15:54:11,28,M60-31,548,664,89,72,187,19,0,37,1.94,0.0,0.0,0.0,1617.94,6.5,1.41,-0.72,3.43,,,,,,330.0,460.0,600.0,1080.0,7.0,4.0,2.0,16.0,0.0,20250805_28,中型,1640.0,4.0,1555.0,1630.0,M60,,,0.0,27.9,83.9,243,0.385,0.296,1301,0.421,753,23.0,7.8,15.2,19.5,1.374,8,0.64,75.37037037037037,86.1,8.189883015858229,73.52000000000001,80.73571428571428,126.15,2.9396,,6.7,6.69,584.04,16.8,438.70666666666665,6.5,0.5,1,-26.69,66.92857142857143,1093.1666666666663,,,,,,,2025-08-05,M60-31
20250806090819,2025-08-06 09:08:19,7,M60-24,719,865,119,98,245,21,0,48,2.36,0.0,0.0,0.0,2117.36,6.0,1.03,-0.28,2.61,,,,,,280.0,320.0,530.0,980.0,13.0,3.0,2.0,12.0,0.0,20250806_7,中型,955.0,3.0,910.0,945.0,M60,,,0.0,29.6,71.6,314,0.4,0.312,1703,0.422,984,22.0,6.7,15.3,19.5,1.369,8,0.84,81.96913580246914,101.1,10.970011219991658,75.84,83.04642857142856,98.865,2.9396,,6.7,6.69,584.04,16.8,438.70666666666665,6.0,-0.5,1,-2.41,,,,,,,,,2025-08-06,M60-24
20250806091306,2025-08-06 09:13:06,8,M60-24,720,866,119,95,243,23,0,47,2.35,0.0,0.0,0.0,2115.35,6.5,1.06,-0.55,2.73,,,,,,280.0,320.0,530.0,980.0,13.0,3.0,2.0,12.0,0.0,20250806_8,中型,955.0,3.0,910.0,945.0,M60,,,0.0,29.6,71.6,313,0.391,0.304,1705,0.422,985,22.4,7.3,15.0,19.3,1.368,8,0.84,87.22409638554217,103.0,10.585413814738848,83.88,92.53103448275864,110.156,2.9396,,6.7,6.69,584.04,16.8,438.70666666666665,6.5,0.5,1,-3.69,,,,,,,,,2025-08-06,M60-24
20250806095440,2025-08-06 09:54:40,9,M60-24,867,1037,142,115,294,25,0,59,2.8,0.0,0.0,0.0,2541.8,6.5,1.77,-0.46,2.37,,,,,,280.0,320.0,530.0,980.0,11.0,5.0,2.0,12.0,0.0,20250806_9,中型,1045.0,2.0,955.0,1035.0,M60,,,0.0,29.6,71.6,378,0.391,0.304,2046,0.424,1179,22.2,6.6,15.6,19.4,1.36,8,1.01,94.07530864197533,117.5,15.458638807916724,88.84,103.23928571428571,102.217,2.9396,,6.7,6.69,584.04,16.8,438.70666666666665,6.5,0.0,0,16.31,70.46666666666667,493.26666666666665,,,,,,,2025-08-06,M60-24
20250806095947,2025-08-06 09:59:47,10,M60-24,868,1036,139,115,293,26,0,59,2.8,0.0,0.0,0.0,2538.8,6.5,1.77,-0.34,2.27,,,,,,280.0,320.0,530.0,980.0,11.0,5.0,2.0,12.0,0.0,20250806_10,中型,1045.0,2.0,955.0,1035.0,M60,,,0.0,29.6,71.6,378,0.392,0.304,2043,0.425,1175,22.5,6.9,15.6,19.4,1.354,8,1.01,96.37448979591836,120.5,13.531877037878491,93.3,100.19117647058822,99.199,2.9396,,6.7,6.69,584.04,16.8,438.70666666666665,6.5,0.0,0,16.31,70.46666666666667,493.26666666666665,,,,,,,2025-08-06,M60-24
20250806104322,2025-08-06 10:43:22,11,M60-24,560,678,91,71,188,18,0,37,1.84,0.0,0.0,0.0,1644.84,7.0,1.43,-0.71,3.99,,,,,,330.0,460.0,600.0,1080.0,8.0,5.0,2.0,16.0,0.0,20250806_11,中型,1135.0,1.0,1045.0,1125.0,M60,,,0.0,29.6,71.6,243,0.378,0.292,1329,0.421,769,22.6,7.4,15.2,19.1,1.373,8,0.65,78.36265060240963,89.2,7.073243506143305,76.18,80.30689655172414,123.549,2.9396,,6.7,6.69,584.04,16.8,438.70666666666665,7.0,0.5,1,-26.07,71.72380952380952,502.06666666666666,,,,,,,2025-08-06,M60-24
20250806104817,2025-08-06 10:48:17,12,M60-24,555,675,93,76,189,19,0,36,1.83,0.0,0.0,0.0,1644.83,6.0,1.33,-0.72,3.53,,,,,,330.0,460.0,600.0,1080.0,8.0,5.0,2.0,16.0,0.0,20250806_12,中型,1135.0,1.0,1045.0,1125.0,M60,,,0.0,29.6,71.6,244,0.402,0.311,1323,0.42,768,22.5,7.8,14.8,19.5,1.384,8,0.65,79.50000000000001,88.9,7.043770211696342,80.52,81.92413793103448,126.037,2.9396,,6.7,6.69,584.04,16.8,438.70666666666665,6.0,-1.0,1,-24.41,71.72380952380952,502.06666666666666,,,,,,,2025-08-06,M60-24
20250806141523,2025-08-06 14:15:23,17,M60-31,722,866,118,96,246,23,0,51,2.51,0.0,0.0,0.0,2124.51,6.5,2.13,-0.28,2.73,,,,,,280.0,320.0,530.0,980.0,12.0,3.0,2.0,12.0,0.0,20250806_17,中型,1500.0,1.0,1415.0,1450.0,M60,,,0.0,28.7,77.0,320,0.39,0.3,1706,0.423,984,23.1,7.2,15.9,19.6,1.363,8,0.84,88.2767441860465,106.1,11.432213507398526,82.46,93.82333333333332,111.694,2.9396,,6.7,6.69,584.04,16.8,438.70666666666665,6.5,0.5,1,-2.69,61.86296296296296,1113.5333333333333,,,,,,,2025-08-06,M60-31
20250806142154,2025-08-06 14:21:54,18,M60-31,719,867,122,98,244,23,0,48,2.51,0.0,0.0,0.0,2123.51,6.0,1.03,-0.28,2.85,,,,,,280.0,320.0,530.0,980.0,12.0,3.0,2.0,12.0,0.0,20250806_18,中型,1500.0,1.0,1415.0,1450.0,M60,,,0.0,28.7,77.0,315,0.402,0.311,1708,0.421,989,22.5,7.3,15.2,19.5,1.376,8,0.84,85.94567901234568,103.7,10.064839782509416,83.32000000000001,87.96071428571429,104.715,2.9396,,6.7,6.69,584.04,16.8,438.70666666666665,6.0,-0.5,1,-2.41,61.86296296296296,1113.5333333333333,,,,,,,2025-08-06,M60-31
20250806150145,2025-08-06 15:01:45,23,M60-31,871,1034,141,111,326,0,0,89,3.0,0.0,0.0,0.0,2575.0,7.0,1.83,-0.46,2.07,,,,,,280.0,320.0,530.0,980.0,12.0,4.0,2.0,12.0,0.0,20250806_23,中型,1555.0,4.0,1505.0,1545.0,M60,,,0.0,28.7,77.0,415,0.34,0.267,2046,0.426,1175,21.4,0.0,21.4,20.5,1.349,8,1.01,94.77282608695651,125.5,21.52239027890676,100.52,108.61515151515152,107.54,2.9396,,6.7,6.69,584.04,16.8,438.70666666666665,7.0,1.0,1,13.93,67.17961165048544,1147.651699029126,,,,,,,2025-08-06,M60-31
20250806150721,2025-08-06 15:07:21,24,M60-31,867,1034,141,115,329,0,0,91,3.01,0.0,0.0,0.0,2580.01,6.5,1.77,-0.46,2.07,,,,,,280.0,320.0,530.0,980.0,12.0,4.0,2.0,12.0,0.0,20250806_24,中型,1555.0,4.0,1505.0,1545.0,M60,,,0.0,28.7,77.0,420,0.35,0.274,2042,0.425,1175,21.7,0.0,21.7,20.8,1.355,8,1.01,99.23902439024393,123.8,16.257266713670077,99.12,107.36206896551724,106.299,2.9396,,6.7,6.69,584.04,16.8,438.70666666666665,6.5,-0.5,1,16.31,67.17961165048544,1147.651699029126,,,,,,,2025-08-06,M60-31
20250806155301,2025-08-06 15:53:01,30,M60-31,551,665,91,70,207,0,0,58,1.95,0.0,0.0,0.0,1643.95,7.0,1.45,-0.54,3.58,,,,,,330.0,460.0,600.0,1080.0,8.0,4.0,2.0,16.0,0.0,20250806_30,中型,1645.0,2.0,1555.0,1635.0,M60,,,0.0,28.7,77.0,265,0.338,0.264,1307,0.422,756,21.9,0.0,21.9,20.4,1.372,8,0.64,78.60348837209303,88.7,9.442044118388017,80.02,84.26666666666667,131.667,2.9396,,6.7,6.69,584.04,16.8,438.70666666666665,7.0,0.5,1,-27.07,67.72142857142858,1100.4732142857144,,,,,,,2025-08-06,M60-31
20250806155745,2025-08-06 15:57:45,31,M60-31,549,665,92,72,208,0,0,56,1.91,0.0,0.0,0.0,1643.91,6.5,1.41,-0.54,3.58,,,,,,330.0,460.0,600.0,1080.0,8.0,4.0,2.0,16.0,0.0,20250806_31,中型,1645.0,2.0,1555.0,1635.0,M60,,,0.0,28.7,77.0,264,0.346,0.273,1306,0.42,757,21.2,0.0,21.2,20.5,1.379,8,0.64,77.58645833333334,86.6,9.204659370300668,80.78,83.14117647058823,129.908,2.9396,,6.7,6.69,584.04,16.8,438.70666666666665,6.5,-0.5,1,-26.69,67.72142857142858,1100.4732142857144,,,,,,,2025-08-06,M60-31
20250807090129,2025-08-07 09:01:29,5,M60-24,717,866,118,95,271,0,0,74,2.33,0.0,0.0,0.0,2143.33,6.5,1.06,-0.97,2.73,,,,,,280.0,320.0,530.0,980.0,11.0,4.0,2.0,12.0,0.0,20250807_5,中型,950.0,2.0,905.0,940.0,M60,,,0.0,28.7,72.6,345,0.351,0.275,1701,0.422,984,21.4,0.0,21.4,20.6,1.372,8,0.84,86.81097560975608,110.4,13.887746890058589,90.03999999999999,97.48275862068964,116.051,2.9396,,7.08,6.65,584.04,16.8,438.70666666666665,6.5,0.0,0,-3.69,,,,,,,,,2025-08-07,M60-24
20250807090650,2025-08-07 09:06:50,6,M60-24,718,868,121,95,272,0,0,75,2.34,0.0,0.0,0.0,2151.34,6.5,1.06,-0.83,2.97,,,,,,280.0,320.0,530.0,980.0,11.0,4.0,2.0,12.0,0.0,20250807_6,中型,950.0,2.0,905.0,940.0,M60,,,0.0,28.7,72.6,347,0.349,0.274,1707,0.421,989,21.6,0.0,21.6,20.6,1.377,8,0.84,88.89157894736842,106.6,13.868932817882031,90.1,97.79393939393938,116.421,2.9396,,7.08,6.65,584.04,16.8,438.70666666666665,6.5,0.0,0,-3.69,,,,,,,,,2025-08-07,M60-24
20250807094752,2025-08-07 09:47:52,7,M60-24,868,1034,145,114,325,0,0,89,2.79,0.0,0.0,0.0,2577.79,6.5,0.88,-0.34,2.07,,,,,,280.0,320.0,530.0,980.0,12.0,4.0,2.0,12.0,0.0,20250807_7,中型,1040.0,3.0,950.0,1030.0,M60,,,0.0,28.7,72.6,414,0.351,0.275,2047,0.424,1179,21.5,0.0,21.5,20.5,1.358,8,1.01,98.0326086956522,124.6,21.38568755792392,103.40000000000002,112.27575757575758,111.164,2.9396,,7.08,6.65,584.04,16.8,438.70666666666665,6.5,0.0,0,15.31,56.8,397.6,,,,,,,2025-08-07,M60-24
20250807095301,2025-08-07 09:53:01,8,M60-24,867,1034,140,115,328,0,0,88,2.79,0.0,0.0,0.0,2574.79,6.5,1.77,-0.46,2.07,,,,,,280.0,320.0,530.0,980.0,12.0,4.0,2.0,12.0,0.0,20250807_8,中型,1040.0,3.0,950.0,1030.0,M60,,,0.0,28.7,72.6,416,0.351,0.276,2041,0.425,1174,21.2,0.0,21.2,20.6,1.354,8,1.01,97.4313953488372,128.4,21.45244205553356,98.2,115.76666666666668,114.62,2.9396,,7.08,6.65,584.04,16.8,438.70666666666665,6.5,0.0,0,16.31,56.8,397.6,,,,,,,2025-08-07,M60-24
20250807103834,2025-08-07 10:38:34,11,M60-24,553,666,94,70,205,0,0,55,1.75,0.0,0.0,0.0,1644.75,7.0,1.45,-0.18,3.74,,,,,,330.0,460.0,600.0,1080.0,9.0,4.0,2.0,16.0,0.0,20250807_11,中型,1130.0,4.0,1045.0,1120.0,M60,,,0.0,28.7,72.6,260,0.341,0.269,1313,0.421,760,21.2,0.0,21.2,20.1,1.374,8,0.64,80.39024390243902,90.4,9.415679835772874,82.3,87.32758620689654,136.449,2.9396,,7.08,6.65,584.04,16.8,438.70666666666665,7.0,0.5,1,-27.07,,,,,,,,,2025-08-07,M60-24
20250807104334,2025-08-07 10:43:34,12,M60-24,550,665,90,70,205,0,0,54,1.71,0.0,0.0,0.0,1635.71,7.0,1.45,-0.72,3.58,,,,,,330.0,460.0,600.0,1080.0,9.0,4.0,2.0,16.0,0.0,20250807_12,中型,1130.0,4.0,1045.0,1120.0,M60,,,0.0,28.7,72.6,259,0.341,0.27,1305,0.421,755,20.8,0.0,20.8,20.1,1.373,8,0.64,79.97916666666667,90.4,9.22351971712655,81.08000000000001,85.48823529411764,133.575,2.9396,,7.08,6.65,584.04,16.8,438.70666666666665,7.0,0.0,0,-27.07,,,,,,,,,2025-08-07,M60-24
20250807141217,2025-08-07 14:12:17,19,M60-31,720,864,123,94,271,0,0,73,2.46,0.0,0.0,0.0,2147.46,6.5,0.0,-0.55,2.49,,,,,,280.0,320.0,530.0,980.0,12.0,4.0,2.0,12.0,0.0,20250807_19,中型,1500.0,3.0,1415.0,1450.0,M60,,,0.0,28.8,75.6,344,0.347,0.273,1707,0.422,987,21.2,0.0,21.2,20.4,1.371,8,0.84,86.83953488372094,107.8,13.924065490497624,84.83999999999999,96.41666666666669,114.782,2.9396,,7.08,6.65,584.04,16.8,438.70666666666665,6.5,-0.5,1,-4.69,,,,,,,,,2025-08-07,M60-31
20250807141702,2025-08-07 14:17:02,20,M60-31,719,866,119,94,274,0,0,75,2.48,0.0,0.0,0.0,2149.48,6.5,0.0,-0.69,2.73,,,,,,280.0,320.0,530.0,980.0,12.0,4.0,2.0,12.0,0.0,20250807_20,中型,1500.0,3.0,1415.0,1450.0,M60,,,0.0,28.8,75.6,349,0.343,0.269,1704,0.422,985,21.5,0.0,21.5,20.6,1.37,8,0.84,89.8,108.0,13.541557280641902,83.88,98.6945945945946,117.494,2.9396,,7.08,6.65,584.04,16.8,438.70666666666665,6.5,0.0,0,-4.69,,,,,,,,,2025-08-07,M60-31
20250807145722,2025-08-07 14:57:22,21,M60-31,881,1043,144,110,328,0,0,92,2.98,0.0,0.0,0.0,2600.98,7.0,0.92,-0.34,1.95,,,,,,280.0,320.0,530.0,980.0,12.0,3.0,2.0,12.0,0.0,20250807_21,中型,1550.0,1.0,1500.0,1540.0,M60,,,0.0,28.8,75.6,420,0.335,0.262,2068,0.426,1187,21.9,0.0,21.9,20.4,1.347,8,1.02,94.46547619047618,119.0,20.21668037164937,101.82,108.43333333333337,106.307,2.9396,,7.08,6.65,584.04,16.8,438.70666666666665,7.0,0.5,1,12.93,,,,,,,,,2025-08-07,M60-31
20250807150224,2025-08-07 15:02:24,22,M60-31,871,1044,143,123,329,0,0,90,2.97,0.0,0.0,0.0,2602.97,5.5,0.82,0.0,2.05,,,,,,280.0,320.0,530.0,980.0,12.0,3.0,2.0,12.0,0.0,20250807_22,中型,1550.0,1.0,1500.0,1540.0,M60,,,0.0,28.8,75.6,419,0.374,0.294,2058,0.423,1187,21.5,0.0,21.5,20.8,1.363,8,1.02,92.19080459770116,121.4,19.81183689014772,97.84,105.61290322580643,103.542,2.9396,,7.08,6.65,584.04,16.8,438.70666666666665,5.5,-1.5,1,22.25,,,,,,,,,2025-08-07,M60-31
20250807154618,2025-08-07 15:46:18,29,M60-31,549,664,95,70,205,0,0,59,1.89,0.0,0.0,0.0,1643.89,7.0,1.45,-0.9,3.43,,,,,,330.0,460.0,600.0,1080.0,8.0,6.0,2.0,16.0,0.0,20250807_29,中型,1640.0,4.0,1550.0,1630.0,M60,,,0.0,28.8,75.6,264,0.341,0.265,1308,0.42,759,22.3,0.0,22.3,20.3,1.383,8,0.64,78.59176470588234,89.6,9.864257662832737,83.72,85.96206896551723,134.316,2.9396,,7.08,6.65,584.04,16.8,438.70666666666665,7.0,1.5,1,-27.07,,,,,,,,,2025-08-07,M60-31
20250807155120,2025-08-07 15:51:20,30,M60-31,548,663,92,71,207,0,0,57,1.88,0.0,0.0,0.0,1639.88,6.5,0.0,-0.72,3.27,,,,,,330.0,460.0,600.0,1080.0,8.0,6.0,2.0,16.0,0.0,20250807_30,中型,1640.0,4.0,1550.0,1630.0,M60,,,0.0,28.8,75.6,264,0.343,0.269,1303,0.421,755,21.6,0.0,21.6,20.5,1.378,8,0.64,78.07500000000002,87.1,9.14951046049277,80.64,83.54333333333334,130.536,2.9396,,7.08,6.65,584.04,16.8,438.70666666666665,6.5,-0.5,1,-27.69,,,,,,,,,2025-08-07,M60-31
20250808090458,2025-08-08 09:04:58,5,M60-24,719,867,124,98,273,0,0,76,2.31,0.0,0.0,0.0,2159.31,6.0,1.03,-0.28,2.85,,,,,,280.0,320.0,530.0,980.0,13.0,4.0,2.0,12.0,0.0,20250808_5,中型,955.0,3.0,910.0,945.0,M60,,,0.0,29.1,74.3,349,0.359,0.281,1710,0.42,991,21.8,0.0,21.8,20.7,1.378,8,0.84,91.86039603960396,113.8,16.10738763663481,85.92,102.77428571428572,122.35,2.9396,,7.08,6.65,584.04,16.8,438.70666666666665,6.0,-0.5,1,-2.41,,,,,,,,,2025-08-08,M60-24
20250808091038,2025-08-08 09:10:38,6,M60-24,710,865,123,105,271,0,0,74,2.31,0.0,0.0,0.0,2150.31,5.0,0.96,-0.56,2.61,,,,,,280.0,320.0,530.0,980.0,13.0,4.0,2.0,12.0,0.0,20250808_6,中型,955.0,3.0,910.0,945.0,M60,,,0.0,29.1,74.3,345,0.387,0.304,1698,0.418,988,21.4,0.0,21.4,20.9,1.392,8,0.84,87.89036144578313,108.0,15.97444204548433,92.8,100.9448275862069,120.172,2.9396,,7.08,6.65,584.04,16.8,438.70666666666665,5.0,-1.0,1,-1.13,,,,,,,,,2025-08-08,M60-24
20250808095241,2025-08-08 09:52:41,7,M60-24,856,1035,137,126,325,0,0,90,2.75,0.0,0.0,0.0,2571.75,5.0,0.8,-0.35,2.17,,,,,,280.0,320.0,530.0,980.0,13.0,2.0,2.0,12.0,0.0,20250808_7,中型,1045.0,2.0,950.0,1035.0,M60,,,0.0,29.1,74.3,415,0.388,0.304,2028,0.422,1172,21.7,0.0,21.7,21.1,1.369,8,1.01,97.44941176470589,126.7,23.267066467582897,101.6,115.01724137931036,113.878,2.9396,,7.08,6.65,584.04,16.8,438.70666666666665,5.0,0.0,0,19.87,,,,,,,,,2025-08-08,M60-24
20250808095949,2025-08-08 09:59:49,8,M60-24,850,1036,143,130,324,0,0,91,2.74,0.0,0.0,0.0,2576.74,4.5,0.78,-0.58,2.27,,,,,,280.0,320.0,530.0,980.0,13.0,2.0,2.0,12.0,0.0,20250808_8,中型,1045.0,2.0,950.0,1035.0,M60,,,0.0,29.1,74.3,415,0.401,0.313,2029,0.419,1179,21.9,0.0,21.9,21.2,1.387,8,1.01,92.77073170731708,124.5,20.924244823071245,96.44,108.65517241379312,107.579,2.9396,,7.08,6.65,584.04,16.8,438.70666666666665,4.5,-0.5,1,24.56,,,,,,,,,2025-08-08,M60-24
20250808104049,2025-08-08 10:40:49,9,M60-24,556,678,92,76,208,0,0,57,1.79,0.0,0.0,0.0,1668.79,6.0,1.33,-0.54,3.99,,,,,,330.0,460.0,600.0,1080.0,6.0,4.0,2.0,16.0,0.0,20250808_9,中型,1135.0,1.0,1045.0,1125.0,M60,,,0.0,29.1,74.3,265,0.365,0.287,1326,0.419,770,21.5,0.0,21.5,20.5,1.385,8,0.65,76.91097560975611,88.2,9.257231927019255,82.73999999999998,83.69310344827588,128.759,2.9396,,7.08,6.65,584.04,16.8,438.70666666666665,6.0,1.5,1,-24.41,,,,,,,,,2025-08-08,M60-24
20250808104609,2025-08-08 10:46:09,10,M60-24,551,677,95,82,209,0,0,56,1.79,0.0,0.0,0.0,1671.79,5.0,1.23,-0.36,3.83,,,,,,330.0,460.0,600.0,1080.0,6.0,4.0,2.0,16.0,0.0,20250808_10,中型,1135.0,1.0,1045.0,1125.0,M60,,,0.0,29.1,74.3,265,0.392,0.309,1323,0.416,772,21.1,0.0,21.1,20.8,1.401,8,0.65,78.31204819277107,89.0,9.72540329749272,76.79999999999998,85.22413793103448,131.114,2.9396,,7.08,6.65,584.04,16.8,438.70666666666665,5.0,-1.0,1,-24.13,,,,,,,,,2025-08-08,M60-24
20250808141335,2025-08-08 14:13:35,15,M60-31,710,867,122,105,272,0,0,75,2.44,0.0,0.0,0.0,2153.44,5.0,0.96,-0.56,2.85,,,,,,280.0,320.0,530.0,980.0,12.0,3.0,2.0,12.0,0.0,20250808_15,中型,1505.0,2.0,1415.0,1455.0,M60,,,0.0,28.9,75.6,347,0.386,0.303,1699,0.418,989,21.6,0.0,21.6,21.0,1.393,8,0.84,88.01358024691358,112.3,15.065820634116248,88.6,102.00357142857142,121.433,2.9396,,7.08,6.65,584.04,16.8,438.70666666666665,5.0,0.0,0,-1.13,,,,,,,,,2025-08-08,M60-31
20250808141956,2025-08-08 14:19:56,16,M60-31,706,868,122,107,272,0,0,75,2.47,0.0,0.0,0.0,2152.47,4.5,0.0,-0.7,2.97,,,,,,280.0,320.0,530.0,980.0,12.0,3.0,2.0,12.0,0.0,20250808_16,中型,1505.0,2.0,1415.0,1455.0,M60,,,0.0,28.9,75.6,347,0.393,0.308,1696,0.416,990,21.6,0.0,21.6,21.1,1.402,8,0.84,84.28536585365855,105.9,13.35559736454016,86.88000000000001,95.38275862068966,113.551,2.9396,,7.08,6.65,584.04,16.8,438.70666666666665,4.5,-0.5,1,1.56,,,,,,,,,2025-08-08,M60-31
20250808150608,2025-08-08 15:06:08,18,M60-31,856,1036,144,127,326,0,0,89,2.94,0.0,0.0,0.0,2580.94,5.0,1.6,-0.35,2.27,,,,,,280.0,320.0,530.0,980.0,11.0,2.0,2.0,12.0,0.0,20250808_18,中型,1600.0,4.0,1510.0,1550.0,M60,,,0.0,28.9,75.6,415,0.39,0.306,2036,0.42,1180,21.4,0.0,21.4,21.0,1.379,8,1.01,86.0172839506173,110.4,17.978099091507517,92.16,100.24642857142858,99.254,2.9396,,7.08,6.65,584.04,16.8,438.70666666666665,5.0,0.5,1,20.87,,,,,,,,,2025-08-08,M60-31
20250808151117,2025-08-08 15:11:17,19,M60-31,858,1037,144,127,325,0,0,89,2.94,0.0,0.0,0.0,2582.94,5.0,1.6,-0.12,2.37,,,,,,280.0,320.0,530.0,980.0,11.0,2.0,2.0,12.0,0.0,20250808_19,中型,1600.0,4.0,1510.0,1550.0,M60,,,0.0,28.9,75.6,414,0.391,0.307,2039,0.421,1181,21.5,0.0,21.5,21.0,1.376,8,1.01,78.73452380952382,108.3,14.31176251206727,82.38000000000001,86.48,85.624,2.9396,,7.08,6.65,584.04,16.8,438.70666666666665,5.0,0.0,0,20.87,,,,,,,,,2025-08-08,M60-31
20250811090548,2025-08-11 09:05:48,6,M60-24,967,1177,162,154,334,26,0,65,3.13,0.0,0.0,0.0,2888.13,4.0,1.32,-0.21,2.08,,,,,,340.0,400.0,600.0,1060.0,12.0,5.0,2.0,15.0,0.5,20250811_6,中型,1005.0,2.0,910.0,955.0,M60,,,0.0,29.2,72.1,425,0.461,0.362,2306,0.419,1339,21.4,6.1,15.3,20.1,1.385,8,1.15,107.76153846153848,139.4,20.022458649736024,97.86,121.184375,105.378,2.9396,,7.08,6.65,584.04,16.8,438.70666666666665,4.0,-1.0,1,44.08,,,,,,,,,2025-08-11,M60-24
20250811091157,2025-08-11 09:11:57,7,M60-24,949,1178,167,172,333,26,0,66,3.11,0.0,0.0,0.0,2894.11,2.0,1.18,-0.21,2.17,,,,,,340.0,400.0,600.0,1060.0,12.0,5.0,2.0,15.0,0.5,20250811_7,中型,1005.0,2.0,910.0,955.0,M60,,,0.0,29.2,72.1,425,0.517,0.405,2294,0.414,1345,21.6,6.1,15.5,20.7,1.417,8,1.15,98.07176470588236,133.1,16.878309169322172,90.46,102.4793103448276,89.112,2.9396,,7.08,6.65,584.04,16.8,438.70666666666665,2.0,-2.0,1,34.78,,,,,,,,,2025-08-11,M60-24
20250811125908,2025-08-11 12:59:08,17,M60-31,740,858,121,91,245,21,0,49,2.47,0.0,0.0,0.0,2127.47,7.0,0.0,0.41,0.59,,,,,,280.0,320.0,530.0,980.0,13.0,4.0,2.0,12.0,0.0,20250811_17,中型,1350.0,1.0,1300.0,1340.0,M60,,,0.0,28.8,79.4,315,0.371,0.289,1719,0.43,979,22.2,6.7,15.6,19.1,1.323,8,0.85,89.52857142857142,105.2,11.275284511546772,88.46000000000001,98.6,116.0,2.9396,,7.08,6.65,584.04,16.8,438.70666666666665,7.0,5.0,1,-6.07,,,,,,,,,2025-08-11,M60-31
20250811130424,2025-08-11 13:04:24,18,M60-31,725,859,124,106,243,22,0,48,2.49,0.0,0.0,0.0,2129.49,5.0,0.95,0.28,0.7,,,,,,280.0,320.0,530.0,980.0,13.0,4.0,2.0,12.0,0.0,20250811_18,中型,1350.0,1.0,1300.0,1340.0,M60,,,0.0,28.8,79.4,313,0.436,0.339,1708,0.424,983,22.4,7.0,15.3,19.7,1.356,8,0.85,90.6945652173913,106.3,12.066386694219704,84.12,99.02727272727272,116.503,2.9396,,7.08,6.65,584.04,16.8,438.70666666666665,5.0,-2.0,1,-0.13,,,,,,,,,2025-08-11,M60-31
20250811135405,2025-08-11 13:54:05,26,M60-31,853,1019,145,130,293,25,0,58,2.94,0.0,0.0,0.0,2525.94,4.5,0.78,-0.23,0.59,,,,,,280.0,320.0,530.0,980.0,13.0,4.0,2.0,12.0,0.0,20250811_26,中型,1450.0,3.0,1355.0,1440.0,M60,,,0.0,28.8,79.4,376,0.444,0.346,2017,0.423,1164,22.1,6.6,15.4,20.1,1.365,8,1.01,93.55432098765432,116.1,12.58194914518528,92.43999999999998,101.88214285714288,100.873,2.9396,,7.08,6.65,584.04,16.8,438.70666666666665,4.5,-0.5,1,24.56,,,,,,,,,2025-08-11,M60-31
20250811140059,2025-08-11 14:00:59,27,M60-31,852,1018,145,131,290,27,0,59,2.94,0.0,0.0,0.0,2524.94,4.5,1.55,-0.35,0.49,,,,,,280.0,320.0,530.0,980.0,13.0,4.0,2.0,12.0,0.0,20250811_27,中型,1450.0,3.0,1355.0,1440.0,M60,,,0.0,28.8,79.4,376,0.452,0.348,2015,0.423,1163,22.9,7.2,15.7,20.1,1.365,8,1.01,96.7890243902439,119.6,15.25553083309149,89.42,106.71379310344828,105.657,2.9396,,7.08,6.65,584.04,16.8,438.70666666666665,4.5,0.0,0,25.56,,,,,,,,,2025-08-11,M60-31
20250811144502,2025-08-11 14:45:02,33,M60-31,839,1008,144,130,291,24,0,58,2.88,0.0,0.0,0.0,2496.88,4.5,1.56,-0.83,0.5,,,,,,270.0,320.0,530.0,930.0,12.0,2.0,2.0,10.0,0.0,20250811_33,中型,1610.0,2.0,1450.0,1520.0,M60,,,0.0,28.8,79.4,373,0.447,0.349,1991,0.421,1152,22.0,6.4,15.5,20.2,1.373,8,1.0,92.05054945054944,118.1,13.205271787994649,85.96000000000001,97.103125,97.103,2.9396,,7.08,6.65,584.04,16.8,438.70666666666665,4.5,0.0,0,24.56,,,,,,,,,2025-08-11,M60-31
20250811145146,2025-08-11 14:51:46,34,M60-31,521,629,89,80,176,17,0,34,1.79,0.0,0.0,0.0,1547.79,4.5,1.27,-0.76,1.13,,,,,,270.0,320.0,530.0,930.0,12.0,2.0,2.0,10.0,0.0,20250811_34,中型,1610.0,2.0,1450.0,1520.0,M60,,,0.0,28.8,79.4,227,0.455,0.352,1239,0.421,718,22.5,7.5,15.0,19.9,1.378,8,0.62,73.08048780487805,83.5,6.989320058775218,72.24000000000001,78.27931034482756,126.257,2.9396,,7.08,6.65,584.04,16.8,438.70666666666665,4.5,0.0,0,-25.44,,,,,,,,,2025-08-11,M60-31
20250811152748,2025-08-11 15:27:48,38,M60-31,842,1008,144,133,290,24,0,58,2.9,0.0,0.0,0.0,2501.9,4.0,0.76,0.0,0.5,,,,,,270.0,320.0,530.0,930.0,11.0,4.0,2.0,10.0,0.0,20250811_38,中型,1610.0,2.0,1530.0,1600.0,M60,,,0.0,28.8,79.4,372,0.459,0.358,1994,0.422,1152,22.0,6.5,15.6,20.2,1.368,8,1.0,85.74320987654322,110.0,12.24701463518642,83.44,91.0607142857143,91.061,2.9396,,7.08,6.65,584.04,16.8,438.70666666666665,4.0,-0.5,1,23.08,,,,,,,,,2025-08-11,M60-31
20250811153438,2025-08-11 15:34:38,39,M60-31,523,627,89,80,180,16,0,37,1.81,0.0,0.0,0.0,1553.81,4.5,1.27,-0.38,0.8,,,,,,270.0,320.0,530.0,930.0,11.0,4.0,2.0,10.0,0.0,20250811_39,中型,1610.0,2.0,1530.0,1600.0,M60,,,0.0,28.8,79.4,233,0.444,0.343,1239,0.422,716,22.7,6.9,15.9,20.2,1.369,8,0.62,73.24285714285713,84.5,7.129904923467568,70.64000000000001,77.87333333333335,125.602,2.9396,,7.08,6.65,584.04,16.8,438.70666666666665,4.5,0.5,1,-25.44,,,,,,,,,2025-08-11,M60-31
20250811161245,2025-08-11 16:12:45,43,M60-31,915,1099,156,146,315,27,0,60,3.15,0.0,0.0,0.0,2721.15,4.0,1.39,-0.33,0.55,,,,,,340.0,480.0,600.0,1060.0,11.0,3.0,2.0,15.0,0.0,20250811_43,中型,1700.0,4.0,1615.0,1650.0,M60,,,0.0,28.8,79.4,402,0.463,0.363,2170,0.422,1255,21.6,6.7,14.9,20.2,1.372,8,1.09,91.26990291262136,122.5,13.121218530255844,81.55999999999999,93.00833333333334,85.329,2.9396,,7.08,6.65,584.04,16.8,438.70666666666665,4.0,-0.5,1,36.08,,,,,,,,,2025-08-11,M60-31
20250811162011,2025-08-11 16:20:11,44,M60-31,906,1087,158,147,311,27,0,63,3.14,0.0,0.0,0.0,2702.14,3.5,0.68,0.0,0.37,,,,,,340.0,480.0,600.0,1060.0,11.0,3.0,2.0,15.0,0.0,20250811_44,中型,1700.0,4.0,1615.0,1650.0,M60,,,0.0,28.8,79.4,401,0.473,0.367,2151,0.421,1245,22.4,6.7,15.7,20.3,1.374,8,1.08,90.3148148148148,122.2,15.10432945137198,82.08000000000001,96.06785714285714,88.952,2.9396,,7.08,6.65,584.04,16.8,438.70666666666665,3.5,-0.5,1,37.59,,,,,,,,,2025-08-11,M60-31
20250812091309,2025-08-12 09:13:09,6,M60-24,918,1080,153,119,308,25,0,61,0.0,0.0,2.55,0.0,2666.55,6.5,0.0,-0.54,0.65,,,,,,340.0,500.0,600.0,1060.0,12.0,4.0,2.0,15.0,0.0,20250812_6,中型,1010.0,2.0,925.0,1000.0,M60,,,0.0,30.2,71.0,394,0.386,0.302,2151,0.427,1233,21.8,6.3,15.5,19.3,1.343,8,1.07,98.93312101910828,132.3,17.55054715801943,77.67999999999999,102.58,95.869,2.9396,,6.7,6.47,584.04,16.8,438.70666666666665,6.5,3.0,1,20.31,74.35882352941177,520.5117647058823,,,,,,,2025-08-12,M60-24
20250812092220,2025-08-12 09:22:20,7,M60-24,891,1070,154,141,306,25,0,61,0.0,0.0,2.73,0.0,2650.73,4.0,0.71,-0.22,0.66,,,,,,340.0,500.0,600.0,1060.0,12.0,4.0,2.0,15.0,0.0,20250812_7,中型,1010.0,2.0,925.0,1000.0,M60,,,0.0,30.2,71.0,392,0.461,0.36,2115,0.421,1224,21.9,6.4,15.6,20.1,1.374,8,1.06,93.08902439024388,123.0,14.045735452942267,89.05999999999999,97.05517241379307,91.561,2.9396,,6.7,6.47,584.04,16.8,438.70666666666665,4.0,-2.5,1,31.08,74.35882352941177,520.5117647058823,,,,,,,2025-08-12,M60-24
20250812125903,2025-08-12 12:59:03,15,M60-31,727,860,123,102,247,22,0,49,0.0,0.0,2.32,0.0,2132.32,5.5,0.99,0.0,0.82,,,,,,280.0,320.0,530.0,980.0,13.0,2.0,2.0,12.0,0.0,20250812_15,中型,1345.0,3.0,1300.0,1335.0,M60,,,0.0,28.8,83.6,318,0.413,0.321,1710,0.425,983,22.3,6.9,15.4,19.7,1.352,8,0.85,81.94698795180724,99.5,9.702568748798232,79.18,85.61379310344829,100.722,2.9396,,6.7,6.47,584.04,16.8,438.70666666666665,5.5,1.5,1,1.25,63.5504347826087,1223.3458695652175,,,,,,,2025-08-12,M60-31
20250812130519,2025-08-12 13:05:19,16,M60-31,713,859,118,109,246,22,0,48,0.0,0.0,2.35,0.0,2117.35,4.5,0.93,-0.97,0.7,,,,,,280.0,320.0,530.0,980.0,13.0,2.0,2.0,12.0,0.0,20250812_16,中型,1345.0,3.0,1300.0,1335.0,M60,,,0.0,28.8,83.6,316,0.443,0.345,1690,0.422,977,22.2,7.0,15.2,20.1,1.37,8,0.85,81.31234567901235,101.5,9.861640145008426,78.82,83.69642857142856,98.466,2.9396,,6.7,6.47,584.04,16.8,438.70666666666665,4.5,-1.0,1,3.56,63.5504347826087,1223.3458695652175,,,,,,,2025-08-12,M60-31
20250812134136,2025-08-12 13:41:36,19,M60-31,854,1020,141,126,293,25,0,57,0.0,0.0,2.82,0.0,2518.82,5.0,0.8,-0.58,0.69,,,,,,280.0,320.0,530.0,980.0,15.0,3.0,2.0,12.0,0.0,20250812_19,中型,1435.0,1.0,1445.0,1425.0,M60,,,0.0,28.8,83.6,375,0.43,0.336,2015,0.424,1161,21.9,6.7,15.2,19.9,1.359,8,1.01,94.75421686746988,115.9,14.68910178103792,98.3,103.60689655172416,102.581,2.9396,,6.7,6.47,584.04,16.8,438.70666666666665,5.0,0.5,1,19.87,64.5490909090909,1188.7790909090909,,,,,,,2025-08-12,M60-31
20250812134839,2025-08-12 13:48:39,20,M60-31,851,1020,143,127,292,25,0,58,0.0,0.0,2.81,0.0,2518.81,5.0,1.6,-0.93,0.69,,,,,,280.0,320.0,530.0,980.0,15.0,3.0,2.0,12.0,0.0,20250812_20,中型,1435.0,1.0,1445.0,1425.0,M60,,,0.0,28.8,83.6,375,0.435,0.339,2014,0.423,1163,22.1,6.7,15.5,20.0,1.367,8,1.01,92.1453488372093,117.1,14.453555585542231,88.2,100.29,99.297,2.9396,,6.7,6.47,584.04,16.8,438.70666666666665,5.0,0.0,0,20.87,64.5490909090909,1188.7790909090909,,,,,,,2025-08-12,M60-31
20250812144056,2025-08-12 14:40:56,25,M60-31,841,1009,141,127,290,26,0,58,0.0,0.0,2.78,0.0,2494.78,4.5,-0.78,-0.59,0.6,,,,,,270.0,320.0,530.0,930.0,12.0,3.0,2.0,10.0,0.0,20250812_25,中型,1610.0,2.0,1440.0,1515.0,M60,,,0.0,28.8,83.6,374,0.438,0.34,1991,0.422,1150,22.5,7.0,15.5,20.1,1.367,8,1.0,93.29484536082477,115.8,12.780279356884348,86.17999999999999,98.72941176470589,98.729,2.9396,,6.7,6.47,584.04,16.8,438.70666666666665,4.5,-0.5,1,21.56,70.82673267326732,1192.2499999999998,,,,,,,2025-08-12,M60-31
20250812144739,2025-08-12 14:47:39,26,M60-31,499,608,88,80,173,16,0,34,0.0,0.0,1.62,0.0,1499.62,4.0,1.27,-1.19,1.0,,,,,,270.0,320.0,530.0,930.0,12.0,3.0,2.0,10.0,0.0,20250812_26,中型,1610.0,2.0,1440.0,1515.0,M60,,,0.0,28.8,83.6,223,0.462,0.359,1195,0.418,696,22.4,7.2,15.2,20.2,1.395,8,0.6,69.26404494382022,81.0,5.384794388342197,71.14,70.30645161290325,117.177,2.9396,,6.7,6.47,584.04,16.8,438.70666666666665,4.0,-0.5,1,-29.92,70.82673267326732,1192.2499999999998,,,,,,,2025-08-12,M60-31
20250812152327,2025-08-12 15:23:27,32,M60-31,836,1009,145,133,289,24,0,58,0.0,0.0,2.82,0.0,2496.82,4.0,0.76,-0.71,0.6,,,,,,270.0,320.0,530.0,930.0,13.0,0.0,2.0,10.0,0.0,20250812_32,中型,1610.0,2.0,1525.0,1600.0,M60,,,0.0,28.8,83.6,371,0.46,0.358,1990,0.42,1154,22.1,6.5,15.6,20.2,1.38,8,1.0,84.56097560975611,110.1,11.73726352885316,78.94,88.83448275862068,88.834,2.9396,,6.7,6.47,584.04,16.8,438.70666666666665,4.0,0.0,0,23.08,70.82673267326732,1192.2499999999998,,,,,,,2025-08-12,M60-31
20250812153016,2025-08-12 15:30:16,33,M60-31,503,608,85,77,174,16,0,33,0.0,0.0,1.62,0.0,1497.62,4.5,1.32,-0.98,1.0,,,,,,270.0,320.0,530.0,930.0,13.0,0.0,2.0,10.0,0.0,20250812_33,中型,1610.0,2.0,1525.0,1600.0,M60,,,0.0,28.8,83.6,223,0.443,0.345,1196,0.421,693,22.0,7.2,14.8,20.1,1.378,8,0.6,71.54069767441861,81.9,6.5923912785168,71.47999999999999,75.48333333333335,125.806,2.9396,,6.7,6.47,584.04,16.8,438.70666666666665,4.5,0.5,1,-28.44,70.82673267326732,1192.2499999999998,,,,,,,2025-08-12,M60-31
20250812160626,2025-08-12 16:06:26,36,M60-31,880,1059,148,139,306,26,0,61,0.0,0.0,2.94,0.0,2621.94,4.0,0.72,-0.57,0.57,,,,,,330.0,500.0,600.0,1060.0,12.0,3.0,2.0,15.0,0.0,20250812_36,中型,1700.0,4.0,1610.0,1650.0,M60,,,0.0,28.8,83.6,393,0.454,0.354,2087,0.422,1207,22.1,6.6,15.5,20.3,1.372,8,1.05,87.91190476190475,110.1,12.475265096543035,84.14,94.31,89.819,2.9396,,6.7,6.47,584.04,16.8,438.70666666666665,4.0,-0.5,1,29.08,68.09479166666667,1089.5166666666669,,,,,,,2025-08-12,M60-31
20250812161336,2025-08-12 16:13:36,37,M60-31,878,1059,148,144,303,27,0,60,0.0,0.0,2.9,0.0,2621.9,3.5,1.41,-0.34,0.57,,,,,,330.0,500.0,600.0,1060.0,12.0,3.0,2.0,15.0,0.0,20250812_37,中型,1700.0,4.0,1610.0,1650.0,M60,,,0.0,28.8,83.6,390,0.475,0.369,2085,0.421,1207,22.3,6.9,15.4,20.4,1.375,8,1.05,82.99506172839507,102.6,10.724840224250231,80.02000000000001,87.75714285714287,83.578,2.9396,,6.7,6.47,584.04,16.8,438.70666666666665,3.5,-0.5,1,34.59,68.09479166666667,1089.5166666666669,,,,,,,2025-08-12,M60-31
20250814090242,2025-08-14 09:02:42,6,M60-24,887,1061,149,130,306,25,0,61,0.0,0.0,2.71,0.0,2621.71,5.0,0.78,-0.78,0.76,,,,,,340.0,480.0,600.0,1060.0,13.0,7.0,2.0,15.0,0.0,20250814_6,中型,1000.0,2.0,905.0,950.0,M60,,,0.0,29.5,69.3,392,0.425,0.332,2097,0.423,1210,21.9,6.4,15.6,19.9,1.364,8,1.05,95.07710843373496,124.1,15.765872287578704,93.36,105.61724137931031,100.588,2.9396,,6.7,6.47,446.2,16.0,333.4266666666666,5.0,1.5,1,23.87,,,,,,,,,2025-08-14,M60-24
20250814090943,2025-08-14 09:09:43,7,M60-24,887,1061,153,131,306,25,0,59,0.0,0.0,2.71,0.0,2624.71,5.0,1.55,-0.78,0.76,,,,,,340.0,480.0,600.0,1060.0,13.0,7.0,2.0,15.0,0.0,20250814_7,中型,1000.0,2.0,905.0,950.0,M60,,,0.0,29.5,69.3,390,0.428,0.336,2101,0.422,1214,21.5,6.4,15.1,19.9,1.369,8,1.05,95.14761904761905,123.8,14.713206540792465,91.6,103.06666666666663,98.159,2.9396,,6.7,6.47,446.2,16.0,333.4266666666666,5.0,0.0,0,24.87,,,,,,,,,2025-08-14,M60-24
20250814125900,2025-08-14 12:59:00,15,M60-31,729,870,122,101,250,22,0,48,0.0,0.0,2.5,0.0,2144.5,6.0,2.02,-1.35,0.81,,,,,,280.0,320.0,530.0,980.0,12.0,2.0,2.0,12.0,0.0,20250814_15,中型,1345.0,3.0,1300.0,1335.0,M60,,,0.0,29.3,65.6,320,0.404,0.316,1721,0.424,992,21.9,6.9,15.0,19.7,1.361,8,0.86,82.8439024390244,99.3,9.22007483119963,82.12,86.29655172413793,100.345,2.9396,,6.7,6.47,446.2,16.0,333.4266666666666,6.0,1.0,1,0.59,,,,,,,,,2025-08-14,M60-31
20250814130540,2025-08-14 13:05:40,16,M60-31,715,861,119,106,245,22,0,48,0.0,0.0,2.5,0.0,2118.5,5.0,0.95,-1.11,0.94,,,,,,280.0,320.0,530.0,980.0,12.0,2.0,2.0,12.0,0.0,20250814_16,中型,1345.0,3.0,1300.0,1335.0,M60,,,0.0,29.3,65.6,315,0.433,0.337,1695,0.422,980,22.2,7.0,15.2,19.9,1.371,8,0.85,86.44756097560976,102.8,10.644100915298694,78.34,91.6793103448276,107.858,2.9396,,6.7,6.47,446.2,16.0,333.4266666666666,5.0,-1.0,1,-0.13,,,,,,,,,2025-08-14,M60-31
20250814134031,2025-08-14 13:40:31,17,M60-31,859,1030,147,128,297,26,0,59,0.0,0.0,2.98,0.0,2548.98,5.0,1.59,-0.92,0.68,,,,,,280.0,320.0,530.0,980.0,12.0,3.0,2.0,12.0,0.0,20250814_17,中型,1430.0,1.0,1345.0,1420.0,M60,,,0.0,29.3,65.6,382,0.431,0.335,2036,0.422,1177,22.3,6.8,15.4,20.0,1.37,8,1.02,93.14197530864196,118.7,14.855824515121393,91.12,105.09642857142858,103.036,2.9396,,6.7,6.47,446.2,16.0,333.4266666666666,5.0,0.0,0,21.87,,,,,,,,,2025-08-14,M60-31
20250814134730,2025-08-14 13:47:30,18,M60-31,845,1019,144,127,293,25,0,60,0.0,0.0,2.96,0.0,2515.96,5.0,1.6,-1.63,0.59,,,,,,280.0,320.0,530.0,980.0,12.0,3.0,2.0,12.0,0.0,20250814_18,中型,1430.0,1.0,1345.0,1420.0,M60,,,0.0,29.3,65.6,378,0.433,0.336,2008,0.421,1163,22.5,6.6,15.9,20.1,1.376,8,1.01,90.77073170731708,108.7,12.712155578996208,88.23999999999998,98.07241379310344,97.101,2.9396,,6.7,6.47,446.2,16.0,333.4266666666666,5.0,0.0,0,20.87,,,,,,,,,2025-08-14,M60-31
20250814142958,2025-08-14 14:29:58,26,M60-31,839,1011,142,130,289,28,0,56,0.0,0.0,2.91,0.0,2497.91,4.5,1.56,-0.83,0.8,,,,,,270.0,320.0,530.0,930.0,14.0,0.0,2.0,10.0,0.0,20250814_26,中型,1602.0,2.0,1435.0,1505.0,M60,,,0.0,29.3,65.6,373,0.45,0.349,1992,0.421,1153,22.5,7.5,15.0,20.2,1.374,8,1.0,82.99753086419753,111.6,12.148707956588613,79.5,84.76071428571427,84.761,2.9396,,6.7,6.47,446.2,16.0,333.4266666666666,4.5,-0.5,1,24.56,,,,,,,,,2025-08-14,M60-31
20250814143630,2025-08-14 14:36:30,27,M60-31,504,610,86,75,174,18,0,33,0.0,0.0,1.76,0.0,1501.76,5.0,1.35,-1.18,1.33,,,,,,270.0,320.0,530.0,930.0,14.0,0.0,2.0,10.0,0.0,20250814_27,中型,1602.0,2.0,1435.0,1505.0,M60,,,0.0,29.3,65.6,225,0.431,0.333,1200,0.42,696,22.7,8.0,14.7,20.0,1.381,8,0.6,70.39999999999999,81.1,6.181254017961719,70.67999999999999,73.96428571428574,123.274,2.9396,,6.7,6.47,446.2,16.0,333.4266666666666,5.0,0.5,1,-31.13,,,,,,,,,2025-08-14,M60-31
