Repository: Vincent626/concrete-strength-analysis

# 🎯 S60 & M60 混凝土強度預測模型訓練成果報告

> **更新日期**: 2026-02-04  
> **專案目標**: 建立 S60/M60 混凝土 28 天抗壓強度預測模型

---

## 📋 摘要

本專案針對 S60（小型）與 M60（中型）離心混凝土管配比，建立機器學習預測模型。透過配料特徵分析，預測 28 天抗壓強度，並識別影響強度的關鍵因素。

### 主要成果

| 模型 | 樣本數 | R² | MAE (kgf/cm²) | 狀態 |
|:---|---:|---:|---:|:---|
| **S60** | 46 | **0.360** | 28 | ✅ 可用 |
| **M60** | 52 | **0.206** | 25 | ✅ 可用 |

---

## 📈 模型效能比較
> **說明**：S60 模型 R²=0.360，M60 模型 R²=0.206，兩者皆具有預測能力。S60 表現較佳，預測誤差約 28 kgf/cm²。

---

## 📊 強度分布比較
> **說明**：S60 與 M60 的強度分布相似，平均約 605 kgf/cm²，皆高於設計強度 510 kgf/cm²（紅色虛線）。

---

File: S60_M60_dataset_v9_shared.csv (part 36 of 138)
match_key,日期及時間,序,配比 ,耗用骨材1,耗用骨材2,耗用骨材3,耗用水,耗用泥料1,耗用泥料2,耗用泥料3,耗用泥料4,耗用藥劑1,耗用藥劑2,耗用藥劑3,耗用藥劑4,耗用小計,表面水骨材1,誤差%水,誤差%骨材1,誤差%骨材2,坍度(cm),混凝土溫度(℃),試體1強度(X1),試體2強度(X2),試體3強度(X3),加料轉速,慢速轉速,中速轉速,高速轉速,加料時間,慢速時間,中速時間,高速時間,總降水量,cp_key,類型,入池,蒸養池,離心開始,離心結束,母體,平均強度,強度_原始,強度_修正,環境溫度,環境濕度,膠結料總量,水灰比,水膠比,骨材總量,砂石比,粗骨材總量,水泥取代率,矽灰取代率,爐石取代率,漿體比例,粗細骨材比,月份,拌合米數,平均電流,最大電流,電流標準差,最終電流,穩定階段平均電流,單位體積穩定電流,砂_FM,砂_Mud,六分_FM,三分_FM,水泥砂漿_28天平均強度,水泥_流動性,水泥砂漿_7天平均強度,設定扣水率(%),扣水率_變動幅度,扣水率_是否變更,水量微調偏離度,蒸養實際平均溫度,蒸養實際總積溫,蒸養實際階段1溫度,蒸養實際階段2溫度,蒸養實際階段3溫度,實際離心平均轉速,實際離心平均電流,實際離心總能量,日期,配比
20250814151632,2025-08-14 15:16:32,32,M60-31,591,711,104,85,201,21,0,41,0.0,0.0,2.06,0.0,1756.06,5.5,1.19,-1.17,1.28,,,,,,270.0,320.0,530.0,930.0,16.0,3.0,2.0,10.0,0.0,20250814_32,中型,1602.0,2.0,1520.0,1555.0,M60,,,0.0,29.3,65.6,263,0.423,0.323,1406,0.42,815,23.6,8.0,15.6,19.8,1.379,8,0.7,78.23703703703704,89.7,8.886478068133538,80.13999999999999,83.46785714285714,119.24,2.9396,,6.7,6.47,446.2,16.0,333.4266666666666,5.5,0.5,1,-15.75,,,,,,,,,2025-08-14,M60-31
20250814152250,2025-08-14 15:22:50,33,M60-31,593,710,104,85,203,20,0,39,0.0,0.0,2.05,0.0,1756.05,5.5,1.19,-0.84,1.14,,,,,,270.0,320.0,530.0,930.0,16.0,3.0,2.0,10.0,0.0,20250814_33,中型,1602.0,2.0,1520.0,1555.0,M60,,,0.0,29.3,65.6,262,0.419,0.324,1407,0.421,814,22.5,7.6,14.9,19.8,1.373,8,0.7,78.74880952380951,89.1,8.738795466299349,78.0,83.56666666666668,119.381,2.9396,,6.7,6.47,446.2,16.0,333.4266666666666,5.5,0.0,0,-15.75,,,,,,,,,2025-08-14,M60-31
20250814160748,2025-08-14 16:07:48,38,M60-31,891,1062,144,126,306,26,0,58,0.0,0.0,3.05,0.0,2616.05,5.5,0.8,-0.78,0.85,,,,,,330.0,480.0,600.0,1060.0,15.0,5.0,2.0,15.0,0.0,20250814_38,中型,1705.0,4.0,1610.0,1655.0,M60,,,0.0,29.3,65.6,390,0.412,0.323,2097,0.425,1206,21.5,6.7,14.9,19.7,1.354,8,1.05,89.52222222222221,116.0,14.694342574736162,84.6,97.9785714285714,93.313,2.9396,,6.7,6.47,446.2,16.0,333.4266666666666,5.5,0.0,0,25.25,,,,,,,,,2025-08-14,M60-31
20250814161508,2025-08-14 16:15:08,39,M60-31,886,1059,152,131,305,28,0,60,0.0,0.0,3.06,0.0,2624.06,5.0,1.55,-0.89,0.57,,,,,,330.0,480.0,600.0,1060.0,15.0,5.0,2.0,15.0,0.0,20250814_39,中型,1705.0,4.0,1610.0,1655.0,M60,,,0.0,29.3,65.6,393,0.43,0.333,2097,0.423,1211,22.4,7.1,15.3,20.0,1.367,8,1.05,88.72926829268293,118.0,14.558816688420915,84.18,96.88620689655173,92.273,2.9396,,6.7,6.47,446.2,16.0,333.4266666666666,5.0,-0.5,1,24.87,,,,,,,,,2025-08-14,M60-31
20250815090503,2025-08-15 09:05:03,6,M60-24,735,881,120,110,251,22,0,49,0.0,0.0,2.37,0.0,2170.37,5.0,1.85,-0.68,0.92,,,,,,280.0,320.0,530.0,980.0,13.0,4.0,2.0,12.0,0.0,20250815_6,中型,955.0,3.0,910.0,945.0,M60,,,0.0,29.9,71.3,322,0.438,0.342,1736,0.423,1001,22.0,6.8,15.2,19.9,1.362,8,0.87,92.62093023255812,107.8,11.880324914113247,86.3,101.32666666666668,116.467,2.9396,,6.7,6.47,446.2,16.0,333.4266666666666,5.0,0.0,0,3.87,,,,,,,,,2025-08-15,M60-24
20250815091211,2025-08-15 09:12:11,7,M60-24,720,872,121,111,248,22,0,49,0.0,0.0,2.34,0.0,2145.34,4.5,0.91,-1.1,1.04,,,,,,280.0,320.0,530.0,980.0,13.0,4.0,2.0,12.0,0.0,20250815_7,中型,955.0,3.0,910.0,945.0,M60,,,0.0,29.9,71.3,319,0.448,0.348,1713,0.42,993,22.3,6.9,15.4,20.1,1.379,8,0.86,88.43333333333334,105.9,12.089756913280851,83.55999999999999,97.74285714285716,113.654,2.9396,,6.7,6.47,446.2,16.0,333.4266666666666,4.5,-0.5,1,5.56,,,,,,,,,2025-08-15,M60-24
20250815100034,2025-08-15 10:00:34,8,M60-24,888,1060,144,131,304,26,0,61,0.0,0.0,2.84,0.0,2616.84,5.0,1.55,-0.67,0.66,,,,,,330.0,480.0,600.0,1060.0,15.0,3.0,2.0,15.0,0.0,20250815_8,中型,1055.0,2.0,1005.0,1045.0,M60,,,0.0,29.9,71.3,391,0.431,0.335,2092,0.424,1204,22.3,6.6,15.6,20.0,1.356,8,1.05,102.78494623655914,127.3,17.8187284959439,91.28,116.353125,110.812,2.9396,,6.7,6.47,446.2,16.0,333.4266666666666,5.0,0.5,1,24.87,68.86666666666667,482.0666666666667,,,,,,,2025-08-15,M60-24
20250815100821,2025-08-15 10:08:21,9,M60-24,891,1062,148,140,304,26,0,58,0.0,0.0,2.84,0.0,2631.84,4.0,1.45,0.68,0.85,,,,,,330.0,480.0,600.0,1060.0,15.0,3.0,2.0,15.0,0.0,20250815_9,中型,1055.0,2.0,1005.0,1045.0,M60,,,0.0,29.9,71.3,388,0.461,0.361,2101,0.424,1210,21.6,6.7,14.9,20.1,1.358,8,1.05,89.96049382716049,116.0,14.228094959476756,87.53999999999999,97.99642857142858,93.33,2.9396,,6.7,6.47,446.2,16.0,333.4266666666666,4.0,-1.0,1,30.08,68.86666666666667,482.0666666666667,,,,,,,2025-08-15,M60-24
20250815125911,2025-08-15 12:59:11,12,M60-31,875,1040,148,121,298,26,0,61,0.0,0.0,3.02,0.0,2572.02,6.0,1.68,-1.02,0.68,,,,,,280.0,320.0,530.0,980.0,12.0,3.0,2.0,12.0,0.0,20250815_12,中型,1355.0,4.0,1300.0,1345.0,M60,,,0.0,29.1,79.6,385,0.406,0.314,2063,0.424,1188,22.6,6.8,15.8,19.7,1.358,8,1.03,93.87555555555556,116.7,13.85664951575485,92.74,101.61612903225804,98.656,2.9396,,6.7,6.47,446.2,16.0,333.4266666666666,6.0,2.0,1,20.59,66.7063063063063,1272.9786786786783,,,,,,,2025-08-15,M60-31
20250815130617,2025-08-15 13:06:17,13,M60-31,866,1042,149,129,298,27,0,61,0.0,0.0,3.03,0.0,2575.03,5.0,1.57,-1.14,0.87,,,,,,280.0,320.0,530.0,980.0,12.0,3.0,2.0,12.0,0.0,20250815_13,中型,1355.0,4.0,1300.0,1345.0,M60,,,0.0,29.1,79.6,386,0.433,0.334,2057,0.421,1191,22.8,7.0,15.8,20.0,1.375,8,1.03,92.68536585365852,117.0,13.612925367505438,89.19999999999999,102.61379310344827,99.625,2.9396,,6.7,6.47,446.2,16.0,333.4266666666666,5.0,-1.0,1,22.87,66.7063063063063,1272.9786786786783,,,,,,,2025-08-15,M60-31
20250815135309,2025-08-15 13:53:09,21,M60-31,843,1010,141,125,290,26,0,59,0.0,0.0,2.94,0.0,2496.94,5.0,1.63,-0.94,0.7,,,,,,270.0,320.0,530.0,930.0,12.0,2.0,2.0,10.0,0.0,20250815_21,中型,1525.0,2.0,1355.0,1425.0,M60,,,0.0,29.1,79.6,375,0.431,0.333,1994,0.423,1151,22.7,6.9,15.7,20.0,1.365,8,1.0,86.92409638554217,112.9,13.271534810701953,85.70000000000002,92.57241379310346,92.572,2.9396,,6.7,6.47,446.2,16.0,333.4266666666666,5.0,0.0,0,18.87,68.91333333333333,1211.7261111111109,,,,,,,2025-08-15,M60-31
20250815140026,2025-08-15 14:00:26,22,M60-31,507,609,87,75,173,16,0,34,0.0,0.0,1.75,0.0,1502.75,5.0,1.35,-0.59,1.16,,,,,,270.0,320.0,530.0,930.0,12.0,2.0,2.0,10.0,0.0,20250815_22,中型,1525.0,2.0,1355.0,1425.0,M60,,,0.0,29.1,79.6,223,0.434,0.336,1203,0.421,696,22.4,7.2,15.2,19.9,1.373,8,0.6,71.23703703703704,81.8,6.720715064183044,72.9,76.52142857142857,127.536,2.9396,,6.7,6.47,446.2,16.0,333.4266666666666,5.0,0.0,0,-31.13,68.91333333333333,1211.7261111111109,,,,,,,2025-08-15,M60-31
20250815143851,2025-08-15 14:38:51,27,M60-31,587,710,97,85,202,18,0,38,0.0,0.0,2.05,0.0,1739.05,5.5,1.19,-1.84,1.14,,,,,,270.0,320.0,530.0,930.0,12.0,3.0,2.0,10.0,0.0,20250815_27,中型,1525.0,2.0,1445.0,1515.0,M60,,,0.0,29.1,79.6,258,0.421,0.329,1394,0.421,807,21.7,7.0,14.7,19.7,1.375,8,0.7,79.72839506172839,93.8,9.670781175028427,81.38000000000001,87.66785714285713,125.24,2.9396,,6.7,6.47,446.2,16.0,333.4266666666666,5.5,0.5,1,-15.75,68.91333333333333,1211.7261111111109,,,,,,,2025-08-15,M60-31
20250815144504,2025-08-15 14:45:04,28,M60-31,588,710,100,85,202,18,0,40,0.0,0.0,2.05,0.0,1745.05,5.5,1.19,-1.67,1.14,,,,,,270.0,320.0,530.0,930.0,12.0,3.0,2.0,10.0,0.0,20250815_28,中型,1525.0,2.0,1445.0,1515.0,M60,,,0.0,29.1,79.6,260,0.421,0.327,1398,0.421,810,22.3,6.9,15.4,19.8,1.378,8,0.7,79.08470588235294,91.6,9.28604906655333,80.25999999999999,86.35862068965517,123.369,2.9396,,6.7,6.47,446.2,16.0,333.4266666666666,5.5,0.0,0,-15.75,68.91333333333333,1211.7261111111109,,,,,,,2025-08-15,M60-31
20250815152212,2025-08-15 15:22:12,30,M60-31,739,882,123,102,250,24,0,50,0.0,0.0,2.52,0.0,2172.52,6.0,0.99,-1.07,1.03,,,,,,280.0,320.0,530.0,930.0,26.0,7.0,2.0,10.0,0.0,20250815_30,中型,1630.0,3.0,1530.0,1620.0,M60,,,0.0,29.1,79.6,324,0.408,0.315,1744,0.424,1005,22.8,7.4,15.4,19.6,1.36,8,0.87,88.49268292682926,101.9,11.049729943591103,90.54,95.7103448275862,110.012,2.9396,,6.7,6.47,446.2,16.0,333.4266666666666,6.0,0.5,1,1.59,65.03030303030303,1073.0,,,,,,,2025-08-15,M60-31
20250815153001,2025-08-15 15:30:01,31,M60-31,730,882,120,109,251,23,0,52,0.0,0.0,2.53,0.0,2169.53,5.0,0.93,-1.35,1.03,,,,,,280.0,320.0,530.0,930.0,26.0,7.0,2.0,10.0,0.0,20250815_31,中型,1630.0,3.0,1530.0,1620.0,M60,,,0.0,29.1,79.6,326,0.434,0.334,1732,0.421,1002,23.0,7.1,16.0,20.1,1.373,8,0.87,86.31234567901235,101.3,10.361840995632852,87.03999999999999,93.475,107.443,2.9396,,6.7,6.47,446.2,16.0,333.4266666666666,5.0,-1.0,1,2.87,65.03030303030303,1073.0,,,,,,,2025-08-15,M60-31
20250815163451,2025-08-15 16:34:51,33,M60-31,889,1060,149,131,304,28,0,61,0.0,0.0,3.03,0.0,2625.03,5.0,1.55,-0.56,0.66,,,,,,330.0,480.0,600.0,1060.0,15.0,4.0,2.0,15.0,0.0,20250815_33,中型,1730.0,1.0,1640.0,1720.0,M60,,,0.0,29.1,79.6,393,0.431,0.333,2098,0.424,1209,22.6,7.1,15.5,20.0,1.36,8,1.05,96.92580645161289,117.5,16.831932678185506,89.25999999999999,110.09375,104.851,2.9396,,6.7,6.47,446.2,16.0,333.4266666666666,5.0,0.0,0,24.87,64.77204301075268,1003.9666666666666,,,,,,,2025-08-15,M60-31
20250815164240,2025-08-15 16:42:40,34,M60-31,877,1061,151,140,304,28,0,59,0.0,0.0,3.1,0.0,2623.1,4.0,1.45,-0.9,0.76,,,,,,330.0,480.0,600.0,1060.0,15.0,4.0,2.0,15.0,0.0,20250815_34,中型,1730.0,1.0,1640.0,1720.0,M60,,,0.0,29.1,79.6,391,0.461,0.358,2089,0.42,1212,22.3,7.2,15.1,20.3,1.382,8,1.05,89.72906976744187,114.9,14.589809013199732,87.33999999999999,100.78666666666668,95.987,2.9396,,6.7,6.47,446.2,16.0,333.4266666666666,4.0,-1.0,1,30.08,64.77204301075268,1003.9666666666666,,,,,,,2025-08-15,M60-31
20250818090502,2025-08-18 09:05:02,6,M60-24,730,882,125,112,251,19,0,48,0.0,0.0,2.34,0.0,2169.34,4.5,0.9,-0.95,1.03,,,,,,280.0,320.0,530.0,980.0,14.0,4.0,2.0,12.0,0.0,20250818_6,中型,955.0,3.0,910.0,945.0,M60,,,0.0,29.2,71.1,318,0.446,0.352,1737,0.42,1007,21.1,6.0,15.1,19.8,1.379,8,0.87,87.57840909090909,104.6,10.43133880607806,82.67999999999999,92.53225806451611,106.359,2.9396,,6.7,6.77,492.06666666666666,17.0,359.74666666666667,4.5,0.5,1,6.56,,,,,,,,,2025-08-18,M60-24
20250818091157,2025-08-18 09:11:57,7,M60-24,719,873,125,111,249,21,0,49,0.0,0.0,2.33,0.0,2149.33,4.5,0.91,-1.24,1.16,,,,,,280.0,320.0,530.0,980.0,14.0,4.0,2.0,12.0,0.0,20250818_7,中型,955.0,3.0,910.0,945.0,M60,,,0.0,29.2,71.1,319,0.446,0.348,1717,0.419,998,21.9,6.6,15.4,20.0,1.388,8,0.86,85.65061728395061,107.7,11.826462517098816,82.0,89.45714285714287,104.02,2.9396,,6.7,6.77,492.06666666666666,17.0,359.74666666666667,4.5,0.0,0,5.56,,,,,,,,,2025-08-18,M60-24
20250818095332,2025-08-18 09:53:32,8,M60-24,883,1061,149,130,305,25,0,58,0.0,0.0,2.85,0.0,2613.85,5.0,0.78,-1.23,0.76,,,,,,330.0,480.0,600.0,1060.0,15.0,3.0,2.0,15.0,0.0,20250818_8,中型,1050.0,1.0,955.0,1040.0,M60,,,0.0,29.2,71.1,388,0.426,0.335,2093,0.422,1210,21.4,6.4,14.9,19.8,1.37,8,1.05,102.42222222222225,128.7,17.06005172204053,94.2,113.35714285714286,107.959,2.9396,,6.7,6.77,492.06666666666666,17.0,359.74666666666667,5.0,0.5,1,23.87,66.55714285714286,465.9,,,,,,,2025-08-18,M60-24
20250818100217,2025-08-18 10:02:17,9,M60-24,877,1062,149,140,306,25,0,59,0.0,0.0,2.86,0.0,2620.86,4.0,1.45,-0.9,0.85,,,,,,330.0,480.0,600.0,1060.0,15.0,3.0,2.0,15.0,0.0,20250818_9,中型,1050.0,1.0,955.0,1040.0,M60,,,0.0,29.2,71.1,390,0.458,0.359,2088,0.42,1211,21.5,6.4,15.1,20.2,1.381,8,1.05,90.55638297872342,118.6,13.386151612852125,86.28,94.23333333333332,89.746,2.9396,,6.7,6.77,492.06666666666666,17.0,359.74666666666667,4.0,-1.0,1,30.08,66.55714285714286,465.9,,,,,,,2025-08-18,M60-24
20250818104918,2025-08-18 10:49:18,13,M60-24,838,1011,142,130,289,25,0,56,0.0,0.0,2.71,0.0,2493.71,4.5,1.56,-0.95,0.8,,,,,,270.0,320.0,530.0,930.0,14.0,0.0,2.0,10.0,0.0,20250818_13,中型,1140.0,2.0,1055.0,1130.0,M60,,,0.0,29.2,71.1,370,0.45,0.351,1991,0.421,1153,21.9,6.8,15.1,20.1,1.376,8,1.0,95.68192771084338,121.9,15.226151762305216,87.56000000000002,107.0586206896552,107.059,2.9396,,6.7,6.77,492.06666666666666,17.0,359.74666666666667,4.5,0.5,1,24.56,59.14285714285713,414.0,,,,,,,2025-08-18,M60-24
20250818105546,2025-08-18 10:55:46,14,M60-24,502,612,85,77,173,16,0,33,0.0,0.0,1.64,0.0,1499.64,4.5,1.32,-1.18,1.66,,,,,,270.0,320.0,530.0,930.0,14.0,0.0,2.0,10.0,0.0,20250818_14,中型,1140.0,2.0,1055.0,1130.0,M60,,,0.0,29.2,71.1,222,0.445,0.347,1199,0.419,697,22.1,7.2,14.9,20.0,1.388,8,0.6,73.82142857142857,82.8,7.382944815563765,69.17999999999999,79.07666666666667,131.794,2.9396,,6.7,6.77,492.06666666666666,17.0,359.74666666666667,4.5,0.0,0,-28.44,59.14285714285713,414.0,,,,,,,2025-08-18,M60-24
20250818125922,2025-08-18 12:59:22,15,M60-31,858,1011,142,116,291,24,0,57,0.0,0.0,2.9,0.0,2501.9,6.0,0.87,-0.12,0.8,,,,,,270.0,320.0,530.0,930.0,14.0,0.0,2.0,10.0,0.0,20250818_15,中型,1345.0,3.0,1300.0,1335.0,M60,,,0.0,29.2,72.9,372,0.399,0.312,2011,0.427,1153,21.8,6.5,15.3,19.5,1.344,8,1.0,88.54939759036145,114.0,12.137578543107958,88.97999999999999,91.92758620689654,91.928,2.9396,,6.7,6.77,492.06666666666666,17.0,359.74666666666667,6.0,1.5,1,15.59,60.22782608695652,1159.385652173913,,,,,,,2025-08-18,M60-31
20250818130524,2025-08-18 13:05:24,16,M60-31,522,632,87,75,178,17,0,36,0.0,0.0,1.82,0.0,1548.82,5.5,1.35,-1.51,1.61,,,,,,270.0,320.0,530.0,930.0,14.0,0.0,2.0,10.0,0.0,20250818_16,中型,1345.0,3.0,1300.0,1335.0,M60,,,0.0,29.2,72.9,231,0.421,0.325,1241,0.421,719,22.9,7.4,15.6,19.8,1.377,8,0.62,73.77882352941177,85.0,6.652219339839053,71.34,78.66206896551725,126.874,2.9396,,6.7,6.77,492.06666666666666,17.0,359.74666666666667,5.5,-0.5,1,-25.75,60.22782608695652,1159.385652173913,,,,,,,2025-08-18,M60-31
20250818134238,2025-08-18 13:42:38,22,M60-31,589,709,101,85,204,18,0,39,0.0,0.0,2.04,0.0,1747.04,5.5,1.19,-1.51,1.0,,,,,,270.0,320.0,530.0,930.0,15.0,3.0,2.0,10.0,0.0,20250818_22,中型,1345.0,3.0,1345.0,1420.0,M60,,,0.0,29.2,72.9,261,0.417,0.326,1399,0.421,810,21.8,6.9,14.9,19.8,1.375,8,0.7,78.96785714285714,91.2,9.271592054101989,82.28,85.84,122.629,2.9396,,6.7,6.77,492.06666666666666,17.0,359.74666666666667,5.5,0.0,0,-15.75,60.22782608695652,1159.385652173913,,,,,,,2025-08-18,M60-31
20250818134821,2025-08-18 13:48:21,23,M60-31,584,710,101,88,202,19,0,41,0.0,0.0,2.03,0.0,1747.03,5.0,1.15,-1.85,1.14,,,,,,270.0,320.0,530.0,930.0,15.0,3.0,2.0,10.0,0.0,20250818_23,中型,1345.0,3.0,1345.0,1420.0,M60,,,0.0,29.2,72.9,262,0.436,0.336,1395,0.419,811,22.9,7.3,15.6,20.1,1.389,8,0.7,78.9,90.7,7.991535155797131,74.46000000000001,84.76896551724137,121.099,2.9396,,6.7,6.77,492.06666666666666,17.0,359.74666666666667,5.0,-0.5,1,-18.13,60.22782608695652,1159.385652173913,,,,,,,2025-08-18,M60-31
20250818143147,2025-08-18 14:31:47,27,M60-31,859,1030,143,124,297,25,0,58,0.0,0.0,3.0,0.0,2539.0,5.5,1.64,-1.38,0.68,,,,,,280.0,320.0,530.0,980.0,12.0,4.0,2.0,12.0,0.0,20250818_27,中型,1525.0,4.0,1435.0,1515.0,M60,,,0.0,29.2,72.9,380,0.418,0.326,2032,0.423,1173,21.8,6.6,15.3,19.9,1.366,8,1.02,97.71411764705884,125.4,16.32211890037332,88.0,110.3310344827586,108.168,2.9396,,6.7,6.77,492.06666666666666,17.0,359.74666666666667,5.5,0.5,1,23.25,60.01523809523809,1055.2679365079364,,,,,,,2025-08-18,M60-31
20250818143926,2025-08-18 14:39:26,28,M60-31,844,1019,141,131,293,25,0,57,0.0,0.0,2.95,0.0,2512.95,4.5,1.55,-1.29,0.59,,,,,,280.0,320.0,530.0,980.0,12.0,4.0,2.0,12.0,0.0,20250818_28,中型,1525.0,4.0,1435.0,1515.0,M60,,,0.0,29.2,72.9,375,0.447,0.349,2004,0.421,1160,21.9,6.7,15.2,20.2,1.374,8,1.01,88.41276595744682,110.3,12.31027277332776,83.4,94.6060606060606,93.669,2.9396,,6.7,6.77,492.06666666666666,17.0,359.74666666666667,4.5,-1.0,1,25.56,60.01523809523809,1055.2679365079364,,,,,,,2025-08-18,M60-31
20250818152444,2025-08-18 15:24:44,33,M60-31,732,880,124,110,252,22,0,49,0.0,0.0,2.54,0.0,2171.54,5.0,1.85,-1.08,0.8,,,,,,280.0,320.0,530.0,980.0,12.0,3.0,2.0,12.0,0.0,20250818_33,中型,1615.0,1.0,1530.0,1605.0,M60,,,0.0,29.2,72.9,323,0.437,0.341,1736,0.422,1004,22.0,6.8,15.2,20.0,1.372,8,0.87,85.58641975308642,104.3,11.848224882270102,80.94000000000001,95.31428571428567,109.557,2.9396,,6.7,6.77,492.06666666666666,17.0,359.74666666666667,5.0,0.5,1,3.87,54.975,920.83125,,,,,,,2025-08-18,M60-31
20250818153135,2025-08-18 15:31:35,34,M60-31,718,871,122,114,250,22,0,50,0.0,0.0,2.5,0.0,2149.5,4.0,0.88,-0.97,0.93,,,,,,280.0,320.0,530.0,980.0,12.0,3.0,2.0,12.0,0.0,20250818_34,中型,1615.0,1.0,1530.0,1605.0,M60,,,0.0,29.2,72.9,322,0.456,0.354,1711,0.42,993,22.4,6.8,15.5,20.3,1.383,8,0.86,85.21046511627907,103.9,10.96192171522145,77.3,91.86999999999998,106.826,2.9396,,6.7,6.77,492.06666666666666,17.0,359.74666666666667,4.0,-1.0,1,4.08,54.975,920.83125,,,,,,,2025-08-18,M60-31
20250818162709,2025-08-18 16:27:09,40,M60-31,886,1062,148,131,303,27,0,59,0.0,0.0,3.06,0.0,2619.06,5.0,1.55,-0.89,0.85,,,,,,330.0,480.0,600.0,1060.0,15.0,3.0,2.0,15.0,0.0,20250818_40,中型,1725.0,2.0,1630.0,1715.0,M60,,,0.0,29.2,72.9,389,0.432,0.337,2096,0.423,1210,22.1,6.9,15.2,19.9,1.366,8,1.05,94.43366336633665,120.9,16.302756112902408,85.44,104.20857142857142,99.246,2.9396,,6.7,6.77,492.06666666666666,17.0,359.74666666666667,5.0,1.0,1,24.87,57.604301075268815,897.6670250896058,,,,,,,2025-08-18,M60-31
20250818163518,2025-08-18 16:35:18,41,M60-31,874,1061,149,140,306,27,0,61,0.0,0.0,3.09,0.0,2621.09,4.0,1.45,-1.24,0.76,,,,,,330.0,480.0,600.0,1060.0,15.0,3.0,2.0,15.0,0.0,20250818_41,中型,1725.0,2.0,1630.0,1715.0,M60,,,0.0,29.2,72.9,394,0.458,0.355,2084,0.419,1210,22.3,6.9,15.5,20.4,1.384,8,1.05,84.15662650602411,108.3,12.452659199932311,83.6,89.65172413793104,85.383,2.9396,,6.7,6.77,492.06666666666666,17.0,359.74666666666667,4.0,-1.0,1,30.08,57.604301075268815,897.6670250896058,,,,,,,2025-08-18,M60-31
20250819090349,2025-08-19 09:03:49,6,M60-24,730,883,128,110,252,20,0,50,0.0,0.0,2.35,0.0,2175.35,5.0,1.85,-1.35,1.15,,,,,,280.0,320.0,530.0,980.0,12.0,4.0,2.0,12.0,0.0,20250819_6,中型,955.0,4.0,910.0,945.0,M60,,,0.0,29.1,69.8,322,0.437,0.342,1741,0.419,1011,21.7,6.2,15.5,19.9,1.385,8,0.87,87.16867469879519,104.7,11.391054699159309,81.78,94.2655172413793,108.351,2.9396,,6.7,6.77,492.06666666666666,17.0,359.74666666666667,5.0,1.0,1,3.87,,,,,,,,,2025-08-19,M60-24
20250819091238,2025-08-19 09:12:38,7,M60-24,723,872,125,112,247,22,0,50,0.0,0.0,2.33,0.0,2153.33,4.5,1.82,-0.69,1.04,,,,,,280.0,320.0,530.0,980.0,12.0,4.0,2.0,12.0,0.0,20250819_7,中型,955.0,4.0,910.0,945.0,M60,,,0.0,29.1,69.8,319,0.453,0.351,1720,0.42,997,22.6,6.9,15.7,20.0,1.379,8,0.86,84.3851851851852,106.5,10.993164106137588,80.66,86.64285714285714,100.748,2.9396,,6.7,6.77,492.06666666666666,17.0,359.74666666666667,4.5,-0.5,1,6.56,,,,,,,,,2025-08-19,M60-24
20250819095347,2025-08-19 09:53:47,8,M60-24,881,1060,149,135,305,25,0,61,0.0,0.0,2.87,0.0,2618.87,4.5,0.75,-0.9,0.66,,,,,,330.0,480.0,600.0,1060.0,12.0,3.0,2.0,15.0,0.0,20250819_8,中型,1050.0,1.0,955.0,1040.0,M60,,,0.0,29.1,69.8,391,0.443,0.345,2090,0.422,1209,22.0,6.4,15.6,20.1,1.372,8,1.05,90.81477272727273,114.6,13.65935027548335,86.5,98.62258064516128,93.926,2.9396,,6.7,6.77,492.06666666666666,17.0,359.74666666666667,4.5,0.0,0,29.56,68.53095238095237,479.7166666666666,,,,,,,2025-08-19,M60-24
20250819100123,2025-08-19 10:01:23,9,M60-24,880,1062,150,136,304,27,0,61,0.0,0.0,2.84,0.0,2622.84,4.5,1.49,-1.01,0.85,,,,,,330.0,480.0,600.0,1060.0,12.0,3.0,2.0,15.0,0.0,20250819_9,中型,1050.0,1.0,955.0,1040.0,M60,,,0.0,29.1,69.8,392,0.447,0.347,2092,0.421,1212,22.4,6.9,15.6,20.2,1.377,8,1.05,88.58658536585365,120.0,15.189540385435022,85.32,99.63103448275862,94.887,2.9396,,6.7,6.77,492.06666666666666,17.0,359.74666666666667,4.5,0.0,0,30.56,68.53095238095237,479.7166666666666,,,,,,,2025-08-19,M60-24
20250819104747,2025-08-19 10:47:47,11,M60-24,841,1012,140,124,287,27,0,55,0.0,0.0,2.7,0.0,2488.7,5.0,0.81,-1.18,0.9,,,,,,270.0,320.0,530.0,930.0,15.0,0.0,2.0,10.0,0.0,20250819_11,中型,1135.0,3.0,1050.0,1125.0,M60,,,0.0,29.1,69.8,369,0.432,0.336,1993,0.422,1152,22.2,7.3,14.9,19.8,1.37,8,1.0,92.21111111111112,114.6,14.124691627793045,88.76,103.84642857142856,103.846,2.9396,,6.7,6.77,492.06666666666666,17.0,359.74666666666667,5.0,0.5,1,17.87,72.10238095238095,504.7166666666667,,,,,,,2025-08-19,M60-24
20250819105454,2025-08-19 10:54:54,12,M60-24,500,611,90,77,174,17,0,32,0.0,0.0,1.66,0.0,1502.66,4.5,1.32,-1.57,1.49,,,,,,270.0,320.0,530.0,930.0,15.0,0.0,2.0,10.0,0.0,20250819_12,中型,1135.0,3.0,1050.0,1125.0,M60,,,0.0,29.1,69.8,223,0.443,0.345,1201,0.416,701,22.0,7.6,14.3,20.0,1.402,8,0.6,71.35802469135803,82.8,6.361300127177802,73.28,75.775,126.292,2.9396,,6.7,6.77,492.06666666666666,17.0,359.74666666666667,4.5,-0.5,1,-28.44,72.10238095238095,504.7166666666667,,,,,,,2025-08-19,M60-24
20250819125914,2025-08-19 12:59:14,15,M60-31,857,1011,144,111,289,26,0,54,0.0,0.0,2.65,0.0,2494.65,6.5,0.0,-0.7,0.8,,,,,,270.0,320.0,530.0,930.0,16.0,0.0,2.0,10.0,0.0,20250819_15,中型,1440.0,2.0,1300.0,1335.0,M60,,,0.0,29.0,72.5,369,0.384,0.301,2012,0.426,1155,21.7,7.0,14.6,19.3,1.348,8,1.0,96.95340909090908,120.6,15.084187603276035,87.16,109.93870967741935,109.939,2.9396,,6.7,6.77,492.06666666666666,17.0,359.74666666666667,6.5,2.0,1,12.31,69.58545454545454,1275.7333333333331,,,,,,,2025-08-19,M60-31
20250819130646,2025-08-19 13:06:46,16,M60-31,521,631,87,75,181,18,0,33,0.0,0.0,1.61,0.0,1547.61,5.5,1.35,-1.7,1.45,,,,,,270.0,320.0,530.0,930.0,16.0,0.0,2.0,10.0,0.0,20250819_16,中型,1440.0,2.0,1300.0,1335.0,M60,,,0.0,29.0,72.5,232,0.414,0.323,1239,0.421,718,22.0,7.8,14.2,19.9,1.378,8,0.62,72.23048780487805,83.7,5.903465064015065,71.44000000000001,75.00689655172415,120.979,2.9396,,6.7,6.77,492.06666666666666,17.0,359.74666666666667,5.5,-1.0,1,-25.75,69.58545454545454,1275.7333333333331,,,,,,,2025-08-19,M60-31
20250819134523,2025-08-19 13:45:23,19,M60-31,580,712,104,82,202,18,0,37,0.0,0.0,1.87,0.0,1736.87,6.0,1.23,-3.49,1.42,,,,,,270.0,320.0,530.0,930.0,15.0,3.0,2.0,10.0,0.0,20250819_19,中型,1440.0,2.0,1350.0,1430.0,M60,,,0.0,29.0,72.5,257,0.406,0.319,1396,0.415,816,21.4,7.0,14.4,19.5,1.407,8,0.7,82.64239130434781,94.1,9.028869563019024,78.88,88.86969696969697,126.957,2.9396,,6.7,6.77,492.06666666666666,17.0,359.74666666666667,6.0,0.5,1,-18.41,69.58545454545454,1275.7333333333331,,,,,,,2025-08-19,M60-31
20250819135331,2025-08-19 13:53:31,20,M60-31,590,709,101,85,201,19,0,41,0.0,0.0,1.86,0.0,1747.86,5.5,1.19,-1.34,1.0,,,,,,270.0,320.0,530.0,930.0,15.0,3.0,2.0,10.0,0.0,20250819_20,中型,1440.0,2.0,1350.0,1430.0,M60,,,0.0,29.0,72.5,261,0.423,0.326,1400,0.421,810,23.0,7.3,15.7,19.8,1.373,8,0.7,80.58024691358025,90.9,7.6936950257279,79.18,85.86071428571428,122.658,2.9396,,6.7,6.77,492.06666666666666,17.0,359.74666666666667,5.5,-0.5,1,-15.75,69.58545454545454,1275.7333333333331,,,,,,,2025-08-19,M60-31
20250819144457,2025-08-19 14:44:57,22,M60-31,848,1031,144,127,293,26,0,58,0.0,0.0,2.8,0.0,2529.8,5.0,0.79,-2.19,0.78,,,,,,280.0,320.0,530.0,980.0,15.0,3.0,2.0,12.0,0.0,20250819_22,中型,1540.0,4.0,1450.0,1530.0,M60,,,0.0,29.0,72.5,377,0.433,0.337,2023,0.419,1175,22.3,6.9,15.4,19.9,1.386,8,1.02,96.50459770114942,120.3,15.533433782265938,89.8,108.48709677419356,106.36,2.9396,,6.7,6.77,492.06666666666666,17.0,359.74666666666667,5.0,-0.5,1,20.87,67.26923076923077,1166.0,,,,,,,2025-08-19,M60-31
20250819145219,2025-08-19 14:52:19,23,M60-31,839,1021,146,135,291,25,0,58,0.0,0.0,2.64,0.0,2517.64,4.0,1.5,-1.41,0.79,,,,,,280.0,320.0,530.0,980.0,15.0,3.0,2.0,12.0,0.0,20250819_23,中型,1540.0,4.0,1450.0,1530.0,M60,,,0.0,29.0,72.5,374,0.464,0.361,2006,0.418,1167,22.2,6.7,15.5,20.2,1.391,8,1.01,83.99506172839507,107.6,11.833160157674588,81.8,87.29642857142856,86.432,2.9396,,6.7,6.77,492.06666666666666,17.0,359.74666666666667,4.0,-1.0,1,25.08,67.26923076923077,1166.0,,,,,,,2025-08-19,M60-31
20250819153618,2025-08-19 15:36:18,27,M60-31,724,881,124,117,251,23,0,52,0.0,0.0,2.84,0.0,2174.84,4.0,1.74,-1.23,0.92,,,,,,280.0,320.0,530.0,980.0,11.0,3.0,2.0,12.0,0.0,20250819_27,中型,1625.0,1.0,1540.0,1615.0,M60,,,0.0,29.0,72.5,326,0.466,0.359,1729,0.419,1005,23.0,7.1,16.0,20.4,1.388,8,0.87,81.60823529411766,102.3,9.703731383759862,81.3,84.19310344827585,96.774,2.9396,,6.7,6.77,492.06666666666666,17.0,359.74666666666667,4.0,0.0,0,7.08,66.59090909090908,1104.2992424242425,,,,,,,2025-08-19,M60-31
20250819154316,2025-08-19 15:43:16,28,M60-31,713,871,119,114,247,23,0,50,0.0,0.0,2.79,0.0,2139.79,4.0,0.88,-1.66,0.93,,,,,,280.0,320.0,530.0,980.0,11.0,3.0,2.0,12.0,0.0,20250819_28,中型,1625.0,1.0,1540.0,1615.0,M60,,,0.0,29.0,72.5,320,0.462,0.356,1703,0.419,990,22.8,7.2,15.6,20.3,1.388,8,0.86,81.95180722891565,98.9,9.301371338792812,82.62,85.72068965517241,99.675,2.9396,,6.7,6.77,492.06666666666666,17.0,359.74666666666667,4.0,0.0,0,4.08,66.59090909090908,1104.2992424242425,,,,,,,2025-08-19,M60-31
20250819162125,2025-08-19 16:21:25,32,M60-31,879,1060,149,136,304,26,0,61,0.0,0.0,3.34,0.0,2618.34,4.5,1.49,-1.12,0.66,,,,,,330.0,480.0,600.0,1060.0,12.0,3.0,2.0,15.0,0.0,20250819_32,中型,1715.0,3.0,1625.0,1705.0,M60,,,0.0,29.0,72.5,391,0.447,0.348,2088,0.421,1209,22.3,6.6,15.6,20.2,1.375,8,1.05,94.5095238095238,119.6,14.740748664902132,86.62,105.44333333333331,100.422,2.9396,,6.7,6.77,492.06666666666666,17.0,359.74666666666667,4.5,0.5,1,30.56,67.9723404255319,1070.5643617021274,,,,,,,2025-08-19,M60-31
20250819162908,2025-08-19 16:29:08,33,M60-31,865,1060,149,141,305,26,0,61,0.0,0.0,3.27,0.0,2610.27,4.0,2.17,-2.26,0.66,,,,,,330.0,480.0,600.0,1060.0,12.0,3.0,2.0,15.0,0.0,20250819_33,中型,1715.0,3.0,1625.0,1705.0,M60,,,0.0,29.0,72.5,392,0.462,0.36,2074,0.417,1209,22.2,6.6,15.6,20.4,1.398,8,1.05,84.83086419753087,114.1,12.41717888056414,79.67999999999999,87.6857142857143,83.51,2.9396,,6.7,6.77,492.06666666666666,17.0,359.74666666666667,4.0,-0.5,1,31.08,67.9723404255319,1070.5643617021274,,,,,,,2025-08-19,M60-31
20250820091100,2025-08-20 09:11:00,6,M60-24,737,882,126,110,254,22,0,48,0.0,0.0,2.38,0.0,2181.38,5.0,1.85,-0.41,1.03,,,,,,280.0,320.0,530.0,980.0,11.0,3.0,2.0,12.0,0.0,20250820_6,中型,1000.0,1.0,915.0,950.0,M60,,,0.0,29.0,70.6,324,0.433,0.34,1745,0.422,1008,21.6,6.8,14.8,19.9,1.368,8,0.87,85.84567901234568,105.2,10.64082575212518,83.38,90.7285714285714,104.286,2.9396,,6.7,6.77,492.06666666666666,17.0,359.74666666666667,5.0,1.0,1,3.87,68.25714285714287,477.80000000000007,,,,,,,2025-08-20,M60-24
20250820091820,2025-08-20 09:18:20,7,M60-24,729,873,126,108,248,23,0,50,0.0,0.0,2.3,0.0,2159.3,5.0,1.89,-0.41,1.16,,,,,,280.0,320.0,530.0,980.0,11.0,3.0,2.0,12.0,0.0,20250820_7,中型,1000.0,1.0,915.0,950.0,M60,,,0.0,29.0,70.6,321,0.435,0.336,1728,0.422,999,22.7,7.2,15.6,19.9,1.37,8,0.86,80.61585365853658,97.3,8.850485304486169,78.78,82.88620689655173,96.379,2.9396,,6.7,6.77,492.06666666666666,17.0,359.74666666666667,5.0,0.0,0,1.87,68.25714285714287,477.80000000000007,,,,,,,2025-08-20,M60-24
20250820095647,2025-08-20 09:56:47,8,M60-24,888,1062,153,130,303,27,0,61,0.0,0.0,2.92,0.0,2626.92,5.0,0.78,-0.67,0.85,,,,,,330.0,480.0,600.0,1060.0,13.0,3.0,2.0,15.0,0.0,20250820_8,中型,1055.0,4.0,1005.0,1045.0,M60,,,0.0,29.0,70.6,391,0.429,0.332,2103,0.422,1215,22.5,6.9,15.6,19.9,1.368,8,1.05,92.44,117.7,14.652542040045276,90.56,101.47241379310344,96.64,2.9396,,6.7,6.77,492.06666666666666,17.0,359.74666666666667,5.0,0.0,0,23.87,69.34761904761905,485.4333333333333,,,,,,,2025-08-20,M60-24
20250820100813,2025-08-20 10:08:13,9,M60-24,888,1061,152,131,302,27,0,59,0.0,0.0,2.92,0.0,2622.92,5.0,1.55,-0.67,0.76,,,,,,330.0,480.0,600.0,1060.0,13.0,3.0,2.0,15.0,0.0,20250820_9,中型,1055.0,4.0,1005.0,1045.0,M60,,,0.0,29.0,70.6,388,0.434,0.338,2101,0.423,1213,22.2,7.0,15.2,19.8,1.366,8,1.05,91.53647058823528,118.2,15.016750232432202,91.8,101.19999999999996,96.381,2.9396,,6.7,6.77,492.06666666666666,17.0,359.74666666666667,5.0,0.0,0,24.87,69.34761904761905,485.4333333333333,,,,,,,2025-08-20,M60-24
20250820105123,2025-08-20 10:51:23,13,M60-31,844,1011,145,125,291,25,0,57,0.0,0.0,2.99,0.0,2500.99,5.0,1.63,-0.82,0.8,,,,,,270.0,320.0,530.0,930.0,14.0,0.0,2.0,10.0,0.0,20250820_13,中型,1135.0,2.0,1055.0,1125.0,M60,,,0.0,29.0,70.6,373,0.43,0.335,2000,0.422,1156,22.0,6.7,15.3,19.9,1.37,8,1.0,86.06666666666666,112.3,13.05671389660422,82.52000000000001,92.84285714285716,92.843,2.9396,,6.7,6.77,492.06666666666666,17.0,359.74666666666667,5.0,0.0,0,18.87,67.27619047619048,470.9333333333333,,,,,,,2025-08-20,M60-31
20250820105746,2025-08-20 10:57:46,14,M60-31,502,611,86,76,174,17,0,35,0.0,0.0,1.89,0.0,1502.89,5.0,2.7,-1.57,1.49,,,,,,270.0,320.0,530.0,930.0,14.0,0.0,2.0,10.0,0.0,20250820_14,中型,1135.0,2.0,1055.0,1125.0,M60,,,0.0,29.0,70.6,226,0.437,0.336,1199,0.419,697,23.0,7.5,15.5,20.1,1.388,8,0.6,70.56543209876543,80.9,6.080045493937721,70.4,73.08571428571429,121.81,2.9396,,6.7,6.77,492.06666666666666,17.0,359.74666666666667,5.0,0.0,0,-30.13,67.27619047619048,470.9333333333333,,,,,,,2025-08-20,M60-31
20250820125915,2025-08-20 12:59:15,15,M60-31,857,1010,138,113,289,26,0,56,0.0,0.0,2.61,0.0,2491.61,6.5,1.8,-0.7,0.7,,,,,,270.0,320.0,530.0,930.0,17.0,2.0,2.0,10.0,13.5,20250820_15,中型,1435.0,3.0,1300.0,1335.0,M60,,,0.0,25.7,85.2,371,0.391,0.305,2005,0.427,1148,22.1,7.0,15.1,19.4,1.34,8,1.0,93.75180722891564,115.1,14.035817877163826,92.28,101.57586206896552,101.576,2.9396,,6.7,6.77,492.06666666666666,17.0,359.74666666666667,6.5,1.5,1,14.31,64.40090090090092,1186.049924924925,,,,,,,2025-08-20,M60-31
20250820130642,2025-08-20 13:06:42,16,M60-31,528,631,90,75,179,18,0,36,0.0,0.0,1.48,0.0,1558.48,5.5,1.35,-0.38,1.45,,,,,,270.0,320.0,530.0,930.0,17.0,2.0,2.0,10.0,13.5,20250820_16,中型,1435.0,3.0,1300.0,1335.0,M60,,,0.0,25.7,85.2,233,0.419,0.322,1249,0.423,721,23.2,7.7,15.5,19.8,1.366,8,0.62,77.30470588235293,86.3,7.533562642599143,80.42,82.85172413793104,133.632,2.9396,,6.7,6.77,492.06666666666666,17.0,359.74666666666667,5.5,-1.0,1,-25.75,64.40090090090092,1186.049924924925,,,,,,,2025-08-20,M60-31
20250820134604,2025-08-20 13:46:04,18,M60-31,597,711,101,85,201,20,0,41,0.0,0.0,1.89,0.0,1757.89,5.5,1.19,-0.17,1.28,,,,,,270.0,320.0,530.0,930.0,13.0,4.0,2.0,10.0,13.5,20250820_18,中型,1435.0,3.0,1350.0,1425.0,M60,,,0.0,25.7,85.2,262,0.423,0.324,1409,0.424,812,23.3,7.6,15.6,19.8,1.36,8,0.7,81.95308641975308,92.6,8.91997462239308,80.20000000000002,87.51785714285715,125.026,2.9396,,6.7,6.77,492.06666666666666,17.0,359.74666666666667,5.5,0.0,0,-15.75,64.40090090090092,1186.049924924925,,,,,,,2025-08-20,M60-31
20250820135318,2025-08-20 13:53:18,19,M60-31,592,711,102,88,202,20,0,41,0.0,0.0,1.92,0.0,1757.92,5.0,1.15,-0.5,1.28,,,,,,270.0,320.0,530.0,930.0,13.0,4.0,2.0,10.0,13.5,20250820_19,中型,1435.0,3.0,1350.0,1425.0,M60,,,0.0,25.7,85.2,263,0.436,0.335,1405,0.421,813,23.2,7.6,15.6,20.0,1.373,8,0.7,81.3277108433735,88.7,7.989153991928676,83.06,86.03448275862068,122.906,2.9396,,6.7,6.77,492.06666666666666,17.0,359.74666666666667,5.0,-0.5,1,-18.13,64.40090090090092,1186.049924924925,,,,,,,2025-08-20,M60-31
20250820143111,2025-08-20 14:31:11,25,M60-31,864,1031,146,128,297,27,0,60,0.0,0.0,2.68,0.0,2555.68,5.0,1.59,-0.35,0.78,,,,,,280.0,320.0,530.0,980.0,12.0,3.0,2.0,12.0,13.5,20250820_25,中型,1520.0,4.0,1435.0,1510.0,M60,,,0.0,25.7,85.2,384,0.431,0.333,2041,0.423,1177,22.7,7.0,15.6,20.1,1.362,8,1.02,93.49135802469137,113.9,15.725038597615896,87.34,104.64285714285715,102.591,2.9396,,6.7,6.77,492.06666666666666,17.0,359.74666666666667,5.0,0.0,0,21.87,63.20467289719627,1116.6158878504675,,,,,,,2025-08-20,M60-31
20250820143807,2025-08-20 14:38:07,26,M60-31,850,1021,143,131,293,26,0,60,0.0,0.0,2.65,0.0,2526.65,4.5,1.55,-0.58,0.79,,,,,,280.0,320.0,530.0,980.0,12.0,3.0,2.0,12.0,13.5,20250820_26,中型,1520.0,4.0,1435.0,1510.0,M60,,,0.0,25.7,85.2,379,0.447,0.346,2014,0.422,1164,22.7,6.9,15.8,20.2,1.369,8,1.01,87.65060240963854,112.2,13.473350523752352,85.02,96.2103448275862,95.258,2.9396,,6.7,6.77,492.06666666666666,17.0,359.74666666666667,4.5,-0.5,1,25.56,63.20467289719627,1116.6158878504675,,,,,,,2025-08-20,M60-31
20250820152053,2025-08-20 15:20:53,31,M60-31,737,879,123,106,253,25,0,47,0.0,0.0,2.42,0.0,2172.42,5.5,1.92,-0.94,0.69,,,,,,280.0,320.0,530.0,980.0,13.0,3.0,2.0,12.0,13.5,20250820_31,中型,1610.0,1.0,1525.0,1600.0,M60,,,0.0,25.7,85.2,325,0.419,0.326,1739,0.424,1002,22.2,7.7,14.5,19.9,1.36,8,0.87,84.03855421686747,101.0,10.587339920131493,84.22,89.21379310344828,102.545,2.9396,,6.7,6.77,492.06666666666666,17.0,359.74666666666667,5.5,1.0,1,5.25,60.296078431372536,1014.9839869281044,,,,,,,2025-08-20,M60-31
20250820152715,2025-08-20 15:27:15,32,M60-31,732,872,122,104,247,25,0,49,0.0,0.0,2.37,0.0,2153.37,5.5,0.97,-0.41,1.04,,,,,,280.0,320.0,530.0,980.0,13.0,3.0,2.0,12.0,13.5,20250820_32,中型,1610.0,1.0,1525.0,1600.0,M60,,,0.0,25.7,85.2,321,0.421,0.324,1726,0.424,994,23.1,7.8,15.3,19.8,1.358,8,0.86,88.25168539325843,100.9,10.557941921079491,90.16,93.2483870967742,108.428,2.9396,,6.7,6.77,492.06666666666666,17.0,359.74666666666667,5.5,0.0,0,3.25,60.296078431372536,1014.9839869281044,,,,,,,2025-08-20,M60-31
20250820161113,2025-08-20 16:11:13,35,M60-31,888,1061,149,134,305,28,0,61,0.0,0.0,3.01,0.0,2629.01,5.0,3.88,-0.67,0.76,,,,,,,,,,0.0,0.0,0.0,0.0,13.5,20250820_35,中型,,0.0,,,M60,,,0.0,25.7,85.2,394,0.439,0.34,2098,0.423,1210,22.6,7.1,15.5,20.1,1.363,8,1.05,91.72666666666666,117.3,12.83591142935406,89.55999999999999,96.21935483870968,91.637,2.9396,,6.7,6.77,492.06666666666666,17.0,359.74666666666667,5.0,-0.5,1,27.87,,,,,,,,,2025-08-20,M60-31
20250820161815,2025-08-20 16:18:15,36,M60-31,869,1062,152,124,305,29,0,60,0.0,0.0,3.06,0.0,2604.06,5.5,-0.8,-3.23,0.85,,,,,,,,,,0.0,0.0,0.0,0.0,13.5,20250820_36,中型,,0.0,,,M60,,,0.0,25.7,85.2,394,0.407,0.315,2083,0.417,1214,22.6,7.4,15.2,19.9,1.397,8,1.05,101.49274193548388,122.5,17.144185384024222,90.84,113.07045454545454,107.686,2.9396,,6.7,6.77,492.06666666666666,17.0,359.74666666666667,5.5,0.5,1,23.25,,,,,,,,,2025-08-20,M60-31
20250821090725,2025-08-21 09:07:25,6,M60-24,735,881,125,110,251,20,0,49,0.0,0.0,2.21,0.0,2173.21,5.0,1.85,-0.68,0.92,,,,,,280.0,320.0,530.0,980.0,11.0,3.0,2.0,12.0,0.0,20250821_6,中型,955.0,1.0,910.0,945.0,M60,,,0.0,28.0,72.4,320,0.438,0.344,1741,0.422,1006,21.6,6.2,15.3,19.8,1.369,8,0.87,83.73296703296704,101.8,11.38452829955237,86.47999999999999,89.86250000000001,103.29,2.9396,,6.7,6.77,492.06666666666666,17.0,359.74666666666667,5.0,-0.5,1,3.87,,,,,,,,,2025-08-21,M60-24
20250821091408,2025-08-21 09:14:08,7,M60-24,735,872,121,105,247,23,0,48,0.0,0.0,2.2,0.0,2153.2,5.5,1.94,0.0,1.04,,,,,,280.0,320.0,530.0,980.0,11.0,3.0,2.0,12.0,0.0,20250821_7,中型,955.0,1.0,910.0,945.0,M60,,,0.0,28.0,72.4,318,0.425,0.33,1728,0.425,993,22.3,7.2,15.1,19.7,1.351,8,0.86,81.32530120481928,98.7,9.445134444162868,83.05999999999999,84.4551724137931,98.204,2.9396,,6.7,6.77,492.06666666666666,17.0,359.74666666666667,5.5,0.5,1,4.25,,,,,,,,,2025-08-21,M60-24
20250821095158,2025-08-21 09:51:58,8,M60-24,894,1061,149,126,305,26,0,60,0.0,0.0,2.6,0.0,2623.6,6.0,4.13,-0.89,0.76,,,,,,330.0,480.0,600.0,1060.0,30.0,2.0,2.0,15.0,0.0,20250821_8,中型,1130.0,4.0,955.0,1120.0,M60,,,0.0,28.0,72.4,391,0.413,0.322,2104,0.425,1210,22.0,6.6,15.3,19.7,1.353,8,1.05,89.46785714285713,126.2,14.485462011750869,87.5,91.45333333333336,87.098,2.9396,,6.7,6.77,492.06666666666666,17.0,359.74666666666667,6.0,0.5,1,25.59,71.42619047619047,499.9833333333333,,,,,,,2025-08-21,M60-24
20250821100014,2025-08-21 10:00:14,9,M60-24,905,1061,150,111,302,27,0,60,0.0,0.0,2.8,0.0,2618.8,7.0,-0.89,-0.66,0.76,,,,,,330.0,480.0,600.0,1060.0,30.0,2.0,2.0,15.0,0.0,20250821_9,中型,1130.0,4.0,955.0,1120.0,M60,,,0.0,28.0,72.4,389,0.368,0.285,2116,0.428,1211,22.4,6.9,15.4,19.1,1.338,8,1.05,100.87113402061856,127.1,19.5932292048238,89.16,116.06176470588235,110.535,2.9396,,6.7,6.77,492.06666666666666,17.0,359.74666666666667,7.0,1.0,1,13.93,71.42619047619047,499.9833333333333,,,,,,,2025-08-21,M60-24
20250821125923,2025-08-21 12:59:23,14,M60-31,868,1010,140,101,287,26,0,57,0.0,0.0,2.72,0.0,2491.72,8.0,2.02,-0.8,0.7,,,,,,270.0,320.0,530.0,930.0,14.0,0.0,2.0,10.0,0.0,20250821_14,中型,1430.0,2.0,1300.0,1330.0,M60,,,0.0,27.8,79.7,370,0.352,0.273,2018,0.43,1150,22.4,7.0,15.4,18.9,1.325,8,1.0,94.79294117647058,116.0,14.190989587309549,92.46,102.65172413793104,102.652,2.9396,,6.7,6.77,492.06666666666666,17.0,359.74666666666667,8.0,1.0,1,10.14,65.80990990990992,1217.4833333333336,,,,,,,2025-08-21,M60-31
20250821130635,2025-08-21 13:06:35,15,M60-31,535,630,87,68,178,17,0,34,0.0,0.0,1.61,0.0,1550.61,7.0,1.49,-0.37,1.29,,,,,,270.0,320.0,530.0,930.0,14.0,0.0,2.0,10.0,0.0,20250821_15,中型,1430.0,2.0,1300.0,1330.0,M60,,,0.0,27.8,79.7,229,0.382,0.297,1252,0.427,717,22.3,7.4,14.8,19.2,1.34,8,0.62,74.46790123456789,83.9,6.86288689858998,74.86000000000001,78.95714285714288,127.35,2.9396,,6.7,6.77,492.06666666666666,17.0,359.74666666666667,7.0,-1.0,1,-29.07,65.80990990990992,1217.4833333333336,,,,,,,2025-08-21,M60-31
20250821134032,2025-08-21 13:40:32,17,M60-31,583,711,102,73,203,20,0,40,0.0,0.0,2.23,0.0,1734.23,7.5,1.39,-4.43,1.28,,,,,,270.0,320.0,530.0,930.0,17.0,1.0,2.0,10.0,0.0,20250821_17,中型,1430.0,2.0,1345.0,1420.0,M60,,,0.0,27.8,79.7,263,0.36,0.278,1396,0.418,813,22.8,7.6,15.2,19.4,1.395,8,0.7,80.99277108433735,92.0,9.342322189228792,85.42,86.31724137931036,123.31,2.9396,,6.7,6.77,492.06666666666666,17.0,359.74666666666667,7.5,0.5,1,-20.29,65.80990990990992,1217.4833333333336,,,,,,,2025-08-21,M60-31
20250821134735,2025-08-21 13:47:35,18,M60-31,599,710,98,77,202,20,0,39,0.0,0.0,2.02,0.0,1747.02,7.0,2.67,-1.32,1.14,,,,,,270.0,320.0,530.0,930.0,17.0,1.0,2.0,10.0,0.0,20250821_18,中型,1430.0,2.0,1345.0,1420.0,M60,,,0.0,27.8,79.7,261,0.381,0.295,1407,0.426,808,22.6,7.7,14.9,19.4,1.349,8,0.7,80.67682926829268,89.9,7.478396508390307,80.34,84.84482758620688,121.207,2.9396,,6.7,6.77,492.06666666666666,17.0,359.74666666666667,7.0,-0.5,1,-20.07,65.80990990990992,1217.4833333333336,,,,,,,2025-08-21,M60-31
20250821142602,2025-08-21 14:26:02,24,M60-31,881,1029,144,111,296,26,0,58,0.0,0.0,3.23,0.0,2548.23,7.0,1.83,-0.34,0.59,,,,,,280.0,320.0,530.0,980.0,13.0,3.0,2.0,12.0,0.0,20250821_24,中型,1520.0,4.0,1430.0,1510.0,M60,,,0.0,27.8,79.7,380,0.375,0.292,2054,0.429,1173,22.1,6.8,15.3,19.3,1.331,8,1.02,92.49146341463415,119.8,16.576829268292684,89.78,105.90344827586206,103.827,2.9396,,6.7,6.77,492.06666666666666,17.0,359.74666666666667,7.0,0.0,0,13.93,67.25566037735848,1188.1833333333332,,,,,,,2025-08-21,M60-31
20250821143337,2025-08-21 14:33:37,25,M60-31,863,1020,143,112,291,25,0,57,0.0,0.0,3.13,0.0,2514.13,7.0,2.75,-1.37,0.69,,,,,,280.0,320.0,530.0,980.0,13.0,3.0,2.0,12.0,0.0,20250821_25,中型,1520.0,4.0,1430.0,1510.0,M60,,,0.0,27.8,79.7,373,0.385,0.3,2026,0.426,1163,22.0,6.7,15.3,19.3,1.348,8,1.01,89.16296296296296,117.0,14.341586292795158,88.52000000000001,97.76785714285714,96.8,2.9396,,6.7,6.77,492.06666666666666,17.0,359.74666666666667,7.0,0.0,0,14.93,67.25566037735848,1188.1833333333332,,,,,,,2025-08-21,M60-31
20250821151719,2025-08-21 15:17:19,31,M60-31,748,880,122,96,250,24,0,49,0.0,0.0,2.86,0.0,2171.86,7.0,2.13,-0.8,0.8,,,,,,280.0,320.0,530.0,980.0,14.0,3.0,2.0,12.0,0.0,20250821_31,中型,1605.0,3.0,1520.0,1555.0,M60,,,0.0,27.8,79.7,323,0.384,0.297,1750,0.427,1002,22.6,7.4,15.2,19.3,1.34,8,0.87,87.80617283950617,103.8,11.671113921458284,85.03999999999999,94.72142857142858,108.875,2.9396,,6.7,6.77,492.06666666666666,17.0,359.74666666666667,7.0,0.0,0,-1.07,63.74803921568628,1078.4043300653595,,,,,,,2025-08-21,M60-31
20250821152511,2025-08-21 15:25:11,32,M60-31,743,871,121,94,249,23,0,49,0.0,0.0,2.73,0.0,2152.73,7.0,2.17,-0.4,0.93,,,,,,280.0,320.0,530.0,980.0,14.0,3.0,2.0,12.0,0.0,20250821_32,中型,1605.0,3.0,1520.0,1555.0,M60,,,0.0,27.8,79.7,321,0.378,0.293,1735,0.428,992,22.4,7.2,15.3,19.3,1.335,8,0.86,87.33953488372092,104.8,11.66485756917967,82.88000000000001,94.86,110.302,2.9396,,6.7,6.77,492.06666666666666,17.0,359.74666666666667,7.0,0.0,0,-3.07,63.74803921568628,1078.4043300653595,,,,,,,2025-08-21,M60-31
20250821160522,2025-08-21 16:05:22,38,M60-31,858,1010,143,110,287,26,0,57,0.0,0.0,3.17,0.0,2494.17,7.0,2.8,-1.04,0.7,,,,,,270.0,320.0,530.0,930.0,15.0,2.0,2.0,10.0,0.0,20250821_38,中型,1655.0,1.0,1610.0,1645.0,M60,,,0.0,27.8,79.7,370,0.383,0.297,2011,0.427,1153,22.4,7.0,15.4,19.3,1.344,8,1.0,93.02716049382715,114.1,15.234747582828977,96.56,102.61428571428571,102.614,2.9396,,6.7,6.77,492.06666666666666,17.0,359.74666666666667,7.0,0.0,0,12.93,60.03505154639175,965.5637457044672,,,,,,,2025-08-21,M60-31
20250821161202,2025-08-21 16:12:02,39,M60-31,511,609,85,65,172,17,0,35,0.0,0.0,1.76,0.0,1495.76,7.0,1.56,-1.73,1.16,,,,,,270.0,320.0,530.0,930.0,15.0,2.0,2.0,10.0,0.0,20250821_39,中型,1655.0,1.0,1610.0,1645.0,M60,,,0.0,27.8,79.7,224,0.378,0.29,1205,0.424,694,23.2,7.6,15.6,19.3,1.358,8,0.6,72.48780487804876,79.6,7.54778905188026,75.0,76.96896551724137,128.282,2.9396,,6.7,6.77,492.06666666666666,17.0,359.74666666666667,7.0,0.0,0,-32.07,60.03505154639175,965.5637457044672,,,,,,,2025-08-21,M60-31
20250822091131,2025-08-22 09:11:31,6,M60-24,841,1010,143,125,289,24,0,57,0.0,0.0,2.82,0.0,2491.82,5.0,1.63,-1.18,0.7,,,,,,270.0,320.0,530.0,930.0,14.0,0.0,2.0,10.0,0.0,20250822_6,中型,955.0,3.0,915.0,945.0,M60,,,0.0,29.3,69.6,370,0.433,0.338,1994,0.422,1153,21.9,6.5,15.4,19.9,1.371,8,1.0,88.55853658536586,115.7,13.926443973996257,84.32000000000001,96.1689655172414,96.169,2.9396,,6.7,6.77,492.06666666666666,17.0,359.74666666666667,5.0,-2.0,1,18.87,,,,,,,,,2025-08-22,M60-24
