Repository: Vincent626/concrete-strength-analysis

# 🎯 S60 & M60 混凝土強度預測模型訓練成果報告

> **更新日期**: 2026-02-04  
> **專案目標**: 建立 S60/M60 混凝土 28 天抗壓強度預測模型

---

## 📋 摘要

本專案針對 S60（小型）與 M60（中型）離心混凝土管配比，建立機器學習預測模型。透過配料特徵分析，預測 28 天抗壓強度，並識別影響強度的關鍵因素。

### 主要成果

| 模型 | 樣本數 | R² | MAE (kgf/cm²) | 狀態 |
|:---|---:|---:|---:|:---|
| **S60** | 46 | **0.360** | 28 | ✅ 可用 |
| **M60** | 52 | **0.206** | 25 | ✅ 可用 |

---

## 📈 模型效能比較
> **說明**：S60 模型 R²=0.360，M60 模型 R²=0.206，兩者皆具有預測能力。S60 表現較佳，預測誤差約 28 kgf/cm²。

---

## 📊 強度分布比較
> **說明**：S60 與 M60 的強度分布相似，平均約 605 kgf/cm²，皆高於設計強度 510 kgf/cm²（紅色虛線）。

---

File: S60_M60_dataset_v9_shared.csv (part 37 of 138)
match_key,日期及時間,序,配比 ,耗用骨材1,耗用骨材2,耗用骨材3,耗用水,耗用泥料1,耗用泥料2,耗用泥料3,耗用泥料4,耗用藥劑1,耗用藥劑2,耗用藥劑3,耗用藥劑4,耗用小計,表面水骨材1,誤差%水,誤差%骨材1,誤差%骨材2,坍度(cm),混凝土溫度(℃),試體1強度(X1),試體2強度(X2),試體3強度(X3),加料轉速,慢速轉速,中速轉速,高速轉速,加料時間,慢速時間,中速時間,高速時間,總降水量,cp_key,類型,入池,蒸養池,離心開始,離心結束,母體,平均強度,強度_原始,強度_修正,環境溫度,環境濕度,膠結料總量,水灰比,水膠比,骨材總量,砂石比,粗骨材總量,水泥取代率,矽灰取代率,爐石取代率,漿體比例,粗細骨材比,月份,拌合米數,平均電流,最大電流,電流標準差,最終電流,穩定階段平均電流,單位體積穩定電流,砂_FM,砂_Mud,六分_FM,三分_FM,水泥砂漿_28天平均強度,水泥_流動性,水泥砂漿_7天平均強度,設定扣水率(%),扣水率_變動幅度,扣水率_是否變更,水量微調偏離度,蒸養實際平均溫度,蒸養實際總積溫,蒸養實際階段1溫度,蒸養實際階段2溫度,蒸養實際階段3溫度,實際離心平均轉速,實際離心平均電流,實際離心總能量,日期,配比
20250822091859,2025-08-22 09:18:59,7,M60-24,505,609,83,72,173,17,0,32,0.0,0.0,1.55,0.0,1492.55,5.5,1.41,-1.56,1.16,,,,,,270.0,320.0,530.0,930.0,14.0,0.0,2.0,10.0,0.0,20250822_7,中型,955.0,3.0,915.0,945.0,M60,,,0.0,29.3,69.6,222,0.416,0.324,1197,0.422,692,22.1,7.7,14.4,19.7,1.37,8,0.6,71.69156626506025,81.8,6.089042198590132,73.28,73.43103448275862,122.385,2.9396,,6.7,6.77,492.06666666666666,17.0,359.74666666666667,5.5,0.5,1,-28.75,,,,,,,,,2025-08-22,M60-24
20250822095343,2025-08-22 09:53:43,8,M60-24,614,731,105,76,207,18,0,39,0.0,0.0,1.99,0.0,1791.99,7.0,-1.3,-1.6,1.25,,,,,,270.0,320.0,530.0,930.0,20.0,0.0,2.0,10.0,0.0,20250822_8,中型,1045.0,3.0,955.0,1035.0,M60,,,0.0,29.3,69.6,264,0.367,0.288,1450,0.423,836,21.6,6.8,14.8,19.0,1.362,8,0.72,83.096875,93.9,8.96997832035888,79.16,88.80000000000001,123.333,2.9396,,6.7,6.77,492.06666666666666,17.0,359.74666666666667,7.0,1.5,1,-21.07,73.63333333333334,515.4333333333334,,,,,,,2025-08-22,M60-24
20250822100155,2025-08-22 10:01:55,9,M60-24,598,721,104,86,207,18,0,42,0.0,0.0,1.99,0.0,1777.99,5.5,2.38,-1.48,1.26,,,,,,270.0,320.0,530.0,930.0,20.0,0.0,2.0,10.0,0.0,20250822_9,中型,1045.0,3.0,955.0,1035.0,M60,,,0.0,29.3,69.6,267,0.415,0.322,1423,0.42,825,22.5,6.7,15.7,19.9,1.38,8,0.71,79.14024390243904,91.5,7.700156155465964,75.85999999999999,81.89310344827587,115.342,2.9396,,6.7,6.77,492.06666666666666,17.0,359.74666666666667,5.5,-1.5,1,-14.75,73.63333333333334,515.4333333333334,,,,,,,2025-08-22,M60-24
20250822104220,2025-08-22 10:42:20,13,M60-24,732,882,127,107,250,23,0,50,0.0,0.0,2.59,0.0,2173.59,5.0,-0.93,-1.08,1.03,,,,,,280.0,320.0,530.0,980.0,50.0,2.0,2.0,12.0,0.0,20250822_13,中型,1210.0,4.0,1045.0,1200.0,M60,,,0.0,29.3,69.6,323,0.428,0.331,1741,0.42,1009,22.6,7.1,15.5,19.8,1.378,8,0.87,90.21685393258426,107.8,12.233525826482062,82.55999999999999,97.78064516129032,112.392,2.9396,,6.7,6.77,492.06666666666666,17.0,359.74666666666667,5.0,-0.5,1,0.87,69.332,1444.4166666666663,,,,,,,2025-08-22,M60-24
20250822105043,2025-08-22 10:50:43,14,M60-24,719,870,122,117,248,22,0,49,0.0,0.0,2.44,0.0,2149.44,4.0,3.54,-0.83,0.81,,,,,,280.0,320.0,530.0,980.0,50.0,2.0,2.0,12.0,0.0,20250822_14,中型,1210.0,4.0,1045.0,1200.0,M60,,,0.0,29.3,69.6,319,0.472,0.367,1711,0.42,992,22.3,6.9,15.4,20.3,1.38,8,0.86,73.69277108433734,91.9,7.998656259625476,73.76,70.41034482758621,81.872,2.9396,,6.7,6.77,492.06666666666666,17.0,359.74666666666667,4.0,-1.0,1,7.08,69.332,1444.4166666666663,,,,,,,2025-08-22,M60-24
20250822130012,2025-08-22 13:00:12,17,M60-31,862,1032,147,116,295,27,0,57,0.0,0.0,3.04,0.0,2539.04,6.0,-0.85,-1.6,0.88,,,,,,280.0,320.0,530.0,980.0,14.0,5.0,2.0,12.0,0.0,20250822_17,中型,1355.0,3.0,1300.0,1345.0,M60,,,0.0,28.6,78.4,379,0.393,0.306,2041,0.422,1179,22.2,7.1,15.0,19.5,1.368,8,1.02,92.2863157894737,118.0,15.5902304802268,75.9,101.53333333333332,99.542,2.9396,,6.7,6.77,492.06666666666666,17.0,359.74666666666667,6.0,2.0,1,15.59,64.57913043478261,1232.3850724637682,,,,,,,2025-08-22,M60-31
20250822130725,2025-08-22 13:07:25,18,M60-31,869,1041,148,129,299,28,0,60,0.0,0.0,3.06,0.0,2577.06,5.0,1.57,-0.8,0.77,,,,,,280.0,320.0,530.0,980.0,14.0,5.0,2.0,12.0,0.0,20250822_18,中型,1355.0,3.0,1300.0,1345.0,M60,,,0.0,28.6,78.4,387,0.431,0.333,2058,0.422,1189,22.7,7.2,15.5,20.0,1.368,8,1.03,87.5358024691358,117.7,13.435261405994352,82.86,92.01785714285718,89.338,2.9396,,6.7,6.77,492.06666666666666,17.0,359.74666666666667,5.0,-1.0,1,22.87,64.57913043478261,1232.3850724637682,,,,,,,2025-08-22,M60-31
20250822135330,2025-08-22 13:53:30,23,M60-31,842,1009,142,125,290,27,0,56,0.0,0.0,2.98,0.0,2493.98,5.0,1.63,-1.06,0.6,,,,,,270.0,320.0,530.0,930.0,12.0,3.0,2.0,10.0,0.0,20250822_23,中型,1530.0,4.0,1355.0,1430.0,M60,,,0.0,28.6,78.4,373,0.431,0.335,1993,0.422,1151,22.3,7.2,15.0,20.0,1.367,8,1.0,86.01234567901236,109.6,12.241776102841897,81.8,91.96428571428572,91.964,2.9396,,6.7,6.77,492.06666666666666,17.0,359.74666666666667,5.0,0.0,0,18.87,69.3295238095238,1213.2666666666669,,,,,,,2025-08-22,M60-31
20250822140037,2025-08-22 14:00:37,24,M60-31,503,609,88,72,172,18,0,33,0.0,0.0,1.74,0.0,1496.74,5.5,1.41,-1.95,1.16,,,,,,270.0,320.0,530.0,930.0,12.0,3.0,2.0,10.0,0.0,20250822_24,中型,1530.0,4.0,1355.0,1430.0,M60,,,0.0,28.6,78.4,223,0.419,0.323,1200,0.419,697,22.9,8.1,14.8,19.7,1.386,8,0.6,71.88765432098766,81.9,7.163718303359557,72.05999999999999,76.43214285714285,127.387,2.9396,,6.7,6.77,492.06666666666666,17.0,359.74666666666667,5.5,0.5,1,-28.75,69.3295238095238,1213.2666666666669,,,,,,,2025-08-22,M60-31
20250822143906,2025-08-22 14:39:06,32,M60-31,841,1008,142,123,290,28,0,58,0.0,0.0,3.09,0.0,2493.09,5.0,0.0,-1.18,0.5,,,,,,270.0,320.0,530.0,930.0,15.0,3.0,2.0,10.0,0.0,20250822_32,中型,1530.0,4.0,1445.0,1520.0,M60,,,0.0,28.6,78.4,376,0.424,0.327,1991,0.422,1150,22.9,7.4,15.4,20.0,1.367,8,1.0,84.48271604938272,108.3,10.754382283612948,87.4,88.43214285714285,88.432,2.9396,,6.7,6.77,492.06666666666666,17.0,359.74666666666667,5.0,-0.5,1,16.87,69.3295238095238,1213.2666666666669,,,,,,,2025-08-22,M60-31
20250822144615,2025-08-22 14:46:15,33,M60-31,492,610,87,73,175,17,0,34,0.0,0.0,1.84,0.0,1489.84,5.5,2.82,-4.09,1.33,,,,,,270.0,320.0,530.0,930.0,15.0,3.0,2.0,10.0,0.0,20250822_33,中型,1530.0,4.0,1445.0,1520.0,M60,,,0.0,28.6,78.4,226,0.417,0.323,1189,0.414,697,22.6,7.5,15.0,20.1,1.417,8,0.6,70.86144578313252,82.3,5.871963841466862,70.55999999999999,70.36551724137931,117.276,2.9396,,6.7,6.77,492.06666666666666,17.0,359.74666666666667,5.5,0.5,1,-27.75,69.3295238095238,1213.2666666666669,,,,,,,2025-08-22,M60-31
20250822153052,2025-08-22 15:30:52,39,M60-31,592,709,103,82,201,20,0,42,0.0,0.0,2.29,0.0,1751.29,6.0,1.23,-1.5,1.0,,,,,,270.0,320.0,530.0,930.0,20.0,2.0,2.0,10.0,0.0,20250822_39,中型,1625.0,2.0,1535.0,1615.0,M60,,,0.0,28.6,78.4,263,0.408,0.312,1404,0.422,812,23.6,7.6,16.0,19.7,1.372,8,0.7,77.05802469135803,87.7,9.34244085003632,76.94000000000001,83.06785714285715,118.668,2.9396,,6.7,6.77,492.06666666666666,17.0,359.74666666666667,6.0,0.5,1,-18.41,68.212,1131.1823333333334,,,,,,,2025-08-22,M60-31
20250822153702,2025-08-22 15:37:02,40,M60-31,591,709,102,83,202,19,0,39,0.0,0.0,2.3,0.0,1747.3,6.0,2.47,-1.66,1.0,,,,,,270.0,320.0,530.0,930.0,20.0,2.0,2.0,10.0,0.0,20250822_40,中型,1625.0,2.0,1535.0,1615.0,M60,,,0.0,28.6,78.4,260,0.411,0.319,1402,0.422,811,22.3,7.3,15.0,19.7,1.372,8,0.7,76.29651162790698,87.6,7.733112849486165,75.24000000000001,80.97,115.671,2.9396,,6.7,6.77,492.06666666666666,17.0,359.74666666666667,6.0,0.0,0,-17.41,68.212,1131.1823333333334,,,,,,,2025-08-22,M60-31
20250822162623,2025-08-22 16:26:23,47,M60-31,718,880,121,105,251,24,0,52,0.0,0.0,2.87,0.0,2153.87,5.5,0.96,-3.49,0.8,,,,,,280.0,320.0,530.0,980.0,12.0,3.0,2.0,12.0,0.0,20250822_47,中型,1715.0,1.0,1630.0,1705.0,M60,,,0.0,28.6,78.4,327,0.418,0.321,1719,0.418,1001,23.2,7.3,15.9,20.1,1.394,8,0.87,81.52439024390245,101.5,10.237920436890487,77.44,84.75517241379308,97.42,2.9396,,6.7,6.77,492.06666666666666,17.0,359.74666666666667,5.5,-0.5,1,4.25,61.51052631578949,968.7907894736844,,,,,,,2025-08-22,M60-31
20250822163415,2025-08-22 16:34:15,48,M60-31,739,870,119,105,250,24,0,50,0.0,0.0,2.82,0.0,2159.82,5.5,1.94,0.54,0.81,,,,,,280.0,320.0,530.0,980.0,12.0,3.0,2.0,12.0,0.0,20250822_48,中型,1715.0,1.0,1630.0,1705.0,M60,,,0.0,28.6,78.4,324,0.42,0.324,1728,0.428,989,22.8,7.4,15.4,19.9,1.338,8,0.86,78.5753086419753,94.6,9.023638789507563,78.14,82.9857142857143,96.495,2.9396,,6.7,6.77,492.06666666666666,17.0,359.74666666666667,5.5,0.0,0,4.25,61.51052631578949,968.7907894736844,,,,,,,2025-08-22,M60-31
20250825090518,2025-08-25 09:05:18,7,M60-24,763,856,125,107,251,23,0,50,0.0,0.0,2.67,0.0,2177.67,5.0,0.94,-0.65,1.06,,,,,,280.0,320.0,530.0,980.0,15.0,7.0,2.0,12.0,0.0,20250825_7,中型,1010.0,4.0,920.0,1000.0,M60,,,0.0,29.3,65.7,324,0.426,0.33,1744,0.438,981,22.5,7.1,15.4,19.8,1.286,8,0.87,93.4903846153846,109.0,12.009759806977897,88.26000000000002,100.3027027027027,115.29,2.9396,,6.7,6.77,503.24,16.3,383.38666666666666,5.0,-0.5,1,0.87,70.76904761904761,495.38333333333327,,,,,,,2025-08-25,M60-24
20250825092244,2025-08-25 09:22:44,8,M60-24,745,846,122,114,250,22,0,50,0.0,0.0,2.65,0.0,2151.65,4.0,1.79,-0.8,1.08,,,,,,280.0,320.0,530.0,980.0,15.0,7.0,2.0,12.0,0.0,20250825_8,中型,1010.0,4.0,920.0,1000.0,M60,,,0.0,29.3,65.7,322,0.456,0.354,1713,0.435,968,22.4,6.8,15.5,20.3,1.299,8,0.86,89.74651162790697,108.6,12.155290719782188,85.11999999999999,96.41333333333334,112.109,2.9396,,6.7,6.77,503.24,16.3,383.38666666666666,4.0,-1.0,1,4.08,70.76904761904761,495.38333333333327,,,,,,,2025-08-25,M60-24
20250825101056,2025-08-25 10:10:56,9,M60-24,914,1030,148,134,303,27,0,59,0.0,0.0,3.24,0.0,2618.24,4.5,1.52,-0.87,0.78,,,,,,330.0,480.0,600.0,1060.0,15.0,3.0,2.0,15.0,0.0,20250825_9,中型,1105.0,3.0,1015.0,1055.0,M60,,,0.0,29.3,65.7,389,0.442,0.344,2092,0.437,1178,22.1,6.9,15.2,20.0,1.289,8,1.05,100.03214285714289,127.6,16.757970106037007,101.68,108.45333333333332,103.289,2.9396,,6.7,6.77,503.24,16.3,383.38666666666666,4.5,0.5,1,28.56,68.51428571428572,479.6,,,,,,,2025-08-25,M60-24
20250825101834,2025-08-25 10:18:34,10,M60-24,913,1032,151,134,305,26,0,60,0.0,0.0,3.24,0.0,2624.24,4.5,1.52,-0.98,0.98,,,,,,330.0,480.0,600.0,1060.0,15.0,3.0,2.0,15.0,0.0,20250825_10,中型,1105.0,3.0,1015.0,1055.0,M60,,,0.0,29.3,65.7,391,0.439,0.343,2096,0.436,1183,22.0,6.6,15.3,20.0,1.296,8,1.05,96.55903614457831,125.1,15.997424763723153,95.46,107.9,102.762,2.9396,,6.7,6.77,503.24,16.3,383.38666666666666,4.5,0.0,0,28.56,68.51428571428572,479.6,,,,,,,2025-08-25,M60-24
20250825110457,2025-08-25 11:04:57,14,M60-24,875,981,141,124,291,25,0,57,0.0,0.0,3.07,0.0,2497.07,5.0,1.64,-0.79,0.82,,,,,,270.0,320.0,530.0,930.0,14.0,1.0,2.0,10.0,0.0,20250825_14,中型,1150.0,2.0,1110.0,1140.0,M60,,,0.0,29.3,65.7,373,0.426,0.332,1997,0.438,1122,22.0,6.7,15.3,19.9,1.282,8,1.0,92.0012048192771,117.8,14.200063583566314,88.72,100.97931034482755,100.979,2.9396,,6.7,6.77,503.24,16.3,383.38666666666666,5.0,0.5,1,17.87,75.69743589743591,529.8820512820514,,,,,,,2025-08-25,M60-24
20250825111154,2025-08-25 11:11:54,15,M60-24,525,593,84,71,173,16,0,35,0.0,0.0,1.83,0.0,1498.83,5.5,1.43,-1.32,1.54,,,,,,270.0,320.0,530.0,930.0,14.0,1.0,2.0,10.0,0.0,20250825_15,中型,1150.0,2.0,1110.0,1140.0,M60,,,0.0,29.3,65.7,224,0.41,0.317,1202,0.437,677,22.8,7.1,15.6,19.7,1.29,8,0.6,73.83214285714287,80.8,6.236569583518493,75.0,76.95333333333335,128.256,2.9396,,6.7,6.77,503.24,16.3,383.38666666666666,5.5,0.5,1,-29.75,75.69743589743591,529.8820512820514,,,,,,,2025-08-25,M60-24
20250825125935,2025-08-25 12:59:35,16,M60-31,881,981,138,116,292,27,0,59,0.0,0.0,3.26,0.0,2497.26,6.0,1.75,-1.01,0.82,,,,,,270.0,320.0,530.0,930.0,16.0,0.0,2.0,10.0,0.0,20250825_16,中型,1445.0,4.0,1300.0,1335.0,M60,,,0.0,28.5,74.9,378,0.397,0.307,2000,0.44,1119,22.8,7.1,15.6,19.8,1.27,8,1.0,95.05851063829785,117.2,13.859779630240268,92.1,104.94545454545457,104.945,2.9396,,6.7,6.77,503.24,16.3,383.38666666666666,6.0,0.5,1,15.59,70.15517241379311,1280.3318965517242,,,,,,,2025-08-25,M60-31
20250825130652,2025-08-25 13:06:52,17,M60-31,538,611,88,78,180,17,0,36,0.0,0.0,2.0,0.0,1550.0,5.0,2.63,-1.65,1.33,,,,,,270.0,320.0,530.0,930.0,16.0,0.0,2.0,10.0,0.0,20250825_17,中型,1445.0,4.0,1300.0,1335.0,M60,,,0.0,28.5,74.9,233,0.433,0.335,1237,0.435,699,22.7,7.3,15.5,20.1,1.299,8,0.62,74.5421686746988,84.4,6.84591374879104,76.82000000000001,78.75862068965517,127.03,2.9396,,6.7,6.77,503.24,16.3,383.38666666666666,5.0,-1.0,1,-28.13,70.15517241379311,1280.3318965517242,,,,,,,2025-08-25,M60-31
20250825134825,2025-08-25 13:48:25,23,M60-31,613,691,99,84,203,19,0,40,0.0,0.0,2.28,0.0,1751.28,5.5,1.2,-1.13,1.47,,,,,,270.0,320.0,530.0,930.0,18.0,0.0,2.0,10.0,0.0,20250825_23,中型,1445.0,4.0,1350.0,1435.0,M60,,,0.0,28.5,74.9,262,0.414,0.321,1403,0.437,790,22.5,7.3,15.3,19.8,1.289,8,0.7,80.40224719101123,91.2,9.808892749571916,84.12,85.85161290322581,122.645,2.9396,,6.7,6.77,503.24,16.3,383.38666666666666,5.5,0.5,1,-16.75,70.15517241379311,1280.3318965517242,,,,,,,2025-08-25,M60-31
20250825135454,2025-08-25 13:54:54,24,M60-31,612,691,100,87,202,19,0,39,0.0,0.0,2.28,0.0,1752.28,5.0,1.16,-0.81,1.47,,,,,,270.0,320.0,530.0,930.0,18.0,0.0,2.0,10.0,0.0,20250825_24,中型,1445.0,4.0,1350.0,1435.0,M60,,,0.0,28.5,74.9,260,0.431,0.335,1403,0.436,791,22.3,7.3,15.0,19.8,1.292,8,0.7,79.8388888888889,91.0,9.22390245737724,77.58,86.58387096774193,123.691,2.9396,,6.7,6.77,503.24,16.3,383.38666666666666,5.0,-0.5,1,-19.13,70.15517241379311,1280.3318965517242,,,,,,,2025-08-25,M60-31
20250825143732,2025-08-25 14:37:32,31,M60-31,593,673,94,84,196,19,0,40,0.0,0.0,2.22,0.0,1701.22,5.0,1.2,-1.17,1.66,,,,,,260.0,320.0,530.0,840.0,16.0,2.0,2.0,9.0,0.0,20250825_31,中型,1520.0,3.0,1440.0,1510.0,M60,,,0.0,28.5,74.9,255,0.429,0.329,1360,0.436,767,23.1,7.5,15.7,20.0,1.293,8,0.68,78.37560975609755,89.2,9.004748895831465,83.8,84.35517241379311,124.052,2.9396,,6.7,6.77,503.24,16.3,383.38666666666666,5.0,0.0,0,-22.13,67.72,1196.3866666666668,,,,,,,2025-08-25,M60-31
20250825144413,2025-08-25 14:44:13,32,M60-31,577,663,97,83,195,18,0,40,0.0,0.0,2.19,0.0,1675.19,5.0,1.22,-2.37,1.69,,,,,,260.0,320.0,530.0,840.0,16.0,2.0,2.0,9.0,0.0,20250825_32,中型,1520.0,3.0,1440.0,1510.0,M60,,,0.0,28.5,74.9,253,0.426,0.328,1337,0.432,760,22.9,7.1,15.8,20.1,1.317,8,0.67,78.30459770114942,87.0,8.131603001062661,81.23999999999998,82.43548387096774,123.038,2.9396,,6.7,6.77,503.24,16.3,383.38666666666666,5.0,0.0,0,-23.13,67.72,1196.3866666666668,,,,,,,2025-08-25,M60-31
20250825152507,2025-08-25 15:25:07,37,M60-31,760,856,122,107,251,24,0,49,0.0,0.0,2.84,0.0,2171.84,5.0,0.94,-1.04,1.06,,,,,,280.0,320.0,530.0,980.0,12.0,2.0,2.0,12.0,0.0,20250825_37,中型,1610.0,2.0,1525.0,1600.0,M60,,,0.0,28.5,74.9,324,0.426,0.33,1738,0.437,978,22.5,7.4,15.1,19.9,1.287,8,0.87,87.75222222222222,105.3,10.754040354704705,82.9,92.64193548387098,106.485,2.9396,,6.7,6.77,503.24,16.3,383.38666666666666,5.0,0.0,0,0.87,66.94500000000002,1126.9075000000005,,,,,,,2025-08-25,M60-31
20250825153232,2025-08-25 15:32:32,38,M60-31,744,846,120,114,250,24,0,49,0.0,0.0,2.83,0.0,2149.83,4.0,1.79,-0.93,1.08,,,,,,280.0,320.0,530.0,980.0,12.0,2.0,2.0,12.0,0.0,20250825_38,中型,1610.0,2.0,1525.0,1600.0,M60,,,0.0,28.5,74.9,323,0.456,0.353,1710,0.435,966,22.6,7.4,15.2,20.4,1.298,8,0.86,81.95925925925926,96.7,9.603982941477565,79.72,87.48571428571428,101.728,2.9396,,6.7,6.77,503.24,16.3,383.38666666666666,4.0,-1.0,1,4.08,66.94500000000002,1126.9075000000005,,,,,,,2025-08-25,M60-31
20250825161647,2025-08-25 16:16:47,44,M60-31,918,1030,147,130,306,27,0,61,0.0,0.0,3.42,0.0,2622.42,5.0,1.56,-0.86,0.78,,,,,,330.0,480.0,600.0,1060.0,14.0,3.0,2.0,15.0,0.0,20250825_44,中型,1715.0,1.0,1620.0,1705.0,M60,,,0.0,28.5,74.9,394,0.425,0.33,2095,0.438,1177,22.3,6.9,15.5,20.0,1.282,8,1.05,99.29999999999998,120.6,16.658913348096686,93.74,110.60571428571428,105.339,2.9396,,6.7,6.77,503.24,16.3,383.38666666666666,5.0,1.0,1,23.87,52.79285714285714,831.4875000000001,,,,,,,2025-08-25,M60-31
20250825162445,2025-08-25 16:24:45,45,M60-31,908,1030,152,140,305,28,0,61,0.0,0.0,3.45,0.0,2627.45,4.0,2.19,-0.98,0.78,,,,,,330.0,480.0,600.0,1060.0,14.0,3.0,2.0,15.0,0.0,20250825_45,中型,1715.0,1.0,1620.0,1705.0,M60,,,0.0,28.5,74.9,394,0.459,0.355,2090,0.434,1182,22.6,7.1,15.5,20.4,1.302,8,1.05,92.0654761904762,119.3,16.10236964258913,80.64000000000001,104.77666666666669,99.787,2.9396,,6.7,6.77,503.24,16.3,383.38666666666666,4.0,-1.0,1,30.08,52.79285714285714,831.4875000000001,,,,,,,2025-08-25,M60-31
20250826090919,2025-08-26 09:09:19,7,M60-24,759,855,124,111,252,22,0,50,0.0,0.0,2.68,0.0,2175.68,4.5,0.91,-0.65,0.94,,,,,,280.0,320.0,530.0,980.0,35.0,10.0,2.0,12.0,0.0,20250826_7,中型,1030.0,2.0,915.0,1020.0,M60,,,0.0,30.1,64.6,324,0.44,0.343,1738,0.437,979,22.2,6.8,15.4,20.0,1.29,8,0.87,94.4070588235294,108.9,12.444179251032748,92.64,101.0310344827586,116.128,2.9396,,6.7,6.77,503.24,16.3,383.38666666666666,4.5,0.5,1,5.56,79.07619047619048,553.5333333333333,,,,,,,2025-08-26,M60-24
20250826091706,2025-08-26 09:17:06,8,M60-24,746,846,126,114,250,23,0,52,0.0,0.0,2.65,0.0,2159.65,4.0,1.79,-0.67,1.08,,,,,,280.0,320.0,530.0,980.0,35.0,10.0,2.0,12.0,0.0,20250826_8,中型,1030.0,2.0,915.0,1020.0,M60,,,0.0,30.1,64.6,325,0.456,0.351,1718,0.434,972,23.1,7.1,16.0,20.4,1.303,8,0.86,89.30864197530865,104.9,11.555771339126984,87.23999999999998,96.67142857142856,112.409,2.9396,,6.7,6.77,503.24,16.3,383.38666666666666,4.0,-0.5,1,4.08,79.07619047619048,553.5333333333333,,,,,,,2025-08-26,M60-24
20250826103929,2025-08-26 10:39:29,11,M60-31,916,1030,150,134,306,29,0,60,0.0,0.0,3.44,0.0,2628.44,4.5,1.52,-0.65,0.78,,,,,,330.0,480.0,600.0,1060.0,13.0,4.0,2.0,15.0,0.0,20250826_11,中型,1130.0,3.0,1045.0,1120.0,M60,,,0.0,30.1,64.6,395,0.438,0.339,2096,0.437,1180,22.5,7.3,15.2,20.2,1.288,8,1.05,97.02525252525253,126.0,15.50253380029085,89.0,104.69714285714284,99.712,2.9396,,6.7,6.77,503.24,16.3,383.38666666666666,4.5,0.5,1,28.56,71.00714285714285,497.05,,,,,,,2025-08-26,M60-31
20250826104626,2025-08-26 10:46:26,12,M60-31,906,1032,151,143,307,27,0,62,0.0,0.0,3.44,0.0,2631.44,3.5,1.42,-0.77,0.98,,,,,,330.0,480.0,600.0,1060.0,13.0,4.0,2.0,15.0,0.0,20250826_12,中型,1130.0,3.0,1045.0,1120.0,M60,,,0.0,30.1,64.6,396,0.466,0.361,2089,0.434,1183,22.5,6.8,15.7,20.5,1.306,8,1.05,95.43010752688171,118.8,15.18435658612753,87.97999999999999,105.61875,100.589,2.9396,,6.7,6.77,503.24,16.3,383.38666666666666,3.5,-1.0,1,33.59,71.00714285714285,497.05,,,,,,,2025-08-26,M60-31
20250826125928,2025-08-26 12:59:28,14,M60-31,883,979,143,116,292,26,0,56,0.0,0.0,3.29,0.0,2498.29,6.0,1.75,-0.79,0.62,,,,,,270.0,320.0,530.0,930.0,16.0,0.0,2.0,10.0,1.0,20250826_14,中型,1435.0,4.0,1300.0,1335.0,M60,,,0.0,27.6,79.1,374,0.397,0.31,2005,0.44,1122,21.9,7.0,15.0,19.6,1.271,8,1.0,94.25348837209305,116.5,14.605993494822425,89.52000000000001,104.23666666666668,104.237,2.9396,,6.7,6.77,503.24,16.3,383.38666666666666,6.0,2.5,1,15.59,67.86936936936937,1249.9275525525525,,,,,,,2025-08-26,M60-31
20250826130624,2025-08-26 13:06:24,15,M60-31,542,611,85,78,178,19,0,35,0.0,0.0,2.03,0.0,1550.03,5.0,2.63,-0.91,1.33,,,,,,270.0,320.0,530.0,930.0,16.0,0.0,2.0,10.0,1.0,20250826_15,中型,1435.0,4.0,1300.0,1335.0,M60,,,0.0,27.6,79.1,232,0.438,0.336,1238,0.438,696,23.3,8.2,15.1,20.0,1.284,8,0.62,74.58271604938271,85.1,7.537376661947007,77.8,80.63571428571429,130.058,2.9396,,6.7,6.77,503.24,16.3,383.38666666666666,5.0,-1.0,1,-28.13,67.86936936936937,1249.9275525525525,,,,,,,2025-08-26,M60-31
20250826134344,2025-08-26 13:43:44,17,M60-31,621,683,103,83,202,21,0,37,0.0,0.0,2.28,0.0,1752.28,5.5,1.22,-1.11,1.34,,,,,,270.0,320.0,530.0,930.0,17.0,0.0,2.0,10.0,1.0,20250826_17,中型,1435.0,4.0,1350.0,1425.0,M60,,,0.0,27.6,79.1,260,0.411,0.319,1407,0.441,786,22.3,8.1,14.2,19.6,1.266,8,0.7,81.36626506024098,90.2,8.873736490522864,80.72,86.16551724137932,123.094,2.9396,,6.7,6.77,503.24,16.3,383.38666666666666,5.5,0.5,1,-17.75,67.86936936936937,1249.9275525525525,,,,,,,2025-08-26,M60-31
20250826134907,2025-08-26 13:49:07,18,M60-31,618,685,104,86,203,20,0,41,0.0,0.0,2.29,0.0,1759.29,5.0,1.18,-1.12,1.63,,,,,,270.0,320.0,530.0,930.0,17.0,0.0,2.0,10.0,1.0,20250826_18,中型,1435.0,4.0,1350.0,1425.0,M60,,,0.0,27.6,79.1,264,0.424,0.326,1407,0.439,789,23.1,7.6,15.5,19.9,1.277,8,0.7,80.24235294117646,91.4,8.464199715071059,77.56,86.07241379310345,122.961,2.9396,,6.7,6.77,503.24,16.3,383.38666666666666,5.0,-0.5,1,-20.13,67.86936936936937,1249.9275525525525,,,,,,,2025-08-26,M60-31
20250826143142,2025-08-26 14:31:42,26,M60-31,598,663,102,84,196,18,0,39,0.0,0.0,2.21,0.0,1702.21,5.0,1.2,-1.48,1.22,,,,,,260.0,320.0,530.0,840.0,15.0,0.0,2.0,9.0,1.0,20250826_26,中型,1515.0,2.0,1435.0,1505.0,M60,,,0.0,27.6,79.1,253,0.429,0.332,1363,0.439,765,22.5,7.1,15.4,19.8,1.279,8,0.68,77.18941176470588,87.9,8.716489087179562,80.58,82.82758620689654,121.805,2.9396,,6.7,6.77,503.24,16.3,383.38666666666666,5.0,0.0,0,-22.13,70.11401869158877,1244.5238317757007,,,,,,,2025-08-26,M60-31
20250826143848,2025-08-26 14:38:48,27,M60-31,592,656,96,83,194,20,0,40,0.0,0.0,2.19,0.0,1683.19,5.0,1.22,-1.0,1.71,,,,,,260.0,320.0,530.0,840.0,15.0,0.0,2.0,9.0,1.0,20250826_27,中型,1515.0,2.0,1435.0,1505.0,M60,,,0.0,27.6,79.1,254,0.428,0.327,1344,0.44,752,23.6,7.9,15.7,20.0,1.27,8,0.67,76.83048780487805,87.1,8.323602776243023,78.88000000000001,83.01724137931035,123.906,2.9396,,6.7,6.77,503.24,16.3,383.38666666666666,5.0,0.0,0,-23.13,70.11401869158877,1244.5238317757007,,,,,,,2025-08-26,M60-31
20250826151743,2025-08-26 15:17:43,32,M60-31,766,845,125,114,253,24,0,50,0.0,0.0,2.86,0.0,2179.86,4.0,0.88,-0.52,0.84,,,,,,280.0,320.0,530.0,980.0,13.0,3.0,2.0,12.0,1.0,20250826_32,中型,,3.0,1520.0,1555.0,M60,,,0.0,27.6,79.1,327,0.451,0.349,1736,0.441,970,22.6,7.3,15.3,20.3,1.266,8,0.87,82.7409090909091,98.4,10.261153979535418,81.1,87.04516129032257,100.052,2.9396,,6.7,6.77,503.24,16.3,383.38666666666666,4.0,-1.0,1,4.08,,,,,,,,,2025-08-26,M60-31
20250826152439,2025-08-26 15:24:39,33,M60-31,753,836,122,114,248,23,0,50,0.0,0.0,2.82,0.0,2148.82,4.0,1.79,-0.92,0.97,,,,,,280.0,320.0,530.0,980.0,13.0,3.0,2.0,12.0,1.0,20250826_33,中型,,3.0,1520.0,1555.0,M60,,,0.0,27.6,79.1,321,0.46,0.355,1711,0.44,958,22.7,7.2,15.6,20.3,1.272,8,0.86,83.27142857142856,96.3,10.242925217280597,80.94,89.44999999999999,104.012,2.9396,,6.7,6.77,503.24,16.3,383.38666666666666,4.0,0.0,0,4.08,,,,,,,,,2025-08-26,M60-31
20250826160644,2025-08-26 16:06:44,39,M60-31,920,1029,149,131,306,27,0,62,0.0,0.0,3.63,0.0,2627.63,5.0,2.34,-0.65,0.68,,,,,,330.0,480.0,600.0,1060.0,13.0,3.0,2.0,15.0,1.0,20250826_39,中型,1705.0,1.0,1610.0,1655.0,M60,,,0.0,27.6,79.1,395,0.428,0.332,2098,0.439,1178,22.5,6.8,15.7,20.0,1.28,8,1.05,92.0719512195122,115.2,14.95008177145631,90.18,102.19655172413792,97.33,2.9396,,6.7,6.77,503.24,16.3,383.38666666666666,5.0,1.0,1,24.87,61.43958333333333,977.9133680555556,,,,,,,2025-08-26,M60-31
20250826161339,2025-08-26 16:13:39,40,M60-31,917,1030,152,131,305,27,0,61,0.0,0.0,3.65,0.0,2626.65,5.0,2.34,-0.97,0.78,,,,,,330.0,480.0,600.0,1060.0,13.0,3.0,2.0,15.0,1.0,20250826_40,中型,1705.0,1.0,1610.0,1655.0,M60,,,0.0,27.6,79.1,393,0.43,0.333,2099,0.437,1182,22.4,6.9,15.5,20.0,1.289,8,1.05,91.75243902439024,121.6,15.094832144339804,90.84,101.13448275862066,96.319,2.9396,,6.7,6.77,503.24,16.3,383.38666666666666,5.0,0.0,0,24.87,61.43958333333333,977.9133680555556,,,,,,,2025-08-26,M60-31
20250827090412,2025-08-27 09:04:12,7,M60-24,761,855,126,111,250,23,0,50,0.0,0.0,2.84,0.0,2178.84,4.5,0.91,-0.39,0.94,,,,,,280.0,320.0,530.0,980.0,13.0,3.0,2.0,12.0,0.0,20250827_7,中型,1000.0,1.0,915.0,950.0,M60,,,0.0,28.6,75.4,323,0.444,0.344,1742,0.437,981,22.6,7.1,15.5,19.9,1.289,8,0.87,83.59642857142856,98.6,8.881031772273763,84.5,85.00666666666666,97.709,2.9396,,6.7,6.77,503.24,16.3,383.38666666666666,4.5,-0.5,1,5.56,66.46190476190476,465.23333333333335,,,,,,,2025-08-27,M60-24
20250827091734,2025-08-27 09:17:34,8,M60-24,746,845,126,110,249,23,0,49,0.0,0.0,2.81,0.0,2150.81,4.5,1.85,-1.19,0.96,,,,,,280.0,320.0,530.0,980.0,13.0,3.0,2.0,12.0,0.0,20250827_8,中型,1000.0,1.0,915.0,950.0,M60,,,0.0,28.6,75.4,321,0.442,0.343,1717,0.434,971,22.4,7.2,15.3,20.1,1.302,8,0.86,83.775,106.1,10.542599243522623,80.4,86.18333333333332,100.213,2.9396,,6.7,6.77,503.24,16.3,383.38666666666666,4.5,0.0,0,4.56,66.46190476190476,465.23333333333335,,,,,,,2025-08-27,M60-24
20250827095622,2025-08-27 09:56:22,9,M60-24,898,1050,148,131,305,27,0,61,0.0,0.0,3.42,0.0,2623.42,5.0,1.55,-0.66,0.67,,,,,,330.0,480.0,600.0,1060.0,11.0,4.0,2.0,15.0,0.0,20250827_9,中型,1050.0,2.0,1000.0,1040.0,M60,,,0.0,28.6,75.4,393,0.43,0.333,2096,0.428,1198,22.4,6.9,15.5,20.0,1.334,8,1.05,98.13058823529413,132.0,16.53197275534263,100.62,104.14827586206896,99.189,2.9396,,6.7,6.77,503.24,16.3,383.38666666666666,5.0,0.5,1,24.87,77.47380952380954,542.3166666666667,,,,,,,2025-08-27,M60-24
20250827100316,2025-08-27 10:03:16,10,M60-24,896,1050,149,131,305,27,0,62,0.0,0.0,3.41,0.0,2623.41,5.0,1.55,-0.89,0.67,,,,,,330.0,480.0,600.0,1060.0,11.0,4.0,2.0,15.0,0.0,20250827_10,中型,1050.0,2.0,1000.0,1040.0,M60,,,0.0,28.6,75.4,394,0.43,0.332,2095,0.428,1199,22.6,6.9,15.7,20.0,1.338,8,1.05,97.88024691358028,123.2,17.104013100338896,95.14,107.14642857142856,102.044,2.9396,,6.7,6.77,503.24,16.3,383.38666666666666,5.0,0.0,0,24.87,77.47380952380954,542.3166666666667,,,,,,,2025-08-27,M60-24
20250827104645,2025-08-27 10:46:45,14,M60-24,848,1000,141,129,290,27,0,58,0.0,0.0,3.27,0.0,2496.27,4.5,1.57,-1.05,0.7,,,,,,270.0,320.0,530.0,930.0,15.0,0.0,2.0,10.0,0.0,20250827_14,中型,1135.0,4.0,1050.0,1125.0,M60,,,0.0,28.6,75.4,375,0.445,0.344,1989,0.426,1141,22.7,7.2,15.5,20.2,1.346,8,1.0,97.33452380952384,121.8,14.988753673271322,95.74,104.61333333333332,104.613,2.9396,,6.7,6.77,503.24,16.3,383.38666666666666,4.5,-0.5,1,23.56,74.50238095238095,521.5166666666667,,,,,,,2025-08-27,M60-24
20250827105307,2025-08-27 10:53:07,15,M60-24,513,602,85,75,172,19,0,36,0.0,0.0,1.95,0.0,1503.95,5.0,2.74,-0.77,1.01,,,,,,270.0,320.0,530.0,930.0,15.0,0.0,2.0,10.0,0.0,20250827_15,中型,1135.0,4.0,1050.0,1125.0,M60,,,0.0,28.6,75.4,227,0.436,0.33,1200,0.428,687,24.2,8.4,15.9,20.1,1.339,8,0.6,77.18518518518519,84.0,6.029456726977695,77.02000000000001,78.75714285714285,131.262,2.9396,,6.7,6.77,503.24,16.3,383.38666666666666,5.0,0.5,1,-31.13,74.50238095238095,521.5166666666667,,,,,,,2025-08-27,M60-24
20250827125935,2025-08-27 12:59:35,16,M60-31,863,1000,142,117,290,26,0,58,0.0,0.0,3.5,0.0,2499.5,6.0,1.74,-0.69,0.7,,,,,,270.0,320.0,530.0,930.0,16.0,0.0,2.0,10.0,0.0,20250827_16,中型,,1.0,1300.0,1335.0,M60,,,0.0,27.6,80.1,374,0.403,0.313,2005,0.43,1142,22.5,7.0,15.5,19.7,1.323,8,1.0,95.08554216867468,113.4,13.788437032179914,97.62,103.38965517241378,103.39,2.9396,,6.7,6.77,503.24,16.3,383.38666666666666,6.0,1.0,1,16.59,,,,,,,,,2025-08-27,M60-31
20250827130612,2025-08-27 13:06:12,17,M60-31,528,624,91,76,179,17,0,35,0.0,0.0,2.15,0.0,1552.15,5.5,2.7,-1.49,1.3,,,,,,270.0,320.0,530.0,930.0,16.0,0.0,2.0,10.0,0.0,20250827_17,中型,,1.0,1300.0,1335.0,M60,,,0.0,27.6,80.1,231,0.425,0.329,1243,0.425,715,22.5,7.4,15.2,19.8,1.354,8,0.62,74.20476190476191,84.5,6.798685180342291,75.64000000000001,78.48,126.581,2.9396,,6.7,6.77,503.24,16.3,383.38666666666666,5.5,-0.5,1,-24.75,,,,,,,,,2025-08-27,M60-31
20250827134247,2025-08-27 13:42:47,20,M60-31,599,701,99,84,204,19,0,42,0.0,0.0,2.43,0.0,1750.43,5.5,1.2,-1.16,0.86,,,,,,270.0,320.0,530.0,930.0,14.0,0.0,2.0,10.0,0.0,20250827_20,中型,,1.0,1345.0,1415.0,M60,,,0.0,27.6,80.1,265,0.412,0.317,1399,0.428,800,23.0,7.2,15.8,20.0,1.336,8,0.7,79.56385542168675,90.5,8.599896025054472,78.94,83.6448275862069,119.493,2.9396,,6.7,6.77,503.24,16.3,383.38666666666666,5.5,0.0,0,-16.75,,,,,,,,,2025-08-27,M60-31
20250827134941,2025-08-27 13:49:41,21,M60-31,594,701,100,84,202,19,0,40,0.0,0.0,2.42,0.0,1742.42,5.5,1.2,-1.98,0.86,,,,,,270.0,320.0,530.0,930.0,14.0,0.0,2.0,10.0,0.0,20250827_21,中型,,1.0,1345.0,1415.0,M60,,,0.0,27.6,80.1,261,0.416,0.322,1395,0.426,801,22.6,7.3,15.3,19.8,1.348,8,0.7,79.82289156626506,89.6,7.405278568358459,79.97999999999999,81.8206896551724,116.887,2.9396,,6.7,6.77,503.24,16.3,383.38666666666666,5.5,0.0,0,-16.75,,,,,,,,,2025-08-27,M60-31
20250827142419,2025-08-27 14:24:19,25,M60-31,581,681,100,82,197,17,0,38,0.0,0.0,2.36,0.0,1698.36,5.5,1.23,-1.36,0.89,,,,,,260.0,320.0,530.0,840.0,17.0,0.0,2.0,9.0,0.0,20250827_25,中型,1510.0,2.0,1430.0,1500.0,M60,,,0.0,27.6,80.1,252,0.416,0.325,1362,0.427,781,21.8,6.7,15.1,19.7,1.344,8,0.68,74.84166666666667,88.0,8.512556668342716,78.16,81.32666666666665,119.598,2.9396,,6.7,6.77,503.24,16.3,383.38666666666666,5.5,0.0,0,-18.75,71.47663551401868,1274.6666666666663,,,,,,,2025-08-27,M60-31
20250827143126,2025-08-27 14:31:26,26,M60-31,574,674,97,82,193,18,0,40,0.0,0.0,2.33,0.0,1680.33,5.5,2.5,-0.86,1.35,,,,,,260.0,320.0,530.0,840.0,17.0,0.0,2.0,9.0,0.0,20250827_26,中型,1510.0,2.0,1430.0,1500.0,M60,,,0.0,27.6,80.1,251,0.425,0.327,1345,0.427,771,23.1,7.2,15.9,19.8,1.343,8,0.67,76.07023809523808,86.3,8.398253499869634,78.02,81.46333333333332,121.587,2.9396,,6.7,6.77,503.24,16.3,383.38666666666666,5.5,0.0,0,-18.75,71.47663551401868,1274.6666666666663,,,,,,,2025-08-27,M60-31
20250827151232,2025-08-27 15:12:32,32,M60-31,747,872,121,106,251,24,0,51,0.0,0.0,3.02,0.0,2175.02,5.5,1.92,-0.66,0.93,,,,,,280.0,320.0,530.0,980.0,12.0,3.0,2.0,12.0,0.0,20250827_32,中型,1610.0,3.0,1525.0,1600.0,M60,,,0.0,27.6,80.1,326,0.422,0.325,1740,0.429,993,23.0,7.4,15.6,19.9,1.329,8,0.87,86.06304347826087,101.3,11.863697984510347,75.88,94.1030303030303,108.164,2.9396,,6.7,6.77,503.24,16.3,383.38666666666666,5.5,0.0,0,5.25,64.15346534653466,1079.9166666666667,,,,,,,2025-08-27,M60-31
20250827152831,2025-08-27 15:28:31,34,M60-31,735,859,120,108,249,23,0,49,0.0,0.0,2.98,0.0,2145.98,5.0,1.89,-0.68,0.59,,,,,,280.0,320.0,530.0,980.0,12.0,3.0,2.0,12.0,0.0,20250827_34,中型,1610.0,3.0,1525.0,1600.0,M60,,,0.0,27.6,80.1,321,0.434,0.336,1714,0.429,979,22.4,7.2,15.3,20.0,1.332,8,0.86,86.93626373626374,99.6,11.398009431798442,85.06,92.7125,107.805,2.9396,,6.7,6.77,503.24,16.3,383.38666666666666,5.0,-0.5,1,1.87,64.15346534653466,1079.9166666666667,,,,,,,2025-08-27,M60-31
20250827160954,2025-08-27 16:09:54,40,M60-31,898,1051,146,128,306,27,0,63,0.0,0.0,3.64,0.0,2622.64,5.5,2.4,-1.1,0.77,,,,,,330.0,480.0,600.0,1060.0,13.0,3.0,2.0,15.0,0.0,20250827_40,中型,1710.0,4.0,1615.0,1700.0,M60,,,0.0,27.6,80.1,396,0.418,0.323,2095,0.429,1197,22.7,6.8,15.9,20.0,1.333,8,1.05,95.39285714285714,122.5,16.941213382882403,92.54,108.04666666666664,102.902,2.9396,,6.7,6.77,503.24,16.3,383.38666666666666,5.5,0.5,1,27.25,65.52842105263157,1037.5333333333333,,,,,,,2025-08-27,M60-31
20250827161655,2025-08-27 16:16:55,41,M60-31,898,1050,152,128,305,28,0,59,0.0,0.0,3.65,0.0,2623.65,5.5,2.4,-1.1,0.67,,,,,,330.0,480.0,600.0,1060.0,13.0,3.0,2.0,15.0,0.0,20250827_41,中型,1710.0,4.0,1615.0,1700.0,M60,,,0.0,27.6,80.1,392,0.42,0.327,2100,0.428,1202,22.2,7.1,15.1,19.8,1.339,8,1.05,96.36,118.8,15.865873105876169,95.4,106.41379310344828,101.346,2.9396,,6.7,6.77,503.24,16.3,383.38666666666666,5.5,0.0,0,27.25,65.52842105263157,1037.5333333333333,,,,,,,2025-08-27,M60-31
20250828090801,2025-08-28 09:08:01,7,M60-24,762,976,0,107,252,22,0,48,0.0,0.0,2.85,0.0,2169.85,5.0,0.94,-0.78,0.83,,,,,,280.0,320.0,530.0,980.0,12.0,3.0,2.0,12.0,0.0,20250828_7,中型,955.0,4.0,915.0,950.0,M60,,,0.0,28.0,81.1,322,0.425,0.332,1738,0.438,976,21.7,6.8,14.9,19.8,1.281,8,0.87,88.58125,109.2,12.199118317452877,78.17999999999999,92.8,106.667,2.9396,,6.7,6.43,503.24,16.3,383.38666666666666,5.0,-0.5,1,0.87,,,,,,,,,2025-08-28,M60-24
20250828091635,2025-08-28 09:16:35,8,M60-24,740,965,0,118,251,22,0,49,0.0,0.0,2.83,0.0,2147.83,3.5,1.72,-0.94,0.84,,,,,,280.0,320.0,530.0,980.0,12.0,3.0,2.0,12.0,0.0,20250828_8,中型,955.0,4.0,915.0,950.0,M60,,,0.0,28.0,81.1,322,0.47,0.366,1705,0.434,965,22.0,6.8,15.2,20.5,1.304,8,0.86,79.3919191919192,91.8,8.60100624566187,80.78,76.96285714285713,89.492,2.9396,,6.7,6.43,503.24,16.3,383.38666666666666,3.5,-1.5,1,8.59,,,,,,,,,2025-08-28,M60-24
20250828095542,2025-08-28 09:55:42,9,M60-24,919,1175,0,131,305,27,0,63,0.0,0.0,3.45,0.0,2623.45,5.0,2.34,-0.76,0.51,,,,,,330.0,480.0,600.0,1060.0,11.0,3.0,2.0,15.0,0.0,20250828_9,中型,1050.0,2.0,1000.0,1040.0,M60,,,0.0,28.0,81.1,395,0.43,0.332,2094,0.439,1175,22.8,6.8,15.9,20.1,1.279,8,1.05,95.61951219512196,127.4,15.898852842682263,98.64,102.64137931034485,97.754,2.9396,,6.7,6.43,503.24,16.3,383.38666666666666,5.0,1.5,1,24.87,75.86666666666667,531.0666666666667,,,,,,,2025-08-28,M60-24
20250828100233,2025-08-28 10:02:33,10,M60-24,918,1174,0,131,305,28,0,61,0.0,0.0,3.45,0.0,2620.45,5.0,2.34,-0.86,0.43,,,,,,330.0,480.0,600.0,1060.0,11.0,3.0,2.0,15.0,0.0,20250828_10,中型,1050.0,2.0,1000.0,1040.0,M60,,,0.0,28.0,81.1,394,0.43,0.332,2092,0.439,1174,22.6,7.1,15.5,20.1,1.279,8,1.05,90.95,119.1,14.057951073043789,90.22,94.17666666666668,89.692,2.9396,,6.7,6.43,503.24,16.3,383.38666666666666,5.0,0.0,0,24.87,75.86666666666667,531.0666666666667,,,,,,,2025-08-28,M60-24
20250828104544,2025-08-28 10:45:44,14,M60-31,870,1119,0,125,290,27,0,59,0.0,0.0,3.5,0.0,2493.5,5.0,2.46,-1.36,0.54,,,,,,270.0,320.0,530.0,930.0,16.0,0.0,2.0,10.0,0.0,20250828_14,中型,1135.0,1.0,1050.0,1125.0,M60,,,0.0,28.0,81.1,376,0.431,0.332,1989,0.437,1119,22.9,7.2,15.7,20.1,1.286,8,1.0,84.05731707317074,110.1,12.452544362281412,82.08,89.00689655172413,89.007,2.9396,,6.7,6.43,503.24,16.3,383.38666666666666,5.0,0.0,0,18.87,66.76279069767442,467.33953488372094,,,,,,,2025-08-28,M60-31
20250828105247,2025-08-28 10:52:47,15,M60-31,524,676,0,72,175,18,0,36,0.0,0.0,2.07,0.0,1503.07,5.5,2.86,-1.5,1.2,,,,,,270.0,320.0,530.0,930.0,16.0,0.0,2.0,10.0,0.0,20250828_15,中型,1135.0,1.0,1050.0,1125.0,M60,,,0.0,28.0,81.1,229,0.411,0.314,1200,0.437,676,23.6,7.9,15.7,20.1,1.29,8,0.6,72.2871287128713,79.3,5.0036751516297455,76.28,70.55999999999999,117.6,2.9396,,6.7,6.43,503.24,16.3,383.38666666666666,5.5,0.5,1,-28.75,66.76279069767442,467.33953488372094,,,,,,,2025-08-28,M60-31
20250828125926,2025-08-28 12:59:26,16,M60-31,886,1120,0,111,289,25,0,59,0.0,0.0,3.46,0.0,2493.46,6.5,1.83,-1.01,0.63,,,,,,270.0,320.0,530.0,930.0,15.0,0.0,2.0,10.0,0.0,20250828_16,中型,1435.0,4.0,1300.0,1335.0,M60,,,0.0,29.1,76.4,373,0.384,0.298,2006,0.442,1120,22.5,6.7,15.8,19.4,1.264,8,1.0,88.71204819277108,112.4,12.315416898963178,89.28,97.02758620689654,97.028,2.9396,,6.7,6.43,503.24,16.3,383.38666666666666,6.5,1.0,1,12.31,67.44272727272727,1242.0702272727272,,,,,,,2025-08-28,M60-31
20250828130547,2025-08-28 13:05:47,17,M60-31,542,698,0,73,181,15,0,37,0.0,0.0,2.14,0.0,1548.14,6.0,2.82,-1.81,1.16,,,,,,270.0,320.0,530.0,930.0,15.0,0.0,2.0,10.0,0.0,20250828_17,中型,1435.0,4.0,1300.0,1335.0,M60,,,0.0,29.1,76.4,233,0.403,0.313,1240,0.437,698,22.3,6.4,15.9,19.8,1.288,8,0.62,75.01097560975609,83.8,6.154118313691841,72.7,77.19655172413792,124.511,2.9396,,6.7,6.43,503.24,16.3,383.38666666666666,6.0,-0.5,1,-27.41,67.44272727272727,1242.0702272727272,,,,,,,2025-08-28,M60-31
20250828134511,2025-08-28 13:45:11,24,M60-31,619,786,0,78,203,18,0,38,0.0,0.0,2.41,0.0,1744.41,6.5,1.3,-1.12,0.9,,,,,,270.0,320.0,530.0,930.0,14.0,2.0,2.0,10.0,0.0,20250828_24,中型,1435.0,4.0,1350.0,1425.0,M60,,,0.0,29.1,76.4,259,0.384,0.301,1405,0.441,786,21.6,6.9,14.7,19.3,1.27,8,0.7,78.02716049382715,89.4,8.900783879277137,81.42,83.96071428571429,119.944,2.9396,,6.7,6.43,503.24,16.3,383.38666666666666,6.5,0.5,1,-20.69,67.44272727272727,1242.0702272727272,,,,,,,2025-08-28,M60-31
20250828135225,2025-08-28 13:52:25,25,M60-31,618,784,0,78,203,15,0,40,0.0,0.0,2.42,0.0,1740.42,6.5,1.3,-1.28,0.64,,,,,,270.0,320.0,530.0,930.0,14.0,2.0,2.0,10.0,0.0,20250828_25,中型,1435.0,4.0,1350.0,1425.0,M60,,,0.0,29.1,76.4,258,0.384,0.302,1402,0.441,784,21.3,5.8,15.5,19.3,1.269,8,0.7,81.42666666666668,88.2,7.753601518516186,80.41999999999999,84.55833333333334,120.798,2.9396,,6.7,6.43,503.24,16.3,383.38666666666666,6.5,0.0,0,-20.69,67.44272727272727,1242.0702272727272,,,,,,,2025-08-28,M60-31
20250828143059,2025-08-28 14:30:59,31,M60-31,601,762,0,76,193,17,0,39,0.0,0.0,2.37,0.0,1690.37,6.5,1.33,-1.15,0.66,,,,,,260.0,320.0,530.0,840.0,17.0,2.0,2.0,9.0,0.0,20250828_31,中型,1510.0,2.0,1435.0,1510.0,M60,,,0.0,29.1,76.4,249,0.394,0.305,1363,0.441,762,22.5,6.8,15.7,19.3,1.268,8,0.68,78.41204819277108,88.5,9.726456252232524,83.06,84.11724137931033,123.702,2.9396,,6.7,6.43,503.24,16.3,383.38666666666666,6.5,0.0,0,-22.69,71.18691588785046,1269.4999999999998,,,,,,,2025-08-28,M60-31
20250828143833,2025-08-28 14:38:33,32,M60-31,592,754,0,76,192,16,0,40,0.0,0.0,2.31,0.0,1672.31,6.3,1.33,-1.0,1.07,,,,,,260.0,320.0,530.0,840.0,17.0,2.0,2.0,9.0,0.0,20250828_32,中型,1510.0,2.0,1435.0,1510.0,M60,,,0.0,29.1,76.4,248,0.396,0.306,1346,0.44,754,22.6,6.5,16.1,19.4,1.274,8,0.67,78.83614457831325,87.3,8.496215717674886,81.56,83.6103448275862,124.792,2.9396,,6.7,6.43,503.24,16.3,383.38666666666666,6.3,-0.2,1,-16.0,71.18691588785046,1269.4999999999998,,,,,,,2025-08-28,M60-31
20250828152022,2025-08-28 15:20:22,37,M60-31,770,973,0,97,251,21,0,52,0.0,0.0,3.03,0.0,2167.03,6.5,2.11,-1.16,0.52,,,,,,280.0,320.0,530.0,980.0,15.0,3.0,2.0,12.0,0.0,20250828_37,中型,1610.0,3.0,1525.0,1600.0,M60,,,0.0,29.1,76.4,324,0.386,0.299,1743,0.442,973,22.5,6.5,16.0,19.5,1.264,8,0.87,85.38888888888889,101.8,10.734782510864184,84.64,93.09642857142856,107.007,2.9396,,6.7,6.43,503.24,16.3,383.38666666666666,6.5,0.2,1,-1.69,64.48514851485149,1085.5,,,,,,,2025-08-28,M60-31
20250828152753,2025-08-28 15:27:53,38,M60-31,764,974,0,97,252,22,0,52,0.0,0.0,3.03,0.0,2164.03,6.5,2.11,-1.93,0.62,,,,,,280.0,320.0,530.0,980.0,15.0,3.0,2.0,12.0,0.0,20250828_38,中型,1610.0,3.0,1525.0,1600.0,M60,,,0.0,29.1,76.4,326,0.385,0.298,1738,0.44,974,22.7,6.7,16.0,19.6,1.275,8,0.87,87.7593023255814,103.4,10.506181767283673,83.14,93.09999999999998,107.011,2.9396,,6.7,6.43,503.24,16.3,383.38666666666666,6.5,0.0,0,-1.69,64.48514851485149,1085.5,,,,,,,2025-08-28,M60-31
20250828160929,2025-08-28 16:09:29,44,M60-31,929,1176,0,117,305,25,0,63,0.0,0.0,3.65,0.0,2618.65,6.5,1.74,-1.07,0.6,,,,,,330.0,480.0,600.0,1060.0,15.0,3.0,2.0,15.0,0.0,20250828_44,中型,1710.0,1.0,1615.0,1700.0,M60,,,0.0,29.1,76.4,393,0.384,0.298,2105,0.441,1176,22.4,6.4,16.0,19.5,1.266,8,1.05,93.31219512195122,118.8,15.315458397094972,91.32,102.42758620689654,97.55,2.9396,,6.7,6.43,503.24,16.3,383.38666666666666,6.5,0.0,0,18.31,63.01578947368422,997.7500000000002,,,,,,,2025-08-28,M60-31
20250828161735,2025-08-28 16:17:35,45,M60-31,931,1176,0,118,305,26,0,60,0.0,0.0,3.65,0.0,2619.65,6.5,2.61,-0.85,0.6,,,,,,330.0,480.0,600.0,1060.0,15.0,3.0,2.0,15.0,0.0,20250828_45,中型,1710.0,1.0,1615.0,1700.0,M60,,,0.0,29.1,76.4,391,0.387,0.302,2107,0.442,1176,22.0,6.6,15.3,19.5,1.263,8,1.05,95.6734939759036,119.1,16.167102431949406,92.26,107.21724137931034,102.112,2.9396,,6.7,6.43,503.24,16.3,383.38666666666666,6.5,0.0,0,19.31,63.01578947368422,997.7500000000002,,,,,,,2025-08-28,M60-31
20250829090748,2025-08-29 09:07:48,5,M60-24,943,1177,0,117,306,26,0,60,0.0,0.0,3.42,0.0,2632.42,6.5,1.74,0.43,0.68,,,,,,330.0,480.0,600.0,1060.0,17.0,4.0,2.0,15.0,0.0,20250829_5,中型,1005.0,4.0,910.0,955.0,M60,,,0.0,30.3,66.6,392,0.382,0.298,2120,0.445,1177,21.9,6.6,15.3,19.4,1.248,8,1.05,98.98888888888892,127.9,15.508794796804256,94.84,107.27142857142856,102.163,2.9396,,6.7,6.43,503.24,16.3,383.38666666666666,6.5,0.0,0,18.31,68.67619047619048,480.7333333333334,,,,,,,2025-08-29,M60-24
20250829091705,2025-08-29 09:17:05,6,M60-24,940,1177,0,118,305,26,0,62,0.0,0.0,3.45,0.0,2631.45,6.5,2.61,0.11,0.68,,,,,,330.0,480.0,600.0,1060.0,17.0,4.0,2.0,15.0,0.0,20250829_6,中型,1005.0,4.0,910.0,955.0,M60,,,0.0,30.3,66.6,393,0.387,0.3,2117,0.444,1177,22.4,6.6,15.8,19.4,1.252,8,1.05,101.06629213483146,121.5,16.152071866407066,92.06,112.86774193548388,107.493,2.9396,,6.7,6.43,503.24,16.3,383.38666666666666,6.5,0.0,0,19.31,68.67619047619048,480.7333333333334,,,,,,,2025-08-29,M60-24
20250829100620,2025-08-29 10:06:20,8,M60-31,898,1122,0,111,289,24,0,59,0.0,0.0,3.48,0.0,2506.48,6.5,1.83,0.34,0.81,,,,,,270.0,320.0,530.0,930.0,13.0,0.0,2.0,10.0,0.0,20250829_8,中型,1050.0,2.0,1010.0,1040.0,M60,,,0.0,30.3,66.6,372,0.384,0.298,2020,0.445,1122,22.3,6.5,15.9,19.3,1.249,8,1.0,90.20123456790124,115.1,13.653295119188062,93.06,96.89285714285715,96.893,2.9396,,6.7,6.43,503.24,16.3,383.38666666666666,6.5,0.0,0,12.31,77.79761904761904,544.5833333333333,,,,,,,2025-08-29,M60-31
20250829101313,2025-08-29 10:13:13,9,M60-31,545,676,0,65,173,15,0,32,0.0,0.0,2.06,0.0,1508.06,7.0,3.17,1.11,1.2,,,,,,270.0,320.0,530.0,930.0,13.0,0.0,2.0,10.0,0.0,20250829_9,中型,1050.0,2.0,1010.0,1040.0,M60,,,0.0,30.3,66.6,220,0.376,0.295,1221,0.446,676,21.4,6.8,14.5,18.9,1.24,8,0.6,72.53827160493827,82.4,6.632571478699488,73.74,75.425,125.708,2.9396,,6.7,6.43,503.24,16.3,383.38666666666666,7.0,0.5,1,-32.07,77.79761904761904,544.5833333333333,,,,,,,2025-08-29,M60-31
20250829104946,2025-08-29 10:49:46,16,M60-31,783,976,0,93,251,22,0,52,0.0,0.0,3.01,0.0,2180.01,7.0,1.09,0.13,0.83,,,,,,280.0,320.0,530.0,980.0,13.0,4.0,2.0,12.0,0.0,20250829_16,中型,1140.0,1.0,1055.0,1130.0,M60,,,0.0,30.3,66.6,325,0.371,0.286,1759,0.445,976,22.8,6.8,16.0,19.2,1.246,8,0.87,87.35783132530122,103.2,11.414808818245316,82.64,93.18275862068968,107.107,2.9396,,6.7,6.43,503.24,16.3,383.38666666666666,7.0,0.0,0,-4.07,70.47380952380952,493.31666666666666,,,,,,,2025-08-29,M60-31
