Repository: Vincent626/concrete-strength-analysis

# 🎯 S60 & M60 混凝土強度預測模型訓練成果報告

> **更新日期**: 2026-02-04  
> **專案目標**: 建立 S60/M60 混凝土 28 天抗壓強度預測模型

---

## 📋 摘要

本專案針對 S60（小型）與 M60（中型）離心混凝土管配比，建立機器學習預測模型。透過配料特徵分析，預測 28 天抗壓強度，並識別影響強度的關鍵因素。

### 主要成果

| 模型 | 樣本數 | R² | MAE (kgf/cm²) | 狀態 |
|:---|---:|---:|---:|:---|
| **S60** | 46 | **0.360** | 28 | ✅ 可用 |
| **M60** | 52 | **0.206** | 25 | ✅ 可用 |

---

## 📈 模型效能比較
> **說明**：S60 模型 R²=0.360，M60 模型 R²=0.206，兩者皆具有預測能力。S60 表現較佳，預測誤差約 28 kgf/cm²。

---

## 📊 強度分布比較
> **說明**：S60 與 M60 的強度分布相似，平均約 605 kgf/cm²，皆高於設計強度 510 kgf/cm²（紅色虛線）。

---

File: S60_M60_dataset_v9_shared.csv (part 38 of 138)
match_key,日期及時間,序,配比 ,耗用骨材1,耗用骨材2,耗用骨材3,耗用水,耗用泥料1,耗用泥料2,耗用泥料3,耗用泥料4,耗用藥劑1,耗用藥劑2,耗用藥劑3,耗用藥劑4,耗用小計,表面水骨材1,誤差%水,誤差%骨材1,誤差%骨材2,坍度(cm),混凝土溫度(℃),試體1強度(X1),試體2強度(X2),試體3強度(X3),加料轉速,慢速轉速,中速轉速,高速轉速,加料時間,慢速時間,中速時間,高速時間,總降水量,cp_key,類型,入池,蒸養池,離心開始,離心結束,母體,平均強度,強度_原始,強度_修正,環境溫度,環境濕度,膠結料總量,水灰比,水膠比,骨材總量,砂石比,粗骨材總量,水泥取代率,矽灰取代率,爐石取代率,漿體比例,粗細骨材比,月份,拌合米數,平均電流,最大電流,電流標準差,最終電流,穩定階段平均電流,單位體積穩定電流,砂_FM,砂_Mud,六分_FM,三分_FM,水泥砂漿_28天平均強度,水泥_流動性,水泥砂漿_7天平均強度,設定扣水率(%),扣水率_變動幅度,扣水率_是否變更,水量微調偏離度,蒸養實際平均溫度,蒸養實際總積溫,蒸養實際階段1溫度,蒸養實際階段2溫度,蒸養實際階段3溫度,實際離心平均轉速,實際離心平均電流,實際離心總能量,日期,配比
20250829105654,2025-08-29 10:56:54,17,M60-31,776,964,0,92,249,21,0,49,0.0,0.0,2.98,0.0,2153.98,7.0,2.22,0.39,0.73,,,,,,280.0,320.0,530.0,980.0,13.0,4.0,2.0,12.0,0.0,20250829_17,中型,1140.0,1.0,1055.0,1130.0,M60,,,0.0,30.3,66.6,319,0.369,0.288,1740,0.446,964,21.9,6.6,15.4,19.1,1.242,8,0.86,86.94756097560975,102.2,10.748887924438304,81.93999999999998,93.00344827586208,108.144,2.9396,,6.7,6.43,503.24,16.3,383.38666666666666,7.0,0.0,0,-5.07,70.47380952380952,493.31666666666666,,,,,,,2025-08-29,M60-31
20250829125914,2025-08-29 12:59:14,20,M60-31,902,1121,0,104,289,26,0,58,0.0,0.0,3.48,0.0,2503.48,7.5,2.97,-0.11,0.72,,,,,,270.0,320.0,530.0,930.0,12.0,3.0,2.0,10.0,0.0,20250829_20,中型,1455.0,4.0,1300.0,1335.0,M60,,,0.0,29.2,80.7,373,0.36,0.279,2023,0.446,1121,22.5,7.0,15.5,19.1,1.243,8,1.0,93.42345679012344,113.2,13.828823643363307,96.58,102.55357142857144,102.554,2.9396,,6.7,6.43,503.24,16.3,383.38666666666666,7.5,0.5,1,10.71,66.31481481481481,1199.1929012345677,,,,,,,2025-08-29,M60-31
20250829130616,2025-08-29 13:06:16,21,M60-31,566,700,0,65,181,16,0,36,0.0,0.0,2.14,0.0,1566.14,7.5,3.17,1.07,1.45,,,,,,270.0,320.0,530.0,930.0,12.0,3.0,2.0,10.0,0.0,20250829_21,中型,1455.0,4.0,1300.0,1335.0,M60,,,0.0,29.2,80.7,233,0.359,0.279,1266,0.447,700,22.3,6.9,15.5,19.1,1.237,8,0.62,77.60987654320988,85.5,7.809958899344462,81.85999999999999,82.42857142857143,132.949,2.9396,,6.7,6.43,503.24,16.3,383.38666666666666,7.5,0.0,0,-28.29,66.31481481481481,1199.1929012345677,,,,,,,2025-08-29,M60-31
20250829134318,2025-08-29 13:43:18,27,M60-31,635,786,0,72,204,18,0,40,0.0,0.0,2.43,0.0,1757.43,7.5,1.41,0.47,0.9,,,,,,270.0,320.0,530.0,930.0,16.0,5.0,2.0,10.0,0.0,20250829_27,中型,1455.0,4.0,1345.0,1445.0,M60,,,0.0,29.2,80.7,262,0.353,0.275,1421,0.447,786,22.1,6.9,15.3,19.0,1.238,8,0.7,81.87441860465115,92.8,8.43201520847377,82.08000000000001,84.99999999999999,121.429,2.9396,,6.7,6.43,503.24,16.3,383.38666666666666,7.5,0.0,0,-21.29,66.31481481481481,1199.1929012345677,,,,,,,2025-08-29,M60-31
20250829135010,2025-08-29 13:50:10,28,M60-31,634,788,0,76,204,18,0,40,0.0,0.0,2.43,0.0,1762.43,7.0,2.7,0.79,1.16,,,,,,270.0,320.0,530.0,930.0,16.0,5.0,2.0,10.0,0.0,20250829_28,中型,1455.0,4.0,1345.0,1445.0,M60,,,0.0,29.2,80.7,262,0.373,0.29,1422,0.446,788,22.1,6.9,15.3,19.2,1.243,8,0.7,80.32098765432099,89.1,8.463526919282991,82.2,85.63214285714285,122.332,2.9396,,6.7,6.43,503.24,16.3,383.38666666666666,7.0,-0.5,1,-21.07,66.31481481481481,1199.1929012345677,,,,,,,2025-08-29,M60-31
20250829145903,2025-08-29 14:59:03,35,M60-31,944,1176,0,112,306,26,0,60,0.0,0.0,3.65,0.0,2627.65,7.0,1.82,0.0,0.6,,,,,,330.0,480.0,600.0,1060.0,16.0,6.0,2.0,15.0,0.0,20250829_35,中型,1600.0,2.0,1500.0,1550.0,M60,,,0.0,29.2,80.7,392,0.366,0.286,2120,0.445,1176,21.9,6.6,15.3,19.2,1.246,8,1.05,100.52808988764043,122.4,17.19651773453473,93.18,112.92903225806454,107.551,2.9396,,6.7,6.43,503.24,16.3,383.38666666666666,7.0,0.0,0,14.93,72.83627450980391,1238.2166666666665,,,,,,,2025-08-29,M60-31
20250829150713,2025-08-29 15:07:13,36,M60-31,934,1177,0,122,306,26,0,59,0.0,0.0,3.65,0.0,2627.65,6.0,2.52,-0.11,0.68,,,,,,330.0,480.0,600.0,1060.0,16.0,6.0,2.0,15.0,0.0,20250829_36,中型,1600.0,2.0,1500.0,1550.0,M60,,,0.0,29.2,80.7,391,0.399,0.312,2111,0.442,1177,21.7,6.6,15.1,19.6,1.26,8,1.05,93.70493827160492,121.5,17.060450989324767,91.9,104.18928571428572,99.228,2.9396,,6.7,6.43,503.24,16.3,383.38666666666666,6.0,-1.0,1,21.59,72.83627450980391,1238.2166666666665,,,,,,,2025-08-29,M60-31
20250901074928,2025-09-01 07:49:28,1,M60-24,905,1121,0,108,291,24,0,57,0.0,0.0,3.25,0.0,2509.25,7.0,2.86,0.67,0.72,,,,,,270.0,320.0,530.0,930.0,14.0,0.0,2.0,10.0,0.0,20250901_1,中型,835.0,2.0,750.0,825.0,M60,,,0.0,29.0,77.7,372,0.371,0.29,2026,0.447,1121,21.8,6.5,15.3,19.2,1.239,9,1.0,100.52022471910114,122.8,15.774194399026069,94.0,112.03225806451611,112.032,2.9396,,6.7,6.43,503.24,16.3,383.38666666666666,7.0,1.0,1,10.93,,,,,,,,,2025-09-01,M60-24
20250901075701,2025-09-01 07:57:01,2,M60-24,559,699,0,73,180,15,0,35,0.0,0.0,2.04,0.0,1563.04,6.0,2.82,1.27,1.3,,,,,,270.0,320.0,530.0,930.0,14.0,0.0,2.0,10.0,0.0,20250901_2,中型,835.0,2.0,750.0,825.0,M60,,,0.0,29.0,77.7,230,0.406,0.317,1258,0.444,699,21.7,6.5,15.2,19.4,1.25,9,0.62,80.71785714285713,87.0,6.438595689727871,79.14000000000001,83.69333333333334,134.989,2.9396,,6.7,6.43,503.24,16.3,383.38666666666666,6.0,-1.0,1,-27.41,,,,,,,,,2025-09-01,M60-24
20250901083930,2025-09-01 08:39:30,6,M60-24,625,789,0,87,202,14,0,38,0.0,0.0,2.29,0.0,1757.29,5.0,1.16,1.3,1.28,,,,,,270.0,320.0,530.0,930.0,16.0,2.0,2.0,10.0,0.0,20250901_6,中型,925.0,2.0,845.0,915.0,M60,,,0.0,29.0,77.7,254,0.431,0.343,1414,0.442,789,20.5,5.5,15.0,19.4,1.262,9,0.7,82.73913043478262,91.0,7.514912081433982,80.06000000000002,87.13333333333333,124.476,2.9396,,6.7,6.43,503.24,16.3,383.38666666666666,5.0,-1.0,1,-19.13,,,,,,,,,2025-09-01,M60-24
20250901084651,2025-09-01 08:46:51,7,M60-24,619,788,0,90,204,17,0,41,0.0,0.0,2.27,0.0,1761.27,4.5,1.12,0.81,1.16,,,,,,270.0,320.0,530.0,930.0,16.0,2.0,2.0,10.0,0.0,20250901_7,中型,925.0,2.0,845.0,915.0,M60,,,0.0,29.0,77.7,262,0.441,0.344,1407,0.44,788,22.1,6.5,15.6,20.0,1.273,9,0.7,80.16627906976743,91.3,7.675582099963679,73.62,83.29999999999997,119.0,2.9396,,6.7,6.43,503.24,16.3,383.38666666666666,4.5,-0.5,1,-15.44,,,,,,,,,2025-09-01,M60-24
20250901092430,2025-09-01 09:24:30,8,M60-24,768,976,0,112,251,21,0,51,0.0,0.0,2.86,0.0,2181.86,4.5,1.82,0.52,0.83,,,,,,280.0,320.0,530.0,980.0,13.0,3.0,2.0,12.0,0.0,20250901_8,中型,1015.0,4.0,930.0,1005.0,M60,,,0.0,29.0,77.7,323,0.446,0.347,1744,0.44,976,22.3,6.5,15.8,20.0,1.271,9,0.87,89.20714285714284,105.2,10.42502467410904,87.1,94.55,108.678,2.9396,,6.7,6.43,503.24,16.3,383.38666666666666,4.5,0.0,0,6.56,64.98809523809524,454.9166666666667,,,,,,,2025-09-01,M60-24
20250901093310,2025-09-01 09:33:10,9,M60-24,769,965,0,110,249,20,0,49,0.0,0.0,2.81,0.0,2164.81,4.5,1.85,1.85,0.84,,,,,,280.0,320.0,530.0,980.0,13.0,3.0,2.0,12.0,0.0,20250901_9,中型,1015.0,4.0,930.0,1005.0,M60,,,0.0,29.0,77.7,318,0.442,0.346,1734,0.443,965,21.7,6.3,15.4,19.8,1.255,9,0.86,86.00246913580247,101.7,10.238477116078093,84.7,92.0285714285714,107.01,2.9396,,6.7,6.43,503.24,16.3,383.38666666666666,4.5,0.0,0,4.56,64.98809523809524,454.9166666666667,,,,,,,2025-09-01,M60-24
20250901141321,2025-09-01 14:13:21,23,M60-31,604,764,0,85,198,14,0,40,0.0,0.0,2.34,0.0,1707.34,5.0,2.41,0.67,0.92,,,,,,260.0,320.0,530.0,840.0,15.0,0.0,2.0,9.0,0.5,20250901_23,中型,1500.0,1.0,1350.0,1425.0,M60,,,0.0,28.6,82.6,252,0.429,0.337,1368,0.442,764,21.4,5.6,15.9,19.8,1.265,9,0.68,76.25802469135803,84.5,6.350169905329371,76.16,78.14642857142857,114.921,2.9396,,6.7,6.43,503.24,16.3,383.38666666666666,5.0,0.5,1,-21.13,61.14907407407408,1100.6833333333334,,,,,,,2025-09-01,M60-31
20250901142029,2025-09-01 14:20:29,24,M60-31,598,752,0,83,193,15,0,42,0.0,0.0,2.32,0.0,1685.32,5.0,1.22,1.18,0.8,,,,,,260.0,320.0,530.0,840.0,15.0,0.0,2.0,9.0,0.5,20250901_24,中型,1500.0,1.0,1350.0,1425.0,M60,,,0.0,28.6,82.6,250,0.43,0.332,1350,0.443,752,22.8,6.0,16.8,19.8,1.258,9,0.67,78.39012345679012,89.0,6.820350900394459,77.12,80.32142857142856,119.883,2.9396,,6.7,6.43,503.24,16.3,383.38666666666666,5.0,0.0,0,-23.13,61.14907407407408,1100.6833333333334,,,,,,,2025-09-01,M60-31
20250901145723,2025-09-01 14:57:23,30,M60-31,893,1119,0,116,289,24,0,57,0.0,0.0,3.47,0.0,2501.47,6.0,1.75,0.34,0.54,,,,,,270.0,320.0,530.0,930.0,15.0,0.0,2.0,10.0,0.5,20250901_30,中型,1545.0,4.0,1435.0,1510.0,M60,,,0.0,28.6,82.6,370,0.401,0.314,2012,0.444,1119,21.9,6.5,15.4,19.5,1.253,9,1.0,96.14756097560976,119.7,15.448949965184358,94.6,107.18620689655174,107.186,2.9396,,6.7,6.43,503.24,16.3,383.38666666666666,6.0,1.0,1,15.59,62.81941747572815,1083.6349514563103,,,,,,,2025-09-01,M60-31
20250901150430,2025-09-01 15:04:30,31,M60-31,541,675,0,69,177,14,0,34,0.0,0.0,2.07,0.0,1512.07,6.0,1.47,1.31,1.05,,,,,,270.0,320.0,530.0,930.0,15.0,0.0,2.0,10.0,0.5,20250901_31,中型,1545.0,4.0,1435.0,1510.0,M60,,,0.0,28.6,82.6,225,0.39,0.307,1216,0.445,675,21.3,6.2,15.1,19.5,1.248,9,0.6,75.79529411764706,82.3,5.779088181332108,76.64,77.93793103448277,129.897,2.9396,,6.7,6.43,503.24,16.3,383.38666666666666,6.0,0.0,0,-31.41,62.81941747572815,1083.6349514563103,,,,,,,2025-09-01,M60-31
20250901155005,2025-09-01 15:50:05,34,M60-31,777,974,0,101,253,22,0,49,0.0,0.0,3.03,0.0,2179.03,6.0,2.02,0.26,0.62,,,,,,280.0,320.0,530.0,980.0,15.0,6.0,2.0,12.0,0.5,20250901_34,中型,1650.0,3.0,1435.0,1510.0,M60,,,0.0,28.6,82.6,324,0.399,0.312,1751,0.444,974,21.9,6.8,15.1,19.5,1.254,9,0.87,89.1670588235294,103.2,11.626100334873248,90.76,96.19655172413792,110.571,2.9396,,6.7,6.43,503.24,16.3,383.38666666666666,6.0,0.0,0,0.59,62.94639175257732,1017.6333333333334,,,,,,,2025-09-01,M60-31
20250901155803,2025-09-01 15:58:03,35,M60-31,768,963,0,100,248,22,0,50,0.0,0.0,2.98,0.0,2153.98,6.0,2.04,0.39,0.63,,,,,,280.0,320.0,530.0,980.0,15.0,6.0,2.0,12.0,0.5,20250901_35,中型,1650.0,3.0,1435.0,1510.0,M60,,,0.0,28.6,82.6,320,0.403,0.312,1731,0.444,963,22.5,6.9,15.6,19.5,1.254,9,0.86,87.29764705882351,102.3,10.809124429585223,84.28,93.80344827586208,109.074,2.9396,,6.7,6.43,503.24,16.3,383.38666666666666,6.0,0.0,0,-0.41,62.94639175257732,1017.6333333333334,,,,,,,2025-09-01,M60-31
20250902074934,2025-09-02 07:49:34,1,M60-24,903,1120,0,109,292,23,0,58,0.0,0.0,3.26,0.0,2508.26,7.0,3.81,0.44,0.63,,,,,,270.0,320.0,530.0,930.0,15.0,2.0,2.0,10.0,0.0,20250902_1,中型,835.0,4.0,750.0,825.0,M60,,,0.0,28.3,86.6,373,0.373,0.292,2023,0.446,1120,21.7,6.2,15.5,19.2,1.24,9,1.0,101.79880952380952,126.4,15.774953732085336,108.68,109.61666666666665,109.617,2.9396,,7.04,6.6,503.24,16.3,383.38666666666666,7.0,1.0,1,11.93,,,,,,,,,2025-09-02,M60-24
20250902075617,2025-09-02 07:56:17,2,M60-24,557,698,0,70,179,15,0,35,0.0,0.0,2.02,0.0,1556.02,6.5,2.94,0.36,1.16,,,,,,270.0,320.0,530.0,930.0,15.0,2.0,2.0,10.0,0.0,20250902_2,中型,835.0,4.0,750.0,825.0,M60,,,0.0,28.3,86.6,229,0.391,0.306,1255,0.444,698,21.8,6.6,15.3,19.2,1.253,9,0.62,79.5289156626506,86.4,7.713913733590281,82.97999999999999,83.14827586206896,134.11,2.9396,,7.04,6.6,503.24,16.3,383.38666666666666,6.5,-0.5,1,-28.69,,,,,,,,,2025-09-02,M60-24
20250902083558,2025-09-02 08:35:58,6,M60-24,629,786,0,78,203,17,0,40,0.0,0.0,2.28,0.0,1755.28,6.5,1.3,0.48,0.9,,,,,,270.0,320.0,530.0,930.0,60.0,2.0,2.0,10.0,0.0,20250902_6,中型,1015.0,2.0,840.0,1005.0,M60,,,0.0,28.3,86.6,260,0.384,0.3,1415,0.445,786,21.9,6.5,15.4,19.3,1.25,9,0.7,83.05339805825243,91.7,8.64049863193901,83.96000000000001,86.19166666666666,123.131,2.9396,,7.04,6.6,503.24,16.3,383.38666666666666,6.5,0.0,0,-20.69,69.26190476190476,484.8333333333333,,,,,,,2025-09-02,M60-24
20250902084314,2025-09-02 08:43:14,7,M60-24,627,786,0,88,204,16,0,36,0.0,0.0,2.28,0.0,1759.28,6.0,10.0,0.64,0.9,,,,,,270.0,320.0,530.0,930.0,60.0,2.0,2.0,10.0,0.0,20250902_7,中型,1015.0,2.0,840.0,1005.0,M60,,,0.0,28.3,86.6,256,0.431,0.344,1413,0.444,786,20.3,6.2,14.1,19.6,1.254,9,0.7,81.08888888888889,90.3,7.778269825705552,82.41999999999999,85.66071428571429,122.372,2.9396,,7.04,6.6,503.24,16.3,383.38666666666666,6.0,-0.5,1,-12.41,69.26190476190476,484.8333333333333,,,,,,,2025-09-02,M60-24
20250902091251,2025-09-02 09:12:51,8,M60-24,624,788,0,84,205,15,0,41,0.0,0.0,2.29,0.0,1759.29,5.5,1.2,0.65,1.16,,,,,,270.0,320.0,530.0,930.0,60.0,2.0,2.0,10.0,0.0,20250902_8,中型,1015.0,2.0,840.0,1005.0,M60,,,0.0,28.3,86.6,261,0.41,0.322,1412,0.442,788,21.5,5.7,15.7,19.6,1.263,9,0.7,82.57108433734939,92.1,8.373229431549642,78.72,86.74137931034483,123.916,2.9396,,7.04,6.6,503.24,16.3,383.38666666666666,5.5,-0.5,1,-16.75,69.26190476190476,484.8333333333333,,,,,,,2025-09-02,M60-24
20250902142358,2025-09-02 14:23:58,20,M60-31,618,750,0,85,197,16,0,38,2.6,0.0,0.0,0.0,1706.6,5.0,2.41,0.65,0.94,,,,,,260.0,320.0,530.0,840.0,15.0,0.0,2.0,9.0,0.0,20250902_20,中型,1510.0,2.0,1430.0,1500.0,M60,,,0.0,27.2,85.2,251,0.431,0.339,1368,0.452,750,21.5,6.4,15.1,19.7,1.214,9,0.68,77.92345679012345,86.9,6.495834783311805,77.32,79.59285714285716,117.048,2.9396,,7.04,6.6,503.24,16.3,383.38666666666666,5.0,-0.5,1,-21.13,64.67757009345796,1153.416666666667,,,,,,,2025-09-02,M60-31
20250902143133,2025-09-02 14:31:33,21,M60-31,612,740,0,79,194,16,0,39,2.54,0.0,0.0,0.0,1682.54,5.5,1.28,0.66,1.09,,,,,,260.0,320.0,530.0,840.0,15.0,0.0,2.0,9.0,0.0,20250902_21,中型,1510.0,2.0,1430.0,1500.0,M60,,,0.0,27.2,85.2,249,0.407,0.317,1352,0.453,740,22.1,6.4,15.7,19.5,1.209,9,0.67,80.4395061728395,87.7,7.7573171990389245,83.1,84.2,125.672,2.9396,,7.04,6.6,503.24,16.3,383.38666666666666,5.5,0.5,1,-21.75,64.67757009345796,1153.416666666667,,,,,,,2025-09-02,M60-31
20250902150851,2025-09-02 15:08:51,27,M60-31,905,1100,0,124,290,24,0,57,3.77,0.0,0.0,0.0,2503.77,5.0,2.48,0.22,0.64,,,,,,270.0,320.0,530.0,930.0,15.0,0.0,2.0,10.0,0.0,20250902_27,中型,1555.0,3.0,1510.0,1545.0,M60,,,0.0,27.2,85.2,371,0.428,0.334,2005,0.451,1100,21.8,6.5,15.4,19.8,1.215,9,1.0,90.96296296296296,113.3,13.426171645261018,92.68,99.45,99.45,2.9396,,7.04,6.6,503.24,16.3,383.38666666666666,5.0,-0.5,1,17.87,63.55686274509803,1085.763071895425,,,,,,,2025-09-02,M60-31
20250902151502,2025-09-02 15:15:02,28,M60-31,551,665,0,71,173,16,0,34,2.27,0.0,0.0,0.0,1512.27,5.5,1.43,1.29,1.37,,,,,,270.0,320.0,530.0,930.0,15.0,0.0,2.0,10.0,0.0,20250902_28,中型,1555.0,3.0,1510.0,1545.0,M60,,,0.0,27.2,85.2,223,0.41,0.318,1216,0.453,665,22.4,7.2,15.2,19.5,1.207,9,0.6,72.22345679012345,80.7,7.620784956895452,74.03999999999999,76.82142857142858,128.036,2.9396,,7.04,6.6,503.24,16.3,383.38666666666666,5.5,0.5,1,-29.75,63.55686274509803,1085.763071895425,,,,,,,2025-09-02,M60-31
20250902155313,2025-09-02 15:53:13,32,M60-31,783,958,0,108,252,21,0,48,3.29,0.0,0.0,0.0,2173.29,5.0,1.89,-0.25,0.74,,,,,,280.0,320.0,530.0,980.0,12.0,3.0,2.0,12.0,0.0,20250902_32,中型,1645.0,1.0,1555.0,1635.0,M60,,,0.0,27.2,85.2,321,0.429,0.336,1741,0.45,958,21.5,6.5,15.0,19.8,1.223,9,0.87,88.09999999999998,103.2,11.870952455263309,83.6,94.90344827586206,109.084,2.9396,,7.04,6.6,503.24,16.3,383.38666666666666,5.0,-0.5,1,1.87,61.46288659793815,998.7719072164948,,,,,,,2025-09-02,M60-31
20250902155959,2025-09-02 15:59:59,33,M60-31,776,948,0,110,250,21,0,48,3.25,0.0,0.0,0.0,2156.25,4.5,1.85,0.39,0.85,,,,,,280.0,320.0,530.0,980.0,12.0,3.0,2.0,12.0,0.0,20250902_33,中型,1645.0,1.0,1555.0,1635.0,M60,,,0.0,27.2,85.2,319,0.44,0.345,1724,0.45,948,21.6,6.6,15.0,19.9,1.222,9,0.86,86.52289156626507,100.3,10.300886911179871,83.7,91.38275862068966,106.259,2.9396,,7.04,6.6,503.24,16.3,383.38666666666666,4.5,-0.5,1,4.56,61.46288659793815,998.7719072164948,,,,,,,2025-09-02,M60-31
20250903074914,2025-09-03 07:49:14,1,M60-24,922,1100,0,109,289,22,0,55,3.58,0.0,0.0,0.0,2500.58,7.0,4.81,0.22,0.64,,,,,,270.0,320.0,530.0,930.0,14.0,0.0,2.0,10.0,0.0,20250903_1,中型,830.0,3.0,750.0,820.0,M60,,,0.0,28.5,75.3,366,0.377,0.298,2022,0.456,1100,21.0,6.0,15.0,19.0,1.193,9,1.0,94.35421686746987,121.9,13.739664691413926,95.04,100.63793103448276,100.638,2.9396,,6.7,6.82,560.68,15.0,400.16,7.0,2.5,1,11.93,,,,,,,,,2025-09-03,M60-24
20250903075705,2025-09-03 07:57:05,2,M60-24,569,685,0,69,179,13,0,34,2.25,0.0,0.0,0.0,1551.25,6.5,2.99,0.18,1.03,,,,,,270.0,320.0,530.0,930.0,14.0,0.0,2.0,10.0,0.0,20250903_2,中型,830.0,3.0,750.0,820.0,M60,,,0.0,28.5,75.3,226,0.385,0.305,1254,0.454,685,20.8,5.8,15.0,19.0,1.204,9,0.62,76.45802469135802,86.1,6.952748176747587,75.44,81.23928571428573,131.031,2.9396,,6.7,6.82,560.68,15.0,400.16,6.5,-0.5,1,-29.69,,,,,,,,,2025-09-03,M60-24
20250903084933,2025-09-03 08:49:33,6,M60-24,600,732,0,85,205,16,0,38,0.0,0.0,2.15,0.0,1678.15,5.5,1.19,0.33,0.55,,,,,,270.0,320.0,530.0,930.0,22.0,0.0,2.0,10.0,0.0,20250903_6,中型,940.0,1.0,855.0,930.0,M60,,,0.0,28.5,75.3,259,0.415,0.328,1332,0.45,732,20.8,6.2,14.7,20.5,1.22,9,0.7,76.92268041237115,88.0,6.6338479939731885,74.12,78.1441176470588,111.634,2.9396,,6.7,6.82,560.68,15.0,400.16,5.5,-1.0,1,-15.75,,,,,,,,,2025-09-03,M60-24
20250903085811,2025-09-03 08:58:11,7,M60-24,601,734,0,85,201,16,0,38,0.0,0.0,2.14,0.0,1677.14,5.5,1.19,0.5,0.82,,,,,,270.0,320.0,530.0,930.0,22.0,0.0,2.0,10.0,0.0,20250903_7,中型,940.0,1.0,855.0,930.0,M60,,,0.0,28.5,75.3,255,0.423,0.333,1335,0.45,734,21.2,6.3,14.9,20.3,1.221,9,0.7,73.88674698795181,85.6,7.224252512036913,67.94000000000001,74.95862068965516,107.084,2.9396,,6.7,6.82,560.68,15.0,400.16,5.5,0.0,0,-15.75,,,,,,,,,2025-09-03,M60-24
20250903090905,2025-09-03 09:09:05,8,M60-24,177,214,0,22,57,2,0,12,0.0,0.0,0.61,0.0,484.61,6.5,0.0,2.31,2.88,,,,,,270.0,320.0,530.0,930.0,22.0,0.0,2.0,10.0,0.0,20250903_8,中型,940.0,1.0,855.0,930.0,M60,,,0.0,28.5,75.3,71,0.386,0.31,391,0.453,214,19.7,2.8,16.9,19.2,1.209,9,0.2,56.42786885245903,58.1,1.049141905034149,56.88,56.63488372093023,283.174,2.9396,,6.7,6.82,560.68,15.0,400.16,6.5,1.0,1,-76.69,,,,,,,,,2025-09-03,M60-24
20250903094142,2025-09-03 09:41:42,9,M60-24,757,921,0,106,255,20,0,52,0.0,0.0,2.69,0.0,2113.69,5.5,0.95,0.66,0.66,,,,,,280.0,320.0,530.0,980.0,20.0,4.0,2.0,12.0,0.0,20250903_9,中型,1040.0,4.0,945.0,1030.0,M60,,,0.0,28.5,75.3,327,0.416,0.324,1678,0.451,921,22.0,6.1,15.9,20.5,1.217,9,0.88,83.61460674157303,99.2,9.089672502002612,84.05999999999999,85.85161290322583,97.559,2.9396,,6.7,6.82,560.68,15.0,400.16,5.5,-1.0,1,5.25,69.95238095238095,489.6666666666666,,,,,,,2025-09-03,M60-24
20250903095216,2025-09-03 09:52:16,10,M60-24,754,921,0,106,256,18,0,51,0.0,0.0,2.69,0.0,2108.69,5.5,0.95,0.27,0.66,,,,,,280.0,320.0,530.0,980.0,20.0,4.0,2.0,12.0,0.0,20250903_10,中型,1040.0,4.0,945.0,1030.0,M60,,,0.0,28.5,75.3,325,0.414,0.326,1675,0.45,921,21.2,5.5,15.7,20.5,1.221,9,0.88,79.47882352941176,97.5,9.778019697472091,76.66,81.60000000000001,92.727,2.9396,,6.7,6.82,560.68,15.0,400.16,5.5,0.0,0,5.25,69.95238095238095,489.6666666666666,,,,,,,2025-09-03,M60-24
20250903145303,2025-09-03 14:53:03,25,M60-31,601,735,0,83,204,17,0,40,0.0,0.0,2.31,0.0,1682.31,6.0,2.47,0.0,0.96,,,,,,260.0,320.0,530.0,840.0,16.0,0.0,2.0,9.0,0.0,20250903_25,中型,1535.0,4.0,1455.0,1525.0,M60,,,0.0,28.3,75.9,261,0.407,0.318,1336,0.45,735,21.8,6.5,15.3,20.5,1.223,9,0.7,73.99156626506024,85.5,6.506478788216601,73.46000000000001,73.2758620689655,104.68,2.9396,,6.7,6.82,560.68,15.0,400.16,6.0,0.5,1,-17.41,65.3451923076923,1138.0954326923077,,,,,,,2025-09-03,M60-31
20250903150055,2025-09-03 15:00:55,26,M60-31,597,724,0,75,201,17,0,40,0.0,0.0,2.27,0.0,1656.27,7.0,1.35,-0.17,0.84,,,,,,260.0,320.0,530.0,840.0,16.0,0.0,2.0,9.0,0.0,20250903_26,中型,1535.0,4.0,1455.0,1525.0,M60,,,0.0,28.3,75.9,258,0.373,0.291,1321,0.452,724,22.1,6.6,15.5,20.1,1.213,9,0.69,76.90602409638555,85.9,7.224862518349946,75.28,80.00344827586208,115.947,2.9396,,6.7,6.82,560.68,15.0,400.16,7.0,1.0,1,-22.07,65.3451923076923,1138.0954326923077,,,,,,,2025-09-03,M60-31
20250903153813,2025-09-03 15:38:13,30,M60-31,861,1047,0,113,290,25,0,57,0.0,0.0,3.26,0.0,2396.26,6.5,1.8,-0.23,0.67,,,,,,270.0,320.0,530.0,930.0,15.0,3.0,2.0,10.0,0.0,20250903_30,中型,1625.0,1.0,1540.0,1615.0,M60,,,0.0,28.3,75.9,372,0.39,0.304,1908,0.451,1047,22.0,6.7,15.3,20.3,1.216,9,1.0,86.98214285714283,107.6,12.521392748434344,88.73999999999998,93.07333333333334,93.073,2.9396,,6.7,6.82,560.68,15.0,400.16,6.5,-0.5,1,14.31,64.31414141414142,1066.542845117845,,,,,,,2025-09-03,M60-31
20250903154614,2025-09-03 15:46:14,31,M60-31,567,684,0,72,189,16,0,37,0.0,0.0,2.14,0.0,1567.14,7.0,2.86,0.53,1.18,,,,,,270.0,320.0,530.0,930.0,15.0,3.0,2.0,10.0,0.0,20250903_31,中型,1625.0,1.0,1540.0,1615.0,M60,,,0.0,28.3,75.9,242,0.381,0.298,1251,0.453,684,21.9,6.6,15.3,20.1,1.206,9,0.65,73.17530864197532,81.4,5.9284942993838285,71.5,75.71785714285714,116.489,2.9396,,6.7,6.82,560.68,15.0,400.16,7.0,0.5,1,-25.07,64.31414141414142,1066.542845117845,,,,,,,2025-09-03,M60-31
20250903162236,2025-09-03 16:22:36,36,M60-31,767,934,0,100,257,22,0,52,0.0,0.0,2.9,0.0,2134.9,6.5,1.01,-0.13,0.86,,,,,,280.0,320.0,530.0,980.0,20.0,3.0,2.0,12.0,0.0,20250903_36,中型,1720.0,2.0,1625.0,1710.0,M60,,,0.0,28.3,75.9,331,0.389,0.302,1701,0.451,934,22.4,6.6,15.7,20.2,1.218,9,0.89,84.49000000000001,100.5,10.460094008500434,78.76,89.19354838709677,100.217,2.9396,,6.7,6.82,560.68,15.0,400.16,6.5,-0.5,1,1.31,67.42340425531916,1056.3,,,,,,,2025-09-03,M60-31
20250903163055,2025-09-03 16:30:55,37,M60-31,752,922,0,103,257,22,0,52,0.0,0.0,2.87,0.0,2110.87,6.0,1.98,-0.53,0.76,,,,,,280.0,320.0,530.0,980.0,20.0,3.0,2.0,12.0,0.0,20250903_37,中型,1720.0,2.0,1625.0,1710.0,M60,,,0.0,28.3,75.9,331,0.401,0.311,1674,0.449,922,22.4,6.6,15.7,20.6,1.226,9,0.88,79.92592592592592,95.7,9.476830456470449,78.38,85.63571428571429,97.313,2.9396,,6.7,6.82,560.68,15.0,400.16,6.0,-0.5,1,2.59,67.42340425531916,1056.3,,,,,,,2025-09-03,M60-31
20250904074904,2025-09-04 07:49:04,1,M60-24,864,1048,0,111,291,24,0,57,0.0,0.0,3.07,0.0,2398.07,7.0,3.74,-0.35,0.77,,,,,,270.0,320.0,530.0,930.0,14.0,0.0,2.0,10.0,0.0,20250904_1,中型,835.0,1.0,750.0,825.0,M60,,,0.0,29.2,74.1,372,0.381,0.298,1912,0.452,1048,21.8,6.5,15.3,20.2,1.213,9,1.0,89.22073170731709,113.8,12.343653823261038,88.4,95.11379310344827,95.114,2.9396,,6.7,6.82,560.68,15.0,400.16,7.0,1.0,1,13.93,,,,,,,,,2025-09-04,M60-24
20250904075646,2025-09-04 07:56:46,2,M60-24,573,705,0,74,194,16,0,34,0.0,0.0,2.06,0.0,1598.06,7.0,2.78,-1.38,1.15,,,,,,270.0,320.0,530.0,930.0,14.0,0.0,2.0,10.0,0.0,20250904_2,中型,835.0,1.0,750.0,825.0,M60,,,0.0,29.2,74.1,244,0.381,0.303,1278,0.448,705,20.5,6.6,13.9,19.9,1.23,9,0.67,77.65581395348836,87.0,6.148938358947087,75.66,79.63000000000001,118.851,2.9396,,6.7,6.82,560.68,15.0,400.16,7.0,0.0,0,-23.07,,,,,,,,,2025-09-04,M60-24
20250904083420,2025-09-04 08:34:20,6,M60-24,620,766,0,83,213,19,0,40,0.0,0.0,2.25,0.0,1743.25,6.5,1.22,-1.43,0.92,,,,,,270.0,320.0,530.0,930.0,18.0,6.0,2.0,10.0,0.0,20250904_6,中型,930.0,4.0,840.0,920.0,M60,,,0.0,29.2,74.1,272,0.39,0.305,1386,0.447,766,21.7,7.0,14.7,20.4,1.235,9,0.73,79.8046511627907,89.2,7.367763015668784,79.56,82.53666666666668,113.064,2.9396,,6.7,6.82,560.68,15.0,400.16,6.5,-0.5,1,-15.69,,,,,,,,,2025-09-04,M60-24
20250904084203,2025-09-04 08:42:03,7,M60-24,636,777,0,83,217,19,0,44,0.0,0.0,2.25,0.0,1778.25,6.5,1.22,-0.31,0.91,,,,,,270.0,320.0,530.0,930.0,18.0,6.0,2.0,10.0,0.0,20250904_7,中型,930.0,4.0,840.0,920.0,M60,,,0.0,29.2,74.1,280,0.382,0.296,1413,0.45,777,22.5,6.8,15.7,20.4,1.222,9,0.74,78.78536585365852,90.0,7.268796021203127,75.5,80.45862068965518,108.728,2.9396,,6.7,6.82,560.68,15.0,400.16,6.5,0.0,0,-15.69,,,,,,,,,2025-09-04,M60-24
20250904092557,2025-09-04 09:25:57,8,M60-24,757,934,0,101,258,23,0,50,0.0,0.0,2.73,0.0,2125.73,6.5,2.02,-1.43,0.86,,,,,,280.0,320.0,530.0,980.0,12.0,4.0,2.0,12.0,0.0,20250904_8,中型,1015.0,3.0,930.0,1005.0,M60,,,0.0,29.2,74.1,331,0.391,0.305,1691,0.448,934,22.1,6.9,15.1,20.3,1.234,9,0.89,83.46585365853657,99.7,10.539544807963576,80.47999999999999,89.98275862068965,101.104,2.9396,,6.7,6.82,560.68,15.0,400.16,6.5,0.0,0,2.31,68.66904761904762,480.6833333333333,,,,,,,2025-09-04,M60-24
20250904093248,2025-09-04 09:32:48,9,M60-24,751,921,0,100,255,22,0,50,0.0,0.0,2.7,0.0,2101.7,6.5,2.04,-1.05,0.66,,,,,,280.0,320.0,530.0,980.0,12.0,4.0,2.0,12.0,0.0,20250904_9,中型,1015.0,3.0,930.0,1005.0,M60,,,0.0,29.2,74.1,327,0.392,0.306,1672,0.449,921,22.0,6.7,15.3,20.3,1.226,9,0.88,82.24761904761905,97.3,8.838975864378506,77.61999999999999,86.64000000000001,98.455,2.9396,,6.7,6.82,560.68,15.0,400.16,6.5,0.0,0,1.31,68.66904761904762,480.6833333333333,,,,,,,2025-09-04,M60-24
20250904141609,2025-09-04 14:16:09,25,M60-31,600,737,0,80,205,18,0,41,0.0,0.0,2.29,0.0,1683.29,6.5,2.56,-0.66,1.24,,,,,,260.0,320.0,530.0,840.0,15.0,1.0,2.0,9.0,0.0,20250904_25,中型,1500.0,4.0,1425.0,1450.0,M60,,,0.0,28.8,74.8,264,0.39,0.303,1337,0.449,737,22.3,6.8,15.5,20.5,1.228,9,0.7,78.95679012345678,90.3,7.493205783012309,74.62,81.19285714285716,115.99,2.9396,,6.7,6.82,560.68,15.0,400.16,6.5,0.0,0,-18.69,63.72962962962962,1147.1333333333332,,,,,,,2025-09-04,M60-31
20250904142301,2025-09-04 14:23:01,26,M60-31,587,726,0,78,200,16,0,42,0.0,0.0,2.26,0.0,1651.26,6.5,1.3,-1.34,1.11,,,,,,260.0,320.0,530.0,840.0,15.0,1.0,2.0,9.0,0.0,20250904_26,中型,1500.0,4.0,1425.0,1450.0,M60,,,0.0,28.8,74.8,258,0.39,0.302,1313,0.447,726,22.5,6.2,16.3,20.4,1.237,9,0.69,77.83086419753087,88.4,8.061670353145946,73.3,82.96785714285714,120.243,2.9396,,6.7,6.82,560.68,15.0,400.16,6.5,0.0,0,-20.69,63.72962962962962,1147.1333333333332,,,,,,,2025-09-04,M60-31
20250904145920,2025-09-04 14:59:20,29,M60-31,857,1047,0,109,289,24,0,57,0.0,0.0,3.28,0.0,2386.28,7.0,1.87,-1.15,0.67,,,,,,270.0,320.0,530.0,930.0,16.0,2.0,2.0,10.0,0.0,20250904_29,中型,1545.0,3.0,1500.0,1535.0,M60,,,0.0,28.8,74.8,370,0.377,0.295,1904,0.45,1047,21.9,6.5,15.4,20.1,1.222,9,1.0,90.92083333333336,112.4,14.762508232192642,82.46000000000001,100.51764705882351,100.518,2.9396,,6.7,6.82,560.68,15.0,400.16,7.0,0.5,1,11.93,62.34757281553397,1075.495631067961,,,,,,,2025-09-04,M60-31
20250904150651,2025-09-04 15:06:51,30,M60-31,556,684,0,75,189,17,0,36,0.0,0.0,2.14,0.0,1559.14,6.5,2.74,-0.89,1.18,,,,,,270.0,320.0,530.0,930.0,16.0,2.0,2.0,10.0,0.0,20250904_30,中型,1545.0,3.0,1500.0,1535.0,M60,,,0.0,28.8,74.8,242,0.397,0.31,1240,0.448,684,21.9,7.0,14.9,20.4,1.23,9,0.65,72.22962962962963,82.0,6.817777133935295,71.35999999999999,75.48928571428573,116.137,2.9396,,6.7,6.82,560.68,15.0,400.16,6.5,-0.5,1,-23.69,62.34757281553397,1075.495631067961,,,,,,,2025-09-04,M60-31
20250904154542,2025-09-04 15:45:42,34,M60-31,761,933,0,100,259,23,0,51,0.0,0.0,2.92,0.0,2129.92,6.5,1.01,-0.91,0.76,,,,,,280.0,320.0,530.0,980.0,13.0,3.0,2.0,12.0,0.0,20250904_34,中型,1640.0,2.0,1550.0,1630.0,M60,,,0.0,28.8,74.8,333,0.386,0.3,1694,0.449,933,22.2,6.9,15.3,20.4,1.226,9,0.89,84.87708333333335,99.2,9.910290097993544,77.04,90.36470588235296,101.533,2.9396,,6.7,6.82,560.68,15.0,400.16,6.5,0.0,0,1.31,64.1,1046.9666666666665,,,,,,,2025-09-04,M60-31
20250904155447,2025-09-04 15:54:47,35,M60-31,749,922,0,103,254,22,0,51,0.0,0.0,2.88,0.0,2103.88,6.0,1.98,-0.93,0.76,,,,,,280.0,320.0,530.0,980.0,13.0,3.0,2.0,12.0,0.0,20250904_35,中型,1640.0,2.0,1550.0,1630.0,M60,,,0.0,28.8,74.8,327,0.406,0.315,1671,0.448,922,22.3,6.7,15.6,20.5,1.231,9,0.88,82.07901234567902,100.3,11.338285585228189,72.28,91.00714285714284,103.417,2.9396,,6.7,6.82,560.68,15.0,400.16,6.0,-0.5,1,2.59,64.1,1046.9666666666665,,,,,,,2025-09-04,M60-31
20250905074915,2025-09-05 07:49:15,1,M60-24,858,1048,0,111,291,23,0,54,0.0,0.0,3.07,0.0,2388.07,7.0,3.74,-1.04,0.77,,,,,,270.0,320.0,530.0,930.0,14.0,0.0,2.0,10.0,0.0,20250905_1,中型,835.0,3.0,750.0,825.0,M60,,,0.0,29.6,71.1,368,0.381,0.302,1906,0.45,1048,20.9,6.2,14.7,20.1,1.221,9,1.0,88.4289156626506,114.6,11.536286702072088,84.47999999999999,93.17241379310346,93.172,2.9396,,6.7,6.82,533.4666666666667,16.0,387.12,7.0,1.0,1,13.93,,,,,,,,,2025-09-05,M60-24
20250905075718,2025-09-05 07:57:18,2,M60-24,570,706,0,77,195,15,0,36,0.0,0.0,2.04,0.0,1601.04,6.5,2.67,-1.38,1.29,,,,,,270.0,320.0,530.0,930.0,14.0,0.0,2.0,10.0,0.0,20250905_2,中型,835.0,3.0,750.0,825.0,M60,,,0.0,29.6,71.1,246,0.395,0.313,1276,0.447,706,20.7,6.1,14.6,20.2,1.239,9,0.67,77.19390243902438,88.1,6.717729501030719,73.08,79.27931034482756,118.327,2.9396,,6.7,6.82,533.4666666666667,16.0,387.12,6.5,-0.5,1,-21.69,,,,,,,,,2025-09-05,M60-24
20250905083456,2025-09-05 08:34:56,6,M60-24,628,778,0,83,216,17,0,42,0.0,0.0,2.28,0.0,1766.28,6.5,1.22,-1.57,1.04,,,,,,270.0,320.0,530.0,930.0,18.0,6.0,2.0,10.0,0.0,20250905_6,中型,930.0,4.0,840.0,920.0,M60,,,0.0,29.6,71.1,275,0.384,0.302,1406,0.447,778,21.5,6.2,15.3,20.3,1.239,9,0.74,81.00631578947369,92.3,9.225340507494796,72.25999999999999,87.13636363636363,117.752,2.9396,,6.7,6.82,533.4666666666667,16.0,387.12,6.5,0.0,0,-15.69,,,,,,,,,2025-09-05,M60-24
20250905084340,2025-09-05 08:43:40,7,M60-24,619,768,0,86,213,17,0,42,0.0,0.0,2.24,0.0,1747.24,6.0,1.18,-1.12,1.19,,,,,,270.0,320.0,530.0,930.0,18.0,6.0,2.0,10.0,0.0,20250905_7,中型,930.0,4.0,840.0,920.0,M60,,,0.0,29.6,71.1,272,0.404,0.316,1387,0.446,768,21.7,6.2,15.4,20.5,1.241,9,0.73,77.25757575757575,88.9,7.358072470877481,72.22,79.70285714285716,109.182,2.9396,,6.7,6.82,533.4666666666667,16.0,387.12,6.0,-0.5,1,-14.41,,,,,,,,,2025-09-05,M60-24
20250905093344,2025-09-05 09:33:44,11,M60-24,757,935,0,104,256,22,0,52,0.0,0.0,2.74,0.0,2128.74,6.0,0.97,-0.92,0.97,,,,,,280.0,320.0,530.0,980.0,12.0,4.0,2.0,12.0,0.0,20250905_11,中型,1020.0,2.0,935.0,1010.0,M60,,,0.0,29.6,71.1,330,0.406,0.315,1692,0.447,935,22.4,6.7,15.8,20.4,1.235,9,0.89,82.36785714285716,101.3,11.029054277920029,74.5,89.11666666666669,100.131,2.9396,,6.7,6.82,533.4666666666667,16.0,387.12,6.0,0.0,0,3.59,68.45952380952382,479.2166666666667,,,,,,,2025-09-05,M60-24
20250905094107,2025-09-05 09:41:07,12,M60-24,741,924,0,107,255,20,0,51,0.0,0.0,2.69,0.0,2100.69,5.5,1.9,-1.46,0.98,,,,,,280.0,320.0,530.0,980.0,12.0,4.0,2.0,12.0,0.0,20250905_12,中型,1020.0,2.0,935.0,1010.0,M60,,,0.0,29.6,71.1,326,0.42,0.328,1665,0.445,924,21.8,6.1,15.6,20.6,1.247,9,0.88,78.23176470588236,94.6,8.854619422714183,74.96000000000001,81.51724137931035,92.633,2.9396,,6.7,6.82,533.4666666666667,16.0,387.12,5.5,-0.5,1,6.25,68.45952380952382,479.2166666666667,,,,,,,2025-09-05,M60-24
20250905141457,2025-09-05 14:14:57,24,M60-31,594,735,0,83,203,17,0,42,0.0,0.0,2.28,0.0,1676.28,6.0,2.47,-1.16,0.96,,,,,,260.0,320.0,530.0,840.0,16.0,0.0,2.0,9.0,0.0,20250905_24,中型,1500.0,4.0,1420.0,1450.0,M60,,,0.0,28.8,80.3,262,0.409,0.317,1329,0.447,735,22.5,6.5,16.0,20.6,1.237,9,0.7,76.43086419753087,89.2,7.785878986912245,74.14,78.24642857142858,111.781,2.9396,,6.7,6.82,533.4666666666667,16.0,387.12,6.0,0.5,1,-17.41,64.77314814814815,1165.9166666666667,,,,,,,2025-09-05,M60-31
20250905142145,2025-09-05 14:21:45,25,M60-31,589,728,0,78,201,17,0,40,0.0,0.0,2.26,0.0,1655.26,6.5,1.3,-1.01,1.39,,,,,,260.0,320.0,530.0,840.0,16.0,0.0,2.0,9.0,0.0,20250905_25,中型,1500.0,4.0,1420.0,1450.0,M60,,,0.0,28.8,80.3,258,0.388,0.302,1317,0.447,728,22.1,6.6,15.5,20.3,1.236,9,0.69,78.3364705882353,87.6,6.939721083712456,75.58,81.54137931034482,118.176,2.9396,,6.7,6.82,533.4666666666667,16.0,387.12,6.5,0.5,1,-20.69,64.77314814814815,1165.9166666666667,,,,,,,2025-09-05,M60-31
20250905145746,2025-09-05 14:57:46,29,M60-31,846,1048,0,117,290,25,0,59,0.0,0.0,3.25,0.0,2388.25,6.0,1.74,-1.51,0.77,,,,,,,,,,,,,,0.0,20250905_29,,,,,,M60,,,0.0,28.8,80.3,374,0.403,0.313,1894,0.447,1048,22.5,6.7,15.8,20.6,1.239,9,1.0,86.26904761904763,108.7,12.678477978640624,81.26,94.89666666666668,94.897,2.9396,,6.7,6.82,533.4666666666667,16.0,387.12,6.0,-0.5,1,16.59,,,,,,,,,2025-09-05,M60-31
20250905150644,2025-09-05 15:06:44,30,M60-31,551,685,0,75,189,17,0,35,0.0,0.0,2.12,0.0,1554.12,6.5,2.74,-1.78,1.33,,,,,,,,,,,,,,0.0,20250905_30,,,,,,M60,,,0.0,28.8,80.3,241,0.397,0.311,1236,0.446,685,21.6,7.1,14.5,20.4,1.243,9,0.65,73.5219512195122,85.0,6.648913800714202,71.14,75.0551724137931,115.469,2.9396,,6.7,6.82,533.4666666666667,16.0,387.12,6.5,0.5,1,-23.69,,,,,,,,,2025-09-05,M60-31
20250905154951,2025-09-05 15:49:51,35,M60-31,758,934,0,101,260,23,0,51,0.0,0.0,2.91,0.0,2129.91,6.5,2.02,-1.3,0.86,,,,,,280.0,320.0,530.0,980.0,12.0,4.0,2.0,12.0,0.0,20250905_35,中型,1650.0,2.0,1605.0,1640.0,M60,,,0.0,28.8,80.3,334,0.388,0.302,1692,0.448,934,22.2,6.9,15.3,20.5,1.232,9,0.89,87.4378947368421,102.9,11.517649421624448,79.76000000000002,95.78181818181817,107.62,2.9396,,6.7,6.82,533.4666666666667,16.0,387.12,6.5,0.0,0,2.31,65.68865979381442,1061.9666666666667,,,,,,,2025-09-05,M60-31
20250905160140,2025-09-05 16:01:40,37,M60-31,751,921,0,103,254,22,0,50,0.0,0.0,2.87,0.0,2103.87,6.0,1.98,-0.66,0.66,,,,,,280.0,320.0,530.0,980.0,12.0,4.0,2.0,12.0,0.0,20250905_37,中型,1650.0,2.0,1605.0,1640.0,M60,,,0.0,28.8,80.3,326,0.406,0.316,1672,0.449,921,22.1,6.7,15.3,20.4,1.226,9,0.88,80.40365853658535,94.5,8.605846638838484,79.12,84.5103448275862,96.034,2.9396,,6.7,6.82,533.4666666666667,16.0,387.12,6.0,-0.5,1,2.59,65.68865979381442,1061.9666666666667,,,,,,,2025-09-05,M60-31
20250908074907,2025-09-08 07:49:07,1,M60-24,854,1048,0,115,290,23,0,55,0.0,0.0,3.03,0.0,2388.03,6.5,3.6,-1.04,0.77,,,,,,270.0,320.0,530.0,930.0,14.0,0.0,2.0,10.0,0.5,20250908_1,中型,835.0,2.0,750.0,825.0,M60,,,0.0,28.9,70.6,368,0.397,0.312,1902,0.449,1048,21.2,6.2,14.9,20.3,1.227,9,1.0,93.48192771084338,120.8,12.197739713375434,91.36,98.09655172413792,98.097,2.9396,,6.7,6.4,533.4666666666667,16.0,387.12,6.5,0.5,1,16.31,,,,,,,,,2025-09-08,M60-24
20250908075649,2025-09-08 07:56:49,2,M60-24,562,705,0,84,194,16,0,36,0.0,0.0,2.05,0.0,1599.05,5.5,5.0,-1.92,1.15,,,,,,270.0,320.0,530.0,930.0,14.0,0.0,2.0,10.0,0.5,20250908_2,中型,835.0,2.0,750.0,825.0,M60,,,0.0,28.9,70.6,246,0.433,0.341,1267,0.444,705,21.1,6.5,14.6,20.7,1.254,9,0.67,78.03855421686747,87.1,5.864017935123158,76.3,80.83448275862068,120.648,2.9396,,6.7,6.4,533.4666666666667,16.0,387.12,5.5,-1.0,1,-16.75,,,,,,,,,2025-09-08,M60-24
20250908083607,2025-09-08 08:36:07,6,M60-24,624,779,0,89,216,18,0,40,0.0,0.0,2.26,0.0,1768.26,5.5,1.14,-1.27,1.17,,,,,,270.0,320.0,530.0,930.0,15.0,2.0,2.0,10.0,0.5,20250908_6,中型,930.0,1.0,845.0,920.0,M60,,,0.0,28.9,70.6,274,0.412,0.325,1403,0.445,779,21.2,6.6,14.6,20.6,1.248,9,0.74,83.66511627906976,92.9,9.155501173101625,77.71999999999998,87.87666666666665,118.752,2.9396,,6.7,6.4,533.4666666666667,16.0,387.12,5.5,0.0,0,-11.75,,,,,,,,,2025-09-08,M60-24
20250908084225,2025-09-08 08:42:25,7,M60-24,665,841,0,103,232,20,0,43,0.0,0.0,2.45,0.0,1906.45,4.5,0.98,-1.77,1.08,,,,,,270.0,320.0,530.0,930.0,15.0,2.0,2.0,10.0,0.5,20250908_7,中型,930.0,1.0,845.0,920.0,M60,,,0.0,28.9,70.6,295,0.444,0.349,1506,0.442,841,21.4,6.8,14.6,20.9,1.265,9,0.8,81.18214285714286,97.4,8.950394520624771,75.63999999999999,83.83,104.788,2.9396,,6.7,6.4,533.4666666666667,16.0,387.12,4.5,-1.0,1,-2.44,,,,,,,,,2025-09-08,M60-24
20250908085057,2025-09-08 08:50:57,8,M60-24,414,529,0,65,144,13,0,28,0.0,0.0,1.54,0.0,1194.54,4.5,1.56,-2.13,1.73,,,,,,270.0,320.0,530.0,930.0,15.0,2.0,2.0,10.0,0.5,20250908_8,中型,930.0,1.0,845.0,920.0,M60,,,0.0,28.9,70.6,185,0.451,0.351,943,0.439,529,22.2,7.0,15.1,21.0,1.278,9,0.5,68.51951219512195,72.9,3.502836447321021,70.32000000000001,68.3758620689655,136.752,2.9396,,6.7,6.4,533.4666666666667,16.0,387.12,4.5,0.0,0,-40.44,,,,,,,,,2025-09-08,M60-24
20250908092907,2025-09-08 09:29:07,11,M60-24,744,936,0,111,259,22,0,52,0.0,0.0,2.74,0.0,2126.74,5.0,0.91,-1.72,1.08,,,,,,280.0,320.0,530.0,980.0,13.0,3.0,2.0,12.0,0.5,20250908_11,中型,1020.0,4.0,935.0,1010.0,M60,,,0.0,28.9,70.6,333,0.429,0.333,1680,0.443,936,22.2,6.6,15.6,20.9,1.258,9,0.89,86.50967741935484,102.6,10.645540886030956,79.47999999999999,92.578125,104.02,2.9396,,6.7,6.4,533.4666666666667,16.0,387.12,5.0,0.5,1,4.87,72.21944444444445,505.5361111111112,,,,,,,2025-09-08,M60-24
20250908093717,2025-09-08 09:37:17,12,M60-24,730,925,0,117,255,20,0,50,0.0,0.0,2.72,0.0,2099.72,4.0,1.74,-1.62,1.09,,,,,,280.0,320.0,530.0,980.0,13.0,3.0,2.0,12.0,0.5,20250908_12,中型,1020.0,4.0,935.0,1010.0,M60,,,0.0,28.9,70.6,325,0.459,0.36,1655,0.441,925,21.5,6.2,15.4,21.1,1.267,9,0.88,77.65975609756097,92.5,8.734245185755999,76.3,80.39655172413794,91.36,2.9396,,6.7,6.4,533.4666666666667,16.0,387.12,4.0,-1.0,1,7.08,72.21944444444445,505.5361111111112,,,,,,,2025-09-08,M60-24
20250908143554,2025-09-08 14:35:54,27,M60-31,588,738,0,86,201,17,0,41,0.0,0.0,2.29,0.0,1673.29,5.5,2.38,-1.67,1.37,,,,,,260.0,320.0,530.0,840.0,15.0,0.0,2.0,9.0,0.0,20250908_27,中型,1520.0,1.0,1445.0,1510.0,M60,,,0.0,28.4,75.9,259,0.428,0.332,1326,0.443,738,22.4,6.6,15.8,20.6,1.255,9,0.7,76.12073170731708,86.2,6.414973676445014,75.94,78.69655172413792,112.424,2.9396,,6.7,6.4,533.4666666666667,16.0,387.12,5.5,1.5,1,-14.75,61.23207547169812,1081.7666666666669,,,,,,,2025-09-08,M60-31
20250908144308,2025-09-08 14:43:08,28,M60-31,587,736,0,85,204,16,0,39,0.0,0.0,2.3,0.0,1669.3,5.5,1.19,-1.84,1.1,,,,,,260.0,320.0,530.0,840.0,15.0,0.0,2.0,9.0,0.0,20250908_28,中型,1520.0,1.0,1445.0,1510.0,M60,,,0.0,28.4,75.9,259,0.417,0.328,1323,0.444,736,21.2,6.2,15.1,20.6,1.254,9,0.7,76.16511627906976,85.6,6.186101590942063,72.35999999999999,78.26333333333335,111.805,2.9396,,6.7,6.4,533.4666666666667,16.0,387.12,5.5,0.0,0,-15.75,61.23207547169812,1081.7666666666669,,,,,,,2025-09-08,M60-31
20250908152125,2025-09-08 15:21:25,33,M60-31,840,1048,0,125,289,25,0,57,0.0,0.0,3.28,0.0,2387.28,5.0,1.63,-1.29,0.77,,,,,,270.0,320.0,530.0,930.0,13.0,0.0,2.0,10.0,0.0,20250908_33,中型,1610.0,3.0,1525.0,1600.0,M60,,,0.0,28.4,75.9,371,0.433,0.337,1888,0.445,1048,22.1,6.7,15.4,20.8,1.248,9,1.0,78.7694117647059,104.2,9.485518665832757,79.32,78.44137931034481,78.441,2.9396,,6.7,6.4,533.4666666666667,16.0,387.12,5.0,-0.5,1,18.87,61.79108910891089,1040.15,,,,,,,2025-09-08,M60-31
20250908152716,2025-09-08 15:27:16,34,M60-31,545,685,0,80,188,13,0,38,0.0,0.0,2.13,0.0,1551.13,5.5,2.56,-1.98,1.33,,,,,,270.0,320.0,530.0,930.0,13.0,0.0,2.0,10.0,0.0,20250908_34,中型,1610.0,3.0,1525.0,1600.0,M60,,,0.0,28.4,75.9,239,0.426,0.335,1230,0.443,685,21.3,5.4,15.9,20.6,1.257,9,0.65,69.71686746987952,79.9,5.64454783908658,66.4,69.7689655172414,107.337,2.9396,,6.7,6.4,533.4666666666667,16.0,387.12,5.5,0.5,1,-20.75,61.79108910891089,1040.15,,,,,,,2025-09-08,M60-31
20250908160326,2025-09-08 16:03:26,38,M60-31,755,934,0,100,258,22,0,51,0.0,0.0,2.93,0.0,2122.93,6.5,1.01,-1.69,0.86,,,,,,280.0,320.0,530.0,980.0,19.0,2.0,2.0,12.0,0.0,20250908_38,中型,1700.0,4.0,1610.0,1650.0,M60,,,0.0,28.4,75.9,331,0.388,0.302,1689,0.447,934,22.1,6.6,15.4,20.3,1.237,9,0.89,77.54567901234566,95.6,8.406758735694561,73.74000000000001,79.19642857142857,88.985,2.9396,,6.7,6.4,533.4666666666667,16.0,387.12,6.5,1.0,1,1.31,64.77916666666665,1036.4666666666665,,,,,,,2025-09-08,M60-31
20250908161056,2025-09-08 16:10:56,39,M60-31,743,923,0,100,252,23,0,52,0.0,0.0,2.89,0.0,2095.89,6.5,2.04,-2.11,0.87,,,,,,280.0,320.0,530.0,980.0,19.0,2.0,2.0,12.0,0.0,20250908_39,中型,1700.0,4.0,1610.0,1650.0,M60,,,0.0,28.4,75.9,327,0.397,0.306,1666,0.446,923,22.9,7.0,15.9,20.4,1.242,9,0.88,75.04074074074076,93.5,8.523747187591255,70.13999999999999,75.63928571428572,85.954,2.9396,,6.7,6.4,533.4666666666667,16.0,387.12,6.5,0.0,0,1.31,64.77916666666665,1036.4666666666665,,,,,,,2025-09-08,M60-31
20250909074923,2025-09-09 07:49:23,1,M60-24,850,1047,0,115,291,22,0,56,0.0,0.0,3.07,0.0,2384.07,6.5,3.6,-1.51,0.67,,,,,,270.0,320.0,530.0,930.0,14.0,0.0,2.0,10.0,0.0,20250909_1,中型,835.0,4.0,750.0,825.0,M60,,,0.0,29.8,67.7,369,0.395,0.312,1897,0.448,1047,21.1,6.0,15.2,20.3,1.232,9,1.0,90.20470588235294,114.1,11.87951183273467,86.38,94.0793103448276,94.079,2.9396,,6.7,6.4,533.4666666666667,16.0,387.12,6.5,0.0,0,16.31,,,,,,,,,2025-09-09,M60-24
20250909075731,2025-09-09 07:57:31,2,M60-24,558,714,0,82,196,15,0,37,0.0,0.0,2.1,0.0,1604.1,6.0,3.8,-4.45,0.99,,,,,,270.0,320.0,530.0,930.0,14.0,0.0,2.0,10.0,0.0,20250909_2,中型,835.0,4.0,750.0,825.0,M60,,,0.0,29.8,67.7,248,0.418,0.331,1272,0.439,714,21.0,6.0,14.9,20.6,1.28,9,0.68,74.46145833333333,88.5,6.402707269059229,69.88,74.22647058823529,109.157,2.9396,,6.7,6.4,533.4666666666667,16.0,387.12,6.0,-0.5,1,-18.41,,,,,,,,,2025-09-09,M60-24
20250909083439,2025-09-09 08:34:39,4,M60-24,634,786,0,85,218,16,0,40,0.0,0.0,2.31,0.0,1781.31,6.5,1.19,-2.01,0.77,,,,,,270.0,320.0,530.0,930.0,18.0,4.0,2.0,10.0,0.0,20250909_4,中型,925.0,3.0,840.0,915.0,M60,,,0.0,29.8,67.7,274,0.39,0.31,1420,0.446,786,20.4,5.8,14.6,20.2,1.24,9,0.75,75.95408163265306,90.9,7.211769976740643,74.24,74.62941176470588,99.506,2.9396,,6.7,6.4,533.4666666666667,16.0,387.12,6.5,0.5,1,-13.69,,,,,,,,,2025-09-09,M60-24
20250909084226,2025-09-09 08:42:26,5,M60-24,641,789,0,71,219,17,0,41,0.0,0.0,2.31,0.0,1780.31,7.5,1.43,-1.99,1.15,,,,,,270.0,320.0,530.0,930.0,18.0,4.0,2.0,10.0,0.0,20250909_5,中型,925.0,3.0,840.0,915.0,M60,,,0.0,29.8,67.7,277,0.324,0.256,1430,0.448,789,20.9,6.1,14.8,19.6,1.231,9,0.75,84.58686868686867,94.4,8.796735465008751,86.32000000000001,87.70571428571428,116.941,2.9396,,6.7,6.4,533.4666666666667,16.0,387.12,7.5,1.0,1,-22.29,,,,,,,,,2025-09-09,M60-24
20250909092555,2025-09-09 09:25:55,8,M60-24,674,1014,0,93,258,22,0,51,0.0,0.0,2.64,0.0,2114.64,7.0,1.09,-1.75,0.8,,,,,,280.0,320.0,530.0,980.0,13.0,4.0,2.0,12.0,0.0,20250909_8,中型,1115.0,2.0,930.0,1005.0,M60,,,0.0,29.8,67.7,331,0.36,0.281,1688,0.399,1014,22.1,6.6,15.4,20.1,1.504,9,0.89,90.3824074074074,105.6,10.485340990443328,82.8,95.33684210526316,107.12,2.9396,,6.7,6.4,533.4666666666667,16.0,387.12,7.0,-0.5,1,-4.07,69.86666666666666,489.0666666666666,,,,,,,2025-09-09,M60-24
