Repository: Vincent626/concrete-strength-analysis

# 🎯 S60 & M60 混凝土強度預測模型訓練成果報告

> **更新日期**: 2026-02-04  
> **專案目標**: 建立 S60/M60 混凝土 28 天抗壓強度預測模型

---

## 📋 摘要

本專案針對 S60（小型）與 M60（中型）離心混凝土管配比，建立機器學習預測模型。透過配料特徵分析，預測 28 天抗壓強度，並識別影響強度的關鍵因素。

### 主要成果

| 模型 | 樣本數 | R² | MAE (kgf/cm²) | 狀態 |
|:---|---:|---:|---:|:---|
| **S60** | 46 | **0.360** | 28 | ✅ 可用 |
| **M60** | 52 | **0.206** | 25 | ✅ 可用 |

---

## 📈 模型效能比較
> **說明**：S60 模型 R²=0.360，M60 模型 R²=0.206，兩者皆具有預測能力。S60 表現較佳，預測誤差約 28 kgf/cm²。

---

## 📊 強度分布比較
> **說明**：S60 與 M60 的強度分布相似，平均約 605 kgf/cm²，皆高於設計強度 510 kgf/cm²（紅色虛線）。

---

File: S60_M60_dataset_v9_shared.csv (part 39 of 138)
match_key,日期及時間,序,配比 ,耗用骨材1,耗用骨材2,耗用骨材3,耗用水,耗用泥料1,耗用泥料2,耗用泥料3,耗用泥料4,耗用藥劑1,耗用藥劑2,耗用藥劑3,耗用藥劑4,耗用小計,表面水骨材1,誤差%水,誤差%骨材1,誤差%骨材2,坍度(cm),混凝土溫度(℃),試體1強度(X1),試體2強度(X2),試體3強度(X3),加料轉速,慢速轉速,中速轉速,高速轉速,加料時間,慢速時間,中速時間,高速時間,總降水量,cp_key,類型,入池,蒸養池,離心開始,離心結束,母體,平均強度,強度_原始,強度_修正,環境溫度,環境濕度,膠結料總量,水灰比,水膠比,骨材總量,砂石比,粗骨材總量,水泥取代率,矽灰取代率,爐石取代率,漿體比例,粗細骨材比,月份,拌合米數,平均電流,最大電流,電流標準差,最終電流,穩定階段平均電流,單位體積穩定電流,砂_FM,砂_Mud,六分_FM,三分_FM,水泥砂漿_28天平均強度,水泥_流動性,水泥砂漿_7天平均強度,設定扣水率(%),扣水率_變動幅度,扣水率_是否變更,水量微調偏離度,蒸養實際平均溫度,蒸養實際總積溫,蒸養實際階段1溫度,蒸養實際階段2溫度,蒸養實際階段3溫度,實際離心平均轉速,實際離心平均電流,實際離心總能量,日期,配比
20250909093306,2025-09-09 09:33:06,9,M60-24,661,1015,0,104,257,23,0,51,0.0,0.0,2.65,0.0,2113.65,5.5,1.96,-2.22,0.89,,,,,,280.0,320.0,530.0,980.0,13.0,4.0,2.0,12.0,0.0,20250909_9,中型,1115.0,2.0,930.0,1005.0,M60,,,0.0,29.8,67.7,331,0.405,0.314,1676,0.394,1015,22.4,6.9,15.4,20.6,1.536,9,0.89,84.67738095238094,100.7,10.708289525837497,85.6,89.19000000000001,100.213,2.9396,,6.7,6.4,533.4666666666667,16.0,387.12,5.5,-1.5,1,3.25,69.86666666666666,489.0666666666666,,,,,,,2025-09-09,M60-24
20250909141448,2025-09-09 14:14:48,23,M60-31,536,823,0,82,210,18,0,42,0.0,0.0,2.3,0.0,1713.3,6.0,2.5,-2.37,1.11,,,,,,260.0,320.0,530.0,840.0,16.0,0.0,2.0,9.0,1.0,20250909_23,中型,1500.0,3.0,1425.0,1450.0,M60,,,0.0,28.4,80.1,270,0.39,0.304,1359,0.394,823,22.2,6.7,15.6,20.6,1.535,9,0.72,79.33595505617978,91.7,7.837453255112271,76.72,80.38709677419354,111.649,2.9396,,6.7,6.4,533.4666666666667,16.0,387.12,6.0,0.5,1,-18.41,57.85833333333334,1041.45,,,,,,,2025-09-09,M60-31
20250909142158,2025-09-09 14:21:58,24,M60-31,528,812,0,80,205,19,0,41,0.0,0.0,2.25,0.0,1687.25,6.0,2.56,-2.58,1.25,,,,,,260.0,320.0,530.0,840.0,16.0,0.0,2.0,9.0,1.0,20250909_24,中型,1500.0,3.0,1425.0,1450.0,M60,,,0.0,28.4,80.1,265,0.39,0.302,1340,0.394,812,22.6,7.2,15.5,20.5,1.538,9,0.71,79.6827160493827,89.3,8.45957402137222,75.67999999999999,83.57142857142857,117.706,2.9396,,6.7,6.4,533.4666666666667,16.0,387.12,6.0,0.0,0,-20.41,57.85833333333334,1041.45,,,,,,,2025-09-09,M60-31
20250909150015,2025-09-09 15:00:15,30,M60-31,747,1138,0,116,289,25,0,56,0.0,0.0,3.18,0.0,2374.18,5.5,1.75,-1.71,0.71,,,,,,270.0,320.0,530.0,930.0,15.0,0.0,2.0,10.0,1.0,20250909_30,中型,1545.0,2.0,1505.0,1535.0,M60,,,0.0,28.4,80.1,370,0.401,0.314,1885,0.396,1138,21.9,6.8,15.1,20.5,1.523,9,1.0,89.8202380952381,112.8,13.065920591205645,86.75999999999999,94.95333333333332,94.953,2.9396,,6.7,6.4,533.4666666666667,16.0,387.12,5.5,-0.5,1,15.25,57.72019230769232,995.6733173076924,,,,,,,2025-09-09,M60-31
20250909150819,2025-09-09 15:08:19,31,M60-31,497,764,0,76,193,17,0,39,0.0,0.0,2.13,0.0,1588.13,6.0,2.7,-2.74,0.92,,,,,,270.0,320.0,530.0,930.0,15.0,0.0,2.0,10.0,1.0,20250909_31,中型,1545.0,2.0,1505.0,1535.0,M60,,,0.0,28.4,80.1,249,0.394,0.305,1261,0.394,764,22.5,6.8,15.7,20.5,1.537,9,0.67,76.46385542168674,85.0,6.954561271936657,73.94,78.84482758620692,117.679,2.9396,,6.7,6.4,533.4666666666667,16.0,387.12,6.0,0.5,1,-24.41,57.72019230769232,995.6733173076924,,,,,,,2025-09-09,M60-31
20250909154748,2025-09-09 15:47:48,35,M60-31,679,1025,0,108,261,22,0,52,0.0,0.0,2.87,0.0,2149.87,5.0,0.93,-0.15,0.79,,,,,,280.0,320.0,530.0,980.0,17.0,4.0,2.0,12.0,1.0,20250909_35,中型,1640.0,1.0,1550.0,1630.0,M60,,,0.0,28.4,80.1,335,0.414,0.322,1704,0.398,1025,22.1,6.6,15.5,20.6,1.51,9,0.9,83.63440860215054,100.7,10.197864995022252,80.74,88.075,97.861,2.9396,,6.7,6.4,533.4666666666667,16.0,387.12,5.0,-1.0,1,1.87,56.78469387755101,927.4833333333332,,,,,,,2025-09-09,M60-31
20250909155432,2025-09-09 15:54:32,36,M60-31,658,1014,0,110,260,23,0,51,0.0,0.0,2.84,0.0,2118.84,4.5,1.85,-1.79,0.8,,,,,,280.0,320.0,530.0,980.0,17.0,4.0,2.0,12.0,1.0,20250909_36,中型,1640.0,1.0,1550.0,1630.0,M60,,,0.0,28.4,80.1,334,0.423,0.329,1672,0.394,1014,22.2,6.9,15.3,21.0,1.541,9,0.89,81.58780487804877,100.0,10.487162771041444,77.67999999999999,86.17931034482758,96.831,2.9396,,6.7,6.4,533.4666666666667,16.0,387.12,4.5,-0.5,1,4.56,56.78469387755101,927.4833333333332,,,,,,,2025-09-09,M60-31
20250910074905,2025-09-10 07:49:05,1,M60-24,749,1138,0,111,289,22,0,55,0.0,0.0,2.97,0.0,2366.97,6.5,3.74,-2.35,0.71,,,,,,270.0,320.0,530.0,930.0,15.0,0.0,2.0,10.0,0.0,20250910_1,中型,835.0,2.0,750.0,825.0,M60,,,0.0,29.5,71.1,366,0.384,0.303,1887,0.397,1138,21.0,6.0,15.0,20.2,1.519,9,1.0,92.4890243902439,112.0,12.021139977774936,90.98,98.61724137931034,98.617,2.9396,,6.7,6.4,533.4666666666667,16.0,387.12,6.5,2.0,1,12.31,,,,,,,,,2025-09-10,M60-24
20250910075745,2025-09-10 07:57:45,2,M60-24,515,788,0,78,199,15,0,36,0.0,0.0,2.05,0.0,1633.05,6.0,2.63,-2.28,1.03,,,,,,270.0,320.0,530.0,930.0,15.0,0.0,2.0,10.0,0.0,20250910_2,中型,835.0,2.0,750.0,825.0,M60,,,0.0,29.5,71.1,250,0.392,0.312,1303,0.395,788,20.4,6.0,14.4,20.1,1.53,9,0.69,81.9816091954023,90.6,7.526299158264011,80.52000000000001,84.71935483870968,122.782,2.9396,,6.7,6.4,533.4666666666667,16.0,387.12,6.0,-0.5,1,-22.41,,,,,,,,,2025-09-10,M60-24
20250910083552,2025-09-10 08:35:52,6,M60-24,742,1138,0,115,291,24,0,57,0.0,0.0,2.98,0.0,2369.98,5.5,0.88,-2.37,0.71,,,,,,270.0,320.0,530.0,930.0,18.0,0.0,2.0,10.0,0.0,20250910_6,中型,925.0,1.0,840.0,915.0,M60,,,0.0,29.5,71.1,372,0.395,0.309,1880,0.395,1138,21.8,6.5,15.3,20.6,1.534,9,1.0,94.77558139534884,114.6,13.814114252059602,91.38000000000002,102.05333333333331,102.053,2.9396,,6.7,6.4,533.4666666666667,16.0,387.12,5.5,-0.5,1,14.25,,,,,,,,,2025-09-10,M60-24
20250910084259,2025-09-10 08:42:59,7,M60-24,504,776,0,80,198,15,0,37,0.0,0.0,2.02,0.0,1612.02,5.5,2.56,-2.51,1.04,,,,,,270.0,320.0,530.0,930.0,18.0,0.0,2.0,10.0,0.0,20250910_7,中型,925.0,1.0,840.0,915.0,M60,,,0.0,29.5,71.1,250,0.404,0.32,1280,0.394,776,20.8,6.0,14.8,20.5,1.54,9,0.68,77.31707317073172,88.9,6.910804634915034,73.76000000000002,78.20344827586206,115.005,2.9396,,6.7,6.4,533.4666666666667,16.0,387.12,5.5,0.0,0,-20.75,,,,,,,,,2025-09-10,M60-24
20250910092441,2025-09-10 09:24:41,10,M60-24,665,1027,0,104,262,22,0,53,0.0,0.0,2.68,0.0,2135.68,5.5,0.97,-2.78,0.98,,,,,,280.0,320.0,530.0,980.0,28.0,10.0,2.0,12.0,0.0,20250910_10,中型,1045.0,4.0,930.0,1035.0,M60,,,0.0,29.5,71.1,337,0.397,0.309,1692,0.393,1027,22.3,6.5,15.7,20.7,1.544,9,0.9,91.30238095238094,105.4,11.211643354656715,92.8,97.6866666666667,108.541,2.9396,,6.7,6.4,533.4666666666667,16.0,387.12,5.5,0.0,0,3.25,68.29285714285714,478.05,,,,,,,2025-09-10,M60-24
20250910093210,2025-09-10 09:32:10,11,M60-24,663,1015,0,106,257,22,0,53,0.0,0.0,2.64,0.0,2118.64,5.0,0.95,-1.49,0.89,,,,,,280.0,320.0,530.0,980.0,28.0,10.0,2.0,12.0,0.0,20250910_11,中型,1045.0,4.0,930.0,1035.0,M60,,,0.0,29.5,71.1,332,0.412,0.319,1678,0.395,1015,22.6,6.6,16.0,20.7,1.531,9,0.89,88.58641975308642,105.9,11.379012010817366,88.52000000000001,94.16428571428573,105.803,2.9396,,6.7,6.4,533.4666666666667,16.0,387.12,5.0,-0.5,1,-0.13,68.29285714285714,478.05,,,,,,,2025-09-10,M60-24
20250910142407,2025-09-10 14:24:07,24,M60-31,535,823,0,84,210,16,0,40,0.0,0.0,2.28,0.0,1710.28,5.5,2.44,-2.19,1.11,,,,,,260.0,320.0,530.0,840.0,15.0,0.0,2.0,9.0,0.5,20250910_24,中型,1505.0,1.0,1430.0,1455.0,M60,,,0.0,27.7,82.2,266,0.4,0.316,1358,0.394,823,21.1,6.0,15.0,20.5,1.538,9,0.72,76.92023809523809,87.5,7.659413438966783,76.96000000000001,77.97666666666666,108.301,2.9396,,6.7,6.4,533.4666666666667,16.0,387.12,5.5,0.5,1,-16.75,66.73125,1195.6015625000002,,,,,,,2025-09-10,M60-31
20250910143103,2025-09-10 14:31:03,25,M60-31,528,810,0,79,206,18,0,40,0.0,0.0,2.26,0.0,1683.26,6.0,1.28,-2.58,1.0,,,,,,260.0,320.0,530.0,840.0,15.0,0.0,2.0,9.0,0.5,20250910_25,中型,1505.0,1.0,1430.0,1455.0,M60,,,0.0,27.7,82.2,264,0.383,0.299,1338,0.395,810,22.0,6.8,15.2,20.4,1.534,9,0.71,77.91975308641975,90.2,7.890241194784427,77.02,80.02857142857144,112.716,2.9396,,6.7,6.4,533.4666666666667,16.0,387.12,6.0,0.5,1,-21.41,66.73125,1195.6015625000002,,,,,,,2025-09-10,M60-31
20250910150604,2025-09-10 15:06:04,30,M60-31,750,1138,0,113,289,24,0,59,0.0,0.0,3.16,0.0,2376.16,6.0,1.8,-1.7,0.71,,,,,,270.0,320.0,530.0,930.0,15.0,0.0,2.0,10.0,0.5,20250910_30,中型,1550.0,3.0,1510.0,1540.0,M60,,,0.0,27.7,82.2,372,0.391,0.304,1888,0.397,1138,22.3,6.5,15.9,20.4,1.517,9,1.0,89.69756097560976,110.4,13.548989482702371,90.74,99.16551724137932,99.166,2.9396,,6.7,6.4,533.4666666666667,16.0,387.12,6.0,0.0,0,12.59,60.67272727272727,1041.5484848484848,,,,,,,2025-09-10,M60-31
20250910151237,2025-09-10 15:12:37,31,M60-31,505,776,0,78,198,16,0,38,0.0,0.0,2.16,0.0,1613.16,6.0,2.63,-2.7,1.04,,,,,,270.0,320.0,530.0,930.0,15.0,0.0,2.0,10.0,0.5,20250910_31,中型,1550.0,3.0,1510.0,1540.0,M60,,,0.0,27.7,82.2,252,0.394,0.31,1281,0.394,776,21.4,6.3,15.1,20.5,1.537,9,0.68,75.30123456790123,85.2,6.834037792543745,73.55999999999999,77.54642857142858,114.039,2.9396,,6.7,6.4,533.4666666666667,16.0,387.12,6.0,0.0,0,-22.41,60.67272727272727,1041.5484848484848,,,,,,,2025-09-10,M60-31
20250910154907,2025-09-10 15:49:07,36,M60-31,670,1025,0,105,260,24,0,51,0.0,0.0,2.86,0.0,2137.86,5.5,1.94,-2.05,0.79,,,,,,280.0,320.0,530.0,980.0,12.0,4.0,2.0,12.0,0.5,20250910_36,中型,1640.0,4.0,1550.0,1630.0,M60,,,0.0,27.7,82.2,335,0.404,0.313,1695,0.395,1025,22.4,7.2,15.2,20.6,1.53,9,0.9,83.75053763440859,101.3,10.053647748169944,79.46000000000001,88.27812500000002,98.087,2.9396,,6.7,6.4,533.4666666666667,16.0,387.12,5.5,-0.5,1,4.25,67.95,1109.85,,,,,,,2025-09-10,M60-31
20250910155606,2025-09-10 15:56:06,37,M60-31,657,1013,0,107,259,23,0,53,0.0,0.0,2.81,0.0,2114.81,5.0,1.9,-2.38,0.7,,,,,,280.0,320.0,530.0,980.0,12.0,4.0,2.0,12.0,0.5,20250910_37,中型,1640.0,4.0,1550.0,1630.0,M60,,,0.0,27.7,82.2,335,0.413,0.319,1670,0.393,1013,22.7,6.9,15.8,20.9,1.542,9,0.89,79.87560975609755,96.4,9.248501012037622,74.7,82.17931034482758,92.336,2.9396,,6.7,6.4,533.4666666666667,16.0,387.12,5.0,-0.5,1,0.87,67.95,1109.85,,,,,,,2025-09-10,M60-31
20250911074916,2025-09-11 07:49:16,1,M60-24,750,1137,0,111,291,22,0,55,0.0,0.0,2.94,0.0,2368.94,6.5,3.74,-2.22,0.62,,,,,,270.0,320.0,530.0,930.0,14.0,0.0,2.0,10.0,0.0,20250911_1,中型,920.0,4.0,750.0,825.0,M60,,,0.0,28.7,69.4,368,0.381,0.302,1887,0.397,1137,20.9,6.0,14.9,20.2,1.516,9,1.0,92.24096385542168,115.3,11.941221871897126,87.64,95.95862068965518,95.959,2.9396,,6.7,6.4,536.84,16.3,413.04,6.5,1.5,1,12.31,,,,,,,,,2025-09-11,M60-24
20250911075652,2025-09-11 07:56:52,2,M60-24,523,807,0,82,207,16,0,40,0.0,0.0,2.09,0.0,1677.09,6.0,5.13,-3.51,0.62,,,,,,270.0,320.0,530.0,930.0,14.0,0.0,2.0,10.0,0.0,20250911_2,中型,920.0,4.0,750.0,825.0,M60,,,0.0,28.7,69.4,263,0.396,0.312,1330,0.393,807,21.3,6.1,15.2,20.6,1.543,9,0.71,81.37586206896552,90.7,7.573835262182309,80.53999999999999,84.40645161290323,118.882,2.9396,,6.7,6.4,536.84,16.3,413.04,6.0,-0.5,1,-18.41,,,,,,,,,2025-09-11,M60-24
20250911083313,2025-09-11 08:33:13,6,M60-24,739,1137,0,119,290,23,0,56,0.0,0.0,2.97,0.0,2366.97,5.0,0.85,-2.25,0.62,,,,,,270.0,320.0,530.0,930.0,15.0,0.0,2.0,10.0,0.0,20250911_6,中型,920.0,1.0,835.0,910.0,M60,,,0.0,28.7,69.4,369,0.41,0.322,1876,0.394,1137,21.4,6.2,15.2,20.6,1.539,9,1.0,90.83010752688172,117.3,13.426268466505295,83.02,97.075,97.075,2.9396,,6.7,6.4,536.84,16.3,413.04,5.0,-1.0,1,12.87,,,,,,,,,2025-09-11,M60-24
20250911084128,2025-09-11 08:41:28,7,M60-24,506,788,0,83,199,14,0,37,0.0,0.0,2.07,0.0,1629.07,5.0,2.47,-3.07,1.03,,,,,,270.0,320.0,530.0,930.0,15.0,0.0,2.0,10.0,0.0,20250911_7,中型,920.0,1.0,835.0,910.0,M60,,,0.0,28.7,69.4,250,0.417,0.332,1294,0.391,788,20.4,5.6,14.8,20.5,1.557,9,0.69,74.70365853658535,85.0,6.214350919188372,71.88,75.47241379310346,109.38,2.9396,,6.7,6.4,536.84,16.3,413.04,5.0,0.0,0,-23.13,,,,,,,,,2025-09-11,M60-24
20250911091957,2025-09-11 09:19:57,9,M60-24,665,1023,0,108,262,20,0,53,0.0,0.0,2.68,0.0,2133.68,5.0,0.93,-2.21,0.59,,,,,,280.0,320.0,530.0,980.0,13.0,2.0,2.0,12.0,0.0,20250911_9,中型,1010.0,2.0,925.0,1000.0,M60,,,0.0,28.7,69.4,335,0.412,0.322,1688,0.394,1023,21.8,6.0,15.8,20.8,1.538,9,0.9,85.1710843373494,103.8,9.91980530950227,80.38,87.15172413793104,96.835,2.9396,,6.7,6.4,536.84,16.3,413.04,5.0,0.0,0,1.87,,,,,,,,,2025-09-11,M60-24
20250911092716,2025-09-11 09:27:16,10,M60-24,661,1023,0,108,260,21,0,52,0.0,0.0,2.62,0.0,2127.62,5.0,0.93,-2.79,0.59,,,,,,280.0,320.0,530.0,980.0,13.0,2.0,2.0,12.0,0.0,20250911_10,中型,1010.0,2.0,925.0,1000.0,M60,,,0.0,28.7,69.4,333,0.415,0.324,1684,0.393,1023,21.9,6.3,15.6,20.8,1.548,9,0.9,84.75662650602409,100.9,10.393141769862186,82.52000000000001,89.99655172413793,99.996,2.9396,,6.7,6.4,536.84,16.3,413.04,5.0,0.0,0,1.87,,,,,,,,,2025-09-11,M60-24
20250911141459,2025-09-11 14:14:59,28,M60-31,543,832,0,82,211,17,0,42,0.0,0.0,2.33,0.0,1729.33,6.0,2.5,-2.69,0.85,,,,,,260.0,320.0,530.0,840.0,15.0,0.0,2.0,9.0,0.0,20250911_28,中型,1455.0,1.0,1420.0,1445.0,M60,,,0.0,28.1,80.6,270,0.389,0.304,1375,0.395,832,21.9,6.3,15.6,20.4,1.532,9,0.73,76.79135802469136,86.9,7.3317876743293615,77.41999999999999,80.20714285714287,109.873,2.9396,,6.7,6.4,536.84,16.3,413.04,6.0,1.0,1,-18.41,,,,,,,,,2025-09-11,M60-31
20250911142113,2025-09-11 14:21:13,29,M60-31,535,822,0,81,209,18,0,40,0.0,0.0,2.29,0.0,1707.29,6.0,1.25,-2.55,0.98,,,,,,260.0,320.0,530.0,840.0,15.0,0.0,2.0,9.0,0.0,20250911_29,中型,1455.0,1.0,1420.0,1445.0,M60,,,0.0,28.1,80.6,267,0.388,0.303,1357,0.394,822,21.7,6.7,15.0,20.4,1.536,9,0.72,80.02500000000002,91.3,7.721905683246356,79.67999999999999,82.53,114.625,2.9396,,6.7,6.4,536.84,16.3,413.04,6.0,0.0,0,-19.41,,,,,,,,,2025-09-11,M60-31
20250911145826,2025-09-11 14:58:26,35,M60-31,739,1138,0,120,289,25,0,57,0.0,0.0,3.16,0.0,2371.16,5.0,1.69,-2.25,0.71,,,,,,270.0,320.0,530.0,930.0,15.0,0.0,2.0,10.0,0.0,20250911_35,中型,1545.0,2.0,1500.0,1535.0,M60,,,0.0,28.1,80.6,371,0.415,0.323,1877,0.394,1138,22.1,6.7,15.4,20.7,1.54,9,1.0,87.38170731707318,107.5,11.943710744712511,88.78,92.80689655172417,92.807,2.9396,,6.7,6.4,536.84,16.3,413.04,5.0,-1.0,1,13.87,,,,,,,,,2025-09-11,M60-31
20250911150536,2025-09-11 15:05:36,36,M60-31,507,789,0,81,201,17,0,39,0.0,0.0,2.19,0.0,1636.19,5.5,2.53,-3.24,1.15,,,,,,270.0,320.0,530.0,930.0,15.0,0.0,2.0,10.0,0.0,20250911_36,中型,1545.0,2.0,1500.0,1535.0,M60,,,0.0,28.1,80.6,257,0.403,0.315,1296,0.391,789,21.8,6.6,15.2,20.7,1.556,9,0.69,73.26829268292683,84.8,6.84156732237079,73.62,77.2551724137931,111.964,2.9396,,6.7,6.4,536.84,16.3,413.04,5.5,0.5,1,-19.75,,,,,,,,,2025-09-11,M60-31
20250911155310,2025-09-11 15:53:10,43,M60-31,667,1023,0,104,261,23,0,49,0.0,0.0,2.87,0.0,2129.87,5.5,0.97,-2.49,0.59,,,,,,280.0,320.0,530.0,980.0,14.0,3.0,2.0,12.0,0.0,20250911_43,中型,1645.0,3.0,1555.0,1635.0,M60,,,0.0,28.1,80.6,333,0.398,0.312,1690,0.395,1023,21.6,6.9,14.7,20.5,1.534,9,0.9,83.61882352941177,101.6,9.912315502238462,79.12,86.63448275862069,96.261,2.9396,,6.7,6.4,536.84,16.3,413.04,5.5,0.0,0,3.25,,,,,,,,,2025-09-11,M60-31
20250911160012,2025-09-11 16:00:12,44,M60-31,665,1023,0,109,261,22,0,50,0.0,0.0,2.86,0.0,2132.86,5.0,1.87,-2.21,0.59,,,,,,280.0,320.0,530.0,980.0,14.0,3.0,2.0,12.0,0.0,20250911_44,中型,1645.0,3.0,1555.0,1635.0,M60,,,0.0,28.1,80.6,333,0.418,0.327,1688,0.394,1023,21.6,6.6,15.0,20.8,1.538,9,0.9,79.79629629629629,95.3,9.383705925691768,75.24,81.70714285714288,90.786,2.9396,,6.7,6.4,536.84,16.3,413.04,5.0,-0.5,1,2.87,,,,,,,,,2025-09-11,M60-31
20250912074918,2025-09-12 07:49:18,1,M60-24,756,1137,0,111,291,23,0,56,0.0,0.0,2.97,0.0,2376.97,6.5,3.74,-1.43,0.62,,,,,,270.0,320.0,530.0,930.0,14.0,0.0,2.0,10.0,0.0,20250912_1,中型,835.0,2.0,750.0,825.0,M60,,,0.0,29.5,73.7,370,0.381,0.3,1893,0.399,1137,21.4,6.2,15.1,20.3,1.504,9,1.0,87.60982142857142,112.0,9.290912993555937,85.08,85.615,85.615,2.9396,,6.7,6.57,536.84,16.3,413.04,6.5,1.5,1,12.31,,,,,,,,,2025-09-12,M60-24
20250912075738,2025-09-12 07:57:38,2,M60-24,527,809,0,75,206,18,0,38,0.0,0.0,2.11,0.0,1675.11,7.0,2.74,-3.66,0.87,,,,,,270.0,320.0,530.0,930.0,14.0,0.0,2.0,10.0,0.0,20250912_2,中型,835.0,2.0,750.0,825.0,M60,,,0.0,29.5,73.7,262,0.364,0.286,1336,0.394,809,21.4,6.9,14.5,20.1,1.535,9,0.71,82.25824175824175,92.3,7.545642304516349,78.4,84.79374999999999,119.428,2.9396,,6.7,6.57,536.84,16.3,413.04,7.0,0.5,1,-22.07,,,,,,,,,2025-09-12,M60-24
20250912083635,2025-09-12 08:36:35,6,M60-24,743,1136,0,115,289,24,0,55,0.0,0.0,2.97,0.0,2364.97,5.5,0.88,-2.24,0.53,,,,,,270.0,320.0,530.0,930.0,21.0,0.0,2.0,10.0,0.0,20250912_6,中型,925.0,3.0,840.0,915.0,M60,,,0.0,29.5,73.7,368,0.398,0.312,1879,0.395,1136,21.5,6.5,14.9,20.4,1.529,9,1.0,98.25050505050504,117.1,14.087162819765396,90.54,105.15142857142858,105.151,2.9396,,6.7,6.57,536.84,16.3,413.04,5.5,-1.5,1,14.25,,,,,,,,,2025-09-12,M60-24
20250912084406,2025-09-12 08:44:06,7,M60-24,504,789,0,81,200,15,0,38,0.0,0.0,2.05,0.0,1629.05,5.5,2.53,-3.82,1.15,,,,,,270.0,320.0,530.0,930.0,21.0,0.0,2.0,10.0,0.0,20250912_7,中型,925.0,3.0,840.0,915.0,M60,,,0.0,29.5,73.7,253,0.405,0.32,1293,0.39,789,20.9,5.9,15.0,20.5,1.565,9,0.69,78.32976190476191,88.1,7.417976552523393,79.3,80.33666666666669,116.43,2.9396,,6.7,6.57,536.84,16.3,413.04,5.5,0.0,0,-19.75,,,,,,,,,2025-09-12,M60-24
20250912092707,2025-09-12 09:27:07,8,M60-24,665,1024,0,108,261,21,0,49,0.0,0.0,2.68,0.0,2130.68,5.0,0.93,-2.21,0.69,,,,,,280.0,320.0,530.0,980.0,13.0,3.0,2.0,12.0,0.0,20250912_8,中型,1015.0,1.0,930.0,1005.0,M60,,,0.0,29.5,73.7,331,0.414,0.326,1689,0.394,1024,21.1,6.3,14.8,20.6,1.54,9,0.9,86.81022727272727,103.3,10.446302518689734,80.46,90.90967741935484,101.011,2.9396,,6.7,6.57,536.84,16.3,413.04,5.0,-0.5,1,1.87,71.13333333333333,497.9333333333333,,,,,,,2025-09-12,M60-24
20250912093445,2025-09-12 09:34:45,9,M60-24,660,1024,0,112,261,22,0,52,0.0,0.0,2.68,0.0,2133.68,4.5,1.82,-2.51,0.69,,,,,,280.0,320.0,530.0,980.0,13.0,3.0,2.0,12.0,0.0,20250912_9,中型,1015.0,1.0,930.0,1005.0,M60,,,0.0,29.5,73.7,335,0.429,0.334,1684,0.392,1024,22.1,6.6,15.5,21.0,1.552,9,0.9,88.17590361445782,109.1,12.016019331252055,84.34,93.14827586206896,103.498,2.9396,,6.7,6.57,536.84,16.3,413.04,4.5,-0.5,1,6.56,71.13333333333333,497.9333333333333,,,,,,,2025-09-12,M60-24
20250912141422,2025-09-12 14:14:22,23,M60-31,543,833,0,82,211,20,0,43,0.0,0.0,2.31,0.0,1734.31,6.0,2.5,-2.69,0.97,,,,,,260.0,320.0,530.0,840.0,15.0,0.0,2.0,9.0,0.0,20250912_23,中型,1500.0,3.0,1425.0,1450.0,M60,,,0.0,28.8,74.4,274,0.389,0.299,1376,0.395,833,23.0,7.3,15.7,20.6,1.534,9,0.73,80.02439024390243,93.1,7.896951572625517,77.64000000000001,81.82413793103449,112.088,2.9396,,6.7,6.57,536.84,16.3,413.04,6.0,1.5,1,-18.41,58.43981481481482,1051.9166666666667,,,,,,,2025-09-12,M60-31
20250912142131,2025-09-12 14:21:31,24,M60-31,543,833,0,81,213,18,0,42,0.0,0.0,2.33,0.0,1732.33,6.0,1.25,-2.69,0.97,,,,,,260.0,320.0,530.0,840.0,15.0,0.0,2.0,9.0,0.0,20250912_24,中型,1500.0,3.0,1425.0,1450.0,M60,,,0.0,28.8,74.4,273,0.38,0.297,1376,0.395,833,22.0,6.6,15.4,20.5,1.534,9,0.73,81.5031914893617,91.1,7.996694159086624,76.44000000000001,84.68484848484849,116.007,2.9396,,6.7,6.57,536.84,16.3,413.04,6.0,0.0,0,-19.41,58.43981481481482,1051.9166666666667,,,,,,,2025-09-12,M60-31
20250912150336,2025-09-12 15:03:36,32,M60-31,745,1137,0,116,294,26,0,57,0.0,0.0,3.17,0.0,2378.17,5.5,1.75,-1.97,0.62,,,,,,270.0,320.0,530.0,930.0,16.0,0.0,2.0,10.0,0.0,20250912_32,中型,1550.0,1.0,1505.0,1540.0,M60,,,0.0,28.8,74.4,377,0.395,0.308,1882,0.396,1137,22.0,6.9,15.1,20.8,1.526,9,1.0,90.05510204081634,109.7,11.461329146565602,86.6,94.23235294117649,94.232,2.9396,,6.7,6.57,536.84,16.3,413.04,5.5,-0.5,1,15.25,58.04271844660194,996.4,,,,,,,2025-09-12,M60-31
20250912151158,2025-09-12 15:11:58,33,M60-31,509,788,0,77,200,16,0,42,0.0,0.0,2.18,0.0,1634.18,6.0,1.32,-3.42,1.03,,,,,,270.0,320.0,530.0,930.0,16.0,0.0,2.0,10.0,0.0,20250912_33,中型,1550.0,1.0,1505.0,1540.0,M60,,,0.0,28.8,74.4,258,0.385,0.298,1297,0.392,788,22.5,6.2,16.3,20.5,1.548,9,0.69,76.23170731707319,86.0,6.60928537609244,74.73999999999998,78.30689655172412,113.488,2.9396,,6.7,6.57,536.84,16.3,413.04,6.0,0.5,1,-23.41,58.04271844660194,996.4,,,,,,,2025-09-12,M60-31
20250912155007,2025-09-12 15:50:07,37,M60-31,666,1025,0,104,262,21,0,50,0.0,0.0,2.85,0.0,2130.85,5.5,0.97,-2.63,0.79,,,,,,280.0,320.0,530.0,980.0,15.0,0.0,2.0,12.0,0.0,20250912_37,中型,1640.0,4.0,1555.0,1630.0,M60,,,0.0,28.8,74.4,333,0.397,0.312,1691,0.394,1025,21.3,6.3,15.0,20.5,1.539,9,0.9,83.49506172839506,100.3,9.625056052228231,80.0,87.28571428571429,96.984,2.9396,,6.7,6.57,536.84,16.3,413.04,5.5,-0.5,1,3.25,67.32244897959184,1099.6,,,,,,,2025-09-12,M60-31
20250912155745,2025-09-12 15:57:45,38,M60-31,660,1025,0,109,261,22,0,53,0.0,0.0,2.88,0.0,2132.88,5.0,1.87,-2.94,0.79,,,,,,280.0,320.0,530.0,980.0,15.0,0.0,2.0,12.0,0.0,20250912_38,中型,1640.0,4.0,1555.0,1630.0,M60,,,0.0,28.8,74.4,336,0.418,0.324,1685,0.392,1025,22.3,6.5,15.8,20.9,1.553,9,0.9,81.88024691358024,99.8,9.648877882089613,77.46,84.27142857142859,93.635,2.9396,,6.7,6.57,536.84,16.3,413.04,5.0,-0.5,1,2.87,67.32244897959184,1099.6,,,,,,,2025-09-12,M60-31
20250915133958,2025-09-15 13:39:58,22,M60-31,564,879,0,96,225,18,0,43,0.0,0.0,2.42,0.0,1827.42,4.5,2.13,-2.59,1.03,,,,,,270.0,320.0,530.0,930.0,12.0,1.0,2.0,11.0,0.0,20250915_22,中型,1425.0,4.0,1340.0,1415.0,M60,,,0.0,28.5,77.4,286,0.427,0.336,1443,0.391,879,21.3,6.3,15.0,20.9,1.559,9,0.77,81.62345679012346,93.7,8.306449548392186,80.01999999999998,84.79642857142858,110.125,2.9396,,6.7,6.57,536.84,16.3,413.04,4.5,-0.5,1,-9.44,50.97567567567568,947.2979729729728,,,,,,,2025-09-15,M60-31
20250915134606,2025-09-15 13:46:06,23,M60-31,570,890,0,95,225,18,0,46,0.0,0.0,2.47,0.0,1846.47,4.5,0.0,-2.9,1.02,,,,,,270.0,320.0,530.0,930.0,12.0,1.0,2.0,11.0,0.0,20250915_23,中型,1425.0,4.0,1340.0,1415.0,M60,,,0.0,28.5,77.4,289,0.422,0.329,1460,0.39,890,22.1,6.2,15.9,20.8,1.561,9,0.78,82.41829268292682,95.4,8.631212899092377,80.46,85.41034482758621,109.5,2.9396,,6.7,6.57,536.84,16.3,413.04,4.5,0.0,0,-10.44,50.97567567567568,947.2979729729728,,,,,,,2025-09-15,M60-31
20250923140430,2025-09-23 14:04:30,25,M60-24,814,1215,0,125,310,26,0,59,0.0,0.0,3.15,0.0,2552.15,5.5,1.63,0.25,0.5,,,,,,330.0,480.0,600.0,1080.0,12.0,5.0,2.0,17.0,21.5,20250923_25,中型,1510.0,4.0,1410.0,1500.0,M60,,,0.0,25.9,93.5,395,0.403,0.316,2029,0.401,1215,21.5,6.6,14.9,20.4,1.493,9,1.07,94.00602409638552,119.2,15.875679280771749,91.82,103.83103448275864,97.038,2.9396,,6.7,6.62,552.12,17.8,403.16,5.5,1.0,1,24.25,62.083177570093454,1107.15,,,,,,,2025-09-23,M60-24
20250923141148,2025-09-23 14:11:48,26,M60-24,816,1217,0,125,312,26,0,58,0.0,0.0,3.17,0.0,2557.17,5.5,1.63,0.49,0.66,,,,,,330.0,480.0,600.0,1080.0,12.0,5.0,2.0,17.0,21.5,20250923_26,中型,1510.0,4.0,1410.0,1500.0,M60,,,0.0,25.9,93.5,396,0.401,0.316,2033,0.401,1217,21.2,6.6,14.6,20.4,1.491,9,1.07,93.22289156626503,120.4,15.634957167026334,94.98,102.24827586206897,95.559,2.9396,,6.7,6.62,552.12,17.8,403.16,5.5,0.0,0,24.25,62.083177570093454,1107.15,,,,,,,2025-09-23,M60-24
20250924080452,2025-09-24 08:04:52,2,M60-24,830,1225,0,115,314,23,0,61,0.0,0.0,3.19,0.0,2571.19,7.0,2.68,-0.24,0.41,,,,,,330.0,480.0,600.0,1080.0,14.0,4.0,2.0,17.0,1.0,20250924_2,中型,905.0,4.0,810.0,855.0,M60,,,0.0,26.3,89.1,398,0.366,0.289,2055,0.404,1225,21.1,5.8,15.3,20.0,1.476,9,1.08,103.81313131313134,127.9,16.845013328378876,94.22,114.82857142857142,106.323,2.9396,,6.7,6.62,552.12,17.8,403.16,7.0,1.5,1,17.93,,,,,,,,,2025-09-24,M60-24
20250924081221,2025-09-24 08:12:21,3,M60-24,819,1214,0,122,309,24,0,59,0.0,0.0,3.17,0.0,2550.17,6.0,2.52,0.37,0.41,,,,,,330.0,480.0,600.0,1080.0,14.0,4.0,2.0,17.0,1.0,20250924_3,中型,905.0,4.0,810.0,855.0,M60,,,0.0,26.3,89.1,392,0.395,0.311,2033,0.403,1214,21.2,6.1,15.1,20.2,1.482,9,1.07,98.66516853932588,120.0,15.97249110698158,96.32,109.3290322580645,102.177,2.9396,,6.7,6.62,552.12,17.8,403.16,6.0,-1.0,1,21.59,,,,,,,,,2025-09-24,M60-24
20250925075319,2025-09-25 07:53:19,2,M60-24,860,1192,0,121,314,24,0,60,0.0,0.0,3.22,0.0,2574.22,6.0,3.42,0.12,0.34,,,,,,340.0,510.0,650.0,1200.0,11.0,4.0,2.0,14.0,0.0,20250925_2,中型,845.0,4.0,756.0,835.0,M60,,,0.0,28.7,75.3,398,0.385,0.304,2052,0.419,1192,21.1,6.0,15.1,20.2,1.386,9,1.08,96.89512195121952,129.2,15.766202679667268,100.58,106.02758620689656,98.174,2.9396,,6.7,6.62,552.12,17.8,403.16,6.0,0.0,0,20.59,,,,,,,,,2025-09-25,M60-24
20250925075840,2025-09-25 07:58:40,3,M60-24,862,1193,0,121,312,24,0,61,0.0,0.0,3.21,0.0,2576.21,6.0,3.42,0.35,0.42,,,,,,340.0,510.0,650.0,1200.0,11.0,4.0,2.0,14.0,0.0,20250925_3,中型,845.0,4.0,756.0,835.0,M60,,,0.0,28.7,75.3,397,0.388,0.305,2055,0.419,1193,21.4,6.0,15.4,20.1,1.384,9,1.08,99.1125,124.7,16.242010710863916,95.32,108.63225806451614,100.585,2.9396,,6.7,6.62,552.12,17.8,403.16,6.0,0.0,0,20.59,,,,,,,,,2025-09-25,M60-24
20250926075311,2025-09-26 07:53:11,2,M60-24,860,1194,0,121,312,25,0,61,0.0,0.0,3.18,0.0,2576.18,6.0,3.42,0.12,0.51,,,,,,330.0,480.0,600.0,1080.0,14.0,5.0,2.0,17.0,0.0,20250926_2,中型,855.0,4.0,755.0,845.0,M60,,,0.0,27.9,85.1,398,0.388,0.304,2054,0.419,1194,21.6,6.3,15.3,20.2,1.388,9,1.08,101.45106382978724,123.5,16.181797921573768,99.52,111.83333333333331,103.549,2.9396,,6.7,6.62,552.12,17.8,403.16,6.0,0.0,0,20.59,,,,,,,,,2025-09-26,M60-24
20250926080037,2025-09-26 08:00:37,3,M60-24,854,1193,0,123,312,24,0,61,0.0,0.0,3.2,0.0,2570.2,5.5,1.65,-0.12,0.42,,,,,,330.0,480.0,600.0,1080.0,14.0,5.0,2.0,17.0,0.0,20250926_3,中型,855.0,4.0,755.0,845.0,M60,,,0.0,27.9,85.1,397,0.394,0.31,2047,0.417,1193,21.4,6.0,15.4,20.3,1.397,9,1.08,100.66,125.7,16.300567636225367,100.06,108.42727272727272,100.396,2.9396,,6.7,6.62,552.12,17.8,403.16,5.5,-0.5,1,22.25,,,,,,,,,2025-09-26,M60-24
20250930075707,2025-09-30 07:57:07,3,M60-24,869,1204,0,123,318,24,0,61,0.0,0.0,3.22,0.0,2602.22,6.0,3.36,0.23,0.42,,,,,,330.0,480.0,600.0,1060.0,21.0,10.0,2.0,17.0,0.0,20250930_3,中型,910.0,4.0,800.0,900.0,M60,,,0.0,29.1,77.7,403,0.387,0.305,2073,0.419,1204,21.1,6.0,15.1,20.2,1.386,9,1.09,106.02761904761904,131.5,18.85401811532413,95.78,117.725,108.005,2.9396,,6.7,6.62,522.4666666666667,16.6,423.0266666666666,6.0,0.5,1,22.59,,,,,,,,,2025-09-30,M60-24
20250930080504,2025-09-30 08:05:04,4,M60-24,848,1195,0,132,312,23,0,63,0.0,0.0,3.21,0.0,2576.21,4.5,1.54,0.24,0.59,,,,,,330.0,480.0,600.0,1060.0,21.0,10.0,2.0,17.0,0.0,20250930_4,中型,910.0,4.0,800.0,900.0,M60,,,0.0,29.1,77.7,398,0.423,0.332,2043,0.415,1195,21.6,5.8,15.8,20.6,1.409,9,1.08,97.11020408163265,122.2,16.141178735729273,94.98,106.69411764705885,98.791,2.9396,,6.7,6.62,522.4666666666667,16.6,423.0266666666666,4.5,-1.5,1,26.56,,,,,,,,,2025-09-30,M60-24
20251001075924,2025-10-01 07:59:24,3,M60-24,870,1195,0,128,317,25,0,60,0.0,0.0,3.22,0.0,2598.22,5.0,0.79,0.12,0.59,,,,,,330.0,480.0,600.0,1060.0,14.0,7.0,2.0,17.0,0.0,20251001_3,中型,900.0,4.0,805.0,850.0,M60,,,0.0,28.8,78.7,402,0.404,0.318,2065,0.421,1195,21.1,6.2,14.9,20.4,1.374,10,1.09,100.59690721649484,127.8,17.65312655119847,88.6,112.71470588235296,103.408,2.9396,,6.7,6.62,522.4666666666667,16.6,423.0266666666666,5.0,0.5,1,21.87,,,,,,,,,2025-10-01,M60-24
20251001080746,2025-10-01 08:07:46,4,M60-24,851,1185,0,139,314,23,0,60,0.0,0.0,3.19,0.0,2575.19,3.5,1.46,0.12,0.68,,,,,,330.0,480.0,600.0,1060.0,14.0,7.0,2.0,17.0,0.0,20251001_4,中型,900.0,4.0,805.0,850.0,M60,,,0.0,28.8,78.7,397,0.443,0.35,2036,0.418,1185,20.9,5.8,15.1,20.8,1.392,10,1.08,92.3578313253012,118.0,14.132497971388778,89.88000000000001,102.11724137931031,94.553,2.9396,,6.7,6.62,522.4666666666667,16.6,423.0266666666666,3.5,-1.5,1,29.59,,,,,,,,,2025-10-01,M60-24
20251002081200,2025-10-02 08:12:00,4,M60-24,867,1206,0,137,318,24,0,63,0.0,0.0,3.27,0.0,2618.27,4.0,0.74,-0.23,0.58,,,,,,330.0,480.0,600.0,1060.0,14.0,5.0,2.0,17.0,0.0,20251002_4,中型,910.0,4.0,810.0,900.0,M60,,,0.0,29.2,73.3,405,0.431,0.338,2073,0.418,1206,21.5,5.9,15.6,20.7,1.391,10,1.1,99.38548387096772,128.3,14.987837507558108,89.9,105.58636363636366,95.988,2.9396,,7.1,6.44,522.4666666666667,16.6,423.0266666666666,4.0,0.5,1,27.08,,,,,,,,,2025-10-02,M60-24
20251002082034,2025-10-02 08:20:34,5,M60-24,854,1195,0,145,318,23,0,60,0.0,0.0,3.22,0.0,2598.22,3.0,1.4,0.12,0.59,3.9,30.9,,,,330.0,480.0,600.0,1060.0,14.0,5.0,2.0,17.0,0.0,20251002_5,中型,910.0,4.0,810.0,900.0,M60,,,0.0,31.0,58.0,401,0.456,0.362,2049,0.417,1195,20.7,5.7,15.0,21.0,1.399,10,1.09,89.10833333333332,119.8,12.907548625046372,89.08,93.03,85.349,2.9396,,7.1,6.44,522.4666666666667,16.6,423.0266666666666,3.0,-1.0,1,32.9,,,,,,,,,2025-10-02,M60-24
20251003075717,2025-10-03 07:57:17,3,M60-24,859,1195,0,141,316,24,0,61,0.0,0.0,3.25,0.0,2599.25,3.5,1.44,0.23,0.59,,,,,,330.0,480.0,600.0,1060.0,12.0,4.0,2.0,17.0,0.0,20251003_3,中型,855.0,4.0,800.0,845.0,M60,,,0.0,28.6,66.9,401,0.446,0.352,2054,0.418,1195,21.2,6.0,15.2,20.9,1.391,10,1.09,97.53132530120482,125.6,16.966223907082668,89.36,109.10344827586204,100.095,2.9396,,7.1,6.44,548.7866666666666,16.5,392.5466666666666,3.5,0.5,1,31.59,,,,,,,,,2025-10-03,M60-24
20251003080457,2025-10-03 08:04:57,4,M60-24,843,1183,0,143,314,22,0,62,0.0,0.0,3.21,0.0,2570.21,3.0,1.42,-0.35,0.51,,,,,,220.0,250.0,700.0,1000.0,4.0,1.0,2.0,5.0,0.0,20251003_4,小型,841.0,3.0,818.0,831.0,M60,,,0.0,28.6,66.9,398,0.455,0.359,2026,0.416,1183,21.1,5.5,15.6,21.1,1.403,10,1.08,93.03950617283952,115.0,14.438072774271054,93.88,102.5857142857143,94.987,2.9396,,7.1,6.44,548.7866666666666,16.5,392.5466666666666,3.0,-0.5,1,30.9,,,,,,,,,2025-10-03,M60-24
20251007131314,2025-10-07 13:13:14,20,M60-31,866,1196,0,129,314,26,0,63,0.0,0.0,3.41,0.0,2597.41,5.0,1.57,-0.35,0.67,,,,,,330.0,480.0,600.0,1080.0,16.0,8.0,2.0,17.0,0.0,20251007_20,中型,1415.0,4.0,1315.0,1405.0,M60,,,0.0,28.8,79.1,403,0.411,0.32,2062,0.42,1196,22.1,6.5,15.6,20.5,1.381,10,1.09,98.24036697247708,125.7,17.293818799578958,84.44000000000001,107.8342105263158,98.93,2.9396,,6.7,6.71,548.7866666666666,16.5,392.5466666666666,5.0,2.0,1,22.87,65.52589285714285,1228.6104910714284,,,,,,,2025-10-07,M60-31
20251007132046,2025-10-07 13:20:46,21,M60-31,848,1183,0,139,313,24,0,64,0.0,0.0,3.44,0.0,2574.44,3.5,1.46,-0.24,0.51,,,,,,330.0,480.0,600.0,1080.0,16.0,8.0,2.0,17.0,0.0,20251007_21,中型,1415.0,4.0,1315.0,1405.0,M60,,,0.0,28.8,79.1,401,0.444,0.347,2031,0.418,1183,21.9,6.0,16.0,21.0,1.395,10,1.08,92.27976190476193,115.7,14.982114573255934,89.1,102.24666666666666,94.673,2.9396,,6.7,6.71,548.7866666666666,16.5,392.5466666666666,3.5,-1.5,1,29.59,65.52589285714285,1228.6104910714284,,,,,,,2025-10-07,M60-31
20251008130635,2025-10-08 13:06:35,19,M60-31,859,1206,0,142,318,25,0,61,0.0,0.0,3.48,0.0,2614.48,3.5,1.43,-0.69,0.58,4.9,32.5,,,,330.0,480.0,600.0,1060.0,14.0,5.0,2.0,17.0,0.0,20251008_19,中型,1410.0,4.0,1315.0,1405.0,M60,,,0.0,37.0,56.0,404,0.447,0.351,2065,0.416,1206,21.3,6.2,15.1,20.9,1.404,10,1.1,89.0607142857143,108.5,12.316297931111084,90.26,94.47,85.882,2.9396,,6.7,6.61,548.7866666666666,16.5,392.5466666666666,3.5,0.0,0,32.59,64.88318584070797,1221.9666666666667,,,,,,,2025-10-08,M60-31
20251008131351,2025-10-08 13:13:51,20,M60-31,858,1209,0,142,320,24,0,64,0.0,0.0,3.48,0.0,2620.48,3.5,1.43,-0.81,0.83,,,,,,330.0,480.0,600.0,1060.0,14.0,5.0,2.0,17.0,0.0,20251008_20,中型,1410.0,4.0,1315.0,1405.0,M60,,,0.0,28.6,78.0,408,0.444,0.348,2067,0.415,1209,21.6,5.9,15.7,21.0,1.409,10,1.1,84.66829268292682,113.2,13.06217662032933,86.12,88.67931034482758,80.618,2.9396,,6.7,6.61,548.7866666666666,16.5,392.5466666666666,3.5,0.0,0,32.59,64.88318584070797,1221.9666666666667,,,,,,,2025-10-08,M60-31
20251009130631,2025-10-09 13:06:31,22,M60-31,864,1207,0,138,319,25,0,65,0.0,0.0,3.46,0.0,2621.46,4.0,1.47,-0.58,0.67,,,,,,330.0,480.0,600.0,1060.0,24.0,10.0,2.0,17.0,0.0,20251009_22,中型,,4.0,1310.0,1415.0,M60,,,0.0,28.5,78.5,409,0.433,0.337,2071,0.417,1207,22.0,6.1,15.9,20.9,1.397,10,1.1,96.38202247191012,120.0,15.34213967614008,94.62,106.45483870967742,96.777,2.9396,,6.7,6.61,548.7866666666666,16.5,392.5466666666666,4.0,0.5,1,28.08,,,,,,,,,2025-10-09,M60-31
20251009131411,2025-10-09 13:14:11,23,M60-31,853,1195,0,141,317,24,0,61,0.0,0.0,3.46,0.0,2594.46,3.5,1.44,-0.47,0.59,,,,,,330.0,480.0,600.0,1060.0,24.0,10.0,2.0,17.0,0.0,20251009_23,中型,,4.0,1310.0,1415.0,M60,,,0.0,28.5,78.5,402,0.445,0.351,2048,0.417,1195,21.1,6.0,15.2,21.0,1.401,10,1.09,92.56067415730338,114.4,13.374591187514945,88.74000000000001,101.03548387096774,92.693,2.9396,,6.7,6.61,548.7866666666666,16.5,392.5466666666666,3.5,-0.5,1,31.59,,,,,,,,,2025-10-09,M60-31
20251013075658,2025-10-13 07:56:58,3,M60-24,786,1097,0,126,288,21,0,54,0.0,0.0,3.0,0.0,2375.0,4.0,1.61,-0.51,0.64,,,,,,270.0,320.0,530.0,930.0,18.0,2.0,2.0,10.0,0.0,20251013_3,中型,845.0,2.0,800.0,835.0,M60,,,0.0,28.5,72.6,363,0.438,0.347,1883,0.417,1097,20.7,5.8,14.9,20.6,1.396,10,1.0,99.59158878504677,121.9,14.280128808388715,93.1,107.8078947368421,107.808,2.9396,,6.7,6.61,543.2666666666667,16.4,419.52,4.0,0.5,1,16.08,,,,,,,,,2025-10-13,M60-24
20251013080415,2025-10-13 08:04:15,4,M60-24,537,760,0,89,200,13,0,38,0.0,0.0,2.03,0.0,1639.03,3.5,1.14,-0.92,1.06,,,,,,270.0,320.0,530.0,930.0,18.0,2.0,2.0,10.0,0.0,20251013_4,中型,845.0,2.0,800.0,835.0,M60,,,0.0,28.5,72.6,251,0.445,0.355,1297,0.414,760,20.3,5.2,15.1,20.8,1.415,10,0.69,81.85952380952382,90.7,7.466163658348417,82.47999999999999,86.62000000000002,125.536,2.9396,,6.7,6.61,543.2666666666667,16.4,419.52,3.5,-0.5,1,-20.41,,,,,,,,,2025-10-13,M60-24
20251013084714,2025-10-13 08:47:14,11,M60-24,778,1098,0,133,291,21,0,54,0.0,0.0,2.99,0.0,2377.99,3.0,1.53,-0.64,0.73,,,,,,270.0,320.0,530.0,930.0,17.0,1.0,2.0,10.0,0.0,20251013_11,中型,1030.0,4.0,850.0,925.0,M60,,,0.0,28.5,72.6,366,0.457,0.363,1876,0.415,1098,20.5,5.7,14.8,21.0,1.411,10,1.0,88.62682926829268,111.3,11.838620642919016,84.92,92.71379310344828,92.714,2.9396,,6.7,6.61,543.2666666666667,16.4,419.52,3.0,-0.5,1,20.9,65.9047619047619,461.33333333333326,,,,,,,2025-10-13,M60-24
20251013085353,2025-10-13 08:53:53,12,M60-24,520,738,0,86,197,12,0,37,0.0,0.0,1.98,0.0,1591.98,3.5,1.18,-1.33,1.1,4.2,31.2,,,,270.0,320.0,530.0,930.0,17.0,1.0,2.0,10.0,0.0,20251013_12,中型,1030.0,4.0,850.0,925.0,M60,,,0.0,30.0,58.0,246,0.437,0.35,1258,0.413,738,19.9,4.9,15.0,20.9,1.419,10,0.67,75.97777777777777,84.5,6.294814640481853,76.17999999999999,78.50357142857142,117.17,2.9396,,6.7,6.61,543.2666666666667,16.4,419.52,3.5,0.5,1,-23.41,65.9047619047619,461.33333333333326,,,,,,,2025-10-13,M60-24
20251013093645,2025-10-13 09:36:45,15,M60-24,599,848,0,101,224,16,0,43,0.0,0.0,2.28,0.0,1833.28,3.5,2.02,-0.99,1.07,,,,,,275.0,320.0,530.0,930.0,15.0,2.0,2.0,11.0,0.0,20251013_15,中型,1030.0,3.0,940.0,1020.0,M60,,,0.0,28.5,72.6,283,0.451,0.357,1447,0.414,848,20.8,5.7,15.2,21.0,1.416,10,0.77,81.10843373493977,91.7,7.382235349244362,82.6,81.06551724137931,105.28,2.9396,,6.7,6.61,543.2666666666667,16.4,419.52,3.5,0.0,0,-8.41,66.19523809523808,463.36666666666656,,,,,,,2025-10-13,M60-24
20251013094421,2025-10-13 09:44:21,16,M60-24,606,849,0,94,224,16,0,42,0.0,0.0,2.27,0.0,1833.27,4.5,1.08,-0.82,1.19,,,,,,275.0,320.0,530.0,930.0,15.0,2.0,2.0,11.0,0.0,20251013_16,中型,1030.0,3.0,940.0,1020.0,M60,,,0.0,28.5,72.6,282,0.42,0.333,1455,0.416,849,20.6,5.7,14.9,20.5,1.401,10,0.77,84.3047619047619,93.9,8.164687390305026,81.12,87.86999999999999,114.117,2.9396,,6.7,6.61,543.2666666666667,16.4,419.52,4.5,1.0,1,-11.44,66.19523809523808,463.36666666666656,,,,,,,2025-10-13,M60-24
20251013103310,2025-10-13 10:33:10,24,M60-31,861,1208,0,138,320,25,0,63,0.0,0.0,3.5,0.0,2618.5,4.0,1.47,-0.92,0.75,,,,,,330.0,480.0,600.0,1060.0,13.0,3.0,2.0,17.0,0.0,20251013_24,中型,,1.0,1040.0,1120.0,M60,,,0.0,28.5,72.6,408,0.431,0.338,2069,0.416,1208,21.6,6.1,15.4,20.9,1.403,10,1.1,97.06705882352942,121.7,14.91360522346108,91.6,104.4103448275862,94.918,2.9396,,6.7,6.61,543.2666666666667,16.4,419.52,4.0,-0.5,1,28.08,,,,,,,,,2025-10-13,M60-31
20251013104010,2025-10-13 10:40:10,25,M60-31,854,1197,0,137,315,24,0,61,0.0,0.0,3.45,0.0,2591.45,4.0,1.48,-0.81,0.76,,,,,,330.0,480.0,600.0,1060.0,13.0,3.0,2.0,17.0,0.0,20251013_25,中型,,1.0,1040.0,1120.0,M60,,,0.0,28.5,72.6,400,0.435,0.342,2051,0.416,1197,21.2,6.0,15.2,20.7,1.402,10,1.09,96.04404761904765,119.6,14.31531274037963,92.92,105.66666666666669,96.942,2.9396,,6.7,6.61,543.2666666666667,16.4,419.52,4.0,0.0,0,27.08,,,,,,,,,2025-10-13,M60-31
20251014075619,2025-10-14 07:56:19,3,M60-24,784,1099,0,122,290,24,0,55,0.0,0.0,2.91,0.0,2376.91,4.5,1.67,-1.26,0.83,,,,,,270.0,320.0,530.0,930.0,20.0,4.0,2.0,10.0,0.0,20251014_3,中型,850.0,2.0,800.0,840.0,M60,,,0.0,29.0,70.6,369,0.421,0.331,1883,0.416,1099,21.4,6.5,14.9,20.7,1.402,10,1.0,99.85212765957448,118.5,15.372798086392068,96.9,110.0909090909091,110.091,2.9396,,6.7,6.31,543.2666666666667,16.4,419.52,4.5,0.5,1,16.56,,,,,,,,,2025-10-14,M60-24
20251014080321,2025-10-14 08:03:21,4,M60-24,521,739,0,82,193,15,0,36,0.0,0.0,1.96,0.0,1587.96,4.5,2.5,-2.07,1.23,,,,,,270.0,320.0,530.0,930.0,20.0,4.0,2.0,10.0,0.0,20251014_4,中型,850.0,2.0,800.0,840.0,M60,,,0.0,29.0,70.6,244,0.425,0.336,1260,0.413,739,20.9,6.1,14.8,20.6,1.418,10,0.67,79.20476190476191,86.3,7.11644481803046,82.82,82.42333333333335,123.02,2.9396,,6.7,6.31,543.2666666666667,16.4,419.52,4.5,0.0,0,-23.44,,,,,,,,,2025-10-14,M60-24
20251014084916,2025-10-14 08:49:16,8,M60-24,782,1100,0,126,290,22,0,57,0.0,0.0,3.0,0.0,2380.0,4.0,1.61,-1.01,0.92,,,,,,270.0,320.0,530.0,930.0,15.0,2.0,2.0,10.0,0.0,20251014_8,中型,1030.0,3.0,850.0,925.0,M60,,,0.0,29.0,70.6,369,0.434,0.341,1882,0.416,1100,21.4,6.0,15.4,20.8,1.407,10,1.0,94.00823529411764,117.8,13.965404412877731,85.97999999999999,101.19310344827586,101.193,2.9396,,6.7,6.31,543.2666666666667,16.4,419.52,4.0,-0.5,1,16.08,62.5,437.5,,,,,,,2025-10-14,M60-24
20251014085605,2025-10-14 08:56:05,9,M60-24,516,740,0,85,197,14,0,38,0.0,0.0,1.96,0.0,1591.96,4.0,2.41,-2.46,1.37,,,,,,270.0,320.0,530.0,930.0,15.0,2.0,2.0,10.0,0.0,20251014_9,中型,1030.0,3.0,850.0,925.0,M60,,,0.0,29.0,70.6,249,0.431,0.341,1256,0.411,740,20.9,5.6,15.3,21.0,1.434,10,0.67,76.62168674698796,86.4,6.691138685897995,73.66,78.7655172413793,117.56,2.9396,,6.7,6.31,543.2666666666667,16.4,419.52,4.0,0.0,0,-24.92,62.5,437.5,,,,,,,2025-10-14,M60-24
20251014093725,2025-10-14 09:37:25,14,M60-24,574,805,0,86,213,16,0,41,0.0,0.0,2.14,0.0,1737.14,5.0,2.38,-1.54,1.13,,,,,,275.0,320.0,530.0,930.0,14.0,4.0,2.0,11.0,0.0,20251014_14,中型,1030.0,3.0,940.0,1020.0,M60,,,0.0,29.0,70.6,270,0.404,0.319,1379,0.416,805,21.1,5.9,15.2,20.5,1.402,10,0.73,81.13804347826087,89.5,8.436152048737268,79.22,85.70606060606062,117.406,2.9396,,6.7,6.31,543.2666666666667,16.4,419.52,5.0,1.0,1,-20.13,62.5,437.5,,,,,,,2025-10-14,M60-24
20251014094441,2025-10-14 09:44:41,15,M60-24,572,808,0,88,213,16,0,39,0.0,0.0,2.13,0.0,1738.13,4.5,1.15,-1.38,1.51,,,,,,275.0,320.0,530.0,930.0,14.0,4.0,2.0,11.0,0.0,20251014_15,中型,1030.0,3.0,940.0,1020.0,M60,,,0.0,29.0,70.6,268,0.413,0.328,1380,0.414,808,20.5,6.0,14.6,20.5,1.413,10,0.73,82.41276595744681,91.3,7.968117773986382,79.8,86.06666666666668,117.9,2.9396,,6.7,6.31,543.2666666666667,16.4,419.52,4.5,-0.5,1,-17.44,62.5,437.5,,,,,,,2025-10-14,M60-24
20251014102855,2025-10-14 10:28:55,22,M60-31,863,1210,0,133,319,24,0,63,0.0,0.0,3.46,0.0,2615.46,4.5,1.53,-1.26,0.92,,,,,,330.0,480.0,600.0,1060.0,13.0,3.0,2.0,17.0,0.0,20251014_22,中型,1125.0,4.0,1040.0,1115.0,M60,,,0.0,29.0,70.6,406,0.417,0.328,2073,0.416,1210,21.4,5.9,15.5,20.6,1.402,10,1.1,93.5578313253012,119.1,14.60305398395472,94.0,100.92758620689656,91.752,2.9396,,6.7,6.31,543.2666666666667,16.4,419.52,4.5,0.0,0,27.56,69.57857142857144,487.05000000000007,,,,,,,2025-10-14,M60-31
20251014103529,2025-10-14 10:35:29,23,M60-31,856,1197,0,133,316,24,0,60,0.0,0.0,3.43,0.0,2589.43,4.5,1.53,-1.04,0.76,,,,,,330.0,480.0,600.0,1060.0,13.0,3.0,2.0,17.0,0.0,20251014_23,中型,1125.0,4.0,1040.0,1115.0,M60,,,0.0,29.0,70.6,400,0.421,0.332,2053,0.417,1197,21.0,6.0,15.0,20.6,1.398,10,1.09,94.2777777777778,117.4,14.545849180954052,90.58,103.27499999999998,94.748,2.9396,,6.7,6.31,543.2666666666667,16.4,419.52,4.5,0.0,0,27.56,69.57857142857144,487.05000000000007,,,,,,,2025-10-14,M60-31
20251015080841,2025-10-15 08:08:41,3,M60-24,777,1099,0,125,291,22,0,55,0.0,0.0,2.94,0.0,2371.94,4.0,0.81,-1.65,0.83,,,,,,270.0,330.0,570.0,950.0,12.0,3.0,2.0,10.0,0.0,20251015_3,中型,855.0,2.0,812.0,845.0,M60,,,0.0,28.8,79.3,368,0.43,0.34,1876,0.414,1099,20.9,6.0,14.9,20.8,1.414,10,1.0,97.70487804878049,118.6,15.006696898864726,94.04,106.7206896551724,106.721,2.9396,,6.7,6.31,543.2666666666667,16.4,419.52,4.0,-0.5,1,15.08,,,,,,,,,2025-10-15,M60-24
20251015081352,2025-10-15 08:13:52,4,M60-24,518,739,0,85,193,14,0,37,0.0,0.0,1.97,0.0,1587.97,4.0,2.41,-2.08,1.23,,,,,,270.0,330.0,570.0,950.0,12.0,3.0,2.0,10.0,0.0,20251015_4,中型,855.0,2.0,812.0,845.0,M60,,,0.0,28.8,79.3,244,0.44,0.348,1257,0.412,739,20.9,5.7,15.2,20.7,1.427,10,0.67,79.98313253012047,87.6,6.796080005434537,82.8,83.86896551724138,125.178,2.9396,,6.7,6.31,543.2666666666667,16.4,419.52,4.0,0.0,0,-24.92,,,,,,,,,2025-10-15,M60-24
20251015085101,2025-10-15 08:51:01,7,M60-24,776,1101,0,129,291,22,0,55,0.0,0.0,2.96,0.0,2376.96,3.5,1.57,-1.4,1.01,,,,,,270.0,330.0,570.0,950.0,11.0,3.0,2.0,10.0,0.0,20251015_7,中型,1022.0,3.0,856.0,928.0,M60,,,0.0,28.8,79.3,368,0.443,0.351,1877,0.413,1101,20.9,6.0,14.9,20.9,1.419,10,1.0,95.94166666666666,112.7,13.282912477649202,93.62,103.82999999999998,103.83,2.9396,,6.7,6.31,543.2666666666667,16.4,419.52,3.5,-0.5,1,19.59,62.88095238095238,440.1666666666666,,,,,,,2025-10-15,M60-24
