Repository: Vincent626/concrete-strength-analysis

# 🎯 S60 & M60 混凝土強度預測模型訓練成果報告

> **更新日期**: 2026-02-04  
> **專案目標**: 建立 S60/M60 混凝土 28 天抗壓強度預測模型

---

## 📋 摘要

本專案針對 S60（小型）與 M60（中型）離心混凝土管配比，建立機器學習預測模型。透過配料特徵分析，預測 28 天抗壓強度，並識別影響強度的關鍵因素。

### 主要成果

| 模型 | 樣本數 | R² | MAE (kgf/cm²) | 狀態 |
|:---|---:|---:|---:|:---|
| **S60** | 46 | **0.360** | 28 | ✅ 可用 |
| **M60** | 52 | **0.206** | 25 | ✅ 可用 |

---

## 📈 模型效能比較
> **說明**：S60 模型 R²=0.360，M60 模型 R²=0.206，兩者皆具有預測能力。S60 表現較佳，預測誤差約 28 kgf/cm²。

---

## 📊 強度分布比較
> **說明**：S60 與 M60 的強度分布相似，平均約 605 kgf/cm²，皆高於設計強度 510 kgf/cm²（紅色虛線）。

---

File: S60_M60_dataset_v9_shared.csv (part 40 of 138)
match_key,日期及時間,序,配比 ,耗用骨材1,耗用骨材2,耗用骨材3,耗用水,耗用泥料1,耗用泥料2,耗用泥料3,耗用泥料4,耗用藥劑1,耗用藥劑2,耗用藥劑3,耗用藥劑4,耗用小計,表面水骨材1,誤差%水,誤差%骨材1,誤差%骨材2,坍度(cm),混凝土溫度(℃),試體1強度(X1),試體2強度(X2),試體3強度(X3),加料轉速,慢速轉速,中速轉速,高速轉速,加料時間,慢速時間,中速時間,高速時間,總降水量,cp_key,類型,入池,蒸養池,離心開始,離心結束,母體,平均強度,強度_原始,強度_修正,環境溫度,環境濕度,膠結料總量,水灰比,水膠比,骨材總量,砂石比,粗骨材總量,水泥取代率,矽灰取代率,爐石取代率,漿體比例,粗細骨材比,月份,拌合米數,平均電流,最大電流,電流標準差,最終電流,穩定階段平均電流,單位體積穩定電流,砂_FM,砂_Mud,六分_FM,三分_FM,水泥砂漿_28天平均強度,水泥_流動性,水泥砂漿_7天平均強度,設定扣水率(%),扣水率_變動幅度,扣水率_是否變更,水量微調偏離度,蒸養實際平均溫度,蒸養實際總積溫,蒸養實際階段1溫度,蒸養實際階段2溫度,蒸養實際階段3溫度,實際離心平均轉速,實際離心平均電流,實際離心總能量,日期,配比
20251015085812,2025-10-15 08:58:12,8,M60-24,513,728,0,84,191,12,0,35,0.0,0.0,1.94,0.0,1564.94,4.0,2.44,-1.72,1.25,4.8,31.3,,,,270.0,330.0,570.0,950.0,11.0,3.0,2.0,10.0,0.0,20251015_8,中型,1022.0,3.0,856.0,928.0,M60,,,0.0,31.0,56.0,238,0.44,0.353,1241,0.413,728,19.7,5.0,14.7,20.6,1.419,10,0.66,78.37777777777778,87.8,6.924299670430644,80.62,81.65,123.712,2.9396,,6.7,6.31,543.2666666666667,16.4,419.52,4.0,0.5,1,-25.92,62.88095238095238,440.1666666666666,,,,,,,2025-10-15,M60-24
20251015093507,2025-10-15 09:35:07,13,M60-24,556,796,0,91,208,14,0,38,0.0,0.0,2.11,0.0,1705.11,4.0,2.25,-2.28,1.4,,,,,,270.0,330.0,270.0,980.0,11.0,3.0,2.0,11.0,0.0,20251015_13,中型,1022.0,3.0,940.0,1012.0,M60,,,0.0,28.8,79.3,260,0.438,0.35,1352,0.411,796,20.0,5.4,14.6,20.6,1.432,10,0.72,78.63086419753085,87.4,7.455988428819716,79.19999999999999,83.04285714285713,115.337,2.9396,,6.7,6.31,543.2666666666667,16.4,419.52,4.0,0.0,0,-18.92,62.88095238095238,440.1666666666666,,,,,,,2025-10-15,M60-24
20251015094054,2025-10-15 09:40:54,14,M60-24,563,794,0,87,209,14,0,41,0.0,0.0,2.1,0.0,1710.1,4.5,1.16,-1.57,1.15,,,,,,270.0,330.0,270.0,980.0,11.0,3.0,2.0,11.0,0.0,20251015_14,中型,1022.0,3.0,940.0,1012.0,M60,,,0.0,28.8,79.3,264,0.416,0.33,1357,0.415,794,20.8,5.3,15.5,20.6,1.41,10,0.72,77.6679012345679,87.6,6.678005674804007,78.82,79.08214285714284,109.836,2.9396,,6.7,6.31,543.2666666666667,16.4,419.52,4.5,0.5,1,-18.44,62.88095238095238,440.1666666666666,,,,,,,2025-10-15,M60-24
20251015102028,2025-10-15 10:20:28,20,M60-31,864,1208,0,129,320,25,0,64,0.0,0.0,3.46,0.0,2613.46,5.0,1.57,-1.59,0.75,,,,,,340.0,510.0,650.0,1200.0,11.0,4.0,2.0,15.0,0.0,20251015_20,中型,1115.0,4.0,1025.0,1105.0,M60,,,0.0,28.8,79.3,409,0.403,0.315,2072,0.417,1208,21.8,6.1,15.6,20.6,1.398,10,1.1,89.55176470588235,116.3,13.80483812687938,83.3,94.69310344827588,86.085,2.9396,,6.7,6.31,543.2666666666667,16.4,419.52,5.0,0.5,1,22.87,69.92162162162163,489.4513513513514,,,,,,,2025-10-15,M60-31
20251015102642,2025-10-15 10:26:42,21,M60-31,859,1198,0,124,318,24,0,63,0.0,0.0,3.48,0.0,2589.48,5.5,1.64,-1.72,0.84,,,,,,340.0,510.0,650.0,1200.0,11.0,4.0,2.0,15.0,0.0,20251015_21,中型,1115.0,4.0,1025.0,1105.0,M60,,,0.0,28.8,79.3,405,0.39,0.306,2057,0.418,1198,21.5,5.9,15.6,20.5,1.395,10,1.09,92.52469135802468,115.8,14.700898862786447,92.42,101.86071428571428,93.45,2.9396,,6.7,6.31,543.2666666666667,16.4,419.52,5.5,0.5,1,23.25,69.92162162162163,489.4513513513514,,,,,,,2025-10-15,M60-31
20251016075601,2025-10-16 07:56:01,3,M60-24,779,1097,0,122,290,23,0,55,0.0,0.0,2.94,0.0,2368.94,4.5,1.67,-1.89,0.64,,,,,,270.0,320.0,530.0,930.0,17.0,2.0,2.0,10.0,0.0,20251016_3,中型,845.0,2.0,800.0,835.0,M60,,,0.0,28.6,78.3,368,0.421,0.332,1876,0.415,1097,21.2,6.2,14.9,20.7,1.408,10,1.0,95.03690476190476,114.3,14.675966584228986,91.8,106.02666666666669,106.027,2.9396,,6.7,6.31,543.2666666666667,16.4,419.52,4.5,-1.0,1,16.56,,,,,,,,,2025-10-16,M60-24
20251016080349,2025-10-16 08:03:49,4,M60-24,511,728,0,81,191,14,0,38,0.0,0.0,1.94,0.0,1564.94,4.5,2.53,-2.67,1.25,,,,,,270.0,320.0,530.0,930.0,17.0,2.0,2.0,10.0,0.0,20251016_4,中型,845.0,2.0,800.0,835.0,M60,,,0.0,28.6,78.3,243,0.424,0.333,1239,0.412,728,21.4,5.8,15.6,20.7,1.425,10,0.66,78.18780487804878,85.6,6.844623851552727,77.32000000000001,80.98275862068965,122.701,2.9396,,6.7,6.31,543.2666666666667,16.4,419.52,4.5,0.0,0,-24.44,,,,,,,,,2025-10-16,M60-24
20251016084308,2025-10-16 08:43:08,7,M60-24,780,1099,0,126,291,22,0,56,0.0,0.0,2.94,0.0,2376.94,4.0,1.61,-1.27,0.83,,,,,,270.0,320.0,530.0,930.0,15.0,1.0,2.0,10.0,0.0,20251016_7,中型,1030.0,3.0,845.0,920.0,M60,,,0.0,28.6,78.3,369,0.433,0.341,1879,0.415,1099,21.1,6.0,15.2,20.9,1.409,10,1.0,87.76829268292683,112.2,11.424416279572924,84.62,92.41379310344831,92.414,2.9396,,6.7,6.31,543.2666666666667,16.4,419.52,4.0,-0.5,1,16.08,,,,,,,,,2025-10-16,M60-24
20251016085121,2025-10-16 08:51:21,8,M60-24,518,738,0,82,198,13,0,37,0.0,0.0,1.97,0.0,1587.97,4.5,2.5,-2.63,1.1,5.0,29.7,,,,270.0,320.0,530.0,930.0,15.0,1.0,2.0,10.0,0.0,20251016_8,中型,1030.0,3.0,845.0,920.0,M60,,,0.0,31.0,56.0,248,0.414,0.331,1256,0.412,738,20.2,5.2,14.9,20.8,1.425,10,0.67,77.10120481927709,84.3,6.225549648659833,76.47999999999999,79.66896551724139,118.909,2.9396,,6.7,6.31,543.2666666666667,16.4,419.52,4.5,0.5,1,-23.44,,,,,,,,,2025-10-16,M60-24
20251016093449,2025-10-16 09:34:49,15,M60-24,559,794,0,87,209,12,0,40,0.0,0.0,2.12,0.0,1703.12,4.5,1.16,-2.27,1.15,,,,,,270.0,320.0,530.0,930.0,15.0,0.0,2.0,11.0,0.0,20251016_15,中型,1030.0,3.0,940.0,1020.0,M60,,,0.0,28.6,78.3,261,0.416,0.333,1353,0.413,794,19.9,4.6,15.3,20.5,1.42,10,0.72,76.86543209876544,86.5,7.203756915816882,76.67999999999999,79.22142857142856,110.03,2.9396,,6.7,6.31,543.2666666666667,16.4,419.52,4.5,0.0,0,-18.44,,,,,,,,,2025-10-16,M60-24
20251016094022,2025-10-16 09:40:22,16,M60-24,561,795,0,85,208,14,0,42,0.0,0.0,2.11,0.0,1707.11,5.0,1.19,-2.26,1.27,,,,,,270.0,320.0,530.0,930.0,15.0,0.0,2.0,11.0,0.0,20251016_16,中型,1030.0,3.0,940.0,1020.0,M60,,,0.0,28.6,78.3,264,0.409,0.322,1356,0.414,795,21.2,5.3,15.9,20.5,1.417,10,0.72,79.57011494252875,86.6,7.026748809895151,77.68,82.38387096774193,114.422,2.9396,,6.7,6.31,543.2666666666667,16.4,419.52,5.0,0.5,1,-21.13,,,,,,,,,2025-10-16,M60-24
20251016102250,2025-10-16 10:22:50,21,M60-31,862,1209,0,133,321,24,0,62,0.0,0.0,3.45,0.0,2614.45,4.5,1.53,-1.37,0.83,,,,,,330.0,480.0,600.0,1060.0,13.0,3.0,2.0,17.0,0.0,20251016_21,中型,1120.0,4.0,1035.0,1110.0,M60,,,0.0,28.6,78.3,407,0.414,0.327,2071,0.416,1209,21.1,5.9,15.2,20.7,1.403,10,1.1,93.44814814814816,117.2,15.00705275439231,90.54,102.0607142857143,92.782,2.9396,,6.7,6.31,543.2666666666667,16.4,419.52,4.5,-0.5,1,27.56,,,,,,,,,2025-10-16,M60-31
20251016103011,2025-10-16 10:30:11,22,M60-31,851,1198,0,133,317,23,0,63,0.0,0.0,3.44,0.0,2588.44,4.5,1.53,-1.62,0.84,,,,,,330.0,480.0,600.0,1060.0,13.0,3.0,2.0,17.0,0.0,20251016_22,中型,1120.0,4.0,1035.0,1110.0,M60,,,0.0,28.6,78.3,403,0.42,0.33,2049,0.415,1198,21.3,5.7,15.6,20.7,1.408,10,1.09,90.73333333333332,118.8,14.551051041754787,88.16,98.575,90.436,2.9396,,6.7,6.31,543.2666666666667,16.4,419.52,4.5,0.0,0,27.56,,,,,,,,,2025-10-16,M60-31
20251017075544,2025-10-17 07:55:44,3,M60-24,782,1099,0,122,291,23,0,54,0.0,0.0,2.91,0.0,2373.91,4.5,1.67,-1.51,0.83,,,,,,270.0,320.0,530.0,930.0,16.0,0.0,2.0,10.0,0.0,20251017_3,中型,840.0,2.0,800.0,830.0,M60,,,0.0,29.2,72.0,368,0.419,0.332,1881,0.416,1099,20.9,6.2,14.7,20.7,1.405,10,1.0,94.6010752688172,116.0,13.02266423547937,86.97999999999999,103.103125,103.103,2.9396,,6.7,6.31,562.68,17.4,394.6666666666666,4.5,0.0,0,16.56,,,,,,,,,2025-10-17,M60-24
20251017080317,2025-10-17 08:03:17,4,M60-24,510,726,0,81,191,12,0,37,0.0,0.0,1.93,0.0,1558.93,4.5,2.53,-2.86,0.97,,,,,,270.0,320.0,530.0,930.0,16.0,0.0,2.0,10.0,0.0,20251017_4,中型,840.0,2.0,800.0,830.0,M60,,,0.0,29.2,72.0,240,0.424,0.338,1236,0.413,726,20.4,5.0,15.4,20.6,1.424,10,0.66,75.91097560975611,86.4,6.722659282506693,74.78,79.21379310344827,120.021,2.9396,,6.7,6.31,562.68,17.4,394.6666666666666,4.5,0.0,0,-24.44,,,,,,,,,2025-10-17,M60-24
20251017084100,2025-10-17 08:41:00,7,M60-24,779,1101,0,126,290,22,0,55,0.0,0.0,2.93,0.0,2375.93,4.0,1.61,-1.39,1.01,,,,,,270.0,320.0,530.0,930.0,14.0,0.0,2.0,10.0,0.0,20251017_7,中型,1010.0,3.0,845.0,915.0,M60,,,0.0,29.2,72.0,367,0.434,0.343,1880,0.414,1101,21.0,6.0,15.0,20.8,1.413,10,1.0,89.63209876543209,112.1,11.919615819068834,88.92,95.97142857142856,95.971,2.9396,,6.7,6.31,562.68,17.4,394.6666666666666,4.0,-0.5,1,16.08,63.10952380952381,441.76666666666665,,,,,,,2025-10-17,M60-24
20251017084822,2025-10-17 08:48:22,8,M60-24,509,729,0,81,192,13,0,34,0.0,0.0,1.93,0.0,1559.93,4.5,2.53,-3.05,1.39,,,,,,,,,,,,,,0.0,20251017_8,,,,,,M60,,,0.0,29.2,72.0,239,0.422,0.339,1238,0.411,729,19.7,5.4,14.2,20.5,1.432,10,0.66,75.17555555555556,84.1,5.4584961525051545,76.44,75.01935483870966,113.666,2.9396,,6.7,6.31,562.68,17.4,394.6666666666666,4.5,0.5,1,-24.44,,,,,,,,,2025-10-17,M60-24
20251017092438,2025-10-17 09:24:38,12,M60-24,575,791,0,84,208,22,0,42,0.0,0.0,2.16,0.0,1724.16,5.0,0.0,0.17,0.76,,,,,,,,,,,,,,0.0,20251017_12,,,,,,M60,,,0.0,29.2,72.0,272,0.404,0.309,1366,0.421,791,23.5,8.1,15.4,20.7,1.376,10,0.72,77.26829268292683,89.1,7.325579608281076,76.84,79.56896551724138,110.512,2.9396,,6.7,6.31,562.68,17.4,394.6666666666666,5.0,0.5,1,-22.13,,,,,,,,,2025-10-17,M60-24
20251017093121,2025-10-17 09:31:21,13,M60-24,565,794,0,82,209,15,0,40,0.0,0.0,2.12,0.0,1707.12,5.5,1.23,-2.08,1.15,,,,,,220.0,250.0,600.0,1000.0,4.0,2.0,2.0,5.0,0.0,20251017_13,小型,1016.0,4.0,925.0,939.0,M60,,,0.0,29.2,72.0,264,0.392,0.311,1359,0.416,794,20.8,5.7,15.2,20.3,1.405,10,0.72,81.1035294117647,89.7,7.129746255014947,81.4,84.90689655172415,117.926,2.9396,,6.7,6.31,562.68,17.4,394.6666666666666,5.5,0.5,1,-18.75,71.13333333333333,497.9333333333333,,,,,,,2025-10-17,M60-24
20251017101451,2025-10-17 10:14:51,20,M60-31,861,1207,0,134,319,25,0,65,0.0,0.0,3.44,0.0,2614.44,4.5,2.29,-1.49,0.67,,,,,,,,,,,,,,0.0,20251017_20,,,,,,M60,,,0.0,29.2,72.0,409,0.42,0.328,2068,0.416,1207,22.0,6.1,15.9,20.8,1.402,10,1.1,93.31219512195122,116.2,14.723619569597012,95.1,102.2344827586207,92.94,2.9396,,6.7,6.31,562.68,17.4,394.6666666666666,4.5,-1.0,1,28.56,,,,,,,,,2025-10-17,M60-31
20251017102131,2025-10-17 10:21:31,21,M60-31,851,1193,0,133,318,25,0,62,0.0,0.0,3.42,0.0,2585.42,4.5,1.53,-1.62,0.42,,,,,,330.0,480.0,600.0,1060.0,11.0,3.0,2.0,17.0,0.0,20251017_21,中型,1115.0,4.0,1020.0,1105.0,M60,,,0.0,29.2,72.0,405,0.418,0.328,2044,0.416,1193,21.5,6.2,15.3,20.8,1.402,10,1.09,92.10246913580248,120.1,15.673497134394957,89.87999999999998,100.79285714285712,92.471,2.9396,,6.7,6.31,562.68,17.4,394.6666666666666,4.5,0.0,0,27.56,75.51666666666667,528.6166666666667,,,,,,,2025-10-17,M60-31
20251020075554,2025-10-20 07:55:54,3,M60-24,770,1098,0,130,291,21,0,56,0.0,0.0,2.93,0.0,2368.93,3.5,2.36,-2.16,0.73,,,,,,270.0,320.0,530.0,930.0,18.0,1.0,2.0,10.0,0.0,20251020_3,中型,845.0,2.0,800.0,835.0,M60,,,0.0,26.5,78.9,368,0.447,0.353,1868,0.412,1098,20.9,5.7,15.2,21.0,1.426,10,1.0,98.8,117.4,14.326609477836504,94.23999999999998,108.53333333333336,108.533,2.9396,,6.7,6.31,562.68,17.4,394.6666666666666,3.5,-1.0,1,20.59,,,,,,,,,2025-10-20,M60-24
20251020080343,2025-10-20 08:03:43,4,M60-24,504,727,0,86,193,14,0,35,0.0,0.0,1.94,0.0,1560.94,3.5,2.38,-3.08,1.11,,,,,,270.0,320.0,530.0,930.0,18.0,1.0,2.0,10.0,0.0,20251020_4,中型,845.0,2.0,800.0,835.0,M60,,,0.0,26.5,78.9,242,0.446,0.355,1231,0.409,727,20.2,5.8,14.5,21.0,1.442,10,0.66,79.22560975609755,87.5,7.163386087455681,79.05999999999999,82.51034482758622,125.016,2.9396,,6.7,6.31,562.68,17.4,394.6666666666666,3.5,0.0,0,-23.41,,,,,,,,,2025-10-20,M60-24
20251020084417,2025-10-20 08:44:17,7,M60-24,760,1099,0,137,292,21,0,56,0.0,0.0,2.93,0.0,2367.93,2.5,1.48,-2.44,0.83,,,,,,270.0,320.0,530.0,930.0,18.0,1.0,2.0,10.0,0.0,20251020_7,中型,1025.0,3.0,845.0,925.0,M60,,,0.0,26.5,78.9,369,0.469,0.371,1859,0.409,1099,20.9,5.7,15.2,21.4,1.446,10,1.0,90.35555555555555,112.0,12.143646410701695,90.48,95.85,95.85,2.9396,,6.7,6.31,562.68,17.4,394.6666666666666,2.5,-1.0,1,32.14,61.766666666666666,432.3666666666667,,,,,,,2025-10-20,M60-24
20251020085200,2025-10-20 08:52:00,8,M60-24,498,728,0,89,193,13,0,36,0.0,0.0,1.95,0.0,1558.95,3.0,2.3,-3.68,1.25,,,,,,270.0,320.0,530.0,930.0,18.0,1.0,2.0,10.0,0.0,20251020_8,中型,1025.0,3.0,845.0,925.0,M60,,,0.0,26.5,78.9,242,0.461,0.368,1226,0.406,728,20.2,5.4,14.9,21.3,1.462,10,0.66,77.85555555555554,84.5,6.709952070627886,81.43999999999998,79.93928571428572,121.12,2.9396,,6.7,6.31,562.68,17.4,394.6666666666666,3.0,0.5,1,-23.1,61.766666666666666,432.3666666666667,,,,,,,2025-10-20,M60-24
20251020093525,2025-10-20 09:35:25,14,M60-24,560,804,0,92,212,16,0,40,0.0,0.0,2.14,0.0,1726.14,4.0,2.22,-2.95,1.0,,,,,,275.0,320.0,530.0,930.0,15.0,2.0,2.0,11.0,0.0,20251020_14,中型,1025.0,3.0,940.0,1020.0,M60,,,0.0,26.5,78.9,268,0.434,0.343,1364,0.411,804,20.9,6.0,14.9,20.9,1.436,10,0.73,82.10731707317072,90.5,7.66725346709843,82.91999999999999,84.34137931034482,115.536,2.9396,,6.7,6.31,562.68,17.4,394.6666666666666,4.0,1.0,1,-17.92,61.766666666666666,432.3666666666667,,,,,,,2025-10-20,M60-24
20251020094115,2025-10-20 09:41:15,15,M60-24,561,804,0,91,210,15,0,39,0.0,0.0,2.14,0.0,1722.14,4.0,1.11,-2.77,1.0,3.1,30.8,,,,275.0,320.0,530.0,930.0,15.0,2.0,2.0,11.0,0.0,20251020_15,中型,1025.0,3.0,940.0,1020.0,M60,,,0.0,32.0,52.0,264,0.433,0.345,1365,0.411,804,20.5,5.7,14.8,20.6,1.433,10,0.73,81.91538461538462,90.7,7.181250699161517,79.91999999999999,85.06829268292684,116.532,2.9396,,6.7,6.31,562.68,17.4,394.6666666666666,4.0,0.0,0,-18.92,61.766666666666666,432.3666666666667,,,,,,,2025-10-20,M60-24
20251020102543,2025-10-20 10:25:43,22,M60-24,639,914,0,105,241,18,0,48,0.0,0.0,2.44,0.0,1967.44,4.0,1.94,-2.59,0.99,,,,,,290.0,350.0,530.0,980.0,12.0,3.0,2.0,13.0,0.0,20251020_22,中型,1120.0,4.0,1030.0,1110.0,M60,,,0.0,26.5,78.9,307,0.436,0.342,1553,0.411,914,21.5,5.9,15.6,21.0,1.43,10,0.83,82.40493827160495,95.5,8.889554158918083,80.38,85.84642857142856,103.429,2.9396,,6.7,6.31,562.68,17.4,394.6666666666666,4.0,0.0,0,-4.92,66.93571428571428,468.55,,,,,,,2025-10-20,M60-24
20251020103239,2025-10-20 10:32:39,23,M60-24,630,902,0,103,238,16,0,44,0.0,0.0,2.43,0.0,1935.43,4.0,1.98,-2.78,0.89,,,,,,290.0,350.0,530.0,980.0,12.0,3.0,2.0,13.0,0.0,20251020_23,中型,1120.0,4.0,1030.0,1110.0,M60,,,0.0,26.5,78.9,298,0.433,0.346,1532,0.411,902,20.1,5.4,14.8,20.7,1.432,10,0.82,85.12738095238095,95.9,9.574188405122392,84.82000000000001,90.49,110.354,2.9396,,6.7,6.31,562.68,17.4,394.6666666666666,4.0,0.0,0,-6.92,66.93571428571428,468.55,,,,,,,2025-10-20,M60-24
20251021075632,2025-10-21 07:56:32,3,M60-24,770,1099,0,128,292,21,0,55,0.0,0.0,2.89,0.0,2367.89,4.0,3.23,-2.53,0.83,,,,,,270.0,320.0,530.0,930.0,18.0,0.0,2.0,10.0,0.0,20251021_3,中型,850.0,2.0,800.0,835.0,M60,,,0.0,25.1,74.3,368,0.438,0.348,1869,0.412,1099,20.7,5.7,14.9,21.0,1.427,10,1.0,98.34574468085108,117.3,13.406585114989218,92.22,105.17272727272729,105.173,2.9396,,6.7,6.61,562.68,17.4,394.6666666666666,4.0,0.0,0,18.08,,,,,,,,,2025-10-21,M60-24
20251021080443,2025-10-21 08:04:43,4,M60-24,501,728,0,84,189,13,0,37,0.0,0.0,1.93,0.0,1553.93,4.0,2.44,-4.02,1.25,,,,,,270.0,320.0,530.0,930.0,18.0,0.0,2.0,10.0,0.0,20251021_4,中型,850.0,2.0,800.0,835.0,M60,,,0.0,25.1,74.3,239,0.444,0.351,1229,0.408,728,20.9,5.4,15.5,20.8,1.453,10,0.66,79.67682926829268,86.4,6.568036027880298,81.76,82.85172413793101,125.533,2.9396,,6.7,6.61,562.68,17.4,394.6666666666666,4.0,0.0,0,-25.92,,,,,,,,,2025-10-21,M60-24
20251021084629,2025-10-21 08:46:29,7,M60-24,767,1099,0,129,291,21,0,55,0.0,0.0,2.98,0.0,2364.98,3.5,1.57,-2.54,0.83,,,,,,270.0,320.0,530.0,930.0,15.0,0.0,2.0,10.0,0.0,20251021_7,中型,1020.0,3.0,850.0,920.0,M60,,,0.0,25.1,74.3,367,0.443,0.351,1866,0.411,1099,20.7,5.7,15.0,21.0,1.433,10,1.0,94.75243902439024,114.3,14.44995759644176,90.08,104.29310344827586,104.293,2.9396,,6.7,6.61,562.68,17.4,394.6666666666666,3.5,-0.5,1,19.59,67.13333333333334,469.9333333333334,,,,,,,2025-10-21,M60-24
20251021085421,2025-10-21 08:54:21,8,M60-24,504,726,0,84,189,13,0,37,0.0,0.0,1.94,0.0,1554.94,4.0,2.44,-3.45,0.97,,,,,,270.0,320.0,530.0,930.0,15.0,0.0,2.0,10.0,0.0,20251021_8,中型,1020.0,3.0,850.0,920.0,M60,,,0.0,25.1,74.3,239,0.444,0.351,1230,0.41,726,20.9,5.4,15.5,20.8,1.44,10,0.66,78.18192771084338,85.9,7.0711895452699975,76.85999999999999,81.21379310344828,123.051,2.9396,,6.7,6.61,562.68,17.4,394.6666666666666,4.0,0.5,1,-25.92,67.13333333333334,469.9333333333334,,,,,,,2025-10-21,M60-24
20251021093341,2025-10-21 09:33:41,14,M60-24,559,805,0,92,211,14,0,41,0.0,0.0,2.12,0.0,1724.12,4.0,2.22,-3.12,1.13,,,,,,275.0,320.0,530.0,930.0,17.0,0.0,2.0,11.0,0.0,20251021_14,中型,1020.0,3.0,935.0,1015.0,M60,,,0.0,25.1,74.3,266,0.436,0.346,1364,0.41,805,20.7,5.3,15.4,20.8,1.44,10,0.73,79.80337078651685,89.8,7.301999871332807,80.08000000000001,82.08387096774193,112.444,2.9396,,6.7,6.61,562.68,17.4,394.6666666666666,4.0,0.0,0,-17.92,67.13333333333334,469.9333333333334,,,,,,,2025-10-21,M60-24
20251021093953,2025-10-21 09:39:53,15,M60-24,563,816,0,93,214,15,0,41,0.0,0.0,2.18,0.0,1744.18,4.0,1.09,-3.6,1.12,3.0,28.7,,,,275.0,320.0,530.0,930.0,17.0,0.0,2.0,11.0,0.0,20251021_15,中型,1020.0,3.0,935.0,1015.0,M60,,,0.0,30.0,50.0,270,0.435,0.344,1379,0.408,816,20.7,5.6,15.2,20.8,1.449,10,0.74,80.32023809523808,89.3,7.211264002568427,79.38,82.7,111.757,2.9396,,6.7,6.61,562.68,17.4,394.6666666666666,4.0,0.0,0,-16.92,67.13333333333334,469.9333333333334,,,,,,,2025-10-21,M60-24
20251022075601,2025-10-22 07:56:01,3,M60-24,763,1098,0,130,293,21,0,56,0.0,0.0,2.92,0.0,2363.92,3.5,2.36,-3.05,0.73,,,,,,270.0,320.0,530.0,930.0,17.0,0.0,2.0,10.0,0.0,20251022_3,中型,845.0,2.0,800.0,835.0,M60,,,0.0,25.0,77.3,370,0.444,0.351,1861,0.41,1098,20.8,5.7,15.1,21.2,1.439,10,1.0,98.53058823529412,116.6,14.23441582122801,93.92,107.8,107.8,2.9396,,6.7,6.61,562.68,17.4,394.6666666666666,3.5,-0.5,1,20.59,,,,,,,,,2025-10-22,M60-24
20251022080247,2025-10-22 08:02:47,4,M60-24,498,726,0,85,190,13,0,36,0.0,0.0,1.94,0.0,1549.94,4.0,3.66,-4.6,0.97,,,,,,270.0,320.0,530.0,930.0,17.0,0.0,2.0,10.0,0.0,20251022_4,中型,845.0,2.0,800.0,835.0,M60,,,0.0,25.0,77.3,239,0.447,0.356,1224,0.407,726,20.5,5.4,15.1,20.9,1.458,10,0.66,78.88202247191012,85.9,6.567584027216645,82.34,81.26451612903227,123.128,2.9396,,6.7,6.61,562.68,17.4,394.6666666666666,4.0,0.5,1,-24.92,,,,,,,,,2025-10-22,M60-24
20251022084052,2025-10-22 08:40:52,7,M60-24,758,1100,0,133,291,21,0,57,0.0,0.0,2.95,0.0,2362.95,3.0,1.53,-3.19,0.92,5.9,27.7,,,,270.0,320.0,530.0,930.0,15.0,0.0,2.0,10.0,0.0,20251022_7,中型,1020.0,3.0,845.0,915.0,M60,,,0.0,29.0,56.0,369,0.457,0.36,1858,0.408,1100,21.1,5.7,15.4,21.3,1.451,10,1.0,85.88809523809523,104.0,9.897936350115094,85.66,87.02999999999999,87.03,2.9396,,6.7,6.61,562.68,17.4,394.6666666666666,3.0,-1.0,1,20.9,63.30238095238095,443.1166666666667,,,,,,,2025-10-22,M60-24
20251022084837,2025-10-22 08:48:37,8,M60-24,515,748,0,85,195,14,0,36,0.0,0.0,1.99,0.0,1594.99,4.0,1.19,-4.28,0.94,,,,,,270.0,320.0,530.0,930.0,15.0,0.0,2.0,10.0,0.0,20251022_8,中型,1020.0,3.0,845.0,915.0,M60,,,0.0,25.0,77.3,245,0.436,0.347,1263,0.408,748,20.4,5.7,14.7,20.7,1.452,10,0.68,74.97349397590362,84.3,6.8567807321657765,76.42,77.98965517241379,114.691,2.9396,,6.7,6.61,562.68,17.4,394.6666666666666,4.0,1.0,1,-24.92,63.30238095238095,443.1166666666667,,,,,,,2025-10-22,M60-24
20251022092834,2025-10-22 09:28:34,13,M60-24,559,804,0,86,213,16,0,40,0.0,0.0,2.14,0.0,1720.14,5.0,2.38,-4.12,1.0,,,,,,275.0,320.0,530.0,930.0,13.0,4.0,2.0,11.0,0.0,20251022_13,中型,1020.0,3.0,930.0,1005.0,M60,,,0.0,25.0,77.3,269,0.404,0.32,1363,0.41,804,20.8,5.9,14.9,20.7,1.438,10,0.73,81.83170731707317,89.9,7.87721131243019,82.86,85.94827586206897,117.737,2.9396,,6.7,6.61,562.68,17.4,394.6666666666666,5.0,1.0,1,-20.13,63.30238095238095,443.1166666666667,,,,,,,2025-10-22,M60-24
20251022093435,2025-10-22 09:34:35,14,M60-24,562,804,0,85,214,13,0,39,0.0,0.0,2.11,0.0,1719.11,5.0,1.19,-3.6,1.0,,,,,,275.0,320.0,530.0,930.0,13.0,4.0,2.0,11.0,0.0,20251022_14,中型,1020.0,3.0,930.0,1005.0,M60,,,0.0,25.0,77.3,266,0.397,0.32,1366,0.411,804,19.5,4.9,14.7,20.4,1.431,10,0.73,82.50434782608696,89.8,7.998830254745653,84.96,85.71212121212122,117.414,2.9396,,6.7,6.61,562.68,17.4,394.6666666666666,5.0,0.0,0,-21.13,63.30238095238095,443.1166666666667,,,,,,,2025-10-22,M60-24
20251022102157,2025-10-22 10:21:57,19,M60-24,634,914,0,102,242,17,0,46,0.0,0.0,2.44,0.0,1957.44,4.5,2.0,-3.79,0.99,,,,,,290.0,350.0,530.0,980.0,11.0,5.0,2.0,13.0,0.0,20251022_19,中型,1120.0,4.0,1025.0,1105.0,M60,,,0.0,25.0,77.3,305,0.421,0.334,1548,0.41,914,20.7,5.6,15.1,20.8,1.442,10,0.83,78.18780487804878,90.3,8.565620309061135,78.32,81.87241379310345,98.641,2.9396,,6.7,6.61,562.68,17.4,394.6666666666666,4.5,-0.5,1,-3.44,67.80238095238094,474.6166666666666,,,,,,,2025-10-22,M60-24
20251022102814,2025-10-22 10:28:14,20,M60-24,633,913,0,102,240,16,0,45,0.0,0.0,2.45,0.0,1951.45,4.5,2.0,-3.95,0.88,,,,,,290.0,350.0,530.0,980.0,11.0,5.0,2.0,13.0,0.0,20251022_20,中型,1120.0,4.0,1025.0,1105.0,M60,,,0.0,25.0,77.3,301,0.425,0.339,1546,0.409,913,20.3,5.3,15.0,20.7,1.442,10,0.83,77.55121951219513,91.8,7.486886811121568,74.14,77.90344827586206,93.86,2.9396,,6.7,6.61,562.68,17.4,394.6666666666666,4.5,0.0,0,-3.44,67.80238095238094,474.6166666666666,,,,,,,2025-10-22,M60-24
20251023075540,2025-10-23 07:55:40,3,M60-24,770,1100,0,128,291,22,0,57,0.0,0.0,2.93,0.0,2370.93,4.0,3.23,-2.53,0.92,,,,,,270.0,320.0,530.0,930.0,15.0,0.0,2.0,10.0,0.0,20251023_3,中型,845.0,2.0,800.0,830.0,M60,,,0.0,25.3,76.7,370,0.44,0.346,1870,0.412,1100,21.4,5.9,15.4,21.0,1.429,10,1.0,94.96428571428572,118.2,12.73461389899445,93.2,100.65,100.65,2.9396,,6.7,6.61,562.68,17.4,394.6666666666666,4.0,-0.5,1,18.08,,,,,,,,,2025-10-23,M60-24
20251023080206,2025-10-23 08:02:06,4,M60-24,513,738,0,82,194,13,0,36,0.0,0.0,1.98,0.0,1577.98,4.5,2.5,-3.57,1.1,,,,,,270.0,320.0,530.0,930.0,15.0,0.0,2.0,10.0,0.0,20251023_4,中型,845.0,2.0,800.0,830.0,M60,,,0.0,25.3,76.7,243,0.423,0.337,1251,0.41,738,20.2,5.3,14.8,20.6,1.439,10,0.67,77.34939759036145,87.3,7.444143383992544,75.6,80.55172413793103,120.226,2.9396,,6.7,6.61,562.68,17.4,394.6666666666666,4.5,0.5,1,-23.44,,,,,,,,,2025-10-23,M60-24
20251023084117,2025-10-23 08:41:17,7,M60-24,768,1099,0,126,291,21,0,55,0.0,0.0,2.98,0.0,2362.98,4.0,1.61,-2.78,0.83,,,,,,270.0,320.0,530.0,930.0,15.0,0.0,2.0,10.0,0.0,20251023_7,中型,1020.0,3.0,845.0,915.0,M60,,,0.0,25.3,76.7,367,0.433,0.343,1867,0.411,1099,20.7,5.7,15.0,20.9,1.431,10,1.0,89.98536585365855,110.8,11.71360603441851,85.82000000000001,94.57241379310346,94.572,2.9396,,6.7,6.61,562.68,17.4,394.6666666666666,4.0,-0.5,1,16.08,68.30238095238096,478.1166666666667,,,,,,,2025-10-23,M60-24
20251023084812,2025-10-23 08:48:12,8,M60-24,510,738,0,80,195,13,0,38,0.0,0.0,1.98,0.0,1575.98,5.0,2.56,-4.49,1.1,,,,,,270.0,320.0,530.0,930.0,15.0,0.0,2.0,10.0,0.0,20251023_8,中型,1020.0,3.0,845.0,915.0,M60,,,0.0,25.3,76.7,246,0.41,0.325,1248,0.409,738,20.7,5.3,15.4,20.7,1.447,10,0.67,78.92340425531914,86.1,6.790738773645823,79.66,80.79696969696968,120.592,2.9396,,6.7,6.61,562.68,17.4,394.6666666666666,5.0,1.0,1,-26.13,68.30238095238096,478.1166666666667,,,,,,,2025-10-23,M60-24
20251023092747,2025-10-23 09:27:47,14,M60-24,562,806,0,86,214,16,0,38,0.0,0.0,2.14,0.0,1724.14,5.0,2.38,-3.6,1.26,,,,,,275.0,320.0,530.0,930.0,13.0,3.0,2.0,11.0,0.0,20251023_14,中型,1020.0,3.0,935.0,1005.0,M60,,,0.0,25.3,76.7,268,0.402,0.321,1368,0.411,806,20.1,6.0,14.2,20.6,1.434,10,0.73,81.57654320987655,92.4,7.891083757343907,80.08000000000001,85.74642857142858,117.461,2.9396,,6.7,6.61,562.68,17.4,394.6666666666666,5.0,0.0,0,-20.13,68.30238095238096,478.1166666666667,,,,,,,2025-10-23,M60-24
20251023093440,2025-10-23 09:34:40,15,M60-24,560,805,0,85,212,12,0,39,0.0,0.0,2.17,0.0,1715.17,5.0,1.19,-3.95,1.13,,,,,,275.0,320.0,530.0,930.0,13.0,3.0,2.0,11.0,0.0,20251023_15,中型,1020.0,3.0,935.0,1005.0,M60,,,0.0,25.3,76.7,263,0.401,0.323,1365,0.41,805,19.4,4.6,14.8,20.3,1.438,10,0.73,79.93809523809524,88.7,7.5323572602268145,79.74,82.79333333333332,113.416,2.9396,,6.7,6.61,562.68,17.4,394.6666666666666,5.0,0.0,0,-21.13,68.30238095238096,478.1166666666667,,,,,,,2025-10-23,M60-24
20251023144842,2025-10-23 14:48:42,39,M60-24,671,924,0,96,243,19,0,48,0.0,0.0,2.51,0.0,2003.51,5.5,2.13,-0.3,0.87,,,,,,290.0,350.0,530.0,980.0,11.0,5.0,2.0,13.0,0.0,20251023_39,中型,1535.0,4.0,1025.0,1105.0,M60,,,0.0,25.0,71.5,310,0.395,0.31,1595,0.421,924,21.6,6.1,15.5,20.3,1.377,10,0.84,85.72261904761905,96.2,9.5224840595508,84.9,90.97666666666667,108.306,2.9396,,6.7,6.61,562.68,17.4,394.6666666666666,5.5,0.5,1,-4.75,65.53461538461539,1141.3945512820517,,,,,,,2025-10-23,M60-24
20251023145419,2025-10-23 14:54:19,40,M60-24,673,925,0,96,244,18,0,45,0.0,0.0,2.48,0.0,2003.48,5.5,2.13,0.0,0.98,,,,,,290.0,350.0,530.0,980.0,11.0,5.0,2.0,13.0,0.0,20251023_40,中型,1535.0,4.0,1025.0,1105.0,M60,,,0.0,25.0,71.5,307,0.393,0.313,1598,0.421,925,20.5,5.9,14.7,20.1,1.374,10,0.84,84.06296296296296,96.0,9.123561201560948,81.66,87.69285714285715,104.396,2.9396,,6.7,6.61,562.68,17.4,394.6666666666666,5.5,0.0,0,-4.75,65.53461538461539,1141.3945512820517,,,,,,,2025-10-23,M60-24
20251027075247,2025-10-27 07:52:47,2,M60-24,776,1098,0,134,291,22,0,55,0.0,0.0,2.95,0.0,2378.95,3.0,2.29,-0.89,0.73,,,,,,270.0,320.0,530.0,930.0,14.0,0.0,2.0,10.0,0.0,20251027_2,中型,925.0,2.0,755.0,835.0,M60,,,0.0,23.9,75.6,368,0.46,0.364,1874,0.414,1098,20.9,6.0,14.9,21.1,1.415,10,1.0,101.59523809523807,121.8,13.638486377072654,96.68,109.50666666666667,109.507,2.9396,,6.7,6.61,562.68,17.4,394.6666666666666,3.0,-2.5,1,21.9,,,,,,,,,2025-10-27,M60-24
20251027080026,2025-10-27 08:00:26,3,M60-24,517,737,0,91,193,14,0,37,0.0,0.0,1.97,0.0,1590.97,3.0,3.41,-1.34,0.96,,,,,,270.0,320.0,530.0,930.0,14.0,0.0,2.0,10.0,0.0,20251027_3,中型,925.0,2.0,755.0,835.0,M60,,,0.0,23.9,75.6,244,0.472,0.373,1254,0.412,737,20.9,5.7,15.2,21.1,1.426,10,0.67,80.5,89.6,7.496633390737602,83.64,83.4344827586207,124.529,2.9396,,6.7,6.61,562.68,17.4,394.6666666666666,3.0,0.0,0,-21.1,,,,,,,,,2025-10-27,M60-24
20251027083416,2025-10-27 08:34:16,5,M60-24,773,1098,0,137,291,21,0,57,0.0,0.0,2.96,0.0,2379.96,2.5,1.48,-0.77,0.73,,,,,,270.0,320.0,530.0,930.0,15.0,0.0,2.0,10.0,0.0,20251027_5,中型,925.0,2.0,845.0,915.0,M60,,,0.0,23.9,75.6,369,0.471,0.371,1871,0.413,1098,21.1,5.7,15.4,21.3,1.42,10,1.0,96.6938271604938,119.4,13.92995126132773,92.54,103.41785714285716,103.418,2.9396,,6.7,6.61,562.68,17.4,394.6666666666666,2.5,-0.5,1,32.14,,,,,,,,,2025-10-27,M60-24
20251027085040,2025-10-27 08:50:40,7,M60-24,505,718,0,85,189,13,0,34,0.0,0.0,1.92,0.0,1545.92,3.5,2.41,-1.17,1.27,,,,,,270.0,320.0,530.0,930.0,15.0,0.0,2.0,10.0,0.0,20251027_7,中型,925.0,2.0,845.0,915.0,M60,,,0.0,23.9,75.6,236,0.45,0.36,1223,0.413,718,19.9,5.5,14.4,20.8,1.422,10,0.65,79.31234567901235,86.7,6.462319705745874,78.2,81.32857142857142,125.121,2.9396,,6.7,6.61,562.68,17.4,394.6666666666666,3.5,1.0,1,-24.41,,,,,,,,,2025-10-27,M60-24
20251027093204,2025-10-27 09:32:04,13,M60-24,864,1208,0,133,323,23,0,60,0.0,0.0,3.24,0.0,2614.24,4.5,1.53,-1.14,0.75,,,,,,330.0,480.0,600.0,1080.0,13.0,4.0,2.0,17.0,0.0,20251027_13,中型,1030.0,3.0,935.0,1020.0,M60,,,0.0,23.9,75.6,406,0.412,0.328,2072,0.417,1208,20.4,5.7,14.8,20.6,1.398,10,1.1,98.45555555555556,124.1,16.635051495910826,97.58,108.9,99.0,2.9396,,6.7,6.61,562.68,17.4,394.6666666666666,4.5,1.0,1,27.56,64.24799999999999,449.73599999999993,,,,,,,2025-10-27,M60-24
20251027093850,2025-10-27 09:38:50,14,M60-24,859,1197,0,133,316,24,0,63,0.0,0.0,3.24,0.0,2595.24,4.5,1.53,-0.69,0.76,,,,,,330.0,480.0,600.0,1080.0,13.0,4.0,2.0,17.0,0.0,20251027_14,中型,1030.0,3.0,935.0,1020.0,M60,,,0.0,23.9,75.6,403,0.421,0.33,2056,0.418,1197,21.6,6.0,15.6,20.7,1.393,10,1.09,97.75853658536585,121.7,15.228286831079757,100.62,106.26206896551722,97.488,2.9396,,6.7,6.61,562.68,17.4,394.6666666666666,4.5,0.0,0,27.56,64.24799999999999,449.73599999999993,,,,,,,2025-10-27,M60-24
20251027104251,2025-10-27 10:42:51,26,M60-24,671,936,0,100,248,16,0,45,0.0,0.0,2.51,0.0,2018.51,5.0,1.01,-1.03,0.97,,,,,,290.0,350.0,530.0,980.0,12.0,4.0,2.0,13.0,0.0,20251027_26,中型,1135.0,4.0,1045.0,1125.0,M60,,,0.0,23.9,75.6,309,0.403,0.324,1607,0.418,936,19.7,5.2,14.6,20.3,1.395,10,0.85,85.71927710843373,96.9,9.46696803706325,87.53999999999999,90.8310344827586,106.86,2.9396,,6.7,6.61,562.68,17.4,394.6666666666666,5.0,0.5,1,-6.13,61.31935483870968,429.23548387096776,,,,,,,2025-10-27,M60-24
20251027104913,2025-10-27 10:49:13,27,M60-24,660,924,0,99,244,18,0,48,0.0,0.0,2.5,0.0,1995.5,5.0,2.06,-1.49,0.87,,,,,,290.0,350.0,530.0,980.0,12.0,4.0,2.0,13.0,0.0,20251027_27,中型,1135.0,4.0,1045.0,1125.0,M60,,,0.0,23.9,75.6,310,0.406,0.319,1584,0.417,924,21.3,5.8,15.5,20.5,1.4,10,0.84,85.61860465116278,97.2,9.909620784849098,82.47999999999999,91.19333333333334,108.563,2.9396,,6.7,6.61,562.68,17.4,394.6666666666666,5.0,0.0,0,-7.13,61.31935483870968,429.23548387096776,,,,,,,2025-10-27,M60-24
20251028075305,2025-10-28 07:53:05,2,M60-24,781,1098,0,131,292,21,0,56,0.0,0.0,2.89,0.0,2381.89,3.5,3.15,-0.76,0.73,,,,,,270.0,320.0,530.0,930.0,17.0,0.0,2.0,10.0,0.5,20251028_2,中型,925.0,2.0,755.0,830.0,M60,,,0.0,22.3,94.3,369,0.449,0.355,1879,0.416,1098,20.9,5.7,15.2,21.0,1.406,10,1.0,100.42439024390244,121.4,14.990220885269608,97.28,108.54137931034482,108.541,2.9396,,6.7,6.94,562.68,17.4,394.6666666666666,3.5,-1.5,1,21.59,,,,,,,,,2025-10-28,M60-24
20251028080019,2025-10-28 08:00:19,3,M60-24,524,726,0,85,190,18,0,41,0.0,0.0,1.91,0.0,1585.91,4.0,3.66,0.38,0.97,,,,,,270.0,320.0,530.0,930.0,17.0,0.0,2.0,10.0,0.5,20251028_3,中型,925.0,2.0,755.0,830.0,M60,,,0.0,22.3,94.3,249,0.447,0.341,1250,0.419,726,23.7,7.2,16.5,21.1,1.385,10,0.66,79.30365853658537,87.5,7.16642655316716,82.7,83.53103448275861,126.562,2.9396,,6.7,6.94,562.68,17.4,394.6666666666666,4.0,0.5,1,-24.92,,,,,,,,,2025-10-28,M60-24
20251028083803,2025-10-28 08:38:03,6,M60-24,790,1098,0,129,290,26,0,59,0.0,0.0,2.93,0.0,2394.93,3.5,1.57,0.38,0.73,,,,,,270.0,320.0,530.0,930.0,18.0,0.0,2.0,10.0,0.5,20251028_6,中型,925.0,2.0,845.0,915.0,M60,,,0.0,22.3,94.3,375,0.445,0.344,1888,0.418,1098,22.7,6.9,15.7,21.1,1.39,10,1.0,98.95301204819276,123.6,14.919126055264329,98.78,106.8344827586207,106.834,2.9396,,6.7,6.94,562.68,17.4,394.6666666666666,3.5,-0.5,1,19.59,,,,,,,,,2025-10-28,M60-24
20251028084605,2025-10-28 08:46:05,7,M60-24,540,749,0,86,197,19,0,41,0.0,0.0,1.98,0.0,1633.98,4.0,2.38,0.37,1.08,3.4,27.3,,,,270.0,320.0,530.0,930.0,18.0,0.0,2.0,10.0,0.5,20251028_7,中型,925.0,2.0,845.0,915.0,M60,,,0.0,27.0,60.0,257,0.437,0.335,1289,0.419,749,23.3,7.4,16.0,21.0,1.387,10,0.68,80.37407407407407,89.4,7.222867967333017,78.82,82.76071428571427,121.707,2.9396,,6.7,6.94,562.68,17.4,394.6666666666666,4.0,0.5,1,-23.92,,,,,,,,,2025-10-28,M60-24
20251028092802,2025-10-28 09:28:02,13,M60-24,873,1208,0,138,321,28,0,65,0.0,0.0,3.26,0.0,2636.26,4.0,1.47,0.46,0.75,,,,,,330.0,480.0,600.0,1080.0,12.0,4.0,2.0,17.0,0.5,20251028_13,中型,1030.0,3.0,935.0,1020.0,M60,,,0.0,22.3,94.3,414,0.43,0.333,2081,0.42,1208,22.5,6.8,15.7,21.0,1.384,10,1.1,99.50481927710842,124.3,16.202780540897784,94.94,108.9206896551724,99.019,2.9396,,6.7,6.94,562.68,17.4,394.6666666666666,4.0,0.0,0,28.08,69.61190476190475,487.2833333333333,,,,,,,2025-10-28,M60-24
20251028093529,2025-10-28 09:35:29,14,M60-24,863,1197,0,137,316,29,0,66,0.0,0.0,3.19,0.0,2611.19,4.0,1.48,0.23,0.76,,,,,,330.0,480.0,600.0,1080.0,12.0,4.0,2.0,17.0,0.5,20251028_14,中型,1030.0,3.0,935.0,1020.0,M60,,,0.0,22.3,94.3,411,0.434,0.333,2060,0.419,1197,23.1,7.1,16.1,21.0,1.387,10,1.09,99.97234042553193,124.6,15.033292162590756,94.14,107.79090909090908,98.891,2.9396,,6.7,6.94,562.68,17.4,394.6666666666666,4.0,0.0,0,27.08,69.61190476190475,487.2833333333333,,,,,,,2025-10-28,M60-24
20251028102731,2025-10-28 10:27:31,23,M60-24,673,935,0,103,249,21,0,51,0.0,0.0,2.52,0.0,2034.52,4.5,0.98,-0.3,0.86,,,,,,290.0,350.0,530.0,980.0,13.0,4.0,2.0,13.0,0.5,20251028_23,中型,1120.0,4.0,1035.0,1110.0,M60,,,0.0,22.3,94.3,321,0.414,0.321,1608,0.419,935,22.4,6.5,15.9,20.9,1.389,10,0.85,82.30987654320988,96.7,8.916410241217969,81.64,86.79285714285716,102.109,2.9396,,6.7,6.94,562.68,17.4,394.6666666666666,4.5,0.5,1,-2.44,68.40714285714286,478.85,,,,,,,2025-10-28,M60-24
20251028103406,2025-10-28 10:34:06,24,M60-24,669,923,0,102,243,23,0,52,0.0,0.0,2.47,0.0,2014.47,4.5,2.0,0.3,0.76,,,,,,290.0,350.0,530.0,980.0,13.0,4.0,2.0,13.0,0.5,20251028_24,中型,1120.0,4.0,1035.0,1110.0,M60,,,0.0,22.3,94.3,318,0.42,0.321,1592,0.42,923,23.6,7.2,16.4,20.9,1.38,10,0.84,81.73333333333333,95.1,8.253379405124804,82.46,85.06071428571428,101.263,2.9396,,6.7,6.94,562.68,17.4,394.6666666666666,4.5,0.0,0,-3.44,68.40714285714286,478.85,,,,,,,2025-10-28,M60-24
20251029075235,2025-10-29 07:52:35,2,M60-24,790,1097,0,130,290,25,0,58,0.0,0.0,2.93,0.0,2392.93,3.5,2.36,0.38,0.64,,,,,,270.0,320.0,530.0,930.0,16.0,0.0,2.0,10.0,0.0,20251029_2,中型,925.0,2.0,755.0,830.0,M60,,,0.0,23.9,80.3,373,0.448,0.349,1887,0.419,1097,22.3,6.7,15.5,21.0,1.389,10,1.0,89.95411764705882,116.4,12.18941250276771,85.1,91.98275862068964,91.983,2.9396,,6.7,6.94,551.48,15.7,399.4,3.5,-1.0,1,20.59,,,,,,,,,2025-10-29,M60-24
20251029075933,2025-10-29 07:59:33,3,M60-24,528,726,0,81,190,18,0,41,0.0,0.0,1.92,0.0,1585.92,4.5,2.53,0.57,0.97,,,,,,270.0,320.0,530.0,930.0,16.0,0.0,2.0,10.0,0.0,20251029_3,中型,925.0,2.0,755.0,830.0,M60,,,0.0,23.9,80.3,249,0.426,0.325,1254,0.421,726,23.7,7.2,16.5,20.8,1.375,10,0.66,80.7567901234568,88.1,7.089027136785082,80.72,83.31071428571428,126.228,2.9396,,6.7,6.94,551.48,15.7,399.4,4.5,1.0,1,-24.44,,,,,,,,,2025-10-29,M60-24
20251029083857,2025-10-29 08:38:57,6,M60-24,790,1099,0,126,291,26,0,59,0.0,0.0,2.94,0.0,2393.94,4.0,1.61,0.0,0.83,,,,,,270.0,320.0,530.0,930.0,18.0,0.0,2.0,10.0,0.0,20251029_6,中型,925.0,2.0,845.0,915.0,M60,,,0.0,23.9,80.3,376,0.433,0.335,1889,0.418,1099,22.6,6.9,15.7,21.0,1.391,10,1.0,93.03894736842106,118.4,12.254608540092748,93.14,93.66060606060606,93.661,2.9396,,6.7,6.94,551.48,15.7,399.4,4.0,-0.5,1,16.08,,,,,,,,,2025-10-29,M60-24
20251029084707,2025-10-29 08:47:07,7,M60-24,533,738,0,81,196,17,0,40,0.0,0.0,1.97,0.0,1606.97,4.5,1.25,0.19,1.1,5.4,26.7,,,,270.0,320.0,530.0,930.0,18.0,0.0,2.0,10.0,0.0,20251029_7,中型,925.0,2.0,845.0,915.0,M60,,,0.0,27.0,58.0,253,0.413,0.32,1271,0.419,738,22.5,6.7,15.8,20.8,1.385,10,0.67,78.45925925925927,88.0,7.066400724866202,77.66,80.21428571428571,119.723,2.9396,,6.7,6.94,551.48,15.7,399.4,4.5,0.5,1,-24.44,,,,,,,,,2025-10-29,M60-24
20251029092710,2025-10-29 09:27:10,13,M60-24,882,1207,0,125,319,28,0,65,0.0,0.0,3.21,0.0,2629.21,5.5,1.63,0.0,0.67,,,,,,330.0,480.0,600.0,1080.0,13.0,4.0,2.0,17.0,0.0,20251029_13,中型,1030.0,3.0,935.0,1020.0,M60,,,0.0,23.9,80.3,412,0.392,0.303,2089,0.422,1207,22.6,6.8,15.8,20.4,1.368,10,1.1,99.62592592592593,121.4,15.896981449457302,105.4,109.30714285714284,99.37,2.9396,,6.7,6.94,551.48,15.7,399.4,5.5,1.0,1,24.25,69.18809523809524,484.3166666666667,,,,,,,2025-10-29,M60-24
20251029093513,2025-10-29 09:35:13,14,M60-24,874,1196,0,124,316,28,0,66,0.0,0.0,3.22,0.0,2607.22,5.5,1.64,0.0,0.67,,,,,,330.0,480.0,600.0,1080.0,13.0,4.0,2.0,17.0,0.0,20251029_14,中型,1030.0,3.0,935.0,1020.0,M60,,,0.0,23.9,80.3,410,0.392,0.302,2070,0.422,1196,22.9,6.8,16.1,20.5,1.368,10,1.09,99.9289156626506,124.7,16.693000698442102,95.34,110.92758620689656,101.768,2.9396,,6.7,6.94,551.48,15.7,399.4,5.5,0.0,0,23.25,69.18809523809524,484.3166666666667,,,,,,,2025-10-29,M60-24
20251029102849,2025-10-29 10:28:49,23,M60-24,685,934,0,93,248,21,0,50,0.0,0.0,2.51,0.0,2033.51,6.0,1.09,0.0,0.76,,,,,,290.0,350.0,530.0,980.0,12.0,4.0,2.0,13.0,0.0,20251029_23,中型,1125.0,4.0,1035.0,1115.0,M60,,,0.0,23.9,80.3,319,0.375,0.292,1619,0.423,934,22.3,6.6,15.7,20.3,1.364,10,0.85,86.20722891566264,98.5,10.525560204677774,81.4,92.15172413793104,108.414,2.9396,,6.7,6.94,551.48,15.7,399.4,6.0,0.5,1,-7.41,70.33809523809525,492.36666666666673,,,,,,,2025-10-29,M60-24
20251029103552,2025-10-29 10:35:52,24,M60-24,676,925,0,96,245,19,0,50,0.0,0.0,2.47,0.0,2013.47,5.5,2.13,0.45,0.98,,,,,,290.0,350.0,530.0,980.0,12.0,4.0,2.0,13.0,0.0,20251029_24,中型,1125.0,4.0,1035.0,1115.0,M60,,,0.0,23.9,80.3,314,0.392,0.306,1601,0.422,925,22.0,6.1,15.9,20.4,1.368,10,0.84,79.94691358024691,93.4,8.640274435795716,78.84,83.99642857142858,99.996,2.9396,,6.7,6.94,551.48,15.7,399.4,5.5,-0.5,1,-4.75,70.33809523809525,492.36666666666673,,,,,,,2025-10-29,M60-24
20251030075252,2025-10-30 07:52:52,2,M60-24,784,1099,0,123,292,27,0,59,0.0,0.0,2.93,0.0,2386.93,4.5,2.5,-1.26,0.83,,,,,,270.0,320.0,530.0,930.0,18.0,2.0,2.0,10.0,0.0,20251030_2,中型,925.0,2.0,755.0,830.0,M60,,,0.0,26.6,78.0,378,0.421,0.325,1883,0.416,1099,22.8,7.1,15.6,21.0,1.402,10,1.0,100.22771084337349,118.4,13.928529387711404,104.66,108.49310344827587,108.493,2.9396,,6.7,6.94,551.48,15.7,399.4,4.5,-1.0,1,17.56,,,,,,,,,2025-10-30,M60-24
20251030080148,2025-10-30 08:01:48,3,M60-24,515,728,0,79,193,18,0,39,0.0,0.0,1.94,0.0,1573.94,5.0,2.6,-2.28,1.25,,,,,,270.0,320.0,530.0,930.0,18.0,2.0,2.0,10.0,0.0,20251030_3,中型,925.0,2.0,755.0,830.0,M60,,,0.0,26.6,78.0,250,0.409,0.316,1243,0.414,728,22.8,7.2,15.6,20.9,1.414,10,0.66,81.55365853658537,89.0,7.318473036823994,84.96,85.09655172413794,128.934,2.9396,,6.7,6.94,551.48,15.7,399.4,5.0,0.5,1,-27.13,,,,,,,,,2025-10-30,M60-24
20251030084011,2025-10-30 08:40:11,6,M60-24,779,1099,0,126,291,24,0,60,0.0,0.0,2.97,0.0,2381.97,4.0,1.61,-1.39,0.83,,,,,,270.0,320.0,530.0,930.0,15.0,2.0,2.0,10.0,0.0,20251030_6,中型,925.0,2.0,845.0,915.0,M60,,,0.0,26.6,78.0,375,0.433,0.336,1878,0.415,1099,22.4,6.4,16.0,21.1,1.411,10,1.0,93.7641975308642,118.5,13.922841244037102,92.62,100.88214285714284,100.882,2.9396,,6.7,6.94,551.48,15.7,399.4,4.0,-1.0,1,16.08,,,,,,,,,2025-10-30,M60-24
20251030084829,2025-10-30 08:48:29,7,M60-24,518,727,0,78,191,18,0,38,0.0,0.0,1.94,0.0,1571.94,5.0,1.3,-1.71,1.11,,,,,,270.0,320.0,530.0,930.0,15.0,2.0,2.0,10.0,0.0,20251030_7,中型,925.0,2.0,845.0,915.0,M60,,,0.0,26.6,78.0,247,0.408,0.316,1245,0.416,727,22.7,7.3,15.4,20.7,1.403,10,0.66,77.6888888888889,86.3,6.479788138588148,79.78,80.84642857142856,122.495,2.9396,,6.7,6.94,551.48,15.7,399.4,5.0,1.0,1,-28.13,,,,,,,,,2025-10-30,M60-24
20251030093026,2025-10-30 09:30:26,12,M60-24,861,1209,0,133,318,28,0,69,0.0,0.0,3.24,0.0,2621.24,4.5,1.53,-1.49,0.83,,,,,,330.0,480.0,600.0,1080.0,12.0,3.0,2.0,17.0,0.0,20251030_12,中型,1030.0,3.0,935.0,1020.0,M60,,,0.0,26.6,78.0,415,0.418,0.32,2070,0.416,1209,23.4,6.7,16.6,20.9,1.404,10,1.1,100.20117647058824,124.2,16.05381753476245,97.78,111.40689655172416,101.279,2.9396,,6.7,6.94,551.48,15.7,399.4,4.5,-0.5,1,27.56,68.43571428571428,479.05,,,,,,,2025-10-30,M60-24
20251030093810,2025-10-30 09:38:10,13,M60-24,849,1197,0,137,316,29,0,65,0.0,0.0,3.21,0.0,2596.21,4.0,1.48,-1.39,0.76,,,,,,330.0,480.0,600.0,1080.0,12.0,3.0,2.0,17.0,0.0,20251030_13,中型,1030.0,3.0,935.0,1020.0,M60,,,0.0,26.6,78.0,410,0.434,0.334,2046,0.415,1197,22.9,7.1,15.9,21.1,1.41,10,1.09,88.69382716049383,117.9,13.618509061440838,85.7,92.63214285714288,84.984,2.9396,,6.7,6.94,551.48,15.7,399.4,4.0,-0.5,1,27.08,68.43571428571428,479.05,,,,,,,2025-10-30,M60-24
20251030103309,2025-10-30 10:33:09,22,M60-24,657,936,0,103,248,22,0,52,0.0,0.0,2.5,0.0,2020.5,4.5,0.98,-2.67,0.97,,,,,,290.0,350.0,530.0,980.0,17.0,4.0,2.0,13.0,0.0,20251030_22,中型,1135.0,4.0,1035.0,1125.0,M60,,,0.0,26.6,78.0,322,0.415,0.32,1593,0.412,936,23.0,6.8,16.1,21.1,1.425,10,0.85,86.03703703703702,97.1,10.096111517017844,85.41999999999999,91.03928571428573,107.105,2.9396,,6.7,6.94,551.48,15.7,399.4,4.5,0.5,1,-2.44,69.57380952380953,487.0166666666667,,,,,,,2025-10-30,M60-24
20251030103953,2025-10-30 10:39:53,23,M60-24,648,926,0,105,243,22,0,54,0.0,0.0,2.47,0.0,2000.47,4.0,1.94,-2.41,1.09,,,,,,290.0,350.0,530.0,980.0,17.0,4.0,2.0,13.0,0.0,20251030_23,中型,1135.0,4.0,1035.0,1125.0,M60,,,0.0,26.6,78.0,319,0.432,0.329,1574,0.412,926,23.8,6.9,16.9,21.2,1.429,10,0.84,85.57831325301206,98.1,9.67772312404772,82.70000000000002,91.8,109.286,2.9396,,6.7,6.94,551.48,15.7,399.4,4.0,-0.5,1,-4.92,69.57380952380953,487.0166666666667,,,,,,,2025-10-30,M60-24
20251031075249,2025-10-31 07:52:49,2,M60-24,771,1098,0,128,291,29,0,60,0.0,0.0,2.93,0.0,2379.93,4.0,3.23,-2.41,0.73,,,,,,270.0,320.0,530.0,930.0,15.0,3.0,2.0,10.0,0.0,20251031_2,中型,930.0,2.0,755.0,830.0,M60,,,0.0,25.7,79.0,380,0.44,0.337,1869,0.413,1098,23.4,7.6,15.8,21.4,1.424,10,1.0,98.24939759036144,121.3,14.8616541709644,97.3,105.46551724137936,105.466,2.9396,,6.7,6.94,551.48,15.7,399.4,4.0,0.0,0,18.08,,,,,,,,,2025-10-31,M60-24
20251031080100,2025-10-31 08:01:00,3,M60-24,506,728,0,81,190,18,0,40,0.0,0.0,1.93,0.0,1564.93,4.5,2.53,-3.62,1.25,,,,,,270.0,320.0,530.0,930.0,15.0,3.0,2.0,10.0,0.0,20251031_3,中型,930.0,2.0,755.0,830.0,M60,,,0.0,25.7,79.0,248,0.426,0.327,1234,0.41,728,23.4,7.3,16.1,21.0,1.439,10,0.66,81.80238095238094,88.3,6.237902123510301,82.84,84.14666666666669,127.495,2.9396,,6.7,6.94,551.48,15.7,399.4,4.5,0.5,1,-24.44,,,,,,,,,2025-10-31,M60-24
20251031084028,2025-10-31 08:40:28,6,M60-24,774,1099,0,126,290,26,0,60,0.0,0.0,2.97,0.0,2377.97,4.0,1.61,-2.03,0.83,,,,,,270.0,320.0,530.0,930.0,14.0,6.0,2.0,10.0,0.0,20251031_6,中型,930.0,2.0,845.0,920.0,M60,,,0.0,25.7,79.0,376,0.434,0.335,1873,0.413,1099,22.9,6.9,16.0,21.1,1.42,10,1.0,96.32771084337348,112.7,13.547171609423998,95.04,103.98275862068964,103.983,2.9396,,6.7,6.94,551.48,15.7,399.4,4.0,-0.5,1,16.08,,,,,,,,,2025-10-31,M60-24
