Repository: Vincent626/concrete-strength-analysis

# 🎯 S60 & M60 混凝土強度預測模型訓練成果報告

> **更新日期**: 2026-02-04  
> **專案目標**: 建立 S60/M60 混凝土 28 天抗壓強度預測模型

---

## 📋 摘要

本專案針對 S60（小型）與 M60（中型）離心混凝土管配比，建立機器學習預測模型。透過配料特徵分析，預測 28 天抗壓強度，並識別影響強度的關鍵因素。

### 主要成果

| 模型 | 樣本數 | R² | MAE (kgf/cm²) | 狀態 |
|:---|---:|---:|---:|:---|
| **S60** | 46 | **0.360** | 28 | ✅ 可用 |
| **M60** | 52 | **0.206** | 25 | ✅ 可用 |

---

## 📈 模型效能比較
> **說明**：S60 模型 R²=0.360，M60 模型 R²=0.206，兩者皆具有預測能力。S60 表現較佳，預測誤差約 28 kgf/cm²。

---

## 📊 強度分布比較
> **說明**：S60 與 M60 的強度分布相似，平均約 605 kgf/cm²，皆高於設計強度 510 kgf/cm²（紅色虛線）。

---

File: S60_M60_dataset_v9_shared.csv (part 41 of 138)
match_key,日期及時間,序,配比 ,耗用骨材1,耗用骨材2,耗用骨材3,耗用水,耗用泥料1,耗用泥料2,耗用泥料3,耗用泥料4,耗用藥劑1,耗用藥劑2,耗用藥劑3,耗用藥劑4,耗用小計,表面水骨材1,誤差%水,誤差%骨材1,誤差%骨材2,坍度(cm),混凝土溫度(℃),試體1強度(X1),試體2強度(X2),試體3強度(X3),加料轉速,慢速轉速,中速轉速,高速轉速,加料時間,慢速時間,中速時間,高速時間,總降水量,cp_key,類型,入池,蒸養池,離心開始,離心結束,母體,平均強度,強度_原始,強度_修正,環境溫度,環境濕度,膠結料總量,水灰比,水膠比,骨材總量,砂石比,粗骨材總量,水泥取代率,矽灰取代率,爐石取代率,漿體比例,粗細骨材比,月份,拌合米數,平均電流,最大電流,電流標準差,最終電流,穩定階段平均電流,單位體積穩定電流,砂_FM,砂_Mud,六分_FM,三分_FM,水泥砂漿_28天平均強度,水泥_流動性,水泥砂漿_7天平均強度,設定扣水率(%),扣水率_變動幅度,扣水率_是否變更,水量微調偏離度,蒸養實際平均溫度,蒸養實際總積溫,蒸養實際階段1溫度,蒸養實際階段2溫度,蒸養實際階段3溫度,實際離心平均轉速,實際離心平均電流,實際離心總能量,日期,配比
20251031084851,2025-10-31 08:48:51,7,M60-24,509,730,0,80,191,18,0,40,0.0,0.0,1.94,0.0,1569.94,4.5,1.27,-3.05,1.53,,,,,,270.0,320.0,530.0,930.0,14.0,6.0,2.0,10.0,0.0,20251031_7,中型,930.0,2.0,845.0,920.0,M60,,,0.0,25.7,79.0,249,0.419,0.321,1239,0.411,730,23.3,7.2,16.1,21.0,1.434,10,0.66,80.86951219512196,87.1,7.00009911122153,84.78,84.63103448275861,128.229,2.9396,,6.7,6.94,551.48,15.7,399.4,4.5,0.5,1,-25.44,,,,,,,,,2025-10-31,M60-24
20251031093326,2025-10-31 09:33:26,15,M60-24,855,1209,0,133,320,29,0,65,0.0,0.0,3.24,0.0,2614.24,4.5,1.53,-2.17,0.83,,,,,,330.0,480.0,600.0,1080.0,17.0,4.0,2.0,17.0,0.0,20251031_15,中型,1035.0,3.0,935.0,1025.0,M60,,,0.0,25.7,79.0,414,0.416,0.321,2064,0.414,1209,22.7,7.0,15.7,20.9,1.414,10,1.1,99.88536585365851,125.8,16.56451630672949,94.18,112.71724137931037,102.47,2.9396,,6.7,6.94,551.48,15.7,399.4,4.5,0.0,0,27.56,60.28333333333334,421.98333333333335,,,,,,,2025-10-31,M60-24
20251031094118,2025-10-31 09:41:18,16,M60-24,842,1197,0,137,317,29,0,65,0.0,0.0,3.22,0.0,2590.22,4.0,1.48,-2.21,0.76,,,,,,330.0,480.0,600.0,1080.0,17.0,4.0,2.0,17.0,0.0,20251031_16,中型,1035.0,3.0,935.0,1025.0,M60,,,0.0,25.7,79.0,411,0.432,0.333,2039,0.413,1197,22.9,7.1,15.8,21.2,1.422,10,1.09,92.90238095238097,120.3,14.49231303789042,90.28,99.32666666666668,91.125,2.9396,,6.7,6.94,551.48,15.7,399.4,4.0,-0.5,1,27.08,60.28333333333334,421.98333333333335,,,,,,,2025-10-31,M60-24
20251031103745,2025-10-31 10:37:45,23,M60-24,649,926,0,104,246,23,0,51,0.0,0.0,2.47,0.0,2001.47,4.0,0.97,-2.26,1.09,,,,,,290.0,350.0,570.0,980.0,13.0,4.0,2.0,13.0,0.0,20251031_23,中型,1130.0,4.0,1040.0,1120.0,M60,,,0.0,25.7,79.0,320,0.423,0.325,1575,0.412,926,23.1,7.2,15.9,21.2,1.427,10,0.84,86.52289156626506,95.9,9.215718961437242,85.41999999999999,90.7,107.976,2.9396,,6.7,6.94,551.48,15.7,399.4,4.0,0.0,0,-5.92,63.392857142857146,443.75,,,,,,,2025-10-31,M60-24
20251031104503,2025-10-31 10:45:03,24,M60-24,649,926,0,104,245,24,0,53,0.0,0.0,2.49,0.0,2003.49,4.0,0.97,-2.26,1.09,,,,,,290.0,350.0,570.0,980.0,13.0,4.0,2.0,13.0,0.0,20251031_24,中型,1130.0,4.0,1040.0,1120.0,M60,,,0.0,25.7,79.0,322,0.424,0.323,1575,0.412,926,23.9,7.5,16.5,21.3,1.427,10,0.84,86.01463414634148,98.3,9.52977518675302,82.72,92.1448275862069,109.696,2.9396,,6.7,6.94,551.48,15.7,399.4,4.0,0.0,0,-5.92,63.392857142857146,443.75,,,,,,,2025-10-31,M60-24
20251103075448,2025-11-03 07:54:48,2,M60-24,787,1096,0,134,290,27,0,59,0.0,0.0,2.97,0.0,2395.97,3.0,2.29,0.51,0.55,,,,,,270.0,320.0,530.0,930.0,16.0,2.0,2.0,10.0,0.0,20251103_2,中型,930.0,1.0,755.0,830.0,M60,,,0.0,23.1,72.1,376,0.462,0.356,1883,0.418,1096,22.9,7.2,15.7,21.3,1.393,11,1.0,98.19012345679012,118.8,13.860082170122086,99.5,107.225,107.225,2.9396,,6.7,6.94,551.48,15.7,399.4,3.0,-1.0,1,21.9,,,,,,,,,2025-11-03,M60-24
20251103080146,2025-11-03 08:01:46,3,M60-24,525,722,0,87,191,19,0,39,0.0,0.0,1.96,0.0,1584.96,3.5,3.57,0.96,0.42,,,,,,270.0,320.0,530.0,930.0,16.0,2.0,2.0,10.0,0.0,20251103_3,中型,930.0,1.0,755.0,830.0,M60,,,0.0,23.1,72.1,249,0.455,0.349,1247,0.421,722,23.3,7.6,15.7,21.2,1.375,11,0.66,80.88690476190476,89.4,7.602987817485601,84.17999999999999,84.66999999999999,128.288,2.9396,,6.7,6.94,551.48,15.7,399.4,3.5,0.5,1,-22.41,,,,,,,,,2025-11-03,M60-24
20251103084344,2025-11-03 08:43:44,6,M60-24,623,868,0,103,231,21,0,46,0.0,0.0,2.37,0.0,1894.37,3.5,1.98,0.32,0.81,,,,,,285.0,350.0,530.0,980.0,10.0,4.0,2.0,13.0,0.0,20251103_6,中型,930.0,1.0,845.0,920.0,M60,,,0.0,23.1,72.1,298,0.446,0.346,1491,0.418,868,22.5,7.0,15.4,21.2,1.393,11,0.79,87.04512195121951,97.8,9.509496568437674,84.82,90.96896551724136,115.151,2.9396,,6.7,6.94,551.48,15.7,399.4,3.5,0.0,0,-6.41,,,,,,,,,2025-11-03,M60-24
20251103084828,2025-11-03 08:48:28,7,M60-24,626,869,0,102,228,22,0,47,0.0,0.0,2.36,0.0,1896.36,3.5,0.99,0.81,0.93,,,,,,285.0,350.0,530.0,980.0,10.0,4.0,2.0,13.0,0.0,20251103_7,中型,930.0,1.0,845.0,920.0,M60,,,0.0,23.1,72.1,297,0.447,0.343,1495,0.419,869,23.2,7.4,15.8,21.1,1.388,11,0.79,85.44404761904761,96.6,8.302815804499502,87.76,88.57333333333334,112.118,2.9396,,6.7,6.94,551.48,15.7,399.4,3.5,0.0,0,-7.41,,,,,,,,,2025-11-03,M60-24
20251103093732,2025-11-03 09:37:32,15,M60-24,663,922,0,109,243,24,0,50,0.0,0.0,2.52,0.0,2013.52,3.5,1.87,0.45,0.65,,,,,,290.0,350.0,530.0,980.0,11.0,5.0,2.0,13.0,0.0,20251103_15,中型,1030.0,3.0,940.0,1025.0,M60,,,0.0,23.1,72.1,317,0.449,0.344,1585,0.418,922,23.3,7.6,15.8,21.2,1.391,11,0.84,85.17951807228917,98.9,8.85871375574919,84.62,87.93448275862069,104.684,2.9396,,6.7,6.94,551.48,15.7,399.4,3.5,0.0,0,-0.41,68.45714285714287,479.2000000000001,,,,,,,2025-11-03,M60-24
20251103094338,2025-11-03 09:43:38,16,M60-24,664,924,0,109,245,24,0,49,0.0,0.0,2.53,0.0,2017.53,3.5,1.87,0.61,0.87,4.9,26.6,,,,290.0,350.0,530.0,980.0,11.0,5.0,2.0,13.0,0.0,20251103_16,中型,1030.0,3.0,940.0,1025.0,M60,,,0.0,28.0,52.0,318,0.445,0.343,1588,0.418,924,23.0,7.5,15.4,21.2,1.392,11,0.84,83.55301204819277,95.7,8.71731882829071,85.12,86.80689655172412,103.342,2.9396,,6.7,6.94,551.48,15.7,399.4,3.5,0.0,0,-0.41,68.45714285714287,479.2000000000001,,,,,,,2025-11-03,M60-24
20251104075259,2025-11-04 07:52:59,2,M60-24,783,1097,0,134,291,27,0,61,0.0,0.0,2.97,0.0,2395.97,3.0,2.29,0.0,0.64,,,,,,270.0,320.0,530.0,930.0,15.0,2.0,2.0,10.0,0.0,20251104_2,中型,930.0,1.0,755.0,830.0,M60,,,0.0,23.6,75.6,379,0.46,0.354,1880,0.416,1097,23.2,7.1,16.1,21.4,1.401,11,1.0,99.77560975609757,124.9,13.79852025448973,96.8,107.62413793103448,107.624,2.9396,,6.7,6.94,551.48,15.7,399.4,3.0,-0.5,1,21.9,,,,,,,,,2025-11-04,M60-24
20251104080023,2025-11-04 08:00:23,3,M60-24,519,724,0,87,193,20,0,41,0.0,0.0,1.96,0.0,1585.96,3.5,3.57,-0.19,0.7,,,,,,270.0,320.0,530.0,930.0,15.0,2.0,2.0,10.0,0.0,20251104_3,中型,930.0,1.0,755.0,830.0,M60,,,0.0,23.6,75.6,254,0.451,0.343,1243,0.418,724,24.0,7.9,16.1,21.5,1.395,11,0.66,80.20357142857144,88.3,7.453657562191985,81.79999999999998,83.89333333333335,127.111,2.9396,,6.7,6.94,551.48,15.7,399.4,3.5,0.5,1,-22.41,,,,,,,,,2025-11-04,M60-24
20251104083958,2025-11-04 08:39:58,6,M60-24,601,835,0,99,219,22,0,45,0.0,0.0,2.27,0.0,1823.27,3.5,2.06,0.5,0.85,,,,,,285.0,350.0,530.0,980.0,9.0,4.0,2.0,13.0,0.0,20251104_6,中型,930.0,1.0,845.0,920.0,M60,,,0.0,23.6,75.6,286,0.452,0.346,1436,0.419,835,23.4,7.7,15.7,21.1,1.389,11,0.76,86.83658536585365,96.1,9.182439659282888,87.8,90.93103448275862,119.646,2.9396,,6.7,6.94,551.48,15.7,399.4,3.5,0.0,0,-10.41,,,,,,,,,2025-11-04,M60-24
20251104084441,2025-11-04 08:44:41,7,M60-24,592,824,0,98,218,21,0,43,0.0,0.0,2.26,0.0,1798.26,3.5,2.08,0.34,0.73,,,,,,285.0,350.0,530.0,980.0,9.0,4.0,2.0,13.0,0.0,20251104_7,中型,930.0,1.0,845.0,920.0,M60,,,0.0,23.6,75.6,282,0.45,0.348,1416,0.418,824,22.7,7.4,15.2,21.2,1.392,11,0.75,83.98915662650603,92.8,8.73186950611687,84.36,87.1,116.133,2.9396,,6.7,6.94,551.48,15.7,399.4,3.5,0.0,0,-11.41,,,,,,,,,2025-11-04,M60-24
20251104092748,2025-11-04 09:27:48,11,M60-24,666,923,0,105,246,23,0,52,0.0,0.0,2.52,0.0,2017.52,4.0,1.94,0.3,0.76,,,,,,290.0,350.0,530.0,980.0,13.0,4.0,2.0,13.0,0.0,20251104_11,中型,1020.0,3.0,935.0,1010.0,M60,,,0.0,23.6,75.6,321,0.427,0.327,1589,0.419,923,23.4,7.2,16.2,21.1,1.386,11,0.84,89.34096385542169,103.0,10.736044863540137,88.52,95.1689655172414,113.296,2.9396,,6.7,6.94,551.48,15.7,399.4,4.0,0.5,1,-4.92,61.53571428571428,430.75,,,,,,,2025-11-04,M60-24
20251104093535,2025-11-04 09:35:35,12,M60-24,659,912,0,104,240,24,0,49,0.0,0.0,2.51,0.0,1990.51,4.0,0.97,0.46,0.77,3.2,27.4,,,,290.0,350.0,530.0,980.0,13.0,4.0,2.0,13.0,0.0,20251104_12,中型,1020.0,3.0,935.0,1010.0,M60,,,0.0,27.0,54.0,313,0.433,0.332,1571,0.419,912,23.3,7.7,15.7,21.0,1.384,11,0.83,89.2590361445783,100.5,10.005155732903782,89.6,94.92758620689656,114.371,2.9396,,6.7,6.94,551.48,15.7,399.4,4.0,0.0,0,-5.92,61.53571428571428,430.75,,,,,,,2025-11-04,M60-24
20251105075305,2025-11-05 07:53:05,2,M60-24,784,1095,0,134,290,29,0,62,0.0,0.0,2.99,0.0,2396.99,3.0,2.29,0.13,0.46,,,,,,270.0,320.0,530.0,930.0,15.0,0.0,2.0,10.0,0.0,20251105_2,中型,930.0,1.0,755.0,830.0,M60,,,0.0,24.3,74.4,381,0.462,0.352,1879,0.417,1095,23.9,7.6,16.3,21.5,1.397,11,1.0,98.98571428571428,123.6,14.162123721367488,96.94,104.6566666666667,104.657,2.9396,,7.1,6.78,523.92,15.5,387.28,3.0,-1.0,1,21.9,,,,,,,,,2025-11-05,M60-24
20251105075952,2025-11-05 07:59:52,3,M60-24,519,723,0,87,190,19,0,40,0.0,0.0,1.96,0.0,1579.96,3.5,3.57,-0.19,0.56,,,,,,270.0,320.0,530.0,930.0,15.0,0.0,2.0,10.0,0.0,20251105_3,中型,930.0,1.0,755.0,830.0,M60,,,0.0,24.3,74.4,249,0.458,0.349,1242,0.418,723,23.7,7.6,16.1,21.3,1.393,11,0.66,80.53827160493826,88.9,7.420767786658919,83.22,84.57857142857144,128.149,2.9396,,7.1,6.78,523.92,15.5,387.28,3.5,0.5,1,-22.41,,,,,,,,,2025-11-05,M60-24
20251105083358,2025-11-05 08:33:58,5,M60-24,579,800,0,95,212,20,0,46,0.0,0.0,2.18,0.0,1754.18,3.5,2.15,0.87,0.5,,,,,,285.0,350.0,530.0,980.0,9.0,4.0,2.0,13.0,0.0,20251105_5,中型,930.0,1.0,845.0,920.0,M60,,,0.0,24.3,74.4,278,0.448,0.342,1379,0.42,800,23.7,7.2,16.5,21.3,1.382,11,0.73,83.73902439024391,95.9,7.30046366882905,82.32000000000001,82.64827586206894,113.217,2.9396,,7.1,6.78,523.92,15.5,387.28,3.5,0.0,0,-14.41,,,,,,,,,2025-11-05,M60-24
20251105083908,2025-11-05 08:39:08,6,M60-24,580,789,0,86,209,21,0,42,0.0,0.0,2.17,0.0,1729.17,5.0,2.38,1.05,0.51,,,,,,285.0,350.0,530.0,980.0,9.0,4.0,2.0,13.0,0.0,20251105_6,中型,930.0,1.0,845.0,920.0,M60,,,0.0,24.3,74.4,272,0.411,0.316,1369,0.424,789,23.2,7.7,15.4,20.7,1.36,11,0.72,83.57926829268293,93.2,8.451478984507979,82.26,87.5551724137931,121.604,2.9396,,7.1,6.78,523.92,15.5,387.28,5.0,1.5,1,-20.13,,,,,,,,,2025-11-05,M60-24
20251105091848,2025-11-05 09:18:48,11,M60-24,665,910,0,98,242,24,0,49,0.0,0.0,2.5,0.0,1990.5,5.0,2.08,0.3,0.55,,,,,,290.0,350.0,530.0,980.0,10.0,4.0,2.0,13.0,0.0,20251105_11,中型,1015.0,3.0,935.0,1005.0,M60,,,0.0,24.3,74.4,315,0.405,0.311,1575,0.422,910,23.2,7.6,15.6,20.8,1.368,11,0.83,87.79285714285713,102.3,9.53032485473264,85.24,92.11,110.976,2.9396,,7.1,6.78,523.92,15.5,387.28,5.0,0.0,0,-8.13,75.5809523809524,529.0666666666668,,,,,,,2025-11-05,M60-24
20251105092622,2025-11-05 09:26:22,12,M60-24,667,910,0,97,242,24,0,52,0.0,0.0,2.51,0.0,1994.51,5.0,1.04,0.6,0.55,,,,,,290.0,350.0,530.0,980.0,10.0,4.0,2.0,13.0,0.0,20251105_12,中型,1015.0,3.0,935.0,1005.0,M60,,,0.0,24.3,74.4,318,0.401,0.305,1577,0.423,910,23.9,7.5,16.4,20.8,1.364,11,0.83,87.3530864197531,100.5,10.252793493708454,84.72,93.37142857142858,112.496,2.9396,,7.1,6.78,523.92,15.5,387.28,5.0,0.0,0,-9.13,75.5809523809524,529.0666666666668,,,,,,,2025-11-05,M60-24
20251106075358,2025-11-06 07:53:58,2,M60-24,789,1094,0,130,290,32,0,59,0.0,0.0,2.98,0.0,2396.98,3.5,2.36,0.25,0.37,,,,,,270.0,320.0,530.0,930.0,17.0,1.0,2.0,10.0,0.0,20251106_2,中型,840.0,1.0,755.0,830.0,M60,,,0.0,25.0,79.1,381,0.448,0.341,1883,0.419,1094,23.9,8.4,15.5,21.3,1.387,11,1.0,92.2809523809524,118.3,13.206442116584045,94.56,93.32333333333332,93.323,2.9396,,7.1,6.78,523.92,15.5,387.28,3.5,-1.5,1,20.59,,,,,,,,,2025-11-06,M60-24
20251106080211,2025-11-06 08:02:11,3,M60-24,528,723,0,81,189,22,0,39,0.0,0.0,1.98,0.0,1583.98,4.5,2.53,0.57,0.56,,,,,,270.0,320.0,530.0,930.0,17.0,1.0,2.0,10.0,0.0,20251106_3,中型,840.0,1.0,755.0,830.0,M60,,,0.0,25.0,79.1,250,0.429,0.324,1251,0.422,723,24.4,8.8,15.6,20.9,1.369,11,0.66,76.24578313253012,87.0,6.528977137269864,71.94,76.53793103448275,115.967,2.9396,,7.1,6.78,523.92,15.5,387.28,4.5,1.0,1,-24.44,,,,,,,,,2025-11-06,M60-24
20251106084141,2025-11-06 08:41:41,6,M60-24,576,790,0,86,209,21,0,44,0.0,0.0,2.16,0.0,1728.16,5.0,2.38,0.35,0.64,,,,,,285.0,350.0,530.0,980.0,11.0,3.0,2.0,13.0,0.0,20251106_6,中型,840.0,1.0,845.0,920.0,M60,,,0.0,25.0,79.1,274,0.411,0.314,1366,0.422,790,23.7,7.7,16.1,20.9,1.372,11,0.72,80.3906976744186,90.8,7.1685623077268446,79.9,80.62666666666668,111.981,2.9396,,7.1,6.78,523.92,15.5,387.28,5.0,0.5,1,-20.13,,,,,,,,,2025-11-06,M60-24
20251106084656,2025-11-06 08:46:56,7,M60-24,579,789,0,82,208,23,0,43,0.0,0.0,2.15,0.0,1726.15,5.5,1.23,0.35,0.51,,,,,,285.0,350.0,530.0,980.0,11.0,3.0,2.0,13.0,0.0,20251106_7,中型,840.0,1.0,845.0,920.0,M60,,,0.0,25.0,79.1,274,0.394,0.299,1368,0.423,789,24.1,8.4,15.7,20.6,1.363,11,0.72,81.49753086419753,90.8,7.943907912086725,79.62,84.93214285714285,117.961,2.9396,,7.1,6.78,523.92,15.5,387.28,5.5,0.5,1,-18.75,,,,,,,,,2025-11-06,M60-24
20251106093356,2025-11-06 09:33:56,13,M60-24,667,911,0,95,240,26,0,51,0.0,0.0,2.51,0.0,1992.51,5.5,2.15,0.15,0.66,,,,,,290.0,350.0,530.0,980.0,10.0,4.0,2.0,13.0,0.0,20251106_13,中型,930.0,3.0,935.0,1010.0,M60,,,0.0,25.0,79.1,317,0.396,0.3,1578,0.423,911,24.3,8.2,16.1,20.7,1.366,11,0.83,80.57073170731707,95.0,9.312101853395882,76.52000000000001,83.84137931034483,101.014,2.9396,,7.1,6.78,523.92,15.5,387.28,5.5,0.0,0,-5.75,,,,,,,,,2025-11-06,M60-24
20251106093949,2025-11-06 09:39:49,14,M60-24,661,900,0,90,240,24,0,52,0.0,0.0,2.47,0.0,1969.47,6.0,1.12,0.15,0.67,,,,,,290.0,350.0,530.0,980.0,10.0,4.0,2.0,13.0,0.0,20251106_14,中型,930.0,3.0,935.0,1010.0,M60,,,0.0,25.0,79.1,316,0.375,0.285,1561,0.423,900,24.1,7.6,16.5,20.6,1.362,11,0.82,82.49876543209878,95.6,8.98567438508955,78.02000000000001,87.12857142857145,106.254,2.9396,,7.1,6.78,523.92,15.5,387.28,6.0,0.5,1,-10.41,,,,,,,,,2025-11-06,M60-24
20251107075007,2025-11-07 07:50:07,1,M60-24,799,1096,0,119,290,29,0,59,0.0,0.0,3.0,0.0,2395.0,5.0,2.59,0.13,0.55,,,,,,270.0,320.0,530.0,930.0,14.0,2.0,2.0,10.0,0.0,20251107_1,中型,840.0,1.0,755.0,830.0,M60,,,0.0,26.2,78.4,378,0.41,0.315,1895,0.422,1096,23.3,7.7,15.6,20.8,1.372,11,1.0,93.06136363636364,116.0,11.82918609182565,92.9,96.05806451612902,96.058,2.9396,,7.1,6.78,523.92,15.5,387.28,5.0,-1.0,1,12.87,,,,,,,,,2025-11-07,M60-24
20251107075825,2025-11-07 07:58:25,2,M60-24,546,744,0,82,198,21,0,42,0.0,0.0,2.04,0.0,1635.04,5.0,3.8,0.55,0.4,,,,,,270.0,320.0,530.0,930.0,14.0,2.0,2.0,10.0,0.0,20251107_2,中型,840.0,1.0,755.0,830.0,M60,,,0.0,26.2,78.4,261,0.414,0.314,1290,0.423,744,24.1,8.0,16.1,21.0,1.363,11,0.68,80.6827160493827,90.8,7.695353578436135,78.36,84.38928571428572,124.102,2.9396,,7.1,6.78,523.92,15.5,387.28,5.0,0.0,0,-24.13,,,,,,,,,2025-11-07,M60-24
20251107083624,2025-11-07 08:36:24,3,M60-24,573,780,0,83,208,20,0,42,0.0,0.0,2.14,0.0,1708.14,5.0,1.22,1.06,0.78,,,,,,285.0,320.0,530.0,980.0,11.0,4.0,2.0,13.0,0.0,20251107_3,中型,925.0,4.0,840.0,915.0,M60,,,0.0,26.2,78.4,270,0.399,0.307,1353,0.424,780,23.0,7.4,15.6,20.7,1.361,11,0.71,85.72209302325582,94.8,8.084156212355454,84.66,91.18333333333337,128.427,2.9396,,7.1,6.78,523.92,15.5,387.28,5.0,0.0,0,-23.13,,,,,,,,,2025-11-07,M60-24
20251107084227,2025-11-07 08:42:27,4,M60-24,566,780,0,88,205,22,0,44,0.0,0.0,2.13,0.0,1707.13,4.0,1.15,0.71,0.78,,,,,,285.0,320.0,530.0,980.0,11.0,4.0,2.0,13.0,0.0,20251107_4,中型,925.0,4.0,840.0,915.0,M60,,,0.0,26.2,78.4,271,0.429,0.325,1346,0.421,780,24.4,8.1,16.2,21.1,1.378,11,0.71,82.38170731707316,91.2,7.8542225407238595,79.5,86.39999999999999,121.69,2.9396,,7.1,6.78,523.92,15.5,387.28,4.0,-1.0,1,-21.92,,,,,,,,,2025-11-07,M60-24
20251107104424,2025-11-07 10:44:24,17,M60-24-100,677,921,0,96,292,25,0,0,0.0,0.0,2.54,0.0,2013.54,5.5,2.13,0.59,0.55,,,,,,290.0,350.0,530.0,980.0,22.0,9.0,2.0,13.0,0.0,20251107_17,中型,1150.0,2.0,1050.0,1140.0,M60,,,0.0,26.2,78.4,317,0.329,0.303,1598,0.424,921,7.9,7.9,0.0,20.5,1.36,11,0.84,87.1897435897436,101.1,10.59202154676218,87.17999999999999,94.24814814814816,112.2,2.9396,,7.1,6.78,523.92,15.5,387.28,5.5,1.5,1,-4.75,75.8547619047619,530.9833333333333,,,,,,,2025-11-07,M60-24-100
20251107105133,2025-11-07 10:51:33,18,M60-24-100,666,910,0,97,290,25,0,0,0.0,0.0,2.49,0.0,1990.49,5.0,1.04,0.45,0.55,,,,,,290.0,350.0,530.0,980.0,22.0,9.0,2.0,13.0,0.0,20251107_18,中型,1150.0,2.0,1050.0,1140.0,M60,,,0.0,26.2,78.4,315,0.334,0.308,1576,0.423,910,7.9,7.9,0.0,20.7,1.366,11,0.83,84.67333333333333,98.2,9.884868346226076,81.1,90.14193548387098,108.605,2.9396,,7.1,6.78,523.92,15.5,387.28,5.0,-0.5,1,-9.13,75.8547619047619,530.9833333333333,,,,,,,2025-11-07,M60-24-100
20251107130027,2025-11-07 13:00:27,19,M60-24,889,1215,0,131,321,32,0,66,0.0,0.0,3.31,0.0,2657.31,5.0,1.55,0.34,0.41,,,,,,330.0,480.0,600.0,1080.0,14.0,3.0,2.0,16.0,0.0,20251107_19,中型,1400.0,1.0,1305.0,1350.0,M60,,,0.0,25.5,84.0,419,0.408,0.313,2104,0.423,1215,23.4,7.6,15.8,20.7,1.367,11,1.11,96.5024096385542,120.4,14.824596753113967,93.3,108.03103448275864,97.325,2.9396,,7.1,6.78,523.92,15.5,387.28,5.0,0.0,0,24.87,59.41052631578947,1128.8,,,,,,,2025-11-07,M60-24
20251107130945,2025-11-07 13:09:45,20,M60-31,868,1204,0,139,318,32,0,67,0.0,0.0,3.52,0.0,2631.52,4.0,2.21,-0.12,0.42,,,,,,330.0,480.0,600.0,1080.0,14.0,3.0,2.0,16.0,0.0,20251107_20,中型,1400.0,1.0,1305.0,1350.0,M60,,,0.0,25.5,84.0,417,0.437,0.333,2072,0.419,1204,23.7,7.7,16.1,21.2,1.387,11,1.1,95.13658536585366,124.4,15.647438130492503,85.72,104.79655172413791,95.27,2.9396,,7.1,6.78,523.92,15.5,387.28,4.0,-1.0,1,29.08,59.41052631578947,1128.8,,,,,,,2025-11-07,M60-31
20251107135943,2025-11-07 13:59:43,21,M60-31,794,1097,0,129,290,30,0,61,0.0,0.0,3.22,0.0,2404.22,3.5,1.57,0.89,0.64,,,,,,270.0,320.0,530.0,930.0,14.0,2.0,2.0,10.0,0.0,20251107_21,中型,1535.0,4.0,1405.0,1435.0,M60,,,0.0,25.5,84.0,381,0.445,0.339,1891,0.42,1097,23.9,7.9,16.0,21.2,1.382,11,1.0,89.62839506172838,109.6,13.17417258692549,91.02,98.20714285714284,98.207,2.9396,,7.1,6.78,523.92,15.5,387.28,3.5,-0.5,1,19.59,68.35428571428571,1190.5038095238094,,,,,,,2025-11-07,M60-31
20251107140743,2025-11-07 14:07:43,22,M60-31,526,723,0,84,190,21,0,42,0.0,0.0,2.12,0.0,1588.12,4.0,2.44,0.77,0.56,,,,,,270.0,320.0,530.0,930.0,14.0,2.0,2.0,10.0,0.0,20251107_22,中型,1535.0,4.0,1405.0,1435.0,M60,,,0.0,25.5,84.0,253,0.442,0.332,1249,0.421,723,24.9,8.3,16.6,21.2,1.375,11,0.66,76.32592592592593,83.4,6.231456991862065,77.3,78.70357142857144,119.248,2.9396,,7.1,6.78,523.92,15.5,387.28,4.0,0.5,1,-25.92,68.35428571428571,1190.5038095238094,,,,,,,2025-11-07,M60-31
20251107144401,2025-11-07 14:44:01,27,M60-31,790,1094,0,129,290,29,0,61,0.0,0.0,3.2,0.0,2396.2,3.5,1.57,0.38,0.37,,,,,,270.0,320.0,530.0,930.0,16.0,3.0,2.0,10.0,0.0,20251107_27,中型,1535.0,4.0,1450.0,1525.0,M60,,,0.0,25.5,84.0,380,0.445,0.339,1884,0.419,1094,23.7,7.6,16.1,21.3,1.385,11,1.0,91.69878048780488,115.1,12.610743521748692,87.02000000000001,98.02413793103447,98.024,2.9396,,7.1,6.78,523.92,15.5,387.28,3.5,-0.5,1,19.59,68.35428571428571,1190.5038095238094,,,,,,,2025-11-07,M60-31
20251107145203,2025-11-07 14:52:03,28,M60-31,524,724,0,84,191,22,0,43,0.0,0.0,2.11,0.0,1590.11,4.0,2.44,0.38,0.7,,,,,,270.0,320.0,530.0,930.0,16.0,3.0,2.0,10.0,0.0,20251107_28,中型,1535.0,4.0,1450.0,1525.0,M60,,,0.0,25.5,84.0,256,0.44,0.328,1248,0.42,724,25.4,8.6,16.8,21.4,1.382,11,0.66,76.48024691358025,85.6,6.692587013008349,73.4,78.84285714285714,119.459,2.9396,,7.1,6.78,523.92,15.5,387.28,4.0,0.5,1,-25.92,68.35428571428571,1190.5038095238094,,,,,,,2025-11-07,M60-31
20251107153836,2025-11-07 15:38:36,34,M60-31,614,843,0,93,222,24,0,47,0.0,0.0,2.47,0.0,1845.47,4.5,0.0,0.49,0.48,,,,,,275.0,320.0,530.0,930.0,11.0,4.0,2.0,11.0,0.0,20251107_34,中型,1625.0,2.0,1540.0,1615.0,M60,,,0.0,25.5,84.0,293,0.419,0.317,1457,0.421,843,24.2,8.2,16.0,20.9,1.373,11,0.77,80.69883720930231,91.4,8.720458359326933,77.5,85.66666666666667,111.255,2.9396,,7.1,6.78,523.92,15.5,387.28,4.5,0.5,1,-12.44,72.672,1205.1439999999998,,,,,,,2025-11-07,M60-31
20251107154537,2025-11-07 15:45:37,35,M60-31,612,843,0,98,222,24,0,46,0.0,0.0,2.45,0.0,1847.45,4.0,2.08,0.66,0.48,,,,,,275.0,320.0,530.0,930.0,11.0,4.0,2.0,11.0,0.0,20251107_35,中型,1625.0,2.0,1540.0,1615.0,M60,,,0.0,25.5,84.0,292,0.441,0.336,1455,0.421,843,24.0,8.2,15.8,21.1,1.377,11,0.77,80.37073170731706,91.5,8.504840627475083,75.52,84.58275862068966,109.848,2.9396,,7.1,6.78,523.92,15.5,387.28,4.0,-0.5,1,-11.92,72.672,1205.1439999999998,,,,,,,2025-11-07,M60-31
20251110074932,2025-11-10 07:49:32,1,M60-24,800,1094,0,123,291,28,0,60,0.0,0.0,2.99,0.0,2398.99,4.5,2.5,0.76,0.37,,,,,,270.0,320.0,530.0,930.0,15.0,1.0,2.0,10.0,0.0,20251110_1,中型,835.0,1.0,755.0,825.0,M60,,,0.0,24.7,77.1,379,0.423,0.325,1894,0.422,1094,23.2,7.4,15.8,21.0,1.368,11,1.0,102.8908163265306,122.4,14.319410878420925,100.64,109.95882352941176,109.959,2.9396,,7.1,6.78,526.0666666666666,17.0,384.36,4.5,0.5,1,17.56,,,,,,,,,2025-11-10,M60-24
20251110075907,2025-11-10 07:59:07,2,M60-24,543,745,0,86,196,20,0,42,0.0,0.0,2.02,0.0,1634.02,4.0,2.38,0.93,0.54,,,,,,270.0,320.0,530.0,930.0,15.0,1.0,2.0,10.0,0.0,20251110_2,中型,835.0,1.0,755.0,825.0,M60,,,0.0,24.7,77.1,258,0.439,0.333,1288,0.422,745,24.0,7.8,16.3,21.1,1.372,11,0.68,83.25882352941177,91.2,7.77049160557989,85.17999999999999,87.01034482758622,127.956,2.9396,,7.1,6.78,526.0666666666666,17.0,384.36,4.0,-0.5,1,-23.92,,,,,,,,,2025-11-10,M60-24
20251110083409,2025-11-10 08:34:09,3,M60-24,792,1094,0,129,289,28,0,61,0.0,0.0,3.02,0.0,2396.02,3.5,1.57,0.64,0.37,,,,,,270.0,320.0,530.0,930.0,16.0,3.0,2.0,10.0,0.0,20251110_3,中型,1010.0,3.0,835.0,910.0,M60,,,0.0,24.7,77.1,378,0.446,0.341,1886,0.42,1094,23.5,7.4,16.1,21.2,1.381,11,1.0,104.56727272727272,124.4,14.24351277593934,96.74,112.30526315789474,112.305,2.9396,,7.1,6.78,526.0666666666666,17.0,384.36,3.5,-0.5,1,19.59,63.46666666666668,444.2666666666667,,,,,,,2025-11-10,M60-24
20251110084247,2025-11-10 08:42:47,4,M60-24,535,745,0,91,196,19,0,42,0.0,0.0,2.05,0.0,1630.05,3.0,2.25,0.38,0.54,7.2,27.4,,,,270.0,320.0,530.0,930.0,16.0,3.0,2.0,10.0,0.0,20251110_4,中型,1010.0,3.0,835.0,910.0,M60,,,0.0,28.0,56.0,257,0.464,0.354,1280,0.418,745,23.7,7.4,16.3,21.4,1.393,11,0.68,82.98469387755101,89.6,6.310573440756948,85.54,84.44117647058823,124.178,2.9396,,7.1,6.78,526.0666666666666,17.0,384.36,3.0,-0.5,1,-21.1,63.46666666666668,444.2666666666667,,,,,,,2025-11-10,M60-24
20251110091934,2025-11-10 09:19:34,5,M60-24,611,844,0,100,223,21,0,45,0.0,0.0,2.33,0.0,1846.33,3.5,1.01,0.99,0.6,,,,,,275.0,320.0,530.0,930.0,11.0,2.0,2.0,11.0,0.0,20251110_5,中型,1010.0,3.0,925.0,1000.0,M60,,,0.0,24.7,77.1,289,0.448,0.346,1455,0.42,844,22.8,7.3,15.6,21.1,1.381,11,0.77,86.87596153846154,97.5,8.725840219542313,83.0,91.15135135135137,118.378,2.9396,,7.1,6.78,526.0666666666666,17.0,384.36,3.5,0.5,1,-9.41,63.46666666666668,444.2666666666667,,,,,,,2025-11-10,M60-24
20251110092750,2025-11-10 09:27:50,6,M60-24,608,845,0,102,225,22,0,45,0.0,0.0,2.31,0.0,1849.31,3.0,0.99,0.83,0.72,,,,,,275.0,320.0,530.0,930.0,11.0,2.0,2.0,11.0,0.0,20251110_6,中型,1010.0,3.0,925.0,1000.0,M60,,,0.0,24.7,77.1,292,0.453,0.349,1453,0.418,845,22.9,7.5,15.4,21.3,1.39,11,0.77,81.45357142857142,94.6,8.537918872504552,76.11999999999999,83.64666666666666,108.632,2.9396,,7.1,6.78,526.0666666666666,17.0,384.36,3.0,-0.5,1,-10.1,63.46666666666668,444.2666666666667,,,,,,,2025-11-10,M60-24
20251110100800,2025-11-10 10:08:00,10,M60-24,657,911,0,106,241,23,0,50,0.0,0.0,2.51,0.0,1990.51,3.5,0.0,0.61,0.66,,,,,,290.0,350.0,530.0,980.0,10.0,3.0,2.0,13.0,0.0,20251110_10,中型,1100.0,2.0,1015.0,1050.0,M60,,,0.0,24.7,77.1,314,0.44,0.338,1568,0.419,911,23.2,7.3,15.9,21.1,1.387,11,0.83,85.38690476190474,98.1,9.402086644816883,82.46,91.02,109.663,2.9396,,7.1,6.78,526.0666666666666,17.0,384.36,3.5,0.5,1,-3.41,74.52142857142857,521.65,,,,,,,2025-11-10,M60-24
20251110101510,2025-11-10 10:15:10,11,M60-24,653,910,0,111,240,24,0,51,0.0,0.0,2.49,0.0,1991.49,3.0,1.83,0.46,0.55,,,,,,290.0,350.0,530.0,980.0,10.0,3.0,2.0,13.0,0.0,20251110_11,中型,1100.0,2.0,1015.0,1050.0,M60,,,0.0,24.7,77.1,315,0.462,0.352,1563,0.418,910,23.8,7.6,16.2,21.4,1.394,11,0.83,85.40941176470588,96.8,9.718540480223558,82.5,90.60344827586204,109.161,2.9396,,7.1,6.78,526.0666666666666,17.0,384.36,3.0,-0.5,1,-1.1,74.52142857142857,521.65,,,,,,,2025-11-10,M60-24
20251110105527,2025-11-10 10:55:27,15,M60-24,863,1203,0,146,319,32,0,68,0.0,0.0,3.31,0.0,2634.31,3.0,1.39,0.23,0.33,,,,,,330.0,460.0,600.0,1080.0,12.0,3.0,2.0,16.0,0.0,20251110_15,中型,1150.0,4.0,1100.0,1140.0,M60,,,0.0,24.7,77.1,419,0.458,0.348,2066,0.418,1203,23.9,7.6,16.2,21.5,1.394,11,1.1,94.56736842105263,122.6,14.984163163365883,89.62000000000002,100.32727272727271,91.207,2.9396,,7.1,6.78,526.0666666666666,17.0,384.36,3.0,0.0,0,33.9,72.81428571428572,509.7000000000001,,,,,,,2025-11-10,M60-24
20251110110453,2025-11-10 11:04:53,16,M60-24,852,1192,0,149,316,30,0,66,0.0,0.0,3.26,0.0,2608.26,2.5,1.36,0.35,0.34,,,,,,330.0,460.0,600.0,1080.0,12.0,3.0,2.0,16.0,0.0,20251110_16,中型,1150.0,4.0,1100.0,1140.0,M60,,,0.0,24.7,77.1,412,0.472,0.362,2044,0.417,1192,23.3,7.3,16.0,21.5,1.399,11,1.09,92.19135802469135,117.4,14.368279513583396,92.32,99.74285714285712,91.507,2.9396,,7.1,6.78,526.0666666666666,17.0,384.36,2.5,-0.5,1,44.14,72.81428571428572,509.7000000000001,,,,,,,2025-11-10,M60-24
20251110142021,2025-11-10 14:20:21,29,M60-24,785,1096,0,133,291,29,0,60,0.0,0.0,3.03,0.0,2397.03,3.0,1.53,0.26,0.55,,,,,,270.0,320.0,530.0,930.0,12.0,2.0,2.0,10.0,0.5,20251110_29,中型,1505.0,2.0,1425.0,1455.0,M60,,,0.0,23.3,87.1,380,0.457,0.35,1881,0.417,1096,23.4,7.6,15.8,21.4,1.396,11,1.0,92.47407407407408,112.8,13.578648615261212,88.3,99.90714285714284,99.907,2.9396,,7.1,6.78,526.0666666666666,17.0,384.36,3.0,0.5,1,20.9,70.63425925925925,1265.5304783950617,,,,,,,2025-11-10,M60-24
20251110142730,2025-11-10 14:27:30,30,M60-24,523,725,0,85,193,20,0,41,0.0,0.0,1.99,0.0,1588.99,3.5,1.19,0.58,0.83,,,,,,270.0,320.0,530.0,930.0,12.0,2.0,2.0,10.0,0.5,20251110_30,中型,1505.0,2.0,1425.0,1455.0,M60,,,0.0,23.3,87.1,254,0.44,0.335,1248,0.419,725,24.0,7.9,16.1,21.4,1.386,11,0.66,75.38641975308643,83.4,6.497212186328666,73.25999999999999,78.23214285714286,118.534,2.9396,,7.1,6.78,526.0666666666666,17.0,384.36,3.5,0.5,1,-24.41,70.63425925925925,1265.5304783950617,,,,,,,2025-11-10,M60-24
20251110150718,2025-11-10 15:07:18,36,M60-24,659,909,0,107,240,23,0,50,0.0,0.0,2.48,0.0,1990.48,3.5,0.94,0.92,0.44,,,,,,290.0,350.0,530.0,980.0,12.0,3.0,2.0,13.0,0.5,20251110_36,中型,1555.0,4.0,1510.0,1545.0,M60,,,0.0,23.3,87.1,313,0.446,0.342,1568,0.42,909,23.3,7.3,16.0,21.1,1.379,11,0.83,82.301,95.6,8.691530302541665,81.3,83.85714285714286,101.033,2.9396,,7.1,6.78,526.0666666666666,17.0,384.36,3.5,0.0,0,-2.41,62.92427184466018,1074.9563106796113,,,,,,,2025-11-10,M60-24
20251110151347,2025-11-10 15:13:47,37,M60-24,651,910,0,111,240,25,0,51,0.0,0.0,2.5,0.0,1990.5,3.0,1.83,0.15,0.55,,,,,,290.0,350.0,530.0,980.0,12.0,3.0,2.0,13.0,0.5,20251110_37,中型,1555.0,4.0,1510.0,1545.0,M60,,,0.0,23.3,87.1,316,0.462,0.351,1561,0.417,910,24.1,7.9,16.1,21.5,1.398,11,0.83,79.58048780487805,96.0,9.190762051055373,77.35999999999999,82.94827586206898,99.938,2.9396,,7.1,6.78,526.0666666666666,17.0,384.36,3.0,-0.5,1,-1.1,62.92427184466018,1074.9563106796113,,,,,,,2025-11-10,M60-24
20251110161234,2025-11-10 16:12:34,42,M60-24,862,1204,0,146,320,31,0,67,0.0,0.0,3.3,0.0,2633.3,3.0,1.39,0.12,0.42,,,,,,330.0,460.0,600.0,1080.0,13.0,3.0,2.0,16.0,0.5,20251110_42,中型,1705.0,3.0,1615.0,1655.0,M60,,,0.0,23.3,87.1,418,0.456,0.349,2066,0.417,1204,23.4,7.4,16.0,21.4,1.397,11,1.1,90.72222222222224,114.1,13.543382512376413,90.48,98.11785714285712,89.198,2.9396,,7.1,6.78,526.0666666666666,17.0,384.36,3.0,0.0,0,33.9,62.24166666666667,990.6798611111112,,,,,,,2025-11-10,M60-24
20251110162049,2025-11-10 16:20:49,43,M60-24,855,1194,0,145,318,31,0,64,0.0,0.0,3.26,0.0,2610.26,3.0,1.4,0.23,0.51,,,,,,330.0,460.0,600.0,1080.0,13.0,3.0,2.0,16.0,0.5,20251110_43,中型,1705.0,3.0,1615.0,1655.0,M60,,,0.0,23.3,87.1,413,0.456,0.351,2049,0.417,1194,23.0,7.5,15.5,21.4,1.396,11,1.09,90.80493827160494,118.7,14.181886388608516,87.2,98.51071428571426,90.377,2.9396,,7.1,6.78,526.0666666666666,17.0,384.36,3.0,0.0,0,32.9,62.24166666666667,990.6798611111112,,,,,,,2025-11-10,M60-24
20251111074927,2025-11-11 07:49:27,1,M60-24,802,1094,0,119,353,0,0,59,0.0,0.0,2.97,0.0,2429.97,5.0,2.59,0.5,0.37,,,,,,270.0,320.0,530.0,930.0,14.0,0.0,2.0,10.0,0.0,20251111_1,中型,835.0,3.0,750.0,825.0,M60,,,0.0,24.2,90.0,412,0.337,0.289,1896,0.423,1094,14.3,0.0,14.3,21.9,1.364,11,1.0,96.63253012048192,115.5,13.305349123012045,95.78,103.6689655172414,103.669,2.9396,,6.7,6.42,526.0666666666666,17.0,384.36,5.0,2.0,1,12.87,,,,,,,,,2025-11-11,M60-24
20251111075553,2025-11-11 07:55:53,2,M60-24,547,744,0,82,236,0,0,40,0.0,0.0,2.02,0.0,1651.02,5.0,3.8,0.74,0.4,,,,,,270.0,320.0,530.0,930.0,14.0,0.0,2.0,10.0,0.0,20251111_2,中型,835.0,3.0,750.0,825.0,M60,,,0.0,24.2,90.0,276,0.347,0.297,1291,0.424,744,14.5,0.0,14.5,21.7,1.36,11,0.68,84.18214285714286,92.3,8.311511820450994,82.14,88.48666666666666,130.127,2.9396,,6.7,6.42,526.0666666666666,17.0,384.36,5.0,0.0,0,-24.13,,,,,,,,,2025-11-11,M60-24
20251111083431,2025-11-11 08:34:31,3,M60-24,666,909,0,94,291,0,0,50,0.0,0.0,2.45,0.0,2012.45,5.5,1.08,0.0,0.44,,,,,,290.0,350.0,530.0,980.0,10.0,4.0,2.0,13.0,0.0,20251111_3,中型,925.0,4.0,840.0,915.0,M60,,,0.0,24.2,90.0,341,0.323,0.276,1575,0.423,909,14.7,0.0,14.7,21.6,1.365,11,0.83,95.35514018691588,106.3,9.659688213509623,90.82,100.61578947368425,121.224,2.9396,,6.7,6.42,526.0666666666666,17.0,384.36,5.5,0.5,1,-6.75,,,,,,,,,2025-11-11,M60-24
20251111084136,2025-11-11 08:41:36,4,M60-24,665,908,0,98,294,0,0,49,0.0,0.0,2.5,0.0,2016.5,5.0,2.08,0.3,0.33,3.0,27.8,,,,290.0,350.0,530.0,980.0,10.0,4.0,2.0,13.0,0.0,20251111_4,中型,925.0,4.0,840.0,915.0,M60,,,0.0,27.0,60.0,343,0.333,0.286,1573,0.423,908,14.3,0.0,14.3,21.9,1.365,11,0.83,86.9635294117647,103.5,14.43816712384899,86.89999999999999,97.79310344827586,117.823,2.9396,,6.7,6.42,526.0666666666666,17.0,384.36,5.0,-0.5,1,-8.13,,,,,,,,,2025-11-11,M60-24
20251111092704,2025-11-11 09:27:04,9,M60-24,878,1203,0,129,391,0,0,66,0.0,0.0,3.28,0.0,2670.28,5.0,1.57,0.0,0.33,,,,,,330.0,460.0,600.0,1080.0,13.0,3.0,2.0,16.0,0.0,20251111_9,中型,1025.0,1.0,930.0,1015.0,M60,,,0.0,24.2,90.0,457,0.33,0.282,2081,0.422,1203,14.4,0.0,14.4,22.0,1.37,11,1.1,101.83936170212768,130.8,23.44391323302665,106.22,118.22121212121212,107.474,2.9396,,6.7,6.42,526.0666666666666,17.0,384.36,5.0,0.0,0,22.87,69.80714285714286,488.65,,,,,,,2025-11-11,M60-24
20251111093359,2025-11-11 09:33:59,10,M60-24,866,1192,0,133,387,0,0,65,0.0,0.0,3.27,0.0,2646.27,4.5,1.53,0.12,0.34,,,,,,330.0,460.0,600.0,1080.0,13.0,3.0,2.0,16.0,0.0,20251111_10,中型,1025.0,1.0,930.0,1015.0,M60,,,0.0,24.2,90.0,452,0.344,0.294,2058,0.421,1192,14.4,0.0,14.4,22.1,1.376,11,1.09,95.88333333333333,128.8,22.450065400972367,96.32,114.68000000000002,105.211,2.9396,,6.7,6.42,526.0666666666666,17.0,384.36,4.5,-0.5,1,27.56,69.80714285714286,488.65,,,,,,,2025-11-11,M60-24
20251111102158,2025-11-11 10:21:58,17,M60-24,793,1095,0,122,354,0,0,61,0.0,0.0,3.0,0.0,2428.0,4.5,1.67,-0.13,0.46,,,,,,270.0,320.0,530.0,930.0,15.0,2.0,2.0,10.0,0.0,20251111_17,中型,1155.0,2.0,1025.0,1100.0,M60,,,0.0,24.2,90.0,415,0.345,0.294,1888,0.42,1095,14.7,0.0,14.7,22.1,1.381,11,1.0,91.24320987654322,115.7,19.288446860472856,95.84,105.69642857142856,105.696,2.9396,,6.7,6.42,526.0666666666666,17.0,384.36,4.5,0.0,0,16.56,76.91666666666667,538.4166666666667,,,,,,,2025-11-11,M60-24
20251111102814,2025-11-11 10:28:14,18,M60-24,530,722,0,79,233,0,0,40,0.0,0.0,1.97,0.0,1605.97,5.0,2.6,0.57,0.42,,,,,,270.0,320.0,530.0,930.0,15.0,2.0,2.0,10.0,0.0,20251111_18,中型,1155.0,2.0,1025.0,1100.0,M60,,,0.0,24.2,90.0,273,0.339,0.289,1252,0.423,722,14.7,0.0,14.7,21.9,1.362,11,0.66,77.29036144578312,87.7,8.88336219940077,80.4,82.30689655172412,124.707,2.9396,,6.7,6.42,526.0666666666666,17.0,384.36,5.0,0.5,1,-27.13,76.91666666666667,538.4166666666667,,,,,,,2025-11-11,M60-24
20251111110521,2025-11-11 11:05:21,20,M60-24,619,843,0,88,271,0,0,46,0.0,0.0,2.3,0.0,1869.3,5.5,1.15,0.32,0.48,,,,,,275.0,320.0,530.0,930.0,12.0,4.0,2.0,11.0,0.0,20251111_20,中型,1155.0,2.0,1110.0,1145.0,M60,,,0.0,24.2,90.0,317,0.325,0.278,1462,0.423,843,14.5,0.0,14.5,21.7,1.362,11,0.77,84.00000000000001,96.8,12.21725809454958,85.62,92.65333333333334,120.329,2.9396,,6.7,6.42,526.0666666666666,17.0,384.36,5.5,0.5,1,-12.75,76.91666666666667,538.4166666666667,,,,,,,2025-11-11,M60-24
20251111111222,2025-11-11 11:12:22,21,M60-24,617,844,0,89,273,0,0,47,0.0,0.0,2.31,0.0,1872.31,5.5,2.3,0.0,0.6,,,,,,275.0,320.0,530.0,930.0,12.0,4.0,2.0,11.0,0.0,20251111_21,中型,1155.0,2.0,1110.0,1145.0,M60,,,0.0,24.2,90.0,320,0.326,0.278,1461,0.422,844,14.7,0.0,14.7,21.9,1.368,11,0.77,82.16707317073171,95.3,11.788606062511594,85.38,91.38965517241378,118.688,2.9396,,6.7,6.42,526.0666666666666,17.0,384.36,5.5,0.0,0,-11.75,76.91666666666667,538.4166666666667,,,,,,,2025-11-11,M60-24
20251111141851,2025-11-11 14:18:51,36,M60-31,801,1096,0,118,353,0,0,60,0.0,0.0,3.18,0.0,2431.18,5.0,1.72,0.38,0.55,,,,,,270.0,320.0,530.0,930.0,13.0,2.0,2.0,10.0,0.0,20251111_36,中型,1505.0,1.0,1420.0,1455.0,M60,,,0.0,23.9,86.1,413,0.334,0.286,1897,0.422,1096,14.5,0.0,14.5,21.9,1.368,11,1.0,91.35432098765432,120.0,19.38668914221732,99.42,108.87142857142858,108.871,2.9396,,6.7,6.42,526.0666666666666,17.0,384.36,5.0,-0.5,1,11.87,60.16759259259259,1078.002700617284,,,,,,,2025-11-11,M60-31
20251111142518,2025-11-11 14:25:18,37,M60-31,530,724,0,76,234,0,0,39,0.0,0.0,2.12,0.0,1605.12,5.5,2.7,0.0,0.7,,,,,,270.0,320.0,530.0,930.0,13.0,2.0,2.0,10.0,0.0,20251111_37,中型,1505.0,1.0,1420.0,1455.0,M60,,,0.0,23.9,86.1,273,0.325,0.278,1254,0.423,724,14.3,0.0,14.3,21.8,1.366,11,0.66,77.33170731707317,86.6,9.050291439166417,80.3,82.8344827586207,125.507,2.9396,,6.7,6.42,526.0666666666666,17.0,384.36,5.5,0.5,1,-24.75,60.16759259259259,1078.002700617284,,,,,,,2025-11-11,M60-31
20251111150257,2025-11-11 15:02:57,42,M60-31,667,911,0,96,295,0,0,49,0.0,0.0,2.67,0.0,2020.67,5.0,0.0,0.6,0.66,,,,,,290.0,350.0,530.0,980.0,13.0,3.0,2.0,13.0,0.0,20251111_42,中型,1550.0,3.0,1505.0,1540.0,M60,,,0.0,23.9,86.1,344,0.325,0.279,1578,0.423,911,14.2,0.0,14.2,21.8,1.366,11,0.83,84.1392857142857,99.6,12.973306090521696,85.33999999999999,94.51333333333334,113.871,2.9396,,6.7,6.42,526.0666666666666,17.0,384.36,5.0,-0.5,1,-10.13,62.18058252427184,1067.4333333333334,,,,,,,2025-11-11,M60-31
20251111150908,2025-11-11 15:09:08,43,M60-31,662,911,0,101,297,0,0,50,0.0,0.0,2.65,0.0,2023.65,4.5,1.0,0.46,0.66,,,,,,290.0,350.0,530.0,980.0,13.0,3.0,2.0,13.0,0.0,20251111_43,中型,1550.0,3.0,1505.0,1540.0,M60,,,0.0,23.9,86.1,347,0.34,0.291,1573,0.421,911,14.4,0.0,14.4,22.2,1.376,11,0.83,84.83720930232558,102.3,13.257170473226653,88.62,95.0,114.458,2.9396,,6.7,6.42,526.0666666666666,17.0,384.36,4.5,-0.5,1,-4.44,62.18058252427184,1067.4333333333334,,,,,,,2025-11-11,M60-31
20251111155128,2025-11-11 15:51:28,47,M60-31,881,1204,0,129,390,0,0,67,0.0,0.0,3.52,0.0,2674.52,5.0,1.57,0.34,0.42,,,,,,330.0,460.0,600.0,1080.0,12.0,4.0,2.0,16.0,0.0,20251111_47,中型,1650.0,2.0,1600.0,1640.0,M60,,,0.0,23.9,86.1,457,0.331,0.282,2085,0.423,1204,14.7,0.0,14.7,21.9,1.367,11,1.1,101.17755102040816,131.8,23.07147514640255,102.02,118.12058823529412,107.382,2.9396,,6.7,6.42,526.0666666666666,17.0,384.36,5.0,0.5,1,22.87,72.22680412371135,1167.6666666666667,,,,,,,2025-11-11,M60-31
20251111155828,2025-11-11 15:58:28,48,M60-31,863,1193,0,137,387,0,0,66,0.0,0.0,3.48,0.0,2649.48,4.0,1.48,0.23,0.42,,,,,,330.0,460.0,600.0,1080.0,12.0,4.0,2.0,16.0,0.0,20251111_48,中型,1650.0,2.0,1600.0,1640.0,M60,,,0.0,23.9,86.1,453,0.354,0.302,2056,0.42,1193,14.6,0.0,14.6,22.3,1.382,11,1.09,94.08777777777776,121.4,20.675760514174712,92.38,110.47096774193548,101.35,2.9396,,6.7,6.42,526.0666666666666,17.0,384.36,4.0,-1.0,1,27.08,72.22680412371135,1167.6666666666667,,,,,,,2025-11-11,M60-31
20251113125941,2025-11-13 12:59:41,1,M60-24,807,1110,0,118,353,0,0,60,0.0,0.0,3.01,0.0,2451.01,5.0,1.72,1.13,1.83,,,,,,270.0,320.0,530.0,930.0,20.0,1.0,2.0,10.0,0.0,20251113_1,中型,1420.0,2.0,1300.0,1410.0,M60,,,0.0,23.4,79.4,413,0.334,0.286,1917,0.421,1110,14.5,0.0,14.5,21.7,1.375,11,1.0,124.69,167.9,27.21219109966054,127.56,142.60322580645163,142.603,2.9396,,6.7,6.42,526.0666666666666,17.0,384.36,5.0,1.0,1,11.87,65.7704081632653,1227.7142857142858,,,,,,,2025-11-13,M60-24
20251113130743,2025-11-13 13:07:43,2,M60-24,387,529,0,53,170,0,0,28,0.0,0.0,1.46,0.0,1168.46,6.0,1.92,0.0,1.15,,,,,,270.0,320.0,530.0,930.0,20.0,1.0,2.0,10.0,0.0,20251113_2,中型,1420.0,2.0,1300.0,1410.0,M60,,,0.0,23.4,79.4,198,0.312,0.268,916,0.422,529,14.1,0.0,14.1,21.5,1.367,11,0.48,74.29583333333333,80.6,6.22252153917972,78.04,77.13823529411764,160.705,2.9396,,6.7,6.42,526.0666666666666,17.0,384.36,6.0,1.0,1,-47.41,65.7704081632653,1227.7142857142858,,,,,,,2025-11-13,M60-24
20251113141838,2025-11-13 14:18:38,5,M60-24,792,1097,0,121,354,0,0,60,0.0,0.0,3.0,0.0,2427.0,4.5,0.83,-0.25,0.64,,,,,,,,,,,,,,0.0,20251113_5,,,,,,M60,,,0.0,23.4,79.4,414,0.342,0.292,1889,0.419,1097,14.5,0.0,14.5,22.1,1.385,11,1.0,99.18241758241756,128.8,22.544381592938905,101.56,116.484375,116.484,2.9396,,6.7,6.42,526.0666666666666,17.0,384.36,4.5,-1.5,1,15.56,,,,,,,,,2025-11-13,M60-24
20251113142826,2025-11-13 14:28:26,6,M60-24,522,726,0,84,234,0,0,42,0.0,0.0,2.0,0.0,1610.0,4.0,2.44,0.0,0.97,,,,,,270.0,320.0,530.0,930.0,21.0,2.0,2.0,10.0,0.0,20251113_6,中型,1605.0,3.0,1420.0,1500.0,M60,,,0.0,23.4,79.4,276,0.359,0.304,1248,0.418,726,15.2,0.0,15.2,22.4,1.391,11,0.66,79.45802469135803,89.6,9.530339651656364,84.53999999999999,85.97857142857143,130.271,2.9396,,6.7,6.42,526.0666666666666,17.0,384.36,4.0,-0.5,1,-25.92,63.898979591836735,1080.9577380952385,,,,,,,2025-11-13,M60-24
20251113151146,2025-11-13 15:11:46,13,M60-24,603,835,0,92,270,0,0,48,0.0,0.0,2.29,0.0,1850.29,4.5,1.1,-0.17,0.85,,,,,,,,,,,,,,0.0,20251113_13,,,,,,M60,,,0.0,23.4,79.4,318,0.341,0.289,1438,0.419,835,15.1,0.0,15.1,22.2,1.385,11,0.76,82.99512195121952,96.2,11.91431709391672,86.6,91.24137931034484,120.054,2.9396,,6.7,6.42,526.0666666666666,17.0,384.36,4.5,0.5,1,-13.44,,,,,,,,,2025-11-13,M60-24
20251113151808,2025-11-13 15:18:08,14,M60-24,603,834,0,92,270,0,0,46,0.0,0.0,2.29,0.0,1847.29,4.5,1.1,-0.17,0.72,,,,,,275.0,320.0,530.0,930.0,14.0,4.0,2.0,11.0,0.0,20251113_14,中型,1605.0,3.0,1515.0,1555.0,M60,,,0.0,23.4,79.4,316,0.341,0.291,1437,0.42,834,14.6,0.0,14.6,22.1,1.383,11,0.76,83.26352941176471,97.8,12.463337736868588,86.52000000000001,93.48965517241382,123.013,2.9396,,6.7,6.42,526.0666666666666,17.0,384.36,4.5,0.0,0,-13.44,63.898979591836735,1080.9577380952385,,,,,,,2025-11-13,M60-24
20251113160015,2025-11-13 16:00:15,21,M60-31,664,911,0,94,294,0,0,51,0.0,0.0,2.68,0.0,2016.68,5.5,1.08,-0.3,0.66,,,,,,,,,,,,,,0.0,20251113_21,,,,,,M60,,,0.0,23.4,79.4,345,0.32,0.272,1575,0.422,911,14.8,0.0,14.8,21.8,1.372,11,0.83,81.55061728395061,99.2,13.736120927593753,83.62,90.34285714285714,108.847,2.9396,,6.7,6.42,526.0666666666666,17.0,384.36,5.5,1.0,1,-6.75,,,,,,,,,2025-11-13,M60-31
20251113160741,2025-11-13 16:07:41,22,M60-24,665,913,0,94,295,0,0,50,0.0,0.0,2.51,0.0,2019.51,5.5,1.08,-0.15,0.88,,,,,,290.0,350.0,530.0,980.0,9.0,4.0,2.0,13.0,0.0,20251113_22,中型,1650.0,1.0,1605.0,1640.0,M60,,,0.0,23.4,79.4,345,0.319,0.272,1578,0.421,913,14.5,0.0,14.5,21.8,1.373,11,0.83,80.3172839506173,99.9,13.26792093571593,82.34,90.51071428571431,109.049,2.9396,,6.7,6.42,526.0666666666666,17.0,384.36,5.5,0.0,0,-6.75,57.18453608247423,924.4833333333336,,,,,,,2025-11-13,M60-24
20251113164726,2025-11-13 16:47:26,29,M60-24,878,1204,0,125,391,0,0,68,0.0,0.0,3.27,0.0,2669.27,5.5,1.63,-0.45,0.42,,,,,,,,,,,,,,0.0,20251113_29,,,,,,M60,,,0.0,23.4,79.4,459,0.32,0.272,2082,0.422,1204,14.8,0.0,14.8,21.9,1.371,11,1.1,96.83837209302324,133.4,25.14700577952573,97.28,115.43666666666668,104.942,2.9396,,6.7,6.42,526.0666666666666,17.0,384.36,5.5,0.0,0,24.25,,,,,,,,,2025-11-13,M60-24
20251113165308,2025-11-13 16:53:08,30,M60-24,871,1192,0,124,385,0,0,65,0.0,0.0,3.28,0.0,2640.28,5.5,1.64,-0.34,0.34,,,,,,330.0,460.0,600.0,1080.0,11.0,3.0,2.0,16.0,0.0,20251113_30,中型,1740.0,4.0,1650.0,1730.0,M60,,,0.0,23.4,79.4,450,0.322,0.276,2063,0.422,1192,14.4,0.0,14.4,21.8,1.369,11,1.09,85.68809523809526,120.4,24.45570536589184,98.24,105.63333333333333,96.911,2.9396,,6.7,6.42,526.0666666666666,17.0,384.36,5.5,0.0,0,23.25,63.63478260869565,975.7333333333332,,,,,,,2025-11-13,M60-24
20251114074901,2025-11-14 07:49:01,1,M60-24,796,1096,0,119,355,0,0,60,0.0,0.0,2.97,0.0,2428.97,5.0,2.59,-0.25,0.55,,,,,,270.0,320.0,530.0,930.0,14.0,0.0,2.0,10.0,0.0,20251114_1,中型,835.0,1.0,750.0,825.0,M60,,,0.0,23.2,69.9,415,0.335,0.287,1892,0.421,1096,14.5,0.0,14.5,22.0,1.377,11,1.0,94.68555555555554,122.4,17.750252336930068,100.6,105.31290322580644,105.313,2.9396,,6.7,6.42,526.0666666666666,17.0,384.36,5.0,-0.5,1,12.87,,,,,,,,,2025-11-14,M60-24
