Repository: Vincent626/concrete-strength-analysis

# 🎯 S60 & M60 混凝土強度預測模型訓練成果報告

> **更新日期**: 2026-02-04  
> **專案目標**: 建立 S60/M60 混凝土 28 天抗壓強度預測模型

---

## 📋 摘要

本專案針對 S60（小型）與 M60（中型）離心混凝土管配比，建立機器學習預測模型。透過配料特徵分析，預測 28 天抗壓強度，並識別影響強度的關鍵因素。

### 主要成果

| 模型 | 樣本數 | R² | MAE (kgf/cm²) | 狀態 |
|:---|---:|---:|---:|:---|
| **S60** | 46 | **0.360** | 28 | ✅ 可用 |
| **M60** | 52 | **0.206** | 25 | ✅ 可用 |

---

## 📈 模型效能比較
> **說明**：S60 模型 R²=0.360，M60 模型 R²=0.206，兩者皆具有預測能力。S60 表現較佳，預測誤差約 28 kgf/cm²。

---

## 📊 強度分布比較
> **說明**：S60 與 M60 的強度分布相似，平均約 605 kgf/cm²，皆高於設計強度 510 kgf/cm²（紅色虛線）。

---

File: S60_M60_dataset_v9_shared.csv (part 42 of 138)
match_key,日期及時間,序,配比 ,耗用骨材1,耗用骨材2,耗用骨材3,耗用水,耗用泥料1,耗用泥料2,耗用泥料3,耗用泥料4,耗用藥劑1,耗用藥劑2,耗用藥劑3,耗用藥劑4,耗用小計,表面水骨材1,誤差%水,誤差%骨材1,誤差%骨材2,坍度(cm),混凝土溫度(℃),試體1強度(X1),試體2強度(X2),試體3強度(X3),加料轉速,慢速轉速,中速轉速,高速轉速,加料時間,慢速時間,中速時間,高速時間,總降水量,cp_key,類型,入池,蒸養池,離心開始,離心結束,母體,平均強度,強度_原始,強度_修正,環境溫度,環境濕度,膠結料總量,水灰比,水膠比,骨材總量,砂石比,粗骨材總量,水泥取代率,矽灰取代率,爐石取代率,漿體比例,粗細骨材比,月份,拌合米數,平均電流,最大電流,電流標準差,最終電流,穩定階段平均電流,單位體積穩定電流,砂_FM,砂_Mud,六分_FM,三分_FM,水泥砂漿_28天平均強度,水泥_流動性,水泥砂漿_7天平均強度,設定扣水率(%),扣水率_變動幅度,扣水率_是否變更,水量微調偏離度,蒸養實際平均溫度,蒸養實際總積溫,蒸養實際階段1溫度,蒸養實際階段2溫度,蒸養實際階段3溫度,實際離心平均轉速,實際離心平均電流,實際離心總能量,日期,配比
20251114075708,2025-11-14 07:57:08,2,M60-24,542,747,0,82,242,0,0,43,0.0,0.0,2.03,0.0,1658.03,5.0,3.8,-0.18,0.81,,,,,,270.0,320.0,530.0,930.0,14.0,0.0,2.0,10.0,0.0,20251114_2,中型,835.0,1.0,750.0,825.0,M60,,,0.0,23.2,69.9,285,0.339,0.288,1289,0.42,747,15.1,0.0,15.1,22.2,1.378,11,0.68,81.68518518518519,92.5,9.88757932790966,85.3,88.02499999999999,129.449,2.9396,,6.7,6.42,526.0666666666666,17.0,384.36,5.0,0.0,0,-24.13,,,,,,,,,2025-11-14,M60-24
20251114083306,2025-11-14 08:33:06,3,M60-24,665,911,0,97,293,0,0,50,0.0,0.0,2.48,0.0,2018.48,5.0,1.04,0.3,0.66,,,,,,290.0,350.0,530.0,980.0,11.0,3.0,2.0,13.0,0.0,20251114_3,中型,920.0,4.0,835.0,910.0,M60,,,0.0,23.2,69.9,343,0.331,0.283,1576,0.422,911,14.6,0.0,14.6,21.8,1.37,11,0.83,91.07647058823532,106.6,13.407293716412514,94.16,100.40833333333332,120.974,2.9396,,6.7,6.42,526.0666666666666,17.0,384.36,5.0,0.0,0,-9.13,,,,,,,,,2025-11-14,M60-24
20251114084003,2025-11-14 08:40:03,4,M60-24,663,911,0,102,295,0,0,48,0.0,0.0,2.5,0.0,2021.5,4.5,2.0,0.61,0.66,,,,,,290.0,350.0,530.0,980.0,11.0,3.0,2.0,13.0,0.0,20251114_4,中型,920.0,4.0,835.0,910.0,M60,,,0.0,23.2,69.9,343,0.346,0.297,1574,0.421,911,14.0,0.0,14.0,22.0,1.374,11,0.83,87.83809523809525,103.9,14.332388435869438,92.36,98.10666666666664,118.201,2.9396,,6.7,6.42,526.0666666666666,17.0,384.36,4.5,-0.5,1,-3.44,,,,,,,,,2025-11-14,M60-24
20251114091854,2025-11-14 09:18:54,5,M60-24,874,1206,0,133,389,0,0,67,0.0,0.0,3.33,0.0,2672.33,4.5,1.53,0.0,0.58,,,,,,330.0,460.0,600.0,1080.0,9.0,3.0,2.0,16.0,0.0,20251114_5,中型,1015.0,2.0,925.0,1005.0,M60,,,0.0,23.2,69.9,456,0.342,0.292,2080,0.42,1206,14.7,0.0,14.7,22.1,1.38,11,1.1,101.08536585365852,135.0,25.18561398289546,108.73999999999998,120.62413793103448,109.658,2.9396,,6.7,6.42,526.0666666666666,17.0,384.36,4.5,0.0,0,27.56,76.27380952380953,533.9166666666667,,,,,,,2025-11-14,M60-24
20251114092609,2025-11-14 09:26:09,6,M60-24,863,1195,0,134,385,0,0,67,0.0,0.0,3.28,0.0,2647.28,4.5,2.29,-0.23,0.59,,,,,,330.0,460.0,600.0,1080.0,9.0,3.0,2.0,16.0,0.0,20251114_6,中型,1015.0,2.0,925.0,1005.0,M60,,,0.0,23.2,69.9,452,0.348,0.296,2058,0.419,1195,14.8,0.0,14.8,22.2,1.385,11,1.09,94.06341463414634,130.8,21.878932467130323,98.02,112.41379310344826,103.132,2.9396,,6.7,6.42,526.0666666666666,17.0,384.36,4.5,0.0,0,28.56,76.27380952380953,533.9166666666667,,,,,,,2025-11-14,M60-24
20251114125902,2025-11-14 12:59:02,22,M60-24,802,1096,0,114,354,0,0,61,0.0,0.0,3.0,0.0,2430.0,5.5,1.79,0.0,0.55,,,,,,270.0,320.0,530.0,930.0,14.0,2.0,2.0,10.0,0.0,20251114_22,中型,1345.0,4.0,1300.0,1335.0,M60,,,0.0,22.9,73.0,415,0.322,0.275,1898,0.423,1096,14.7,0.0,14.7,21.8,1.367,11,1.0,90.94719101123594,110.8,17.19670787600067,98.82,102.36451612903228,102.365,2.9396,,6.7,6.42,526.0666666666666,17.0,384.36,5.5,1.0,1,13.25,65.85565217391303,1267.7213043478257,,,,,,,2025-11-14,M60-24
20251114130704,2025-11-14 13:07:04,23,M60-24,543,747,0,81,241,0,0,40,0.0,0.0,2.03,0.0,1654.03,5.0,2.53,0.0,0.81,,,,,,270.0,320.0,530.0,930.0,14.0,2.0,2.0,10.0,0.0,20251114_23,中型,1345.0,4.0,1300.0,1335.0,M60,,,0.0,22.9,73.0,281,0.336,0.288,1290,0.421,747,14.2,0.0,14.2,21.9,1.376,11,0.68,77.92530120481926,88.9,9.165990614517357,80.63999999999999,82.35862068965517,121.116,2.9396,,6.7,6.42,526.0666666666666,17.0,384.36,5.0,-0.5,1,-25.13,65.85565217391303,1267.7213043478257,,,,,,,2025-11-14,M60-24
20251114134424,2025-11-14 13:44:24,25,M60-24,791,1097,0,118,354,0,0,60,0.0,0.0,3.0,0.0,2423.0,5.0,1.72,-0.88,0.64,,,,,,270.0,320.0,530.0,930.0,14.0,2.0,2.0,10.0,0.0,20251114_25,中型,1525.0,2.0,1350.0,1420.0,M60,,,0.0,22.9,73.0,414,0.333,0.285,1888,0.419,1097,14.5,0.0,14.5,22.0,1.387,11,1.0,93.90843373493976,118.8,20.779468578726544,97.78,109.41379310344826,109.414,2.9396,,6.7,6.42,526.0666666666666,17.0,384.36,5.0,0.0,0,11.87,72.64666666666666,1277.3705555555557,,,,,,,2025-11-14,M60-24
20251114135214,2025-11-14 13:52:14,26,M60-24,531,725,0,76,234,0,0,40,0.0,0.0,2.0,0.0,1608.0,5.5,2.7,0.19,0.83,,,,,,270.0,320.0,530.0,930.0,14.0,2.0,2.0,10.0,0.0,20251114_26,中型,1525.0,2.0,1350.0,1420.0,M60,,,0.0,22.9,73.0,274,0.325,0.277,1256,0.423,725,14.6,0.0,14.6,21.8,1.365,11,0.66,78.3358024691358,88.8,9.361733360683646,79.78,84.35,127.803,2.9396,,6.7,6.42,526.0666666666666,17.0,384.36,5.5,0.5,1,-24.75,72.64666666666666,1277.3705555555557,,,,,,,2025-11-14,M60-24
20251114143333,2025-11-14 14:33:33,33,M60-24,610,835,0,86,271,0,0,47,0.0,0.0,2.3,0.0,1851.3,5.5,1.18,0.0,0.85,,,,,,275.0,320.0,530.0,930.0,15.0,3.0,2.0,11.0,0.0,20251114_33,中型,1525.0,2.0,1440.0,1515.0,M60,,,0.0,22.9,73.0,318,0.317,0.27,1445,0.422,835,14.8,0.0,14.8,21.8,1.369,11,0.76,82.05060240963856,95.5,12.498446876948265,88.14000000000001,91.27241379310344,120.095,2.9396,,6.7,6.42,526.0666666666666,17.0,384.36,5.5,0.0,0,-14.75,72.64666666666666,1277.3705555555557,,,,,,,2025-11-14,M60-24
20251114144039,2025-11-14 14:40:39,34,M60-24,609,834,0,89,269,0,0,46,0.0,0.0,2.28,0.0,1849.28,5.0,1.14,0.33,0.72,,,,,,275.0,320.0,530.0,930.0,15.0,3.0,2.0,11.0,0.0,20251114_34,中型,1525.0,2.0,1440.0,1515.0,M60,,,0.0,22.9,73.0,315,0.331,0.283,1443,0.422,834,14.6,0.0,14.6,21.9,1.369,11,0.76,81.83882352941174,95.2,12.240002826966675,87.12,90.91379310344828,119.623,2.9396,,6.7,6.42,526.0666666666666,17.0,384.36,5.0,-0.5,1,-17.13,72.64666666666666,1277.3705555555557,,,,,,,2025-11-14,M60-24
20251114152241,2025-11-14 15:22:41,41,M60-24,659,913,0,101,294,0,0,52,0.0,0.0,2.5,0.0,2021.5,4.5,1.0,0.0,0.88,,,,,,290.0,350.0,530.0,980.0,11.0,3.0,2.0,13.0,0.0,20251114_41,中型,1610.0,3.0,1525.0,1600.0,M60,,,0.0,22.9,73.0,346,0.344,0.292,1572,0.419,913,15.0,0.0,15.0,22.1,1.385,11,0.83,82.97283950617283,100.7,14.20124331494574,85.22,94.8,114.217,2.9396,,6.7,6.42,526.0666666666666,17.0,384.36,4.5,-0.5,1,-4.44,61.544554455445535,1035.9999999999998,,,,,,,2025-11-14,M60-24
20251114152913,2025-11-14 15:29:13,42,M60-24,659,912,0,101,295,0,0,52,0.0,0.0,2.5,0.0,2021.5,4.5,1.0,0.0,0.77,,,,,,290.0,350.0,530.0,980.0,11.0,3.0,2.0,13.0,0.0,20251114_42,中型,1610.0,3.0,1525.0,1600.0,M60,,,0.0,22.9,73.0,347,0.342,0.291,1571,0.419,912,15.0,0.0,15.0,22.2,1.384,11,0.83,82.84444444444443,99.8,13.195603457867472,84.26,93.61428571428571,112.788,2.9396,,6.7,6.42,526.0666666666666,17.0,384.36,4.5,0.0,0,-4.44,61.544554455445535,1035.9999999999998,,,,,,,2025-11-14,M60-24
20251114160850,2025-11-14 16:08:50,47,M60-24,868,1204,0,138,390,0,0,67,0.0,0.0,3.3,0.0,2670.3,4.0,1.47,-0.12,0.42,,,,,,330.0,460.0,600.0,1080.0,12.0,2.0,2.0,16.0,0.0,20251114_47,中型,1700.0,1.0,1610.0,1650.0,M60,,,0.0,22.9,73.0,457,0.354,0.302,2072,0.419,1204,14.7,0.0,14.7,22.3,1.387,11,1.1,88.00123456790124,125.0,20.322070310027925,88.35999999999999,104.83571428571427,95.305,2.9396,,6.7,6.42,526.0666666666666,17.0,384.36,4.0,-0.5,1,28.08,60.14270833333334,962.2833333333334,,,,,,,2025-11-14,M60-24
20251114161527,2025-11-14 16:15:27,48,M60-24,863,1194,0,133,388,0,0,67,0.0,0.0,3.29,0.0,2648.29,4.5,1.53,-0.23,0.51,,,,,,330.0,460.0,600.0,1080.0,12.0,2.0,2.0,16.0,0.0,20251114_48,中型,1700.0,1.0,1610.0,1650.0,M60,,,0.0,22.9,73.0,455,0.343,0.292,2057,0.42,1194,14.7,0.0,14.7,22.2,1.384,11,1.09,91.34444444444446,125.2,21.942472485238124,93.22,109.44999999999996,100.413,2.9396,,6.7,6.42,526.0666666666666,17.0,384.36,4.5,0.5,1,27.56,60.14270833333334,962.2833333333334,,,,,,,2025-11-14,M60-24
20251115082911,2025-11-15 08:29:11,1,M60-24,897,1216,0,122,395,0,0,65,0.0,0.0,3.28,0.0,2698.28,6.0,1.67,0.22,0.5,,,,,,330.0,460.0,600.0,1080.0,12.0,4.0,1.0,16.0,0.0,20251115_1,中型,925.0,1.0,835.0,915.0,M60,,,0.0,23.0,71.7,460,0.309,0.265,2113,0.425,1216,14.1,0.0,14.1,21.6,1.356,11,1.11,103.216091954023,138.0,23.48969876234192,110.56,119.33548387096776,107.509,2.9396,,6.7,6.42,526.0666666666666,17.0,384.36,6.0,1.5,1,21.59,,,,,,,,,2025-11-15,M60-24
20251115083532,2025-11-15 08:35:32,2,M60-24,885,1215,0,132,394,0,0,66,0.0,0.0,3.32,0.0,2695.32,5.0,2.33,-0.11,0.41,,,,,,330.0,460.0,600.0,1080.0,12.0,4.0,1.0,16.0,0.0,20251115_2,中型,925.0,1.0,835.0,915.0,M60,,,0.0,23.0,71.7,460,0.335,0.287,2100,0.421,1215,14.3,0.0,14.3,22.0,1.373,11,1.11,105.46632653061224,132.4,22.74519435171877,106.34,122.14411764705883,110.04,2.9396,,6.7,6.42,526.0666666666666,17.0,384.36,5.0,-1.0,1,25.87,,,,,,,,,2025-11-15,M60-24
20251115092824,2025-11-15 09:28:24,3,M60-24,661,912,0,102,294,0,0,49,0.0,0.0,2.48,0.0,2020.48,4.5,2.0,0.3,0.77,,,,,,290.0,350.0,530.0,980.0,12.0,3.0,1.0,13.0,0.0,20251115_3,中型,1018.0,3.0,932.0,1008.0,M60,,,0.0,23.0,71.7,343,0.347,0.297,1573,0.42,912,14.3,0.0,14.3,22.1,1.38,11,0.83,91.13658536585366,104.2,13.601995120830724,96.54,101.02413793103447,121.716,2.9396,,6.7,6.42,526.0666666666666,17.0,384.36,4.5,-0.5,1,-3.44,66.84285714285714,467.9,,,,,,,2025-11-15,M60-24
20251115093506,2025-11-15 09:35:06,4,M60-24,661,912,0,102,292,0,0,49,0.0,0.0,2.49,0.0,2018.49,4.5,2.0,0.3,0.77,,,,,,290.0,350.0,530.0,980.0,12.0,3.0,1.0,13.0,0.0,20251115_4,中型,1018.0,3.0,932.0,1008.0,M60,,,0.0,23.0,71.7,341,0.349,0.299,1573,0.42,912,14.4,0.0,14.4,22.0,1.38,11,0.83,89.30595238095238,103.4,13.921714378474643,94.02,98.98,119.253,2.9396,,6.7,6.42,526.0666666666666,17.0,384.36,4.5,0.0,0,-3.44,66.84285714285714,467.9,,,,,,,2025-11-15,M60-24
20251115142450,2025-11-15 14:24:50,11,M60-24,876,1206,0,128,391,0,0,68,0.0,0.0,3.31,0.0,2672.31,5.0,0.79,-0.23,0.58,,,,,,330.0,460.0,600.0,1080.0,14.0,4.0,1.0,16.0,0.0,20251115_11,中型,1520.0,1.0,1430.0,1510.0,M60,,,0.0,22.7,75.5,459,0.327,0.279,2082,0.421,1206,14.8,0.0,14.8,22.0,1.377,11,1.1,101.65111111111108,134.6,24.081344759628745,102.14,120.86774193548386,109.88,2.9396,,6.7,6.42,526.0666666666666,17.0,384.36,5.0,0.5,1,21.87,59.4188679245283,1049.7333333333331,,,,,,,2025-11-15,M60-24
20251115143202,2025-11-15 14:32:02,12,M60-24,872,1206,0,129,391,0,0,69,0.0,0.0,3.3,0.0,2670.3,5.0,1.57,-0.68,0.58,,,,,,330.0,460.0,600.0,1080.0,14.0,4.0,1.0,16.0,0.0,20251115_12,中型,1520.0,1.0,1430.0,1510.0,M60,,,0.0,22.7,75.5,460,0.33,0.28,2078,0.42,1206,15.0,0.0,15.0,22.1,1.383,11,1.1,97.61604938271606,132.2,24.62865668426996,97.48,120.22857142857144,109.299,2.9396,,6.7,6.42,526.0666666666666,17.0,384.36,5.0,0.0,0,22.87,59.4188679245283,1049.7333333333331,,,,,,,2025-11-15,M60-24
20251115151937,2025-11-15 15:19:37,14,M60-24,684,936,0,96,301,0,0,49,0.0,0.0,2.56,0.0,2068.56,5.5,1.05,0.29,0.97,,,,,,290.0,350.0,530.0,980.0,12.0,3.0,1.0,13.0,0.0,20251115_14,中型,1610.0,3.0,1525.0,1600.0,M60,,,0.0,22.7,75.5,350,0.319,0.274,1620,0.422,936,14.0,0.0,14.0,21.6,1.368,11,0.85,84.09629629629629,102.0,13.98748509807959,90.0,95.6392857142857,112.517,2.9396,,6.7,6.42,526.0666666666666,17.0,384.36,5.5,0.5,1,-4.75,64.33267326732674,1082.9333333333334,,,,,,,2025-11-15,M60-24
20251115152502,2025-11-15 15:25:02,15,M60-24,667,926,0,101,300,0,0,52,0.0,0.0,2.55,0.0,2048.55,4.5,1.0,0.0,1.09,,,,,,290.0,350.0,530.0,980.0,12.0,3.0,1.0,13.0,0.0,20251115_15,中型,1610.0,3.0,1525.0,1600.0,M60,,,0.0,22.7,75.5,352,0.337,0.287,1593,0.419,926,14.8,0.0,14.8,22.1,1.388,11,0.84,83.48765432098766,102.5,13.06009266520402,88.6,94.51071428571429,112.513,2.9396,,6.7,6.42,526.0666666666666,17.0,384.36,4.5,-1.0,1,-4.44,64.33267326732674,1082.9333333333334,,,,,,,2025-11-15,M60-24
20251117074916,2025-11-17 07:49:16,1,M60-24,803,1096,0,115,353,0,0,58,0.0,0.0,2.98,0.0,2427.98,5.5,2.68,0.12,0.55,,,,,,270.0,320.0,530.0,930.0,16.0,0.0,2.0,10.0,0.0,20251117_1,中型,835.0,1.0,750.0,825.0,M60,,,0.0,24.3,78.9,411,0.326,0.28,1899,0.423,1096,14.1,0.0,14.1,21.7,1.365,11,1.0,97.65764705882351,124.3,20.727205063823376,103.88,112.41724137931034,112.417,2.9396,,6.7,6.42,526.0666666666666,17.0,384.36,5.5,1.0,1,14.25,,,,,,,,,2025-11-17,M60-24
20251117075717,2025-11-17 07:57:17,2,M60-24,541,747,0,82,241,0,0,40,0.0,0.0,2.04,0.0,1653.04,5.0,3.8,-0.37,0.81,,,,,,270.0,320.0,530.0,930.0,16.0,0.0,2.0,10.0,0.0,20251117_2,中型,835.0,1.0,750.0,825.0,M60,,,0.0,24.3,78.9,281,0.34,0.292,1288,0.42,747,14.2,0.0,14.2,22.0,1.381,11,0.68,83.67619047619048,95.8,10.607360641236,89.06,90.9,133.676,2.9396,,6.7,6.42,526.0666666666666,17.0,384.36,5.0,-0.5,1,-24.13,,,,,,,,,2025-11-17,M60-24
20251117083259,2025-11-17 08:32:59,3,M60-24,661,913,0,97,291,0,0,52,0.0,0.0,2.5,0.0,2016.5,5.0,1.04,-0.3,0.88,,,,,,290.0,350.0,530.0,980.0,12.0,4.0,2.0,13.0,0.0,20251117_3,中型,920.0,3.0,840.0,915.0,M60,,,0.0,24.3,78.9,343,0.333,0.283,1574,0.42,913,15.2,0.0,15.2,21.8,1.381,11,0.83,96.04782608695652,108.7,12.89420056915435,97.48,103.075,124.187,2.9396,,6.7,6.42,526.0666666666666,17.0,384.36,5.0,0.0,0,-9.13,,,,,,,,,2025-11-17,M60-24
20251117084005,2025-11-17 08:40:05,4,M60-24,656,912,0,105,293,0,0,50,0.0,0.0,2.49,0.0,2018.49,4.0,1.94,0.0,0.77,,,,,,290.0,350.0,530.0,980.0,12.0,4.0,2.0,13.0,0.0,20251117_4,中型,920.0,3.0,840.0,915.0,M60,,,0.0,24.3,78.9,343,0.358,0.306,1568,0.418,912,14.6,0.0,14.6,22.2,1.39,11,0.83,91.23444444444443,105.4,12.663299211247448,91.26,100.07741935483872,120.575,2.9396,,6.7,6.42,526.0666666666666,17.0,384.36,4.0,-1.0,1,-4.92,,,,,,,,,2025-11-17,M60-24
20251117092040,2025-11-17 09:20:40,5,M60-24,866,1206,0,138,390,0,0,65,0.0,0.0,3.28,0.0,2668.28,4.0,1.47,-0.35,0.58,,,,,,330.0,460.0,600.0,1080.0,12.0,3.0,2.0,16.0,0.0,20251117_5,中型,1015.0,4.0,925.0,1005.0,M60,,,0.0,24.3,78.9,455,0.354,0.303,2072,0.418,1206,14.3,0.0,14.3,22.3,1.393,11,1.1,108.12526315789472,140.3,23.66516857911889,109.42,125.20909090909092,113.826,2.9396,,6.7,6.42,526.0666666666666,17.0,384.36,4.0,0.0,0,28.08,75.45,528.15,,,,,,,2025-11-17,M60-24
20251117092832,2025-11-17 09:28:32,6,M60-24,852,1196,0,146,387,0,0,64,0.0,0.0,3.27,0.0,2648.27,3.0,2.1,-0.12,0.67,,,,,,330.0,460.0,600.0,1080.0,12.0,3.0,2.0,16.0,0.0,20251117_6,中型,1015.0,4.0,925.0,1005.0,M60,,,0.0,24.3,78.9,451,0.377,0.324,2048,0.416,1196,14.2,0.0,14.2,22.6,1.404,11,1.09,101.8607142857143,131.6,24.038396952817475,107.72,119.79333333333334,109.902,2.9396,,6.7,6.42,526.0666666666666,17.0,384.36,3.0,-1.0,1,33.9,75.45,528.15,,,,,,,2025-11-17,M60-24
20251117101504,2025-11-17 10:15:04,10,M60-24,787,1098,0,126,353,0,0,60,0.0,0.0,3.01,0.0,2427.01,4.0,1.61,-0.38,0.73,,,,,,270.0,320.0,530.0,930.0,15.0,0.0,2.0,10.0,0.0,20251117_10,中型,1145.0,2.0,1020.0,1050.0,M60,,,0.0,24.3,78.9,413,0.357,0.305,1885,0.418,1098,14.5,0.0,14.5,22.2,1.395,11,1.0,96.39156626506023,121.1,19.811461966691333,104.24,109.95862068965516,109.959,2.9396,,6.7,6.42,526.0666666666666,17.0,384.36,4.0,1.0,1,16.08,74.35714285714285,520.4999999999999,,,,,,,2025-11-17,M60-24
20251117102304,2025-11-17 10:23:04,11,M60-24,526,727,0,81,234,0,0,41,0.0,0.0,1.96,0.0,1610.96,4.5,2.53,0.19,1.11,,,,,,270.0,320.0,530.0,930.0,15.0,0.0,2.0,10.0,0.0,20251117_11,中型,1145.0,2.0,1020.0,1050.0,M60,,,0.0,24.3,78.9,275,0.346,0.295,1253,0.42,727,14.9,0.0,14.9,22.1,1.382,11,0.66,81.51358024691359,91.1,9.471396224479856,86.28,86.97142857142856,131.775,2.9396,,6.7,6.42,526.0666666666666,17.0,384.36,4.5,0.5,1,-24.44,74.35714285714285,520.4999999999999,,,,,,,2025-11-17,M60-24
20251117105829,2025-11-17 10:58:29,15,M60-24,573,794,0,86,255,0,0,43,0.0,0.0,2.16,0.0,1753.16,4.5,0.0,0.17,1.15,,,,,,285.0,320.0,530.0,980.0,10.0,4.0,2.0,13.0,0.0,20251117_15,中型,1145.0,2.0,1100.0,1135.0,M60,,,0.0,24.3,78.9,298,0.337,0.289,1367,0.419,794,14.4,0.0,14.4,21.9,1.386,11,0.72,83.41234567901235,94.5,10.616844090802466,85.84,90.26071428571429,125.362,2.9396,,6.7,6.42,526.0666666666666,17.0,384.36,4.5,0.0,0,-19.44,74.35714285714285,520.4999999999999,,,,,,,2025-11-17,M60-24
20251117110330,2025-11-17 11:03:30,16,M60-24,566,782,0,87,252,0,0,44,0.0,0.0,2.14,0.0,1733.14,4.5,2.35,0.35,1.03,,,,,,285.0,320.0,530.0,980.0,10.0,4.0,2.0,13.0,0.0,20251117_16,中型,1145.0,2.0,1100.0,1135.0,M60,,,0.0,24.3,78.9,296,0.345,0.294,1348,0.42,782,14.9,0.0,14.9,22.1,1.382,11,0.71,82.88452380952381,93.9,10.011963011551291,86.28,90.81999999999996,127.915,2.9396,,6.7,6.42,526.0666666666666,17.0,384.36,4.5,0.0,0,-18.44,74.35714285714285,520.4999999999999,,,,,,,2025-11-17,M60-24
20251117141829,2025-11-17 14:18:29,31,M60-24,790,1096,0,125,354,0,0,59,0.0,0.0,3.04,0.0,2427.04,4.0,0.81,0.0,0.55,,,,,,270.0,320.0,530.0,930.0,14.0,0.0,2.0,10.0,0.0,20251117_31,中型,1500.0,3.0,1420.0,1450.0,M60,,,0.0,23.1,84.0,413,0.353,0.303,1886,0.419,1096,14.3,0.0,14.3,22.2,1.387,11,1.0,90.28023255813952,119.3,18.458525601677323,97.62,101.98,101.98,2.9396,,6.7,6.42,526.0666666666666,17.0,384.36,4.0,-0.5,1,15.08,62.67407407407408,1128.1333333333334,,,,,,,2025-11-17,M60-24
20251117142347,2025-11-17 14:23:47,32,M60-24,526,728,0,81,233,0,0,41,0.0,0.0,2.01,0.0,1611.01,4.5,2.53,0.19,1.25,,,,,,270.0,320.0,530.0,930.0,14.0,0.0,2.0,10.0,0.0,20251117_32,中型,1500.0,3.0,1420.0,1450.0,M60,,,0.0,23.1,84.0,274,0.348,0.296,1254,0.419,728,15.0,0.0,15.0,22.1,1.384,11,0.66,77.02098765432099,87.6,8.824079234298665,82.8,83.52857142857145,126.558,2.9396,,6.7,6.42,526.0666666666666,17.0,384.36,4.5,0.5,1,-24.44,62.67407407407408,1128.1333333333334,,,,,,,2025-11-17,M60-24
20251117150157,2025-11-17 15:01:57,36,M60-24,665,921,0,103,297,0,0,52,0.0,0.0,2.54,0.0,2040.54,4.0,0.0,0.15,0.55,,,,,,290.0,350.0,530.0,980.0,11.0,3.0,2.0,13.0,0.0,20251117_36,中型,1550.0,1.0,1505.0,1540.0,M60,,,0.0,23.1,84.0,349,0.347,0.295,1586,0.419,921,14.9,0.0,14.9,22.2,1.385,11,0.84,80.99135802469137,100.2,12.874275216620926,83.96000000000001,92.73928571428571,110.404,2.9396,,6.7,6.42,526.0666666666666,17.0,384.36,4.0,-0.5,1,-6.92,59.34563106796118,1018.766666666667,,,,,,,2025-11-17,M60-24
20251117150720,2025-11-17 15:07:20,37,M60-24,655,909,0,103,293,0,0,49,0.0,0.0,2.52,0.0,2011.52,4.0,0.0,-0.15,0.44,,,,,,290.0,350.0,530.0,980.0,11.0,3.0,2.0,13.0,0.0,20251117_37,中型,1550.0,1.0,1505.0,1540.0,M60,,,0.0,23.1,84.0,342,0.352,0.301,1564,0.419,909,14.3,0.0,14.3,22.2,1.388,11,0.83,81.255421686747,102.4,11.95668138077859,82.66,91.23793103448278,109.925,2.9396,,6.7,6.42,526.0666666666666,17.0,384.36,4.0,0.0,0,-6.92,59.34563106796118,1018.766666666667,,,,,,,2025-11-17,M60-24
20251117154754,2025-11-17 15:47:54,41,M60-24,868,1205,0,137,390,0,0,68,0.0,0.0,3.29,0.0,2671.29,4.0,0.74,-0.12,0.5,,,,,,330.0,460.0,600.0,1080.0,13.0,3.0,2.0,16.0,0.0,20251117_41,中型,1645.0,2.0,1550.0,1635.0,M60,,,0.0,23.1,84.0,458,0.351,0.299,2073,0.419,1205,14.8,0.0,14.8,22.3,1.388,11,1.1,92.8283950617284,129.6,23.30560381172544,93.98,113.38571428571429,103.078,2.9396,,6.7,6.42,526.0666666666666,17.0,384.36,4.0,0.0,0,27.08,60.66804123711341,985.8556701030928,,,,,,,2025-11-17,M60-24
20251117155436,2025-11-17 15:54:36,42,M60-24,861,1193,0,137,386,0,0,67,0.0,0.0,3.27,0.0,2647.27,4.0,1.48,0.0,0.42,,,,,,330.0,460.0,600.0,1080.0,13.0,3.0,2.0,16.0,0.0,20251117_42,中型,1645.0,2.0,1550.0,1635.0,M60,,,0.0,23.1,84.0,453,0.355,0.302,2054,0.419,1193,14.8,0.0,14.8,22.3,1.386,11,1.09,88.30853658536584,126.1,20.16762801644351,90.14,102.41379310344828,93.958,2.9396,,6.7,6.42,526.0666666666666,17.0,384.36,4.0,0.0,0,27.08,60.66804123711341,985.8556701030928,,,,,,,2025-11-17,M60-24
20251118074857,2025-11-18 07:48:57,1,M60-24,802,1097,0,113,354,0,0,59,0.0,0.0,2.96,0.0,2427.96,5.5,0.89,0.0,0.64,,,,,,270.0,320.0,530.0,930.0,16.0,0.0,2.0,10.0,0.0,20251118_1,中型,835.0,1.0,750.0,825.0,M60,,,0.0,21.3,71.3,413,0.319,0.274,1899,0.422,1097,14.3,0.0,14.3,21.7,1.368,11,1.0,96.2123711340206,124.2,19.683596487084955,103.14,108.85882352941178,108.859,2.9396,,6.7,6.82,526.0666666666666,17.0,384.36,5.5,1.5,1,12.25,,,,,,,,,2025-11-18,M60-24
20251118075659,2025-11-18 07:56:59,2,M60-24,544,746,0,80,240,0,0,43,0.0,0.0,2.05,0.0,1655.05,5.0,1.27,0.18,0.67,,,,,,270.0,320.0,530.0,930.0,16.0,0.0,2.0,10.0,0.0,20251118_2,中型,835.0,1.0,750.0,825.0,M60,,,0.0,21.3,71.3,283,0.333,0.283,1290,0.422,746,15.2,0.0,15.2,22.0,1.371,11,0.68,82.93493975903614,94.3,10.11974610061682,86.14,89.76896551724137,132.013,2.9396,,6.7,6.82,526.0666666666666,17.0,384.36,5.0,-0.5,1,-26.13,,,,,,,,,2025-11-18,M60-24
20251118083425,2025-11-18 08:34:25,3,M60-24,668,922,0,100,297,0,0,51,0.0,0.0,2.53,0.0,2040.53,4.5,0.0,0.15,0.65,,,,,,290.0,350.0,530.0,980.0,13.0,3.0,2.0,13.0,0.0,20251118_3,中型,925.0,3.0,840.0,915.0,M60,,,0.0,21.3,71.3,348,0.337,0.287,1590,0.42,922,14.7,0.0,14.7,22.0,1.38,11,0.84,92.11182795698927,106.4,14.726523868881063,101.1,101.075,120.327,2.9396,,6.7,6.82,526.0666666666666,17.0,384.36,4.5,-0.5,1,-5.44,,,,,,,,,2025-11-18,M60-24
20251118084153,2025-11-18 08:41:53,4,M60-24,658,912,0,104,293,0,0,49,0.0,0.0,2.48,0.0,2018.48,4.0,0.97,0.3,0.77,,,,,,290.0,350.0,530.0,980.0,13.0,3.0,2.0,13.0,0.0,20251118_4,中型,925.0,3.0,840.0,915.0,M60,,,0.0,21.3,71.3,342,0.355,0.304,1570,0.419,912,14.3,0.0,14.3,22.1,1.386,11,0.83,86.7421686746988,103.5,14.318074519552288,85.72,96.92758620689656,116.78,2.9396,,6.7,6.82,526.0666666666666,17.0,384.36,4.0,-0.5,1,-5.92,,,,,,,,,2025-11-18,M60-24
20251118092339,2025-11-18 09:23:39,5,M60-24,871,1205,0,137,390,0,0,66,0.0,0.0,3.36,0.0,2672.36,4.0,0.74,0.23,0.5,,,,,,330.0,460.0,600.0,1080.0,12.0,2.0,2.0,16.0,0.0,20251118_5,中型,1015.0,4.0,925.0,1005.0,M60,,,0.0,21.3,71.3,456,0.351,0.3,2076,0.42,1205,14.5,0.0,14.5,22.2,1.383,11,1.1,103.64878048780488,134.6,26.65199047114053,110.06,124.65172413793104,113.32,2.9396,,6.7,6.82,526.0666666666666,17.0,384.36,4.0,0.0,0,27.08,70.21904761904761,491.5333333333333,,,,,,,2025-11-18,M60-24
20251118092949,2025-11-18 09:29:49,6,M60-24,859,1194,0,141,387,0,0,66,0.0,0.0,3.26,0.0,2650.26,3.5,1.44,0.23,0.51,,,,,,330.0,460.0,600.0,1080.0,12.0,2.0,2.0,16.0,0.0,20251118_6,中型,1015.0,4.0,925.0,1005.0,M60,,,0.0,21.3,71.3,453,0.364,0.311,2053,0.418,1194,14.6,0.0,14.6,22.4,1.39,11,1.09,97.69277108433737,131.8,22.749011805004283,101.36,114.4689655172414,105.017,2.9396,,6.7,6.82,526.0666666666666,17.0,384.36,3.5,-0.5,1,31.59,70.21904761904761,491.5333333333333,,,,,,,2025-11-18,M60-24
20251118101515,2025-11-18 10:15:15,10,M60-24,795,1097,0,121,355,0,0,60,0.0,0.0,3.01,0.0,2431.01,4.5,0.83,0.13,0.64,,,,,,270.0,320.0,530.0,930.0,16.0,0.0,2.0,10.0,0.0,20251118_10,中型,1140.0,2.0,1020.0,1050.0,M60,,,0.0,21.3,71.3,415,0.341,0.292,1892,0.42,1097,14.5,0.0,14.5,22.1,1.38,11,1.0,94.77283950617284,119.1,20.15099796778557,104.86,111.73571428571428,111.736,2.9396,,6.7,6.82,526.0666666666666,17.0,384.36,4.5,1.0,1,15.56,72.32857142857144,506.30000000000007,,,,,,,2025-11-18,M60-24
20251118102254,2025-11-18 10:22:54,11,M60-24,527,725,0,79,235,0,0,39,0.0,0.0,1.98,0.0,1606.98,5.0,2.6,0.0,0.83,,,,,,270.0,320.0,530.0,930.0,16.0,0.0,2.0,10.0,0.0,20251118_11,中型,1140.0,2.0,1020.0,1050.0,M60,,,0.0,21.3,71.3,274,0.336,0.288,1252,0.421,725,14.2,0.0,14.2,22.0,1.376,11,0.66,80.46543209876545,91.1,9.529838267561692,80.66,85.63214285714285,129.746,2.9396,,6.7,6.82,526.0666666666666,17.0,384.36,5.0,0.5,1,-27.13,72.32857142857144,506.30000000000007,,,,,,,2025-11-18,M60-24
20251118105724,2025-11-18 10:57:24,15,M60-24,567,791,0,89,256,0,0,42,0.0,0.0,2.17,0.0,1747.17,4.0,0.0,-0.35,0.76,,,,,,280.0,350.0,570.0,980.0,5.0,3.0,2.0,13.0,0.0,20251118_15,中型,1140.0,2.0,1100.0,1130.0,M60,,,0.0,21.3,71.3,298,0.348,0.299,1358,0.418,791,14.1,0.0,14.1,22.2,1.395,11,0.72,78.88024691358025,91.2,9.79724601960486,81.06,85.62142857142858,118.919,2.9396,,6.7,6.82,526.0666666666666,17.0,384.36,4.0,-1.0,1,-20.92,72.32857142857144,506.30000000000007,,,,,,,2025-11-18,M60-24
20251118142450,2025-11-18 14:24:50,31,M60-24,792,1097,0,121,354,0,0,61,0.0,0.0,3.01,0.0,2428.01,4.5,0.83,-0.25,0.64,,,,,,270.0,320.0,530.0,930.0,17.0,0.0,2.0,10.0,0.0,20251118_31,中型,1510.0,2.0,1430.0,1500.0,M60,,,0.0,19.5,75.6,415,0.342,0.292,1889,0.419,1097,14.7,0.0,14.7,22.1,1.385,11,1.0,91.28271604938271,122.8,21.05395649233418,98.8,108.81071428571428,108.811,2.9396,,6.7,6.82,526.0666666666666,17.0,384.36,4.5,0.5,1,15.56,68.00747663551402,1212.8,,,,,,,2025-11-18,M60-24
20251118143103,2025-11-18 14:31:03,32,M60-24,529,727,0,78,235,0,0,41,0.0,0.0,2.0,0.0,1612.0,5.0,1.3,0.38,1.11,,,,,,270.0,320.0,530.0,930.0,17.0,0.0,2.0,10.0,0.0,20251118_32,中型,1510.0,2.0,1430.0,1500.0,M60,,,0.0,19.5,75.6,276,0.332,0.283,1256,0.421,727,14.9,0.0,14.9,22.0,1.374,11,0.66,77.85925925925926,89.4,9.918778521195932,83.80000000000001,85.3142857142857,129.264,2.9396,,6.7,6.82,526.0666666666666,17.0,384.36,5.0,0.5,1,-28.13,68.00747663551402,1212.8,,,,,,,2025-11-18,M60-24
20251118151038,2025-11-18 15:10:38,37,M60-24,665,923,0,104,295,0,0,51,0.0,0.0,2.52,0.0,2040.52,4.0,0.97,0.15,0.76,,,,,,290.0,350.0,530.0,980.0,9.0,4.0,2.0,13.0,0.0,20251118_37,中型,1600.0,1.0,1515.0,1550.0,M60,,,0.0,19.5,75.6,346,0.353,0.301,1588,0.419,923,14.7,0.0,14.7,22.1,1.388,11,0.84,83.42592592592592,100.3,13.437737333215305,87.18,93.34642857142858,111.127,2.9396,,6.7,6.82,526.0666666666666,17.0,384.36,4.0,-1.0,1,-5.92,59.275490196078415,1007.683333333333,,,,,,,2025-11-18,M60-24
20251118151735,2025-11-18 15:17:35,38,M60-24,655,912,0,104,293,0,0,50,0.0,0.0,2.51,0.0,2016.51,4.0,0.97,-0.15,0.77,,,,,,290.0,350.0,530.0,980.0,9.0,4.0,2.0,13.0,0.0,20251118_38,中型,1600.0,1.0,1515.0,1550.0,M60,,,0.0,19.5,75.6,343,0.355,0.303,1567,0.418,912,14.6,0.0,14.6,22.2,1.392,11,0.83,82.08048780487805,100.6,12.978147101996909,80.82,92.14482758620689,111.018,2.9396,,6.7,6.82,526.0666666666666,17.0,384.36,4.0,0.0,0,-5.92,59.275490196078415,1007.683333333333,,,,,,,2025-11-18,M60-24
20251118155758,2025-11-18 15:57:58,42,M60-24,872,1206,0,133,386,0,0,66,0.0,0.0,3.3,0.0,2666.3,4.5,1.53,-0.23,0.58,,,,,,330.0,460.0,600.0,1080.0,17.0,2.0,2.0,16.0,0.0,20251118_42,中型,1700.0,4.0,1600.0,1650.0,M60,,,0.0,19.5,75.6,452,0.345,0.294,2078,0.42,1206,14.6,0.0,14.6,22.0,1.383,11,1.1,95.40987654320988,127.4,24.24857692114752,102.66,117.65357142857144,106.958,2.9396,,6.7,6.82,526.0666666666666,17.0,384.36,4.5,0.5,1,27.56,63.00208333333333,1008.0333333333332,,,,,,,2025-11-18,M60-24
20251118160504,2025-11-18 16:05:04,43,M60-24,857,1196,0,137,384,0,0,64,0.0,0.0,3.28,0.0,2641.28,4.0,1.48,-0.46,0.67,,,,,,330.0,460.0,600.0,1080.0,17.0,2.0,2.0,16.0,0.0,20251118_43,中型,1700.0,4.0,1600.0,1650.0,M60,,,0.0,19.5,75.6,448,0.357,0.306,2053,0.417,1196,14.3,0.0,14.3,22.2,1.396,11,1.09,95.5797619047619,128.6,23.759869026023416,97.72,115.50666666666667,105.969,2.9396,,6.7,6.82,526.0666666666666,17.0,384.36,4.0,-0.5,1,27.08,63.00208333333333,1008.0333333333332,,,,,,,2025-11-18,M60-24
20251119074901,2025-11-19 07:49:01,1,M60-24,810,1097,0,110,351,0,0,57,0.0,0.0,3.0,0.0,2428.0,6.0,1.85,0.5,0.64,,,,,,270.0,320.0,530.0,930.0,16.0,0.0,2.0,10.0,0.0,20251119_1,中型,835.0,4.0,750.0,825.0,M60,,,0.0,16.6,73.1,408,0.313,0.27,1907,0.425,1097,14.0,0.0,14.0,21.4,1.354,11,1.0,100.43975903614458,126.6,22.13734205352911,108.56,118.2689655172414,118.269,2.9396,,6.7,6.82,518.2133333333334,17.1,360.28,6.0,2.0,1,9.59,,,,,,,,,2025-11-19,M60-24
20251119075806,2025-11-19 07:58:06,2,M60-24,545,747,0,78,237,0,0,39,0.0,0.0,2.03,0.0,1648.03,5.5,1.3,0.0,0.81,,,,,,270.0,320.0,530.0,930.0,16.0,0.0,2.0,10.0,0.0,20251119_2,中型,835.0,4.0,750.0,825.0,M60,,,0.0,16.6,73.1,276,0.329,0.283,1292,0.422,747,14.1,0.0,14.1,21.5,1.371,11,0.68,82.00987654320987,94.0,10.583618893065232,87.72,90.17142857142858,132.605,2.9396,,6.7,6.82,518.2133333333334,17.1,360.28,5.5,-0.5,1,-22.75,,,,,,,,,2025-11-19,M60-24
20251119083220,2025-11-19 08:32:20,3,M60-24,664,922,0,101,295,0,0,49,0.0,0.0,2.53,0.0,2033.53,4.5,1.0,-0.45,0.65,,,,,,290.0,350.0,530.0,980.0,11.0,2.0,2.0,13.0,0.0,20251119_3,中型,920.0,2.0,835.0,910.0,M60,,,0.0,16.6,73.1,344,0.342,0.294,1586,0.419,922,14.2,0.0,14.2,21.9,1.389,11,0.84,90.4939393939394,110.6,15.403789499529712,88.58,103.2,122.857,2.9396,,6.7,6.82,518.2133333333334,17.1,360.28,4.5,-1.0,1,-4.44,,,,,,,,,2025-11-19,M60-24
20251119083938,2025-11-19 08:39:38,4,M60-24,653,911,0,108,290,0,0,51,0.0,0.0,2.5,0.0,2015.5,3.5,1.89,0.0,0.66,,,,,,290.0,350.0,530.0,980.0,11.0,2.0,2.0,13.0,0.0,20251119_4,中型,920.0,2.0,835.0,910.0,M60,,,0.0,16.6,73.1,341,0.372,0.317,1564,0.418,911,15.0,0.0,15.0,22.3,1.395,11,0.83,85.57283950617284,104.8,14.459650221557824,87.67999999999999,98.16428571428573,118.27,2.9396,,6.7,6.82,518.2133333333334,17.1,360.28,3.5,-1.0,1,-1.41,,,,,,,,,2025-11-19,M60-24
20251119091740,2025-11-19 09:17:40,5,M60-24,870,1206,0,138,385,0,0,66,0.0,0.0,3.3,0.0,2668.3,4.0,1.47,0.12,0.58,,,,,,330.0,460.0,600.0,1080.0,13.0,2.0,2.0,16.0,0.0,20251119_5,中型,1010.0,3.0,920.0,1000.0,M60,,,0.0,16.6,73.1,451,0.358,0.306,2076,0.419,1206,14.6,0.0,14.6,22.1,1.386,11,1.1,100.79277108433736,129.2,24.565897525568943,104.88,120.7448275862069,109.768,2.9396,,6.7,6.82,518.2133333333334,17.1,360.28,4.0,0.5,1,28.08,70.3047619047619,492.1333333333333,,,,,,,2025-11-19,M60-24
20251119092439,2025-11-19 09:24:39,6,M60-24,858,1195,0,141,382,0,0,64,0.0,0.0,3.28,0.0,2643.28,3.5,1.44,0.12,0.59,,,,,,330.0,460.0,600.0,1080.0,13.0,2.0,2.0,16.0,0.0,20251119_6,中型,1010.0,3.0,920.0,1000.0,M60,,,0.0,16.6,73.1,446,0.369,0.316,2053,0.418,1195,14.3,0.0,14.3,22.2,1.393,11,1.09,96.52345679012346,129.0,22.984231156985928,98.54,116.50714285714284,106.887,2.9396,,6.7,6.82,518.2133333333334,17.1,360.28,3.5,-0.5,1,31.59,70.3047619047619,492.1333333333333,,,,,,,2025-11-19,M60-24
20251119100930,2025-11-19 10:09:30,10,M60-24,780,1096,0,133,351,0,0,59,0.0,0.0,3.0,0.0,2422.0,3.0,1.53,-0.38,0.55,,,,,,270.0,320.0,530.0,930.0,18.0,0.0,2.0,10.0,0.0,20251119_10,中型,1145.0,1.0,1015.0,1050.0,M60,,,0.0,16.6,73.1,410,0.379,0.324,1876,0.416,1096,14.4,0.0,14.4,22.4,1.405,11,1.0,65.80348258706468,104.9,15.73055264061152,93.24,57.57571428571428,57.576,2.9396,,6.7,6.82,518.2133333333334,17.1,360.28,3.0,-0.5,1,20.9,68.93333333333332,482.5333333333333,,,,,,,2025-11-19,M60-24
20251119101937,2025-11-19 10:19:37,11,M60-24,527,726,0,80,232,0,0,38,0.0,0.0,1.99,0.0,1604.99,4.5,1.27,0.38,0.97,,,,,,270.0,320.0,530.0,930.0,18.0,0.0,2.0,10.0,0.0,20251119_11,中型,1145.0,1.0,1015.0,1050.0,M60,,,0.0,16.6,73.1,270,0.345,0.296,1253,0.421,726,14.1,0.0,14.1,21.8,1.378,11,0.66,80.30617283950617,90.5,9.937922699189444,85.14000000000001,86.28928571428571,130.741,2.9396,,6.7,6.82,518.2133333333334,17.1,360.28,4.5,1.5,1,-25.44,68.93333333333332,482.5333333333333,,,,,,,2025-11-19,M60-24
20251119105955,2025-11-19 10:59:55,15,M60-24,605,835,0,92,267,0,0,44,0.0,0.0,2.28,0.0,1845.28,4.5,1.1,0.17,0.85,,,,,,275.0,320.0,530.0,930.0,11.0,0.0,2.0,11.0,0.0,20251119_15,中型,1145.0,1.0,1105.0,1135.0,M60,,,0.0,16.6,73.1,311,0.345,0.296,1440,0.42,835,14.1,0.0,14.1,21.9,1.38,11,0.76,68.66336633663367,90.1,13.352907665494554,81.88000000000001,71.92,94.632,2.9396,,6.7,6.82,518.2133333333334,17.1,360.28,4.5,0.0,0,-13.44,68.93333333333332,482.5333333333333,,,,,,,2025-11-19,M60-24
20251119110552,2025-11-19 11:05:52,16,M60-24,604,833,0,92,266,0,0,45,0.0,0.0,2.28,0.0,1842.28,4.5,1.1,0.0,0.6,,,,,,275.0,320.0,530.0,930.0,11.0,0.0,2.0,11.0,0.0,20251119_16,中型,1145.0,1.0,1105.0,1135.0,M60,,,0.0,16.6,73.1,311,0.346,0.296,1437,0.42,833,14.5,0.0,14.5,21.9,1.379,11,0.76,77.12098765432098,95.4,11.651108314253406,80.88000000000001,87.67857142857143,115.367,2.9396,,6.7,6.82,518.2133333333334,17.1,360.28,4.5,0.0,0,-13.44,68.93333333333332,482.5333333333333,,,,,,,2025-11-19,M60-24
20251119141852,2025-11-19 14:18:52,29,M60-24,789,1098,0,126,355,0,0,59,0.0,0.0,3.0,0.0,2430.0,4.0,1.61,-0.13,0.73,,,,,,270.0,320.0,530.0,930.0,17.0,2.0,2.0,10.0,0.0,20251119_29,中型,1505.0,4.0,1420.0,1455.0,M60,,,0.0,16.8,74.2,414,0.355,0.304,1887,0.418,1098,14.3,0.0,14.3,22.2,1.392,11,1.0,88.07160493827159,115.7,18.498536709349096,93.31999999999998,100.62857142857142,100.629,2.9396,,6.7,6.82,518.2133333333334,17.1,360.28,4.0,-0.5,1,16.08,64.02803738317756,1147.1690031152648,,,,,,,2025-11-19,M60-24
20251119142641,2025-11-19 14:26:41,30,M60-24,527,727,0,78,234,0,0,42,0.0,0.0,1.98,0.0,1609.98,5.0,1.3,0.0,1.11,,,,,,270.0,320.0,530.0,930.0,17.0,2.0,2.0,10.0,0.0,20251119_30,中型,1505.0,4.0,1420.0,1455.0,M60,,,0.0,16.8,74.2,276,0.333,0.283,1254,0.42,727,15.2,0.0,15.2,22.0,1.38,11,0.66,79.1280487804878,87.2,7.161197515170142,86.1,81.16896551724136,122.983,2.9396,,6.7,6.82,518.2133333333334,17.1,360.28,5.0,1.0,1,-28.13,64.02803738317756,1147.1690031152648,,,,,,,2025-11-19,M60-24
20251119150940,2025-11-19 15:09:40,35,M60-24,665,922,0,104,300,0,0,52,0.0,0.0,2.53,0.0,2045.53,4.0,0.97,0.15,0.65,,,,,,290.0,350.0,570.0,980.0,12.0,3.0,2.0,13.0,0.0,20251119_35,中型,1605.0,3.0,1515.0,1550.0,M60,,,0.0,16.8,74.2,352,0.347,0.295,1587,0.419,922,14.8,0.0,14.8,22.3,1.386,11,0.84,85.38674698795181,102.9,14.319729174631064,90.84,96.75172413793102,115.181,2.9396,,6.7,6.82,518.2133333333334,17.1,360.28,4.0,-1.0,1,-5.92,61.795049504950505,1045.3662541254128,,,,,,,2025-11-19,M60-24
20251119151614,2025-11-19 15:16:14,36,M60-24,660,922,0,107,298,0,0,50,0.0,0.0,2.52,0.0,2039.52,3.5,0.0,0.0,0.65,,,,,,290.0,350.0,570.0,980.0,12.0,3.0,2.0,13.0,0.0,20251119_36,中型,1605.0,3.0,1515.0,1550.0,M60,,,0.0,16.8,74.2,348,0.359,0.307,1582,0.417,922,14.4,0.0,14.4,22.3,1.397,11,0.84,84.68809523809524,104.7,14.777971095695628,89.75999999999999,97.24333333333333,115.766,2.9396,,6.7,6.82,518.2133333333334,17.1,360.28,3.5,-0.5,1,-2.41,61.795049504950505,1045.3662541254128,,,,,,,2025-11-19,M60-24
20251119155931,2025-11-19 15:59:31,41,M60-24,867,1203,0,142,390,0,0,66,0.0,0.0,3.3,0.0,2671.3,3.5,1.43,0.23,0.33,,,,,,330.0,460.0,600.0,1080.0,14.0,2.0,2.0,16.0,0.0,20251119_41,中型,1655.0,1.0,1605.0,1645.0,M60,,,0.0,16.8,74.2,456,0.364,0.311,2070,0.419,1203,14.5,0.0,14.5,22.4,1.388,11,1.1,95.68809523809524,134.0,24.68875011186609,102.26,114.69333333333331,104.267,2.9396,,6.7,6.82,518.2133333333334,17.1,360.28,3.5,0.0,0,32.59,59.390625,955.19921875,,,,,,,2025-11-19,M60-24
20251119160723,2025-11-19 16:07:23,42,M60-24,866,1205,0,142,390,0,0,67,0.0,0.0,3.31,0.0,2673.31,3.5,1.43,0.12,0.5,,,,,,330.0,460.0,600.0,1080.0,14.0,2.0,2.0,16.0,0.0,20251119_42,中型,1655.0,1.0,1605.0,1645.0,M60,,,0.0,16.8,74.2,457,0.364,0.311,2071,0.418,1205,14.7,0.0,14.7,22.4,1.391,11,1.1,97.17439024390244,132.0,24.953834501645524,100.74,119.0310344827586,108.21,2.9396,,6.7,6.82,518.2133333333334,17.1,360.28,3.5,0.0,0,32.59,59.390625,955.19921875,,,,,,,2025-11-19,M60-24
20251120075211,2025-11-20 07:52:11,2,M60-17,793,1097,0,121,354,0,0,61,0.0,0.0,2.79,0.0,2428.79,4.5,0.83,-0.13,0.64,,,,,,270.0,320.0,530.0,930.0,14.0,3.0,2.0,10.0,0.0,20251120_2,中型,835.0,1.0,755.0,825.0,M60,,,0.0,17.9,65.6,415,0.342,0.292,1890,0.42,1097,14.7,0.0,14.7,22.1,1.383,11,1.0,98.44583333333333,127.0,25.090647812260425,107.56000000000002,119.8029411764706,119.803,2.9396,,6.7,6.82,518.2133333333334,17.1,360.28,4.5,1.0,1,15.56,,,,,,,,,2025-11-20,M60-17
20251120075951,2025-11-20 07:59:51,3,M60-17,525,724,0,79,233,0,0,38,0.0,0.0,1.85,0.0,1600.85,4.5,0.0,0.0,0.7,,,,,,270.0,320.0,530.0,930.0,14.0,3.0,2.0,10.0,0.0,20251120_3,中型,835.0,1.0,755.0,825.0,M60,,,0.0,17.9,65.6,271,0.339,0.292,1249,0.42,724,14.0,0.0,14.0,21.9,1.379,11,0.66,80.33580246913581,91.7,11.376717709318656,83.53999999999999,87.09285714285716,131.959,2.9396,,6.7,6.82,518.2133333333334,17.1,360.28,4.5,0.0,0,-26.44,,,,,,,,,2025-11-20,M60-17
20251120083606,2025-11-20 08:36:06,5,M60-17,665,921,0,104,298,0,0,52,0.0,0.0,2.36,0.0,2042.36,4.0,0.97,0.15,0.55,,,,,,290.0,350.0,530.0,980.0,9.0,3.0,2.0,13.0,0.0,20251120_5,中型,920.0,4.0,840.0,910.0,M60,,,0.0,17.9,65.6,350,0.349,0.297,1586,0.419,921,14.9,0.0,14.9,22.3,1.385,11,0.84,90.53086419753085,108.3,15.520918914307895,92.68,101.57499999999996,120.923,2.9396,,6.7,6.82,518.2133333333334,17.1,360.28,4.0,-0.5,1,-5.92,,,,,,,,,2025-11-20,M60-17
20251120084210,2025-11-20 08:42:10,6,M60-17,654,910,0,104,293,0,0,48,0.0,0.0,2.32,0.0,2011.32,4.0,0.97,-0.3,0.55,,,,,,290.0,350.0,530.0,980.0,9.0,3.0,2.0,13.0,0.0,20251120_6,中型,920.0,4.0,840.0,910.0,M60,,,0.0,17.9,65.6,341,0.355,0.305,1564,0.418,910,14.1,0.0,14.1,22.2,1.391,11,0.83,85.96049382716049,104.6,14.51438349194331,92.5,97.71785714285716,117.732,2.9396,,6.7,6.82,518.2133333333334,17.1,360.28,4.0,0.0,0,-5.92,,,,,,,,,2025-11-20,M60-17
20251120091957,2025-11-20 09:19:57,9,M60-17,869,1206,0,137,391,0,0,65,0.0,0.0,3.08,0.0,2671.08,4.0,0.74,0.0,0.58,,,,,,330.0,460.0,600.0,1080.0,10.0,3.0,2.0,16.0,0.0,20251120_9,中型,1010.0,3.0,925.0,1000.0,M60,,,0.0,17.9,65.6,456,0.35,0.3,2075,0.419,1206,14.3,0.0,14.3,22.2,1.388,11,1.1,102.08313253012048,138.9,26.858961481673155,108.78,126.31724137931036,114.834,2.9396,,6.7,6.82,518.2133333333334,17.1,360.28,4.0,0.0,0,27.08,66.83333333333333,467.8333333333333,,,,,,,2025-11-20,M60-17
20251120092654,2025-11-20 09:26:54,10,M60-17,862,1192,0,137,388,0,0,63,0.0,0.0,3.05,0.0,2645.05,4.0,1.48,0.12,0.34,,,,,,330.0,460.0,600.0,1080.0,10.0,3.0,2.0,16.0,0.0,20251120_10,中型,1010.0,3.0,925.0,1000.0,M60,,,0.0,17.9,65.6,451,0.353,0.304,2054,0.42,1192,14.0,0.0,14.0,22.3,1.383,11,1.09,100.48414634146344,135.4,24.189220888612688,105.72,118.52068965517245,108.735,2.9396,,6.7,6.82,518.2133333333334,17.1,360.28,4.0,0.0,0,27.08,66.83333333333333,467.8333333333333,,,,,,,2025-11-20,M60-17
20251120101054,2025-11-20 10:10:54,13,M60-17,790,1097,0,125,356,0,0,62,0.0,0.0,2.77,0.0,2432.77,4.0,0.81,0.0,0.64,,,,,,270.0,320.0,530.0,930.0,14.0,0.0,2.0,10.0,0.0,20251120_13,中型,1140.0,2.0,1015.0,1045.0,M60,,,0.0,17.9,65.6,418,0.351,0.299,1887,0.419,1097,14.8,0.0,14.8,22.3,1.389,11,1.0,95.40493827160492,122.5,21.120459340979483,100.72,110.4607142857143,110.461,2.9396,,6.7,6.82,518.2133333333334,17.1,360.28,4.0,0.0,0,15.08,70.1857142857143,491.30000000000007,,,,,,,2025-11-20,M60-17
20251120101751,2025-11-20 10:17:51,14,M60-17,527,726,0,80,232,0,0,38,0.0,0.0,1.86,0.0,1604.86,4.5,1.27,0.38,0.97,,,,,,270.0,320.0,530.0,930.0,14.0,0.0,2.0,10.0,0.0,20251120_14,中型,1140.0,2.0,1015.0,1045.0,M60,,,0.0,17.9,65.6,270,0.345,0.296,1253,0.421,726,14.1,0.0,14.1,21.8,1.378,11,0.66,78.69876543209875,88.5,9.190017313853575,81.22,84.47142857142856,127.987,2.9396,,6.7,6.82,518.2133333333334,17.1,360.28,4.5,0.5,1,-25.44,70.1857142857143,491.30000000000007,,,,,,,2025-11-20,M60-17
20251120105118,2025-11-20 10:51:18,16,M60-17,596,826,0,95,266,0,0,45,0.0,0.0,2.09,0.0,1830.09,4.0,2.15,0.51,0.98,,,,,,275.0,320.0,530.0,930.0,11.0,3.0,2.0,11.0,0.0,20251120_16,中型,1140.0,2.0,1055.0,1130.0,M60,,,0.0,17.9,65.6,311,0.357,0.305,1422,0.419,826,14.5,0.0,14.5,22.2,1.386,11,0.75,84.92098765432098,96.9,11.584639852236252,89.47999999999999,91.6464285714286,122.195,2.9396,,6.7,6.82,518.2133333333334,17.1,360.28,4.0,-0.5,1,-14.92,70.1857142857143,491.30000000000007,,,,,,,2025-11-20,M60-17
20251120105652,2025-11-20 10:56:52,17,M60-17,591,814,0,91,261,0,0,44,0.0,0.0,2.06,0.0,1803.06,4.5,2.25,0.68,0.87,,,,,,275.0,320.0,530.0,930.0,11.0,3.0,2.0,11.0,0.0,20251120_17,中型,1140.0,2.0,1055.0,1130.0,M60,,,0.0,17.9,65.6,305,0.349,0.298,1405,0.421,814,14.4,0.0,14.4,22.0,1.377,11,0.74,84.40246913580248,95.9,11.307421088875492,93.3,92.38928571428572,124.85,2.9396,,6.7,6.82,518.2133333333334,17.1,360.28,4.5,0.5,1,-14.44,70.1857142857143,491.30000000000007,,,,,,,2025-11-20,M60-17
20251120142243,2025-11-20 14:22:43,35,M60-24,791,1097,0,126,354,0,0,61,0.0,0.0,3.01,0.0,2432.01,4.0,1.61,0.13,0.64,,,,,,270.0,320.0,530.0,930.0,14.0,2.0,2.0,10.0,0.0,20251120_35,中型,1555.0,1.0,1425.0,1455.0,M60,,,0.0,18.4,69.6,415,0.356,0.304,1888,0.419,1097,14.7,0.0,14.7,22.3,1.387,11,1.0,91.05555555555556,123.9,19.61662811916034,94.18,106.525,106.525,2.9396,,6.7,6.82,518.2133333333334,17.1,360.28,4.0,-0.5,1,16.08,62.91862745098038,1074.8598856209148,,,,,,,2025-11-20,M60-24
20251120142927,2025-11-20 14:29:27,36,M60-24,532,723,0,79,233,0,0,38,0.0,0.0,1.98,0.0,1606.98,5.0,2.6,0.95,0.56,,,,,,270.0,320.0,530.0,930.0,14.0,2.0,2.0,10.0,0.0,20251120_36,中型,1555.0,1.0,1425.0,1455.0,M60,,,0.0,18.4,69.6,271,0.339,0.292,1255,0.424,723,14.0,0.0,14.0,21.8,1.359,11,0.66,76.10833333333332,86.0,8.767638118364784,79.56,81.31333333333332,123.202,2.9396,,6.7,6.82,518.2133333333334,17.1,360.28,5.0,1.0,1,-27.13,62.91862745098038,1074.8598856209148,,,,,,,2025-11-20,M60-24
20251120151033,2025-11-20 15:10:33,42,M60-24,797,1096,0,122,354,0,0,59,0.0,0.0,3.03,0.0,2431.03,4.5,1.67,0.38,0.55,,,,,,270.0,320.0,530.0,930.0,14.0,2.0,2.0,10.0,0.0,20251120_42,中型,1555.0,1.0,1515.0,1545.0,M60,,,0.0,18.4,69.6,413,0.345,0.295,1893,0.421,1096,14.3,0.0,14.3,22.0,1.375,11,1.0,88.51951219512196,114.5,19.37141745965413,97.28,102.26206896551724,102.262,2.9396,,6.7,6.82,518.2133333333334,17.1,360.28,4.5,-0.5,1,16.56,62.91862745098038,1074.8598856209148,,,,,,,2025-11-20,M60-24
20251120151832,2025-11-20 15:18:32,43,M60-24,535,724,0,76,233,0,0,40,0.0,0.0,1.97,0.0,1609.97,5.5,2.7,0.94,0.7,,,,,,270.0,320.0,530.0,930.0,14.0,2.0,2.0,10.0,0.0,20251120_43,中型,1555.0,1.0,1515.0,1545.0,M60,,,0.0,18.4,69.6,273,0.326,0.278,1259,0.425,724,14.7,0.0,14.7,21.7,1.353,11,0.66,76.175,86.4,8.996141987106135,84.32000000000001,80.53939393939395,122.029,2.9396,,6.7,6.82,518.2133333333334,17.1,360.28,5.5,1.0,1,-24.75,62.91862745098038,1074.8598856209148,,,,,,,2025-11-20,M60-24
