Repository: Vincent626/concrete-strength-analysis

# 🎯 S60 & M60 混凝土強度預測模型訓練成果報告

> **更新日期**: 2026-02-04  
> **專案目標**: 建立 S60/M60 混凝土 28 天抗壓強度預測模型

---

## 📋 摘要

本專案針對 S60（小型）與 M60（中型）離心混凝土管配比，建立機器學習預測模型。透過配料特徵分析，預測 28 天抗壓強度，並識別影響強度的關鍵因素。

### 主要成果

| 模型 | 樣本數 | R² | MAE (kgf/cm²) | 狀態 |
|:---|---:|---:|---:|:---|
| **S60** | 46 | **0.360** | 28 | ✅ 可用 |
| **M60** | 52 | **0.206** | 25 | ✅ 可用 |

---

## 📈 模型效能比較
> **說明**：S60 模型 R²=0.360，M60 模型 R²=0.206，兩者皆具有預測能力。S60 表現較佳，預測誤差約 28 kgf/cm²。

---

## 📊 強度分布比較
> **說明**：S60 與 M60 的強度分布相似，平均約 605 kgf/cm²，皆高於設計強度 510 kgf/cm²（紅色虛線）。

---

File: S60_M60_dataset_v9_shared.csv (part 43 of 138)
match_key,日期及時間,序,配比 ,耗用骨材1,耗用骨材2,耗用骨材3,耗用水,耗用泥料1,耗用泥料2,耗用泥料3,耗用泥料4,耗用藥劑1,耗用藥劑2,耗用藥劑3,耗用藥劑4,耗用小計,表面水骨材1,誤差%水,誤差%骨材1,誤差%骨材2,坍度(cm),混凝土溫度(℃),試體1強度(X1),試體2強度(X2),試體3強度(X3),加料轉速,慢速轉速,中速轉速,高速轉速,加料時間,慢速時間,中速時間,高速時間,總降水量,cp_key,類型,入池,蒸養池,離心開始,離心結束,母體,平均強度,強度_原始,強度_修正,環境溫度,環境濕度,膠結料總量,水灰比,水膠比,骨材總量,砂石比,粗骨材總量,水泥取代率,矽灰取代率,爐石取代率,漿體比例,粗細骨材比,月份,拌合米數,平均電流,最大電流,電流標準差,最終電流,穩定階段平均電流,單位體積穩定電流,砂_FM,砂_Mud,六分_FM,三分_FM,水泥砂漿_28天平均強度,水泥_流動性,水泥砂漿_7天平均強度,設定扣水率(%),扣水率_變動幅度,扣水率_是否變更,水量微調偏離度,蒸養實際平均溫度,蒸養實際總積溫,蒸養實際階段1溫度,蒸養實際階段2溫度,蒸養實際階段3溫度,實際離心平均轉速,實際離心平均電流,實際離心總能量,日期,配比
20251120155351,2025-11-20 15:53:51,48,M60-24,667,924,0,105,298,0,0,51,0.0,0.0,2.53,0.0,2047.53,4.0,1.94,0.45,0.87,,,,,,290.0,350.0,530.0,980.0,11.0,3.0,2.0,13.0,0.0,20251120_48,中型,1645.0,3.0,1555.0,1635.0,M60,,,0.0,18.4,69.6,349,0.352,0.301,1591,0.419,924,14.6,0.0,14.6,22.2,1.385,11,0.84,84.0111111111111,98.9,13.055500709104654,87.24000000000001,93.5225806451613,111.336,2.9396,,6.7,6.82,518.2133333333334,17.1,360.28,4.0,-1.5,1,-4.92,64.72474226804124,1051.77706185567,,,,,,,2025-11-20,M60-24
20251120160039,2025-11-20 16:00:39,49,M60-24,656,912,0,105,293,0,0,49,0.0,0.0,2.5,0.0,2017.5,4.0,1.94,0.0,0.77,,,,,,290.0,350.0,530.0,980.0,11.0,3.0,2.0,13.0,0.0,20251120_49,中型,1645.0,3.0,1555.0,1635.0,M60,,,0.0,18.4,69.6,342,0.358,0.307,1568,0.418,912,14.3,0.0,14.3,22.2,1.39,11,0.83,83.94444444444446,101.3,14.55260360227469,91.84,95.36785714285716,114.901,2.9396,,6.7,6.82,518.2133333333334,17.1,360.28,4.0,0.0,0,-4.92,64.72474226804124,1051.77706185567,,,,,,,2025-11-20,M60-24
20251121075145,2025-11-21 07:51:45,2,M60-24,795,1098,0,126,355,0,0,60,0.0,0.0,3.0,0.0,2437.0,4.0,1.61,0.63,0.73,,,,,,270.0,320.0,530.0,930.0,14.0,0.0,2.0,10.0,0.0,20251121_2,中型,835.0,1.0,755.0,825.0,M60,,,0.0,19.9,73.1,415,0.355,0.304,1893,0.42,1098,14.5,0.0,14.5,22.2,1.381,11,1.0,98.10119047619048,126.7,22.983319489865742,102.62,116.13,116.13,2.9396,,6.7,6.82,518.2133333333334,17.1,360.28,4.0,0.0,0,16.08,,,,,,,,,2025-11-21,M60-24
20251121075919,2025-11-21 07:59:19,3,M60-24,530,725,0,81,234,0,0,39,0.0,0.0,1.98,0.0,1610.98,4.5,2.53,0.95,0.83,,,,,,270.0,320.0,530.0,930.0,14.0,0.0,2.0,10.0,0.0,20251121_3,中型,835.0,1.0,755.0,825.0,M60,,,0.0,19.9,73.1,273,0.346,0.297,1255,0.422,725,14.3,0.0,14.3,22.0,1.368,11,0.66,80.44756097560976,92.0,10.38559304188489,83.62,87.00689655172415,131.829,2.9396,,6.7,6.82,518.2133333333334,17.1,360.28,4.5,0.5,1,-24.44,,,,,,,,,2025-11-21,M60-24
20251121083843,2025-11-21 08:38:43,6,M60-24,791,1095,0,126,354,0,0,60,0.0,0.0,2.98,0.0,2428.98,4.0,1.61,0.13,0.46,,,,,,270.0,320.0,530.0,930.0,14.0,0.0,2.0,10.0,0.0,20251121_6,中型,1000.0,3.0,840.0,910.0,M60,,,0.0,19.9,73.1,414,0.356,0.304,1886,0.419,1095,14.5,0.0,14.5,22.3,1.384,11,1.0,96.94578313253012,126.3,22.5144521254057,101.04,116.04827586206896,116.048,2.9396,,6.7,6.82,518.2133333333334,17.1,360.28,4.0,-0.5,1,16.08,70.77380952380952,495.4166666666666,,,,,,,2025-11-21,M60-24
20251121084601,2025-11-21 08:46:01,7,M60-24,528,727,0,81,234,0,0,40,0.0,0.0,1.97,0.0,1611.97,4.5,2.53,0.57,1.11,,,,,,270.0,320.0,530.0,930.0,14.0,0.0,2.0,10.0,0.0,20251121_7,中型,1000.0,3.0,840.0,910.0,M60,,,0.0,19.9,73.1,274,0.346,0.296,1255,0.421,727,14.6,0.0,14.6,22.0,1.377,11,0.66,78.5246913580247,92.3,10.113193080696927,81.03999999999999,85.39642857142856,129.389,2.9396,,6.7,6.82,518.2133333333334,17.1,360.28,4.5,0.5,1,-24.44,70.77380952380952,495.4166666666666,,,,,,,2025-11-21,M60-24
20251121091803,2025-11-21 09:18:03,9,M60-24,797,1097,0,122,355,0,0,59,0.0,0.0,3.0,0.0,2433.0,4.5,1.67,0.38,0.64,,,,,,270.0,320.0,530.0,930.0,13.0,2.0,2.0,10.0,0.0,20251121_9,中型,1000.0,3.0,920.0,950.0,M60,,,0.0,19.9,73.1,414,0.344,0.295,1894,0.421,1097,14.3,0.0,14.3,22.1,1.376,11,1.0,97.20487804878049,122.7,23.851133339329888,103.6,115.61724137931031,115.617,2.9396,,6.7,6.82,518.2133333333334,17.1,360.28,4.5,0.0,0,16.56,70.77380952380952,495.4166666666666,,,,,,,2025-11-21,M60-24
20251121092444,2025-11-21 09:24:44,10,M60-24,523,713,0,76,231,0,0,39,0.0,0.0,1.95,0.0,1583.95,5.0,1.33,0.77,0.56,,,,,,270.0,320.0,530.0,930.0,13.0,2.0,2.0,10.0,0.0,20251121_10,中型,1000.0,3.0,920.0,950.0,M60,,,0.0,19.9,73.1,270,0.329,0.281,1236,0.423,713,14.4,0.0,14.4,21.9,1.363,11,0.65,80.06046511627906,92.5,11.674393356778037,85.58,86.63666666666667,133.287,2.9396,,6.7,6.82,518.2133333333334,17.1,360.28,5.0,0.5,1,-30.13,70.77380952380952,495.4166666666666,,,,,,,2025-11-21,M60-24
20251121100124,2025-11-21 10:01:24,13,M60-24,590,813,0,91,263,0,0,43,0.0,0.0,2.23,0.0,1802.23,4.5,2.25,0.51,0.74,,,,,,275.0,320.0,530.0,930.0,12.0,5.0,2.0,11.0,0.0,20251121_13,中型,1050.0,4.0,1005.0,1040.0,M60,,,0.0,19.9,73.1,306,0.346,0.297,1403,0.421,813,14.1,0.0,14.1,22.1,1.378,11,0.74,83.58641975308642,96.8,11.591426728474158,88.93999999999998,90.58571428571427,122.413,2.9396,,6.7,6.82,518.2133333333334,17.1,360.28,4.5,-0.5,1,-14.44,72.85000000000001,509.9500000000001,,,,,,,2025-11-21,M60-24
20251121100734,2025-11-21 10:07:34,14,M60-24,592,815,0,87,262,0,0,45,0.0,0.0,2.22,0.0,1803.22,5.0,1.16,0.34,0.99,,,,,,275.0,320.0,530.0,930.0,12.0,5.0,2.0,11.0,0.0,20251121_14,中型,1050.0,4.0,1005.0,1040.0,M60,,,0.0,19.9,73.1,307,0.332,0.283,1407,0.421,815,14.7,0.0,14.7,21.9,1.377,11,0.74,82.6395061728395,94.2,11.800708066351184,88.71999999999998,90.3,122.027,2.9396,,6.7,6.82,518.2133333333334,17.1,360.28,5.0,0.5,1,-19.13,72.85000000000001,509.9500000000001,,,,,,,2025-11-21,M60-24
20251121104633,2025-11-21 10:46:33,17,M60-24,674,924,0,99,296,0,0,51,0.0,0.0,2.51,0.0,2046.51,5.0,2.06,0.6,0.87,,,,,,290.0,350.0,530.0,980.0,10.0,3.0,2.0,13.0,0.0,20251121_17,中型,1135.0,2.0,1050.0,1125.0,M60,,,0.0,19.9,73.1,347,0.334,0.285,1598,0.422,924,14.7,0.0,14.7,21.8,1.371,11,0.84,88.9392857142857,104.6,14.797136288719477,93.86,97.91333333333333,116.563,2.9396,,6.7,6.82,518.2133333333334,17.1,360.28,5.0,0.0,0,-7.13,78.94761904761904,552.6333333333333,,,,,,,2025-11-21,M60-24
20251121105252,2025-11-21 10:52:52,18,M60-24,666,913,0,98,295,0,0,52,0.0,0.0,2.49,0.0,2026.49,5.0,2.08,0.45,0.88,,,,,,290.0,350.0,530.0,980.0,10.0,3.0,2.0,13.0,0.0,20251121_18,中型,1135.0,2.0,1050.0,1125.0,M60,,,0.0,19.9,73.1,347,0.332,0.282,1579,0.422,913,15.0,0.0,15.0,22.0,1.371,11,0.83,88.55789473684213,102.9,14.87419934296239,95.12,97.21212121212122,117.123,2.9396,,6.7,6.82,518.2133333333334,17.1,360.28,5.0,0.0,0,-8.13,78.94761904761904,552.6333333333333,,,,,,,2025-11-21,M60-24
20251121141834,2025-11-21 14:18:34,31,M60-24,790,1097,0,126,354,0,0,60,0.0,0.0,3.0,0.0,2430.0,4.0,1.61,0.0,0.64,,,,,,270.0,320.0,530.0,930.0,15.0,3.0,2.0,10.0,0.0,20251121_31,中型,1505.0,3.0,1420.0,1455.0,M60,,,0.0,19.6,76.8,414,0.356,0.304,1887,0.419,1097,14.5,0.0,14.5,22.2,1.389,11,1.0,96.44444444444444,119.1,21.42565670947097,109.36,113.73928571428571,113.739,2.9396,,6.7,6.82,518.2133333333334,17.1,360.28,4.0,-1.0,1,16.08,62.79439252336447,1125.0661993769468,,,,,,,2025-11-21,M60-24
20251121142633,2025-11-21 14:26:33,32,M60-24,521,717,0,80,230,0,0,39,0.0,0.0,1.95,0.0,1588.95,4.5,2.56,0.97,1.13,,,,,,270.0,320.0,530.0,930.0,15.0,3.0,2.0,10.0,0.0,20251121_32,中型,1505.0,3.0,1420.0,1455.0,M60,,,0.0,19.6,76.8,269,0.348,0.297,1238,0.421,717,14.5,0.0,14.5,22.0,1.376,11,0.65,78.66746987951808,89.7,9.519277947125763,85.2,84.20344827586209,129.544,2.9396,,6.7,6.82,518.2133333333334,17.1,360.28,4.5,0.5,1,-25.44,62.79439252336447,1125.0661993769468,,,,,,,2025-11-21,M60-24
20251121150844,2025-11-21 15:08:44,38,M60-24,797,1097,0,122,354,0,0,58,0.0,0.0,2.96,0.0,2430.96,4.5,1.67,0.38,0.64,,,,,,270.0,320.0,530.0,930.0,16.0,0.0,2.0,10.0,0.0,20251121_38,中型,1555.0,2.0,1510.0,1545.0,M60,,,0.0,19.6,76.8,412,0.345,0.296,1894,0.421,1097,14.1,0.0,14.1,22.0,1.376,11,1.0,92.03529411764706,116.9,18.95772824490352,97.64,104.75862068965516,104.759,2.9396,,6.7,6.82,518.2133333333334,17.1,360.28,4.5,0.0,0,16.56,71.95686274509804,1229.263071895425,,,,,,,2025-11-21,M60-24
20251121151503,2025-11-21 15:15:03,39,M60-24,526,714,0,74,230,0,0,38,0.0,0.0,1.96,0.0,1583.96,5.5,1.37,0.96,0.71,,,,,,270.0,320.0,530.0,930.0,16.0,0.0,2.0,10.0,0.0,20251121_39,中型,1555.0,2.0,1510.0,1545.0,M60,,,0.0,19.6,76.8,268,0.322,0.276,1240,0.424,714,14.2,0.0,14.2,21.6,1.357,11,0.65,76.86913580246915,87.1,9.409643621323983,77.96000000000001,82.8392857142857,127.445,2.9396,,6.7,6.82,518.2133333333334,17.1,360.28,5.5,1.0,1,-26.75,71.95686274509804,1229.263071895425,,,,,,,2025-11-21,M60-24
20251121162559,2025-11-21 16:25:59,47,M60-24,677,923,0,95,299,0,0,52,0.0,0.0,2.51,0.0,2048.51,5.5,1.06,0.59,0.76,,,,,,290.0,350.0,530.0,980.0,12.0,3.0,2.0,13.0,0.0,20251121_47,中型,1715.0,4.0,1630.0,1705.0,M60,,,0.0,19.6,76.8,351,0.318,0.271,1600,0.423,923,14.8,0.0,14.8,21.8,1.363,11,0.84,86.1109756097561,103.5,14.735580021172588,88.96000000000001,96.19310344827586,114.516,2.9396,,6.7,6.82,518.2133333333334,17.1,360.28,5.5,0.0,0,-5.75,66.51914893617021,1047.6765957446808,,,,,,,2025-11-21,M60-24
20251121163159,2025-11-21 16:31:59,48,M60-24,669,914,0,94,295,0,0,49,0.0,0.0,2.51,0.0,2023.51,5.5,1.08,0.45,0.99,,,,,,290.0,350.0,530.0,980.0,12.0,3.0,2.0,13.0,0.0,20251121_48,中型,1715.0,4.0,1630.0,1705.0,M60,,,0.0,19.6,76.8,344,0.319,0.273,1583,0.423,914,14.2,0.0,14.2,21.7,1.366,11,0.83,84.61481481481482,102.2,14.154553523849971,93.88,95.8107142857143,115.435,2.9396,,6.7,6.82,518.2133333333334,17.1,360.28,5.5,0.0,0,-6.75,66.51914893617021,1047.6765957446808,,,,,,,2025-11-21,M60-24
20251124075248,2025-11-24 07:52:48,2,M60-24,789,1093,0,131,354,0,0,59,0.0,0.0,2.97,0.0,2428.97,3.5,3.15,0.25,0.28,,,,,,270.0,320.0,530.0,930.0,14.0,0.0,2.0,10.0,0.0,20251124_2,中型,835.0,4.0,755.0,825.0,M60,,,0.0,21.7,73.2,413,0.37,0.317,1882,0.419,1093,14.3,0.0,14.3,22.4,1.385,11,1.0,99.1170731707317,125.8,22.841285923808726,114.2,117.57931034482758,117.579,2.9396,,6.7,6.66,528.76,17.9,370.12,3.5,-2.0,1,21.59,,,,,,,,,2025-11-24,M60-24
20251124080016,2025-11-24 08:00:16,3,M60-24,516,712,0,82,230,0,0,39,0.0,0.0,1.92,0.0,1580.92,4.0,2.5,0.39,0.42,,,,,,270.0,320.0,530.0,930.0,14.0,0.0,2.0,10.0,0.0,20251124_3,中型,835.0,4.0,755.0,825.0,M60,,,0.0,21.7,73.2,269,0.357,0.305,1228,0.42,712,14.5,0.0,14.5,22.2,1.38,11,0.65,80.87654320987654,90.9,10.732381733810612,88.64,88.30000000000003,135.846,2.9396,,6.7,6.66,528.76,17.9,370.12,4.0,0.5,1,-27.92,,,,,,,,,2025-11-24,M60-24
20251124084019,2025-11-24 08:40:19,9,M60-24,785,1095,0,134,355,0,0,61,0.0,0.0,2.99,0.0,2432.99,3.0,2.29,0.26,0.46,,,,,,270.0,320.0,530.0,930.0,14.0,0.0,2.0,10.0,0.0,20251124_9,中型,925.0,3.0,840.0,915.0,M60,,,0.0,21.7,73.2,416,0.377,0.322,1880,0.418,1095,14.7,0.0,14.7,22.6,1.395,11,1.0,93.21294117647058,118.9,19.9909084526253,102.68,108.58275862068966,108.583,2.9396,,6.7,6.66,528.76,17.9,370.12,3.0,-1.0,1,21.9,,,,,,,,,2025-11-24,M60-24
20251124084551,2025-11-24 08:45:51,10,M60-24,519,714,0,83,231,0,0,39,0.0,0.0,1.93,0.0,1587.93,4.0,3.75,0.97,0.71,,,,,,270.0,320.0,530.0,930.0,14.0,0.0,2.0,10.0,0.0,20251124_10,中型,925.0,3.0,840.0,915.0,M60,,,0.0,21.7,73.2,270,0.359,0.307,1233,0.421,714,14.4,0.0,14.4,22.3,1.376,11,0.65,76.56419753086419,88.3,8.650973093655672,80.64,82.64285714285715,127.143,2.9396,,6.7,6.66,528.76,17.9,370.12,4.0,1.0,1,-26.92,,,,,,,,,2025-11-24,M60-24
20251124092303,2025-11-24 09:23:03,14,M60-24,670,922,0,105,298,0,0,51,0.0,0.0,2.52,0.0,2048.52,4.0,1.94,0.9,0.65,,,,,,290.0,350.0,530.0,980.0,13.0,2.0,2.0,10.0,0.0,20251124_14,中型,1010.0,2.0,925.0,1000.0,M60,,,0.0,21.7,73.2,349,0.352,0.301,1592,0.421,922,14.6,0.0,14.6,22.2,1.376,11,0.84,89.32716049382717,106.3,15.766803791946796,94.8,99.74285714285712,118.741,2.9396,,6.7,6.66,528.76,17.9,370.12,4.0,0.0,0,-4.92,75.11904761904762,525.8333333333334,,,,,,,2025-11-24,M60-24
20251124092920,2025-11-24 09:29:20,15,M60-24,663,909,0,105,293,0,0,50,0.0,0.0,2.48,0.0,2022.48,4.0,1.94,1.07,0.44,,,,,,290.0,350.0,530.0,980.0,13.0,2.0,2.0,10.0,0.0,20251124_15,中型,1010.0,2.0,925.0,1000.0,M60,,,0.0,21.7,73.2,343,0.358,0.306,1572,0.422,909,14.6,0.0,14.6,22.2,1.371,11,0.83,88.84814814814814,106.7,15.905679637123113,99.58,101.61785714285716,122.431,2.9396,,6.7,6.66,528.76,17.9,370.12,4.0,0.0,0,-4.92,75.11904761904762,525.8333333333334,,,,,,,2025-11-24,M60-24
20251124142038,2025-11-24 14:20:38,36,M60-24,792,1097,0,126,354,0,0,59,0.0,0.0,3.0,0.0,2431.0,4.0,1.61,0.25,0.64,,,,,,270.0,320.0,530.0,930.0,14.0,0.0,2.0,10.0,0.0,20251124_36,中型,1505.0,3.0,1425.0,1455.0,M60,,,0.0,22.1,87.6,413,0.356,0.305,1889,0.419,1097,14.3,0.0,14.3,22.2,1.385,11,1.0,95.58658536585364,124.5,19.738601293485832,98.96,109.19310344827588,109.193,2.9396,,6.7,6.66,528.76,17.9,370.12,4.0,0.0,0,16.08,63.05514018691588,1129.7379283489097,,,,,,,2025-11-24,M60-24
20251124142850,2025-11-24 14:28:50,37,M60-24,524,717,0,80,229,0,0,39,0.0,0.0,1.96,0.0,1590.96,4.5,2.56,1.55,1.13,,,,,,270.0,320.0,530.0,930.0,14.0,0.0,2.0,10.0,0.0,20251124_37,中型,1505.0,3.0,1425.0,1455.0,M60,,,0.0,22.1,87.6,268,0.349,0.299,1241,0.422,717,14.6,0.0,14.6,21.9,1.368,11,0.65,79.1358024691358,88.8,9.176840262070026,87.11999999999999,85.33928571428571,131.291,2.9396,,6.7,6.66,528.76,17.9,370.12,4.5,0.5,1,-25.44,63.05514018691588,1129.7379283489097,,,,,,,2025-11-24,M60-24
20251124150221,2025-11-24 15:02:21,39,M60-24,607,826,0,87,266,0,0,46,0.0,0.0,2.22,0.0,1834.22,5.5,2.35,1.0,0.98,,,,,,275.0,320.0,530.0,930.0,15.0,0.0,2.0,11.0,0.0,20251124_39,中型,1550.0,1.0,1505.0,1540.0,M60,,,0.0,22.1,87.6,312,0.327,0.279,1433,0.424,826,14.7,0.0,14.7,21.8,1.361,11,0.75,82.15061728395061,93.4,10.476488944613784,90.46,89.31071428571428,119.081,2.9396,,6.7,6.66,528.76,17.9,370.12,5.5,1.0,1,-13.75,60.52912621359222,1039.0833333333333,,,,,,,2025-11-24,M60-24
20251124150908,2025-11-24 15:09:08,40,M60-24,603,825,0,88,267,0,0,43,0.0,0.0,2.25,0.0,1828.25,5.0,1.15,0.67,0.86,,,,,,275.0,320.0,530.0,930.0,15.0,0.0,2.0,11.0,0.0,20251124_40,中型,1550.0,1.0,1505.0,1540.0,M60,,,0.0,22.1,87.6,310,0.33,0.284,1428,0.422,825,13.9,0.0,13.9,21.8,1.368,11,0.75,84.27777777777777,96.7,11.978798142479553,90.36,92.97142857142856,123.962,2.9396,,6.7,6.66,528.76,17.9,370.12,5.0,-0.5,1,-18.13,60.52912621359222,1039.0833333333333,,,,,,,2025-11-24,M60-24
20251124155004,2025-11-24 15:50:04,43,M60-24,674,923,0,99,299,0,0,50,0.0,0.0,2.52,0.0,2047.52,5.0,2.06,0.6,0.76,,,,,,290.0,350.0,530.0,980.0,9.0,3.0,2.0,13.0,0.0,20251124_43,中型,1640.0,2.0,1555.0,1630.0,M60,,,0.0,22.1,87.6,349,0.331,0.284,1597,0.422,923,14.3,0.0,14.3,21.9,1.369,11,0.84,88.07926829268293,106.5,16.218378146673817,96.72,98.91379310344828,117.755,2.9396,,6.7,6.66,528.76,17.9,370.12,5.0,0.0,0,-7.13,73.65816326530611,1203.083333333333,,,,,,,2025-11-24,M60-24
20251124155503,2025-11-24 15:55:03,44,M60-24,664,913,0,101,295,0,0,51,0.0,0.0,2.5,0.0,2026.5,4.5,1.0,0.76,0.88,,,,,,290.0,350.0,530.0,980.0,9.0,3.0,2.0,13.0,0.0,20251124_44,中型,1640.0,2.0,1555.0,1630.0,M60,,,0.0,22.1,87.6,346,0.342,0.292,1577,0.421,913,14.7,0.0,14.7,22.1,1.375,11,0.83,86.51666666666667,102.2,13.75424176996561,90.64,96.17096774193548,115.869,2.9396,,6.7,6.66,528.76,17.9,370.12,4.5,-0.5,1,-4.44,73.65816326530611,1203.083333333333,,,,,,,2025-11-24,M60-24
20251125075207,2025-11-25 07:52:07,2,M60-24,793,1094,0,127,354,0,0,59,0.0,0.0,2.98,0.0,2429.98,4.0,2.42,0.38,0.37,,,,,,270.0,320.0,530.0,930.0,13.0,0.0,2.0,10.0,0.0,20251125_2,中型,835.0,3.0,755.0,825.0,M60,,,0.0,21.6,63.7,413,0.359,0.308,1887,0.42,1094,14.3,0.0,14.3,22.2,1.38,11,1.0,97.1132530120482,124.9,21.535981497402595,106.78,114.63793103448272,114.638,2.9396,,6.7,6.66,528.76,17.9,370.12,4.0,-0.5,1,17.08,,,,,,,,,2025-11-25,M60-24
20251125075940,2025-11-25 07:59:40,3,M60-24,519,713,0,79,232,0,0,37,0.0,0.0,1.93,0.0,1581.93,5.0,5.33,0.0,0.56,,,,,,270.0,320.0,530.0,930.0,13.0,0.0,2.0,10.0,0.0,20251125_3,中型,835.0,3.0,755.0,825.0,M60,,,0.0,21.6,63.7,269,0.341,0.294,1232,0.421,713,13.8,0.0,13.8,22.0,1.374,11,0.65,80.35421686746989,91.4,10.434827010935509,87.46,87.97241379310343,135.342,2.9396,,6.7,6.66,528.76,17.9,370.12,5.0,1.0,1,-27.13,,,,,,,,,2025-11-25,M60-24
20251125083907,2025-11-25 08:39:07,6,M60-24,797,1097,0,118,354,0,0,58,0.0,0.0,3.0,0.0,2427.0,5.0,1.72,-0.13,0.64,,,,,,270.0,320.0,530.0,930.0,15.0,1.0,2.0,10.0,0.0,20251125_6,中型,925.0,2.0,840.0,915.0,M60,,,0.0,21.6,63.7,412,0.333,0.286,1894,0.421,1097,14.1,0.0,14.1,21.9,1.376,11,1.0,96.67356321839078,122.0,20.29124413270167,110.4,109.6064516129032,109.606,2.9396,,6.7,6.66,528.76,17.9,370.12,5.0,0.0,0,11.87,,,,,,,,,2025-11-25,M60-24
20251125084645,2025-11-25 08:46:45,7,M60-24,544,735,0,74,238,0,0,41,0.0,0.0,1.98,0.0,1633.98,6.0,2.78,0.74,0.68,4.6,24.6,,,,270.0,320.0,530.0,930.0,15.0,1.0,2.0,10.0,0.0,20251125_7,中型,925.0,2.0,840.0,915.0,M60,,,0.0,25.0,52.0,279,0.311,0.265,1279,0.425,735,14.7,0.0,14.7,21.6,1.351,11,0.67,81.76790123456792,92.5,11.393075947513074,88.82,89.5892857142857,133.715,2.9396,,6.7,6.66,528.76,17.9,370.12,6.0,1.0,1,-26.41,,,,,,,,,2025-11-25,M60-24
20251125093104,2025-11-25 09:31:04,11,M60-24,677,920,0,96,298,0,0,51,0.0,0.0,2.52,0.0,2044.52,5.5,2.13,0.59,0.44,,,,,,290.0,350.0,530.0,980.0,10.0,3.0,2.0,13.0,0.0,20251125_11,中型,1020.0,4.0,935.0,1010.0,M60,,,0.0,21.6,63.7,349,0.322,0.275,1597,0.424,920,14.6,0.0,14.6,21.8,1.359,11,0.84,88.94024390243902,107.8,17.45946427080277,95.6,100.60000000000002,119.762,2.9396,,6.7,6.66,528.76,17.9,370.12,5.5,-0.5,1,-4.75,73.92857142857143,517.5,,,,,,,2025-11-25,M60-24
20251125093650,2025-11-25 09:36:50,12,M60-24,669,911,0,95,294,0,0,50,0.0,0.0,2.48,0.0,2021.48,5.5,2.15,0.45,0.66,,,,,,290.0,350.0,530.0,980.0,10.0,3.0,2.0,13.0,0.0,20251125_12,中型,1020.0,4.0,935.0,1010.0,M60,,,0.0,21.6,63.7,344,0.323,0.276,1580,0.423,911,14.5,0.0,14.5,21.7,1.362,11,0.83,89.24567901234568,104.9,15.917278827729412,98.96,100.75357142857142,121.39,2.9396,,6.7,6.66,528.76,17.9,370.12,5.5,0.0,0,-5.75,73.92857142857143,517.5,,,,,,,2025-11-25,M60-24
20251125141833,2025-11-25 14:18:33,38,M60-24,802,1097,0,114,354,0,0,59,0.0,0.0,3.01,0.0,2429.01,5.5,1.79,0.0,0.64,,,,,,270.0,320.0,530.0,930.0,15.0,1.0,2.0,10.0,0.0,20251125_38,中型,1500.0,2.0,1420.0,1450.0,M60,,,0.0,20.2,66.5,413,0.322,0.276,1899,0.422,1097,14.3,0.0,14.3,21.7,1.368,11,1.0,95.08024691358024,121.3,23.16832884925948,110.54,112.62142857142857,112.621,2.9396,,6.7,6.66,528.76,17.9,370.12,5.5,0.0,0,13.25,73.6787037037037,1326.2166666666667,,,,,,,2025-11-25,M60-24
20251125142622,2025-11-25 14:26:22,39,M60-24,528,715,0,72,230,0,0,40,0.0,0.0,1.98,0.0,1586.98,6.0,2.86,0.76,0.85,,,,,,270.0,320.0,530.0,930.0,15.0,1.0,2.0,10.0,0.0,20251125_39,中型,1500.0,2.0,1420.0,1450.0,M60,,,0.0,20.2,66.5,270,0.313,0.267,1243,0.425,715,14.8,0.0,14.8,21.6,1.354,11,0.65,79.38641975308643,88.9,9.83769210471969,81.84,84.72500000000001,130.346,2.9396,,6.7,6.66,528.76,17.9,370.12,6.0,0.5,1,-28.41,73.6787037037037,1326.2166666666667,,,,,,,2025-11-25,M60-24
20251125145856,2025-11-25 14:58:56,43,M60-24,598,813,0,85,261,0,0,44,0.0,0.0,2.26,0.0,1803.26,5.5,2.41,0.84,0.74,,,,,,275.0,320.0,530.0,930.0,14.0,1.0,2.0,11.0,0.0,20251125_43,中型,1545.0,4.0,1505.0,1535.0,M60,,,0.0,20.2,66.5,305,0.326,0.279,1411,0.424,813,14.4,0.0,14.4,21.7,1.36,11,0.74,80.183908045977,91.0,11.191539020470636,85.00000000000001,86.02580645161291,116.251,2.9396,,6.7,6.66,528.76,17.9,370.12,5.5,-0.5,1,-15.75,64.36796116504856,1110.3473300970877,,,,,,,2025-11-25,M60-24
20251125150544,2025-11-25 15:05:44,44,M60-24,601,813,0,81,262,0,0,45,0.0,0.0,2.23,0.0,1804.23,6.0,1.25,0.84,0.74,,,,,,275.0,320.0,530.0,930.0,14.0,1.0,2.0,11.0,0.0,20251125_44,中型,1545.0,4.0,1505.0,1535.0,M60,,,0.0,20.2,66.5,307,0.309,0.264,1414,0.425,813,14.7,0.0,14.7,21.5,1.353,11,0.74,81.58518518518518,93.4,11.609118501122891,85.73999999999998,89.08214285714284,120.381,2.9396,,6.7,6.66,528.76,17.9,370.12,6.0,0.5,1,-19.41,64.36796116504856,1110.3473300970877,,,,,,,2025-11-25,M60-24
20251125154311,2025-11-25 15:43:11,50,M60-24,690,921,0,93,295,0,0,50,0.0,0.0,2.53,0.0,2051.53,6.0,2.2,2.07,0.55,,,,,,290.0,350.0,530.0,980.0,9.0,2.0,2.0,13.0,0.0,20251125_50,中型,1630.0,1.0,1545.0,1620.0,M60,,,0.0,20.2,66.5,345,0.315,0.27,1611,0.428,921,14.5,0.0,14.5,21.4,1.335,11,0.84,84.78024691358026,103.2,14.72101395254028,93.34,96.875,115.327,2.9396,,6.7,6.66,528.76,17.9,370.12,6.0,0.0,0,-7.41,58.97272727272728,973.05,,,,,,,2025-11-25,M60-24
20251125154857,2025-11-25 15:48:57,51,M60-24,673,910,0,91,293,0,0,50,0.0,0.0,2.51,0.0,2019.51,6.0,1.11,0.6,0.55,,,,,,290.0,350.0,530.0,980.0,9.0,2.0,2.0,13.0,0.0,20251125_51,中型,1630.0,1.0,1545.0,1620.0,M60,,,0.0,20.2,66.5,343,0.311,0.265,1583,0.425,910,14.6,0.0,14.6,21.5,1.352,11,0.83,83.53522727272727,99.7,12.89486366888988,90.64,92.2032258064516,111.088,2.9396,,6.7,6.66,528.76,17.9,370.12,6.0,0.0,0,-9.41,58.97272727272728,973.05,,,,,,,2025-11-25,M60-24
20251126075152,2025-11-26 07:51:52,2,M60-24,802,1094,0,115,353,0,0,60,0.0,0.0,2.95,0.0,2426.95,5.5,2.68,0.0,0.37,,,,,,270.0,320.0,530.0,930.0,15.0,0.0,2.0,10.0,0.0,20251126_2,中型,835.0,3.0,755.0,825.0,M60,,,0.0,19.0,65.7,413,0.326,0.278,1896,0.423,1094,14.5,0.0,14.5,21.8,1.364,11,1.0,100.05679012345678,130.2,23.365554146240363,106.06000000000002,118.83571428571427,118.836,2.9396,,6.7,6.66,528.76,17.9,370.12,5.5,-0.5,1,14.25,,,,,,,,,2025-11-26,M60-24
20251126075944,2025-11-26 07:59:44,3,M60-24,528,713,0,73,229,0,0,41,0.0,0.0,1.93,0.0,1585.93,6.0,4.29,0.76,0.56,,,,,,270.0,320.0,530.0,930.0,15.0,0.0,2.0,10.0,0.0,20251126_3,中型,835.0,3.0,755.0,825.0,M60,,,0.0,19.0,65.7,270,0.319,0.27,1241,0.425,713,15.2,0.0,15.2,21.7,1.35,11,0.65,81.76543209876542,91.5,9.600387858597845,83.88,86.59642857142856,133.225,2.9396,,6.7,6.66,528.76,17.9,370.12,6.0,0.5,1,-27.41,,,,,,,,,2025-11-26,M60-24
20251126083740,2025-11-26 08:37:40,6,M60-24,807,1096,0,110,354,0,0,58,0.0,0.0,2.99,0.0,2427.99,6.0,1.85,0.12,0.55,,,,,,270.0,320.0,530.0,930.0,18.0,1.0,2.0,10.0,0.0,20251126_6,中型,925.0,1.0,840.0,915.0,M60,,,0.0,19.0,65.7,412,0.311,0.267,1903,0.424,1096,14.1,0.0,14.1,21.5,1.358,11,1.0,101.8729411764706,127.2,21.968723158887364,115.98,116.60344827586206,116.603,2.9396,,6.7,6.66,528.76,17.9,370.12,6.0,0.0,0,9.59,,,,,,,,,2025-11-26,M60-24
20251126084453,2025-11-26 08:44:53,7,M60-24,531,715,0,69,229,0,0,37,0.0,0.0,1.95,0.0,1582.95,6.5,1.47,0.95,0.85,,,,,,270.0,320.0,530.0,930.0,18.0,1.0,2.0,10.0,0.0,20251126_7,中型,925.0,1.0,840.0,915.0,M60,,,0.0,19.0,65.7,266,0.301,0.259,1246,0.426,715,13.9,0.0,13.9,21.2,1.347,11,0.65,80.65853658536585,91.7,9.859116756802877,87.86,86.92413793103448,133.729,2.9396,,6.7,6.66,528.76,17.9,370.12,6.5,0.5,1,-29.69,,,,,,,,,2025-11-26,M60-24
20251126092536,2025-11-26 09:25:36,10,M60-24,680,921,0,93,297,0,0,49,0.0,0.0,2.51,0.0,2042.51,6.0,2.2,0.59,0.55,,,,,,290.0,350.0,530.0,980.0,10.0,3.0,2.0,13.0,0.0,20251126_10,中型,1015.0,4.0,930.0,1005.0,M60,,,0.0,19.0,65.7,346,0.313,0.269,1601,0.425,921,14.2,0.0,14.2,21.5,1.354,11,0.84,88.4890243902439,105.2,15.454922699048074,99.9,99.43103448275863,118.37,2.9396,,6.7,6.66,528.76,17.9,370.12,6.0,-0.5,1,-7.41,76.59761904761905,536.1833333333334,,,,,,,2025-11-26,M60-24
20251126093251,2025-11-26 09:32:51,11,M60-24,670,911,0,91,294,0,0,51,0.0,0.0,2.49,0.0,2019.49,6.0,1.11,0.15,0.66,,,,,,290.0,350.0,530.0,980.0,10.0,3.0,2.0,13.0,0.0,20251126_11,中型,1015.0,4.0,930.0,1005.0,M60,,,0.0,19.0,65.7,345,0.31,0.264,1581,0.424,911,14.8,0.0,14.8,21.6,1.36,11,0.83,89.46543209876543,106.1,16.277760034073207,101.02,100.33571428571427,120.886,2.9396,,6.7,6.66,528.76,17.9,370.12,6.0,0.0,0,-9.41,76.59761904761905,536.1833333333334,,,,,,,2025-11-26,M60-24
20251126142142,2025-11-26 14:21:42,36,M60-24,809,1096,0,107,353,0,0,59,0.0,0.0,2.99,0.0,2426.99,6.5,1.9,0.0,0.55,,,,,,270.0,320.0,530.0,930.0,14.0,2.0,2.0,10.0,0.0,20251126_36,中型,1505.0,1.0,1425.0,1455.0,M60,,,0.0,19.7,63.8,412,0.303,0.26,1905,0.425,1096,14.3,0.0,14.3,21.4,1.355,11,1.0,92.75061728395062,116.6,19.49404545652174,104.1,107.68928571428572,107.689,2.9396,,6.7,6.66,528.76,17.9,370.12,6.5,0.5,1,8.31,61.48224299065421,1101.5568535825546,,,,,,,2025-11-26,M60-24
20251126142925,2025-11-26 14:29:25,37,M60-24,535,715,0,67,229,0,0,37,0.0,0.0,1.96,0.0,1584.96,7.0,3.08,1.13,0.85,,,,,,270.0,320.0,530.0,930.0,14.0,2.0,2.0,10.0,0.0,20251126_37,中型,1505.0,1.0,1425.0,1455.0,M60,,,0.0,19.7,63.8,266,0.293,0.252,1250,0.428,715,13.9,0.0,13.9,21.0,1.336,11,0.65,78.6220930232558,87.5,9.277421970027628,82.18,83.48000000000002,128.431,2.9396,,6.7,6.66,528.76,17.9,370.12,7.0,0.5,1,-30.07,61.48224299065421,1101.5568535825546,,,,,,,2025-11-26,M60-24
20251126150447,2025-11-26 15:04:47,41,M60-24,608,825,0,81,265,0,0,42,0.0,0.0,2.25,0.0,1823.25,6.5,2.53,0.16,0.86,,,,,,275.0,320.0,530.0,930.0,15.0,0.0,2.0,11.0,0.0,20251126_41,中型,1550.0,4.0,1510.0,1540.0,M60,,,0.0,19.7,63.8,307,0.306,0.264,1433,0.424,825,13.7,0.0,13.7,21.3,1.357,11,0.75,78.29506172839505,89.0,9.563871074751123,82.08,83.51071428571427,111.348,2.9396,,6.7,6.66,528.76,17.9,370.12,6.5,-0.5,1,-17.69,68.55631067961164,1176.8833333333332,,,,,,,2025-11-26,M60-24
20251126151033,2025-11-26 15:10:33,42,M60-24,608,825,0,80,264,0,0,46,0.0,0.0,2.23,0.0,1825.23,6.5,1.27,0.16,0.86,,,,,,275.0,320.0,530.0,930.0,15.0,0.0,2.0,11.0,0.0,20251126_42,中型,1550.0,4.0,1510.0,1540.0,M60,,,0.0,19.7,63.8,310,0.303,0.258,1433,0.424,825,14.8,0.0,14.8,21.4,1.357,11,0.75,82.25555555555556,94.0,12.16755450844784,89.24,88.82857142857145,118.438,2.9396,,6.7,6.66,528.76,17.9,370.12,6.5,0.0,0,-18.69,68.55631067961164,1176.8833333333332,,,,,,,2025-11-26,M60-24
20251126155211,2025-11-26 15:52:11,49,M60-24,690,922,0,90,297,0,0,51,0.0,0.0,2.51,0.0,2052.51,6.5,2.27,1.62,0.65,,,,,,290.0,350.0,530.0,980.0,10.0,4.0,2.0,13.0,0.0,20251126_49,中型,1640.0,2.0,1550.0,1630.0,M60,,,0.0,19.7,63.8,348,0.303,0.259,1612,0.428,922,14.7,0.0,14.7,21.4,1.336,11,0.84,85.50987654320987,104.0,16.150684004459965,84.42,97.70357142857144,116.314,2.9396,,6.7,6.66,528.76,17.9,370.12,6.5,0.0,0,-8.69,76.68775510204082,1252.5666666666666,,,,,,,2025-11-26,M60-24
20251126155728,2025-11-26 15:57:28,50,M60-24,678,912,0,89,292,0,0,49,0.0,0.0,2.49,0.0,2022.49,6.5,2.3,0.89,0.77,,,,,,290.0,350.0,530.0,980.0,10.0,4.0,2.0,13.0,0.0,20251126_50,中型,1640.0,2.0,1550.0,1630.0,M60,,,0.0,19.7,63.8,341,0.305,0.261,1590,0.426,912,14.4,0.0,14.4,21.3,1.345,11,0.83,83.57469879518072,100.2,14.54731245309837,92.54,93.65172413793104,112.833,2.9396,,6.7,6.66,528.76,17.9,370.12,6.5,0.0,0,-9.69,76.68775510204082,1252.5666666666666,,,,,,,2025-11-26,M60-24
20251127075240,2025-11-27 07:52:40,2,M60-17,808,1097,0,111,352,0,0,57,0.0,0.0,2.78,0.0,2427.78,6.0,2.78,0.25,0.64,,,,,,270.0,320.0,530.0,930.0,21.0,6.0,2.0,10.0,0.0,20251127_2,中型,850.0,2.0,,755.0,M60,,,0.0,20.0,68.4,409,0.315,0.271,1905,0.424,1097,13.9,0.0,13.9,21.4,1.358,11,1.0,102.42470588235294,128.2,24.163029153122984,108.26,119.5103448275862,119.51,2.9396,,6.7,6.66,528.76,17.9,370.12,6.0,-0.5,1,10.59,,,,,,,,,2025-11-27,M60-17
20251127080056,2025-11-27 08:00:56,3,M60-17,528,713,0,71,229,0,0,40,0.0,0.0,1.81,0.0,1582.81,6.5,4.41,0.38,0.56,,,,,,270.0,320.0,530.0,930.0,21.0,6.0,2.0,10.0,0.0,20251127_3,中型,850.0,2.0,,755.0,M60,,,0.0,20.0,68.4,269,0.31,0.264,1241,0.425,713,14.9,0.0,14.9,21.5,1.35,11,0.65,81.05061728395061,91.3,10.579611459373458,84.74,87.13214285714287,134.049,2.9396,,6.7,6.66,528.76,17.9,370.12,6.5,0.5,1,-27.69,,,,,,,,,2025-11-27,M60-17
20251127085042,2025-11-27 08:50:42,6,M60-24,796,1096,0,118,253,12,0,150,0.0,0.0,3.0,0.0,2428.0,5.0,1.72,-0.25,0.55,,,,,,270.0,320.0,530.0,930.0,14.0,2.0,2.0,10.0,0.0,20251127_6,中型,935.0,3.0,,855.0,M60,,,0.0,20.0,68.4,415,0.466,0.284,1892,0.421,1096,39.0,2.9,36.1,22.0,1.377,11,1.0,104.68172043010756,132.0,17.072092212848172,109.34,113.840625,113.841,2.9396,,6.7,6.66,528.76,17.9,370.12,5.0,-1.5,1,11.87,,,,,,,,,2025-11-27,M60-24
20251127085921,2025-11-27 08:59:21,7,M60-24,533,725,0,75,166,7,0,99,0.0,0.0,1.97,0.0,1606.97,5.5,1.35,0.57,0.83,,,,,,270.0,320.0,530.0,930.0,14.0,2.0,2.0,10.0,0.0,20251127_7,中型,935.0,3.0,,855.0,M60,,,0.0,20.0,68.4,272,0.452,0.276,1258,0.424,725,39.0,2.6,36.4,21.6,1.36,11,0.66,81.73764705882354,93.5,11.04890706834139,85.14000000000001,88.51034482758621,134.107,2.9396,,6.7,6.66,528.76,17.9,370.12,5.5,0.5,1,-25.75,,,,,,,,,2025-11-27,M60-24
20251127093520,2025-11-27 09:35:20,11,M60-17,671,922,0,99,212,10,0,124,0.0,0.0,2.34,0.0,2040.34,5.0,2.06,0.15,0.65,,,,,,290.0,350.0,530.0,980.0,13.0,6.0,2.0,13.0,0.0,20251127_11,中型,1025.0,4.0,,840.0,M60,,,0.0,20.0,68.4,346,0.467,0.286,1593,0.421,922,38.7,2.9,35.8,21.8,1.374,11,0.84,89.62716049382715,110.9,15.948729678471503,95.02,103.66071428571428,123.406,2.9396,,6.7,6.66,528.76,17.9,370.12,5.0,-0.5,1,-7.13,63.41666666666666,443.9166666666666,,,,,,,2025-11-27,M60-17
20251127094116,2025-11-27 09:41:16,12,M60-17,674,922,0,98,212,10,0,125,0.0,0.0,2.35,0.0,2043.35,5.0,1.03,0.6,0.65,,,,,,290.0,350.0,530.0,980.0,13.0,6.0,2.0,13.0,0.0,20251127_12,中型,1025.0,4.0,,840.0,M60,,,0.0,20.0,68.4,347,0.462,0.282,1596,0.422,922,38.9,2.9,36.0,21.8,1.368,11,0.84,88.19156626506025,103.8,15.53270319780659,95.7,99.71034482758618,118.703,2.9396,,6.7,6.66,528.76,17.9,370.12,5.0,0.0,0,-8.13,63.41666666666666,443.9166666666666,,,,,,,2025-11-27,M60-17
20251127155332,2025-11-27 15:53:32,44,M60-24,592,812,0,85,186,11,0,111,0.0,0.0,2.22,0.0,1799.22,5.5,2.41,-0.17,0.62,,,,,,270.0,320.0,530.0,930.0,16.0,0.0,2.0,11.0,0.0,20251127_44,中型,1640.0,4.0,,1555.0,M60,,,0.0,19.3,66.8,308,0.457,0.276,1404,0.422,812,39.6,3.6,36.0,21.9,1.372,11,0.74,84.85432098765432,96.4,8.917537851283036,83.38000000000001,89.52142857142857,120.975,2.9396,,6.7,6.66,528.76,17.9,370.12,5.5,0.5,1,-15.75,61.81836734693877,1009.6999999999998,,,,,,,2025-11-27,M60-24
20251127155915,2025-11-27 15:59:15,45,M60-24,593,812,0,84,186,11,0,110,0.0,0.0,2.23,0.0,1798.23,5.5,1.2,0.0,0.62,,,,,,270.0,320.0,530.0,930.0,16.0,0.0,2.0,11.0,0.0,20251127_45,中型,1640.0,4.0,,1555.0,M60,,,0.0,19.3,66.8,307,0.452,0.274,1405,0.422,812,39.4,3.6,35.8,21.8,1.369,11,0.74,82.40975609756099,95.3,11.286724446047195,86.82000000000001,90.36206896551722,122.111,2.9396,,6.7,6.66,528.76,17.9,370.12,5.5,0.0,0,-16.75,61.81836734693877,1009.6999999999998,,,,,,,2025-11-27,M60-24
20251127164149,2025-11-27 16:41:49,51,M60-24,675,922,0,96,213,11,0,126,0.0,0.0,2.51,0.0,2045.51,5.5,2.13,0.3,0.65,,,,,,290.0,350.0,530.0,980.0,10.0,4.0,2.0,13.0,0.0,20251127_51,中型,1730.0,3.0,,1645.0,M60,,,0.0,19.3,66.8,350,0.451,0.274,1597,0.423,922,39.1,3.1,36.0,21.8,1.366,11,0.84,85.09634146341463,105.9,13.960994837726016,90.44,97.5206896551724,116.096,2.9396,,6.7,6.66,528.76,17.9,370.12,5.5,0.0,0,-4.75,58.18064516129032,901.7999999999998,,,,,,,2025-11-27,M60-24
20251127164828,2025-11-27 16:48:28,52,M60-24,677,921,0,96,213,11,0,125,0.0,0.0,2.52,0.0,2045.52,5.5,2.13,0.59,0.55,,,,,,290.0,350.0,530.0,980.0,10.0,4.0,2.0,13.0,0.0,20251127_52,中型,1730.0,3.0,,1645.0,M60,,,0.0,19.3,66.8,349,0.451,0.275,1598,0.424,921,39.0,3.2,35.8,21.8,1.36,11,0.84,84.20121951219512,103.2,14.33167644528379,93.7,95.31034482758622,113.465,2.9396,,6.7,6.66,528.76,17.9,370.12,5.5,0.0,0,-4.75,58.18064516129032,901.7999999999998,,,,,,,2025-11-27,M60-24
20251128074944,2025-11-28 07:49:44,1,M60-17,815,1096,0,104,253,12,0,148,0.0,0.0,2.77,0.0,2430.77,7.0,2.97,0.25,0.55,,,,,,270.0,320.0,530.0,930.0,15.0,1.0,2.0,10.0,0.0,20251128_1,中型,835.0,1.0,750.0,825.0,M60,,,0.0,18.9,69.6,413,0.411,0.252,1911,0.426,1096,38.7,2.9,35.8,21.3,1.345,11,1.0,104.71604938271604,126.5,15.69536738124117,106.82,115.1857142857143,115.186,2.9396,,6.7,6.46,528.76,17.9,370.12,7.0,1.5,1,6.93,,,,,,,,,2025-11-28,M60-17
20251128075630,2025-11-28 07:56:30,2,M60-17,555,747,0,73,170,8,0,102,0.0,0.0,1.87,0.0,1656.87,6.5,2.82,0.73,0.81,,,,,,270.0,320.0,530.0,930.0,15.0,1.0,2.0,10.0,0.0,20251128_2,中型,835.0,1.0,750.0,825.0,M60,,,0.0,18.9,69.6,280,0.429,0.261,1302,0.426,747,39.3,2.9,36.4,21.3,1.346,11,0.68,84.32839506172839,95.0,10.055675070718864,87.18,90.1035714285714,132.505,2.9396,,6.7,6.46,528.76,17.9,370.12,6.5,-0.5,1,-25.69,,,,,,,,,2025-11-28,M60-17
20251128083342,2025-11-28 08:33:42,5,M60-17,802,1096,0,114,253,12,0,147,0.0,0.0,2.76,0.0,2426.76,5.5,1.79,0.0,0.55,,,,,,270.0,320.0,530.0,930.0,17.0,1.0,2.0,10.0,0.0,20251128_5,中型,920.0,3.0,835.0,910.0,M60,,,0.0,18.9,69.6,412,0.451,0.277,1898,0.423,1096,38.6,2.9,35.7,21.7,1.367,11,1.0,103.95853658536583,123.9,16.481556219586583,108.84,114.72068965517244,114.721,2.9396,,6.7,6.46,528.76,17.9,370.12,5.5,-1.0,1,13.25,,,,,,,,,2025-11-28,M60-17
20251128084449,2025-11-28 08:44:49,6,M60-17,536,724,0,73,168,8,0,99,0.0,0.0,1.84,0.0,1609.84,6.0,1.39,0.75,0.7,,,,,,270.0,320.0,530.0,930.0,17.0,1.0,2.0,10.0,0.0,20251128_6,中型,920.0,3.0,835.0,910.0,M60,,,0.0,18.9,69.6,275,0.435,0.265,1260,0.425,724,38.9,2.9,36.0,21.6,1.351,11,0.66,83.40864197530864,91.9,8.416975755686737,85.12,87.79642857142858,133.025,2.9396,,6.7,6.46,528.76,17.9,370.12,6.0,0.5,1,-27.41,,,,,,,,,2025-11-28,M60-17
20251128092428,2025-11-28 09:24:28,10,M60-17,674,921,0,99,213,11,0,124,0.0,0.0,2.34,0.0,2044.34,5.0,2.06,0.6,0.55,,,,,,290.0,350.0,530.0,980.0,10.0,4.0,2.0,13.0,0.0,20251128_10,中型,1010.0,2.0,925.0,1000.0,M60,,,0.0,18.9,69.6,348,0.465,0.284,1595,0.423,921,38.8,3.2,35.6,21.9,1.366,11,0.84,90.11829268292682,106.6,10.353202969091967,86.3,96.0896551724138,114.392,2.9396,,6.7,6.46,528.76,17.9,370.12,5.0,-1.0,1,-7.13,69.32142857142858,485.2500000000001,,,,,,,2025-11-28,M60-17
20251128093125,2025-11-28 09:31:25,11,M60-17,674,922,0,95,212,10,0,125,0.0,0.0,2.35,0.0,2040.35,5.5,1.06,0.15,0.65,,,,,,290.0,350.0,530.0,980.0,10.0,4.0,2.0,13.0,0.0,20251128_11,中型,1010.0,2.0,925.0,1000.0,M60,,,0.0,18.9,69.6,347,0.448,0.274,1596,0.422,922,38.9,2.9,36.0,21.7,1.368,11,0.84,92.02164948453608,106.2,11.07154080676677,92.1,97.98823529411764,116.653,2.9396,,6.7,6.46,528.76,17.9,370.12,5.5,0.5,1,-5.75,69.32142857142858,485.2500000000001,,,,,,,2025-11-28,M60-17
20251128141525,2025-11-28 14:15:25,34,M60-24,797,1095,0,118,252,12,0,148,0.0,0.0,3.0,0.0,2425.0,5.0,1.72,-0.13,0.46,,,,,,270.0,320.0,530.0,930.0,15.0,0.0,2.0,10.0,0.0,20251128_34,中型,1500.0,1.0,1420.0,1450.0,M60,,,0.0,19.5,65.9,412,0.468,0.286,1892,0.421,1095,38.8,2.9,35.9,21.9,1.374,11,1.0,83.61009166604757,105.01386676004552,11.699338427850112,79.71852753217193,88.49308207534115,88.493,2.9396,,6.7,6.46,528.76,17.9,370.12,5.0,-0.5,1,11.87,65.58333333333336,1180.5000000000005,,,,,,,2025-11-28,M60-24
20251128142155,2025-11-28 14:21:55,35,M60-24,534,723,0,74,166,10,0,97,0.0,0.0,1.98,0.0,1605.98,6.0,2.78,0.38,0.56,,,,,,270.0,320.0,530.0,930.0,15.0,0.0,2.0,10.0,0.0,20251128_35,中型,1500.0,1.0,1420.0,1450.0,M60,,,0.0,19.5,65.9,273,0.446,0.271,1257,0.425,723,39.2,3.7,35.5,21.6,1.354,11,0.66,79.8074074074074,88.4,7.11999059816583,77.76000000000002,82.02142857142857,124.275,2.9396,,6.7,6.46,528.76,17.9,370.12,6.0,1.0,1,-26.41,65.58333333333336,1180.5000000000005,,,,,,,2025-11-28,M60-24
20251128150252,2025-11-28 15:02:52,40,M60-24,597,813,0,81,186,9,0,111,0.0,0.0,2.21,0.0,1799.21,6.0,1.25,0.17,0.74,,,,,,275.0,320.0,530.0,930.0,16.0,1.0,2.0,11.0,0.0,20251128_40,中型,1550.0,4.0,1505.0,1540.0,M60,,,0.0,19.5,65.9,306,0.435,0.265,1410,0.423,813,39.2,2.9,36.3,21.5,1.362,11,0.74,83.60121951219513,95.1,10.513063811654144,87.9,89.54137931034482,121.002,2.9396,,6.7,6.46,528.76,17.9,370.12,6.0,0.0,0,-19.41,66.14757281553398,1135.5333333333333,,,,,,,2025-11-28,M60-24
20251128150840,2025-11-28 15:08:40,41,M60-24,598,812,0,81,186,10,0,110,0.0,0.0,2.22,0.0,1799.22,6.0,1.25,0.34,0.62,,,,,,275.0,320.0,530.0,930.0,16.0,1.0,2.0,11.0,0.0,20251128_41,中型,1550.0,4.0,1505.0,1540.0,M60,,,0.0,19.5,65.9,306,0.435,0.265,1410,0.424,812,39.2,3.3,35.9,21.5,1.358,11,0.74,83.16666666666667,95.0,10.746839903024265,87.5,89.53928571428573,120.999,2.9396,,6.7,6.46,528.76,17.9,370.12,6.0,0.0,0,-19.41,66.14757281553398,1135.5333333333333,,,,,,,2025-11-28,M60-24
20251128161304,2025-11-28 16:13:04,51,M60-24,675,920,0,93,212,10,0,125,0.0,0.0,2.51,0.0,2037.51,6.0,2.2,-0.15,0.44,,,,,,290.0,350.0,530.0,980.0,10.0,3.0,2.0,13.0,0.0,20251128_51,中型,1700.0,2.0,1615.0,1650.0,M60,,,0.0,19.5,65.9,347,0.439,0.268,1595,0.423,920,38.9,2.9,36.0,21.6,1.363,11,0.84,83.81851851851852,98.7,10.328602395040786,82.35999999999999,88.71428571428571,105.612,2.9396,,6.7,6.46,528.76,17.9,370.12,6.0,0.0,0,-7.41,67.56770833333333,1081.0833333333333,,,,,,,2025-11-28,M60-24
20251128161844,2025-11-28 16:18:44,52,M60-24,682,919,0,90,212,12,0,124,0.0,0.0,2.51,0.0,2041.51,6.5,2.27,0.44,0.33,,,,,,290.0,350.0,530.0,980.0,10.0,3.0,2.0,13.0,0.0,20251128_52,中型,1700.0,2.0,1615.0,1650.0,M60,,,0.0,19.5,65.9,348,0.425,0.259,1601,0.426,919,39.1,3.4,35.6,21.5,1.348,11,0.84,84.51951219512195,99.8,9.845023987935328,84.8,90.06206896551721,107.217,2.9396,,6.7,6.46,528.76,17.9,370.12,6.5,0.5,1,-8.69,67.56770833333333,1081.0833333333333,,,,,,,2025-11-28,M60-24
20251201075348,2025-12-01 07:53:48,2,M60-17,790,1097,0,127,253,11,0,150,0.0,0.0,2.75,0.0,2430.75,4.0,2.42,0.0,0.64,,,,,,270.0,320.0,530.0,930.0,17.0,0.0,2.0,10.0,0.0,20251201_2,中型,840.0,3.0,755.0,830.0,M60,,,0.0,21.7,86.4,414,0.502,0.307,1887,0.419,1097,38.9,2.7,36.2,22.3,1.389,12,1.0,95.14042553191491,120.2,12.628011072560469,99.08,95.78787878787878,95.788,2.9396,,6.7,6.46,572.24,16.6,359.2,4.0,-2.5,1,17.08,,,,,,,,,2025-12-01,M60-17
20251201080306,2025-12-01 08:03:06,3,M60-17,531,725,0,80,167,7,0,101,0.0,0.0,1.83,0.0,1612.83,5.0,3.9,0.76,0.83,,,,,,270.0,320.0,530.0,930.0,17.0,0.0,2.0,10.0,0.0,20251201_3,中型,840.0,3.0,755.0,830.0,M60,,,0.0,21.7,86.4,275,0.479,0.291,1256,0.423,725,39.3,2.5,36.7,22.0,1.365,12,0.66,81.14814814814815,90.4,7.6197940918861775,81.11999999999999,83.97857142857143,127.24,2.9396,,6.7,6.46,572.24,16.6,359.2,5.0,1.0,1,-26.13,,,,,,,,,2025-12-01,M60-17
20251201084442,2025-12-01 08:44:42,6,M60-17,797,1098,0,118,254,11,0,150,0.0,0.0,2.78,0.0,2430.78,5.0,1.72,-0.13,0.73,,,,,,270.0,320.0,530.0,930.0,17.0,1.0,2.0,10.0,0.0,20251201_6,中型,930.0,4.0,850.0,920.0,M60,,,0.0,21.7,86.4,415,0.465,0.284,1895,0.421,1098,38.8,2.7,36.1,22.0,1.378,12,1.0,97.59895833333331,121.5,14.348195987008166,99.12,102.19117647058825,102.191,2.9396,,6.7,6.46,572.24,16.6,359.2,5.0,0.0,0,11.87,,,,,,,,,2025-12-01,M60-17
20251201085234,2025-12-01 08:52:34,7,M60-17,549,746,0,76,172,9,0,102,0.0,0.0,1.88,0.0,1655.88,6.0,2.7,0.18,0.67,6.1,24.2,,,,270.0,320.0,530.0,930.0,17.0,1.0,2.0,10.0,0.0,20251201_7,中型,930.0,4.0,850.0,920.0,M60,,,0.0,25.0,60.0,283,0.442,0.269,1295,0.424,746,39.2,3.2,36.0,21.7,1.359,12,0.68,80.3867469879518,92.2,10.419996659393323,82.62,86.71379310344828,127.52,2.9396,,6.7,6.46,572.24,16.6,359.2,6.0,1.0,1,-24.41,,,,,,,,,2025-12-01,M60-17
20251201093613,2025-12-01 09:36:13,10,M60-17,675,922,0,96,212,9,0,124,0.0,0.0,2.32,0.0,2040.32,5.5,2.13,0.3,0.65,,,,,,290.0,350.0,530.0,980.0,11.0,3.0,2.0,13.0,0.0,20251201_10,中型,1025.0,1.0,940.0,1015.0,M60,,,0.0,21.7,86.4,345,0.453,0.278,1597,0.423,922,38.6,2.6,35.9,21.6,1.366,12,0.84,89.07738095238096,106.2,12.369734100295696,96.98,97.79,116.417,2.9396,,6.7,6.46,572.24,16.6,359.2,5.5,-0.5,1,-4.75,65.77380952380952,460.4166666666666,,,,,,,2025-12-01,M60-17
20251201094402,2025-12-01 09:44:02,11,M60-17,673,922,0,95,211,10,0,123,0.0,0.0,2.34,0.0,2036.34,5.5,1.06,0.0,0.65,,,,,,290.0,350.0,530.0,980.0,11.0,3.0,2.0,13.0,0.0,20251201_11,中型,1025.0,1.0,940.0,1015.0,M60,,,0.0,21.7,86.4,344,0.45,0.276,1595,0.422,922,38.7,2.9,35.8,21.6,1.37,12,0.84,85.23132530120482,103.6,13.913891192728752,91.62,96.04137931034484,114.335,2.9396,,6.7,6.46,572.24,16.6,359.2,5.5,0.0,0,-5.75,65.77380952380952,460.4166666666666,,,,,,,2025-12-01,M60-17
20251201160808,2025-12-01 16:08:08,52,M60-24,674,923,0,96,213,10,0,126,0.0,0.0,2.51,0.0,2044.51,5.5,2.13,0.15,0.76,,,,,,290.0,350.0,530.0,980.0,10.0,3.0,2.0,13.0,0.0,20251201_52,中型,1550.0,2.0,1610.0,1650.0,M60,,,0.0,21.9,84.6,349,0.451,0.275,1597,0.422,923,39.0,2.9,36.1,21.8,1.369,12,0.84,80.5432098765432,102.3,13.411372898776095,87.6,89.48214285714288,106.526,2.9396,,6.7,6.46,572.24,16.6,359.2,5.5,0.0,0,-4.75,71.66213592233011,1230.2000000000005,,,,,,,2025-12-01,M60-24
20251201161413,2025-12-01 16:14:13,53,M60-24,680,922,0,90,213,10,0,122,0.0,0.0,2.51,0.0,2039.51,6.5,2.27,0.15,0.65,,,,,,290.0,350.0,530.0,980.0,10.0,3.0,2.0,13.0,0.0,20251201_53,中型,1550.0,2.0,1610.0,1650.0,M60,,,0.0,21.9,84.6,345,0.423,0.261,1602,0.424,922,38.3,2.9,35.4,21.4,1.356,12,0.84,84.37777777777777,101.9,12.688713756331786,90.48,93.38571428571429,111.173,2.9396,,6.7,6.46,572.24,16.6,359.2,6.5,1.0,1,-8.69,71.66213592233011,1230.2000000000005,,,,,,,2025-12-01,M60-24
20251202075231,2025-12-02 07:52:31,2,M60-24,814,1097,0,105,254,12,0,149,0.0,0.0,2.97,0.0,2433.97,7.0,3.96,0.12,0.64,,,,,,270.0,320.0,530.0,930.0,17.0,2.0,2.0,10.0,0.0,20251202_2,中型,840.0,3.0,755.0,830.0,M60,,,0.0,22.6,81.1,415,0.413,0.253,1911,0.426,1097,38.8,2.9,35.9,21.4,1.348,12,1.0,105.01494252873566,130.3,17.446005561565325,102.46,114.8516129032258,114.852,2.9396,,6.7,6.46,572.24,16.6,359.2,7.0,0.5,1,7.93,,,,,,,,,2025-12-02,M60-24
