Repository: Vincent626/concrete-strength-analysis

# 🎯 S60 & M60 混凝土強度預測模型訓練成果報告

> **更新日期**: 2026-02-04  
> **專案目標**: 建立 S60/M60 混凝土 28 天抗壓強度預測模型

---

## 📋 摘要

本專案針對 S60（小型）與 M60（中型）離心混凝土管配比，建立機器學習預測模型。透過配料特徵分析，預測 28 天抗壓強度，並識別影響強度的關鍵因素。

### 主要成果

| 模型 | 樣本數 | R² | MAE (kgf/cm²) | 狀態 |
|:---|---:|---:|---:|:---|
| **S60** | 46 | **0.360** | 28 | ✅ 可用 |
| **M60** | 52 | **0.206** | 25 | ✅ 可用 |

---

## 📈 模型效能比較
> **說明**：S60 模型 R²=0.360，M60 模型 R²=0.206，兩者皆具有預測能力。S60 表現較佳，預測誤差約 28 kgf/cm²。

---

## 📊 強度分布比較
> **說明**：S60 與 M60 的強度分布相似，平均約 605 kgf/cm²，皆高於設計強度 510 kgf/cm²（紅色虛線）。

---

File: S60_M60_dataset_v9_shared.csv (part 44 of 138)
match_key,日期及時間,序,配比 ,耗用骨材1,耗用骨材2,耗用骨材3,耗用水,耗用泥料1,耗用泥料2,耗用泥料3,耗用泥料4,耗用藥劑1,耗用藥劑2,耗用藥劑3,耗用藥劑4,耗用小計,表面水骨材1,誤差%水,誤差%骨材1,誤差%骨材2,坍度(cm),混凝土溫度(℃),試體1強度(X1),試體2強度(X2),試體3強度(X3),加料轉速,慢速轉速,中速轉速,高速轉速,加料時間,慢速時間,中速時間,高速時間,總降水量,cp_key,類型,入池,蒸養池,離心開始,離心結束,母體,平均強度,強度_原始,強度_修正,環境溫度,環境濕度,膠結料總量,水灰比,水膠比,骨材總量,砂石比,粗骨材總量,水泥取代率,矽灰取代率,爐石取代率,漿體比例,粗細骨材比,月份,拌合米數,平均電流,最大電流,電流標準差,最終電流,穩定階段平均電流,單位體積穩定電流,砂_FM,砂_Mud,六分_FM,三分_FM,水泥砂漿_28天平均強度,水泥_流動性,水泥砂漿_7天平均強度,設定扣水率(%),扣水率_變動幅度,扣水率_是否變更,水量微調偏離度,蒸養實際平均溫度,蒸養實際總積溫,蒸養實際階段1溫度,蒸養實際階段2溫度,蒸養實際階段3溫度,實際離心平均轉速,實際離心平均電流,實際離心總能量,日期,配比
20251202080027,2025-12-02 08:00:27,3,M60-24,542,724,0,67,167,9,0,97,0.0,0.0,1.99,0.0,1607.99,7.5,4.69,0.37,0.7,,,,,,270.0,320.0,530.0,930.0,17.0,2.0,2.0,10.0,0.0,20251202_3,中型,840.0,3.0,755.0,830.0,M60,,,0.0,22.6,81.1,273,0.401,0.245,1266,0.428,724,38.8,3.3,35.5,21.2,1.336,12,0.66,81.1952380952381,91.2,10.31405542107589,84.9,87.39666666666668,132.419,2.9396,,6.7,6.46,572.24,16.6,359.2,7.5,0.5,1,-26.29,,,,,,,,,2025-12-02,M60-24
20251202084210,2025-12-02 08:42:10,6,M60-24,815,1097,0,99,253,11,0,149,0.0,0.0,3.0,0.0,2427.0,7.5,2.06,-0.24,0.64,,,,,,270.0,320.0,530.0,930.0,18.0,2.0,2.0,10.0,0.0,20251202_6,中型,930.0,2.0,845.0,920.0,M60,,,0.0,22.6,81.1,413,0.391,0.24,1912,0.426,1097,38.7,2.7,36.1,21.1,1.346,12,1.0,101.81585365853658,120.4,15.623828498616913,111.44,111.20344827586206,111.203,2.9396,,6.7,6.46,572.24,16.6,359.2,7.5,0.0,0,5.71,,,,,,,,,2025-12-02,M60-24
20251202084939,2025-12-02 08:49:39,7,M60-24,558,745,0,66,171,9,0,102,0.0,0.0,2.04,0.0,1653.04,8.0,3.12,0.0,0.54,1.5,25.2,,,,270.0,320.0,530.0,930.0,18.0,2.0,2.0,10.0,0.0,20251202_7,中型,930.0,2.0,845.0,920.0,M60,,,0.0,25.0,60.0,282,0.386,0.234,1303,0.428,745,39.4,3.2,36.2,21.1,1.335,12,0.68,81.45243902439023,91.4,9.881594440438564,87.78,86.66896551724139,127.454,2.9396,,6.7,6.46,572.24,16.6,359.2,8.0,0.5,1,-24.86,,,,,,,,,2025-12-02,M60-24
20251202093351,2025-12-02 09:33:51,13,M60-24,690,922,0,83,215,8,0,125,0.0,0.0,2.51,0.0,2045.51,7.5,2.47,0.58,0.65,,,,,,290.0,350.0,530.0,980.0,16.0,3.0,2.0,13.0,0.0,20251202_13,中型,1030.0,1.0,940.0,1020.0,M60,,,0.0,22.6,81.1,348,0.386,0.239,1612,0.428,922,38.2,2.3,35.9,21.1,1.336,12,0.84,89.1797619047619,105.9,15.054818717273792,97.96,99.84333333333332,118.861,2.9396,,6.7,6.46,572.24,16.6,359.2,7.5,-0.5,1,-10.29,64.31904761904762,450.23333333333335,,,,,,,2025-12-02,M60-24
20251202094243,2025-12-02 09:42:43,14,M60-24,687,922,0,83,213,10,0,123,0.0,0.0,2.52,0.0,2040.52,7.5,2.47,0.15,0.65,,,,,,290.0,350.0,530.0,980.0,16.0,3.0,2.0,13.0,0.0,20251202_14,中型,1030.0,1.0,940.0,1020.0,M60,,,0.0,22.6,81.1,346,0.39,0.24,1609,0.427,922,38.4,2.9,35.5,21.1,1.342,12,0.84,90.21348314606742,106.1,14.810208982822775,92.62,101.15483870967742,120.422,2.9396,,6.7,6.46,572.24,16.6,359.2,7.5,0.0,0,-10.29,64.31904761904762,450.23333333333335,,,,,,,2025-12-02,M60-24
20251202155400,2025-12-02 15:54:00,50,M60-24,677,924,0,93,213,9,0,124,0.0,0.0,2.52,0.0,2042.52,6.0,2.2,0.15,0.87,,,,,,290.0,350.0,530.0,980.0,10.0,3.0,2.0,13.0,0.0,20251202_50,中型,1645.0,1.0,1555.0,1635.0,M60,,,0.0,22.0,82.1,346,0.437,0.269,1601,0.423,924,38.4,2.6,35.8,21.5,1.365,12,0.84,83.63452380952383,102.3,13.227276058058958,86.58,94.0,111.905,2.9396,,6.7,6.46,572.24,16.6,359.2,6.0,-1.5,1,-7.41,62.17422680412372,1010.3311855670104,,,,,,,2025-12-02,M60-24
20251202155959,2025-12-02 15:59:59,51,M60-24,671,924,0,93,213,10,0,126,0.0,0.0,2.53,0.0,2039.53,6.0,2.2,-0.74,0.87,,,,,,290.0,350.0,530.0,980.0,10.0,3.0,2.0,13.0,0.0,20251202_51,中型,1645.0,1.0,1555.0,1635.0,M60,,,0.0,22.0,82.1,349,0.437,0.266,1595,0.421,924,39.0,2.9,36.1,21.7,1.377,12,0.84,86.74545454545454,102.5,11.746217080510618,82.62,95.2258064516129,113.364,2.9396,,6.7,6.46,572.24,16.6,359.2,6.0,0.0,0,-7.41,62.17422680412372,1010.3311855670104,,,,,,,2025-12-02,M60-24
20251203075202,2025-12-03 07:52:02,2,M60-17,816,1097,0,100,253,12,0,148,0.0,0.0,2.8,0.0,2428.8,7.5,3.09,-0.12,0.64,,,,,,270.0,320.0,530.0,930.0,20.0,3.0,2.0,10.0,0.0,20251203_2,中型,845.0,1.0,755.0,835.0,M60,,,0.0,20.9,69.6,413,0.395,0.242,1913,0.427,1097,38.7,2.9,35.8,21.1,1.344,12,1.0,108.30804597701152,128.9,18.52275530254304,110.78,119.99032258064518,119.99,2.9396,,6.7,6.46,572.24,16.6,359.2,7.5,1.5,1,6.71,,,,,,,,,2025-12-03,M60-17
20251203075857,2025-12-03 07:58:57,3,M60-17,540,725,0,68,167,9,0,99,0.0,0.0,1.87,0.0,1609.87,7.5,6.25,0.0,0.83,,,,,,270.0,320.0,530.0,930.0,20.0,3.0,2.0,10.0,0.0,20251203_3,中型,845.0,1.0,755.0,835.0,M60,,,0.0,20.9,69.6,275,0.407,0.247,1265,0.427,725,39.3,3.3,36.0,21.3,1.343,12,0.66,85.07857142857142,95.9,9.69958358738701,91.2,91.21,138.197,2.9396,,6.7,6.46,572.24,16.6,359.2,7.5,0.0,0,-25.29,,,,,,,,,2025-12-03,M60-17
20251203084753,2025-12-03 08:47:53,6,M60-17,815,1097,0,103,254,12,0,149,0.0,0.0,2.79,0.0,2432.79,7.0,1.98,0.25,0.64,,,,,,270.0,320.0,530.0,930.0,16.0,3.0,2.0,10.0,0.0,20251203_6,中型,935.0,3.0,850.0,925.0,M60,,,0.0,20.9,69.6,415,0.406,0.248,1912,0.426,1097,38.8,2.9,35.9,21.3,1.346,12,1.0,105.64999999999998,124.5,17.8236134286001,105.06,117.72727272727272,117.727,2.9396,,6.7,6.46,572.24,16.6,359.2,7.0,-0.5,1,5.93,,,,,,,,,2025-12-03,M60-17
20251203085635,2025-12-03 08:56:35,7,M60-17,554,746,0,71,173,7,0,104,0.0,0.0,1.91,0.0,1656.91,7.0,2.9,0.18,0.67,2.3,23.8,,,,270.0,320.0,530.0,930.0,16.0,3.0,2.0,10.0,0.0,20251203_7,中型,935.0,3.0,850.0,925.0,M60,,,0.0,24.0,62.0,284,0.41,0.25,1300,0.426,746,39.1,2.5,36.6,21.5,1.347,12,0.68,81.45802469135803,93.4,11.21348245152898,85.17999999999999,88.68928571428569,130.425,2.9396,,6.7,6.46,572.24,16.6,359.2,7.0,0.0,0,-26.07,,,,,,,,,2025-12-03,M60-17
20251203093603,2025-12-03 09:36:03,11,M60-17,679,923,0,93,213,9,0,125,0.0,0.0,2.36,0.0,2044.36,6.0,2.2,0.44,0.76,,,,,,290.0,350.0,530.0,980.0,11.0,3.0,2.0,13.0,0.0,20251203_11,中型,1025.0,4.0,940.0,1015.0,M60,,,0.0,20.9,69.6,347,0.437,0.268,1602,0.424,923,38.6,2.6,36.0,21.5,1.359,12,0.84,90.03086419753086,104.3,11.518590898638584,89.39999999999999,97.39285714285712,115.944,2.9396,,6.7,6.46,572.24,16.6,359.2,6.0,-1.0,1,-7.41,75.05714285714286,525.4000000000001,,,,,,,2025-12-03,M60-17
20251203094256,2025-12-03 09:42:56,12,M60-17,676,921,0,93,212,9,0,123,0.0,0.0,2.36,0.0,2036.36,6.0,2.2,0.0,0.55,,,,,,290.0,350.0,530.0,980.0,11.0,3.0,2.0,13.0,0.0,20251203_12,中型,1025.0,4.0,940.0,1015.0,M60,,,0.0,20.9,69.6,344,0.439,0.27,1597,0.423,921,38.4,2.6,35.8,21.5,1.362,12,0.84,84.90493827160493,104.7,14.402288066116425,91.18,96.19285714285716,114.515,2.9396,,6.7,6.46,572.24,16.6,359.2,6.0,0.0,0,-7.41,75.05714285714286,525.4000000000001,,,,,,,2025-12-03,M60-17
20251203154520,2025-12-03 15:45:20,47,M60-24,684,931,0,97,246,24,0,51,0.0,0.0,2.56,0.0,2035.56,5.5,2.11,0.29,0.43,,,,,,290.0,350.0,530.0,980.0,14.0,3.0,2.0,13.0,0.0,20251203_47,中型,1640.0,2.0,1550.0,1630.0,M60,,,0.0,18.8,69.6,321,0.394,0.302,1615,0.424,931,23.4,7.5,15.9,20.6,1.361,12,0.85,86.97901234567902,100.0,11.940156502162935,84.18,94.225,110.853,2.9396,,6.7,6.46,572.24,16.6,359.2,5.5,-0.5,1,-3.75,71.57857142857142,1169.1166666666666,,,,,,,2025-12-03,M60-24
20251203155135,2025-12-03 15:51:35,48,M60-24,683,932,0,97,249,24,0,51,0.0,0.0,2.54,0.0,2038.54,5.5,2.11,0.15,0.54,,,,,,290.0,350.0,530.0,980.0,14.0,3.0,2.0,13.0,0.0,20251203_48,中型,1640.0,2.0,1550.0,1630.0,M60,,,0.0,18.8,69.6,324,0.39,0.299,1615,0.423,932,23.1,7.4,15.7,20.7,1.365,12,0.85,86.70740740740742,98.6,10.683317764798014,84.5,92.0,108.235,2.9396,,6.7,6.46,572.24,16.6,359.2,5.5,0.0,0,-3.75,71.57857142857142,1169.1166666666666,,,,,,,2025-12-03,M60-24
20251204075400,2025-12-04 07:54:00,2,M60-17,814,1095,0,104,291,28,0,59,0.0,0.0,2.79,0.0,2393.79,7.0,2.97,0.12,0.46,,,,,,270.0,320.0,530.0,930.0,50.0,7.0,2.0,10.0,0.0,20251204_2,中型,845.0,1.0,755.0,910.0,M60,,,0.0,18.7,60.1,378,0.357,0.275,1909,0.426,1095,23.0,7.4,15.6,20.2,1.345,12,1.0,105.12117647058824,123.0,16.003323876198507,112.66,114.42758620689656,114.428,2.9396,,7.1,6.38,572.24,16.6,359.2,7.0,1.5,1,6.93,,,,,,,,,2025-12-04,M60-17
20251204080337,2025-12-04 08:03:37,3,M60-17,546,724,0,67,191,20,0,40,0.0,0.0,1.83,0.0,1589.83,7.5,4.69,1.11,0.7,,,,,,270.0,320.0,530.0,930.0,50.0,7.0,2.0,10.0,0.0,20251204_3,中型,845.0,1.0,755.0,910.0,M60,,,0.0,18.7,60.1,251,0.351,0.267,1270,0.43,724,23.9,8.0,15.9,20.0,1.326,12,0.66,84.62258064516129,92.8,8.301446033282176,88.25999999999999,88.525,134.129,2.9396,,7.1,6.38,572.24,16.6,359.2,7.5,0.5,1,-26.29,,,,,,,,,2025-12-04,M60-17
20251204081510,2025-12-04 08:15:10,4,M60-17,541,721,0,68,192,20,0,40,0.0,0.0,1.84,0.0,1583.84,7.0,1.49,0.74,0.28,,,,,,270.0,320.0,530.0,930.0,50.0,7.0,2.0,10.0,0.0,20251204_4,中型,845.0,1.0,755.0,910.0,M60,,,0.0,18.7,60.1,252,0.354,0.27,1262,0.429,721,23.8,7.9,15.9,20.2,1.333,12,0.66,82.57058823529411,90.3,7.30144477020888,79.47999999999999,86.57777777777778,131.178,2.9396,,7.1,6.38,572.24,16.6,359.2,7.0,-0.5,1,-29.07,,,,,,,,,2025-12-04,M60-17
20251204092128,2025-12-04 09:21:28,10,M60-24,677,931,0,104,247,24,0,52,0.0,0.0,2.52,0.0,2037.52,4.5,1.96,0.3,0.43,,,,,,290.0,350.0,530.0,980.0,11.0,3.0,2.0,13.0,0.0,20251204_10,中型,935.0,2.0,925.0,1000.0,M60,,,0.0,18.7,60.1,323,0.421,0.322,1608,0.421,931,23.5,7.4,16.1,21.0,1.375,12,0.85,85.83536585365854,100.7,9.423716474046971,83.47999999999999,89.84482758620692,105.7,2.9396,,7.1,6.38,572.24,16.6,359.2,4.5,-2.5,1,-1.44,,,,,,,,,2025-12-04,M60-24
20251204092847,2025-12-04 09:28:47,11,M60-24,670,922,0,102,243,24,0,51,0.0,0.0,2.51,0.0,2014.51,4.5,2.0,0.45,0.65,,,,,,290.0,350.0,530.0,980.0,11.0,3.0,2.0,13.0,0.0,20251204_11,中型,935.0,2.0,925.0,1000.0,M60,,,0.0,18.7,60.1,318,0.42,0.321,1592,0.421,922,23.6,7.5,16.0,20.9,1.376,12,0.84,85.54024390243902,102.3,9.829545553796986,83.53999999999999,89.03448275862068,105.993,2.9396,,7.1,6.38,572.24,16.6,359.2,4.5,0.0,0,-3.44,,,,,,,,,2025-12-04,M60-24
20251204155641,2025-12-04 15:56:41,50,M60-24,669,920,0,102,244,24,0,51,0.0,0.0,2.48,0.0,2012.48,4.5,2.0,0.3,0.44,,,,,,290.0,350.0,530.0,980.0,10.0,4.0,2.0,13.0,0.0,20251204_50,中型,1640.0,2.0,1600.0,1640.0,M60,,,0.0,18.7,66.3,319,0.418,0.32,1589,0.421,920,23.5,7.5,16.0,20.9,1.375,12,0.84,82.10123456790123,95.8,9.310932029929418,80.66,86.37142857142858,102.823,2.9396,,7.1,6.38,572.24,16.6,359.2,4.5,0.0,0,-3.44,71.37448979591836,1165.7833333333333,,,,,,,2025-12-04,M60-24
20251204160256,2025-12-04 16:02:56,51,M60-24,659,911,0,102,241,25,0,49,0.0,0.0,2.49,0.0,1989.49,4.5,2.0,0.0,0.66,,,,,,290.0,350.0,530.0,980.0,10.0,4.0,2.0,13.0,0.0,20251204_51,中型,1640.0,2.0,1600.0,1640.0,M60,,,0.0,18.7,66.3,315,0.423,0.324,1570,0.42,911,23.5,7.9,15.6,21.0,1.382,12,0.83,82.28518518518518,97.9,9.649616011180823,79.66,85.86428571428573,103.451,2.9396,,7.1,6.38,572.24,16.6,359.2,4.5,0.0,0,-3.44,71.37448979591836,1165.7833333333333,,,,,,,2025-12-04,M60-24
20251205074956,2025-12-05 07:49:56,1,M60-24,794,1097,0,119,289,29,0,60,0.0,0.0,2.97,0.0,2390.97,5.0,2.59,-0.5,0.64,,,,,,270.0,320.0,530.0,930.0,15.0,1.0,2.0,10.0,0.0,20251205_1,中型,835.0,1.0,750.0,825.0,M60,,,0.0,18.7,76.3,378,0.412,0.315,1891,0.42,1097,23.5,7.7,15.9,20.8,1.382,12,1.0,94.5,118.9,11.733886670048513,89.17999999999999,96.5241379310345,96.524,2.9396,,7.1,6.38,572.24,16.6,359.2,5.0,0.5,1,12.87,,,,,,,,,2025-12-05,M60-24
20251205075757,2025-12-05 07:57:57,2,M60-24,541,747,0,82,197,20,0,39,0.0,0.0,2.02,0.0,1628.02,5.0,3.8,-0.37,0.81,,,,,,270.0,320.0,530.0,930.0,15.0,1.0,2.0,10.0,0.0,20251205_2,中型,835.0,1.0,750.0,825.0,M60,,,0.0,18.7,76.3,256,0.416,0.32,1288,0.42,747,23.0,7.8,15.2,20.8,1.381,12,0.68,82.78214285714286,92.7,7.424976522558452,83.34,85.25666666666665,125.377,2.9396,,7.1,6.38,572.24,16.6,359.2,5.0,0.0,0,-24.13,,,,,,,,,2025-12-05,M60-24
20251205083608,2025-12-05 08:36:08,3,M60-24,794,1094,0,122,291,28,0,59,0.0,0.0,2.97,0.0,2390.97,4.5,1.67,0.0,0.37,,,,,,270.0,320.0,530.0,930.0,14.0,1.0,2.0,10.0,0.0,20251205_3,中型,920.0,2.0,840.0,910.0,M60,,,0.0,18.7,76.3,378,0.419,0.323,1888,0.421,1094,23.0,7.4,15.6,20.9,1.378,12,1.0,97.7109756097561,117.3,15.057637281844729,94.78,108.32413793103449,108.324,2.9396,,7.1,6.38,572.24,16.6,359.2,4.5,-0.5,1,16.56,,,,,,,,,2025-12-05,M60-24
20251205084442,2025-12-05 08:44:42,4,M60-24,526,724,0,81,192,19,0,39,0.0,0.0,1.99,0.0,1582.99,4.5,2.53,0.19,0.7,,,,,,270.0,320.0,530.0,930.0,14.0,1.0,2.0,10.0,0.0,20251205_4,中型,920.0,2.0,840.0,910.0,M60,,,0.0,18.7,76.3,250,0.422,0.324,1250,0.421,724,23.2,7.6,15.6,20.9,1.376,12,0.66,78.39024390243902,87.3,6.981012746364374,77.34,81.2448275862069,123.098,2.9396,,7.1,6.38,572.24,16.6,359.2,4.5,0.0,0,-24.44,,,,,,,,,2025-12-05,M60-24
20251205092256,2025-12-05 09:22:56,7,M60-24,666,922,0,101,245,23,0,49,0.0,0.0,2.52,0.0,2008.52,4.5,1.0,-0.15,0.65,,,,,,290.0,350.0,530.0,980.0,12.0,4.0,2.0,13.0,0.0,20251205_7,中型,1015.0,4.0,925.0,1005.0,M60,,,0.0,18.7,76.3,317,0.412,0.319,1588,0.419,922,22.7,7.3,15.5,20.8,1.384,12,0.84,88.10609756097561,104.0,10.732607570333249,86.34,94.84827586206896,112.915,2.9396,,7.1,6.38,572.24,16.6,359.2,4.5,0.0,0,-4.44,72.19285714285714,505.35,,,,,,,2025-12-05,M60-24
20251205093005,2025-12-05 09:30:05,8,M60-24,658,911,0,102,241,23,0,51,0.0,0.0,2.5,0.0,1988.5,4.5,2.0,-0.15,0.66,,,,,,290.0,350.0,530.0,980.0,12.0,4.0,2.0,13.0,0.0,20251205_8,中型,1015.0,4.0,925.0,1005.0,M60,,,0.0,18.7,76.3,315,0.423,0.324,1569,0.419,911,23.5,7.3,16.2,21.0,1.384,12,0.83,85.50555555555555,101.3,9.960961144065378,83.47999999999999,88.76451612903227,106.945,2.9396,,7.1,6.38,572.24,16.6,359.2,4.5,0.0,0,-3.44,72.19285714285714,505.35,,,,,,,2025-12-05,M60-24
20251205154023,2025-12-05 15:40:23,30,M60-24,668,921,0,102,243,24,0,52,0.0,0.0,2.52,0.0,2012.52,4.5,2.0,0.15,0.55,,,,,,290.0,350.0,530.0,980.0,13.0,3.0,2.0,13.0,0.0,20251205_30,中型,1635.0,3.0,1545.0,1625.0,M60,,,0.0,18.6,75.8,319,0.42,0.32,1589,0.42,921,23.8,7.5,16.3,20.9,1.379,12,0.84,84.87283950617284,101.3,9.503267954432722,80.52000000000001,89.15357142857144,106.135,2.9396,,7.1,6.38,572.24,16.6,359.2,4.5,0.0,0,-3.44,65.49591836734695,1075.2246598639458,,,,,,,2025-12-05,M60-24
20251205154805,2025-12-05 15:48:05,31,M60-24,660,912,0,102,241,25,0,48,0.0,0.0,2.5,0.0,1990.5,4.5,2.0,0.15,0.77,,,,,,290.0,350.0,530.0,980.0,13.0,3.0,2.0,13.0,0.0,20251205_31,中型,1635.0,3.0,1545.0,1625.0,M60,,,0.0,18.6,75.8,314,0.423,0.325,1572,0.42,912,23.2,8.0,15.3,20.9,1.382,12,0.83,82.72716049382717,94.7,9.06835513071201,83.2,87.33571428571429,105.224,2.9396,,7.1,6.38,572.24,16.6,359.2,4.5,0.0,0,-3.44,65.49591836734695,1075.2246598639458,,,,,,,2025-12-05,M60-24
20251208075402,2025-12-08 07:54:02,2,M60-24,798,1096,0,119,291,29,0,57,0.0,0.0,2.95,0.0,2392.95,5.0,2.59,0.0,0.55,,,,,,270.0,320.0,530.0,930.0,15.0,1.0,2.0,10.0,0.0,20251208_2,中型,840.0,1.0,755.0,830.0,M60,,,0.0,20.7,75.4,377,0.409,0.316,1894,0.421,1096,22.8,7.7,15.1,20.8,1.373,12,1.0,99.010101010101,118.4,13.413279225668738,97.76,104.05428571428573,104.054,2.9396,,7.1,6.38,494.48,16.5,353.64,5.0,0.5,1,12.87,,,,,,,,,2025-12-08,M60-24
20251208080143,2025-12-08 08:01:43,3,M60-24,534,724,0,77,189,20,0,41,0.0,0.0,1.95,0.0,1586.95,5.5,4.05,0.75,0.7,,,,,,270.0,320.0,530.0,930.0,15.0,1.0,2.0,10.0,0.0,20251208_3,中型,840.0,1.0,755.0,830.0,M60,,,0.0,20.7,75.4,250,0.407,0.308,1258,0.424,724,24.4,8.0,16.4,20.6,1.356,12,0.66,82.43666666666667,91.3,7.909564533595457,83.56,86.97096774193548,131.774,2.9396,,7.1,6.38,494.48,16.5,353.64,5.5,0.5,1,-23.75,,,,,,,,,2025-12-08,M60-24
20251208084157,2025-12-08 08:41:57,6,M60-24,797,1098,0,122,291,28,0,58,0.0,0.0,2.95,0.0,2396.95,4.5,1.67,0.38,0.73,,,,,,270.0,320.0,530.0,930.0,15.0,1.0,2.0,10.0,0.0,20251208_6,中型,925.0,4.0,805.0,915.0,M60,,,0.0,20.7,75.4,377,0.419,0.324,1895,0.421,1098,22.8,7.4,15.4,20.8,1.378,12,1.0,92.1780487804878,111.8,12.772636761893724,92.5,99.21724137931034,99.217,2.9396,,7.1,6.38,494.48,16.5,353.64,4.5,-1.0,1,16.56,,,,,,,,,2025-12-08,M60-24
20251208084920,2025-12-08 08:49:20,7,M60-24,545,746,0,81,196,19,0,38,0.0,0.0,2.02,0.0,1627.02,5.0,2.53,0.37,0.67,4.9,21.7,,,,270.0,320.0,530.0,930.0,15.0,1.0,2.0,10.0,0.0,20251208_7,中型,925.0,4.0,805.0,915.0,M60,,,0.0,22.0,60.0,253,0.413,0.32,1291,0.422,746,22.5,7.5,15.0,20.6,1.369,12,0.68,79.03493975903613,88.4,6.7261481079340655,79.8,80.98620689655172,119.097,2.9396,,7.1,6.38,494.48,16.5,353.64,5.0,0.5,1,-25.13,,,,,,,,,2025-12-08,M60-24
20251208092605,2025-12-08 09:26:05,12,M60-24,610,833,0,89,220,22,0,45,0.0,0.0,2.29,0.0,1821.29,5.0,1.14,0.49,0.6,,,,,,275.0,320.0,530.0,980.0,14.0,1.0,2.0,11.0,0.0,20251208_12,中型,1015.0,2.0,930.0,1005.0,M60,,,0.0,20.7,75.4,287,0.405,0.31,1443,0.423,833,23.3,7.7,15.7,20.7,1.366,12,0.76,83.44698795180724,92.2,7.926368033637734,86.26,87.43793103448277,115.05,2.9396,,7.1,6.38,494.48,16.5,353.64,5.0,0.0,0,-17.13,75.54761904761905,528.8333333333334,,,,,,,2025-12-08,M60-24
20251208093301,2025-12-08 09:33:01,13,M60-24,610,833,0,89,220,22,0,45,0.0,0.0,2.28,0.0,1821.28,5.0,1.14,0.49,0.6,,,,,,275.0,320.0,530.0,980.0,14.0,1.0,2.0,11.0,0.0,20251208_13,中型,1015.0,2.0,930.0,1005.0,M60,,,0.0,20.7,75.4,287,0.405,0.31,1443,0.423,833,23.3,7.7,15.7,20.7,1.366,12,0.76,84.90740740740739,94.7,8.033614222502504,87.16,88.45357142857142,116.386,2.9396,,7.1,6.38,494.48,16.5,353.64,5.0,0.0,0,-17.13,75.54761904761905,528.8333333333334,,,,,,,2025-12-08,M60-24
20251208155204,2025-12-08 15:52:04,46,M60-24,591,813,0,85,216,22,0,43,0.0,0.0,2.21,0.0,1772.21,5.5,2.41,-0.34,0.74,,,,,,275.0,320.0,530.0,930.0,18.0,4.0,2.0,11.0,0.0,20251208_46,中型,1650.0,3.0,1555.0,1640.0,M60,,,0.0,20.0,78.2,281,0.394,0.302,1404,0.421,813,23.1,7.8,15.3,20.7,1.376,12,0.74,79.0753086419753,89.3,7.694900200929899,80.55999999999999,82.325,111.25,2.9396,,7.1,6.38,494.48,16.5,353.64,5.5,0.5,1,-15.75,62.04226804123712,1003.0166666666668,,,,,,,2025-12-08,M60-24
20251208155814,2025-12-08 15:58:14,47,M60-24,590,813,0,81,214,22,0,45,0.0,0.0,2.19,0.0,1767.19,6.0,1.25,-1.01,0.74,,,,,,275.0,320.0,530.0,930.0,18.0,4.0,2.0,11.0,0.0,20251208_47,中型,1650.0,3.0,1555.0,1640.0,M60,,,0.0,20.0,78.2,281,0.379,0.288,1403,0.421,813,23.8,7.8,16.0,20.5,1.378,12,0.74,82.72298850574714,89.8,8.578316705835416,86.46,85.90645161290321,116.09,2.9396,,7.1,6.38,494.48,16.5,353.64,6.0,0.5,1,-19.41,62.04226804123712,1003.0166666666668,,,,,,,2025-12-08,M60-24
20251209130343,2025-12-09 13:03:43,2,M60-17,794,1093,0,122,290,30,0,60,0.0,0.0,2.75,0.0,2391.75,4.5,1.67,0.0,0.28,,,,,,270.0,320.0,530.0,930.0,14.0,2.0,2.0,10.0,0.0,20251209_2,中型,1350.0,3.0,1305.0,1340.0,M60,,,0.0,19.9,81.8,380,0.421,0.321,1887,0.421,1093,23.7,7.9,15.8,21.0,1.377,12,1.0,96.23536585365854,119.3,14.915831922468216,94.8,106.4896551724138,106.49,2.9396,,6.7,6.47,494.48,16.5,353.64,4.5,-1.5,1,16.56,62.92173913043477,1206.0,,,,,,,2025-12-09,M60-17
20251209131001,2025-12-09 13:10:01,3,M60-17,523,720,0,79,190,20,0,40,0.0,0.0,1.86,0.0,1573.86,5.0,2.6,-0.76,0.14,,,,,,270.0,320.0,530.0,930.0,14.0,2.0,2.0,10.0,0.0,20251209_3,中型,1350.0,3.0,1305.0,1340.0,M60,,,0.0,19.9,81.8,250,0.416,0.316,1243,0.421,720,24.0,8.0,16.0,20.9,1.377,12,0.66,81.35058823529411,89.2,7.22148141115286,75.2,85.29310344827584,129.232,2.9396,,6.7,6.47,494.48,16.5,353.64,5.0,0.5,1,-27.13,62.92173913043477,1206.0,,,,,,,2025-12-09,M60-17
20251209134709,2025-12-09 13:47:09,5,M60-24,786,1092,0,126,290,29,0,59,0.0,0.0,2.99,0.0,2384.99,4.0,1.61,-0.51,0.18,,,,,,270.0,320.0,530.0,930.0,14.0,1.0,2.0,10.0,0.0,20251209_5,中型,1435.0,1.0,1355.0,1425.0,M60,,,0.0,19.9,81.8,378,0.434,0.333,1878,0.419,1092,23.3,7.7,15.6,21.2,1.389,12,1.0,94.69506172839505,119.3,14.64397150841941,88.64000000000001,103.91785714285712,103.918,2.9396,,6.7,6.47,494.48,16.5,353.64,4.0,-1.0,1,16.08,58.41454545454546,1075.8012121212123,,,,,,,2025-12-09,M60-24
20251209135934,2025-12-09 13:59:34,7,M60-24,514,711,0,80,189,20,0,39,0.0,0.0,1.92,0.0,1554.92,4.5,2.56,-0.39,0.28,,,,,,270.0,320.0,530.0,930.0,14.0,1.0,2.0,10.0,0.0,20251209_7,中型,1435.0,1.0,1355.0,1425.0,M60,,,0.0,19.9,81.8,248,0.423,0.323,1225,0.42,711,23.8,8.1,15.7,21.1,1.383,12,0.65,77.64320987654321,86.1,6.562499867543419,78.41999999999999,80.67857142857143,124.121,2.9396,,6.7,6.47,494.48,16.5,353.64,4.5,0.5,1,-25.44,58.41454545454546,1075.8012121212123,,,,,,,2025-12-09,M60-24
20251209143730,2025-12-09 14:37:30,13,M60-24,581,799,0,86,213,22,0,43,0.0,0.0,2.18,0.0,1746.18,5.0,2.38,-0.34,0.38,,,,,,275.0,320.0,530.0,930.0,15.0,2.0,2.0,11.0,0.0,20251209_13,中型,1525.0,2.0,1440.0,1515.0,M60,,,0.0,19.9,81.8,278,0.404,0.309,1380,0.421,799,23.4,7.9,15.5,20.9,1.375,12,0.73,81.96296296296296,91.2,8.178267564506127,85.42,86.18571428571428,118.063,2.9396,,6.7,6.47,494.48,16.5,353.64,5.0,0.5,1,-20.13,68.33904761904762,1201.6282539682538,,,,,,,2025-12-09,M60-24
20251209144409,2025-12-09 14:44:09,14,M60-24,555,788,0,85,208,21,0,42,0.0,0.0,2.14,0.0,1701.14,5.0,1.19,-3.31,0.38,,,,,,275.0,320.0,530.0,930.0,15.0,2.0,2.0,11.0,0.0,20251209_14,中型,1525.0,2.0,1440.0,1515.0,M60,,,0.0,19.9,81.8,271,0.409,0.314,1343,0.413,788,23.2,7.7,15.5,21.0,1.42,12,0.72,80.08024691358025,88.9,8.303657081472476,82.08000000000001,83.96071428571427,116.612,2.9396,,6.7,6.47,494.48,16.5,353.64,5.0,0.0,0,-21.13,68.33904761904762,1201.6282539682538,,,,,,,2025-12-09,M60-24
20251210090904,2025-12-10 09:09:04,11,M60-17,586,813,0,87,217,21,0,44,0.0,0.0,2.06,0.0,1770.06,5.0,1.16,-0.68,0.74,,,,,,275.0,320.0,530.0,930.0,13.0,4.0,2.0,11.0,0.0,20251210_11,中型,955.0,1.0,910.0,945.0,M60,,,0.0,20.6,82.3,282,0.401,0.309,1399,0.419,813,23.0,7.4,15.6,20.9,1.387,12,0.74,84.21807228915662,92.9,7.952345180781099,80.64000000000001,87.67931034482758,118.486,2.9396,,6.7,6.47,494.48,16.5,353.64,5.0,0.0,0,-19.13,,,,,,,,,2025-12-10,M60-17
20251210091517,2025-12-10 09:15:17,12,M60-17,578,803,0,85,211,22,0,43,0.0,0.0,2.03,0.0,1744.03,5.0,1.19,-0.86,0.88,3.0,24.2,,,,275.0,320.0,530.0,930.0,13.0,4.0,2.0,11.0,0.0,20251210_12,中型,955.0,1.0,910.0,945.0,M60,,,0.0,25.0,58.0,276,0.403,0.308,1381,0.419,803,23.6,8.0,15.6,20.7,1.389,12,0.73,83.79268292682927,92.0,7.922994945061156,83.92,87.57586206896549,119.967,2.9396,,6.7,6.47,494.48,16.5,353.64,5.0,0.0,0,-21.13,,,,,,,,,2025-12-10,M60-17
20251210130343,2025-12-10 13:03:43,23,M60-24,791,1093,0,126,290,28,0,60,0.0,0.0,2.98,0.0,2390.98,4.0,1.61,0.13,0.28,,,,,,270.0,320.0,530.0,930.0,13.0,0.0,2.0,10.0,0.0,20251210_23,中型,1345.0,3.0,1305.0,1335.0,M60,,,0.0,19.7,86.5,378,0.434,0.333,1884,0.42,1093,23.3,7.4,15.9,21.1,1.382,12,1.0,92.77777777777776,112.7,12.819391176005857,93.32,100.30357142857144,100.304,2.9396,,6.7,6.47,494.48,16.5,353.64,4.0,-1.0,1,16.08,60.98869565217391,1174.0323913043478,,,,,,,2025-12-10,M60-24
20251210131103,2025-12-10 13:11:03,24,M60-24,515,712,0,80,189,19,0,38,0.0,0.0,1.94,0.0,1554.94,4.5,2.56,-0.19,0.42,,,,,,270.0,320.0,530.0,930.0,13.0,0.0,2.0,10.0,0.0,20251210_24,中型,1345.0,3.0,1305.0,1335.0,M60,,,0.0,19.7,86.5,246,0.423,0.325,1227,0.42,712,23.2,7.7,15.4,21.0,1.383,12,0.65,76.45061728395062,84.9,6.372260940631962,78.02000000000001,78.68571428571428,121.055,2.9396,,6.7,6.47,494.48,16.5,353.64,4.5,0.5,1,-25.44,60.98869565217391,1174.0323913043478,,,,,,,2025-12-10,M60-24
20251210150711,2025-12-10 15:07:11,36,M60-24,789,1096,0,126,288,28,0,58,0.0,0.0,3.01,0.0,2388.01,4.0,1.61,-0.13,0.55,,,,,,270.0,320.0,530.0,930.0,16.0,2.0,2.0,10.0,0.0,20251210_36,中型,1550.0,2.0,1510.0,1540.0,M60,,,0.0,19.7,86.5,374,0.438,0.337,1885,0.419,1096,23.0,7.5,15.5,21.0,1.389,12,1.0,93.30987654320988,113.0,13.180078541311078,96.14,100.58928571428572,100.589,2.9396,,6.7,6.47,494.48,16.5,353.64,4.0,-0.5,1,16.08,68.66699029126215,1178.7833333333338,,,,,,,2025-12-10,M60-24
20251210151500,2025-12-10 15:15:00,37,M60-24,518,713,0,80,187,19,0,38,0.0,0.0,1.94,0.0,1556.94,4.5,2.56,0.39,0.56,,,,,,270.0,320.0,530.0,930.0,16.0,2.0,2.0,10.0,0.0,20251210_37,中型,1550.0,2.0,1510.0,1540.0,M60,,,0.0,19.7,86.5,244,0.428,0.328,1231,0.421,713,23.4,7.8,15.6,20.8,1.376,12,0.65,76.9457831325301,84.5,5.938688776716915,76.3,78.96551724137932,121.485,2.9396,,6.7,6.47,494.48,16.5,353.64,4.5,0.5,1,-25.44,68.66699029126215,1178.7833333333338,,,,,,,2025-12-10,M60-24
20251210155323,2025-12-10 15:53:23,42,M60-24,576,801,0,89,213,22,0,44,0.0,0.0,2.19,0.0,1747.19,4.5,2.3,-0.69,0.63,,,,,,275.0,320.0,530.0,930.0,13.0,4.0,2.0,11.0,0.0,20251210_42,中型,1645.0,4.0,1555.0,1635.0,M60,,,0.0,19.7,86.5,279,0.418,0.319,1377,0.418,801,23.7,7.9,15.8,21.1,1.391,12,0.73,81.31851851851852,90.6,8.566401654801474,80.22,84.69285714285715,116.018,2.9396,,6.7,6.47,494.48,16.5,353.64,4.5,0.0,0,-16.44,64.38556701030927,1046.2654639175255,,,,,,,2025-12-10,M60-24
20251210160051,2025-12-10 16:00:51,43,M60-24,570,790,0,87,209,21,0,41,0.0,0.0,2.16,0.0,1720.16,4.5,1.16,-0.35,0.64,,,,,,275.0,320.0,530.0,930.0,13.0,4.0,2.0,11.0,0.0,20251210_43,中型,1645.0,4.0,1555.0,1635.0,M60,,,0.0,19.7,86.5,271,0.416,0.321,1360,0.419,790,22.9,7.7,15.1,20.8,1.386,12,0.72,80.54444444444444,91.8,8.19445762710804,83.52000000000001,84.42857142857143,117.262,2.9396,,6.7,6.47,494.48,16.5,353.64,4.5,0.0,0,-18.44,64.38556701030927,1046.2654639175255,,,,,,,2025-12-10,M60-24
20251211091132,2025-12-11 09:11:32,12,M60-17,576,802,0,89,211,21,0,44,0.0,0.0,2.04,0.0,1745.04,4.5,2.3,-0.69,0.75,,,,,,275.0,320.0,530.0,930.0,13.0,3.0,2.0,11.0,0.0,20251211_12,中型,955.0,1.0,915.0,945.0,M60,,,0.0,20.8,64.4,276,0.422,0.322,1378,0.418,802,23.6,7.6,15.9,20.9,1.392,12,0.73,82.1037037037037,92.7,8.652016741198914,82.84,84.96071428571429,116.385,2.9396,,6.7,6.47,494.48,16.5,353.64,4.5,0.0,0,-16.44,,,,,,,,,2025-12-11,M60-17
20251211091800,2025-12-11 09:18:00,13,M60-17,566,790,0,87,209,20,0,40,0.0,0.0,2.0,0.0,1714.0,4.5,1.16,-1.05,0.64,,,,,,275.0,320.0,530.0,930.0,13.0,3.0,2.0,11.0,0.0,20251211_13,中型,955.0,1.0,915.0,945.0,M60,,,0.0,20.8,64.4,269,0.416,0.323,1356,0.417,790,22.3,7.4,14.9,20.8,1.396,12,0.72,81.73658536585366,90.5,8.101362610397816,83.60000000000001,85.45862068965516,118.693,2.9396,,6.7,6.47,494.48,16.5,353.64,4.5,0.0,0,-18.44,,,,,,,,,2025-12-11,M60-17
20251211130336,2025-12-11 13:03:36,24,M60-24,793,1095,0,122,290,28,0,58,0.0,0.0,3.0,0.0,2389.0,4.5,1.67,-0.13,0.46,,,,,,270.0,320.0,530.0,930.0,14.0,0.0,2.0,10.0,0.0,20251211_24,中型,1345.0,3.0,1305.0,1335.0,M60,,,0.0,19.4,78.1,376,0.421,0.324,1888,0.42,1095,22.9,7.4,15.4,20.9,1.381,12,1.0,91.54444444444444,114.2,13.20665750555892,90.68,98.24642857142858,98.246,2.9396,,6.7,6.47,494.48,16.5,353.64,4.5,0.0,0,16.56,62.10956521739131,1195.6091304347826,,,,,,,2025-12-11,M60-24
20251211131124,2025-12-11 13:11:24,25,M60-24,516,713,0,77,187,19,0,38,0.0,0.0,1.96,0.0,1551.96,5.0,2.67,-0.58,0.56,,,,,,270.0,320.0,530.0,930.0,14.0,0.0,2.0,10.0,0.0,20251211_25,中型,1345.0,3.0,1305.0,1335.0,M60,,,0.0,19.4,78.1,244,0.412,0.316,1229,0.42,713,23.4,7.8,15.6,20.7,1.382,12,0.65,79.39529411764707,87.6,6.365937034346123,79.86,81.3793103448276,125.199,2.9396,,6.7,6.47,494.48,16.5,353.64,5.0,0.5,1,-29.13,62.10956521739131,1195.6091304347826,,,,,,,2025-12-11,M60-24
20251211134512,2025-12-11 13:45:12,27,M60-24,793,1094,0,122,288,27,0,57,0.0,0.0,3.0,0.0,2384.0,4.5,1.67,-0.13,0.37,,,,,,270.0,320.0,530.0,930.0,14.0,2.0,2.0,10.0,0.0,20251211_27,中型,1430.0,4.0,1350.0,1455.0,M60,,,0.0,19.4,78.1,372,0.424,0.328,1887,0.42,1094,22.6,7.3,15.3,20.7,1.38,12,1.0,92.49146341463415,114.7,13.362608928297377,91.5,99.51724137931036,99.517,2.9396,,6.7,6.47,494.48,16.5,353.64,4.5,-0.5,1,16.56,62.78648648648648,1161.55,,,,,,,2025-12-11,M60-24
20251211135228,2025-12-11 13:52:28,28,M60-24,518,713,0,77,191,19,0,38,0.0,0.0,1.96,0.0,1557.96,5.0,2.67,-0.19,0.56,,,,,,270.0,320.0,530.0,930.0,14.0,2.0,2.0,10.0,0.0,20251211_28,中型,1430.0,4.0,1350.0,1455.0,M60,,,0.0,19.4,78.1,248,0.403,0.31,1231,0.421,713,23.0,7.7,15.3,20.9,1.376,12,0.65,78.02716049382715,85.4,6.4155484806503535,78.42,81.11785714285713,124.797,2.9396,,6.7,6.47,494.48,16.5,353.64,5.0,0.5,1,-29.13,62.78648648648648,1161.55,,,,,,,2025-12-11,M60-24
20251215091303,2025-12-15 09:13:03,13,M60-17,581,799,0,92,212,20,0,44,0.0,0.0,2.02,0.0,1750.02,4.0,2.22,0.69,0.38,,,,,,275.0,320.0,530.0,930.0,16.0,3.0,2.0,11.0,0.0,20251215_13,中型,1005.0,4.0,915.0,950.0,M60,,,0.0,17.2,61.4,276,0.434,0.333,1380,0.421,799,23.2,7.2,15.9,21.1,1.375,12,0.73,84.75853658536585,94.3,8.185724504483135,83.84,88.05517241379312,120.624,2.9396,,6.7,6.47,494.48,16.5,353.64,4.0,-1.0,1,-17.92,69.58333333333333,487.0833333333333,,,,,,,2025-12-15,M60-17
20251215091934,2025-12-15 09:19:34,14,M60-17,578,799,0,91,211,21,0,42,0.0,0.0,2.02,0.0,1744.02,4.0,1.11,0.17,0.38,1.9,21.2,,,,275.0,320.0,530.0,930.0,16.0,3.0,2.0,11.0,0.0,20251215_14,中型,1005.0,4.0,915.0,950.0,M60,,,0.0,20.0,54.0,274,0.431,0.332,1377,0.42,799,23.0,7.7,15.3,21.0,1.382,12,0.73,85.57976190476191,94.0,7.473760125900559,87.9,88.55,121.301,2.9396,,6.7,6.47,494.48,16.5,353.64,4.0,0.0,0,-18.92,69.58333333333333,487.0833333333333,,,,,,,2025-12-15,M60-17
20251216090926,2025-12-16 09:09:26,9,M60-17,582,795,0,92,211,20,0,44,0.0,0.0,2.03,0.0,1746.03,4.0,2.22,0.87,-0.13,,,,,,275.0,320.0,530.0,930.0,16.0,3.0,2.0,11.0,0.0,20251216_9,中型,1005.0,3.0,910.0,950.0,M60,,,0.0,17.8,77.3,275,0.436,0.335,1377,0.423,795,23.3,7.3,16.0,21.0,1.366,12,0.73,84.48148148148148,94.0,8.581635734478986,86.9,87.92857142857143,120.45,2.9396,,6.7,6.33,494.48,16.5,353.64,4.0,0.0,0,-17.92,70.07857142857144,490.55000000000007,,,,,,,2025-12-16,M60-17
20251216091505,2025-12-16 09:15:05,10,M60-17,582,796,0,91,211,20,0,41,0.0,0.0,2.02,0.0,1743.02,4.0,1.11,0.87,0.0,3.0,22.1,,,,275.0,320.0,530.0,930.0,16.0,3.0,2.0,11.0,0.0,20251216_10,中型,1005.0,3.0,910.0,950.0,M60,,,0.0,22.0,65.0,272,0.431,0.335,1378,0.422,796,22.4,7.4,15.1,20.9,1.368,12,0.73,84.68395061728394,94.3,8.44126338900165,86.0,88.09285714285714,120.675,2.9396,,6.7,6.33,494.48,16.5,353.64,4.0,0.0,0,-18.92,70.07857142857144,490.55000000000007,,,,,,,2025-12-16,M60-17
20251216130324,2025-12-16 13:03:24,20,M60-24,801,1089,0,126,289,27,0,61,0.0,0.0,3.13,0.0,2396.13,4.0,1.61,1.39,-0.09,,,,,,270.0,320.0,530.0,930.0,14.0,0.0,2.0,10.0,0.0,20251216_20,中型,1345.0,2.0,1305.0,1335.0,M60,,,0.0,18.1,85.1,377,0.436,0.334,1890,0.424,1089,23.3,7.2,16.2,21.0,1.36,12,1.0,91.49894736842104,114.3,13.010129614119045,94.4,94.66666666666669,94.667,2.9396,,6.7,6.33,494.48,16.5,353.64,4.0,0.0,0,16.08,66.38695652173914,1277.9489130434783,,,,,,,2025-12-16,M60-24
20251216130952,2025-12-16 13:09:52,21,M60-24,525,706,0,80,189,19,0,38,0.0,0.0,2.09,0.0,1559.09,4.5,2.56,1.74,-0.42,,,,,,270.0,320.0,530.0,930.0,14.0,0.0,2.0,10.0,0.0,20251216_21,中型,1345.0,2.0,1305.0,1335.0,M60,,,0.0,18.1,85.1,246,0.423,0.325,1231,0.426,706,23.2,7.7,15.4,20.9,1.345,12,0.65,77.63614457831325,87.0,6.345448578772355,75.76,79.91724137931035,122.95,2.9396,,6.7,6.33,494.48,16.5,353.64,4.5,0.5,1,-25.44,66.38695652173914,1277.9489130434783,,,,,,,2025-12-16,M60-24
20251216135056,2025-12-16 13:50:56,24,M60-24,800,1088,0,123,290,28,0,57,0.0,0.0,3.17,0.0,2389.17,4.5,2.5,0.76,-0.18,,,,,,270.0,320.0,530.0,930.0,15.0,2.0,2.0,10.0,0.0,20251216_24,中型,1435.0,4.0,1355.0,1425.0,M60,,,0.0,18.1,85.1,375,0.424,0.328,1888,0.424,1088,22.7,7.5,15.2,20.9,1.36,12,1.0,94.01358024691358,112.6,14.311574812073795,99.92,102.87857142857143,102.879,2.9396,,6.7,6.33,494.48,16.5,353.64,4.5,0.0,0,17.56,62.19,1145.3325,,,,,,,2025-12-16,M60-24
20251216135748,2025-12-16 13:57:48,25,M60-24,519,696,0,76,186,20,0,39,0.0,0.0,2.06,0.0,1538.06,5.0,1.33,1.76,-0.29,,,,,,270.0,320.0,530.0,930.0,15.0,2.0,2.0,10.0,0.0,20251216_25,中型,1435.0,4.0,1355.0,1425.0,M60,,,0.0,18.1,85.1,245,0.409,0.31,1215,0.427,696,24.1,8.2,15.9,20.9,1.341,12,0.64,77.05301204819278,85.0,6.707204135338946,76.22,79.39655172413794,124.057,2.9396,,6.7,6.33,494.48,16.5,353.64,5.0,0.5,1,-30.13,62.19,1145.3325,,,,,,,2025-12-16,M60-24
20251216144102,2025-12-16 14:41:02,32,M60-24,676,917,0,102,244,24,0,50,0.0,0.0,2.68,0.0,2015.68,4.5,2.0,1.35,0.11,,,,,,290.0,350.0,570.0,980.0,11.0,3.0,2.0,13.0,0.0,20251216_32,中型,1525.0,3.0,1445.0,1520.0,M60,,,0.0,18.1,85.1,318,0.418,0.321,1593,0.424,917,23.3,7.5,15.7,20.9,1.357,12,0.84,87.8951219512195,102.8,11.0765397260246,87.42,93.54137931034484,111.359,2.9396,,6.7,6.33,494.48,16.5,353.64,4.5,-0.5,1,-3.44,60.64095238095239,1066.2700793650793,,,,,,,2025-12-16,M60-24
20251216144708,2025-12-16 14:47:08,33,M60-24,660,904,0,102,240,23,0,49,0.0,0.0,2.64,0.0,1980.64,4.5,2.0,0.15,-0.11,,,,,,290.0,350.0,570.0,980.0,11.0,3.0,2.0,13.0,0.0,20251216_33,中型,1525.0,3.0,1445.0,1520.0,M60,,,0.0,18.1,85.1,312,0.425,0.327,1564,0.422,904,23.1,7.4,15.7,20.9,1.37,12,0.83,87.45432098765434,99.9,10.192905416770946,91.72,93.65714285714284,112.84,2.9396,,6.7,6.33,494.48,16.5,353.64,4.5,0.0,0,-3.44,60.64095238095239,1066.2700793650793,,,,,,,2025-12-16,M60-24
20251217091023,2025-12-17 09:10:23,9,M60-17,574,784,0,88,208,19,0,45,0.0,0.0,2.19,0.0,1720.19,4.5,2.33,0.35,-0.13,,,,,,275.0,320.0,530.0,930.0,11.0,3.0,2.0,10.0,0.0,20251217_9,中型,955.0,1.0,915.0,945.0,M60,,,0.0,18.8,77.3,272,0.423,0.324,1358,0.423,784,23.5,7.0,16.5,21.0,1.366,12,0.72,84.74074074074075,95.1,9.469532401113986,85.35999999999999,89.47500000000001,124.271,2.9396,,6.7,6.33,519.68,19.3,389.33333333333337,4.5,0.0,0,-17.44,,,,,,,,,2025-12-17,M60-17
20251217091637,2025-12-17 09:16:37,10,M60-17,576,786,0,88,209,19,0,42,0.0,0.0,2.19,0.0,1722.19,4.5,2.33,0.7,0.13,,,,,,275.0,320.0,530.0,930.0,11.0,3.0,2.0,10.0,0.0,20251217_10,中型,955.0,1.0,915.0,945.0,M60,,,0.0,18.8,77.3,270,0.421,0.326,1362,0.423,786,22.6,7.0,15.6,20.8,1.365,12,0.72,87.0951219512195,95.6,8.600154599277236,90.26,91.06206896551724,126.475,2.9396,,6.7,6.33,519.68,19.3,389.33333333333337,4.5,0.0,0,-17.44,,,,,,,,,2025-12-17,M60-17
20251217130248,2025-12-17 13:02:48,20,M60-24,807,1089,0,118,290,28,0,59,0.0,0.0,2.98,0.0,2393.98,5.0,1.72,1.13,-0.09,,,,,,270.0,320.0,530.0,930.0,16.0,2.0,2.0,10.0,0.0,20251217_20,中型,1350.0,3.0,1305.0,1340.0,M60,,,0.0,19.1,86.1,377,0.407,0.313,1896,0.426,1089,23.1,7.4,15.6,20.7,1.349,12,1.0,101.31785714285718,122.1,16.543896592271796,107.46,111.9,111.9,2.9396,,6.7,6.33,519.68,19.3,389.33333333333337,5.0,0.5,1,11.87,62.07043478260869,1189.6833333333334,,,,,,,2025-12-17,M60-24
20251217131037,2025-12-17 13:10:37,21,M60-24,520,698,0,77,185,18,0,38,0.0,0.0,1.93,0.0,1537.93,5.0,2.67,1.96,0.0,,,,,,270.0,320.0,530.0,930.0,16.0,2.0,2.0,10.0,0.0,20251217_21,中型,1350.0,3.0,1305.0,1340.0,M60,,,0.0,19.1,86.1,241,0.416,0.32,1218,0.427,698,23.2,7.5,15.8,20.7,1.342,12,0.64,80.31084337349397,88.4,7.250342942419832,83.78,84.40689655172415,131.886,2.9396,,6.7,6.33,519.68,19.3,389.33333333333337,5.0,0.0,0,-29.13,62.07043478260869,1189.6833333333334,,,,,,,2025-12-17,M60-24
20251217135352,2025-12-17 13:53:52,27,M60-24,800,1091,0,122,291,28,0,58,0.0,0.0,3.01,0.0,2393.01,4.5,1.67,0.76,0.09,,,,,,270.0,320.0,530.0,930.0,15.0,4.0,2.0,10.0,0.0,20251217_27,中型,1445.0,1.0,1355.0,1435.0,M60,,,0.0,19.1,86.1,377,0.419,0.324,1891,0.423,1091,22.8,7.4,15.4,20.9,1.364,12,1.0,99.1265060240964,119.0,16.145953906510712,107.32,110.31724137931032,110.317,2.9396,,6.7,6.33,519.68,19.3,389.33333333333337,4.5,-0.5,1,16.56,57.42110091743118,1047.935091743119,,,,,,,2025-12-17,M60-24
20251217140144,2025-12-17 14:01:44,28,M60-24,518,698,0,77,187,19,0,36,0.0,0.0,1.93,0.0,1536.93,5.0,2.67,1.57,0.0,,,,,,270.0,320.0,530.0,930.0,15.0,4.0,2.0,10.0,0.0,20251217_28,中型,1445.0,1.0,1355.0,1435.0,M60,,,0.0,19.1,86.1,242,0.412,0.318,1216,0.426,698,22.7,7.9,14.9,20.8,1.347,12,0.64,79.19506172839505,85.4,6.410752950414742,83.16,81.54642857142858,127.416,2.9396,,6.7,6.33,519.68,19.3,389.33333333333337,5.0,0.5,1,-29.13,57.42110091743118,1047.935091743119,,,,,,,2025-12-17,M60-24
20251217144932,2025-12-17 14:49:32,36,M60-24,675,915,0,102,246,24,0,52,0.0,0.0,2.51,0.0,2016.51,4.5,2.0,1.2,-0.11,,,,,,290.0,350.0,530.0,980.0,11.0,3.0,2.0,13.0,0.0,20251217_36,中型,1535.0,2.0,1450.0,1525.0,M60,,,0.0,19.1,86.1,322,0.415,0.317,1590,0.425,915,23.6,7.5,16.1,21.1,1.356,12,0.84,84.03333333333333,100.4,9.30235600052448,85.8,88.31428571428572,105.136,2.9396,,6.7,6.33,519.68,19.3,389.33333333333337,4.5,-0.5,1,-3.44,64.11153846153846,1116.6092948717949,,,,,,,2025-12-17,M60-24
20251217145459,2025-12-17 14:54:59,37,M60-24,670,904,0,101,239,24,0,51,0.0,0.0,2.52,0.0,1991.52,4.5,1.0,1.67,-0.11,,,,,,290.0,350.0,530.0,980.0,11.0,3.0,2.0,13.0,0.0,20251217_37,中型,1535.0,2.0,1450.0,1525.0,M60,,,0.0,19.1,86.1,314,0.423,0.322,1574,0.426,904,23.9,7.6,16.2,20.9,1.349,12,0.83,84.01604938271605,96.9,9.046689003358482,87.66,87.83571428571429,105.826,2.9396,,6.7,6.33,519.68,19.3,389.33333333333337,4.5,0.0,0,-4.44,64.11153846153846,1116.6092948717949,,,,,,,2025-12-17,M60-24
20251218091054,2025-12-18 09:10:54,9,M60-17,571,785,0,91,209,19,0,44,0.0,0.0,2.03,0.0,1721.03,4.0,2.25,0.35,0.0,,,,,,275.0,320.0,530.0,930.0,14.0,1.0,2.0,11.0,0.0,20251218_9,中型,955.0,4.0,915.0,945.0,M60,,,0.0,18.8,79.9,272,0.435,0.335,1356,0.421,785,23.2,7.0,16.2,21.1,1.375,12,0.72,80.58658536585365,93.2,8.101005089630846,78.72,80.42068965517241,111.695,2.9396,,6.7,6.59,519.68,19.3,389.33333333333337,4.0,-0.5,1,-18.92,,,,,,,,,2025-12-18,M60-17
20251218091624,2025-12-18 09:16:24,10,M60-17,579,786,0,85,209,19,0,40,0.0,0.0,2.03,0.0,1720.03,5.0,1.19,0.87,0.13,,,,,,275.0,320.0,530.0,930.0,14.0,1.0,2.0,11.0,0.0,20251218_10,中型,955.0,4.0,915.0,945.0,M60,,,0.0,18.8,79.9,268,0.407,0.317,1365,0.424,786,22.0,7.1,14.9,20.5,1.358,12,0.72,81.89753086419753,91.3,7.817327624407142,80.0,84.9107142857143,117.932,2.9396,,6.7,6.59,519.68,19.3,389.33333333333337,5.0,1.0,1,-21.13,,,,,,,,,2025-12-18,M60-17
20251218130254,2025-12-18 13:02:54,20,M60-24,810,1090,0,114,290,27,0,61,0.0,0.0,3.0,0.0,2395.0,5.5,1.79,1.0,0.0,,,,,,270.0,320.0,530.0,930.0,15.0,4.0,2.0,10.0,0.0,20251218_20,中型,1350.0,3.0,1305.0,1340.0,M60,,,0.0,20.1,82.3,378,0.393,0.302,1900,0.426,1090,23.3,7.1,16.1,20.6,1.346,12,1.0,100.80853658536584,120.6,16.661502298233113,105.74,111.70000000000002,111.7,2.9396,,6.7,6.59,519.68,19.3,389.33333333333337,5.5,0.5,1,13.25,62.58608695652175,1199.5666666666668,,,,,,,2025-12-18,M60-24
20251218131032,2025-12-18 13:10:32,21,M60-24,523,694,0,72,186,18,0,37,0.0,0.0,1.94,0.0,1531.94,6.0,2.86,1.55,-0.57,,,,,,270.0,320.0,530.0,930.0,15.0,4.0,2.0,10.0,0.0,20251218_21,中型,1350.0,3.0,1305.0,1340.0,M60,,,0.0,20.1,82.3,241,0.387,0.299,1217,0.43,694,22.8,7.5,15.4,20.5,1.327,12,0.64,79.81219512195122,88.0,7.253617940739649,85.20000000000002,83.84827586206897,131.013,2.9396,,6.7,6.59,519.68,19.3,389.33333333333337,6.0,0.5,1,-28.41,62.58608695652175,1199.5666666666668,,,,,,,2025-12-18,M60-24
20251218135354,2025-12-18 13:53:54,27,M60-24,809,1086,0,114,289,26,0,58,0.0,0.0,3.0,0.0,2385.0,5.5,1.79,0.87,-0.37,,,,,,270.0,320.0,530.0,930.0,15.0,4.0,2.0,10.0,0.0,20251218_27,中型,1440.0,2.0,1355.0,1430.0,M60,,,0.0,20.1,82.3,373,0.394,0.306,1895,0.427,1086,22.5,7.0,15.5,20.4,1.342,12,1.0,97.78024691358024,119.9,16.799260857880995,98.92,107.7142857142857,107.714,2.9396,,6.7,6.59,519.68,19.3,389.33333333333337,5.5,-0.5,1,13.25,60.108181818181805,1101.9833333333331,,,,,,,2025-12-18,M60-24
20251218140114,2025-12-18 14:01:14,28,M60-24,525,695,0,72,187,17,0,38,0.0,0.0,1.94,0.0,1535.94,6.0,2.86,1.94,-0.43,,,,,,270.0,320.0,530.0,930.0,15.0,4.0,2.0,10.0,0.0,20251218_28,中型,1440.0,2.0,1355.0,1430.0,M60,,,0.0,20.1,82.3,242,0.385,0.298,1220,0.43,695,22.7,7.0,15.7,20.5,1.324,12,0.64,78.5,84.7,7.065531005880714,83.02000000000001,81.69285714285715,127.645,2.9396,,6.7,6.59,519.68,19.3,389.33333333333337,6.0,0.5,1,-28.41,60.108181818181805,1101.9833333333331,,,,,,,2025-12-18,M60-24
20251218144422,2025-12-18 14:44:22,36,M60-24,680,916,0,96,245,22,0,49,0.0,0.0,2.53,0.0,2010.53,5.5,2.13,1.04,0.0,,,,,,290.0,350.0,530.0,980.0,14.0,3.0,2.0,13.0,0.0,20251218_36,中型,1530.0,4.0,1445.0,1520.0,M60,,,0.0,20.1,82.3,316,0.392,0.304,1596,0.426,916,22.5,7.0,15.5,20.5,1.347,12,0.84,85.12073170731708,99.6,10.875792517294476,87.26,92.01379310344828,109.54,2.9396,,6.7,6.59,519.68,19.3,389.33333333333337,5.5,-0.5,1,-4.75,63.22761904761904,1106.4833333333331,,,,,,,2025-12-18,M60-24
20251218145004,2025-12-18 14:50:04,37,M60-24,673,901,0,95,239,22,0,49,0.0,0.0,2.51,0.0,1981.51,5.5,2.15,1.05,-0.44,,,,,,290.0,350.0,530.0,980.0,14.0,3.0,2.0,13.0,0.0,20251218_37,中型,1530.0,4.0,1445.0,1520.0,M60,,,0.0,20.1,82.3,310,0.397,0.306,1574,0.428,901,22.9,7.1,15.8,20.5,1.339,12,0.83,84.92325581395349,99.9,9.29133973390481,84.6,87.43666666666665,105.345,2.9396,,6.7,6.59,519.68,19.3,389.33333333333337,5.5,0.0,0,-5.75,63.22761904761904,1106.4833333333331,,,,,,,2025-12-18,M60-24
20251219091322,2025-12-19 09:13:22,9,M60-17,572,786,0,88,209,18,0,42,0.0,0.0,2.03,0.0,1717.03,4.5,2.33,0.0,0.13,,,,,,275.0,320.0,530.0,930.0,12.0,2.0,2.0,11.0,0.0,20251219_9,中型,955.0,3.0,915.0,945.0,M60,,,0.0,19.7,93.0,269,0.421,0.327,1358,0.421,786,22.3,6.7,15.6,20.8,1.374,12,0.72,83.97901234567901,95.9,9.097180624832909,89.38000000000001,90.06785714285715,125.094,2.9396,,6.7,6.59,519.68,19.3,389.33333333333337,4.5,-1.0,1,-17.44,,,,,,,,,2025-12-19,M60-17
20251219091921,2025-12-19 09:19:21,10,M60-17,576,786,0,87,208,19,0,42,0.0,0.0,2.03,0.0,1720.03,4.5,1.16,0.7,0.13,,,,,,275.0,320.0,530.0,930.0,12.0,2.0,2.0,11.0,0.0,20251219_10,中型,955.0,3.0,915.0,945.0,M60,,,0.0,19.7,93.0,269,0.418,0.323,1362,0.423,786,22.7,7.1,15.6,20.7,1.365,12,0.72,84.37073170731708,93.8,7.93988830487386,85.02,88.36551724137931,122.73,2.9396,,6.7,6.59,519.68,19.3,389.33333333333337,4.5,0.0,0,-18.44,,,,,,,,,2025-12-19,M60-17
