Repository: Vincent626/concrete-strength-analysis

# 🎯 S60 & M60 混凝土強度預測模型訓練成果報告

> **更新日期**: 2026-02-04  
> **專案目標**: 建立 S60/M60 混凝土 28 天抗壓強度預測模型

---

## 📋 摘要

本專案針對 S60（小型）與 M60（中型）離心混凝土管配比，建立機器學習預測模型。透過配料特徵分析，預測 28 天抗壓強度，並識別影響強度的關鍵因素。

### 主要成果

| 模型 | 樣本數 | R² | MAE (kgf/cm²) | 狀態 |
|:---|---:|---:|---:|:---|
| **S60** | 46 | **0.360** | 28 | ✅ 可用 |
| **M60** | 52 | **0.206** | 25 | ✅ 可用 |

---

## 📈 模型效能比較
> **說明**：S60 模型 R²=0.360，M60 模型 R²=0.206，兩者皆具有預測能力。S60 表現較佳，預測誤差約 28 kgf/cm²。

---

## 📊 強度分布比較
> **說明**：S60 與 M60 的強度分布相似，平均約 605 kgf/cm²，皆高於設計強度 510 kgf/cm²（紅色虛線）。

---

File: S60_M60_dataset_v9_shared.csv (part 45 of 138)
match_key,日期及時間,序,配比 ,耗用骨材1,耗用骨材2,耗用骨材3,耗用水,耗用泥料1,耗用泥料2,耗用泥料3,耗用泥料4,耗用藥劑1,耗用藥劑2,耗用藥劑3,耗用藥劑4,耗用小計,表面水骨材1,誤差%水,誤差%骨材1,誤差%骨材2,坍度(cm),混凝土溫度(℃),試體1強度(X1),試體2強度(X2),試體3強度(X3),加料轉速,慢速轉速,中速轉速,高速轉速,加料時間,慢速時間,中速時間,高速時間,總降水量,cp_key,類型,入池,蒸養池,離心開始,離心結束,母體,平均強度,強度_原始,強度_修正,環境溫度,環境濕度,膠結料總量,水灰比,水膠比,骨材總量,砂石比,粗骨材總量,水泥取代率,矽灰取代率,爐石取代率,漿體比例,粗細骨材比,月份,拌合米數,平均電流,最大電流,電流標準差,最終電流,穩定階段平均電流,單位體積穩定電流,砂_FM,砂_Mud,六分_FM,三分_FM,水泥砂漿_28天平均強度,水泥_流動性,水泥砂漿_7天平均強度,設定扣水率(%),扣水率_變動幅度,扣水率_是否變更,水量微調偏離度,蒸養實際平均溫度,蒸養實際總積溫,蒸養實際階段1溫度,蒸養實際階段2溫度,蒸養實際階段3溫度,實際離心平均轉速,實際離心平均電流,實際離心總能量,日期,配比
20251219130228,2025-12-19 13:02:28,20,M60-24,809,1090,0,114,289,27,0,61,0.0,0.0,3.02,0.0,2393.02,5.5,1.79,0.87,0.0,,,,,,270.0,320.0,530.0,930.0,25.0,5.0,2.0,10.0,1.0,20251219_20,中型,1430.0,2.0,1305.0,1420.0,M60,,,0.0,19.9,92.2,377,0.394,0.302,1899,0.426,1090,23.3,7.2,16.2,20.5,1.347,12,1.0,102.3012048192771,120.5,17.411528475398573,110.54,111.40344827586208,111.403,2.9396,,6.7,6.59,519.68,19.3,389.33333333333337,5.5,1.0,1,13.25,63.9927927927928,1183.8666666666668,,,,,,,2025-12-19,M60-24
20251219131605,2025-12-19 13:16:05,21,M60-24,518,699,0,72,186,17,0,38,0.0,0.0,1.95,0.0,1531.95,6.0,2.86,0.58,0.14,,,,,,270.0,320.0,530.0,930.0,25.0,5.0,2.0,10.0,1.0,20251219_21,中型,1430.0,2.0,1305.0,1420.0,M60,,,0.0,19.9,92.2,241,0.387,0.299,1217,0.426,699,22.8,7.1,15.8,20.5,1.349,12,0.64,78.70816326530611,87.6,6.999441281920917,77.67999999999999,83.04117647058825,129.752,2.9396,,6.7,6.59,519.68,19.3,389.33333333333337,6.0,0.5,1,-28.41,63.9927927927928,1183.8666666666668,,,,,,,2025-12-19,M60-24
20251219143450,2025-12-19 14:34:50,31,M60-24,804,1091,0,118,288,27,0,60,0.0,0.0,3.01,0.0,2391.01,5.0,1.72,0.75,0.09,,,,,,270.0,320.0,530.0,930.0,15.0,1.0,2.0,10.0,1.0,20251219_31,中型,1520.0,3.0,1355.0,1510.0,M60,,,0.0,19.9,92.2,375,0.41,0.315,1895,0.424,1091,23.2,7.2,16.0,20.6,1.357,12,1.0,98.64761904761905,118.0,16.16643698553445,102.96,109.31,109.31,2.9396,,6.7,6.59,519.68,19.3,389.33333333333337,5.0,-1.0,1,11.87,65.06132075471699,1149.416666666667,,,,,,,2025-12-19,M60-24
20251219144329,2025-12-19 14:43:29,32,M60-24,514,698,0,77,185,18,0,37,0.0,0.0,1.93,0.0,1530.93,5.0,2.67,0.78,0.0,,,,,,270.0,320.0,530.0,930.0,15.0,1.0,2.0,10.0,1.0,20251219_32,中型,1520.0,3.0,1355.0,1510.0,M60,,,0.0,19.9,92.2,240,0.416,0.321,1212,0.424,698,22.9,7.5,15.4,20.7,1.358,12,0.64,76.35925925925926,82.9,6.44543627957171,75.84,79.28571428571426,123.884,2.9396,,6.7,6.59,519.68,19.3,389.33333333333337,5.0,0.0,0,-29.13,65.06132075471699,1149.416666666667,,,,,,,2025-12-19,M60-24
20251219152530,2025-12-19 15:25:30,39,M60-24,665,905,0,97,240,22,0,48,0.0,0.0,2.52,0.0,1979.52,5.0,1.04,0.3,0.0,,,,,,290.0,350.0,530.0,980.0,11.0,3.0,2.0,13.0,1.0,20251219_39,中型,1615.0,4.0,1445.0,1605.0,M60,,,0.0,19.9,92.2,310,0.404,0.313,1570,0.424,905,22.6,7.1,15.5,20.6,1.361,12,0.83,82.30246913580247,97.1,9.557092580629655,84.75999999999999,86.02857142857145,103.649,2.9396,,6.7,6.59,519.68,19.3,389.33333333333337,5.0,0.0,0,-9.13,63.731,1067.49425,,,,,,,2025-12-19,M60-24
20251219153111,2025-12-19 15:31:11,40,M60-24,668,906,0,95,240,23,0,51,0.0,0.0,2.51,0.0,1985.51,5.5,2.15,0.3,0.11,,,,,,290.0,350.0,530.0,980.0,11.0,3.0,2.0,13.0,1.0,20251219_40,中型,1615.0,4.0,1445.0,1605.0,M60,,,0.0,19.9,92.2,314,0.396,0.303,1574,0.424,906,23.6,7.3,16.2,20.6,1.356,12,0.83,83.58765432098765,98.1,10.02913512163005,82.96000000000001,87.98214285714288,106.003,2.9396,,6.7,6.59,519.68,19.3,389.33333333333337,5.5,0.5,1,-5.75,63.731,1067.49425,,,,,,,2025-12-19,M60-24
20251222075328,2025-12-22 07:53:28,2,M60-17,795,1096,0,123,289,26,0,57,0.0,0.0,2.79,0.0,2388.79,4.5,2.5,0.13,0.55,,,,,,270.0,320.0,530.0,930.0,15.0,2.0,2.0,10.0,0.0,20251222_2,中型,840.0,2.0,755.0,830.0,M60,,,0.0,18.6,73.3,372,0.426,0.331,1891,0.42,1096,22.3,7.0,15.3,20.7,1.379,12,1.0,105.28863636363636,125.2,15.133462559823734,107.14,112.00645161290322,112.006,2.9396,,6.7,6.59,528.4933333333333,18.7,423.06666666666666,4.5,-1.0,1,17.56,,,,,,,,,2025-12-22,M60-17
20251222080143,2025-12-22 08:01:43,3,M60-17,510,701,0,79,187,17,0,37,0.0,0.0,1.79,0.0,1532.79,4.5,2.6,0.39,0.43,,,,,,270.0,320.0,530.0,930.0,15.0,2.0,2.0,10.0,0.0,20251222_3,中型,840.0,2.0,755.0,830.0,M60,,,0.0,18.6,73.3,241,0.422,0.328,1211,0.421,701,22.4,7.1,15.4,20.9,1.375,12,0.64,81.95185185185186,90.0,7.541557475961932,84.53999999999999,85.91071428571429,134.235,2.9396,,6.7,6.59,528.4933333333333,18.7,423.06666666666666,4.5,0.0,0,-26.44,,,,,,,,,2025-12-22,M60-17
20251222084145,2025-12-22 08:41:45,6,M60-17,789,1091,0,127,290,26,0,60,0.0,0.0,2.8,0.0,2385.8,4.0,2.42,-0.13,0.09,,,,,,270.0,320.0,530.0,930.0,16.0,0.0,2.0,10.0,0.0,20251222_6,中型,925.0,4.0,845.0,915.0,M60,,,0.0,18.6,73.3,376,0.438,0.338,1880,0.42,1091,22.9,6.9,16.0,21.1,1.383,12,1.0,99.26341463414636,115.6,14.69047735526792,104.9,107.47241379310344,107.472,2.9396,,6.7,6.59,528.4933333333333,18.7,423.06666666666666,4.0,-0.5,1,17.08,,,,,,,,,2025-12-22,M60-17
20251222084954,2025-12-22 08:49:54,7,M60-17,527,720,0,81,191,17,0,41,0.0,0.0,1.86,0.0,1578.86,4.5,2.53,0.38,0.14,8.5,21.9,,,,270.0,320.0,530.0,930.0,16.0,0.0,2.0,10.0,0.0,20251222_7,中型,925.0,4.0,845.0,915.0,M60,,,0.0,21.0,56.0,249,0.424,0.325,1247,0.423,720,23.3,6.8,16.5,20.9,1.366,12,0.66,83.27802197802198,91.5,7.450817525729291,81.94,88.56875,134.195,2.9396,,6.7,6.59,528.4933333333333,18.7,423.06666666666666,4.5,0.5,1,-24.44,,,,,,,,,2025-12-22,M60-17
20251222093008,2025-12-22 09:30:08,10,M60-17,571,786,0,91,209,17,0,42,0.0,0.0,2.05,0.0,1718.05,4.0,2.25,0.35,0.13,,,,,,275.0,320.0,530.0,930.0,12.0,3.0,2.0,11.0,0.0,20251222_10,中型,1015.0,3.0,930.0,1005.0,M60,,,0.0,18.6,73.3,268,0.435,0.34,1357,0.421,786,22.0,6.3,15.7,20.9,1.377,12,0.72,84.05802469135801,95.6,8.51883699529911,84.72,88.53928571428571,122.971,2.9396,,6.7,6.59,528.4933333333333,18.7,423.06666666666666,4.0,-0.5,1,-18.92,67.49285714285713,472.44999999999993,,,,,,,2025-12-22,M60-17
20251222093548,2025-12-22 09:35:48,11,M60-17,574,787,0,90,209,18,0,43,0.0,0.0,2.05,0.0,1723.05,4.0,1.12,0.88,0.25,,,,,,275.0,320.0,530.0,930.0,12.0,3.0,2.0,11.0,0.0,20251222_11,中型,1015.0,3.0,930.0,1005.0,M60,,,0.0,18.6,73.3,270,0.431,0.333,1361,0.422,787,22.6,6.7,15.9,20.9,1.371,12,0.72,85.60898876404494,93.3,7.417314097138134,83.16,88.79032258064517,123.32,2.9396,,6.7,6.59,528.4933333333333,18.7,423.06666666666666,4.0,0.0,0,-19.92,67.49285714285713,472.44999999999993,,,,,,,2025-12-22,M60-17
20251222142720,2025-12-22 14:27:20,36,M60-24,802,1090,0,122,289,27,0,59,0.0,0.0,3.01,0.0,2392.01,4.5,1.67,1.01,0.0,,,,,,270.0,320.0,530.0,930.0,24.0,6.0,2.0,10.0,0.0,20251222_36,中型,1530.0,2.0,1430.0,1520.0,M60,,,0.0,19.4,73.8,375,0.422,0.325,1892,0.424,1090,22.9,7.2,15.7,20.8,1.359,12,1.0,97.9344827586207,115.0,15.077042208071038,99.28,108.07741935483872,108.077,2.9396,,6.7,6.59,528.4933333333333,18.7,423.06666666666666,4.5,0.5,1,16.56,61.9095238095238,1083.4166666666663,,,,,,,2025-12-22,M60-24
20251222143545,2025-12-22 14:35:45,37,M60-24,518,697,0,77,185,18,0,37,0.0,0.0,1.95,0.0,1533.95,5.0,2.67,1.57,-0.14,,,,,,270.0,320.0,530.0,930.0,24.0,6.0,2.0,10.0,0.0,20251222_37,中型,1530.0,2.0,1430.0,1520.0,M60,,,0.0,19.4,73.8,240,0.416,0.321,1215,0.426,697,22.9,7.5,15.4,20.7,1.346,12,0.64,79.50652173913043,87.0,7.069158432598578,82.4,83.28484848484848,130.133,2.9396,,6.7,6.59,528.4933333333333,18.7,423.06666666666666,5.0,0.5,1,-29.13,61.9095238095238,1083.4166666666663,,,,,,,2025-12-22,M60-24
20251222152706,2025-12-22 15:27:06,44,M60-24,797,1094,0,126,291,27,0,59,0.0,0.0,3.01,0.0,2397.01,4.0,1.61,0.89,0.37,,,,,,270.0,320.0,530.0,930.0,18.0,3.0,2.0,10.0,0.0,20251222_44,中型,1620.0,3.0,1530.0,1610.0,M60,,,0.0,19.4,73.8,377,0.433,0.334,1891,0.421,1094,22.8,7.2,15.6,21.0,1.373,12,1.0,91.77560975609757,112.5,13.628078627129428,94.16,98.81379310344828,98.814,2.9396,,6.7,6.59,528.4933333333333,18.7,423.06666666666666,4.0,-1.0,1,16.08,62.155,1035.9166666666667,,,,,,,2025-12-22,M60-24
20251222153603,2025-12-22 15:36:03,45,M60-24,516,700,0,79,186,18,0,38,0.0,0.0,1.93,0.0,1538.93,4.5,2.6,1.57,0.29,,,,,,270.0,320.0,530.0,930.0,18.0,3.0,2.0,10.0,0.0,20251222_45,中型,1620.0,3.0,1530.0,1610.0,M60,,,0.0,19.4,73.8,242,0.425,0.326,1216,0.424,700,23.1,7.4,15.7,20.9,1.357,12,0.64,75.66867469879519,82.3,6.03507673982899,76.66000000000001,77.9793103448276,121.843,2.9396,,6.7,6.59,528.4933333333333,18.7,423.06666666666666,4.5,0.5,1,-26.44,62.155,1035.9166666666667,,,,,,,2025-12-22,M60-24
20251222161822,2025-12-22 16:18:22,52,M60-24,662,906,0,100,241,23,0,50,0.0,0.0,2.52,0.0,1984.52,4.5,0.0,0.46,0.11,,,,,,290.0,350.0,530.0,980.0,12.0,4.0,2.0,13.0,0.0,20251222_52,中型,1710.0,1.0,1620.0,1700.0,M60,,,0.0,19.4,73.8,314,0.415,0.318,1568,0.422,906,23.2,7.3,15.9,20.9,1.369,12,0.83,81.43827160493828,94.6,9.01613872489092,81.9,84.78571428571426,102.151,2.9396,,6.7,6.59,528.4933333333333,18.7,423.06666666666666,4.5,0.0,0,-5.44,58.94947368421053,933.3666666666668,,,,,,,2025-12-22,M60-24
20251222162407,2025-12-22 16:24:07,53,M60-24,663,905,0,101,240,23,0,49,0.0,0.0,2.5,0.0,1983.5,4.5,1.0,0.61,0.0,,,,,,290.0,350.0,530.0,980.0,12.0,4.0,2.0,13.0,0.0,20251222_53,中型,1710.0,1.0,1620.0,1700.0,M60,,,0.0,19.4,73.8,312,0.421,0.324,1568,0.423,905,23.1,7.4,15.7,20.8,1.365,12,0.83,81.71707317073171,98.0,9.33039623342411,82.26,86.34137931034483,104.026,2.9396,,6.7,6.59,528.4933333333333,18.7,423.06666666666666,4.5,0.0,0,-4.44,58.94947368421053,933.3666666666668,,,,,,,2025-12-22,M60-24
20251223075257,2025-12-23 07:52:57,2,M60-17,793,1097,0,127,289,27,0,57,0.0,0.0,2.82,0.0,2392.82,4.0,2.42,0.38,0.64,,,,,,270.0,320.0,530.0,930.0,14.0,0.0,2.0,10.0,0.0,20251223_2,中型,835.0,2.0,755.0,825.0,M60,,,0.0,19.5,80.1,373,0.439,0.34,1890,0.42,1097,22.5,7.2,15.3,20.9,1.383,12,1.0,101.08214285714286,122.5,14.96393410770015,101.48,110.18666666666668,110.187,2.9396,,6.7,6.59,528.4933333333333,18.7,423.06666666666666,4.0,-0.5,1,17.08,,,,,,,,,2025-12-23,M60-17
20251223080027,2025-12-23 08:00:27,3,M60-17,508,703,0,80,186,18,0,40,0.0,0.0,1.8,0.0,1536.8,4.5,3.9,0.0,0.72,,,,,,270.0,320.0,530.0,930.0,14.0,0.0,2.0,10.0,0.0,20251223_3,中型,835.0,2.0,755.0,825.0,M60,,,0.0,19.5,80.1,244,0.43,0.328,1211,0.419,703,23.8,7.4,16.4,21.1,1.384,12,0.64,80.4888888888889,89.3,6.765380282760932,79.92,83.63214285714287,130.675,2.9396,,6.7,6.59,528.4933333333333,18.7,423.06666666666666,4.5,0.5,1,-25.44,,,,,,,,,2025-12-23,M60-17
20251223083433,2025-12-23 08:34:33,5,M60-17,792,1094,0,126,291,26,0,58,0.0,0.0,2.82,0.0,2389.82,4.0,1.61,0.25,0.37,,,,,,270.0,320.0,530.0,930.0,15.0,1.0,2.0,10.0,0.0,20251223_5,中型,920.0,3.0,840.0,910.0,M60,,,0.0,19.5,80.1,375,0.433,0.336,1886,0.42,1094,22.4,6.9,15.5,21.0,1.381,12,1.0,99.63690476190476,118.6,14.648466356925471,102.64,109.32333333333332,109.323,2.9396,,6.7,6.59,528.4933333333333,18.7,423.06666666666666,4.0,-0.5,1,16.08,,,,,,,,,2025-12-23,M60-17
20251223084222,2025-12-23 08:42:22,6,M60-17,510,701,0,79,186,16,0,36,0.0,0.0,1.81,0.0,1529.81,4.5,2.6,0.39,0.43,,,,,,270.0,320.0,530.0,930.0,15.0,1.0,2.0,10.0,0.0,20251223_6,中型,920.0,3.0,840.0,910.0,M60,,,0.0,19.5,80.1,238,0.425,0.332,1211,0.421,701,21.8,6.7,15.1,20.7,1.375,12,0.64,77.02073170731707,86.6,8.74979773710308,79.34,83.13793103448278,129.903,2.9396,,6.7,6.59,528.4933333333333,18.7,423.06666666666666,4.5,0.5,1,-26.44,,,,,,,,,2025-12-23,M60-17
20251223092054,2025-12-23 09:20:54,9,M60-17,572,786,0,90,208,17,0,43,0.0,0.0,2.03,0.0,1718.03,4.0,1.12,0.53,0.13,,,,,,275.0,320.0,530.0,930.0,13.0,2.0,2.0,10.0,0.0,20251223_9,中型,1005.0,1.0,925.0,955.0,M60,,,0.0,19.5,80.1,268,0.433,0.336,1358,0.421,786,22.4,6.3,16.0,20.9,1.374,12,0.72,78.7567901234568,93.2,9.241785652262855,84.92,85.07142857142858,118.155,2.9396,,6.7,6.59,528.4933333333333,18.7,423.06666666666666,4.0,-0.5,1,-19.92,69.24761904761904,484.7333333333333,,,,,,,2025-12-23,M60-17
20251223092747,2025-12-23 09:27:47,10,M60-17,577,787,0,87,209,18,0,43,0.0,0.0,2.03,0.0,1723.03,4.5,1.16,0.87,0.25,,,,,,275.0,320.0,530.0,930.0,13.0,2.0,2.0,10.0,0.0,20251223_10,中型,1005.0,1.0,925.0,955.0,M60,,,0.0,19.5,80.1,270,0.416,0.322,1364,0.423,787,22.6,6.7,15.9,20.7,1.364,12,0.72,81.80777777777777,91.3,9.32221036947995,84.54,87.33548387096776,121.299,2.9396,,6.7,6.59,528.4933333333333,18.7,423.06666666666666,4.5,0.5,1,-18.44,69.24761904761904,484.7333333333333,,,,,,,2025-12-23,M60-17
20251223142930,2025-12-23 14:29:30,37,M60-24,806,1092,0,118,290,27,0,60,0.0,0.0,3.01,0.0,2396.01,5.0,1.72,1.0,0.18,,,,,,270.0,320.0,530.0,930.0,17.0,4.0,2.0,10.0,0.0,20251223_37,中型,1520.0,3.0,1430.0,1510.0,M60,,,0.0,19.2,87.8,377,0.407,0.313,1898,0.425,1092,23.1,7.2,15.9,20.7,1.355,12,1.0,94.37710843373496,117.4,15.220138255164256,98.48,102.30689655172417,102.307,2.9396,,6.7,6.59,528.4933333333333,18.7,423.06666666666666,5.0,0.5,1,11.87,63.81792452830189,1127.45,,,,,,,2025-12-23,M60-24
20251223143645,2025-12-23 14:36:45,38,M60-24,523,698,0,74,187,18,0,37,0.0,0.0,1.95,0.0,1538.95,5.5,2.78,1.95,0.0,,,,,,270.0,320.0,530.0,930.0,17.0,4.0,2.0,10.0,0.0,20251223_38,中型,1520.0,3.0,1430.0,1510.0,M60,,,0.0,19.2,87.8,242,0.396,0.306,1221,0.428,698,22.7,7.4,15.3,20.6,1.335,12,0.64,78.36067415730338,84.7,6.874731749251284,76.28,81.00645161290323,126.573,2.9396,,6.7,6.59,528.4933333333333,18.7,423.06666666666666,5.5,0.5,1,-26.75,63.81792452830189,1127.45,,,,,,,2025-12-23,M60-24
20251223152156,2025-12-23 15:21:56,44,M60-24,800,1092,0,122,289,27,0,59,0.0,0.0,3.03,0.0,2392.03,4.5,1.67,0.76,0.18,,,,,,270.0,320.0,530.0,930.0,14.0,2.0,2.0,10.0,0.0,20251223_44,中型,1605.0,1.0,1525.0,1555.0,M60,,,0.0,19.2,87.8,375,0.422,0.325,1892,0.423,1092,22.9,7.2,15.7,20.8,1.365,12,1.0,89.15432098765432,109.3,13.318028710604024,92.58,97.48214285714286,97.482,2.9396,,6.7,6.59,528.4933333333333,18.7,423.06666666666666,4.5,-1.0,1,16.56,59.78613861386139,1011.382178217822,,,,,,,2025-12-23,M60-24
20251223152826,2025-12-23 15:28:26,45,M60-24,515,698,0,77,186,19,0,38,0.0,0.0,1.93,0.0,1534.93,5.0,2.67,0.98,0.0,,,,,,270.0,320.0,530.0,930.0,14.0,2.0,2.0,10.0,0.0,20251223_45,中型,1605.0,1.0,1525.0,1555.0,M60,,,0.0,19.2,87.8,243,0.414,0.317,1213,0.425,698,23.5,7.8,15.6,20.9,1.355,12,0.64,72.01098901098901,80.7,5.999825099089095,74.9,73.4375,114.746,2.9396,,6.7,6.59,528.4933333333333,18.7,423.06666666666666,5.0,0.5,1,-29.13,59.78613861386139,1011.382178217822,,,,,,,2025-12-23,M60-24
20251223160515,2025-12-23 16:05:15,47,M60-24,664,908,0,102,240,22,0,48,0.0,0.0,2.53,0.0,1986.53,4.5,2.0,0.76,0.33,,,,,,290.0,350.0,530.0,980.0,4.0,3.0,2.0,13.0,0.0,20251223_47,中型,1650.0,4.0,1610.0,1640.0,M60,,,0.0,19.2,87.8,310,0.425,0.329,1572,0.422,908,22.6,7.1,15.5,20.8,1.367,12,0.83,76.85061728395061,89.9,8.540074355023549,76.82,78.275,94.307,2.9396,,6.7,6.59,528.4933333333333,18.7,423.06666666666666,4.5,-0.5,1,-3.44,64.9020618556701,1049.25,,,,,,,2025-12-23,M60-24
20251224075311,2025-12-24 07:53:11,2,M60-17,799,1098,0,120,290,27,0,57,0.0,0.0,2.79,0.0,2393.79,5.0,3.45,0.13,0.73,,,,,,270.0,320.0,570.0,930.0,14.0,2.0,2.0,10.0,0.0,20251224_2,中型,840.0,1.0,755.0,830.0,M60,,,0.0,20.1,85.4,374,0.414,0.321,1897,0.421,1098,22.5,7.2,15.2,20.7,1.374,12,1.0,99.22857142857144,120.3,15.450686311067,99.34,109.09999999999998,109.1,2.9396,,6.7,6.59,528.4933333333333,18.7,423.06666666666666,5.0,0.5,1,13.87,,,,,,,,,2025-12-24,M60-17
20251224080207,2025-12-24 08:02:07,3,M60-17,514,702,0,76,186,18,0,38,0.0,0.0,1.83,0.0,1535.83,5.5,5.56,0.19,0.57,,,,,,270.0,320.0,570.0,930.0,14.0,2.0,2.0,10.0,0.0,20251224_3,中型,840.0,1.0,755.0,830.0,M60,,,0.0,20.1,85.4,242,0.409,0.314,1216,0.423,702,23.1,7.4,15.7,20.7,1.366,12,0.64,79.95853658536585,87.1,7.66108237942076,80.34,83.81724137931033,130.964,2.9396,,6.7,6.59,528.4933333333333,18.7,423.06666666666666,5.5,0.5,1,-24.75,,,,,,,,,2025-12-24,M60-17
20251224083721,2025-12-24 08:37:21,5,M60-17,797,1090,0,122,291,26,0,58,0.0,0.0,2.79,0.0,2386.79,4.5,1.67,0.38,0.0,,,,,,270.0,320.0,530.0,930.0,15.0,2.0,2.0,10.0,0.0,20251224_5,中型,925.0,3.0,840.0,915.0,M60,,,0.0,20.1,85.4,375,0.419,0.325,1887,0.422,1090,22.4,6.9,15.5,20.8,1.368,12,1.0,98.79529411764707,116.5,14.497552782390576,102.06,107.85862068965515,107.859,2.9396,,6.7,6.59,528.4933333333333,18.7,423.06666666666666,4.5,-1.0,1,16.56,,,,,,,,,2025-12-24,M60-17
20251224084510,2025-12-24 08:45:10,6,M60-17,513,699,0,77,186,17,0,36,0.0,0.0,1.82,0.0,1529.82,5.0,2.67,0.59,0.14,,,,,,270.0,320.0,530.0,930.0,15.0,2.0,2.0,10.0,0.0,20251224_6,中型,925.0,3.0,840.0,915.0,M60,,,0.0,20.1,85.4,239,0.414,0.322,1212,0.423,699,22.2,7.1,15.1,20.7,1.363,12,0.64,78.07073170731708,86.2,6.871654180175359,76.88,80.11379310344829,125.178,2.9396,,6.7,6.59,528.4933333333333,18.7,423.06666666666666,5.0,0.5,1,-29.13,,,,,,,,,2025-12-24,M60-17
20251224092157,2025-12-24 09:21:57,12,M60-24,574,787,0,86,209,17,0,41,0.0,0.0,2.18,0.0,1716.18,5.0,2.38,0.0,0.25,,,,,,275.0,320.0,530.0,930.0,15.0,5.0,2.0,11.0,0.0,20251224_12,中型,1015.0,2.0,925.0,1005.0,M60,,,0.0,20.1,85.4,267,0.411,0.322,1361,0.422,787,21.7,6.4,15.4,20.6,1.371,12,0.72,82.70212765957446,92.1,7.65588327135113,86.22,83.45454545454545,115.909,2.9396,,6.7,6.59,528.4933333333333,18.7,423.06666666666666,5.0,0.0,0,-20.13,69.2595238095238,484.8166666666666,,,,,,,2025-12-24,M60-24
20251224092907,2025-12-24 09:29:07,13,M60-24,585,785,0,79,209,19,0,41,0.0,0.0,2.17,0.0,1720.17,6.0,1.28,0.86,0.0,,,,,,275.0,320.0,530.0,930.0,15.0,5.0,2.0,11.0,0.0,20251224_13,中型,1015.0,2.0,925.0,1005.0,M60,,,0.0,20.1,85.4,269,0.378,0.294,1370,0.427,785,22.3,7.1,15.2,20.3,1.342,12,0.72,82.43855421686747,92.0,8.517081791732455,86.62,87.1103448275862,120.987,2.9396,,6.7,6.59,528.4933333333333,18.7,423.06666666666666,6.0,1.0,1,-21.41,69.2595238095238,484.8166666666666,,,,,,,2025-12-24,M60-24
20251224144132,2025-12-24 14:41:32,34,M60-24,800,1089,0,122,288,27,0,58,0.0,0.0,3.02,0.0,2387.02,4.5,1.67,0.76,-0.09,,,,,,270.0,320.0,530.0,930.0,14.0,2.0,2.0,10.0,0.0,20251224_34,中型,1525.0,3.0,1445.0,1515.0,M60,,,0.0,21.0,83.4,373,0.424,0.327,1889,0.424,1089,22.8,7.2,15.5,20.8,1.361,12,1.0,92.34444444444443,115.4,13.792116194979016,92.2,99.9,99.9,2.9396,,6.7,6.59,528.4933333333333,18.7,423.06666666666666,4.5,-1.5,1,16.56,64.74952380952381,1138.5124603174602,,,,,,,2025-12-24,M60-24
20251224144903,2025-12-24 14:49:03,36,M60-24,518,697,0,77,186,18,0,38,0.0,0.0,1.94,0.0,1535.94,5.0,2.67,1.57,-0.14,,,,,,270.0,320.0,530.0,930.0,14.0,2.0,2.0,10.0,0.0,20251224_36,中型,1525.0,3.0,1445.0,1515.0,M60,,,0.0,21.0,83.4,242,0.414,0.318,1215,0.426,697,23.1,7.4,15.7,20.8,1.346,12,0.64,74.9609756097561,82.7,6.169511110361059,75.82000000000001,77.73793103448274,121.466,2.9396,,6.7,6.59,528.4933333333333,18.7,423.06666666666666,5.0,0.5,1,-29.13,64.74952380952381,1138.5124603174602,,,,,,,2025-12-24,M60-24
20251224153007,2025-12-24 15:30:07,42,M60-24,796,1090,0,122,288,27,0,61,0.0,0.0,3.05,0.0,2387.05,4.5,1.67,0.25,0.0,,,,,,270.0,320.0,530.0,930.0,14.0,2.0,2.0,10.0,0.0,20251224_42,中型,1615.0,2.0,1535.0,1605.0,M60,,,0.0,21.0,83.4,376,0.424,0.324,1886,0.422,1090,23.4,7.2,16.2,20.9,1.369,12,1.0,88.37654320987654,111.3,12.48383914917418,88.24,95.30714285714284,95.307,2.9396,,6.7,6.59,528.4933333333333,18.7,423.06666666666666,4.5,-0.5,1,16.56,62.798,1051.8665,,,,,,,2025-12-24,M60-24
20251224153702,2025-12-24 15:37:02,43,M60-24,514,696,0,76,184,19,0,39,0.0,0.0,1.95,0.0,1529.95,5.0,1.33,0.78,-0.29,,,,,,270.0,320.0,530.0,930.0,14.0,2.0,2.0,10.0,0.0,20251224_43,中型,1615.0,2.0,1535.0,1605.0,M60,,,0.0,21.0,83.4,242,0.413,0.314,1210,0.425,696,24.0,7.9,16.1,20.8,1.354,12,0.64,72.21609195402299,82.7,7.167854061963973,73.14000000000001,76.24838709677421,119.138,2.9396,,6.7,6.59,528.4933333333333,18.7,423.06666666666666,5.0,0.5,1,-30.13,62.798,1051.8665,,,,,,,2025-12-24,M60-24
20251224161246,2025-12-24 16:12:46,45,M60-24,576,786,0,86,210,18,0,42,0.0,0.0,2.17,0.0,1720.17,5.0,2.38,0.35,0.13,,,,,,275.0,320.0,530.0,930.0,13.0,4.0,2.0,11.0,0.0,20251224_45,中型,1715.0,4.0,1625.0,1705.0,M60,,,0.0,21.0,83.4,270,0.41,0.319,1362,0.423,786,22.2,6.7,15.6,20.7,1.365,12,0.72,76.37926829268292,88.8,9.096082483012957,79.84,81.56896551724138,113.29,2.9396,,6.7,6.59,528.4933333333333,18.7,423.06666666666666,5.0,0.0,0,-20.13,56.14255319148937,884.2452127659576,,,,,,,2025-12-24,M60-24
20251224161912,2025-12-24 16:19:12,46,M60-24,579,785,0,82,209,19,0,43,0.0,0.0,2.17,0.0,1719.17,5.5,1.23,0.35,0.0,,,,,,275.0,320.0,530.0,930.0,13.0,4.0,2.0,11.0,0.0,20251224_46,中型,1715.0,4.0,1625.0,1705.0,M60,,,0.0,21.0,83.4,271,0.392,0.303,1364,0.424,785,22.9,7.0,15.9,20.6,1.356,12,0.72,77.10123456790123,89.6,9.712172505270816,78.96000000000001,84.85357142857143,117.852,2.9396,,6.7,6.59,528.4933333333333,18.7,423.06666666666666,5.5,0.5,1,-18.75,56.14255319148937,884.2452127659576,,,,,,,2025-12-24,M60-24
20251225075316,2025-12-25 07:53:16,2,M60-17,797,1096,0,124,290,27,0,58,0.0,0.0,2.81,0.0,2394.81,4.5,3.33,0.38,0.55,,,,,,270.0,320.0,530.0,930.0,16.0,0.0,2.0,10.0,0.0,20251225_2,中型,840.0,4.0,755.0,830.0,M60,,,0.0,17.9,84.4,375,0.428,0.331,1893,0.421,1096,22.7,7.2,15.5,20.9,1.375,12,1.0,93.92345679012344,116.4,13.537713865072542,94.52,100.71071428571427,100.711,2.9396,,6.7,6.59,528.4933333333333,18.7,423.06666666666666,4.5,-1.0,1,18.56,,,,,,,,,2025-12-25,M60-17
20251225080224,2025-12-25 08:02:24,3,M60-17,511,700,0,79,186,17,0,37,0.0,0.0,1.79,0.0,1531.79,5.0,5.33,0.2,0.29,,,,,,270.0,320.0,530.0,930.0,16.0,0.0,2.0,10.0,0.0,20251225_3,中型,840.0,4.0,755.0,830.0,M60,,,0.0,17.9,84.4,240,0.425,0.329,1211,0.422,700,22.5,7.1,15.4,20.8,1.37,12,0.64,76.00109890109889,84.3,6.0359453406284045,73.86000000000001,75.96875,118.701,2.9396,,6.7,6.59,528.4933333333333,18.7,423.06666666666666,5.0,0.5,1,-27.13,,,,,,,,,2025-12-25,M60-17
20251225083650,2025-12-25 08:36:50,5,M60-17,804,1094,0,114,290,27,0,60,0.0,0.0,2.8,0.0,2391.8,5.5,1.79,0.25,0.37,,,,,,270.0,320.0,530.0,930.0,15.0,2.0,2.0,10.0,0.0,20251225_5,中型,925.0,2.0,840.0,915.0,M60,,,0.0,17.9,84.4,377,0.393,0.302,1898,0.424,1094,23.1,7.2,15.9,20.6,1.361,12,1.0,92.40113636363635,113.3,13.05942270684085,96.34,99.25483870967744,99.255,2.9396,,6.7,6.59,528.4933333333333,18.7,423.06666666666666,5.5,0.5,1,13.25,,,,,,,,,2025-12-25,M60-17
20251225084531,2025-12-25 08:45:31,6,M60-17,517,702,0,71,185,18,0,39,0.0,0.0,1.8,0.0,1533.8,6.0,1.43,0.39,0.57,,,,,,270.0,320.0,530.0,930.0,15.0,2.0,2.0,10.0,0.0,20251225_6,中型,925.0,2.0,840.0,915.0,M60,,,0.0,17.9,84.4,242,0.384,0.293,1219,0.424,702,23.6,7.4,16.1,20.4,1.358,12,0.64,76.03456790123455,85.5,6.171902891906013,73.35999999999999,78.71785714285714,122.997,2.9396,,6.7,6.59,528.4933333333333,18.7,423.06666666666666,6.0,0.5,1,-29.41,,,,,,,,,2025-12-25,M60-17
20251225092512,2025-12-25 09:25:12,11,M60-17,578,788,0,86,209,18,0,42,0.0,0.0,2.05,0.0,1723.05,5.0,2.38,0.7,0.38,,,,,,275.0,320.0,530.0,930.0,12.0,3.0,2.0,11.0,0.0,20251225_11,中型,1010.0,3.0,930.0,1000.0,M60,,,0.0,17.9,84.4,269,0.411,0.32,1366,0.423,788,22.3,6.7,15.6,20.6,1.363,12,0.72,78.85833333333333,89.9,7.5688460517806515,77.44000000000001,80.74333333333333,112.144,2.9396,,6.7,6.59,528.4933333333333,18.7,423.06666666666666,5.0,-1.0,1,-20.13,70.24523809523811,491.7166666666668,,,,,,,2025-12-25,M60-17
20251225093112,2025-12-25 09:31:12,12,M60-17,576,785,0,79,209,18,0,41,0.0,0.0,2.04,0.0,1710.04,6.0,1.28,-0.69,0.0,,,,,,275.0,320.0,530.0,930.0,12.0,3.0,2.0,11.0,0.0,20251225_12,中型,1010.0,3.0,930.0,1000.0,M60,,,0.0,17.9,84.4,268,0.378,0.295,1361,0.423,785,22.0,6.7,15.3,20.3,1.363,12,0.72,82.38148148148149,91.0,8.336697263425291,82.66,85.49642857142858,118.745,2.9396,,6.7,6.59,528.4933333333333,18.7,423.06666666666666,6.0,1.0,1,-21.41,70.24523809523811,491.7166666666668,,,,,,,2025-12-25,M60-17
20251225142832,2025-12-25 14:28:32,34,M60-24,802,1092,0,118,290,26,0,60,0.0,0.0,3.0,0.0,2391.0,5.0,1.72,0.5,0.18,,,,,,270.0,320.0,530.0,930.0,14.0,2.0,2.0,10.0,0.0,20251225_34,中型,1515.0,3.0,1430.0,1505.0,M60,,,0.0,16.4,78.1,376,0.407,0.314,1894,0.423,1092,22.9,6.9,16.0,20.7,1.362,12,1.0,96.01234567901236,115.1,13.950630612907432,99.96,105.43571428571428,105.436,2.9396,,6.7,6.59,528.4933333333333,18.7,423.06666666666666,5.0,-1.0,1,11.87,61.58679245283019,1093.1655660377355,,,,,,,2025-12-25,M60-24
20251225143649,2025-12-25 14:36:49,35,M60-24,517,700,0,74,186,18,0,38,0.0,0.0,1.96,0.0,1534.96,5.5,2.78,0.78,0.29,,,,,,270.0,320.0,530.0,930.0,14.0,2.0,2.0,10.0,0.0,20251225_35,中型,1515.0,3.0,1430.0,1505.0,M60,,,0.0,16.4,78.1,242,0.398,0.306,1217,0.425,700,23.1,7.4,15.7,20.6,1.354,12,0.64,78.3283950617284,86.7,7.33387598274923,80.64000000000001,82.83214285714287,129.425,2.9396,,6.7,6.59,528.4933333333333,18.7,423.06666666666666,5.5,0.5,1,-26.75,61.58679245283019,1093.1655660377355,,,,,,,2025-12-25,M60-24
20251225151513,2025-12-25 15:15:13,38,M60-24,800,1094,0,118,290,26,0,59,0.0,0.0,2.99,0.0,2389.99,5.0,1.72,0.25,0.37,,,,,,270.0,320.0,530.0,930.0,17.0,2.0,2.0,10.0,0.0,20251225_38,中型,1600.0,2.0,1520.0,1555.0,M60,,,0.0,16.4,78.1,375,0.407,0.315,1894,0.422,1094,22.7,6.9,15.7,20.7,1.368,12,1.0,94.73658536585364,112.6,13.766489112573876,100.74,102.84482758620692,102.845,2.9396,,6.7,6.59,528.4933333333333,18.7,423.06666666666666,5.0,-0.5,1,11.87,61.0186274509804,1037.3166666666668,,,,,,,2025-12-25,M60-24
20251225152348,2025-12-25 15:23:48,39,M60-24,515,699,0,74,187,18,0,39,0.0,0.0,1.95,0.0,1533.95,5.5,2.78,0.39,0.14,,,,,,270.0,320.0,530.0,930.0,17.0,2.0,2.0,10.0,0.0,20251225_39,中型,1600.0,2.0,1520.0,1555.0,M60,,,0.0,16.4,78.1,244,0.396,0.303,1214,0.424,699,23.4,7.4,16.0,20.8,1.357,12,0.64,77.31547619047618,84.8,7.445076577808526,79.88,81.00333333333333,126.568,2.9396,,6.7,6.59,528.4933333333333,18.7,423.06666666666666,5.5,0.5,1,-26.75,61.0186274509804,1037.3166666666668,,,,,,,2025-12-25,M60-24
20251225160016,2025-12-25 16:00:16,41,M60-24,582,787,0,83,208,18,0,43,0.0,0.0,2.17,0.0,1723.17,5.5,2.47,0.87,0.25,,,,,,275.0,320.0,530.0,930.0,14.0,3.0,2.0,11.0,0.0,20251225_41,中型,1655.0,1.0,1605.0,1645.0,M60,,,0.0,16.4,78.1,269,0.399,0.309,1369,0.425,787,22.7,6.7,16.0,20.5,1.352,12,0.72,81.6395061728395,92.1,8.49189415989162,79.28,85.27857142857144,118.442,2.9396,,6.7,6.59,528.4933333333333,18.7,423.06666666666666,5.5,0.0,0,-17.75,57.898958333333326,931.2082465277776,,,,,,,2025-12-25,M60-24
20251225160735,2025-12-25 16:07:35,42,M60-24,581,788,0,82,209,19,0,42,0.0,0.0,2.17,0.0,1723.17,5.5,1.23,0.69,0.38,,,,,,275.0,320.0,530.0,930.0,14.0,3.0,2.0,11.0,0.0,20251225_42,中型,1655.0,1.0,1605.0,1645.0,M60,,,0.0,16.4,78.1,270,0.392,0.304,1369,0.424,788,22.6,7.0,15.6,20.5,1.356,12,0.72,82.80853658536584,92.7,8.258154893719391,82.5,85.50344827586204,118.755,2.9396,,6.7,6.59,528.4933333333333,18.7,423.06666666666666,5.5,0.0,0,-18.75,57.898958333333326,931.2082465277776,,,,,,,2025-12-25,M60-24
20251226091219,2025-12-26 09:12:19,9,M60-17,803,1089,0,117,290,26,0,60,0.0,0.0,2.77,0.0,2387.77,5.0,0.86,0.63,-0.09,,,,,,270.0,320.0,530.0,930.0,13.0,2.0,2.0,10.0,0.0,20251226_9,中型,955.0,1.0,915.0,945.0,M60,,,0.0,14.1,71.0,376,0.403,0.311,1892,0.424,1089,22.9,6.9,16.0,20.7,1.356,12,1.0,94.94268292682926,113.3,13.264660830501663,98.4,103.35172413793104,103.352,2.9396,,6.7,6.59,528.4933333333333,18.7,423.06666666666666,5.0,-0.5,1,10.87,,,,,,,,,2025-12-26,M60-17
20251226091920,2025-12-26 09:19:20,11,M60-17,518,699,0,72,185,18,0,38,0.0,0.0,1.8,0.0,1531.8,5.5,0.0,0.97,0.14,,,,,,270.0,320.0,530.0,930.0,14.0,1.0,2.0,10.0,0.0,20251226_11,中型,1045.0,3.0,1000.0,1035.0,M60,,,0.0,14.1,71.0,241,0.389,0.299,1217,0.426,699,23.2,7.5,15.8,20.5,1.349,12,0.64,77.62098765432098,85.7,6.21324185374921,78.3,80.55357142857142,125.865,2.9396,,6.7,6.59,528.4933333333333,18.7,423.06666666666666,5.5,0.5,1,-28.75,73.2357142857143,512.6500000000001,,,,,,,2025-12-26,M60-17
20251226095935,2025-12-26 09:59:35,17,M60-17,795,1094,0,118,289,26,0,59,0.0,0.0,2.8,0.0,2383.8,5.0,1.72,-0.38,0.37,,,,,,,,,,,,,,0.0,20251226_17,,,,,,M60,,,0.0,14.1,71.0,374,0.408,0.316,1889,0.421,1094,22.7,7.0,15.8,20.7,1.376,12,1.0,91.94074074074074,110.1,12.523772730368451,92.12,99.475,99.475,2.9396,,6.7,6.59,528.4933333333333,18.7,423.06666666666666,5.0,-0.5,1,11.87,,,,,,,,,2025-12-26,M60-17
20251226100624,2025-12-26 10:06:24,18,M60-17,515,700,0,74,185,18,0,38,0.0,0.0,1.81,0.0,1531.81,5.5,2.78,0.39,0.29,,,,,,,,,,,,,,0.0,20251226_18,,,,,,M60,,,0.0,14.1,71.0,241,0.4,0.307,1215,0.424,700,23.2,7.5,15.8,20.6,1.359,12,0.64,76.63536585365854,84.9,6.258991034391256,78.44000000000001,80.30344827586208,125.474,2.9396,,6.7,6.59,528.4933333333333,18.7,423.06666666666666,5.5,0.5,1,-26.75,,,,,,,,,2025-12-26,M60-17
20251226104503,2025-12-26 10:45:03,23,M60-17,580,787,0,83,209,19,0,41,0.0,0.0,2.01,0.0,1721.01,5.5,2.47,0.52,0.25,,,,,,275.0,320.0,530.0,930.0,11.0,3.0,2.0,11.0,0.0,20251226_23,中型,1130.0,4.0,1050.0,1120.0,M60,,,0.0,14.1,71.0,269,0.397,0.309,1367,0.424,787,22.3,7.1,15.2,20.5,1.357,12,0.72,80.02962962962962,90.9,8.04931473878742,80.72,82.60357142857144,114.727,2.9396,,6.7,6.59,528.4933333333333,18.7,423.06666666666666,5.5,0.0,0,-17.75,75.2809523809524,526.9666666666668,,,,,,,2025-12-26,M60-17
20251226105107,2025-12-26 10:51:07,24,M60-17,582,786,0,79,210,19,0,42,0.0,0.0,2.03,0.0,1720.03,6.0,1.28,0.34,0.13,,,,,,275.0,320.0,530.0,930.0,11.0,3.0,2.0,11.0,0.0,20251226_24,中型,1130.0,4.0,1050.0,1120.0,M60,,,0.0,14.1,71.0,271,0.376,0.292,1368,0.425,786,22.5,7.0,15.5,20.4,1.351,12,0.72,81.62,90.6,8.24769597456701,79.05999999999999,84.80322580645161,117.782,2.9396,,6.7,6.59,528.4933333333333,18.7,423.06666666666666,6.0,0.5,1,-21.41,75.2809523809524,526.9666666666668,,,,,,,2025-12-26,M60-17
20251229075000,2025-12-29 07:50:00,1,M60-17,810,1097,0,111,289,27,0,57,0.0,0.0,2.76,0.0,2393.76,6.0,2.78,0.5,0.64,,,,,,270.0,320.0,530.0,930.0,17.0,2.0,2.0,10.0,0.0,20251229_1,中型,835.0,4.0,750.0,830.0,M60,,,0.0,17.4,82.3,373,0.384,0.298,1907,0.425,1097,22.5,7.2,15.3,20.2,1.354,12,1.0,98.11685393258426,126.1,13.326177971036667,99.18,99.91612903225808,99.916,2.9396,,6.7,6.64,528.4933333333333,18.7,423.06666666666666,6.0,0.0,0,10.59,,,,,,,,,2025-12-29,M60-17
20251229075907,2025-12-29 07:59:07,2,M60-17,534,726,0,76,192,17,0,39,0.0,0.0,1.82,0.0,1585.82,6.0,5.56,0.38,0.97,,,,,,270.0,320.0,530.0,930.0,17.0,2.0,2.0,10.0,0.0,20251229_2,中型,835.0,4.0,750.0,830.0,M60,,,0.0,17.4,82.3,248,0.396,0.306,1260,0.424,726,22.6,6.9,15.7,20.5,1.36,12,0.66,84.45368421052632,91.9,6.936900726531316,83.8,87.22424242424243,132.158,2.9396,,6.7,6.64,528.4933333333333,18.7,423.06666666666666,6.0,0.0,0,-24.41,,,,,,,,,2025-12-29,M60-17
20251229083927,2025-12-29 08:39:27,3,M60-17,803,1093,0,115,289,26,0,59,0.0,0.0,2.77,0.0,2387.77,5.5,2.68,0.12,0.28,,,,,,270.0,320.0,530.0,930.0,15.0,2.0,2.0,10.0,0.0,20251229_3,中型,925.0,2.0,845.0,915.0,M60,,,0.0,17.4,82.3,374,0.398,0.307,1896,0.424,1093,22.7,7.0,15.8,20.5,1.361,12,1.0,106.647,128.3,15.250281669529912,95.9,116.02,116.02,2.9396,,6.7,6.64,528.4933333333333,18.7,423.06666666666666,5.5,-0.5,1,14.25,,,,,,,,,2025-12-29,M60-17
20251229084804,2025-12-29 08:48:04,4,M60-17,534,720,0,76,189,17,0,38,0.0,0.0,1.84,0.0,1575.84,5.5,2.7,0.75,0.14,4.9,20.4,,,,270.0,320.0,530.0,930.0,15.0,2.0,2.0,10.0,0.0,20251229_4,中型,925.0,2.0,845.0,915.0,M60,,,0.0,20.0,60.0,244,0.402,0.311,1254,0.426,720,22.5,7.0,15.6,20.3,1.348,12,0.66,82.36913580246913,91.5,6.7673260393081724,79.66,84.77857142857144,128.452,2.9396,,6.7,6.64,528.4933333333333,18.7,423.06666666666666,5.5,0.0,0,-24.75,,,,,,,,,2025-12-29,M60-17
20251229093000,2025-12-29 09:30:00,12,M60-17,576,788,0,86,209,18,0,42,0.0,0.0,1.98,0.0,1720.98,5.0,2.38,0.35,0.38,,,,,,275.0,320.0,530.0,930.0,16.0,3.0,2.0,11.0,0.0,20251229_12,中型,1020.0,1.0,935.0,1010.0,M60,,,0.0,17.4,82.3,269,0.411,0.32,1364,0.422,788,22.3,6.7,15.6,20.7,1.368,12,0.72,85.10246913580247,94.0,8.091864155329516,83.58,88.07142857142857,122.321,2.9396,,6.7,6.64,528.4933333333333,18.7,423.06666666666666,5.0,-0.5,1,-20.13,65.08095238095238,455.56666666666666,,,,,,,2025-12-29,M60-17
20251229093557,2025-12-29 09:35:57,13,M60-17,562,787,0,86,208,18,0,41,0.0,0.0,2.02,0.0,1704.02,5.0,2.38,-2.09,0.25,,,,,,275.0,320.0,530.0,930.0,16.0,3.0,2.0,11.0,0.0,20251229_13,中型,1020.0,1.0,935.0,1010.0,M60,,,0.0,17.4,82.3,267,0.413,0.322,1349,0.417,787,22.1,6.7,15.4,20.7,1.4,12,0.72,84.22289156626506,92.7,6.932850476912804,86.64,87.0551724137931,120.91,2.9396,,6.7,6.64,528.4933333333333,18.7,423.06666666666666,5.0,0.0,0,-20.13,65.08095238095238,455.56666666666666,,,,,,,2025-12-29,M60-17
20251229153729,2025-12-29 15:37:29,38,M60-24,802,1091,0,118,290,27,0,57,0.0,0.0,2.99,0.0,2387.99,5.0,1.72,0.5,0.09,,,,,,270.0,320.0,530.0,930.0,14.0,2.0,2.0,10.0,0.0,20251229_38,中型,1630.0,3.0,1540.0,1620.0,M60,,,0.0,18.8,80.6,374,0.407,0.316,1893,0.424,1091,22.5,7.2,15.2,20.6,1.36,12,1.0,95.69518072289158,112.8,13.753465312417426,98.84,104.2896551724138,104.29,2.9396,,6.7,6.64,528.4933333333333,18.7,423.06666666666666,5.0,0.0,0,11.87,58.28888888888889,961.7666666666668,,,,,,,2025-12-29,M60-24
20251229154546,2025-12-29 15:45:46,39,M60-24,519,701,0,74,186,17,0,37,0.0,0.0,1.94,0.0,1535.94,5.5,2.78,1.17,0.43,,,,,,270.0,320.0,530.0,930.0,14.0,2.0,2.0,10.0,0.0,20251229_39,中型,1630.0,3.0,1540.0,1620.0,M60,,,0.0,18.8,80.6,240,0.398,0.308,1220,0.425,701,22.5,7.1,15.4,20.5,1.351,12,0.64,78.1358024691358,85.4,6.764418685926561,80.97999999999999,81.32857142857142,127.076,2.9396,,6.7,6.64,528.4933333333333,18.7,423.06666666666666,5.5,0.5,1,-26.75,58.28888888888889,961.7666666666668,,,,,,,2025-12-29,M60-24
20251230074914,2025-12-30 07:49:14,1,M60-17,814,1098,0,104,291,25,0,57,0.0,0.0,2.78,0.0,2391.78,7.0,2.97,0.12,0.73,,,,,,270.0,320.0,570.0,930.0,16.0,3.0,2.0,10.0,0.0,20251230_1,中型,835.0,3.0,750.0,825.0,M60,,,0.0,19.1,78.4,373,0.357,0.279,1912,0.426,1098,22.0,6.7,15.3,20.0,1.349,12,1.0,102.50947368421056,123.7,13.626738990399184,100.3,109.05454545454546,109.055,2.9396,,6.7,6.64,528.4933333333333,18.7,423.06666666666666,7.0,1.5,1,6.93,,,,,,,,,2025-12-30,M60-17
20251230075819,2025-12-30 07:58:19,2,M60-17,536,727,0,73,190,16,0,37,0.0,0.0,1.87,0.0,1580.87,6.5,5.8,0.19,1.11,,,,,,270.0,320.0,570.0,930.0,16.0,3.0,2.0,10.0,0.0,20251230_2,中型,835.0,3.0,750.0,825.0,M60,,,0.0,19.1,78.4,243,0.384,0.3,1263,0.424,727,21.8,6.6,15.2,20.0,1.356,12,0.66,83.43411764705881,91.6,7.473947739293377,84.08,87.28275862068965,132.247,2.9396,,6.7,6.64,528.4933333333333,18.7,423.06666666666666,6.5,-0.5,1,-25.69,,,,,,,,,2025-12-30,M60-17
20251230083432,2025-12-30 08:34:32,3,M60-17,810,1092,0,110,289,25,0,58,0.0,0.0,2.8,0.0,2386.8,6.0,1.85,0.5,0.18,,,,,,270.0,320.0,570.0,930.0,22.0,3.0,2.0,10.0,0.0,20251230_3,中型,930.0,2.0,840.0,920.0,M60,,,0.0,19.1,78.4,372,0.381,0.296,1902,0.426,1092,22.3,6.7,15.6,20.2,1.348,12,1.0,104.15957446808513,123.9,14.407137113907211,100.96,112.75454545454544,112.755,2.9396,,6.7,6.64,528.4933333333333,18.7,423.06666666666666,6.0,-0.5,1,9.59,,,,,,,,,2025-12-30,M60-17
20251230084403,2025-12-30 08:44:03,4,M60-17,532,724,0,75,191,16,0,39,0.0,0.0,1.86,0.0,1578.86,6.0,4.17,0.0,0.7,7.9,21.6,,,,270.0,320.0,570.0,930.0,22.0,3.0,2.0,10.0,0.0,20251230_4,中型,930.0,2.0,840.0,920.0,M60,,,0.0,22.0,60.0,246,0.393,0.305,1256,0.424,724,22.4,6.5,15.9,20.4,1.361,12,0.66,81.58452380952382,89.0,6.665520628535561,79.12,84.29333333333332,127.717,2.9396,,6.7,6.64,528.4933333333333,18.7,423.06666666666666,6.0,0.0,0,-25.41,,,,,,,,,2025-12-30,M60-17
20251230092941,2025-12-30 09:29:41,12,M60-17,579,787,0,82,208,17,0,42,0.0,0.0,2.03,0.0,1717.03,5.5,1.23,0.35,0.25,,,,,,275.0,320.0,530.0,930.0,25.0,2.0,2.0,11.0,0.0,20251230_12,中型,1040.0,4.0,940.0,1030.0,M60,,,0.0,19.1,78.4,267,0.394,0.307,1366,0.424,787,22.1,6.4,15.7,20.3,1.359,12,0.72,85.0906976744186,94.2,7.94588716060481,82.24000000000001,88.91,123.486,2.9396,,6.7,6.64,528.4933333333333,18.7,423.06666666666666,5.5,-0.5,1,-18.75,68.92380952380951,482.4666666666666,,,,,,,2025-12-30,M60-17
20251230094234,2025-12-30 09:42:34,13,M60-17,579,788,0,83,209,15,0,41,0.0,0.0,2.02,0.0,1717.02,5.5,2.47,0.35,0.38,,,,,,275.0,320.0,530.0,930.0,25.0,2.0,2.0,11.0,0.0,20251230_13,中型,1040.0,4.0,940.0,1030.0,M60,,,0.0,19.1,78.4,265,0.397,0.313,1367,0.424,788,21.1,5.7,15.5,20.3,1.361,12,0.72,84.90853658536587,94.5,8.09714194111201,85.75999999999999,88.95172413793104,123.544,2.9396,,6.7,6.64,528.4933333333333,18.7,423.06666666666666,5.5,0.0,0,-17.75,68.92380952380951,482.4666666666666,,,,,,,2025-12-30,M60-17
20251230095911,2025-12-30 09:59:11,14,M60-17,573,788,0,85,208,17,0,43,0.0,0.0,2.02,0.0,1716.02,5.0,1.19,-0.17,0.38,,,,,,275.0,320.0,530.0,930.0,25.0,2.0,2.0,11.0,0.0,20251230_14,中型,1040.0,4.0,940.0,1030.0,M60,,,0.0,19.1,78.4,268,0.409,0.317,1361,0.421,788,22.4,6.3,16.0,20.6,1.375,12,0.72,81.8,92.1,7.08262765206751,79.44,84.08965517241379,116.791,2.9396,,6.7,6.64,528.4933333333333,18.7,423.06666666666666,5.0,-0.5,1,-21.13,68.92380952380951,482.4666666666666,,,,,,,2025-12-30,M60-17
20251230141723,2025-12-30 14:17:23,34,M60-24-1,732,1108,68,119,289,26,0,56,0.0,0.0,2.15,0.0,2400.15,6.5,1.71,0.27,0.09,,,,,,270.0,320.0,530.0,930.0,13.0,4.0,2.0,10.0,0.0,20251230_34,中型,1505.0,2.0,1420.0,1455.0,M60,,,0.0,18.6,81.2,371,0.412,0.321,1908,0.384,1176,22.1,7.0,15.1,20.4,1.607,12,1.0,93.61764705882354,119.8,14.106604014312197,90.36,100.26551724137931,100.266,2.9396,,6.7,6.64,528.4933333333333,18.7,423.06666666666666,6.5,1.5,1,20.31,62.117757009345794,1112.9431464174456,,,,,,,2025-12-30,M60-24-1
20251230142618,2025-12-30 14:26:18,35,M60-24-1,501,755,58,78,197,16,0,37,0.0,0.0,1.47,0.0,1643.47,7.0,1.3,0.4,0.27,,,,,,270.0,320.0,530.0,930.0,13.0,4.0,2.0,10.0,0.0,20251230_35,中型,1505.0,2.0,1420.0,1455.0,M60,,,0.0,18.6,81.2,250,0.396,0.312,1314,0.381,813,21.2,6.4,14.8,20.0,1.623,12,0.68,77.11204819277108,86.9,6.654709313401319,75.66,78.39310344827588,115.284,2.9396,,6.7,6.64,528.4933333333333,18.7,423.06666666666666,7.0,0.5,1,-19.07,62.117757009345794,1112.9431464174456,,,,,,,2025-12-30,M60-24-1
20251231074937,2025-12-31 07:49:37,1,M60-17,769,1139,0,108,289,26,0,57,0.0,0.0,2.79,0.0,2390.79,7.0,3.85,-0.13,0.8,,,,,,270.0,320.0,530.0,930.0,18.0,1.0,2.0,10.0,0.0,20251231_1,中型,835.0,4.0,750.0,825.0,M60,,,0.0,18.7,77.9,372,0.374,0.29,1908,0.403,1139,22.3,7.0,15.3,20.1,1.481,12,1.0,92.17411764705884,115.5,11.31707874322154,87.89999999999999,91.70689655172411,91.707,2.9396,,6.7,6.64,528.4933333333333,18.7,423.06666666666666,7.0,0.0,0,10.93,,,,,,,,,2025-12-31,M60-17
20251231080057,2025-12-31 08:00:57,2,M60-17,516,767,0,70,194,15,0,41,0.0,0.0,1.89,0.0,1604.89,7.5,4.48,-0.39,1.32,,,,,,270.0,320.0,530.0,930.0,18.0,1.0,2.0,10.0,0.0,20251231_2,中型,835.0,4.0,750.0,825.0,M60,,,0.0,18.7,77.9,250,0.361,0.28,1283,0.402,767,22.4,6.0,16.4,20.0,1.486,12,0.67,82.09753086419754,91.5,7.477075669674279,81.44,86.57499999999997,129.216,2.9396,,6.7,6.64,528.4933333333333,18.7,423.06666666666666,7.5,0.5,1,-23.29,,,,,,,,,2025-12-31,M60-17
20251231083608,2025-12-31 08:36:08,3,M60-24-1,733,1114,68,115,289,25,0,57,0.0,0.0,2.1,0.0,2403.1,7.0,0.88,0.0,0.63,,,,,,270.0,320.0,530.0,930.0,17.0,4.0,2.0,10.0,0.0,20251231_3,中型,925.0,2.0,840.0,915.0,M60,,,0.0,18.7,77.9,371,0.398,0.31,1915,0.383,1182,22.1,6.7,15.4,20.2,1.613,12,1.0,100.86222222222224,120.9,13.52658762731777,94.84,108.22580645161293,108.226,2.9396,,6.7,6.64,528.4933333333333,18.7,423.06666666666666,7.0,-0.5,1,17.93,,,,,,,,,2025-12-31,M60-24-1
20251231084516,2025-12-31 08:45:16,4,M60-24-1,502,758,57,78,195,14,0,36,0.0,0.0,1.44,0.0,1641.44,7.0,1.3,0.6,0.66,,,,,,270.0,320.0,530.0,930.0,17.0,4.0,2.0,10.0,0.0,20251231_4,中型,925.0,2.0,840.0,915.0,M60,,,0.0,18.7,77.9,245,0.4,0.318,1317,0.381,815,20.4,5.7,14.7,19.7,1.624,12,0.68,82.07560975609756,91.2,7.022430282118997,77.17999999999999,85.18965517241378,125.279,2.9396,,6.7,6.64,528.4933333333333,18.7,423.06666666666666,7.0,0.0,0,-19.07,,,,,,,,,2025-12-31,M60-24-1
20251231093153,2025-12-31 09:31:53,12,M60-24-1,541,824,57,87,214,17,0,43,0.0,0.0,1.56,0.0,1784.56,6.5,0.0,0.19,0.61,,,,,,275.0,320.0,530.0,930.0,15.0,4.0,2.0,11.0,0.0,20251231_12,中型,1030.0,3.0,940.0,1020.0,M60,,,0.0,18.7,77.9,274,0.407,0.318,1422,0.38,881,21.9,6.2,15.7,20.2,1.628,12,0.74,81.72592592592594,93.1,7.325025222689103,80.67999999999999,83.96785714285714,113.47,2.9396,,6.7,6.64,528.4933333333333,18.7,423.06666666666666,6.5,-0.5,1,-11.69,69.90714285714286,489.35,,,,,,,2025-12-31,M60-24-1
20251231094932,2025-12-31 09:49:32,14,M60-24-1,541,824,58,88,214,16,0,41,0.0,0.0,1.56,0.0,1783.56,6.5,1.15,0.19,0.61,,,,,,275.0,320.0,530.0,930.0,15.0,4.0,2.0,11.0,0.0,20251231_14,中型,1030.0,3.0,940.0,1020.0,M60,,,0.0,18.7,77.9,271,0.411,0.325,1423,0.38,882,21.0,5.9,15.1,20.1,1.63,12,0.74,80.94404761904762,89.5,6.894707272878581,81.41999999999999,82.74666666666666,111.82,2.9396,,6.7,6.64,528.4933333333333,18.7,423.06666666666666,6.5,0.0,0,-10.69,69.90714285714286,489.35,,,,,,,2025-12-31,M60-24-1
20251231161640,2025-12-31 16:16:40,39,M60-24-1,734,1111,66,116,288,26,0,58,0.0,0.0,2.09,0.0,2401.09,7.0,1.75,0.14,0.36,,,,,,270.0,320.0,530.0,930.0,14.0,3.0,2.0,10.0,0.0,20251231_39,中型,1705.0,1.0,1620.0,1655.0,M60,,,0.0,18.4,78.9,372,0.403,0.312,1911,0.384,1177,22.6,7.0,15.6,20.3,1.604,12,1.0,86.45681818181818,111.2,11.57108264219026,83.85999999999999,87.6,87.6,2.9396,,6.7,6.64,528.4933333333333,18.7,423.06666666666666,7.0,0.5,1,18.93,57.07368421052632,908.4228070175438,,,,,,,2025-12-31,M60-24-1
