Repository: Vincent626/concrete-strength-analysis

# 🎯 S60 & M60 混凝土強度預測模型訓練成果報告

> **更新日期**: 2026-02-04  
> **專案目標**: 建立 S60/M60 混凝土 28 天抗壓強度預測模型

---

## 📋 摘要

本專案針對 S60（小型）與 M60（中型）離心混凝土管配比，建立機器學習預測模型。透過配料特徵分析，預測 28 天抗壓強度，並識別影響強度的關鍵因素。

### 主要成果

| 模型 | 樣本數 | R² | MAE (kgf/cm²) | 狀態 |
|:---|---:|---:|---:|:---|
| **S60** | 46 | **0.360** | 28 | ✅ 可用 |
| **M60** | 52 | **0.206** | 25 | ✅ 可用 |

---

## 📈 模型效能比較
> **說明**：S60 模型 R²=0.360，M60 模型 R²=0.206，兩者皆具有預測能力。S60 表現較佳，預測誤差約 28 kgf/cm²。

---

## 📊 強度分布比較
> **說明**：S60 與 M60 的強度分布相似，平均約 605 kgf/cm²，皆高於設計強度 510 kgf/cm²（紅色虛線）。

---

File: S60_M60_dataset_v9_shared.csv (part 46 of 138)
match_key,日期及時間,序,配比 ,耗用骨材1,耗用骨材2,耗用骨材3,耗用水,耗用泥料1,耗用泥料2,耗用泥料3,耗用泥料4,耗用藥劑1,耗用藥劑2,耗用藥劑3,耗用藥劑4,耗用小計,表面水骨材1,誤差%水,誤差%骨材1,誤差%骨材2,坍度(cm),混凝土溫度(℃),試體1強度(X1),試體2強度(X2),試體3強度(X3),加料轉速,慢速轉速,中速轉速,高速轉速,加料時間,慢速時間,中速時間,高速時間,總降水量,cp_key,類型,入池,蒸養池,離心開始,離心結束,母體,平均強度,強度_原始,強度_修正,環境溫度,環境濕度,膠結料總量,水灰比,水膠比,骨材總量,砂石比,粗骨材總量,水泥取代率,矽灰取代率,爐石取代率,漿體比例,粗細骨材比,月份,拌合米數,平均電流,最大電流,電流標準差,最終電流,穩定階段平均電流,單位體積穩定電流,砂_FM,砂_Mud,六分_FM,三分_FM,水泥砂漿_28天平均強度,水泥_流動性,水泥砂漿_7天平均強度,設定扣水率(%),扣水率_變動幅度,扣水率_是否變更,水量微調偏離度,蒸養實際平均溫度,蒸養實際總積溫,蒸養實際階段1溫度,蒸養實際階段2溫度,蒸養實際階段3溫度,實際離心平均轉速,實際離心平均電流,實際離心總能量,日期,配比
20251231162431,2025-12-31 16:24:31,40,M60-24-1,502,758,58,74,196,17,0,39,0.0,0.0,1.46,0.0,1645.46,8.0,1.37,-0.2,0.66,,,,,,270.0,320.0,530.0,930.0,14.0,3.0,2.0,10.0,0.0,20251231_40,中型,1705.0,1.0,1620.0,1655.0,M60,,,0.0,18.4,78.9,252,0.378,0.294,1318,0.381,816,22.2,6.7,15.5,19.8,1.625,12,0.68,77.80000000000001,86.2,7.302832192012313,78.96,81.1892857142857,119.396,2.9396,,6.7,6.64,528.4933333333333,18.7,423.06666666666666,8.0,1.0,1,-16.86,57.07368421052632,908.4228070175438,,,,,,,2025-12-31,M60-24-1
20260102074932,2026-01-02 07:49:32,1,M60-24-1,746,1117,69,108,290,26,0,55,0.0,0.0,2.08,0.0,2413.08,8.0,0.93,0.81,0.9,,,,,,270.0,320.0,530.0,930.0,16.0,3.0,2.0,10.0,0.0,20260102_1,中型,835.0,4.0,750.0,825.0,M60,,,0.0,13.6,72.1,371,0.372,0.291,1932,0.386,1186,21.8,7.0,14.8,19.9,1.59,1,1.0,104.436036036036,128.7,14.63657514703277,105.56,111.24358974358974,111.244,2.9396,,6.7,6.64,528.4933333333333,18.7,423.06666666666666,8.0,0.0,0,17.14,,,,,,,,,2026-01-02,M60-24-1
20260102075708,2026-01-02 07:57:08,2,M60-24-1,519,783,57,81,201,18,0,39,0.0,0.0,1.46,0.0,1699.46,7.0,2.53,0.97,1.03,,,,,,270.0,320.0,530.0,930.0,16.0,3.0,2.0,10.0,0.0,20260102_2,中型,835.0,4.0,750.0,825.0,M60,,,0.0,13.6,72.1,258,0.403,0.314,1359,0.382,840,22.1,7.0,15.1,20.0,1.618,1,0.7,87.4109756097561,96.5,8.470220518590496,90.84,91.65517241379312,130.936,2.9396,,6.7,6.64,528.4933333333333,18.7,423.06666666666666,7.0,-1.0,1,-16.07,,,,,,,,,2026-01-02,M60-24-1
20260102083254,2026-01-02 08:32:54,7,M60-24-1,524,792,59,82,207,17,0,39,0.0,0.0,1.5,0.0,1721.5,7.0,1.23,0.77,0.76,,,,,,270.0,320.0,530.0,930.0,19.0,3.0,2.0,10.0,0.0,20260102_7,中型,925.0,3.0,835.0,915.0,M60,,,0.0,13.6,72.1,263,0.396,0.312,1375,0.381,851,21.3,6.5,14.8,20.1,1.624,1,0.71,87.99393939393941,95.6,7.786375282294769,87.03999999999999,91.81142857142856,129.312,2.9396,,6.7,6.64,528.4933333333333,18.7,423.06666666666666,7.0,0.0,0,-15.07,,,,,,,,,2026-01-02,M60-24-1
20260102084137,2026-01-02 08:41:37,8,M60-24-1,521,794,59,84,205,17,0,41,0.0,0.0,1.48,0.0,1722.48,6.5,1.2,0.58,1.02,,,,,,270.0,320.0,530.0,930.0,19.0,3.0,2.0,10.0,0.0,20260102_8,中型,925.0,3.0,835.0,915.0,M60,,,0.0,13.6,72.1,263,0.41,0.319,1374,0.379,853,22.1,6.5,15.6,20.2,1.637,1,0.71,84.85208333333334,95.7,8.142071541877753,83.22,88.50294117647059,124.652,2.9396,,6.7,6.64,528.4933333333333,18.7,423.06666666666666,6.5,-0.5,1,-14.69,,,,,,,,,2026-01-02,M60-24-1
20260102092553,2026-01-02 09:25:53,16,M60-24-1,541,826,62,88,213,18,0,40,0.0,0.0,1.56,0.0,1789.56,6.5,1.15,0.19,0.85,,,,,,275.0,320.0,530.0,930.0,12.0,4.0,2.0,11.0,0.0,20260102_16,中型,1010.0,1.0,930.0,1000.0,M60,,,0.0,13.6,72.1,271,0.413,0.325,1429,0.379,888,21.4,6.6,14.8,20.1,1.641,1,0.74,80.80617283950617,92.1,7.318509355053326,81.66,83.54285714285716,112.896,2.9396,,6.7,6.64,528.4933333333333,18.7,423.06666666666666,6.5,0.0,0,-10.69,66.28095238095239,463.9666666666667,,,,,,,2026-01-02,M60-24-1
20260102093238,2026-01-02 09:32:38,17,M60-24-1,543,824,62,86,214,19,0,43,0.0,0.0,1.56,0.0,1792.56,7.0,1.18,0.18,0.61,,,,,,275.0,320.0,530.0,930.0,12.0,4.0,2.0,11.0,0.0,20260102_17,中型,1010.0,1.0,930.0,1000.0,M60,,,0.0,13.6,72.1,276,0.402,0.312,1429,0.38,886,22.5,6.9,15.6,20.2,1.632,1,0.74,84.86296296296297,95.5,8.539226038951496,84.02000000000001,88.54642857142856,119.657,2.9396,,6.7,6.64,528.4933333333333,18.7,423.06666666666666,7.0,0.5,1,-11.07,66.28095238095239,463.9666666666667,,,,,,,2026-01-02,M60-24-1
20260102153321,2026-01-02 15:33:21,38,M60-24-1,533,805,58,84,208,16,0,42,0.0,0.0,1.53,0.0,1747.53,7.0,2.44,0.95,1.0,,,,,,270.0,320.0,530.0,930.0,25.0,9.0,2.0,10.0,0.0,20260102_38,中型,1705.0,2.0,1540.0,1655.0,M60,,,0.0,13.3,70.6,266,0.404,0.316,1396,0.382,863,21.8,6.0,15.8,20.0,1.619,1,0.72,82.11358024691359,90.8,8.21294902128806,85.25999999999999,85.27142857142856,118.433,2.9396,,6.7,6.64,528.4933333333333,18.7,423.06666666666666,7.0,0.0,0,-13.07,35.11263157894738,558.8760526315791,,,,,,,2026-01-02,M60-24-1
20260102154109,2026-01-02 15:41:09,39,M60-24-1,526,805,63,89,208,17,0,42,0.0,0.0,1.54,0.0,1751.54,6.0,2.3,0.57,1.0,,,,,,270.0,320.0,530.0,930.0,25.0,9.0,2.0,10.0,0.0,20260102_39,中型,1705.0,2.0,1540.0,1655.0,M60,,,0.0,13.3,70.6,267,0.428,0.333,1394,0.377,868,22.1,6.4,15.7,20.3,1.65,1,0.72,84.77037037037037,93.5,8.23830925427048,86.0,87.60714285714288,121.677,2.9396,,6.7,6.64,528.4933333333333,18.7,423.06666666666666,6.0,-1.0,1,-11.41,35.11263157894738,558.8760526315791,,,,,,,2026-01-02,M60-24-1
20260105074938,2026-01-05 07:49:38,1,M60-24-1,737,1119,70,114,288,26,0,54,0.0,0.0,2.07,0.0,2410.07,7.5,2.7,0.14,1.08,,,,,,,,,,,,,,0.0,20260105_1,,,,,,M60,,,0.0,15.5,80.4,368,0.396,0.31,1926,0.383,1189,21.7,7.1,14.7,20.0,1.613,1,1.0,105.25533980582524,128.6,14.050855815799144,97.18,112.68055555555556,112.681,2.9396,,7.19,6.55,521.7733333333333,18.2,370.68,7.5,1.5,1,20.71,,,,,,,,,2026-01-05,M60-24-1
20260105080007,2026-01-05 08:00:07,2,M60-24-1,502,763,55,80,196,16,0,37,0.0,0.0,1.42,0.0,1650.42,7.0,3.9,0.6,1.33,,,,,,,,,,,,,,0.0,20260105_2,,,,,,M60,,,0.0,15.5,80.4,249,0.408,0.321,1320,0.38,818,21.3,6.4,14.9,20.0,1.629,1,0.68,87.11208791208792,95.6,8.0228223249805,85.49999999999999,90.865625,133.626,2.9396,,7.19,6.55,521.7733333333333,18.2,370.68,7.0,-0.5,1,-17.07,,,,,,,,,2026-01-05,M60-24-1
20260105083814,2026-01-05 08:38:14,7,M60-24-1,735,1115,70,115,289,26,0,57,0.0,0.0,2.05,0.0,2409.05,7.0,0.88,0.27,0.72,,,,,,,,,,,,,,0.0,20260105_7,,,,,,M60,,,0.0,15.5,80.4,372,0.398,0.309,1920,0.383,1185,22.3,7.0,15.3,20.2,1.612,1,1.0,100.77619047619046,120.7,13.029304142582184,97.18,107.76666666666668,107.767,2.9396,,7.19,6.55,521.7733333333333,18.2,370.68,7.0,0.0,0,17.93,,,,,,,,,2026-01-05,M60-24-1
20260105084936,2026-01-05 08:49:36,8,M60-24-1,324,485,26,49,122,9,0,24,0.0,0.0,0.89,0.0,1039.89,7.5,2.08,2.21,1.89,,,,,,,,,,,,,,0.0,20260105_8,,,,,,M60,,,0.0,15.5,80.4,155,0.402,0.316,835,0.388,511,21.3,5.8,15.5,19.6,1.577,1,0.43,70.94897959183673,75.5,4.400214394080045,74.42,72.7,169.07,2.9396,,7.19,6.55,521.7733333333333,18.2,370.68,7.5,0.5,1,-44.29,,,,,,,,,2026-01-05,M60-24-1
20260105092546,2026-01-05 09:25:46,13,M60-24-1,547,826,43,85,213,23,0,42,0.0,0.0,1.55,0.0,1780.55,7.0,0.0,0.92,0.85,,,,,,,,,,,,,,0.0,20260105_13,,,,,,M60,,,0.0,15.5,80.4,278,0.399,0.306,1416,0.386,869,23.4,8.3,15.1,20.4,1.589,1,0.74,87.125,96.4,7.989902481674396,84.58,90.23823529411766,121.944,2.9396,,7.19,6.55,521.7733333333333,18.2,370.68,7.0,-0.5,1,-12.07,,,,,,,,,2026-01-05,M60-24-1
20260105093512,2026-01-05 09:35:12,14,M60-24-1,545,824,59,87,215,18,0,43,0.0,0.0,1.54,0.0,1792.54,6.5,0.0,0.93,0.61,,,,,,,,,,,,,,0.0,20260105_14,,,,,,M60,,,0.0,15.5,80.4,276,0.405,0.315,1428,0.382,883,22.1,6.5,15.6,20.3,1.62,1,0.74,85.03085106382979,94.2,8.20023386531769,83.03999999999999,88.03939393939393,118.972,2.9396,,7.19,6.55,521.7733333333333,18.2,370.68,6.5,-0.5,1,-11.69,,,,,,,,,2026-01-05,M60-24-1
20260105153521,2026-01-05 15:35:21,38,M60-24-1,530,803,63,87,208,18,0,42,0.0,0.0,1.48,0.0,1752.48,6.5,2.35,0.95,0.75,,,,,,,,,,,,,,0.0,20260105_38,,,,,,M60,,,0.0,16.2,81.8,268,0.418,0.325,1396,0.38,866,22.4,6.7,15.7,20.3,1.634,1,0.72,79.40246913580248,90.2,7.353221773248666,79.7,79.66785714285716,110.65,2.9396,,7.19,6.55,521.7733333333333,18.2,370.68,6.5,0.0,0,-11.69,,,,,,,,,2026-01-05,M60-24-1
20260105154243,2026-01-05 15:42:43,39,M60-24-1,537,814,59,86,212,20,0,42,0.0,0.0,1.5,0.0,1771.5,6.5,1.18,0.75,0.74,,,,,,,,,,,,,,0.0,20260105_39,,,,,,M60,,,0.0,16.2,81.8,274,0.406,0.314,1410,0.381,873,22.6,7.3,15.3,20.3,1.626,1,0.73,84.154,94.0,7.66791262339367,82.93999999999998,87.00571428571429,119.186,2.9396,,7.19,6.55,521.7733333333333,18.2,370.68,6.5,0.0,0,-12.69,,,,,,,,,2026-01-05,M60-24-1
20260106074957,2026-01-06 07:49:57,1,M60-24-1,733,1118,71,117,289,26,0,56,0.0,0.0,2.09,0.0,2412.09,7.0,2.63,0.0,0.99,,,,,,270.0,320.0,530.0,930.0,16.0,0.0,2.0,10.0,0.0,20260106_1,中型,835.0,4.0,750.0,825.0,M60,,,0.0,14.0,72.4,371,0.405,0.315,1922,0.381,1189,22.1,7.0,15.1,20.2,1.622,1,1.0,99.1047619047619,124.1,13.6779793895665,100.52,103.02333333333333,103.023,2.9396,,7.19,6.55,521.7733333333333,18.2,370.68,7.0,0.5,1,19.93,,,,,,,,,2026-01-06,M60-24-1
20260106075817,2026-01-06 07:58:17,2,M60-24-1,500,763,57,80,196,18,0,37,0.0,0.0,1.44,0.0,1652.44,7.0,3.9,0.2,1.33,,,,,,270.0,320.0,530.0,930.0,16.0,0.0,2.0,10.0,0.0,20260106_2,中型,835.0,4.0,750.0,825.0,M60,,,0.0,14.0,72.4,251,0.408,0.319,1320,0.379,820,21.9,7.2,14.7,20.0,1.64,1,0.68,86.37157894736843,94.9,8.333466621279396,83.06,89.61818181818182,131.791,2.9396,,7.19,6.55,521.7733333333333,18.2,370.68,7.0,0.0,0,-17.07,,,,,,,,,2026-01-06,M60-24-1
20260106083258,2026-01-06 08:32:58,3,M60-24-1,519,796,56,83,205,19,0,40,0.0,0.0,1.48,0.0,1719.48,6.5,0.0,0.19,1.27,,,,,,270.0,320.0,530.0,930.0,16.0,2.0,2.0,10.0,0.0,20260106_3,中型,920.0,1.0,840.0,910.0,M60,,,0.0,14.0,72.4,264,0.405,0.314,1371,0.379,852,22.3,7.2,15.2,20.2,1.642,1,0.71,90.5561224489796,99.2,7.86875850911706,90.34,93.58529411764708,131.81,2.9396,,7.19,6.55,521.7733333333333,18.2,370.68,6.5,-0.5,1,-15.69,,,,,,,,,2026-01-06,M60-24-1
20260106084150,2026-01-06 08:41:50,4,M60-24-1,513,794,61,89,206,19,0,40,0.0,0.0,1.47,0.0,1723.47,5.5,1.14,0.0,1.02,,,,,,270.0,320.0,530.0,930.0,16.0,2.0,2.0,10.0,0.0,20260106_4,中型,920.0,1.0,840.0,910.0,M60,,,0.0,14.0,72.4,265,0.432,0.336,1368,0.375,855,22.3,7.2,15.1,20.6,1.667,1,0.71,85.72289156626506,95.4,8.764211526830996,85.84,90.43448275862067,127.373,2.9396,,7.19,6.55,521.7733333333333,18.2,370.68,5.5,-1.0,1,-11.75,,,,,,,,,2026-01-06,M60-24-1
20260106091930,2026-01-06 09:19:30,7,M60-24-1,537,828,64,91,214,20,0,41,0.0,0.0,1.55,0.0,1796.55,6.0,1.11,0.0,1.1,,,,,,275.0,320.0,530.0,930.0,17.0,3.0,2.0,11.0,0.0,20260106_7,中型,1010.0,2.0,925.0,1000.0,M60,,,0.0,14.0,72.4,275,0.425,0.331,1429,0.376,892,22.2,7.3,14.9,20.4,1.661,1,0.74,88.45308641975309,99.4,8.909782200989811,91.93999999999998,92.7,125.27,2.9396,,7.19,6.55,521.7733333333333,18.2,370.68,6.0,0.5,1,-9.41,,,,,,,,,2026-01-06,M60-24-1
20260106092638,2026-01-06 09:26:38,8,M60-24-1,539,828,64,91,214,20,0,42,0.0,0.0,1.56,0.0,1799.56,6.0,1.11,0.37,1.1,,,,,,275.0,320.0,530.0,930.0,17.0,3.0,2.0,11.0,0.0,20260106_8,中型,1010.0,2.0,925.0,1000.0,M60,,,0.0,14.0,72.4,276,0.425,0.33,1431,0.377,892,22.5,7.2,15.2,20.4,1.655,1,0.74,88.24999999999999,99.1,7.7384311282410865,89.4,90.4941176470588,122.289,2.9396,,7.19,6.55,521.7733333333333,18.2,370.68,6.0,0.0,0,-9.41,,,,,,,,,2026-01-06,M60-24-1
20260106154224,2026-01-06 15:42:24,29,M60-24-1,534,818,62,90,210,19,0,41,0.0,0.0,1.54,0.0,1775.54,6.0,2.27,0.75,1.24,,,,,,270.0,320.0,530.0,930.0,25.0,7.0,2.0,10.0,0.0,20260106_29,中型,1710.0,2.0,1550.0,1700.0,M60,,,0.0,13.6,73.9,270,0.429,0.333,1414,0.378,880,22.2,7.0,15.2,20.3,1.648,1,0.73,85.22048192771085,93.8,8.404398719720218,87.66,89.65862068965517,122.82,2.9396,,7.19,6.55,521.7733333333333,18.2,370.68,6.0,0.0,0,-10.41,,,,,,,,,2026-01-06,M60-24-1
20260106155424,2026-01-06 15:54:24,30,M60-24-1,527,807,59,94,208,18,0,42,0.0,0.0,1.51,0.0,1756.51,5.0,2.17,1.74,1.25,,,,,,270.0,320.0,530.0,930.0,25.0,7.0,2.0,10.0,0.0,20260106_30,中型,1710.0,2.0,1550.0,1700.0,M60,,,0.0,13.6,73.9,268,0.452,0.351,1393,0.378,866,22.4,6.7,15.7,20.6,1.643,1,0.72,86.21325301204818,96.8,8.173668729661728,83.56,88.71724137931035,123.218,2.9396,,7.19,6.55,521.7733333333333,18.2,370.68,5.0,-1.0,1,-12.13,,,,,,,,,2026-01-06,M60-24-1
20260107074955,2026-01-07 07:49:55,1,M60-24-1,749,1117,68,116,288,26,0,54,0.0,0.0,2.08,0.0,2420.08,7.0,1.75,2.18,0.9,,,,,,270.0,320.0,530.0,930.0,17.0,0.0,2.0,10.0,0.0,20260107_1,中型,835.0,3.0,750.0,825.0,M60,,,0.0,12.8,55.3,368,0.403,0.315,1934,0.387,1185,21.7,7.1,14.7,20.0,1.582,1,1.0,108.20677966101697,129.4,14.416290977974198,103.18,116.04634146341463,116.046,2.9396,,7.19,6.55,521.7733333333333,18.2,370.68,7.0,2.0,1,18.93,,,,,,,,,2026-01-07,M60-24-1
20260107080117,2026-01-07 08:01:17,2,M60-24-1,490,755,58,83,194,16,0,36,0.0,0.0,1.41,0.0,1633.41,6.0,2.47,0.62,1.75,,,,,,270.0,320.0,530.0,930.0,17.0,0.0,2.0,10.0,0.0,20260107_2,中型,835.0,3.0,750.0,825.0,M60,,,0.0,12.8,55.3,246,0.428,0.337,1303,0.376,813,21.1,6.5,14.6,20.2,1.659,1,0.67,86.38809523809525,93.8,8.751046260739132,89.74000000000001,91.14666666666668,136.04,2.9396,,7.19,6.55,521.7733333333333,18.2,370.68,6.0,-1.0,1,-17.41,,,,,,,,,2026-01-07,M60-24-1
20260107083801,2026-01-07 08:38:01,3,M60-24-1,518,796,59,86,205,17,0,39,0.0,0.0,1.49,0.0,1721.49,6.0,0.0,0.58,1.27,,,,,,,,,,,,,,0.0,20260107_3,,,,,,M60,,,0.0,12.8,55.3,261,0.42,0.33,1373,0.377,855,21.5,6.5,14.9,20.2,1.651,1,0.71,90.41157894736844,98.7,7.786910246762559,93.3,92.70909090909092,130.576,2.9396,,7.19,6.55,521.7733333333333,18.2,370.68,6.0,0.0,0,-14.41,,,,,,,,,2026-01-07,M60-24-1
20260107084638,2026-01-07 08:46:38,4,M60-24-1,529,783,57,91,206,17,0,39,0.0,0.0,1.48,0.0,1723.48,5.0,1.11,0.57,1.42,,,,,,270.0,320.0,530.0,930.0,34.0,9.0,2.0,10.0,0.0,20260107_4,中型,950.0,4.0,840.0,940.0,M60,,,0.0,12.8,55.3,262,0.442,0.347,1369,0.386,840,21.4,6.5,14.9,20.5,1.588,1,0.71,87.07951807228918,95.8,8.444885228037952,88.28,90.98275862068964,128.145,2.9396,,7.19,6.55,521.7733333333333,18.2,370.68,5.0,-1.0,1,-15.13,,,,,,,,,2026-01-07,M60-24-1
20260107153302,2026-01-07 15:33:02,27,M60-24-1,573,797,61,89,213,19,0,41,0.0,0.0,1.59,0.0,1794.59,6.0,1.14,0.7,0.89,,,,,,275.0,320.0,530.0,930.0,16.0,3.0,2.0,11.0,0.0,20260107_27,中型,1625.0,2.0,1540.0,1615.0,M60,,,0.0,13.0,58.9,273,0.418,0.326,1431,0.4,858,22.0,7.0,15.0,20.2,1.497,1,0.74,85.21797752808989,95.0,8.781819342584267,90.66,88.27741935483874,119.294,2.9396,,7.19,6.55,521.7733333333333,18.2,370.68,6.0,1.0,1,-11.41,60.009090909090894,995.1507575757572,,,,,,,2026-01-07,M60-24-1
20260107154117,2026-01-07 15:41:17,28,M60-24-1,568,797,58,94,213,20,0,41,0.0,0.0,1.57,0.0,1792.57,5.0,1.08,0.71,0.89,,,,,,275.0,320.0,530.0,930.0,16.0,3.0,2.0,11.0,0.0,20260107_28,中型,1625.0,2.0,1540.0,1615.0,M60,,,0.0,13.0,58.9,274,0.441,0.343,1423,0.399,855,22.3,7.3,15.0,20.5,1.505,1,0.74,84.55555555555556,94.6,8.217665403954946,89.47999999999999,87.55161290322579,118.313,2.9396,,7.19,6.55,521.7733333333333,18.2,370.68,5.0,-1.0,1,-12.13,60.009090909090894,995.1507575757572,,,,,,,2026-01-07,M60-24-1
20260108075115,2026-01-08 07:51:15,1,M60-24-1,779,1072,69,120,289,26,0,55,0.0,0.0,2.13,0.0,2412.13,6.0,1.69,0.0,1.42,,,,,,270.0,320.0,530.0,930.0,16.0,2.0,2.0,10.0,0.0,20260108_1,中型,835.0,4.0,750.0,825.0,M60,,,0.0,14.4,61.1,370,0.415,0.324,1920,0.406,1141,21.9,7.0,14.9,20.3,1.465,1,1.0,104.18061224489796,127.1,14.265569068552646,101.12,110.78235294117648,110.782,2.9396,,7.19,6.55,521.7733333333333,18.2,370.68,6.0,1.0,1,19.59,,,,,,,,,2026-01-08,M60-24-1
20260108075930,2026-01-08 07:59:30,2,M60-24-1,511,709,53,87,189,16,0,36,0.0,0.0,1.38,0.0,1602.38,4.5,2.35,0.79,1.58,,,,,,270.0,320.0,530.0,930.0,16.0,2.0,2.0,10.0,0.0,20260108_2,中型,835.0,4.0,750.0,825.0,M60,,,0.0,14.4,61.1,241,0.46,0.361,1273,0.401,762,21.6,6.6,14.9,20.5,1.491,1,0.66,84.18604651162792,91.1,8.104939102689286,84.6,87.63666666666668,132.783,2.9396,,7.19,6.55,521.7733333333333,18.2,370.68,4.5,-1.5,1,-18.44,,,,,,,,,2026-01-08,M60-24-1
20260108083648,2026-01-08 08:36:48,3,M60-24-1,548,759,58,93,205,19,0,37,0.0,0.0,1.49,0.0,1720.49,4.5,1.09,0.55,1.2,,,,,,270.0,320.0,530.0,930.0,17.0,2.0,2.0,10.0,0.0,20260108_3,中型,925.0,2.0,840.0,915.0,M60,,,0.0,14.4,61.1,261,0.454,0.356,1365,0.401,817,21.5,7.3,14.2,20.6,1.491,1,0.71,89.06770833333333,97.3,7.642950112026805,88.67999999999999,91.71764705882352,129.18,2.9396,,7.19,6.55,521.7733333333333,18.2,370.68,4.5,0.0,0,-12.44,,,,,,,,,2026-01-08,M60-24-1
20260108084505,2026-01-08 08:45:05,4,M60-24-1,545,760,56,95,206,18,0,42,0.0,0.0,1.49,0.0,1723.49,4.0,1.06,0.37,1.33,,,,,,270.0,320.0,530.0,930.0,17.0,2.0,2.0,10.0,0.0,20260108_4,中型,925.0,2.0,840.0,915.0,M60,,,0.0,14.4,61.1,266,0.461,0.357,1361,0.4,816,22.6,6.8,15.8,21.0,1.497,1,0.71,85.77222222222223,94.2,7.617319852047377,83.22,88.60645161290321,124.798,2.9396,,7.19,6.55,521.7733333333333,18.2,370.68,4.0,-0.5,1,-14.92,,,,,,,,,2026-01-08,M60-24-1
20260108092318,2026-01-08 09:23:18,6,M60-24-1,560,782,62,98,210,20,0,43,0.0,0.0,1.54,0.0,1776.54,4.0,1.03,0.36,1.3,,,,,,275.0,320.0,530.0,930.0,16.0,4.0,2.0,11.0,0.0,20260108_6,中型,1010.0,3.0,925.0,1000.0,M60,,,0.0,14.4,61.1,273,0.467,0.359,1404,0.399,844,23.1,7.3,15.8,20.9,1.507,1,0.73,83.06296296296297,95.4,11.53691278691788,84.94,91.38214285714284,125.181,2.9396,,7.19,6.55,521.7733333333333,18.2,370.68,4.0,0.0,0,-11.92,66.41190476190478,464.88333333333344,,,,,,,2026-01-08,M60-24-1
20260108093024,2026-01-08 09:30:24,7,M60-24-1,559,780,59,98,211,19,0,40,0.0,0.0,1.55,0.0,1767.55,4.0,1.03,0.18,1.04,,,,,,275.0,320.0,530.0,930.0,16.0,4.0,2.0,11.0,0.0,20260108_7,中型,1010.0,3.0,925.0,1000.0,M60,,,0.0,14.4,61.1,270,0.464,0.363,1398,0.4,839,21.9,7.0,14.8,20.8,1.501,1,0.73,85.93793103448276,96.1,8.300190295274712,85.32000000000001,88.6774193548387,121.476,2.9396,,7.19,6.55,521.7733333333333,18.2,370.68,4.0,0.0,0,-11.92,66.41190476190478,464.88333333333344,,,,,,,2026-01-08,M60-24-1
20260108153654,2026-01-08 15:36:54,34,M60-24-1,549,760,57,96,204,19,0,38,0.0,0.0,1.52,0.0,1724.52,4.0,2.13,1.1,1.33,,,,,,270.0,320.0,530.0,930.0,20.0,5.0,2.0,10.0,0.0,20260108_34,中型,1640.0,3.0,1540.0,1630.0,M60,,,0.0,13.5,59.1,261,0.471,0.368,1366,0.402,817,21.8,7.3,14.6,20.7,1.488,1,0.71,83.15925925925926,91.3,7.780694338526271,84.31999999999998,86.33928571428571,121.605,2.9396,,7.19,6.55,521.7733333333333,18.2,370.68,4.0,0.0,0,-13.92,55.71632653061224,910.0333333333332,,,,,,,2026-01-08,M60-24-1
20260108154417,2026-01-08 15:44:17,35,M60-24-1,547,760,54,94,204,19,0,39,0.0,0.0,1.46,0.0,1718.46,4.0,0.0,0.74,1.33,,,,,,270.0,320.0,530.0,930.0,20.0,5.0,2.0,10.0,0.0,20260108_35,中型,1640.0,3.0,1540.0,1630.0,M60,,,0.0,13.5,59.1,262,0.461,0.359,1361,0.402,814,22.1,7.3,14.9,20.7,1.488,1,0.71,83.68505747126436,90.9,7.967585606631153,86.66,86.56774193548387,121.926,2.9396,,7.19,6.55,521.7733333333333,18.2,370.68,4.0,0.0,0,-15.92,55.71632653061224,910.0333333333332,,,,,,,2026-01-08,M60-24-1
20260109074951,2026-01-09 07:49:51,1,M60-24-1,776,1070,66,125,289,26,0,54,0.0,0.0,2.07,0.0,2408.07,5.5,2.46,0.13,1.23,,,,,,,,,,,,,,0.0,20260109_1,,,,,,M60,,,0.0,13.6,49.1,369,0.433,0.339,1912,0.406,1136,21.7,7.0,14.6,20.5,1.464,1,1.0,104.72474226804124,126.1,14.887481982489014,101.06,113.03529411764708,113.035,2.9396,,7.19,6.55,521.7733333333333,18.2,370.68,5.5,1.5,1,24.25,,,,,,,,,2026-01-09,M60-24-1
20260109080051,2026-01-09 08:00:51,2,M60-24-1,513,707,52,85,189,16,0,35,0.0,0.0,1.4,0.0,1598.4,5.0,2.41,0.79,1.29,,,,,,,,,,,,,,0.0,20260109_2,,,,,,M60,,,0.0,13.6,49.1,240,0.45,0.354,1272,0.403,759,21.2,6.7,14.6,20.4,1.48,1,0.66,83.25609756097562,91.6,7.507656215100715,81.94,85.95862068965516,130.24,2.9396,,7.19,6.55,521.7733333333333,18.2,370.68,5.0,-0.5,1,-21.13,,,,,,,,,2026-01-09,M60-24-1
20260109083717,2026-01-09 08:37:17,3,M60-24-1,554,760,56,89,205,18,0,37,0.0,0.0,1.49,0.0,1720.49,5.0,0.0,1.09,1.33,,,,,,,,,,,,,,0.0,20260109_3,,,,,,M60,,,0.0,13.6,49.1,260,0.434,0.342,1370,0.404,816,21.2,6.9,14.2,20.3,1.473,1,0.71,89.07835051546394,97.6,8.738765710624135,85.53999999999999,93.2264705882353,131.305,2.9396,,7.19,6.55,521.7733333333333,18.2,370.68,5.0,0.0,0,-17.13,,,,,,,,,2026-01-09,M60-24-1
20260109084604,2026-01-09 08:46:04,4,M60-24-1,550,760,56,93,205,18,0,36,0.0,0.0,1.5,0.0,1719.5,4.5,1.09,0.92,1.33,,,,,,,,,,,,,,0.0,20260109_4,,,,,,M60,,,0.0,13.6,49.1,259,0.454,0.359,1366,0.403,816,20.8,6.9,13.9,20.5,1.484,1,0.71,86.56979166666667,94.1,8.04117165736834,86.38000000000001,89.52058823529413,126.085,2.9396,,7.19,6.55,521.7733333333333,18.2,370.68,4.5,-0.5,1,-12.44,,,,,,,,,2026-01-09,M60-24-1
20260109092736,2026-01-09 09:27:36,7,M60-24-1,567,779,61,91,212,19,0,42,0.0,0.0,1.56,0.0,1772.56,5.0,0.0,0.53,0.91,,,,,,,,,,,,,,0.0,20260109_7,,,,,,M60,,,0.0,13.6,49.1,273,0.429,0.333,1407,0.403,840,22.3,7.0,15.4,20.6,1.481,1,0.73,87.58539325842698,96.0,8.52428850451867,84.05999999999999,92.47419354838708,126.677,2.9396,,7.19,6.55,521.7733333333333,18.2,370.68,5.0,0.5,1,-15.13,,,,,,,,,2026-01-09,M60-24-1
20260109093537,2026-01-09 09:35:37,8,M60-24-1,567,782,57,95,207,22,0,41,0.0,0.0,1.54,0.0,1772.54,4.5,1.06,1.07,1.3,,,,,,,,,,,,,,0.0,20260109_8,,,,,,M60,,,0.0,13.6,49.1,270,0.459,0.352,1406,0.403,839,23.3,8.1,15.2,20.6,1.48,1,0.73,85.97777777777777,95.4,8.228214032998869,88.6,88.96129032258062,121.865,2.9396,,7.19,6.55,521.7733333333333,18.2,370.68,4.5,-0.5,1,-10.44,,,,,,,,,2026-01-09,M60-24-1
20260109153235,2026-01-09 15:32:35,38,M60-24-1,547,757,41,93,206,19,0,39,0.0,0.0,1.5,0.0,1703.5,4.5,1.09,0.37,0.93,,,,,,,,,,,,,,0.0,20260109_38,,,,,,M60,,,0.0,14.5,56.9,264,0.451,0.352,1345,0.407,798,22.0,7.2,14.8,21.0,1.459,1,0.71,82.52222222222223,90.9,8.118885163388892,85.7,86.14285714285715,121.328,2.9396,,7.19,6.55,521.7733333333333,18.2,370.68,4.5,0.0,0,-12.44,,,,,,,,,2026-01-09,M60-24-1
20260109154013,2026-01-09 15:40:13,39,M60-24-1,550,757,61,93,205,20,0,41,0.0,0.0,1.52,0.0,1728.52,4.5,1.09,0.92,0.93,,,,,,,,,,,,,,0.0,20260109_39,,,,,,M60,,,0.0,14.5,56.9,266,0.454,0.35,1368,0.402,818,22.9,7.5,15.4,20.8,1.487,1,0.71,83.5283950617284,92.9,8.264534291404615,86.84,88.73928571428573,124.985,2.9396,,7.19,6.55,521.7733333333333,18.2,370.68,4.5,0.0,0,-12.44,,,,,,,,,2026-01-09,M60-24-1
20260112075428,2026-01-12 07:54:28,2,M60-24-1,775,1071,73,129,290,26,0,55,0.0,0.0,2.08,0.0,2421.08,5.0,3.2,0.39,1.32,,,,,,270.0,320.0,530.0,930.0,16.0,0.0,2.0,10.0,0.0,20260112_2,中型,840.0,4.0,755.0,830.0,M60,,,0.0,15.6,58.7,371,0.445,0.348,1919,0.404,1144,21.8,7.0,14.8,20.7,1.476,1,1.0,106.82272727272724,127.5,16.435215290737524,105.2,116.9967741935484,116.997,2.9396,,7.19,6.55,521.7733333333333,18.2,370.68,5.0,0.5,1,22.87,,,,,,,,,2026-01-12,M60-24-1
20260112080218,2026-01-12 08:02:18,3,M60-24-1,498,687,53,86,188,18,0,35,0.0,0.0,1.32,0.0,1566.32,4.5,3.61,1.43,1.63,,,,,,270.0,320.0,530.0,930.0,16.0,0.0,2.0,10.0,0.0,20260112_3,中型,840.0,4.0,755.0,830.0,M60,,,0.0,15.6,58.7,241,0.457,0.357,1238,0.402,740,22.0,7.5,14.5,20.9,1.486,1,0.64,83.65116279069768,90.7,7.587209926044703,85.04,87.35333333333331,136.49,2.9396,,7.19,6.55,521.7733333333333,18.2,370.68,4.5,-0.5,1,-19.44,,,,,,,,,2026-01-12,M60-24-1
20260112084334,2026-01-12 08:43:34,6,M60-24-1,547,760,57,93,206,19,0,39,0.0,0.0,1.49,0.0,1722.49,4.5,1.09,0.37,1.33,,,,,,270.0,320.0,530.0,930.0,19.0,0.0,2.0,10.0,0.0,20260112_6,中型,1005.0,2.0,835.0,955.0,M60,,,0.0,15.6,58.7,264,0.451,0.352,1364,0.401,817,22.0,7.2,14.8,20.7,1.494,1,0.71,84.94197530864197,94.1,7.877626768612687,85.02000000000001,87.10714285714288,122.686,2.9396,,7.19,6.55,521.7733333333333,18.2,370.68,4.5,0.0,0,-12.44,,,,,,,,,2026-01-12,M60-24-1
20260112085004,2026-01-12 08:50:04,7,M60-24-1,553,760,58,90,203,18,0,37,0.0,0.0,1.48,0.0,1720.48,4.8,0.0,1.1,1.33,,,,,,270.0,320.0,530.0,930.0,19.0,0.0,2.0,10.0,0.0,20260112_7,中型,1005.0,2.0,835.0,955.0,M60,,,0.0,15.6,58.7,258,0.443,0.349,1371,0.403,818,21.3,7.0,14.3,20.2,1.479,1,0.71,85.183908045977,93.3,8.957881953620106,91.8,89.59032258064515,126.184,2.9396,,7.19,6.55,521.7733333333333,18.2,370.68,4.8,0.3,1,0.0,,,,,,,,,2026-01-12,M60-24-1
20260112101123,2026-01-12 10:11:23,17,M60-24-1,611,735,59,94,209,20,0,43,0.0,0.0,1.56,0.0,1772.56,4.5,2.17,0.16,1.52,,,,,,275.0,320.0,530.0,930.0,18.0,10.0,2.0,11.0,0.0,20260112_17,中型,1110.0,3.0,1015.0,1100.0,M60,,,0.0,15.6,58.7,272,0.45,0.346,1405,0.435,794,23.2,7.4,15.8,20.7,1.3,1,0.73,84.82475247524752,95.0,7.8594510923718435,82.02000000000001,87.23714285714284,119.503,2.9396,,7.19,6.55,521.7733333333333,18.2,370.68,4.5,-0.3,1,-11.44,,,,,,,,,2026-01-12,M60-24-1
20260112102021,2026-01-12 10:20:21,19,M60-24-1,614,734,60,93,211,20,0,40,0.0,0.0,1.56,0.0,1773.56,4.5,1.09,0.66,1.38,,,,,,275.0,320.0,530.0,930.0,18.0,10.0,2.0,11.0,0.0,20260112_19,中型,1110.0,3.0,1015.0,1100.0,M60,,,0.0,15.6,58.7,271,0.441,0.343,1408,0.436,794,22.1,7.4,14.8,20.5,1.293,1,0.73,85.01666666666667,94.1,9.525802470050106,88.44000000000001,90.21666666666668,123.584,2.9396,,7.19,6.55,521.7733333333333,18.2,370.68,4.5,0.0,0,-12.44,,,,,,,,,2026-01-12,M60-24-1
20260112110917,2026-01-12 11:09:17,25,M60-24-1,531,598,54,80,178,17,0,36,0.0,0.0,1.3,0.0,1495.3,4.0,1.27,0.95,1.87,,,,,,275.0,320.0,530.0,930.0,15.0,4.0,2.0,11.0,0.0,20260112_25,中型,1155.0,1.0,1110.0,1145.0,M60,,,0.0,15.6,58.7,231,0.449,0.346,1183,0.449,652,22.9,7.4,15.6,20.8,1.228,1,0.61,76.87439024390244,83.4,6.829505766777081,75.92,79.49999999999999,130.328,2.9396,,7.19,6.55,521.7733333333333,18.2,370.68,4.0,-0.5,1,-29.92,,,,,,,,,2026-01-12,M60-24-1
20260112111558,2026-01-12 11:15:58,26,M60-24-1,530,598,55,79,175,14,0,36,0.0,0.0,1.3,0.0,1488.3,4.0,0.0,0.76,1.87,,,,,,275.0,320.0,530.0,930.0,15.0,4.0,2.0,11.0,0.0,20260112_26,中型,1155.0,1.0,1110.0,1145.0,M60,,,0.0,15.6,58.7,225,0.451,0.351,1183,0.448,653,22.2,6.2,16.0,20.4,1.232,1,0.61,76.22448979591836,83.0,6.017000765255024,73.82000000000001,79.49705882352941,130.323,2.9396,,7.19,6.55,521.7733333333333,18.2,370.68,4.0,0.0,0,-30.92,,,,,,,,,2026-01-12,M60-24-1
20260112143019,2026-01-12 14:30:19,41,M60-24-1,872,971,66,127,291,26,0,57,0.0,0.0,2.08,0.0,2412.08,4.5,1.6,0.58,0.94,,,,,,275.0,320.0,530.0,930.0,17.0,4.0,2.0,10.0,0.0,20260112_41,中型,1525.0,2.0,1435.0,1515.0,M60,,,0.0,16.3,67.8,374,0.436,0.34,1909,0.457,1037,22.2,7.0,15.2,20.8,1.189,1,1.0,97.3629213483146,119.7,15.1542731914172,95.76,106.9258064516129,106.926,2.9396,,7.19,6.55,521.7733333333333,18.2,370.68,4.5,0.5,1,21.56,47.75,839.6041666666666,,,,,,,2026-01-12,M60-24-1
20260112144028,2026-01-12 14:40:28,42,M60-24-1,561,626,56,81,184,17,0,36,0.0,0.0,1.37,0.0,1562.37,4.5,1.25,1.08,1.62,,,,,,275.0,320.0,530.0,930.0,17.0,4.0,2.0,10.0,0.0,20260112_42,中型,1525.0,2.0,1435.0,1515.0,M60,,,0.0,16.3,67.8,237,0.44,0.342,1243,0.451,682,22.4,7.2,15.2,20.4,1.216,1,0.64,79.92857142857143,87.2,6.534040799380953,80.08,83.015625,129.712,2.9396,,7.19,6.55,521.7733333333333,18.2,370.68,4.5,0.0,0,-24.44,47.75,839.6041666666666,,,,,,,2026-01-12,M60-24-1
20260112152426,2026-01-12 15:24:26,45,M60-24-1,640,712,56,94,211,19,0,41,0.0,0.0,1.53,0.0,1774.53,4.5,3.3,1.11,1.42,,,,,,275.0,320.0,530.0,930.0,15.0,4.0,2.0,11.0,0.0,20260112_45,中型,1615.0,3.0,1530.0,1605.0,M60,,,0.0,16.3,67.8,271,0.445,0.347,1408,0.455,768,22.1,7.0,15.1,20.6,1.2,1,0.73,81.62666666666665,91.9,8.767323169334842,82.22,87.41290322580646,119.744,2.9396,,7.19,6.55,521.7733333333333,18.2,370.68,4.5,0.0,0,-11.44,50.7,849.225,,,,,,,2026-01-12,M60-24-1
20260112153047,2026-01-12 15:30:47,46,M60-24-1,633,713,59,98,211,20,0,42,0.0,0.0,1.48,0.0,1777.48,3.5,1.03,0.96,1.57,,,,,,275.0,320.0,530.0,930.0,15.0,4.0,2.0,11.0,0.0,20260112_46,中型,1615.0,3.0,1530.0,1605.0,M60,,,0.0,16.3,67.8,273,0.464,0.359,1405,0.451,772,22.7,7.3,15.4,20.9,1.22,1,0.73,82.88235294117648,91.3,8.414569668079404,83.26,86.82758620689654,118.942,2.9396,,7.19,6.55,521.7733333333333,18.2,370.68,3.5,-1.0,1,-11.41,50.7,849.225,,,,,,,2026-01-12,M60-24-1
20260112162357,2026-01-12 16:23:57,51,M60-24-1,531,597,55,80,178,18,0,35,0.0,0.0,1.25,0.0,1495.25,4.0,1.27,0.95,1.7,,,,,,275.0,320.0,530.0,930.0,15.0,4.0,2.0,11.0,0.0,20260112_51,中型,1715.0,1.0,1625.0,1705.0,M60,,,0.0,16.3,67.8,231,0.449,0.346,1183,0.449,652,22.9,7.8,15.2,20.8,1.228,1,0.61,74.6753086419753,83.0,7.811933430149402,78.96000000000001,80.32857142857142,131.686,2.9396,,7.19,6.55,521.7733333333333,18.2,370.68,4.0,0.5,1,-29.92,41.3,650.4749999999999,,,,,,,2026-01-12,M60-24-1
20260112163018,2026-01-12 16:30:18,52,M60-24-1,530,598,55,80,175,17,0,36,0.0,0.0,1.23,0.0,1492.23,4.0,1.27,0.76,1.87,,,,,,275.0,320.0,530.0,930.0,15.0,4.0,2.0,11.0,0.0,20260112_52,中型,1715.0,1.0,1625.0,1705.0,M60,,,0.0,16.3,67.8,228,0.457,0.351,1183,0.448,653,23.2,7.5,15.8,20.7,1.232,1,0.61,74.17450980392157,82.3,6.648111721804182,73.47999999999999,77.92500000000001,127.746,2.9396,,7.19,6.55,521.7733333333333,18.2,370.68,4.0,0.0,0,-29.92,41.3,650.4749999999999,,,,,,,2026-01-12,M60-24-1
20260113075256,2026-01-13 07:52:56,2,M60-24-1,618,694,41,95,205,19,0,41,0.0,0.0,1.48,0.0,1714.48,4.0,4.4,0.82,1.61,,,,,,270.0,320.0,530.0,930.0,19.0,0.0,2.0,10.0,0.0,20260113_2,中型,840.0,2.0,755.0,830.0,M60,,,0.0,17.7,59.1,265,0.463,0.358,1353,0.457,735,22.6,7.2,15.5,21.0,1.189,1,0.71,83.61009166604757,105.01386676004552,11.699338427850112,79.71852753217193,88.49308207534115,124.638,2.9396,,6.7,6.66,521.7733333333333,18.2,370.68,4.0,0.0,0,-14.92,,,,,,,,,2026-01-13,M60-24-1
20260113080054,2026-01-13 08:00:54,3,M60-24-1,619,695,61,94,204,19,0,41,0.0,0.0,1.49,0.0,1734.49,4.0,3.3,0.98,1.76,,,,,,270.0,320.0,530.0,930.0,19.0,0.0,2.0,10.0,0.0,20260113_3,中型,840.0,2.0,755.0,830.0,M60,,,0.0,17.7,59.1,264,0.461,0.356,1375,0.45,756,22.7,7.2,15.5,20.7,1.221,1,0.71,83.61009166604757,105.01386676004552,11.699338427850112,79.71852753217193,88.49308207534115,124.638,2.9396,,6.7,6.66,521.7733333333333,18.2,370.68,4.0,0.0,0,-15.92,,,,,,,,,2026-01-13,M60-24-1
20260113090306,2026-01-13 09:03:06,7,M60-24-1,862,972,67,135,289,27,0,56,0.0,0.0,2.11,0.0,2410.11,3.5,1.5,0.35,1.04,,,,,,270.0,320.0,530.0,930.0,16.0,3.0,2.0,10.0,0.0,20260113_7,中型,950.0,4.0,905.0,940.0,M60,,,0.0,17.7,59.1,372,0.467,0.363,1901,0.453,1039,22.3,7.3,15.1,21.1,1.205,1,1.0,83.61009166604757,105.01386676004552,11.699338427850112,79.71852753217193,88.49308207534115,88.493,2.9396,,6.7,6.66,521.7733333333333,18.2,370.68,3.5,-0.5,1,25.59,,,,,,,,,2026-01-13,M60-24-1
20260113091307,2026-01-13 09:13:07,9,M60-24-1,556,626,60,84,186,18,0,35,0.0,0.0,1.34,0.0,1566.34,4.0,1.2,0.72,1.62,,,,,,270.0,320.0,530.0,930.0,16.0,3.0,2.0,10.0,0.0,20260113_9,中型,950.0,4.0,905.0,940.0,M60,,,0.0,17.7,59.1,239,0.452,0.351,1242,0.448,686,22.2,7.5,14.6,20.6,1.234,1,0.64,83.61009166604757,105.01386676004552,11.699338427850112,79.71852753217193,88.49308207534115,138.27,2.9396,,6.7,6.66,521.7733333333333,18.2,370.68,4.0,0.5,1,-25.92,,,,,,,,,2026-01-13,M60-24-1
20260113094903,2026-01-13 09:49:03,12,M60-24-1,628,702,59,96,206,18,0,39,0.0,0.0,1.52,0.0,1749.52,4.0,3.23,0.96,1.3,,,,,,275.0,320.0,530.0,930.0,11.0,3.0,2.0,11.0,0.0,20260113_12,中型,1035.0,1.0,950.0,1025.0,M60,,,0.0,17.7,59.1,263,0.466,0.365,1389,0.452,761,21.7,6.8,14.8,20.5,1.212,1,0.72,83.61009166604757,105.01386676004552,11.699338427850112,79.71852753217193,88.49308207534115,122.907,2.9396,,6.7,6.66,521.7733333333333,18.2,370.68,4.0,0.0,0,-13.92,63.2547619047619,442.7833333333333,,,,,,,2026-01-13,M60-24-1
20260113095530,2026-01-13 09:55:30,13,M60-24-1,415,462,38,58,135,13,0,25,0.0,0.0,1.0,0.0,1147.0,4.5,0.0,1.72,2.21,,,,,,275.0,320.0,530.0,930.0,11.0,3.0,2.0,11.0,0.0,20260113_13,中型,1035.0,1.0,950.0,1025.0,M60,,,0.0,17.7,59.1,173,0.43,0.335,915,0.454,500,22.0,7.5,14.5,20.2,1.205,1,0.47,83.61009166604757,105.01386676004552,11.699338427850112,79.71852753217193,88.49308207534115,188.283,2.9396,,6.7,6.66,521.7733333333333,18.2,370.68,4.5,0.5,1,-47.44,63.2547619047619,442.7833333333333,,,,,,,2026-01-13,M60-24-1
20260113142625,2026-01-13 14:26:25,33,M60-24-1,874,969,68,131,289,27,0,56,0.0,0.0,2.09,0.0,2416.09,4.0,1.55,1.27,0.73,,,,,,270.0,320.0,530.0,930.0,14.0,3.0,2.0,10.0,0.0,20260113_33,中型,1515.0,4.0,1430.0,1505.0,M60,,,0.0,17.3,62.5,372,0.453,0.352,1911,0.457,1037,22.3,7.3,15.1,20.8,1.186,1,1.0,83.61009166604757,105.01386676004552,11.699338427850112,79.71852753217193,88.49308207534115,88.493,2.9396,,6.7,6.66,521.7733333333333,18.2,370.68,4.0,-0.5,1,21.08,63.12336448598131,1120.4397196261682,,,,,,,2026-01-13,M60-24-1
20260113143413,2026-01-13 14:34:13,34,M60-24-1,564,623,51,82,185,18,0,37,0.0,0.0,1.33,0.0,1561.33,4.5,2.5,1.62,1.14,,,,,,270.0,320.0,530.0,930.0,14.0,3.0,2.0,10.0,0.0,20260113_34,中型,1515.0,4.0,1430.0,1505.0,M60,,,0.0,17.3,62.5,240,0.443,0.342,1238,0.456,674,22.9,7.5,15.4,20.6,1.195,1,0.64,83.61009166604757,105.01386676004552,11.699338427850112,79.71852753217193,88.49308207534115,138.27,2.9396,,6.7,6.66,521.7733333333333,18.2,370.68,4.5,0.5,1,-23.44,63.12336448598131,1120.4397196261682,,,,,,,2026-01-13,M60-24-1
20260113151444,2026-01-13 15:14:44,40,M60-24-1,633,702,57,92,207,19,0,42,0.0,0.0,1.46,0.0,1753.46,4.5,2.22,1.28,1.3,,,,,,275.0,320.0,530.0,930.0,13.0,4.0,2.0,11.0,0.0,20260113_40,中型,1600.0,3.0,1515.0,1550.0,M60,,,0.0,17.3,62.5,268,0.444,0.343,1392,0.455,759,22.8,7.1,15.7,20.5,1.199,1,0.72,83.61009166604757,105.01386676004552,11.699338427850112,79.71852753217193,88.49308207534115,122.907,2.9396,,6.7,6.66,521.7733333333333,18.2,370.68,4.5,0.0,0,-13.44,62.23431372549019,1057.9833333333331,,,,,,,2026-01-13,M60-24-1
20260113152100,2026-01-13 15:21:00,41,M60-24-1,619,692,55,94,205,19,0,38,0.0,0.0,1.44,0.0,1723.44,3.5,0.0,1.48,1.32,,,,,,275.0,320.0,530.0,930.0,13.0,4.0,2.0,11.0,0.0,20260113_41,中型,1600.0,3.0,1515.0,1550.0,M60,,,0.0,17.3,62.5,262,0.459,0.359,1366,0.453,747,21.8,7.3,14.5,20.7,1.207,1,0.71,83.61009166604757,105.01386676004552,11.699338427850112,79.71852753217193,88.49308207534115,124.638,2.9396,,6.7,6.66,521.7733333333333,18.2,370.68,3.5,-1.0,1,-15.41,62.23431372549019,1057.9833333333331,,,,,,,2026-01-13,M60-24-1
20260113160852,2026-01-13 16:08:52,49,M60-24-1,522,586,52,81,173,17,0,34,0.0,0.0,1.19,0.0,1466.19,3.5,1.25,1.36,1.56,,,,,,275.0,320.0,530.0,930.0,14.0,3.0,2.0,11.0,0.0,20260113_49,中型,1655.0,1.0,1610.0,1645.0,M60,,,0.0,17.3,62.5,224,0.468,0.362,1160,0.45,638,22.8,7.6,15.2,20.8,1.222,1,0.6,83.61009166604757,105.01386676004552,11.699338427850112,79.71852753217193,88.49308207534115,147.488,2.9396,,6.7,6.66,521.7733333333333,18.2,370.68,3.5,0.0,0,-28.41,55.62268041237113,894.5981099656357,,,,,,,2026-01-13,M60-24-1
20260113161424,2026-01-13 16:14:24,50,M60-24-1,515,578,53,79,170,18,0,32,0.0,0.0,1.22,0.0,1446.22,3.5,0.0,1.58,1.76,,,,,,275.0,320.0,530.0,930.0,14.0,3.0,2.0,11.0,0.0,20260113_50,中型,1655.0,1.0,1610.0,1645.0,M60,,,0.0,17.3,62.5,220,0.465,0.359,1146,0.449,631,22.7,8.2,14.5,20.7,1.225,1,0.59,83.61009166604757,105.01386676004552,11.699338427850112,79.71852753217193,88.49308207534115,149.988,2.9396,,6.7,6.66,521.7733333333333,18.2,370.68,3.5,0.0,0,-30.41,55.62268041237113,894.5981099656357,,,,,,,2026-01-13,M60-24-1
20260115075639,2026-01-15 07:56:39,2,M60-24-1,619,695,43,94,205,18,0,38,0.0,0.0,1.48,0.0,1713.48,4.0,3.3,0.98,1.76,,,,,,270.0,320.0,530.0,930.0,17.0,0.0,2.0,10.0,0.0,20260115_2,中型,845.0,4.0,800.0,835.0,M60,,,0.0,17.7,79.3,261,0.459,0.36,1357,0.456,738,21.5,6.9,14.6,20.7,1.192,1,0.71,89.790243902439,98.9,8.865796289276595,89.52000000000001,93.19310344827586,131.258,2.9396,,6.7,6.51,521.4,17.9,362.21333333333337,4.0,0.5,1,-15.92,,,,,,,,,2026-01-15,M60-24-1
20260115080343,2026-01-15 08:03:43,3,M60-24-1,618,694,58,94,204,18,0,39,0.0,0.0,1.46,0.0,1726.46,4.0,3.3,0.82,1.61,,,,,,270.0,320.0,530.0,930.0,17.0,0.0,2.0,10.0,0.0,20260115_3,中型,845.0,4.0,800.0,835.0,M60,,,0.0,17.7,79.3,261,0.461,0.36,1370,0.451,752,21.8,6.9,14.9,20.6,1.217,1,0.71,86.55154639175258,97.1,9.348048072368462,88.38,92.09705882352942,129.714,2.9396,,6.7,6.51,521.4,17.9,362.21333333333337,4.0,0.0,0,-15.92,,,,,,,,,2026-01-15,M60-24-1
20260115084021,2026-01-15 08:40:21,5,M60-24-1,868,973,73,130,288,25,0,58,0.0,0.0,2.1,0.0,2417.1,4.0,0.78,0.58,1.14,,,,,,270.0,320.0,530.0,930.0,14.0,2.0,2.0,10.0,0.0,20260115_5,中型,925.0,3.0,845.0,915.0,M60,,,0.0,17.7,79.3,371,0.451,0.35,1914,0.454,1046,22.4,6.7,15.6,20.7,1.205,1,1.0,103.20099999999998,124.2,14.814469244627023,95.76000000000002,112.67428571428572,112.674,2.9396,,6.7,6.51,521.4,17.9,362.21333333333337,4.0,0.0,0,20.08,,,,,,,,,2026-01-15,M60-24-1
20260115084812,2026-01-15 08:48:12,6,M60-24-1,558,627,57,85,185,17,0,35,0.0,0.0,1.34,0.0,1565.34,4.0,2.41,1.09,1.79,,,,,,270.0,320.0,530.0,930.0,14.0,2.0,2.0,10.0,0.0,20260115_6,中型,925.0,3.0,845.0,915.0,M60,,,0.0,17.7,79.3,237,0.459,0.359,1242,0.449,684,21.9,7.2,14.8,20.6,1.226,1,0.64,83.2265060240964,91.8,7.991653542687473,80.22,87.80000000000003,137.188,2.9396,,6.7,6.51,521.4,17.9,362.21333333333337,4.0,0.0,0,-24.92,,,,,,,,,2026-01-15,M60-24-1
20260115092330,2026-01-15 09:23:30,9,M60-24-1,629,703,66,95,209,18,0,41,0.0,0.0,1.54,0.0,1762.54,4.0,2.15,1.13,1.44,,,,,,275.0,320.0,530.0,930.0,12.0,3.0,2.0,11.0,0.0,20260115_9,中型,1010.0,2.0,925.0,1000.0,M60,,,0.0,17.7,79.3,268,0.455,0.354,1398,0.45,769,22.0,6.7,15.3,20.6,1.223,1,0.72,83.06049382716049,95.2,9.875567544401484,80.66,89.55714285714285,124.385,2.9396,,6.7,6.51,521.4,17.9,362.21333333333337,4.0,0.0,0,-14.92,65.49285714285713,458.44999999999993,,,,,,,2026-01-15,M60-24-1
20260115092921,2026-01-15 09:29:21,10,M60-24-1,621,693,70,92,204,18,0,38,0.0,0.0,1.5,0.0,1737.5,4.0,1.1,1.31,1.46,,,,,,275.0,320.0,530.0,930.0,12.0,3.0,2.0,11.0,0.0,20260115_10,中型,1010.0,2.0,925.0,1000.0,M60,,,0.0,17.7,79.3,260,0.451,0.354,1384,0.449,763,21.5,6.9,14.6,20.3,1.229,1,0.71,83.2846153846154,92.8,8.812237658187545,82.46,88.23513513513515,124.275,2.9396,,6.7,6.51,521.4,17.9,362.21333333333337,4.0,0.0,0,-17.92,65.49285714285713,458.44999999999993,,,,,,,2026-01-15,M60-24-1
20260115130256,2026-01-15 13:02:56,24,M60-24-1,869,971,69,130,290,27,0,55,0.0,0.0,2.03,0.0,2413.03,4.0,0.78,0.7,0.94,,,,,,270.0,320.0,530.0,930.0,16.0,2.0,2.0,10.0,0.0,20260115_24,中型,1445.0,4.0,1305.0,1340.0,M60,,,0.0,18.6,66.1,372,0.448,0.349,1909,0.455,1040,22.0,7.3,14.8,20.8,1.197,1,1.0,101.28877551020408,118.7,14.332743180286643,101.28,109.68235294117648,109.682,2.9396,,6.7,6.51,521.4,17.9,362.21333333333337,4.0,0.0,0,20.08,64.04363636363637,1168.7963636363636,,,,,,,2026-01-15,M60-24-1
20260115131302,2026-01-15 13:13:02,25,M60-24-1,546,606,52,80,179,16,0,34,0.0,0.0,1.28,0.0,1514.28,4.0,1.27,1.87,1.68,,,,,,270.0,320.0,530.0,930.0,16.0,2.0,2.0,10.0,0.0,20260115_25,中型,1445.0,4.0,1305.0,1340.0,M60,,,0.0,18.6,66.1,229,0.447,0.349,1204,0.453,658,21.8,7.0,14.8,20.4,1.205,1,0.62,78.80108695652174,84.8,6.378658277978307,78.84,82.09393939393938,132.41,2.9396,,6.7,6.51,521.4,17.9,362.21333333333337,4.0,0.0,0,-29.92,64.04363636363637,1168.7963636363636,,,,,,,2026-01-15,M60-24-1
20260115135249,2026-01-15 13:52:49,28,M60-24-1,871,971,66,134,289,27,0,55,0.0,0.0,2.04,0.0,2415.04,3.5,0.75,1.4,0.94,,,,,,270.0,320.0,530.0,930.0,16.0,2.0,2.0,10.0,0.0,20260115_28,中型,1530.0,3.0,1400.0,1435.0,M60,,,0.0,18.6,66.1,371,0.464,0.361,1908,0.456,1037,22.1,7.3,14.8,20.9,1.191,1,1.0,98.92823529411768,117.9,14.628389897847958,99.38,108.28275862068966,108.283,2.9396,,6.7,6.51,521.4,17.9,362.21333333333337,3.5,-0.5,1,24.59,61.259047619047614,1072.0333333333333,,,,,,,2026-01-15,M60-24-1
20260115140814,2026-01-15 14:08:14,30,M60-24-1,526,586,54,78,172,17,0,33,0.0,0.0,1.22,0.0,1467.22,4.0,1.3,1.54,1.56,,,,,,270.0,320.0,530.0,930.0,16.0,2.0,2.0,10.0,0.0,20260115_30,中型,1530.0,3.0,1400.0,1435.0,M60,,,0.0,18.6,66.1,222,0.453,0.351,1166,0.451,640,22.5,7.7,14.9,20.5,1.217,1,0.6,77.45,82.4,5.738417793739858,78.67999999999999,79.18529411764706,131.975,2.9396,,6.7,6.51,521.4,17.9,362.21333333333337,4.0,0.5,1,-31.92,61.259047619047614,1072.0333333333333,,,,,,,2026-01-15,M60-24-1
20260115144335,2026-01-15 14:43:35,35,M60-24-1,620,692,57,92,205,19,0,41,0.0,0.0,1.43,0.0,1727.43,4.0,1.1,1.14,1.32,,,,,,270.0,320.0,530.0,930.0,18.0,0.0,2.0,10.0,0.0,20260115_35,中型,1530.0,3.0,1445.0,1520.0,M60,,,0.0,18.6,66.1,265,0.449,0.347,1369,0.453,749,22.6,7.2,15.5,20.7,1.208,1,0.71,82.0729411764706,90.6,7.922067291623468,83.89999999999999,86.11379310344827,121.287,2.9396,,6.7,6.51,521.4,17.9,362.21333333333337,4.0,0.0,0,-17.92,61.259047619047614,1072.0333333333333,,,,,,,2026-01-15,M60-24-1
20260115145017,2026-01-15 14:50:17,36,M60-24-1,620,693,59,95,206,19,0,38,0.0,0.0,1.43,0.0,1731.43,3.5,1.06,1.64,1.46,,,,,,270.0,320.0,530.0,930.0,18.0,0.0,2.0,10.0,0.0,20260115_36,中型,1530.0,3.0,1445.0,1520.0,M60,,,0.0,18.6,66.1,263,0.461,0.361,1372,0.452,752,21.7,7.2,14.4,20.7,1.213,1,0.71,82.54444444444445,90.9,8.19254554269525,81.64000000000001,86.35806451612905,121.631,2.9396,,6.7,6.51,521.4,17.9,362.21333333333337,3.5,-0.5,1,-14.41,61.259047619047614,1072.0333333333333,,,,,,,2026-01-15,M60-24-1
20260115154545,2026-01-15 15:45:45,43,M60-24-1,523,587,54,81,173,18,0,33,0.0,0.0,1.22,0.0,1470.22,3.5,1.25,1.55,1.73,,,,,,275.0,320.0,530.0,930.0,18.0,3.0,2.0,11.0,0.0,20260115_43,中型,1635.0,2.0,1550.0,1625.0,M60,,,0.0,18.6,66.1,224,0.468,0.362,1164,0.449,641,22.8,8.0,14.7,20.8,1.226,1,0.6,75.23950617283951,81.8,6.833770157895973,79.1,79.34285714285713,132.238,2.9396,,6.7,6.51,521.4,17.9,362.21333333333337,3.5,0.0,0,-28.41,62.95353535353536,1033.4872053872054,,,,,,,2026-01-15,M60-24-1
