Repository: Vincent626/concrete-strength-analysis

# 🎯 S60 & M60 混凝土強度預測模型訓練成果報告

> **更新日期**: 2026-02-04  
> **專案目標**: 建立 S60/M60 混凝土 28 天抗壓強度預測模型

---

## 📋 摘要

本專案針對 S60（小型）與 M60（中型）離心混凝土管配比，建立機器學習預測模型。透過配料特徵分析，預測 28 天抗壓強度，並識別影響強度的關鍵因素。

### 主要成果

| 模型 | 樣本數 | R² | MAE (kgf/cm²) | 狀態 |
|:---|---:|---:|---:|:---|
| **S60** | 46 | **0.360** | 28 | ✅ 可用 |
| **M60** | 52 | **0.206** | 25 | ✅ 可用 |

---

## 📈 模型效能比較
> **說明**：S60 模型 R²=0.360，M60 模型 R²=0.206，兩者皆具有預測能力。S60 表現較佳，預測誤差約 28 kgf/cm²。

---

## 📊 強度分布比較
> **說明**：S60 與 M60 的強度分布相似，平均約 605 kgf/cm²，皆高於設計強度 510 kgf/cm²（紅色虛線）。

---

File: S60_M60_dataset_v9_shared.csv (part 47 of 138)
match_key,日期及時間,序,配比 ,耗用骨材1,耗用骨材2,耗用骨材3,耗用水,耗用泥料1,耗用泥料2,耗用泥料3,耗用泥料4,耗用藥劑1,耗用藥劑2,耗用藥劑3,耗用藥劑4,耗用小計,表面水骨材1,誤差%水,誤差%骨材1,誤差%骨材2,坍度(cm),混凝土溫度(℃),試體1強度(X1),試體2強度(X2),試體3強度(X3),加料轉速,慢速轉速,中速轉速,高速轉速,加料時間,慢速時間,中速時間,高速時間,總降水量,cp_key,類型,入池,蒸養池,離心開始,離心結束,母體,平均強度,強度_原始,強度_修正,環境溫度,環境濕度,膠結料總量,水灰比,水膠比,骨材總量,砂石比,粗骨材總量,水泥取代率,矽灰取代率,爐石取代率,漿體比例,粗細骨材比,月份,拌合米數,平均電流,最大電流,電流標準差,最終電流,穩定階段平均電流,單位體積穩定電流,砂_FM,砂_Mud,六分_FM,三分_FM,水泥砂漿_28天平均強度,水泥_流動性,水泥砂漿_7天平均強度,設定扣水率(%),扣水率_變動幅度,扣水率_是否變更,水量微調偏離度,蒸養實際平均溫度,蒸養實際總積溫,蒸養實際階段1溫度,蒸養實際階段2溫度,蒸養實際階段3溫度,實際離心平均轉速,實際離心平均電流,實際離心總能量,日期,配比
20260115155126,2026-01-15 15:51:26,44,M60-24-1,514,579,52,79,169,17,0,33,0.0,0.0,1.19,0.0,1444.19,3.5,0.0,1.38,1.94,,,,,,275.0,320.0,530.0,930.0,18.0,3.0,2.0,11.0,0.0,20260115_44,中型,1635.0,2.0,1550.0,1625.0,M60,,,0.0,18.6,66.1,219,0.467,0.361,1145,0.449,631,22.8,7.8,15.1,20.7,1.228,1,0.59,73.0294117647059,80.1,7.030819942634282,74.13999999999999,77.03103448275863,130.561,2.9396,,6.7,6.51,521.4,17.9,362.21333333333337,3.5,0.0,0,-30.41,62.95353535353536,1033.4872053872054,,,,,,,2026-01-15,M60-24-1
20260115163628,2026-01-15 16:36:28,48,M60-24-1,626,703,60,97,208,19,0,41,0.0,0.0,1.47,0.0,1755.47,3.5,1.04,1.13,1.44,,,,,,275.0,320.0,530.0,930.0,15.0,3.0,2.0,11.0,0.0,20260115_48,中型,1725.0,1.0,1640.0,1715.0,M60,,,0.0,18.6,66.1,268,0.466,0.362,1389,0.451,763,22.4,7.1,15.3,20.8,1.219,1,0.72,83.33928571428572,91.6,7.939863526732007,80.48,87.72333333333334,121.838,2.9396,,6.7,6.51,521.4,17.9,362.21333333333337,3.5,0.0,0,-12.41,56.72978723404256,884.0391843971631,,,,,,,2026-01-15,M60-24-1
20260115164328,2026-01-15 16:43:28,49,M60-24-1,614,694,60,97,205,18,0,39,0.0,0.0,1.46,0.0,1728.46,3.0,0.0,1.15,1.61,,,,,,275.0,320.0,530.0,930.0,15.0,3.0,2.0,11.0,0.0,20260115_49,中型,1725.0,1.0,1640.0,1715.0,M60,,,0.0,18.6,66.1,262,0.473,0.37,1368,0.449,754,21.8,6.9,14.9,20.8,1.228,1,0.71,82.33456790123458,89.8,7.541132647249623,81.1,86.425,121.725,2.9396,,6.7,6.51,521.4,17.9,362.21333333333337,3.0,-0.5,1,-15.1,56.72978723404256,884.0391843971631,,,,,,,2026-01-15,M60-24-1
20260116075241,2026-01-16 07:52:41,2,M60-24-1,865,973,72,136,289,27,0,55,0.0,0.0,2.09,0.0,2419.09,3.5,2.26,0.7,1.14,,,,,,270.0,320.0,530.0,930.0,16.0,0.0,2.0,10.0,0.0,20260116_2,中型,835.0,3.0,755.0,825.0,M60,,,0.0,19.6,64.6,371,0.471,0.367,1910,0.453,1045,22.1,7.3,14.8,21.0,1.208,1,1.0,102.36162790697676,127.1,15.689065727328396,94.38,114.09666666666666,114.097,2.9396,,6.7,6.51,521.4,17.9,362.21333333333337,3.5,0.5,1,26.59,,,,,,,,,2026-01-16,M60-24-1
20260116080010,2026-01-16 08:00:10,3,M60-24-1,534,598,53,82,176,17,0,37,0.0,0.0,1.27,0.0,1498.27,4.0,3.8,1.52,1.87,,,,,,270.0,320.0,530.0,930.0,16.0,0.0,2.0,10.0,0.0,20260116_3,中型,835.0,3.0,755.0,825.0,M60,,,0.0,19.6,64.6,230,0.466,0.357,1185,0.451,651,23.5,7.4,16.1,20.8,1.219,1,0.61,80.94883720930233,88.2,7.0180787171758,77.94000000000001,84.33333333333334,138.251,2.9396,,6.7,6.51,521.4,17.9,362.21333333333337,4.0,0.5,1,-27.92,,,,,,,,,2026-01-16,M60-24-1
20260116083527,2026-01-16 08:35:27,5,M60-24-1,618,694,63,92,205,18,0,38,0.0,0.0,1.49,0.0,1729.49,4.0,1.1,0.82,1.61,,,,,,270.0,320.0,530.0,930.0,19.0,0.0,2.0,10.0,0.0,20260116_5,中型,925.0,2.0,840.0,915.0,M60,,,0.0,19.6,64.6,261,0.449,0.352,1375,0.449,757,21.5,6.9,14.6,20.4,1.225,1,0.71,85.27674418604651,95.2,9.603955997141195,80.17999999999999,91.61,129.028,2.9396,,6.7,6.51,521.4,17.9,362.21333333333337,4.0,0.0,0,-17.92,,,,,,,,,2026-01-16,M60-24-1
20260116084155,2026-01-16 08:41:55,6,M60-24-1,618,694,57,94,205,19,0,40,0.0,0.0,1.5,0.0,1728.5,3.5,0.0,1.31,1.61,,,,,,270.0,320.0,530.0,930.0,19.0,0.0,2.0,10.0,0.0,20260116_6,中型,925.0,2.0,840.0,915.0,M60,,,0.0,19.6,64.6,264,0.459,0.356,1369,0.451,751,22.3,7.2,15.2,20.7,1.215,1,0.71,84.25744680851064,96.4,9.708939611246445,79.55999999999999,91.89696969696968,129.432,2.9396,,6.7,6.51,521.4,17.9,362.21333333333337,3.5,-0.5,1,-15.41,,,,,,,,,2026-01-16,M60-24-1
20260116092358,2026-01-16 09:23:58,9,M60-24-1,626,702,61,99,209,18,0,39,0.0,0.0,1.52,0.0,1755.52,3.5,3.12,1.13,1.3,,,,,,275.0,320.0,530.0,930.0,16.0,1.0,2.0,11.0,0.0,20260116_9,中型,1010.0,4.0,925.0,1000.0,M60,,,0.0,19.6,64.6,266,0.474,0.372,1389,0.451,763,21.4,6.8,14.7,20.8,1.219,1,0.72,82.58765432098765,93.3,9.101151503810978,82.9,87.59642857142858,121.662,2.9396,,6.7,6.51,521.4,17.9,362.21333333333337,3.5,0.0,0,-10.41,66.10952380952382,462.7666666666668,,,,,,,2026-01-16,M60-24-1
20260116093028,2026-01-16 09:30:28,10,M60-24-1,614,694,62,95,206,19,0,40,0.0,0.0,1.5,0.0,1731.5,3.5,1.06,0.66,1.61,,,,,,275.0,320.0,530.0,930.0,16.0,1.0,2.0,11.0,0.0,20260116_10,中型,1010.0,4.0,925.0,1000.0,M60,,,0.0,19.6,64.6,265,0.461,0.358,1370,0.448,756,22.3,7.2,15.1,20.8,1.231,1,0.71,83.87951807228916,91.8,8.38200538210141,84.1,87.67586206896551,123.487,2.9396,,6.7,6.51,521.4,17.9,362.21333333333337,3.5,0.0,0,-14.41,66.10952380952382,462.7666666666668,,,,,,,2026-01-16,M60-24-1
20260116130447,2026-01-16 13:04:47,21,M60-24-1,861,974,70,135,288,29,0,57,0.0,0.0,2.05,0.0,2416.05,3.5,1.5,0.23,1.25,,,,,,270.0,320.0,530.0,930.0,15.0,2.0,2.0,10.0,0.0,20260116_21,中型,1440.0,3.0,1305.0,1340.0,M60,,,0.0,20.0,72.2,374,0.469,0.361,1905,0.452,1044,23.0,7.8,15.2,21.1,1.213,1,1.0,98.6212765957447,115.9,13.001210028304694,95.16,106.37575757575756,106.376,2.9396,,6.7,6.51,521.4,17.9,362.21333333333337,3.5,0.0,0,25.59,69.5625,1275.3125,,,,,,,2026-01-16,M60-24-1
20260116131315,2026-01-16 13:13:15,22,M60-24-1,533,598,54,81,176,19,0,37,0.0,0.0,1.28,0.0,1499.28,4.0,2.53,1.33,1.87,,,,,,270.0,320.0,530.0,930.0,15.0,2.0,2.0,10.0,0.0,20260116_22,中型,1440.0,3.0,1305.0,1340.0,M60,,,0.0,20.0,72.2,232,0.46,0.349,1185,0.45,652,24.1,8.2,15.9,20.9,1.223,1,0.61,78.61444444444444,85.1,6.46157120746462,76.3,81.97741935483869,134.389,2.9396,,6.7,6.51,521.4,17.9,362.21333333333337,4.0,0.5,1,-28.92,69.5625,1275.3125,,,,,,,2026-01-16,M60-24-1
20260116135629,2026-01-16 13:56:29,29,M60-24-1,862,972,69,138,290,28,0,57,0.0,0.0,2.06,0.0,2418.06,3.0,0.73,0.82,1.04,,,,,,270.0,320.0,530.0,930.0,15.0,2.0,2.0,10.0,0.0,20260116_29,中型,1420.0,3.0,1400.0,1430.0,M60,,,0.0,20.0,72.2,375,0.476,0.368,1903,0.453,1041,22.7,7.5,15.2,21.2,1.208,1,1.0,96.90666666666668,116.1,13.952871468705723,96.36,103.62258064516128,103.623,2.9396,,6.7,6.51,521.4,17.9,362.21333333333337,3.0,-1.0,1,25.9,69.05121951219512,1288.9560975609756,,,,,,,2026-01-16,M60-24-1
20260116140513,2026-01-16 14:05:13,30,M60-24-1,533,598,54,81,177,17,0,34,0.0,0.0,1.29,0.0,1495.29,4.0,2.53,1.33,1.87,,,,,,270.0,320.0,530.0,930.0,15.0,2.0,2.0,10.0,0.0,20260116_30,中型,1420.0,3.0,1400.0,1430.0,M60,,,0.0,20.0,72.2,228,0.458,0.355,1185,0.45,652,22.4,7.5,14.9,20.7,1.223,1,0.61,77.50337078651685,83.8,6.6902990215198015,76.38000000000001,79.74838709677421,130.735,2.9396,,6.7,6.51,521.4,17.9,362.21333333333337,4.0,1.0,1,-28.92,69.05121951219512,1288.9560975609756,,,,,,,2026-01-16,M60-24-1
20260116144046,2026-01-16 14:40:46,35,M60-24-1,618,692,59,92,205,19,0,39,0.0,0.0,1.48,0.0,1725.48,4.0,1.1,0.82,1.32,,,,,,270.0,320.0,530.0,930.0,17.0,1.0,2.0,10.0,0.0,20260116_35,中型,1530.0,1.0,1445.0,1520.0,M60,,,0.0,20.0,72.2,263,0.449,0.35,1369,0.451,751,22.1,7.2,14.8,20.6,1.215,1,0.71,81.87882352941179,89.2,7.774499705752164,83.9,85.60344827586206,120.568,2.9396,,6.7,6.51,521.4,17.9,362.21333333333337,4.0,0.0,0,-17.92,61.39466666666666,1074.4066666666663,,,,,,,2026-01-16,M60-24-1
20260116144728,2026-01-16 14:47:28,36,M60-24-1,618,693,57,95,203,20,0,41,0.0,0.0,1.46,0.0,1728.46,3.5,1.06,1.31,1.46,,,,,,270.0,320.0,530.0,930.0,17.0,1.0,2.0,10.0,0.0,20260116_36,中型,1530.0,1.0,1445.0,1520.0,M60,,,0.0,20.0,72.2,264,0.468,0.36,1368,0.452,750,23.1,7.6,15.5,20.8,1.214,1,0.71,82.81176470588237,90.8,7.744514745968209,81.88000000000001,86.98055555555555,122.508,2.9396,,6.7,6.51,521.4,17.9,362.21333333333337,3.5,-0.5,1,-14.41,61.39466666666666,1074.4066666666663,,,,,,,2026-01-16,M60-24-1
20260116153032,2026-01-16 15:30:32,39,M60-24-1,525,588,51,81,174,16,0,33,0.0,0.0,1.22,0.0,1469.22,3.5,1.25,1.94,1.91,,,,,,275.0,320.0,530.0,930.0,19.0,2.0,2.0,11.0,0.0,20260116_39,中型,1620.0,4.0,1535.0,1610.0,M60,,,0.0,20.0,72.2,223,0.466,0.363,1164,0.451,639,22.0,7.2,14.8,20.7,1.217,1,0.6,76.78148148148148,83.3,6.106586428211151,76.24000000000001,79.80714285714285,133.012,2.9396,,6.7,6.51,521.4,17.9,362.21333333333337,3.5,0.0,0,-28.41,67.78714285714284,1129.785714285714,,,,,,,2026-01-16,M60-24-1
20260116153632,2026-01-16 15:36:32,40,M60-24-1,516,579,51,79,171,17,0,34,0.0,0.0,1.21,0.0,1448.21,3.5,0.0,1.78,1.94,,,,,,275.0,320.0,530.0,930.0,19.0,2.0,2.0,11.0,0.0,20260116_40,中型,1620.0,4.0,1535.0,1610.0,M60,,,0.0,20.0,72.2,222,0.462,0.356,1146,0.45,630,23.0,7.7,15.3,20.8,1.221,1,0.59,76.84418604651164,82.7,6.235748489251363,80.42,79.41000000000001,134.593,2.9396,,6.7,6.51,521.4,17.9,362.21333333333337,3.5,0.0,0,-30.41,67.78714285714284,1129.785714285714,,,,,,,2026-01-16,M60-24-1
20260116161917,2026-01-16 16:19:17,45,M60-24-1,617,693,58,95,205,19,0,41,0.0,0.0,1.46,0.0,1729.46,3.5,1.06,1.15,1.46,,,,,,275.0,320.0,530.0,930.0,17.0,5.0,2.0,11.0,0.0,20260116_45,中型,1715.0,2.0,1625.0,1705.0,M60,,,0.0,20.0,72.2,265,0.463,0.358,1368,0.451,751,22.6,7.2,15.5,20.8,1.217,1,0.71,79.4139534883721,87.8,7.251578221015827,83.39999999999999,82.57666666666665,116.305,2.9396,,6.7,6.51,521.4,17.9,362.21333333333337,3.5,0.0,0,-14.41,67.17076923076921,1057.939615384615,,,,,,,2026-01-16,M60-24-1
20260116162754,2026-01-16 16:27:54,46,M60-24-1,609,684,62,93,201,19,0,41,0.0,0.0,1.42,0.0,1710.42,3.5,0.0,1.33,1.63,,,,,,275.0,320.0,530.0,930.0,17.0,5.0,2.0,11.0,0.0,20260116_46,中型,1715.0,2.0,1625.0,1705.0,M60,,,0.0,20.0,72.2,261,0.463,0.356,1355,0.449,746,23.0,7.3,15.7,20.7,1.225,1,0.7,77.1156626506024,87.6,9.137866165296474,77.44,83.40689655172412,119.153,2.9396,,6.7,6.51,521.4,17.9,362.21333333333337,3.5,0.0,0,-16.41,67.17076923076921,1057.939615384615,,,,,,,2026-01-16,M60-24-1
20260119075300,2026-01-19 07:53:00,2,M60-24-1,865,975,68,136,288,28,0,55,0.0,0.0,2.11,0.0,2417.11,3.5,2.26,0.7,1.35,,,,,,270.0,320.0,530.0,930.0,14.0,2.0,2.0,10.0,0.0,20260119_2,中型,840.0,4.0,755.0,830.0,M60,,,0.0,17.7,81.7,371,0.472,0.367,1908,0.453,1043,22.4,7.5,14.8,21.0,1.206,1,1.0,104.951724137931,126.3,17.48841890732044,95.24,118.72580645161295,118.726,2.9396,,6.7,6.51,521.4,17.9,362.21333333333337,3.5,0.0,0,26.59,,,,,,,,,2026-01-19,M60-24-1
20260119080124,2026-01-19 08:01:24,3,M60-24-1,528,601,55,84,176,16,0,34,0.0,0.0,1.29,0.0,1495.29,3.5,3.7,0.76,2.38,,,,,,270.0,320.0,530.0,930.0,14.0,2.0,2.0,10.0,0.0,20260119_3,中型,840.0,4.0,755.0,830.0,M60,,,0.0,17.7,81.7,226,0.477,0.372,1184,0.446,656,22.1,7.1,15.0,20.7,1.242,1,0.61,80.75542168674698,89.2,7.838678475602061,81.94000000000001,84.8655172413793,139.124,2.9396,,6.7,6.51,521.4,17.9,362.21333333333337,3.5,0.0,0,-25.41,,,,,,,,,2026-01-19,M60-24-1
20260119083826,2026-01-19 08:38:26,6,M60-24-1,609,684,59,95,201,18,0,39,0.0,0.0,1.49,0.0,1706.49,3.5,2.15,1.33,1.63,,,,,,275.0,320.0,530.0,930.0,16.0,4.0,2.0,11.0,0.0,20260119_6,中型,930.0,1.0,840.0,920.0,M60,,,0.0,17.7,81.7,258,0.473,0.368,1352,0.45,743,22.1,7.0,15.1,20.7,1.22,1,0.7,86.1604938271605,94.6,8.93826120318609,93.16,91.57142857142856,130.816,2.9396,,6.7,6.51,521.4,17.9,362.21333333333337,3.5,0.0,0,-14.41,,,,,,,,,2026-01-19,M60-24-1
20260119084531,2026-01-19 08:45:31,7,M60-24-1,604,683,58,98,201,18,0,41,0.0,0.0,1.49,0.0,1704.49,3.0,2.08,1.0,1.49,,,,,,275.0,320.0,530.0,930.0,16.0,4.0,2.0,11.0,0.0,20260119_7,中型,930.0,1.0,840.0,920.0,M60,,,0.0,17.7,81.7,260,0.488,0.377,1345,0.449,741,22.7,6.9,15.8,21.0,1.227,1,0.7,85.20769230769231,94.1,8.543260704541622,82.58,91.159375,130.228,2.9396,,6.7,6.51,521.4,17.9,362.21333333333337,3.0,-0.5,1,-14.1,,,,,,,,,2026-01-19,M60-24-1
20260119092606,2026-01-19 09:26:06,10,M60-24-1,599,674,60,97,199,17,0,40,0.0,0.0,1.46,0.0,1687.46,3.0,2.11,1.53,1.51,,,,,,275.0,320.0,530.0,930.0,14.0,5.0,2.0,11.0,0.0,20260119_10,中型,1015.0,2.0,930.0,1005.0,M60,,,0.0,17.7,81.7,256,0.487,0.379,1333,0.449,734,22.3,6.6,15.6,20.9,1.225,1,0.69,82.81829268292684,92.4,8.612301582531991,87.5,87.50689655172415,126.822,2.9396,,6.7,6.51,521.4,17.9,362.21333333333337,3.0,0.0,0,-15.1,61.86904761904762,433.08333333333337,,,,,,,2026-01-19,M60-24-1
20260119093310,2026-01-19 09:33:10,11,M60-24-1,600,675,56,96,200,17,0,39,0.0,0.0,1.48,0.0,1684.48,3.0,1.05,1.69,1.66,,,,,,275.0,320.0,530.0,930.0,14.0,5.0,2.0,11.0,0.0,20260119_11,中型,1015.0,2.0,930.0,1005.0,M60,,,0.0,17.7,81.7,256,0.48,0.375,1331,0.451,731,21.9,6.6,15.2,20.9,1.218,1,0.69,83.04588235294118,90.7,8.042308023142384,82.84,86.23793103448276,124.983,2.9396,,6.7,6.51,521.4,17.9,362.21333333333337,3.0,0.0,0,-16.1,61.86904761904762,433.08333333333337,,,,,,,2026-01-19,M60-24-1
20260119130246,2026-01-19 13:02:46,21,M60-24-1,864,973,68,137,290,26,0,55,0.0,0.0,2.05,0.0,2415.05,3.0,0.0,1.05,1.14,,,,,,270.0,320.0,530.0,930.0,17.0,3.0,2.0,10.0,0.0,20260119_21,中型,1445.0,4.0,1305.0,1345.0,M60,,,0.0,17.6,85.2,371,0.472,0.369,1905,0.454,1041,21.8,7.0,14.8,21.1,1.205,1,1.0,99.20813953488371,121.0,14.668889838594094,96.04,109.18333333333337,109.183,2.9396,,6.7,6.51,521.4,17.9,362.21333333333337,3.0,0.0,0,24.9,62.38990825688074,1138.6158256880735,,,,,,,2026-01-19,M60-24-1
20260119131204,2026-01-19 13:12:04,22,M60-24-1,532,598,53,85,175,16,0,36,0.0,0.0,1.23,0.0,1496.23,3.0,1.19,2.11,1.87,,,,,,270.0,320.0,530.0,930.0,17.0,3.0,2.0,10.0,0.0,20260119_22,中型,1445.0,4.0,1305.0,1345.0,M60,,,0.0,17.6,85.2,227,0.486,0.374,1183,0.45,651,22.9,7.0,15.9,20.9,1.224,1,0.61,77.88505747126437,84.1,6.012239025533277,77.17999999999999,80.46451612903226,131.909,2.9396,,6.7,6.51,521.4,17.9,362.21333333333337,3.0,0.0,0,-27.1,62.38990825688074,1138.6158256880735,,,,,,,2026-01-19,M60-24-1
20260119135226,2026-01-19 13:52:26,27,M60-24-1,858,973,68,141,288,27,0,57,0.0,0.0,2.05,0.0,2414.05,2.5,0.0,0.82,1.14,,,,,,270.0,320.0,530.0,930.0,22.0,3.0,2.0,10.0,0.0,20260119_27,中型,1445.0,4.0,1355.0,1435.0,M60,,,0.0,17.6,85.2,372,0.49,0.379,1899,0.452,1041,22.6,7.3,15.3,21.3,1.213,1,1.0,98.1204081632653,114.9,13.697400015343842,96.32,106.64411764705883,106.644,2.9396,,6.7,6.51,521.4,17.9,362.21333333333337,2.5,-0.5,1,36.14,62.38990825688074,1138.6158256880735,,,,,,,2026-01-19,M60-24-1
20260119140531,2026-01-19 14:05:31,28,M60-24-1,531,599,52,85,175,16,0,37,0.0,0.0,1.25,0.0,1496.25,3.0,1.19,1.92,2.04,,,,,,270.0,320.0,530.0,930.0,22.0,3.0,2.0,10.0,0.0,20260119_28,中型,1445.0,4.0,1355.0,1435.0,M60,,,0.0,17.6,85.2,228,0.486,0.373,1182,0.449,651,23.2,7.0,16.2,20.9,1.226,1,0.61,76.42592592592591,84.1,5.991223576626925,76.91999999999999,81.48214285714288,133.577,2.9396,,6.7,6.51,521.4,17.9,362.21333333333337,3.0,0.5,1,-27.1,62.38990825688074,1138.6158256880735,,,,,,,2026-01-19,M60-24-1
20260119144830,2026-01-19 14:48:30,34,M60-24-1,618,695,61,98,206,19,0,40,0.0,0.0,1.47,0.0,1738.47,3.0,1.03,1.81,1.76,,,,,,270.0,320.0,530.0,930.0,20.0,3.0,2.0,10.0,0.0,20260119_34,中型,1540.0,3.0,1450.0,1530.0,M60,,,0.0,17.6,85.2,265,0.476,0.37,1374,0.45,756,22.3,7.2,15.1,20.9,1.223,1,0.71,83.29156626506025,91.5,8.439768237828547,82.34,86.63793103448278,122.025,2.9396,,6.7,6.51,521.4,17.9,362.21333333333337,3.0,0.0,0,-14.1,66.30865384615385,1149.35,,,,,,,2026-01-19,M60-24-1
20260119145626,2026-01-19 14:56:26,35,M60-24-1,617,695,59,98,204,19,0,40,0.0,0.0,1.48,0.0,1733.48,3.0,1.03,1.65,1.76,,,,,,270.0,320.0,530.0,930.0,20.0,3.0,2.0,10.0,0.0,20260119_35,中型,1540.0,3.0,1450.0,1530.0,M60,,,0.0,17.6,85.2,263,0.48,0.373,1371,0.45,754,22.4,7.2,15.2,20.8,1.222,1,0.71,82.20206185567011,89.6,7.026752698132328,79.62,85.95882352941175,121.069,2.9396,,6.7,6.51,521.4,17.9,362.21333333333337,3.0,0.0,0,-14.1,66.30865384615385,1149.35,,,,,,,2026-01-19,M60-24-1
20260119154527,2026-01-19 15:45:27,40,M60-24-1,600,683,58,89,197,18,0,38,0.0,0.0,1.42,0.0,1684.42,3.0,1.14,1.69,1.79,,,,,,275.0,320.0,530.0,930.0,30.0,6.0,2.0,11.0,0.0,20260119_40,中型,1710.0,2.0,1550.0,1700.0,M60,,,0.0,17.6,85.2,253,0.452,0.352,1341,0.447,741,22.1,7.1,15.0,20.3,1.235,1,0.69,81.50697674418603,90.4,8.695572124987207,86.44000000000001,86.58,125.478,2.9396,,6.7,6.51,521.4,17.9,362.21333333333337,3.0,0.0,0,-23.1,60.47789473684211,957.5666666666668,,,,,,,2026-01-19,M60-24-1
20260119155313,2026-01-19 15:53:13,41,M60-24-1,598,676,61,95,200,18,0,39,0.0,0.0,1.42,0.0,1688.42,3.0,0.0,1.36,1.81,,,,,,275.0,320.0,530.0,930.0,30.0,6.0,2.0,11.0,0.0,20260119_41,中型,1710.0,2.0,1550.0,1700.0,M60,,,0.0,17.6,85.2,257,0.475,0.37,1335,0.448,737,22.2,7.0,15.2,20.9,1.232,1,0.69,81.17752808988763,90.1,7.731022474188131,75.0,86.50322580645162,125.367,2.9396,,6.7,6.51,521.4,17.9,362.21333333333337,3.0,0.0,0,-17.1,60.47789473684211,957.5666666666668,,,,,,,2026-01-19,M60-24-1
20260119171008,2026-01-19 17:10:08,50,M60-24-1,585,689,61,95,195,20,0,38,0.0,0.0,1.41,0.0,1684.41,3.0,0.0,1.56,1.62,,,,,,275.0,320.0,530.0,930.0,15.0,2.0,2.0,11.0,0.0,20260119_50,中型,1800.0,1.0,1715.0,1750.0,M60,,,0.0,17.6,85.2,253,0.487,0.375,1335,0.438,750,22.9,7.9,15.0,20.7,1.282,1,0.69,82.149,89.9,7.092044768612222,81.58000000000001,84.90285714285714,123.048,2.9396,,6.7,6.51,521.4,17.9,362.21333333333337,3.0,0.0,0,-17.1,56.73555555555554,851.0333333333332,,,,,,,2026-01-19,M60-24-1
20260119171809,2026-01-19 17:18:09,51,M60-24-1,582,690,58,98,199,18,0,41,0.0,0.0,1.4,0.0,1687.4,2.5,0.0,1.57,1.77,,,,,,275.0,320.0,530.0,930.0,15.0,2.0,2.0,11.0,0.0,20260119_51,中型,1800.0,1.0,1715.0,1750.0,M60,,,0.0,17.6,85.2,258,0.492,0.38,1330,0.438,748,22.9,7.0,15.9,21.1,1.285,1,0.69,81.15500000000002,90.4,7.149256954397429,76.47999999999999,84.46571428571428,122.414,2.9396,,6.7,6.51,521.4,17.9,362.21333333333337,2.5,-0.5,1,-6.86,56.73555555555554,851.0333333333332,,,,,,,2026-01-19,M60-24-1
20260120075250,2026-01-20 07:52:50,2,M60-24-1,842,995,70,140,288,27,0,57,0.0,0.0,2.08,0.0,2421.08,3.0,1.45,0.96,1.32,,,,,,270.0,320.0,530.0,930.0,17.0,0.0,2.0,10.0,0.0,20260120_2,中型,840.0,2.0,755.0,830.0,M60,,,0.0,17.5,71.6,372,0.486,0.376,1907,0.442,1065,22.6,7.3,15.3,21.2,1.265,1,1.0,104.01521739130436,125.7,15.91873339115986,96.2,116.9030303030303,116.903,2.9396,,6.7,6.51,521.4,17.9,362.21333333333337,3.0,0.5,1,27.9,,,,,,,,,2026-01-20,M60-24-1
20260120080248,2026-01-20 08:02:48,3,M60-24-1,515,611,53,86,176,16,0,36,0.0,0.0,1.3,0.0,1494.3,3.0,2.38,1.18,2.0,,,,,,270.0,320.0,530.0,930.0,17.0,0.0,2.0,10.0,0.0,20260120_3,中型,840.0,2.0,755.0,830.0,M60,,,0.0,17.5,71.6,228,0.489,0.377,1179,0.437,664,22.8,7.0,15.8,21.0,1.289,1,0.61,82.11041666666667,89.9,6.899524125598969,84.47999999999999,85.19411764705883,139.662,2.9396,,6.7,6.51,521.4,17.9,362.21333333333337,3.0,0.0,0,-26.1,,,,,,,,,2026-01-20,M60-24-1
20260120083924,2026-01-20 08:39:24,6,M60-24-1,579,691,59,99,198,17,0,38,0.0,0.0,1.45,0.0,1682.45,2.5,1.02,1.05,1.92,,,,,,275.0,320.0,530.0,930.0,12.0,2.0,2.0,11.0,0.0,20260120_6,中型,925.0,3.0,840.0,915.0,M60,,,0.0,17.5,71.6,253,0.5,0.391,1329,0.436,750,21.7,6.7,15.0,20.9,1.295,1,0.69,85.19506172839505,95.1,7.730042422935798,86.96000000000001,88.40357142857144,128.121,2.9396,,6.7,6.51,521.4,17.9,362.21333333333337,2.5,-0.5,1,-5.86,,,,,,,,,2026-01-20,M60-24-1
20260120084618,2026-01-20 08:46:18,7,M60-24-1,581,690,59,99,198,17,0,41,0.0,0.0,1.47,0.0,1686.47,2.5,1.02,1.4,1.77,,,,,,275.0,320.0,530.0,930.0,12.0,2.0,2.0,11.0,0.0,20260120_7,中型,925.0,3.0,840.0,915.0,M60,,,0.0,17.5,71.6,256,0.5,0.387,1330,0.437,749,22.7,6.6,16.0,21.1,1.289,1,0.69,82.41785714285713,92.9,8.41273355600626,78.16,86.64000000000003,125.565,2.9396,,6.7,6.51,521.4,17.9,362.21333333333337,2.5,0.0,0,-5.86,,,,,,,,,2026-01-20,M60-24-1
20260120092411,2026-01-20 09:24:11,10,M60-24-1,580,689,61,99,198,17,0,39,0.0,0.0,1.47,0.0,1684.47,2.5,1.02,1.22,1.62,,,,,,275.0,320.0,530.0,930.0,13.0,3.0,2.0,11.0,0.0,20260120_10,中型,1010.0,1.0,925.0,1000.0,M60,,,0.0,17.5,71.6,254,0.5,0.39,1330,0.436,750,22.0,6.7,15.4,21.0,1.293,1,0.69,83.41647058823528,92.5,7.3074152034092945,80.4,85.89310344827585,124.483,2.9396,,6.7,6.51,521.4,17.9,362.21333333333337,2.5,0.0,0,-5.86,66.84999999999998,467.9499999999999,,,,,,,2026-01-20,M60-24-1
20260120093125,2026-01-20 09:31:25,11,M60-24-1,578,690,60,99,199,17,0,40,0.0,0.0,1.48,0.0,1684.48,2.5,1.02,0.87,1.77,,,,,,275.0,320.0,530.0,930.0,13.0,3.0,2.0,11.0,0.0,20260120_11,中型,1010.0,1.0,925.0,1000.0,M60,,,0.0,17.5,71.6,256,0.497,0.387,1328,0.435,750,22.3,6.6,15.6,21.1,1.298,1,0.69,83.10602409638554,91.6,7.581180716726143,82.24,85.91724137931034,124.518,2.9396,,6.7,6.51,521.4,17.9,362.21333333333337,2.5,0.0,0,-5.86,66.84999999999998,467.9499999999999,,,,,,,2026-01-20,M60-24-1
20260120130314,2026-01-20 13:03:14,22,M60-24-1,841,992,72,138,290,27,0,57,0.0,0.0,2.08,0.0,2419.08,3.0,0.0,0.84,1.02,,,,,,270.0,320.0,530.0,930.0,17.0,0.0,2.0,10.0,0.0,20260120_22,中型,1440.0,2.0,1305.0,1340.0,M60,,,0.0,16.4,73.8,374,0.476,0.369,1905,0.441,1064,22.5,7.2,15.2,21.2,1.265,1,1.0,100.31649484536084,124.2,15.10210390485598,92.36,109.07352941176472,109.074,2.9396,,6.7,6.51,521.4,17.9,362.21333333333337,3.0,0.5,1,25.9,63.23168316831682,1159.2475247524749,,,,,,,2026-01-20,M60-24-1
20260120131256,2026-01-20 13:12:56,23,M60-24-1,509,601,55,86,172,17,0,32,0.0,0.0,1.22,0.0,1473.22,2.5,1.18,2.21,2.04,,,,,,270.0,320.0,530.0,930.0,17.0,0.0,2.0,10.0,0.0,20260120_23,中型,1440.0,2.0,1305.0,1340.0,M60,,,0.0,16.4,73.8,221,0.5,0.389,1165,0.437,656,22.2,7.7,14.5,20.9,1.289,1,0.6,79.25555555555556,87.2,5.488259073178032,79.03999999999999,81.68214285714286,136.137,2.9396,,6.7,6.51,521.4,17.9,362.21333333333337,2.5,-0.5,1,-18.86,63.23168316831682,1159.2475247524749,,,,,,,2026-01-20,M60-24-1
20260120135058,2026-01-20 13:50:58,26,M60-24-1,833,991,71,146,289,27,0,57,0.0,0.0,2.06,0.0,2416.06,2.0,0.0,0.85,0.92,,,,,,270.0,320.0,530.0,930.0,17.0,0.0,2.0,10.0,0.0,20260120_26,中型,1440.0,2.0,1355.0,1430.0,M60,,,0.0,16.4,73.8,373,0.505,0.391,1895,0.44,1062,22.5,7.2,15.3,21.5,1.275,1,1.0,98.50823529411764,121.3,13.403443032337147,89.83999999999999,106.4551724137931,106.455,2.9396,,6.7,6.51,521.4,17.9,362.21333333333337,2.0,-0.5,1,8.78,63.23168316831682,1159.2475247524749,,,,,,,2026-01-20,M60-24-1
20260120140054,2026-01-20 14:00:54,27,M60-24-1,505,601,55,86,173,17,0,35,0.0,0.0,1.22,0.0,1473.22,2.5,1.18,1.41,2.04,,,,,,270.0,320.0,530.0,930.0,17.0,0.0,2.0,10.0,0.0,20260120_27,中型,1440.0,2.0,1355.0,1430.0,M60,,,0.0,16.4,73.8,225,0.497,0.382,1161,0.435,656,23.1,7.6,15.6,21.1,1.299,1,0.6,78.32530120481928,84.6,5.963581106019339,77.47999999999999,80.77931034482759,134.632,2.9396,,6.7,6.51,521.4,17.9,362.21333333333337,2.5,0.5,1,-18.86,63.23168316831682,1159.2475247524749,,,,,,,2026-01-20,M60-24-1
20260120143353,2026-01-20 14:33:53,33,M60-24-1,598,707,58,101,206,19,0,40,0.0,0.0,1.45,0.0,1730.45,2.5,0.0,1.53,1.43,,,,,,270.0,320.0,530.0,930.0,16.0,2.0,2.0,10.0,0.0,20260120_33,中型,1525.0,1.0,1440.0,1515.0,M60,,,0.0,16.4,73.8,265,0.49,0.381,1363,0.439,765,22.3,7.2,15.1,21.2,1.279,1,0.71,83.68780487804878,91.7,7.770462996594193,86.88,87.36896551724138,123.055,2.9396,,6.7,6.51,521.4,17.9,362.21333333333337,2.5,0.0,0,-3.86,57.35208333333333,1008.4407986111112,,,,,,,2026-01-20,M60-24-1
20260120144228,2026-01-20 14:42:28,35,M60-24-1,599,707,58,102,206,19,0,40,0.0,0.0,1.44,0.0,1732.44,2.5,0.99,1.7,1.43,,,,,,270.0,320.0,530.0,930.0,16.0,2.0,2.0,10.0,0.0,20260120_35,中型,1525.0,1.0,1440.0,1515.0,M60,,,0.0,16.4,73.8,265,0.495,0.385,1364,0.439,765,22.3,7.2,15.1,21.2,1.277,1,0.71,81.61829268292684,91.0,7.826551557371251,78.41999999999999,85.34482758620689,120.204,2.9396,,6.7,6.51,521.4,17.9,362.21333333333337,2.5,0.0,0,-2.86,57.35208333333333,1008.4407986111112,,,,,,,2026-01-20,M60-24-1
20260120152703,2026-01-20 15:27:03,41,M60-24-1,584,690,58,99,199,17,0,40,0.0,0.0,1.42,0.0,1688.42,2.5,1.02,1.92,1.77,,,,,,275.0,320.0,530.0,930.0,13.0,2.0,2.0,11.0,0.0,20260120_41,中型,1615.0,4.0,1530.0,1605.0,M60,,,0.0,16.4,73.8,256,0.497,0.387,1332,0.438,748,22.3,6.6,15.6,21.0,1.281,1,0.69,81.66117647058822,89.9,7.356375292183398,83.1,85.48275862068965,123.888,2.9396,,6.7,6.51,521.4,17.9,362.21333333333337,2.5,0.0,0,-5.86,62.10219780219781,1040.2118131868133,,,,,,,2026-01-20,M60-24-1
20260120153441,2026-01-20 15:34:41,42,M60-24-1,583,689,57,98,199,18,0,38,0.0,0.0,1.42,0.0,1683.42,2.5,0.0,1.75,1.62,,,,,,275.0,320.0,530.0,930.0,13.0,2.0,2.0,11.0,0.0,20260120_42,中型,1615.0,4.0,1530.0,1605.0,M60,,,0.0,16.4,73.8,255,0.492,0.384,1329,0.439,746,22.0,7.1,14.9,21.0,1.28,1,0.69,80.37407407407407,88.0,6.702215918391115,77.62,84.15357142857144,121.962,2.9396,,6.7,6.51,521.4,17.9,362.21333333333337,2.5,0.0,0,-6.86,62.10219780219781,1040.2118131868133,,,,,,,2026-01-20,M60-24-1
20260120161007,2026-01-20 16:10:07,46,M60-24-1,579,690,43,97,200,18,0,40,0.0,0.0,1.41,0.0,1668.41,2.5,-1.02,1.05,1.77,,,,,,275.0,320.0,530.0,930.0,15.0,3.0,2.0,11.0,0.0,20260120_46,中型,1705.0,3.0,1615.0,1655.0,M60,,,0.0,16.4,73.8,258,0.485,0.376,1312,0.441,733,22.5,7.0,15.5,21.3,1.266,1,0.69,78.96666666666667,87.6,7.185822804850955,79.96000000000001,82.33571428571429,119.327,2.9396,,6.7,6.51,521.4,17.9,362.21333333333337,2.5,0.0,0,-7.86,62.47674418604653,994.4215116279072,,,,,,,2026-01-20,M60-24-1
20260120161806,2026-01-20 16:18:06,47,M60-24-1,580,690,58,98,199,18,0,39,0.0,0.0,1.43,0.0,1683.43,2.5,0.0,1.22,1.77,,,,,,275.0,320.0,530.0,930.0,15.0,3.0,2.0,11.0,0.0,20260120_47,中型,1705.0,3.0,1615.0,1655.0,M60,,,0.0,16.4,73.8,256,0.492,0.383,1328,0.437,748,22.3,7.0,15.2,21.0,1.29,1,0.69,79.50243902439024,88.0,6.785978650591377,80.17999999999999,82.26206896551726,119.22,2.9396,,6.7,6.51,521.4,17.9,362.21333333333337,2.5,0.0,0,-6.86,62.47674418604653,994.4215116279072,,,,,,,2026-01-20,M60-24-1
20260121075232,2026-01-21 07:52:32,2,M60-24-1,834,994,70,143,289,27,0,53,0.0,0.0,2.09,0.0,2412.09,2.5,0.7,0.48,1.22,,,,,,270.0,320.0,530.0,930.0,18.0,0.0,2.0,10.0,0.0,20260121_2,中型,840.0,4.0,755.0,830.0,M60,,,0.0,14.0,72.1,369,0.495,0.388,1898,0.439,1064,21.7,7.3,14.4,21.2,1.276,1,1.0,83.61009166604757,105.01386676004552,11.699338427850112,79.71852753217193,88.49308207534115,88.493,2.9396,,6.7,6.51,519.72,17.4,357.46666666666664,2.5,0.0,0,38.14,,,,,,,,,2026-01-21,M60-24-1
20260121080112,2026-01-21 08:01:12,3,M60-24-1,506,600,54,87,173,18,0,35,0.0,0.0,1.27,0.0,1474.27,2.5,2.35,1.61,1.87,,,,,,270.0,320.0,530.0,930.0,18.0,0.0,2.0,10.0,0.0,20260121_3,中型,840.0,4.0,755.0,830.0,M60,,,0.0,14.0,72.1,226,0.503,0.385,1160,0.436,654,23.5,8.0,15.5,21.2,1.292,1,0.6,83.61009166604757,105.01386676004552,11.699338427850112,79.71852753217193,88.49308207534115,147.488,2.9396,,6.7,6.51,519.72,17.4,357.46666666666664,2.5,0.0,0,-17.86,,,,,,,,,2026-01-21,M60-24-1
20260121083811,2026-01-21 08:38:11,6,M60-24-1,581,690,63,99,198,19,0,41,0.0,0.0,1.46,0.0,1692.46,2.5,1.02,1.4,1.77,,,,,,275.0,320.0,530.0,930.0,12.0,5.0,2.0,11.0,0.0,20260121_6,中型,925.0,3.0,840.0,915.0,M60,,,0.0,14.0,72.1,258,0.5,0.384,1334,0.436,753,23.3,7.4,15.9,21.1,1.296,1,0.69,83.61009166604757,105.01386676004552,11.699338427850112,79.71852753217193,88.49308207534115,128.251,2.9396,,6.7,6.51,519.72,17.4,357.46666666666664,2.5,0.0,0,-5.86,,,,,,,,,2026-01-21,M60-24-1
20260121084456,2026-01-21 08:44:56,7,M60-24-1,580,690,64,98,199,17,0,41,0.0,0.0,1.46,0.0,1690.46,2.5,0.0,1.22,1.77,,,,,,275.0,320.0,530.0,930.0,12.0,5.0,2.0,11.0,0.0,20260121_7,中型,925.0,3.0,840.0,915.0,M60,,,0.0,14.0,72.1,257,0.492,0.381,1334,0.435,754,22.6,6.6,16.0,21.0,1.3,1,0.69,83.61009166604757,105.01386676004552,11.699338427850112,79.71852753217193,88.49308207534115,128.251,2.9396,,6.7,6.51,519.72,17.4,357.46666666666664,2.5,0.0,0,-6.86,,,,,,,,,2026-01-21,M60-24-1
20260121092415,2026-01-21 09:24:15,10,M60-24-1,579,690,63,99,200,18,0,40,0.0,0.0,1.47,0.0,1690.47,2.5,1.02,1.05,1.77,,,,,,275.0,320.0,530.0,930.0,13.0,3.0,2.0,11.0,0.0,20260121_10,中型,1010.0,2.0,925.0,1000.0,M60,,,0.0,14.0,72.1,258,0.495,0.384,1332,0.435,753,22.5,7.0,15.5,21.1,1.301,1,0.69,83.61009166604757,105.01386676004552,11.699338427850112,79.71852753217193,88.49308207534115,128.251,2.9396,,6.7,6.51,519.72,17.4,357.46666666666664,2.5,0.0,0,-5.86,59.16428571428572,414.15,,,,,,,2026-01-21,M60-24-1
20260121093140,2026-01-21 09:31:40,11,M60-24-1,577,689,59,98,198,18,0,40,0.0,0.0,1.48,0.0,1680.48,2.5,0.0,0.7,1.62,,,,,,275.0,320.0,530.0,930.0,13.0,3.0,2.0,11.0,0.0,20260121_11,中型,1010.0,2.0,925.0,1000.0,M60,,,0.0,14.0,72.1,256,0.495,0.383,1325,0.435,748,22.7,7.0,15.6,21.1,1.296,1,0.69,83.61009166604757,105.01386676004552,11.699338427850112,79.71852753217193,88.49308207534115,128.251,2.9396,,6.7,6.51,519.72,17.4,357.46666666666664,2.5,0.0,0,-6.86,59.16428571428572,414.15,,,,,,,2026-01-21,M60-24-1
20260121130249,2026-01-21 13:02:49,24,M60-24-1,831,993,69,146,290,27,0,58,0.0,0.0,2.12,0.0,2416.12,2.0,0.0,0.61,1.12,,,,,,270.0,320.0,530.0,930.0,19.0,0.0,2.0,10.0,0.0,20260121_24,中型,1440.0,4.0,1305.0,1340.0,M60,,,0.0,13.8,72.4,375,0.503,0.389,1893,0.439,1062,22.7,7.2,15.5,21.6,1.278,1,1.0,83.61009166604757,105.01386676004552,11.699338427850112,79.71852753217193,88.49308207534115,88.493,2.9396,,6.7,6.51,519.72,17.4,357.46666666666664,2.0,-0.5,1,8.78,62.33636363636364,1142.8333333333333,,,,,,,2026-01-21,M60-24-1
20260121131313,2026-01-21 13:13:13,25,M60-24-1,506,601,55,86,173,17,0,34,0.0,0.0,1.28,0.0,1473.28,2.5,1.18,1.61,2.04,,,,,,270.0,320.0,530.0,930.0,19.0,0.0,2.0,10.0,0.0,20260121_25,中型,1440.0,4.0,1305.0,1340.0,M60,,,0.0,13.8,72.4,224,0.497,0.384,1162,0.435,656,22.8,7.6,15.2,21.1,1.296,1,0.6,83.61009166604757,105.01386676004552,11.699338427850112,79.71852753217193,88.49308207534115,147.488,2.9396,,6.7,6.51,519.72,17.4,357.46666666666664,2.5,0.5,1,-18.86,62.33636363636364,1142.8333333333333,,,,,,,2026-01-21,M60-24-1
20260121135251,2026-01-21 13:52:51,29,M60-24-1,838,992,67,146,288,26,0,57,0.0,0.0,2.13,0.0,2416.13,2.0,0.0,1.45,1.02,,,,,,270.0,320.0,530.0,930.0,15.0,2.0,2.0,10.0,0.0,20260121_29,中型,1440.0,4.0,1355.0,1430.0,M60,,,0.0,13.8,72.4,371,0.507,0.394,1897,0.442,1059,22.4,7.0,15.4,21.4,1.264,1,1.0,83.61009166604757,105.01386676004552,11.699338427850112,79.71852753217193,88.49308207534115,88.493,2.9396,,6.7,6.51,519.72,17.4,357.46666666666664,2.0,-0.5,1,8.78,62.33636363636364,1142.8333333333333,,,,,,,2026-01-21,M60-24-1
20260121140118,2026-01-21 14:01:18,30,M60-24-1,506,600,52,86,173,16,0,33,0.0,0.0,1.29,0.0,1467.29,2.5,1.18,1.61,1.87,,,,,,270.0,320.0,530.0,930.0,15.0,2.0,2.0,10.0,0.0,20260121_30,中型,1440.0,4.0,1355.0,1430.0,M60,,,0.0,13.8,72.4,222,0.497,0.387,1158,0.437,652,22.1,7.2,14.9,21.0,1.289,1,0.6,83.61009166604757,105.01386676004552,11.699338427850112,79.71852753217193,88.49308207534115,147.488,2.9396,,6.7,6.51,519.72,17.4,357.46666666666664,2.5,0.5,1,-18.86,62.33636363636364,1142.8333333333333,,,,,,,2026-01-21,M60-24-1
20260121143855,2026-01-21 14:38:55,36,M60-24-1,598,709,59,102,205,19,0,42,0.0,0.0,1.52,0.0,1735.52,2.5,0.99,1.53,1.72,,,,,,270.0,320.0,530.0,930.0,16.0,2.0,2.0,10.0,0.0,20260121_36,中型,1530.0,1.0,1445.0,1520.0,M60,,,0.0,13.8,72.4,266,0.498,0.383,1366,0.438,768,22.9,7.1,15.8,21.2,1.284,1,0.71,83.61009166604757,105.01386676004552,11.699338427850112,79.71852753217193,88.49308207534115,124.638,2.9396,,6.7,6.51,519.72,17.4,357.46666666666664,2.5,0.0,0,-2.86,57.85142857142858,1012.4,,,,,,,2026-01-21,M60-24-1
20260121144619,2026-01-21 14:46:19,37,M60-24-1,600,708,60,101,205,19,0,39,0.0,0.0,1.51,0.0,1733.51,2.5,0.0,1.87,1.58,,,,,,270.0,320.0,530.0,930.0,16.0,2.0,2.0,10.0,0.0,20260121_37,中型,1530.0,1.0,1445.0,1520.0,M60,,,0.0,13.8,72.4,263,0.493,0.384,1368,0.439,768,22.1,7.2,14.8,21.0,1.28,1,0.71,83.61009166604757,105.01386676004552,11.699338427850112,79.71852753217193,88.49308207534115,124.638,2.9396,,6.7,6.51,519.72,17.4,357.46666666666664,2.5,0.0,0,-3.86,57.85142857142858,1012.4,,,,,,,2026-01-21,M60-24-1
20260121152759,2026-01-21 15:27:59,43,M60-24-1,583,690,60,98,197,18,0,41,0.0,0.0,1.47,0.0,1688.47,2.5,0.0,1.75,1.77,,,,,,275.0,320.0,530.0,930.0,11.0,3.0,2.0,11.0,0.0,20260121_43,中型,1615.0,2.0,1530.0,1605.0,M60,,,0.0,13.8,72.4,256,0.497,0.383,1333,0.437,750,23.0,7.0,16.0,21.0,1.286,1,0.69,83.61009166604757,105.01386676004552,11.699338427850112,79.71852753217193,88.49308207534115,128.251,2.9396,,6.7,6.51,519.72,17.4,357.46666666666664,2.5,0.0,0,-6.86,62.005,1038.58375,,,,,,,2026-01-21,M60-24-1
20260121153349,2026-01-21 15:33:49,44,M60-24-1,584,689,57,97,199,18,0,39,0.0,0.0,1.48,0.0,1684.48,2.5,-1.02,1.92,1.62,,,,,,275.0,320.0,530.0,930.0,11.0,3.0,2.0,11.0,0.0,20260121_44,中型,1615.0,2.0,1530.0,1605.0,M60,,,0.0,13.8,72.4,256,0.487,0.379,1330,0.439,746,22.3,7.0,15.2,21.0,1.277,1,0.69,83.61009166604757,105.01386676004552,11.699338427850112,79.71852753217193,88.49308207534115,128.251,2.9396,,6.7,6.51,519.72,17.4,357.46666666666664,2.5,0.0,0,-7.86,62.005,1038.58375,,,,,,,2026-01-21,M60-24-1
20260121161208,2026-01-21 16:12:08,47,M60-24-1,587,689,41,95,200,17,0,37,0.0,0.0,1.48,0.0,1667.48,3.0,0.0,1.91,1.62,,,,,,275.0,320.0,530.0,930.0,15.0,5.0,2.0,11.0,0.0,20260121_47,中型,1705.0,3.0,1615.0,1655.0,M60,,,0.0,13.8,72.4,254,0.475,0.374,1317,0.446,730,21.3,6.7,14.6,20.9,1.244,1,0.69,83.61009166604757,105.01386676004552,11.699338427850112,79.71852753217193,88.49308207534115,128.251,2.9396,,6.7,6.51,519.72,17.4,357.46666666666664,3.0,0.5,1,-17.1,61.12315789473684,972.8769298245612,,,,,,,2026-01-21,M60-24-1
20260121161921,2026-01-21 16:19:21,48,M60-24-1,580,690,56,98,198,19,0,39,0.0,0.0,1.48,0.0,1681.48,2.5,0.0,1.22,1.77,,,,,,275.0,320.0,530.0,930.0,15.0,5.0,2.0,11.0,0.0,20260121_48,中型,1705.0,3.0,1615.0,1655.0,M60,,,0.0,13.8,72.4,256,0.495,0.383,1326,0.437,746,22.7,7.4,15.2,21.1,1.286,1,0.69,83.61009166604757,105.01386676004552,11.699338427850112,79.71852753217193,88.49308207534115,128.251,2.9396,,6.7,6.51,519.72,17.4,357.46666666666664,2.5,-0.5,1,-6.86,61.12315789473684,972.8769298245612,,,,,,,2026-01-21,M60-24-1
20260122080057,2026-01-22 08:00:57,2,M60-24-1,843,994,69,139,289,26,0,56,0.0,0.0,2.09,0.0,2418.09,3.0,0.72,1.08,1.22,,,,,,270.0,320.0,530.0,930.0,16.0,0.0,2.0,10.0,0.0,20260122_2,中型,845.0,3.0,805.0,835.0,M60,,,0.0,13.0,73.4,371,0.481,0.375,1906,0.442,1063,22.1,7.0,15.1,21.1,1.261,1,1.0,97.40869565217392,119.1,14.181683319582962,90.92,105.26060606060608,105.261,2.9396,,6.7,6.61,519.72,17.4,357.46666666666664,3.0,0.5,1,26.9,,,,,,,,,2026-01-22,M60-24-1
20260122081020,2026-01-22 08:10:20,3,M60-24-1,523,623,56,89,180,17,0,34,0.0,0.0,1.31,0.0,1523.31,2.5,2.3,1.55,2.3,,,,,,270.0,320.0,530.0,930.0,16.0,0.0,2.0,10.0,0.0,20260122_3,中型,845.0,3.0,805.0,835.0,M60,,,0.0,13.0,73.4,231,0.494,0.385,1202,0.435,679,22.1,7.4,14.7,21.0,1.298,1,0.62,79.38271604938272,89.0,8.546529006279362,77.28,86.07142857142857,138.825,2.9396,,6.7,6.61,519.72,17.4,357.46666666666664,2.5,-0.5,1,-15.86,,,,,,,,,2026-01-22,M60-24-1
20260122084844,2026-01-22 08:48:44,6,M60-24-1,604,709,58,95,206,19,0,41,0.0,0.0,1.49,0.0,1733.49,3.5,0.0,1.51,1.72,,,,,,275.0,320.0,530.0,930.0,14.0,3.0,2.0,11.0,0.0,20260122_6,中型,935.0,1.0,850.0,925.0,M60,,,0.0,13.0,73.4,266,0.461,0.357,1371,0.441,767,22.6,7.1,15.4,20.8,1.27,1,0.71,81.30975609756099,92.0,7.275478523464257,80.8,83.62758620689655,117.785,2.9396,,6.7,6.61,519.72,17.4,357.46666666666664,3.5,1.0,1,-14.41,,,,,,,,,2026-01-22,M60-24-1
20260122085520,2026-01-22 08:55:20,7,M60-24-1,590,699,58,100,202,19,0,40,0.0,0.0,1.46,0.0,1709.46,2.5,1.01,1.55,1.75,,,,,,275.0,320.0,530.0,930.0,14.0,3.0,2.0,11.0,0.0,20260122_7,中型,935.0,1.0,850.0,925.0,M60,,,0.0,13.0,73.4,261,0.495,0.383,1347,0.438,757,22.6,7.3,15.3,21.1,1.283,1,0.7,83.0888888888889,93.0,8.331979149230385,79.17999999999999,88.39677419354838,126.281,2.9396,,6.7,6.61,519.72,17.4,357.46666666666664,2.5,-1.0,1,-4.86,,,,,,,,,2026-01-22,M60-24-1
20260122093847,2026-01-22 09:38:47,10,M60-24-1,603,708,58,96,204,18,0,40,0.0,0.0,1.5,0.0,1728.5,3.5,1.05,1.34,1.58,,,,,,275.0,320.0,530.0,930.0,16.0,3.0,2.0,11.0,0.0,20260122_10,中型,1025.0,2.0,940.0,1015.0,M60,,,0.0,13.0,73.4,262,0.471,0.366,1369,0.44,766,22.1,6.9,15.3,20.7,1.27,1,0.71,81.03707865168539,88.9,6.618791464798393,83.02000000000001,81.4709677419355,114.748,2.9396,,6.7,6.61,519.72,17.4,357.46666666666664,3.5,1.0,1,-13.41,69.72142857142858,488.05,,,,,,,2026-01-22,M60-24-1
20260122094627,2026-01-22 09:46:27,11,M60-24-1,592,698,59,96,205,19,0,39,0.0,0.0,1.5,0.0,1709.5,3.0,0.0,1.37,1.6,,,,,,275.0,320.0,530.0,930.0,16.0,3.0,2.0,11.0,0.0,20260122_11,中型,1025.0,2.0,940.0,1015.0,M60,,,0.0,13.0,73.4,263,0.468,0.365,1349,0.439,757,22.1,7.2,14.8,21.0,1.279,1,0.7,84.06190476190476,93.6,8.808733555288896,78.97999999999999,90.90666666666668,129.867,2.9396,,6.7,6.61,519.72,17.4,357.46666666666664,3.0,-0.5,1,-16.1,69.72142857142858,488.05,,,,,,,2026-01-22,M60-24-1
20260122130324,2026-01-22 13:03:24,21,M60-24-1,833,993,69,146,288,27,0,58,0.0,0.0,2.1,0.0,2416.1,2.0,0.0,0.85,1.12,,,,,,270.0,320.0,530.0,930.0,18.0,0.0,2.0,10.0,0.0,20260122_21,中型,1445.0,3.0,1310.0,1345.0,M60,,,0.0,13.6,74.4,373,0.507,0.391,1895,0.44,1062,22.8,7.2,15.5,21.5,1.275,1,1.0,92.34814814814816,110.8,13.070219765512473,91.38,100.85357142857144,100.854,2.9396,,6.7,6.61,519.72,17.4,357.46666666666664,2.0,-1.0,1,8.78,67.155,1225.57875,,,,,,,2026-01-22,M60-24-1
20260122131722,2026-01-22 13:17:22,22,M60-24-1,509,600,53,86,172,16,0,33,0.0,0.0,1.27,0.0,1470.27,2.5,1.18,2.21,1.87,,,,,,270.0,320.0,530.0,930.0,18.0,0.0,2.0,10.0,0.0,20260122_22,中型,1445.0,3.0,1310.0,1345.0,M60,,,0.0,13.6,74.4,221,0.5,0.389,1162,0.438,653,22.2,7.2,14.9,20.9,1.283,1,0.6,78.37407407407407,88.3,7.402631793895637,76.76,82.73928571428571,137.899,2.9396,,6.7,6.61,519.72,17.4,357.46666666666664,2.5,0.5,1,-18.86,67.155,1225.57875,,,,,,,2026-01-22,M60-24-1
20260122135540,2026-01-22 13:55:40,28,M60-24-1,838,992,70,147,289,26,0,58,0.0,0.0,2.09,0.0,2422.09,2.0,0.68,1.45,1.02,,,,,,270.0,320.0,530.0,930.0,18.0,0.0,2.0,10.0,0.0,20260122_28,中型,1445.0,3.0,1400.0,1435.0,M60,,,0.0,13.6,74.4,373,0.509,0.394,1900,0.441,1062,22.5,7.0,15.5,21.5,1.267,1,1.0,92.56296296296296,114.5,13.436328536999378,89.44000000000001,100.19642857142858,100.196,2.9396,,6.7,6.61,519.72,17.4,357.46666666666664,2.0,-0.5,1,9.78,67.155,1225.57875,,,,,,,2026-01-22,M60-24-1
20260122140503,2026-01-22 14:05:03,30,M60-24-1,508,601,52,86,173,17,0,36,0.0,0.0,1.28,0.0,1474.28,2.5,1.18,2.01,2.04,,,,,,270.0,320.0,530.0,930.0,18.0,0.0,2.0,10.0,0.0,20260122_30,中型,1445.0,3.0,1400.0,1435.0,M60,,,0.0,13.6,74.4,226,0.497,0.381,1161,0.438,653,23.5,7.5,15.9,21.2,1.285,1,0.6,74.8962962962963,82.6,6.631173004708995,72.88,78.35714285714288,130.595,2.9396,,6.7,6.61,519.72,17.4,357.46666666666664,2.5,0.5,1,-18.86,67.155,1225.57875,,,,,,,2026-01-22,M60-24-1
20260122144553,2026-01-22 14:45:53,36,M60-24-1,832,994,69,147,290,26,0,57,0.0,0.0,2.11,0.0,2417.11,2.0,0.68,0.73,1.22,,,,,,270.0,320.0,530.0,930.0,16.0,0.0,2.0,10.0,0.0,20260122_36,中型,1530.0,2.0,1450.0,1520.0,M60,,,0.0,13.6,74.4,373,0.507,0.394,1895,0.439,1063,22.3,7.0,15.3,21.5,1.278,1,1.0,91.7567901234568,113.9,13.673728421902778,89.05999999999999,100.14285714285714,100.143,2.9396,,6.7,6.61,519.72,17.4,357.46666666666664,2.0,-0.5,1,9.78,67.47777777777779,1180.8611111111113,,,,,,,2026-01-22,M60-24-1
20260122145453,2026-01-22 14:54:53,38,M60-24-1,507,600,51,85,174,17,0,32,0.0,0.0,1.29,0.0,1467.29,2.5,0.0,1.81,1.87,,,,,,270.0,320.0,530.0,930.0,16.0,0.0,2.0,10.0,0.0,20260122_38,中型,1530.0,2.0,1450.0,1520.0,M60,,,0.0,13.6,74.4,223,0.489,0.381,1158,0.438,651,22.0,7.6,14.3,21.0,1.284,1,0.6,74.98395061728395,83.5,6.745578465711263,74.6,78.28928571428571,130.482,2.9396,,6.7,6.61,519.72,17.4,357.46666666666664,2.5,0.5,1,-19.86,67.47777777777779,1180.8611111111113,,,,,,,2026-01-22,M60-24-1
20260122152925,2026-01-22 15:29:25,41,M60-24-1,583,690,59,95,198,17,0,40,0.0,0.0,1.48,0.0,1683.48,3.0,0.0,1.22,1.77,,,,,,275.0,320.0,530.0,930.0,15.0,4.0,2.0,11.0,0.0,20260122_41,中型,1610.0,1.0,1530.0,1605.0,M60,,,0.0,13.6,74.4,255,0.48,0.373,1332,0.438,749,22.4,6.7,15.7,20.8,1.285,1,0.69,82.38641975308643,89.9,7.877217549213333,82.66,87.11071428571428,126.247,2.9396,,6.7,6.61,519.72,17.4,357.46666666666664,3.0,0.5,1,-17.1,59.328125,998.6901041666666,,,,,,,2026-01-22,M60-24-1
20260122153525,2026-01-22 15:35:25,42,M60-24-1,584,691,56,95,201,17,0,38,0.0,0.0,1.48,0.0,1683.48,3.0,0.0,1.39,1.92,,,,,,,,,,,,,,0.0,20260122_42,,,,,,M60,,,0.0,13.6,74.4,256,0.473,0.371,1331,0.439,747,21.5,6.6,14.8,20.9,1.279,1,0.69,80.9641975308642,90.2,8.393902970138067,79.69999999999999,84.82142857142858,122.93,2.9396,,6.7,6.61,519.72,17.4,357.46666666666664,3.0,0.0,0,-17.1,,,,,,,,,2026-01-22,M60-24-1
20260122161655,2026-01-22 16:16:55,49,M60-24-1,584,691,40,95,200,18,0,38,0.0,0.0,1.41,0.0,1667.41,3.0,0.0,1.39,1.92,,,,,,275.0,320.0,530.0,930.0,25.0,10.0,2.0,11.0,0.0,20260122_49,中型,1750.0,4.0,1620.0,1740.0,M60,,,0.0,13.6,74.4,256,0.475,0.371,1315,0.444,731,21.9,7.0,14.8,21.1,1.252,1,0.69,80.14404761904761,87.1,7.808608668070501,83.16,83.02333333333334,120.324,2.9396,,6.7,6.61,519.72,17.4,357.46666666666664,3.0,0.0,0,-17.1,58.91818181818182,893.5924242424243,,,,,,,2026-01-22,M60-24-1
