Repository: Vincent626/concrete-strength-analysis

# 🎯 S60 & M60 混凝土強度預測模型訓練成果報告

> **更新日期**: 2026-02-04  
> **專案目標**: 建立 S60/M60 混凝土 28 天抗壓強度預測模型

---

## 📋 摘要

本專案針對 S60（小型）與 M60（中型）離心混凝土管配比，建立機器學習預測模型。透過配料特徵分析，預測 28 天抗壓強度，並識別影響強度的關鍵因素。

### 主要成果

| 模型 | 樣本數 | R² | MAE (kgf/cm²) | 狀態 |
|:---|---:|---:|---:|:---|
| **S60** | 46 | **0.360** | 28 | ✅ 可用 |
| **M60** | 52 | **0.206** | 25 | ✅ 可用 |

---

## 📈 模型效能比較
> **說明**：S60 模型 R²=0.360，M60 模型 R²=0.206，兩者皆具有預測能力。S60 表現較佳，預測誤差約 28 kgf/cm²。

---

## 📊 強度分布比較
> **說明**：S60 與 M60 的強度分布相似，平均約 605 kgf/cm²，皆高於設計強度 510 kgf/cm²（紅色虛線）。

---

File: S60_M60_dataset_v9_shared.csv (part 48 of 138)
match_key,日期及時間,序,配比 ,耗用骨材1,耗用骨材2,耗用骨材3,耗用水,耗用泥料1,耗用泥料2,耗用泥料3,耗用泥料4,耗用藥劑1,耗用藥劑2,耗用藥劑3,耗用藥劑4,耗用小計,表面水骨材1,誤差%水,誤差%骨材1,誤差%骨材2,坍度(cm),混凝土溫度(℃),試體1強度(X1),試體2強度(X2),試體3強度(X3),加料轉速,慢速轉速,中速轉速,高速轉速,加料時間,慢速時間,中速時間,高速時間,總降水量,cp_key,類型,入池,蒸養池,離心開始,離心結束,母體,平均強度,強度_原始,強度_修正,環境溫度,環境濕度,膠結料總量,水灰比,水膠比,骨材總量,砂石比,粗骨材總量,水泥取代率,矽灰取代率,爐石取代率,漿體比例,粗細骨材比,月份,拌合米數,平均電流,最大電流,電流標準差,最終電流,穩定階段平均電流,單位體積穩定電流,砂_FM,砂_Mud,六分_FM,三分_FM,水泥砂漿_28天平均強度,水泥_流動性,水泥砂漿_7天平均強度,設定扣水率(%),扣水率_變動幅度,扣水率_是否變更,水量微調偏離度,蒸養實際平均溫度,蒸養實際總積溫,蒸養實際階段1溫度,蒸養實際階段2溫度,蒸養實際階段3溫度,實際離心平均轉速,實際離心平均電流,實際離心總能量,日期,配比
20260122162535,2026-01-22 16:25:35,50,M60-24-1,591,699,59,95,202,19,0,38,0.0,0.0,1.43,0.0,1704.43,3.0,-1.04,1.2,1.75,,,,,,275.0,320.0,530.0,930.0,25.0,10.0,2.0,11.0,0.0,20260122_50,中型,1750.0,4.0,1620.0,1740.0,M60,,,0.0,13.6,74.4,259,0.47,0.367,1349,0.438,758,22.0,7.3,14.7,20.8,1.283,1,0.7,78.65348837209302,88.4,7.800129660139059,76.5,82.90666666666667,118.438,2.9396,,6.7,6.61,519.72,17.4,357.46666666666664,3.0,0.0,0,-17.1,58.91818181818182,893.5924242424243,,,,,,,2026-01-22,M60-24-1
20260123075926,2026-01-23 07:59:26,2,M60-24-1,842,995,71,140,289,27,0,54,0.0,0.0,2.11,0.0,2420.11,3.0,1.45,0.96,1.32,,,,,,270.0,320.0,530.0,930.0,17.0,0.0,2.0,10.0,0.0,20260123_2,中型,,1.0,800.0,835.0,M60,,,0.0,15.1,73.0,370,0.484,0.378,1908,0.441,1066,21.9,7.3,14.6,21.1,1.266,1,1.0,97.19032258064514,117.2,11.632888716735057,95.08,101.790625,101.791,2.9396,,6.7,6.61,519.72,17.4,357.46666666666664,3.0,0.0,0,27.9,,,,,,,,,2026-01-23,M60-24-1
20260123080858,2026-01-23 08:08:58,3,M60-24-1,533,634,61,91,183,16,0,36,0.0,0.0,1.32,0.0,1555.32,2.5,2.25,1.91,2.42,,,,,,270.0,320.0,530.0,930.0,17.0,0.0,2.0,10.0,0.0,20260123_3,中型,,1.0,800.0,835.0,M60,,,0.0,15.1,73.0,235,0.497,0.387,1228,0.434,695,22.1,6.8,15.3,21.0,1.304,1,0.63,82.73809523809526,89.4,6.866376058839619,83.04,85.95000000000002,136.429,2.9396,,6.7,6.61,519.72,17.4,357.46666666666664,2.5,-0.5,1,-13.86,,,,,,,,,2026-01-23,M60-24-1
20260123084749,2026-01-23 08:47:49,6,M60-24-1,605,709,60,95,205,18,0,38,0.0,0.0,1.5,0.0,1731.5,3.5,0.0,1.68,1.72,,,,,,275.0,320.0,530.0,930.0,16.0,4.0,2.0,11.0,0.0,20260123_6,中型,,3.0,850.0,925.0,M60,,,0.0,15.1,73.0,261,0.463,0.364,1374,0.44,769,21.5,6.9,14.6,20.6,1.271,1,0.71,82.86235294117647,91.9,6.836338484556812,85.12,83.99655172413793,118.305,2.9396,,6.7,6.61,519.72,17.4,357.46666666666664,3.5,1.0,1,-14.41,,,,,,,,,2026-01-23,M60-24-1
20260123085605,2026-01-23 08:56:05,7,M60-24-1,590,698,59,99,203,19,0,39,0.0,0.0,1.49,0.0,1708.49,2.5,0.0,1.55,1.6,,,,,,275.0,320.0,530.0,930.0,16.0,4.0,2.0,11.0,0.0,20260123_7,中型,,3.0,850.0,925.0,M60,,,0.0,15.1,73.0,261,0.488,0.379,1347,0.438,757,22.2,7.3,14.9,21.1,1.283,1,0.7,84.0043956043956,92.9,7.6774382186859,80.08,88.328125,126.183,2.9396,,6.7,6.61,519.72,17.4,357.46666666666664,2.5,-1.0,1,-5.86,,,,,,,,,2026-01-23,M60-24-1
20260123093815,2026-01-23 09:38:15,10,M60-24-1,605,709,59,95,205,18,0,38,0.0,0.0,1.51,0.0,1730.51,3.5,0.0,1.68,1.72,,,,,,275.0,320.0,530.0,930.0,14.0,3.0,2.0,11.0,0.0,20260123_10,中型,,4.0,940.0,1015.0,M60,,,0.0,15.1,73.0,261,0.463,0.364,1373,0.441,768,21.5,6.9,14.6,20.6,1.269,1,0.71,80.41208791208791,89.9,6.327453442673012,78.64000000000001,81.17500000000001,114.331,2.9396,,6.7,6.61,519.72,17.4,357.46666666666664,3.5,1.0,1,-14.41,,,,,,,,,2026-01-23,M60-24-1
20260123094624,2026-01-23 09:46:24,11,M60-24-1,589,700,59,100,202,19,0,39,0.0,0.0,1.48,0.0,1709.48,2.5,1.01,1.38,1.89,,,,,,275.0,320.0,530.0,930.0,14.0,3.0,2.0,11.0,0.0,20260123_11,中型,,4.0,940.0,1015.0,M60,,,0.0,15.1,73.0,260,0.495,0.385,1348,0.437,759,22.3,7.3,15.0,21.1,1.289,1,0.7,82.78148148148148,90.4,7.346202699456972,80.61999999999999,86.76785714285714,123.954,2.9396,,6.7,6.61,519.72,17.4,357.46666666666664,2.5,-1.0,1,-4.86,,,,,,,,,2026-01-23,M60-24-1
20260123130324,2026-01-23 13:03:24,21,M60-24-1,837,993,70,146,287,27,0,56,0.0,0.0,2.04,0.0,2418.04,2.0,0.0,1.33,1.12,,,,,,270.0,320.0,530.0,930.0,15.0,0.0,2.0,10.0,0.0,20260123_21,中型,,1.0,1305.0,1335.0,M60,,,0.0,15.7,78.5,370,0.509,0.395,1900,0.441,1063,22.4,7.3,15.1,21.4,1.27,1,1.0,95.6494252873563,117.2,13.047383791689292,92.84,103.78387096774196,103.784,2.9396,,6.7,6.61,519.72,17.4,357.46666666666664,2.0,-0.5,1,8.78,,,,,,,,,2026-01-23,M60-24-1
20260123131122,2026-01-23 13:11:22,22,M60-24-1,510,601,55,86,172,17,0,33,0.0,0.0,1.23,0.0,1475.23,2.5,1.18,2.41,2.04,,,,,,270.0,320.0,530.0,930.0,15.0,0.0,2.0,10.0,0.0,20260123_22,中型,,1.0,1305.0,1335.0,M60,,,0.0,15.7,78.5,222,0.5,0.387,1166,0.437,656,22.5,7.7,14.9,20.9,1.286,1,0.6,78.94197530864197,85.7,6.621865467600144,77.85999999999999,83.47857142857143,139.131,2.9396,,6.7,6.61,519.72,17.4,357.46666666666664,2.5,0.5,1,-18.86,,,,,,,,,2026-01-23,M60-24-1
20260123134407,2026-01-23 13:44:07,25,M60-24-1,833,992,69,146,290,27,0,57,0.0,0.0,2.06,0.0,2416.06,2.0,0.0,0.85,1.02,,,,,,270.0,320.0,530.0,930.0,15.0,2.0,2.0,10.0,0.0,20260123_25,中型,,1.0,1345.0,1420.0,M60,,,0.0,15.7,78.5,374,0.503,0.39,1894,0.44,1061,22.5,7.2,15.2,21.5,1.274,1,1.0,97.30454545454543,116.5,13.395020352650976,92.04,106.17741935483868,106.177,2.9396,,6.7,6.61,519.72,17.4,357.46666666666664,2.0,-0.5,1,8.78,,,,,,,,,2026-01-23,M60-24-1
20260123135331,2026-01-23 13:53:31,26,M60-24-1,509,600,55,86,174,17,0,34,0.0,0.0,1.22,0.0,1476.22,2.5,1.18,2.21,1.87,,,,,,270.0,320.0,530.0,930.0,15.0,2.0,2.0,10.0,0.0,20260123_26,中型,,1.0,1345.0,1420.0,M60,,,0.0,15.7,78.5,225,0.494,0.382,1164,0.437,655,22.7,7.6,15.1,21.1,1.287,1,0.6,79.93827160493828,87.6,6.1228890119090575,82.06,82.85714285714285,138.095,2.9396,,6.7,6.61,519.72,17.4,357.46666666666664,2.5,0.5,1,-18.86,,,,,,,,,2026-01-23,M60-24-1
20260123142937,2026-01-23 14:29:37,33,M60-24-1,843,993,68,145,289,27,0,60,0.0,0.0,2.05,0.0,2427.05,2.0,-0.68,2.06,1.12,,,,,,270.0,320.0,530.0,930.0,15.0,3.0,2.0,10.0,0.0,20260123_33,中型,,4.0,1430.0,1505.0,M60,,,0.0,15.7,78.5,376,0.502,0.386,1904,0.443,1061,23.1,7.2,16.0,21.5,1.259,1,1.0,93.7098901098901,115.7,12.168126757193686,94.34,98.95625,98.956,2.9396,,6.7,6.61,519.72,17.4,357.46666666666664,2.0,-0.5,1,7.78,,,,,,,,,2026-01-23,M60-24-1
20260123144008,2026-01-23 14:40:08,34,M60-24-1,511,602,50,86,172,16,0,34,0.0,0.0,1.22,0.0,1472.22,2.5,1.18,2.61,2.21,,,,,,270.0,320.0,530.0,930.0,15.0,3.0,2.0,10.0,0.0,20260123_34,中型,,4.0,1430.0,1505.0,M60,,,0.0,15.7,78.5,222,0.5,0.387,1163,0.439,652,22.5,7.2,15.3,20.9,1.276,1,0.6,76.54197530864197,82.4,6.0467492378193874,79.5,78.88571428571429,131.476,2.9396,,6.7,6.61,519.72,17.4,357.46666666666664,2.5,0.5,1,-18.86,,,,,,,,,2026-01-23,M60-24-1
20260123151837,2026-01-23 15:18:37,39,M60-24-1,585,690,58,96,199,18,0,40,0.0,0.0,1.39,0.0,1687.39,3.0,1.05,1.56,1.77,,,,,,275.0,320.0,530.0,930.0,14.0,3.0,2.0,11.0,0.0,20260123_39,中型,,3.0,1520.0,1555.0,M60,,,0.0,15.7,78.5,257,0.482,0.374,1333,0.439,748,22.6,7.0,15.6,20.9,1.279,1,0.69,81.19012345679012,88.9,7.544200698701571,80.93999999999998,85.10714285714288,123.344,2.9396,,6.7,6.61,519.72,17.4,357.46666666666664,3.0,0.5,1,-16.1,,,,,,,,,2026-01-23,M60-24-1
20260123152504,2026-01-23 15:25:04,40,M60-24-1,587,690,59,95,199,18,0,37,0.0,0.0,1.4,0.0,1686.4,3.0,0.0,1.91,1.77,,,,,,275.0,320.0,530.0,930.0,14.0,3.0,2.0,11.0,0.0,20260123_40,中型,,3.0,1520.0,1555.0,M60,,,0.0,15.7,78.5,254,0.477,0.374,1336,0.439,749,21.7,7.1,14.6,20.7,1.276,1,0.69,81.5063829787234,89.2,6.947444172800409,80.44,84.09696969696971,121.88,2.9396,,6.7,6.61,519.72,17.4,357.46666666666664,3.0,0.0,0,-17.1,,,,,,,,,2026-01-23,M60-24-1
20260123160050,2026-01-23 16:00:50,46,M60-24-1,586,689,58,95,199,18,0,41,0.0,0.0,1.42,0.0,1687.42,3.0,0.0,1.74,1.62,,,,,,275.0,320.0,530.0,930.0,17.0,3.0,2.0,11.0,0.0,20260123_46,中型,,2.0,1605.0,1645.0,M60,,,0.0,15.7,78.5,258,0.477,0.368,1333,0.44,747,22.9,7.0,15.9,20.9,1.275,1,0.69,82.16947368421052,89.1,7.446087968778046,79.32,86.01212121212122,124.655,2.9396,,6.7,6.61,519.72,17.4,357.46666666666664,3.0,0.0,0,-17.1,,,,,,,,,2026-01-23,M60-24-1
20260123160845,2026-01-23 16:08:45,47,M60-24-1,582,690,58,98,199,17,0,39,0.0,0.0,1.4,0.0,1684.4,2.5,0.0,1.57,1.77,,,,,,275.0,320.0,530.0,930.0,17.0,3.0,2.0,11.0,0.0,20260123_47,中型,,2.0,1605.0,1645.0,M60,,,0.0,15.7,78.5,255,0.492,0.384,1330,0.438,748,22.0,6.7,15.3,21.0,1.285,1,0.69,81.18588235294119,89.9,7.330518847557413,81.96000000000001,84.45862068965518,122.404,2.9396,,6.7,6.61,519.72,17.4,357.46666666666664,2.5,-0.5,1,-6.86,,,,,,,,,2026-01-23,M60-24-1
20260124075827,2026-01-24 07:58:27,2,M60-24-1,848,995,58,138,289,31,0,57,0.0,0.0,2.11,0.0,2418.11,3.0,0.0,1.68,1.32,,,,,,270.0,320.0,530.0,930.0,16.0,1.0,2.0,10.0,0.0,20260124_2,中型,,2.0,800.0,835.0,M60,,,0.0,17.4,78.4,377,0.478,0.366,1901,0.446,1053,23.3,8.2,15.1,21.3,1.242,1,1.0,101.98521739130432,121.7,12.308542409931764,96.52,107.1075,107.108,2.9396,,6.7,6.61,519.72,17.4,357.46666666666664,3.0,0.5,1,25.9,,,,,,,,,2026-01-24,M60-24-1
20260124080758,2026-01-24 08:07:58,3,M60-24-1,533,632,54,91,183,17,0,37,0.0,0.0,1.34,0.0,1548.34,2.5,2.25,1.91,2.1,,,,,,270.0,320.0,530.0,930.0,16.0,1.0,2.0,10.0,0.0,20260124_3,中型,,2.0,800.0,835.0,M60,,,0.0,17.4,78.4,237,0.497,0.384,1219,0.437,686,22.8,7.2,15.6,21.2,1.287,1,0.63,82.39213483146068,88.9,6.794548785261874,82.78,85.51612903225804,135.74,2.9396,,6.7,6.61,519.72,17.4,357.46666666666664,2.5,-0.5,1,-13.86,,,,,,,,,2026-01-24,M60-24-1
20260124084705,2026-01-24 08:47:05,6,M60-24-1,605,708,62,98,205,18,0,41,0.0,0.0,1.51,0.0,1738.51,3.0,0.0,2.2,1.58,,,,,,275.0,320.0,530.0,930.0,28.0,3.0,2.0,11.0,0.0,20260124_6,中型,,3.0,850.0,1010.0,M60,,,0.0,17.4,78.4,264,0.478,0.371,1375,0.44,770,22.3,6.8,15.5,20.8,1.273,1,0.71,83.5925925925926,89.8,7.557937170029794,84.4,86.8142857142857,122.274,2.9396,,6.7,6.61,519.72,17.4,357.46666666666664,3.0,0.5,1,-14.1,,,,,,,,,2026-01-24,M60-24-1
20260124085707,2026-01-24 08:57:07,7,M60-24-1,588,699,60,101,202,18,0,38,0.0,0.0,1.49,0.0,1707.49,2.2,0.0,1.55,1.75,,,,,,275.0,320.0,530.0,930.0,28.0,3.0,2.0,11.0,0.0,20260124_7,中型,,3.0,850.0,1010.0,M60,,,0.0,17.4,78.4,258,0.5,0.391,1347,0.437,759,21.7,7.0,14.7,21.0,1.291,1,0.7,85.10117647058826,93.5,6.893091069924283,85.28,87.00344827586207,124.291,2.9396,,6.7,6.61,519.72,17.4,357.46666666666664,2.2,-0.8,1,0.0,,,,,,,,,2026-01-24,M60-24-1
20260124101957,2026-01-24 10:19:57,12,M60-24-1,605,708,60,95,204,17,0,40,0.0,0.0,1.51,0.0,1730.51,3.5,0.0,1.68,1.58,,,,,,275.0,320.0,530.0,930.0,13.0,3.0,2.0,11.0,0.0,20260124_12,中型,,4.0,1025.0,1105.0,M60,,,0.0,17.4,78.4,261,0.466,0.364,1373,0.441,768,21.8,6.5,15.3,20.6,1.269,1,0.71,82.38313253012048,92.1,7.176582051805107,83.44,84.63793103448275,119.208,2.9396,,6.7,6.61,519.72,17.4,357.46666666666664,3.5,1.3,1,-14.41,,,,,,,,,2026-01-24,M60-24-1
20260124102925,2026-01-24 10:29:25,13,M60-24-1,590,699,59,97,202,18,0,42,0.0,0.0,1.48,0.0,1708.48,3.0,1.04,1.03,1.75,,,,,,275.0,320.0,530.0,930.0,13.0,3.0,2.0,11.0,0.0,20260124_13,中型,,4.0,1025.0,1105.0,M60,,,0.0,17.4,78.4,262,0.48,0.37,1348,0.438,758,22.9,6.9,16.0,21.0,1.285,1,0.7,84.70117647058822,94.5,8.591835989748668,81.38000000000001,89.3103448275862,127.586,2.9396,,6.7,6.61,519.72,17.4,357.46666666666664,3.0,-0.5,1,-15.1,,,,,,,,,2026-01-24,M60-24-1
20260124130445,2026-01-24 13:04:45,19,M60-24-1,831,991,58,142,288,31,0,57,0.0,0.0,2.13,0.0,2400.13,2.5,0.0,0.12,0.92,,,,,,270.0,320.0,530.0,930.0,17.0,0.0,2.0,10.0,0.0,20260124_19,中型,,2.0,1305.0,1340.0,M60,,,0.0,17.1,83.1,376,0.493,0.378,1880,0.442,1049,23.4,8.2,15.2,21.6,1.262,1,1.0,96.75280898876404,117.1,14.61072478101056,92.2,105.66451612903226,105.665,2.9396,,6.7,6.61,519.72,17.4,357.46666666666664,2.5,-0.5,1,37.14,,,,,,,,,2026-01-24,M60-24-1
20260124131554,2026-01-24 13:15:54,20,M60-24-1,510,600,53,86,174,16,0,34,0.0,0.0,1.22,0.0,1474.22,2.5,1.18,2.41,1.87,,,,,,270.0,320.0,530.0,930.0,17.0,0.0,2.0,10.0,0.0,20260124_20,中型,,2.0,1305.0,1340.0,M60,,,0.0,17.1,83.1,224,0.494,0.384,1163,0.439,653,22.3,7.1,15.2,21.0,1.28,1,0.6,78.05061728395061,87.1,6.332185538424676,74.86,80.29285714285713,133.821,2.9396,,6.7,6.61,519.72,17.4,357.46666666666664,2.5,0.0,0,-18.86,,,,,,,,,2026-01-24,M60-24-1
20260124134927,2026-01-24 13:49:27,24,M60-24-1,839,992,68,142,290,27,0,58,0.0,0.0,2.0,0.0,2418.0,2.5,0.0,1.08,1.02,,,,,,270.0,320.0,530.0,930.0,17.0,1.0,2.0,10.0,0.0,20260124_24,中型,,2.0,1350.0,1425.0,M60,,,0.0,17.1,83.1,375,0.49,0.379,1899,0.442,1060,22.7,7.2,15.5,21.4,1.263,1,1.0,96.88636363636364,118.1,13.89134117010061,97.98,104.61935483870968,104.619,2.9396,,6.7,6.61,519.72,17.4,357.46666666666664,2.5,0.0,0,37.14,,,,,,,,,2026-01-24,M60-24-1
20260124140026,2026-01-24 14:00:26,25,M60-24-1,509,599,53,86,174,18,0,33,0.0,0.0,1.22,0.0,1473.22,2.5,1.18,2.21,1.7,,,,,,270.0,320.0,530.0,930.0,17.0,1.0,2.0,10.0,0.0,20260124_25,中型,,2.0,1350.0,1425.0,M60,,,0.0,17.1,83.1,225,0.494,0.382,1161,0.438,652,22.7,8.0,14.7,21.1,1.281,1,0.6,73.97073170731707,83.9,8.450234342325317,77.08,80.22068965517242,133.701,2.9396,,6.7,6.61,519.72,17.4,357.46666666666664,2.5,0.0,0,-18.86,,,,,,,,,2026-01-24,M60-24-1
20260124143859,2026-01-24 14:38:59,31,M60-24-1,840,992,70,142,291,26,0,59,0.0,0.0,2.03,0.0,2422.03,2.5,0.0,1.2,1.02,,,,,,270.0,320.0,530.0,930.0,21.0,5.0,2.0,10.0,0.0,20260124_31,中型,,3.0,1440.0,1525.0,M60,,,0.0,17.1,83.1,376,0.488,0.378,1902,0.442,1062,22.6,6.9,15.7,21.4,1.264,1,1.0,97.71428571428572,116.5,13.00684157612828,97.1,104.43125,104.431,2.9396,,6.7,6.61,519.72,17.4,357.46666666666664,2.5,0.0,0,37.14,,,,,,,,,2026-01-24,M60-24-1
20260124145040,2026-01-24 14:50:40,32,M60-24-1,513,600,53,86,172,13,0,36,0.0,0.0,1.23,0.0,1474.23,2.5,1.18,3.01,1.87,,,,,,270.0,320.0,530.0,930.0,21.0,5.0,2.0,10.0,0.0,20260124_32,中型,,3.0,1440.0,1525.0,M60,,,0.0,17.1,83.1,221,0.5,0.389,1166,0.44,653,22.2,5.9,16.3,20.8,1.273,1,0.6,80.87422680412372,87.6,6.407924834985811,82.14,83.61764705882352,139.363,2.9396,,6.7,6.61,519.72,17.4,357.46666666666664,2.5,0.0,0,-18.86,,,,,,,,,2026-01-24,M60-24-1
20260124153435,2026-01-24 15:34:35,38,M60-24-1,580,697,41,101,201,22,0,40,0.0,0.0,1.47,0.0,1683.47,2.2,0.0,0.17,1.46,,,,,,275.0,320.0,530.0,930.0,15.0,3.0,2.0,11.0,0.0,20260124_38,中型,,4.0,1535.0,1610.0,M60,,,0.0,17.1,83.1,263,0.502,0.384,1318,0.44,738,23.6,8.4,15.2,21.6,1.272,1,0.7,80.0123595505618,91.5,9.550078771658416,81.94,85.7258064516129,122.465,2.9396,,6.7,6.61,519.72,17.4,357.46666666666664,2.2,-0.3,1,0.0,,,,,,,,,2026-01-24,M60-24-1
20260124154257,2026-01-24 15:42:57,39,M60-24-1,582,688,58,101,200,17,0,39,0.0,0.0,1.42,0.0,1686.42,2.2,1.0,1.93,1.47,,,,,,275.0,320.0,530.0,930.0,15.0,3.0,2.0,11.0,0.0,20260124_39,中型,,4.0,1535.0,1610.0,M60,,,0.0,17.1,83.1,256,0.505,0.395,1328,0.438,746,21.9,6.6,15.2,21.2,1.282,1,0.69,80.30449438202248,89.4,6.657055226968773,79.66,82.8225806451613,120.033,2.9396,,6.7,6.61,519.72,17.4,357.46666666666664,2.2,0.0,0,0.0,,,,,,,,,2026-01-24,M60-24-1
20260124162835,2026-01-24 16:28:35,46,M60-24-1,581,698,41,102,203,22,0,40,0.0,0.0,1.49,0.0,1688.49,2.0,0.0,0.52,1.6,,,,,,275.0,320.0,530.0,930.0,15.0,3.0,2.0,11.0,0.0,20260124_46,中型,,1.0,1630.0,1710.0,M60,,,0.0,17.1,83.1,265,0.502,0.385,1320,0.44,739,23.4,8.3,15.1,21.8,1.272,1,0.7,81.65700000000001,90.4,7.575054521255936,77.9,85.18857142857144,121.698,2.9396,,6.7,6.61,519.72,17.4,357.46666666666664,2.0,-0.2,1,-35.22,,,,,,,,,2026-01-24,M60-24-1
20260124163834,2026-01-24 16:38:34,47,M60-24-1,571,680,60,100,197,18,0,41,0.0,0.0,1.38,0.0,1668.38,2.0,1.01,1.6,1.8,,,,,,275.0,320.0,530.0,930.0,15.0,3.0,2.0,11.0,0.0,20260124_47,中型,,1.0,1630.0,1710.0,M60,,,0.0,17.1,83.1,256,0.508,0.391,1311,0.436,740,23.0,7.0,16.0,21.4,1.296,1,0.68,79.86666666666666,89.3,7.598625606720673,79.73999999999998,83.8,123.235,2.9396,,6.7,6.61,519.72,17.4,357.46666666666664,2.0,0.0,0,-37.22,,,,,,,,,2026-01-24,M60-24-1
20260126080105,2026-01-26 08:01:05,2,M60-24-1,843,994,69,144,290,26,0,55,0.0,0.0,2.1,0.0,2423.1,2.5,1.41,1.57,1.22,,,,,,270.0,320.0,530.0,930.0,19.0,0.0,2.0,10.0,0.0,20260126_2,中型,850.0,4.0,805.0,840.0,M60,,,0.0,18.2,89.7,371,0.497,0.388,1906,0.442,1063,21.8,7.0,14.8,21.3,1.261,1,1.0,98.67777777777778,118.5,13.763316783714922,94.54,108.86071428571428,108.861,2.9396,,6.7,6.61,519.72,17.4,357.46666666666664,2.5,0.5,1,39.14,,,,,,,,,2026-01-26,M60-24-1
20260126081002,2026-01-26 08:10:02,3,M60-24-1,531,632,54,91,182,17,0,36,0.0,0.0,1.34,0.0,1544.34,2.5,2.25,1.53,2.1,,,,,,270.0,320.0,530.0,930.0,19.0,0.0,2.0,10.0,0.0,20260126_3,中型,850.0,4.0,805.0,840.0,M60,,,0.0,18.2,89.7,235,0.5,0.387,1217,0.436,686,22.6,7.2,15.3,21.1,1.292,1,0.63,82.2845238095238,90.4,7.3647728773633885,82.85999999999999,86.53999999999999,137.365,2.9396,,6.7,6.61,519.72,17.4,357.46666666666664,2.5,0.0,0,-13.86,,,,,,,,,2026-01-26,M60-24-1
20260126085155,2026-01-26 08:51:55,6,M60-24-1,601,708,60,98,206,18,0,40,0.0,0.0,1.5,0.0,1732.5,3.0,0.0,1.52,1.58,,,,,,275.0,320.0,530.0,930.0,13.0,3.0,2.0,11.0,0.0,20260126_6,中型,940.0,3.0,855.0,930.0,M60,,,0.0,18.2,89.7,264,0.476,0.371,1369,0.439,768,22.0,6.8,15.2,20.9,1.278,1,0.71,82.09186046511627,90.3,7.070364207524365,81.84,83.4866666666667,117.587,2.9396,,6.7,6.61,519.72,17.4,357.46666666666664,3.0,0.5,1,-14.1,,,,,,,,,2026-01-26,M60-24-1
20260126085933,2026-01-26 08:59:33,7,M60-24-1,590,698,59,99,204,18,0,40,0.0,0.0,1.5,0.0,1709.5,2.5,0.0,1.55,1.6,,,,,,275.0,320.0,530.0,930.0,13.0,3.0,2.0,11.0,0.0,20260126_7,中型,940.0,3.0,855.0,930.0,M60,,,0.0,18.2,89.7,262,0.485,0.378,1347,0.438,757,22.1,6.9,15.3,21.1,1.283,1,0.7,84.25052631578947,94.0,7.774721165204312,81.14000000000001,88.12424242424244,125.892,2.9396,,6.7,6.61,519.72,17.4,357.46666666666664,2.5,-0.5,1,-5.86,,,,,,,,,2026-01-26,M60-24-1
20260126094300,2026-01-26 09:43:00,10,M60-24-1,605,708,60,96,205,17,0,39,0.0,0.0,1.5,0.0,1731.5,3.5,1.05,1.68,1.58,,,,,,275.0,320.0,530.0,930.0,15.0,3.0,2.0,11.0,0.0,20260126_10,中型,1030.0,1.0,945.0,1020.0,M60,,,0.0,18.2,89.7,261,0.468,0.368,1373,0.441,768,21.5,6.5,14.9,20.6,1.269,1,0.71,80.31481481481481,90.0,7.098028088383718,79.86,82.16785714285712,115.729,2.9396,,6.7,6.61,519.72,17.4,357.46666666666664,3.5,1.0,1,-13.41,64.5904761904762,452.1333333333334,,,,,,,2026-01-26,M60-24-1
20260126095056,2026-01-26 09:50:56,11,M60-24-1,592,700,62,100,203,18,0,39,0.0,0.0,1.5,0.0,1715.5,2.5,1.01,1.89,1.89,,,,,,275.0,320.0,530.0,930.0,15.0,3.0,2.0,11.0,0.0,20260126_11,中型,1030.0,1.0,945.0,1020.0,M60,,,0.0,18.2,89.7,260,0.493,0.385,1354,0.437,762,21.9,6.9,15.0,21.0,1.287,1,0.7,83.31009174311926,91.9,7.304968083926139,79.23999999999998,86.95263157894736,124.218,2.9396,,6.7,6.61,519.72,17.4,357.46666666666664,2.5,-1.0,1,-4.86,64.5904761904762,452.1333333333334,,,,,,,2026-01-26,M60-24-1
20260126130327,2026-01-26 13:03:27,21,M60-24-1,837,993,71,146,290,26,0,56,0.0,0.0,2.04,0.0,2421.04,2.0,0.0,1.33,1.12,,,,,,270.0,320.0,530.0,930.0,17.0,2.0,2.0,10.0,0.0,20260126_21,中型,1350.0,4.0,1305.0,1340.0,M60,,,0.0,19.0,85.4,372,0.503,0.392,1901,0.44,1064,22.0,7.0,15.1,21.4,1.271,1,1.0,98.33736263736265,119.5,13.800825332475776,96.58,105.921875,105.922,2.9396,,6.7,6.61,519.72,17.4,357.46666666666664,2.0,-0.5,1,8.78,62.70695652173913,1201.8833333333334,,,,,,,2026-01-26,M60-24-1
20260126131321,2026-01-26 13:13:21,22,M60-24-1,508,599,54,86,172,16,0,34,0.0,0.0,1.23,0.0,1470.23,2.5,1.18,2.01,1.7,,,,,,270.0,320.0,530.0,930.0,17.0,2.0,2.0,10.0,0.0,20260126_22,中型,1350.0,4.0,1305.0,1340.0,M60,,,0.0,19.0,85.4,222,0.5,0.387,1161,0.438,653,22.5,7.2,15.3,21.0,1.285,1,0.6,78.4962962962963,85.3,6.749072994314025,83.38000000000001,82.57142857142857,137.619,2.9396,,6.7,6.61,519.72,17.4,357.46666666666664,2.5,0.5,1,-18.86,62.70695652173913,1201.8833333333334,,,,,,,2026-01-26,M60-24-1
20260126135736,2026-01-26 13:57:36,26,M60-24-1,836,995,70,146,289,27,0,58,0.0,0.0,2.01,0.0,2423.01,2.0,0.0,1.21,1.32,,,,,,270.0,320.0,530.0,930.0,17.0,2.0,2.0,10.0,0.0,20260126_26,中型,1350.0,4.0,1400.0,1435.0,M60,,,0.0,19.0,85.4,374,0.505,0.39,1901,0.44,1065,22.7,7.2,15.5,21.5,1.274,1,1.0,91.24320987654322,111.3,12.295075178595283,92.84,98.04642857142858,98.046,2.9396,,6.7,6.61,519.72,17.4,357.46666666666664,2.0,-0.5,1,8.78,62.70695652173913,1201.8833333333334,,,,,,,2026-01-26,M60-24-1
20260126140617,2026-01-26 14:06:17,27,M60-24-1,513,601,54,83,171,16,0,35,0.0,0.0,1.22,0.0,1474.22,3.0,1.22,2.4,2.04,,,,,,270.0,320.0,530.0,930.0,17.0,2.0,2.0,10.0,0.0,20260126_27,中型,1350.0,4.0,1400.0,1435.0,M60,,,0.0,19.0,85.4,222,0.485,0.374,1168,0.439,655,23.0,7.2,15.8,20.7,1.277,1,0.6,73.2132530120482,81.5,6.789623036971763,75.9,76.90689655172415,128.178,2.9396,,6.7,6.61,519.72,17.4,357.46666666666664,3.0,1.0,1,-29.1,62.70695652173913,1201.8833333333334,,,,,,,2026-01-26,M60-24-1
20260126144824,2026-01-26 14:48:24,32,M60-24-1,839,993,71,145,289,26,0,56,0.0,0.0,2.03,0.0,2421.03,2.0,-0.68,1.57,1.12,,,,,,270.0,320.0,530.0,930.0,17.0,2.0,2.0,10.0,0.0,20260126_32,中型,1540.0,2.0,1450.0,1530.0,M60,,,0.0,19.0,85.4,371,0.502,0.391,1903,0.441,1064,22.1,7.0,15.1,21.3,1.268,1,1.0,96.00967741935486,116.0,13.697155065384528,94.18,104.79375,104.794,2.9396,,6.7,6.61,519.72,17.4,357.46666666666664,2.0,-1.0,1,7.78,64.43365384615385,1116.85,,,,,,,2026-01-26,M60-24-1
20260126145909,2026-01-26 14:59:09,34,M60-24-1,510,602,54,86,173,16,0,35,0.0,0.0,1.22,0.0,1477.22,2.5,1.18,2.41,2.21,,,,,,270.0,320.0,530.0,930.0,17.0,2.0,2.0,10.0,0.0,20260126_34,中型,1540.0,2.0,1450.0,1530.0,M60,,,0.0,19.0,85.4,224,0.497,0.384,1166,0.437,656,22.8,7.1,15.6,21.0,1.286,1,0.6,75.55432098765432,82.1,6.821046756908348,78.64000000000001,79.25,132.083,2.9396,,6.7,6.61,519.72,17.4,357.46666666666664,2.5,0.5,1,-18.86,64.43365384615385,1116.85,,,,,,,2026-01-26,M60-24-1
20260126153628,2026-01-26 15:36:28,38,M60-24-1,587,691,57,96,201,16,0,38,0.0,0.0,1.42,0.0,1687.42,3.0,1.05,1.91,1.92,,,,,,275.0,320.0,530.0,930.0,14.0,3.0,2.0,11.0,0.0,20260126_38,中型,1625.0,1.0,1550.0,1615.0,M60,,,0.0,19.0,85.4,255,0.478,0.376,1335,0.44,748,21.2,6.3,14.9,20.8,1.274,1,0.69,77.90123456790124,90.5,8.188361114111991,80.46,84.14642857142856,121.951,2.9396,,6.7,6.61,519.72,17.4,357.46666666666664,3.0,0.5,1,-16.1,56.369000000000014,934.7859166666668,,,,,,,2026-01-26,M60-24-1
20260126154251,2026-01-26 15:42:51,39,M60-24-1,589,690,59,96,199,18,0,41,0.0,0.0,1.42,0.0,1693.42,3.0,1.05,2.26,1.77,,,,,,275.0,320.0,530.0,930.0,14.0,3.0,2.0,11.0,0.0,20260126_39,中型,1625.0,1.0,1550.0,1615.0,M60,,,0.0,19.0,85.4,258,0.482,0.372,1338,0.44,749,22.9,7.0,15.9,20.9,1.272,1,0.69,77.49156626506024,87.8,7.676693013212325,78.2,81.74827586206898,118.476,2.9396,,6.7,6.61,519.72,17.4,357.46666666666664,3.0,0.0,0,-16.1,56.369000000000014,934.7859166666668,,,,,,,2026-01-26,M60-24-1
20260126162216,2026-01-26 16:22:16,46,M60-24-1,589,689,58,95,199,17,0,40,0.0,0.0,1.41,0.0,1688.41,3.0,0.0,2.26,1.62,,,,,,275.0,320.0,530.0,930.0,16.0,3.0,2.0,11.0,0.0,20260126_46,中型,1710.0,3.0,1625.0,1700.0,M60,,,0.0,19.0,85.4,256,0.477,0.371,1336,0.441,747,22.3,6.6,15.6,20.8,1.268,1,0.69,78.56296296296297,89.1,8.092008623730544,78.04,82.83214285714284,120.047,2.9396,,6.7,6.61,519.72,17.4,357.46666666666664,3.0,0.0,0,-17.1,62.68315789473685,992.4833333333336,,,,,,,2026-01-26,M60-24-1
20260126163120,2026-01-26 16:31:20,47,M60-24-1,587,690,59,96,198,17,0,40,0.0,0.0,1.43,0.0,1688.43,3.0,1.05,1.91,1.77,,,,,,275.0,320.0,530.0,930.0,16.0,3.0,2.0,11.0,0.0,20260126_47,中型,1710.0,3.0,1625.0,1700.0,M60,,,0.0,19.0,85.4,255,0.485,0.376,1336,0.439,749,22.4,6.7,15.7,20.8,1.276,1,0.69,76.03950617283951,86.8,8.520153001181502,73.74,82.11785714285715,119.011,2.9396,,6.7,6.61,519.72,17.4,357.46666666666664,3.0,0.0,0,-16.1,62.68315789473685,992.4833333333336,,,,,,,2026-01-26,M60-24-1
20260127075920,2026-01-27 07:59:20,2,M60-24-1,841,994,75,140,289,26,0,57,0.0,0.0,2.08,0.0,2424.08,3.0,1.45,0.84,1.22,,,,,,270.0,320.0,530.0,930.0,17.0,0.0,2.0,10.0,0.0,20260127_2,中型,845.0,1.0,800.0,835.0,M60,,,0.0,19.2,85.9,372,0.484,0.376,1910,0.44,1069,22.3,7.0,15.3,21.1,1.271,1,1.0,89.78202247191011,115.0,11.748894873181394,91.7,91.44193548387098,91.442,2.9396,,6.7,6.51,514.2533333333333,17.2,361.52,3.0,0.0,0,27.9,,,,,,,,,2026-01-27,M60-24-1
20260127081013,2026-01-27 08:10:13,3,M60-24-1,538,631,58,87,181,17,0,35,0.0,0.0,1.36,0.0,1548.36,3.5,3.57,1.89,1.94,,,,,,270.0,320.0,530.0,930.0,17.0,0.0,2.0,10.0,0.0,20260127_3,中型,845.0,1.0,800.0,835.0,M60,,,0.0,19.2,85.9,233,0.481,0.373,1227,0.438,689,22.3,7.3,15.0,20.7,1.281,1,0.63,79.27283950617283,87.1,7.204714031999028,79.62,82.33928571428571,130.697,2.9396,,6.7,6.51,514.2533333333333,17.2,361.52,3.5,0.5,1,-22.41,,,,,,,,,2026-01-27,M60-24-1
20260127085120,2026-01-27 08:51:20,6,M60-24-1,613,709,62,86,207,16,0,39,0.0,0.0,1.5,0.0,1733.5,5.0,0.0,1.49,1.72,,,,,,275.0,320.0,530.0,930.0,15.0,4.0,2.0,11.0,0.0,20260127_6,中型,940.0,3.0,855.0,930.0,M60,,,0.0,19.2,85.9,262,0.415,0.328,1384,0.443,771,21.0,6.1,14.9,20.1,1.258,1,0.71,78.88915662650604,90.4,7.0503014042756185,80.52000000000001,81.15517241379311,114.303,2.9396,,6.7,6.51,514.2533333333333,17.2,361.52,5.0,1.5,1,-20.13,,,,,,,,,2026-01-27,M60-24-1
20260127085859,2026-01-27 08:58:59,7,M60-24-1,597,699,59,90,202,18,0,40,0.0,0.0,1.47,0.0,1706.47,4.0,0.0,1.19,1.75,,,,,,275.0,320.0,530.0,930.0,15.0,4.0,2.0,11.0,0.0,20260127_7,中型,940.0,3.0,855.0,930.0,M60,,,0.0,19.2,85.9,260,0.446,0.346,1355,0.441,758,22.3,6.9,15.4,20.5,1.27,1,0.7,80.45789473684209,89.3,7.381478655853067,78.64,83.84848484848486,119.784,2.9396,,6.7,6.51,514.2533333333333,17.2,361.52,4.0,-1.0,1,-19.92,,,,,,,,,2026-01-27,M60-24-1
20260127094104,2026-01-27 09:41:04,10,M60-24-1,615,708,61,85,205,17,0,40,0.0,0.0,1.51,0.0,1732.51,5.5,2.41,1.32,1.58,,,,,,275.0,320.0,530.0,930.0,16.0,5.0,2.0,11.0,0.0,20260127_10,中型,1030.0,4.0,945.0,1020.0,M60,,,0.0,19.2,85.9,262,0.415,0.324,1384,0.444,769,21.8,6.5,15.3,20.0,1.25,1,0.71,80.90123456790124,88.7,7.059473869584636,83.64,83.75,117.958,2.9396,,6.7,6.51,514.2533333333333,17.2,361.52,5.5,1.5,1,-15.75,64.29047619047618,450.0333333333333,,,,,,,2026-01-27,M60-24-1
20260127094801,2026-01-27 09:48:01,11,M60-24-1,602,698,60,88,202,17,0,41,0.0,0.0,1.49,0.0,1709.49,4.5,1.15,1.52,1.6,,,,,,275.0,320.0,530.0,930.0,16.0,5.0,2.0,11.0,0.0,20260127_11,中型,1030.0,4.0,945.0,1020.0,M60,,,0.0,19.2,85.9,260,0.436,0.338,1360,0.443,758,22.3,6.5,15.8,20.4,1.259,1,0.7,82.85400000000001,90.4,7.878837731543911,77.86,87.85428571428571,125.506,2.9396,,6.7,6.51,514.2533333333333,17.2,361.52,4.5,-1.0,1,-17.44,64.29047619047618,450.0333333333333,,,,,,,2026-01-27,M60-24-1
20260127130331,2026-01-27 13:03:31,21,M60-24-1,849,948,111,138,290,26,0,57,0.0,0.0,1.99,0.0,2420.99,3.0,0.0,1.8,1.28,,,,,,270.0,320.0,530.0,930.0,16.0,2.0,2.0,10.0,0.0,20260127_21,中型,1435.0,1.0,1305.0,1340.0,M60,,,0.0,18.0,84.4,373,0.476,0.37,1908,0.445,1059,22.3,7.0,15.3,21.1,1.247,1,1.0,94.96363636363635,115.0,13.74452107219936,89.86,103.71935483870968,103.719,2.9396,,6.7,6.51,514.2533333333333,17.2,361.52,3.0,-1.5,1,25.9,60.90450450450451,1121.6579579579582,,,,,,,2026-01-27,M60-24-1
20260127131324,2026-01-27 13:13:24,22,M60-24-1,515,573,75,83,174,16,0,33,0.0,0.0,1.2,0.0,1470.2,3.0,1.22,2.79,1.96,,,,,,270.0,320.0,530.0,930.0,16.0,2.0,2.0,10.0,0.0,20260127_22,中型,1435.0,1.0,1305.0,1340.0,M60,,,0.0,18.0,84.4,223,0.477,0.372,1163,0.443,648,22.0,7.2,14.8,20.8,1.258,1,0.6,75.07142857142856,82.7,6.147135829926374,74.75999999999999,78.40333333333334,130.672,2.9396,,6.7,6.51,514.2533333333333,17.2,361.52,3.0,0.0,0,-29.1,60.90450450450451,1121.6579579579582,,,,,,,2026-01-27,M60-24-1
20260127134754,2026-01-27 13:47:54,24,M60-24-1,838,946,110,142,289,26,0,58,0.0,0.0,2.04,0.0,2411.04,2.5,0.0,0.96,1.07,,,,,,270.0,320.0,530.0,930.0,15.0,2.0,2.0,10.0,0.0,20260127_24,中型,1435.0,1.0,1350.0,1425.0,M60,,,0.0,18.0,84.4,373,0.491,0.381,1894,0.442,1056,22.5,7.0,15.5,21.4,1.26,1,1.0,90.56296296296296,115.8,11.693824944736193,87.84,95.99642857142858,95.996,2.9396,,6.7,6.51,514.2533333333333,17.2,361.52,2.5,-0.5,1,37.14,60.90450450450451,1121.6579579579582,,,,,,,2026-01-27,M60-24-1
20260127135714,2026-01-27 13:57:14,25,M60-24-1,512,573,73,83,173,16,0,32,0.0,0.0,1.19,0.0,1463.19,3.0,1.22,2.2,1.96,,,,,,270.0,320.0,530.0,930.0,15.0,2.0,2.0,10.0,0.0,20260127_25,中型,1435.0,1.0,1350.0,1425.0,M60,,,0.0,18.0,84.4,221,0.48,0.376,1158,0.442,646,21.7,7.2,14.5,20.8,1.262,1,0.6,74.38313253012048,80.2,5.030624749271002,76.76,76.02068965517239,126.701,2.9396,,6.7,6.51,514.2533333333333,17.2,361.52,3.0,0.5,1,-29.1,60.90450450450451,1121.6579579579582,,,,,,,2026-01-27,M60-24-1
20260127143515,2026-01-27 14:35:15,29,M60-24-1,854,946,110,138,290,27,0,58,0.0,0.0,2.02,0.0,2425.02,3.0,0.0,2.4,1.07,,,,,,270.0,320.0,530.0,930.0,16.0,2.0,2.0,10.0,0.0,20260127_29,中型,1520.0,3.0,1440.0,1510.0,M60,,,0.0,18.0,84.4,375,0.476,0.368,1910,0.447,1056,22.7,7.2,15.5,21.2,1.237,1,1.0,89.22469135802469,111.9,11.64289144504218,87.44000000000001,93.44285714285716,93.443,2.9396,,6.7,6.51,514.2533333333333,17.2,361.52,3.0,0.0,0,25.9,66.23301886792453,1170.1166666666668,,,,,,,2026-01-27,M60-24-1
20260127144413,2026-01-27 14:44:13,30,M60-24-1,514,573,70,80,173,16,0,35,0.0,0.0,1.19,0.0,1462.19,3.5,0.0,2.19,1.96,,,,,,270.0,320.0,530.0,930.0,16.0,2.0,2.0,10.0,0.0,20260127_30,中型,1520.0,3.0,1440.0,1510.0,M60,,,0.0,18.0,84.4,224,0.462,0.357,1157,0.444,643,22.8,7.1,15.6,20.8,1.251,1,0.6,72.83333333333333,79.5,5.183854326561689,71.66000000000001,73.43214285714285,122.387,2.9396,,6.7,6.51,514.2533333333333,17.2,361.52,3.5,0.5,1,-29.41,66.23301886792453,1170.1166666666668,,,,,,,2026-01-27,M60-24-1
20260127152225,2026-01-27 15:22:25,35,M60-24-1,592,657,77,91,201,17,0,39,0.0,0.0,1.4,0.0,1675.4,4.0,1.11,1.89,1.7,,,,,,275.0,320.0,530.0,930.0,15.0,3.0,2.0,11.0,0.0,20260127_35,中型,1610.0,2.0,1525.0,1600.0,M60,,,0.0,18.0,84.4,257,0.453,0.354,1326,0.446,734,21.8,6.6,15.2,20.8,1.24,1,0.69,79.56913580246913,86.3,6.688180877540132,81.75999999999999,82.07142857142858,118.944,2.9396,,6.7,6.51,514.2533333333333,17.2,361.52,4.0,0.5,1,-18.92,62.86633663366337,1058.25,,,,,,,2026-01-27,M60-24-1
20260127152905,2026-01-27 15:29:05,36,M60-24-1,593,658,79,90,198,17,0,39,0.0,0.0,1.38,0.0,1675.38,4.0,0.0,2.07,1.86,,,,,,275.0,320.0,530.0,930.0,15.0,3.0,2.0,11.0,0.0,20260127_36,中型,1610.0,2.0,1525.0,1600.0,M60,,,0.0,18.0,84.4,254,0.455,0.354,1330,0.446,737,22.0,6.7,15.4,20.5,1.243,1,0.69,80.06385542168675,88.1,7.162613414030953,81.2,83.29655172413793,120.72,2.9396,,6.7,6.51,514.2533333333333,17.2,361.52,4.0,0.0,0,-19.92,62.86633663366337,1058.25,,,,,,,2026-01-27,M60-24-1
20260127160712,2026-01-27 16:07:12,42,M60-24-1,595,658,80,87,201,18,0,40,0.0,0.0,1.38,0.0,1680.38,4.5,0.0,1.88,1.86,,,,,,275.0,320.0,530.0,930.0,24.0,6.0,2.0,11.0,0.0,20260127_42,中型,1715.0,4.0,1610.0,1705.0,M60,,,0.0,18.0,84.4,259,0.433,0.336,1333,0.446,738,22.4,6.9,15.4,20.6,1.24,1,0.69,80.8702380952381,87.6,6.591476815553349,81.0,83.81,121.464,2.9396,,6.7,6.51,514.2533333333333,17.2,361.52,4.5,0.5,1,-18.44,61.84526315789473,974.062894736842,,,,,,,2026-01-27,M60-24-1
20260127161615,2026-01-27 16:16:15,43,M60-24-1,594,658,79,87,200,18,0,41,0.0,0.0,1.38,0.0,1678.38,4.5,0.0,1.71,1.86,,,,,,275.0,320.0,530.0,930.0,24.0,6.0,2.0,11.0,0.0,20260127_43,中型,1715.0,4.0,1610.0,1705.0,M60,,,0.0,18.0,84.4,259,0.435,0.336,1331,0.446,737,22.8,6.9,15.8,20.6,1.241,1,0.69,80.18295454545455,88.8,6.825490684840392,76.58,82.32258064516131,119.308,2.9396,,6.7,6.51,514.2533333333333,17.2,361.52,4.5,0.0,0,-18.44,61.84526315789473,974.062894736842,,,,,,,2026-01-27,M60-24-1
20260128075857,2026-01-28 07:58:57,3,M60-24-1,842,948,113,141,288,27,0,57,0.0,0.0,2.07,0.0,2418.07,3.0,2.17,0.96,1.28,,,,,,270.0,320.0,530.0,930.0,18.0,2.0,2.0,10.0,0.0,20260128_3,中型,845.0,2.0,800.0,835.0,M60,,,0.0,16.4,80.0,372,0.49,0.379,1903,0.442,1061,22.6,7.3,15.3,21.2,1.26,1,1.0,92.37529411764709,111.7,12.203007400611424,92.06000000000002,97.73793103448278,97.738,2.9396,,6.7,6.51,514.2533333333333,17.2,361.52,3.0,-1.5,1,28.9,,,,,,,,,2026-01-28,M60-24-1
20260128081002,2026-01-28 08:10:02,4,M60-24-1,509,573,79,83,172,16,0,32,0.0,0.0,1.27,0.0,1465.27,3.5,3.75,1.19,1.96,,,,,,270.0,320.0,530.0,930.0,18.0,2.0,2.0,10.0,0.0,20260128_4,中型,845.0,2.0,800.0,835.0,M60,,,0.0,16.4,80.0,220,0.483,0.377,1161,0.438,652,21.8,7.3,14.5,20.7,1.281,1,0.6,76.25802469135802,83.5,5.423698892674877,77.3,76.87857142857142,128.131,2.9396,,6.7,6.51,514.2533333333333,17.2,361.52,3.5,0.5,1,-26.41,,,,,,,,,2026-01-28,M60-24-1
20260128084334,2026-01-28 08:43:34,7,M60-24-1,592,660,77,88,199,17,0,40,0.0,0.0,1.46,0.0,1674.46,4.5,1.15,1.37,2.17,,,,,,275.0,320.0,530.0,930.0,15.0,3.0,2.0,11.0,0.0,20260128_7,中型,930.0,3.0,845.0,920.0,M60,,,0.0,16.4,80.0,256,0.442,0.344,1329,0.445,737,22.3,6.6,15.6,20.6,1.245,1,0.69,81.2780487804878,90.5,7.007766151680922,82.02000000000001,84.33103448275861,122.219,2.9396,,6.7,6.51,514.2533333333333,17.2,361.52,4.5,1.0,1,-17.44,,,,,,,,,2026-01-28,M60-24-1
20260128085022,2026-01-28 08:50:22,8,M60-24-1,592,657,78,87,200,18,0,38,0.0,0.0,1.44,0.0,1671.44,4.5,0.0,1.37,1.7,,,,,,275.0,320.0,530.0,930.0,15.0,3.0,2.0,11.0,0.0,20260128_8,中型,930.0,3.0,845.0,920.0,M60,,,0.0,16.4,80.0,256,0.435,0.34,1327,0.446,735,21.9,7.0,14.8,20.5,1.242,1,0.69,79.0367816091954,88.8,6.081593010881819,77.72,79.7258064516129,115.545,2.9396,,6.7,6.51,514.2533333333333,17.2,361.52,4.5,0.0,0,-18.44,,,,,,,,,2026-01-28,M60-24-1
20260128093321,2026-01-28 09:33:21,11,M60-24-1,612,677,81,83,206,18,0,41,0.0,0.0,1.49,0.0,1719.49,5.5,0.0,0.82,1.8,,,,,,275.0,320.0,530.0,930.0,15.0,4.0,2.0,11.0,0.0,20260128_11,中型,1020.0,4.0,935.0,1010.0,M60,,,0.0,16.4,80.0,265,0.403,0.313,1370,0.447,758,22.3,6.8,15.5,20.3,1.239,1,0.71,77.59655172413792,87.2,6.65638485769576,75.16,77.43548387096774,109.064,2.9396,,6.7,6.51,514.2533333333333,17.2,361.52,5.5,1.0,1,-17.75,71.07142857142858,497.5000000000001,,,,,,,2026-01-28,M60-24-1
20260128094034,2026-01-28 09:40:34,12,M60-24-1,599,668,78,87,201,18,0,38,0.0,0.0,1.48,0.0,1690.48,4.5,0.0,1.01,1.98,,,,,,275.0,320.0,530.0,930.0,15.0,4.0,2.0,11.0,0.0,20260128_12,中型,1020.0,4.0,935.0,1010.0,M60,,,0.0,16.4,80.0,257,0.433,0.339,1345,0.445,746,21.8,7.0,14.8,20.4,1.245,1,0.7,80.2247311827957,89.7,7.359269714733177,78.0,83.91875,119.884,2.9396,,6.7,6.51,514.2533333333333,17.2,361.52,4.5,-1.0,1,-18.44,71.07142857142858,497.5000000000001,,,,,,,2026-01-28,M60-24-1
20260128130255,2026-01-28 13:02:55,22,M60-24-1,846,947,111,135,290,26,0,56,0.0,0.0,2.03,0.0,2413.03,3.5,0.75,0.95,1.18,,,,,,270.0,320.0,530.0,930.0,17.0,2.0,2.0,10.0,0.0,20260128_22,中型,1445.0,2.0,1305.0,1340.0,M60,,,0.0,15.8,81.0,372,0.466,0.363,1904,0.444,1058,22.0,7.0,15.1,21.0,1.251,1,1.0,92.8679012345679,118.2,12.60843169931024,91.26,100.45714285714284,100.457,2.9396,,6.7,6.51,514.2533333333333,17.2,361.52,3.5,-1.0,1,25.59,62.68272727272727,1143.9597727272726,,,,,,,2026-01-28,M60-24-1
20260128131250,2026-01-28 13:12:50,23,M60-24-1,517,574,75,79,175,16,0,35,0.0,0.0,1.21,0.0,1472.21,4.0,1.28,2.38,2.14,,,,,,270.0,320.0,530.0,930.0,17.0,2.0,2.0,10.0,0.0,20260128_23,中型,1445.0,2.0,1305.0,1340.0,M60,,,0.0,15.8,81.0,226,0.451,0.35,1166,0.443,649,22.6,7.1,15.5,20.7,1.255,1,0.6,79.45054945054945,86.9,6.713990209500526,77.76,81.86250000000001,136.438,2.9396,,6.7,6.51,514.2533333333333,17.2,361.52,4.0,0.5,1,-30.92,62.68272727272727,1143.9597727272726,,,,,,,2026-01-28,M60-24-1
20260128135406,2026-01-28 13:54:06,27,M60-24-1,851,947,108,131,292,26,0,57,0.0,0.0,2.05,0.0,2414.05,4.0,0.77,1.07,1.18,,,,,,270.0,320.0,530.0,930.0,17.0,4.0,2.0,10.0,0.0,20260128_27,中型,1445.0,2.0,1400.0,1435.0,M60,,,0.0,15.8,81.0,375,0.449,0.349,1906,0.446,1055,22.1,6.9,15.2,21.0,1.24,1,1.0,99.09611650485436,119.5,13.916532895483948,94.36,106.75555555555556,106.756,2.9396,,6.7,6.51,514.2533333333333,17.2,361.52,4.0,0.0,0,21.08,62.68272727272727,1143.9597727272726,,,,,,,2026-01-28,M60-24-1
20260128140550,2026-01-28 14:05:50,28,M60-24-1,506,574,73,79,173,16,0,35,0.0,0.0,1.19,0.0,1457.19,4.0,1.28,0.2,2.14,,,,,,270.0,320.0,530.0,930.0,17.0,4.0,2.0,10.0,0.0,20260128_28,中型,1445.0,2.0,1400.0,1435.0,M60,,,0.0,15.8,81.0,224,0.457,0.353,1153,0.439,647,22.8,7.1,15.6,20.8,1.279,1,0.6,76.15802469135802,84.8,6.753981252922045,79.6,80.60357142857143,134.339,2.9396,,6.7,6.51,514.2533333333333,17.2,361.52,4.0,0.0,0,-30.92,62.68272727272727,1143.9597727272726,,,,,,,2026-01-28,M60-24-1
20260128144649,2026-01-28 14:46:49,34,M60-24-1,866,946,110,114,288,27,0,58,0.0,0.0,2.04,0.0,2411.04,6.0,0.88,0.81,1.07,,,,,,270.0,320.0,530.0,930.0,14.0,3.0,2.0,10.0,0.0,20260128_34,中型,1535.0,4.0,1450.0,1525.0,M60,,,0.0,15.8,81.0,373,0.396,0.306,1922,0.451,1056,22.8,7.2,15.5,20.2,1.219,1,1.0,93.79012345679014,120.3,13.828880184065962,90.7,98.47857142857144,98.479,2.9396,,6.7,6.51,514.2533333333333,17.2,361.52,6.0,2.0,1,13.59,63.50571428571429,1106.0578571428573,,,,,,,2026-01-28,M60-24-1
20260128145555,2026-01-28 14:55:55,36,M60-24-1,523,573,72,64,174,17,0,36,0.0,0.0,1.18,0.0,1460.18,7.0,1.59,0.58,1.96,,,,,,270.0,320.0,530.0,930.0,14.0,3.0,2.0,10.0,0.0,20260128_36,中型,1535.0,4.0,1450.0,1525.0,M60,,,0.0,15.8,81.0,227,0.368,0.282,1168,0.448,645,23.3,7.5,15.9,19.9,1.233,1,0.6,75.23132530120482,81.4,5.781251953270258,77.1,77.2103448275862,128.684,2.9396,,6.7,6.51,514.2533333333333,17.2,361.52,7.0,1.0,1,-33.07,63.50571428571429,1106.0578571428573,,,,,,,2026-01-28,M60-24-1
20260128153108,2026-01-28 15:31:08,39,M60-24-1,610,668,78,74,203,18,0,39,0.0,0.0,1.4,0.0,1691.4,7.0,1.37,0.49,1.98,,,,,,275.0,320.0,530.0,930.0,14.0,4.0,2.0,11.0,0.0,20260128_39,中型,1615.0,3.0,1530.0,1605.0,M60,,,0.0,15.8,81.0,260,0.365,0.285,1356,0.45,746,21.9,6.9,15.0,19.8,1.223,1,0.7,80.46785714285714,91.0,7.793360432877123,75.82000000000001,85.63666666666667,122.338,2.9396,,6.7,6.51,514.2533333333333,17.2,361.52,7.0,0.0,0,-23.07,63.13267326732673,1057.4722772277228,,,,,,,2026-01-28,M60-24-1
20260128153759,2026-01-28 15:37:59,40,M60-24-1,600,658,75,76,198,18,0,38,0.0,0.0,1.39,0.0,1664.39,6.5,0.0,0.84,1.86,,,,,,275.0,320.0,530.0,930.0,14.0,4.0,2.0,11.0,0.0,20260128_40,中型,1615.0,3.0,1530.0,1605.0,M60,,,0.0,15.8,81.0,254,0.384,0.299,1333,0.45,733,22.0,7.1,15.0,19.8,1.222,1,0.69,80.09642857142856,88.9,7.358772646572632,79.0,82.75333333333332,119.932,2.9396,,6.7,6.51,514.2533333333333,17.2,361.52,6.5,-0.5,1,-22.69,63.13267326732673,1057.4722772277228,,,,,,,2026-01-28,M60-24-1
20260128162425,2026-01-28 16:24:25,47,M60-24-1,612,667,78,73,203,18,0,39,0.0,0.0,1.42,0.0,1691.42,7.0,0.0,0.82,1.83,,,,,,275.0,320.0,530.0,930.0,19.0,4.0,2.0,11.0,0.0,20260128_47,中型,1720.0,1.0,1625.0,1710.0,M60,,,0.0,15.8,81.0,260,0.36,0.281,1357,0.451,745,21.9,6.9,15.0,19.7,1.217,1,0.7,80.48641975308642,88.8,7.15924254712038,80.32,84.21785714285714,120.311,2.9396,,6.7,6.51,514.2533333333333,17.2,361.52,7.0,0.5,1,-24.07,55.9308510638298,876.2500000000001,,,,,,,2026-01-28,M60-24-1
20260128163148,2026-01-28 16:31:48,48,M60-24-1,601,658,75,77,198,17,0,41,0.0,0.0,1.38,0.0,1668.38,6.5,1.32,1.01,1.86,,,,,,275.0,320.0,530.0,930.0,19.0,4.0,2.0,11.0,0.0,20260128_48,中型,1720.0,1.0,1625.0,1710.0,M60,,,0.0,15.8,81.0,256,0.389,0.301,1334,0.451,733,22.7,6.6,16.0,20.0,1.22,1,0.69,78.96626506024096,88.7,7.707440890877438,76.9,83.96551724137932,121.689,2.9396,,6.7,6.51,514.2533333333333,17.2,361.52,6.5,-0.5,1,-21.69,55.9308510638298,876.2500000000001,,,,,,,2026-01-28,M60-24-1
20260129075629,2026-01-29 07:56:29,3,M60-24-1,875,948,108,103,290,28,0,55,0.0,0.0,2.06,0.0,2409.06,7.5,1.98,0.46,1.28,,,,,,270.0,320.0,530.0,930.0,15.0,3.0,2.0,10.0,0.0,20260129_3,中型,840.0,3.0,800.0,830.0,M60,,,0.0,16.5,76.6,373,0.355,0.276,1931,0.453,1056,22.3,7.5,14.7,19.8,1.207,1,1.0,103.95855855855854,122.3,14.978852771647066,91.2,112.57179487179488,112.572,2.9396,,6.7,6.77,514.2533333333333,17.2,361.52,7.5,1.0,1,9.71,,,,,,,,,2026-01-29,M60-24-1
20260129080700,2026-01-29 08:07:00,4,M60-24-1,523,573,73,66,175,15,0,34,0.0,0.0,1.24,0.0,1460.24,7.0,4.76,0.58,1.96,,,,,,270.0,320.0,530.0,930.0,15.0,3.0,2.0,10.0,0.0,20260129_4,中型,840.0,3.0,800.0,830.0,M60,,,0.0,16.5,76.6,224,0.377,0.295,1169,0.447,646,21.9,6.7,15.2,19.9,1.235,1,0.6,79.17160493827161,87.3,6.43564983371515,78.96000000000001,82.22500000000001,137.042,2.9396,,6.7,6.77,514.2533333333333,17.2,361.52,7.0,-0.5,1,-31.07,,,,,,,,,2026-01-29,M60-24-1
20260129084136,2026-01-29 08:41:36,7,M60-24-1,614,665,77,71,202,17,0,40,0.0,0.0,1.47,0.0,1687.47,7.5,1.43,0.66,1.53,,,,,,275.0,320.0,530.0,930.0,15.0,4.0,2.0,11.0,0.0,20260129_7,中型,930.0,1.0,845.0,920.0,M60,,,0.0,16.5,76.6,259,0.351,0.274,1356,0.453,742,22.0,6.6,15.4,19.6,1.208,1,0.7,84.19090909090909,91.9,7.681110779693087,83.94,88.48064516129035,126.401,2.9396,,6.7,6.77,514.2533333333333,17.2,361.52,7.5,0.5,1,-22.29,,,,,,,,,2026-01-29,M60-24-1
20260129084855,2026-01-29 08:48:55,8,M60-24-1,602,659,79,74,198,17,0,38,0.0,0.0,1.45,0.0,1668.45,7.0,1.37,0.67,2.01,,,,,,275.0,320.0,530.0,930.0,15.0,4.0,2.0,11.0,0.0,20260129_8,中型,930.0,1.0,845.0,920.0,M60,,,0.0,16.5,76.6,253,0.374,0.292,1340,0.449,738,21.7,6.7,15.0,19.6,1.226,1,0.69,82.41707317073171,90.8,7.61093252319943,82.08000000000001,86.22068965517244,124.958,2.9396,,6.7,6.77,514.2533333333333,17.2,361.52,7.0,-0.5,1,-23.07,,,,,,,,,2026-01-29,M60-24-1
