Repository: Vincent626/concrete-strength-analysis

# 🎯 S60 & M60 混凝土強度預測模型訓練成果報告

> **更新日期**: 2026-02-04  
> **專案目標**: 建立 S60/M60 混凝土 28 天抗壓強度預測模型

---

## 📋 摘要

本專案針對 S60（小型）與 M60（中型）離心混凝土管配比，建立機器學習預測模型。透過配料特徵分析，預測 28 天抗壓強度，並識別影響強度的關鍵因素。

### 主要成果

| 模型 | 樣本數 | R² | MAE (kgf/cm²) | 狀態 |
|:---|---:|---:|---:|:---|
| **S60** | 46 | **0.360** | 28 | ✅ 可用 |
| **M60** | 52 | **0.206** | 25 | ✅ 可用 |

---

## 📈 模型效能比較
> **說明**：S60 模型 R²=0.360，M60 模型 R²=0.206，兩者皆具有預測能力。S60 表現較佳，預測誤差約 28 kgf/cm²。

---

## 📊 強度分布比較
> **說明**：S60 與 M60 的強度分布相似，平均約 605 kgf/cm²，皆高於設計強度 510 kgf/cm²（紅色虛線）。

---

File: S60_M60_dataset_v9_shared.csv (part 49 of 138)
match_key,日期及時間,序,配比 ,耗用骨材1,耗用骨材2,耗用骨材3,耗用水,耗用泥料1,耗用泥料2,耗用泥料3,耗用泥料4,耗用藥劑1,耗用藥劑2,耗用藥劑3,耗用藥劑4,耗用小計,表面水骨材1,誤差%水,誤差%骨材1,誤差%骨材2,坍度(cm),混凝土溫度(℃),試體1強度(X1),試體2強度(X2),試體3強度(X3),加料轉速,慢速轉速,中速轉速,高速轉速,加料時間,慢速時間,中速時間,高速時間,總降水量,cp_key,類型,入池,蒸養池,離心開始,離心結束,母體,平均強度,強度_原始,強度_修正,環境溫度,環境濕度,膠結料總量,水灰比,水膠比,骨材總量,砂石比,粗骨材總量,水泥取代率,矽灰取代率,爐石取代率,漿體比例,粗細骨材比,月份,拌合米數,平均電流,最大電流,電流標準差,最終電流,穩定階段平均電流,單位體積穩定電流,砂_FM,砂_Mud,六分_FM,三分_FM,水泥砂漿_28天平均強度,水泥_流動性,水泥砂漿_7天平均強度,設定扣水率(%),扣水率_變動幅度,扣水率_是否變更,水量微調偏離度,蒸養實際平均溫度,蒸養實際總積溫,蒸養實際階段1溫度,蒸養實際階段2溫度,蒸養實際階段3溫度,實際離心平均轉速,實際離心平均電流,實際離心總能量,日期,配比
20260129093105,2026-01-29 09:31:05,11,M60-24-1,636,685,78,68,208,17,0,40,0.0,0.0,1.5,0.0,1733.5,8.5,1.49,0.47,1.63,,,,,,275.0,320.0,530.0,930.0,15.0,3.0,2.0,11.0,0.0,20260129_11,中型,1015.0,2.0,930.0,1005.0,M60,,,0.0,16.5,76.6,265,0.327,0.257,1399,0.455,763,21.5,6.4,15.1,19.2,1.2,1,0.72,80.83023255813951,91.9,7.2628405898993,79.82000000000001,82.57333333333334,114.685,2.9396,,6.7,6.77,514.2533333333333,17.2,361.52,8.5,1.5,1,-16.52,66.85714285714285,468.0,,,,,,,2026-01-29,M60-24-1
20260129093818,2026-01-29 09:38:18,12,M60-24-1,622,676,79,73,206,17,0,42,0.0,0.0,1.49,0.0,1716.49,7.5,1.39,0.65,1.65,,,,,,275.0,320.0,530.0,930.0,15.0,3.0,2.0,11.0,0.0,20260129_12,中型,1015.0,2.0,930.0,1005.0,M60,,,0.0,16.5,76.6,265,0.354,0.275,1377,0.452,755,22.3,6.4,15.8,19.7,1.214,1,0.71,81.86296296296297,92.5,8.850032356004805,74.36,87.26785714285714,122.912,2.9396,,6.7,6.77,514.2533333333333,17.2,361.52,7.5,-1.0,1,-20.29,66.85714285714285,468.0,,,,,,,2026-01-29,M60-24-1
20260129130313,2026-01-29 13:03:13,21,M60-24-1,875,946,110,106,288,27,0,57,0.0,0.0,2.0,0.0,2411.0,7.0,0.95,0.92,1.07,,,,,,270.0,320.0,530.0,930.0,15.0,3.0,2.0,10.0,0.0,20260129_21,中型,1445.0,3.0,1305.0,1340.0,M60,,,0.0,17.5,78.0,372,0.368,0.285,1931,0.453,1056,22.6,7.3,15.3,19.8,1.207,1,1.0,99.79122807017544,125.3,14.944109685134048,91.9,108.075,108.075,2.9396,,6.7,6.77,514.2533333333333,17.2,361.52,7.0,-0.5,1,8.93,68.99363636363636,1259.1338636363637,,,,,,,2026-01-29,M60-24-1
20260129131355,2026-01-29 13:13:55,22,M60-24-1,523,573,72,69,173,16,0,33,0.0,0.0,1.19,0.0,1460.19,6.0,1.47,1.55,1.96,,,,,,270.0,320.0,530.0,930.0,15.0,3.0,2.0,10.0,0.0,20260129_22,中型,1445.0,3.0,1305.0,1340.0,M60,,,0.0,17.5,78.0,222,0.399,0.311,1168,0.448,645,22.1,7.2,14.9,19.9,1.233,1,0.6,76.7567901234568,83.4,5.965061614691247,74.36,79.68214285714285,132.804,2.9396,,6.7,6.77,514.2533333333333,17.2,361.52,6.0,-1.0,1,-31.41,68.99363636363636,1259.1338636363637,,,,,,,2026-01-29,M60-24-1
20260129135429,2026-01-29 13:54:29,26,M60-24-1,895,925,108,105,290,27,0,57,0.0,0.0,2.0,0.0,2409.0,7.0,0.96,0.79,0.98,,,,,,270.0,320.0,530.0,930.0,17.0,3.0,2.0,10.0,0.0,20260129_26,中型,1445.0,3.0,1355.0,1440.0,M60,,,0.0,17.5,78.0,374,0.362,0.281,1928,0.464,1033,22.5,7.2,15.2,19.9,1.154,1,1.0,99.36605504587158,121.5,14.471301686812122,95.08,107.46842105263156,107.468,2.9396,,6.7,6.77,514.2533333333333,17.2,361.52,7.0,1.0,1,7.93,68.99363636363636,1259.1338636363637,,,,,,,2026-01-29,M60-24-1
20260129140539,2026-01-29 14:05:39,28,M60-24-1,540,559,70,63,174,17,0,36,0.0,0.0,1.21,0.0,1460.21,7.0,1.61,1.31,1.64,,,,,,270.0,320.0,530.0,930.0,17.0,3.0,2.0,10.0,0.0,20260129_28,中型,1445.0,3.0,1355.0,1440.0,M60,,,0.0,17.5,78.0,227,0.362,0.278,1169,0.462,629,23.3,7.5,15.9,19.9,1.165,1,0.6,76.6702380952381,82.9,6.2035277936161295,77.92,78.75666666666665,131.261,2.9396,,6.7,6.77,514.2533333333333,17.2,361.52,7.0,0.0,0,-34.07,68.99363636363636,1259.1338636363637,,,,,,,2026-01-29,M60-24-1
20260129144422,2026-01-29 14:44:22,33,M60-24-1,886,925,108,114,288,26,0,55,0.0,0.0,2.02,0.0,2404.02,6.0,1.79,0.68,0.98,,,,,,270.0,320.0,530.0,930.0,16.0,1.0,2.0,10.0,0.0,20260129_33,中型,1530.0,1.0,1450.0,1520.0,M60,,,0.0,17.5,78.0,369,0.396,0.309,1919,0.462,1033,22.0,7.0,14.9,20.1,1.166,1,1.0,95.38396226415097,113.1,12.171371737024554,89.03999999999999,100.69459459459462,100.695,2.9396,,6.7,6.77,514.2533333333333,17.2,361.52,6.0,-1.0,1,13.59,58.95428571428571,1031.6999999999998,,,,,,,2026-01-29,M60-24-1
20260129145324,2026-01-29 14:53:24,35,M60-24-1,539,559,70,66,171,17,0,32,0.0,0.0,1.21,0.0,1455.21,6.5,1.54,1.7,1.64,,,,,,270.0,320.0,530.0,930.0,16.0,1.0,2.0,10.0,0.0,20260129_35,中型,1530.0,1.0,1450.0,1520.0,M60,,,0.0,17.5,78.0,220,0.386,0.3,1168,0.461,629,22.3,7.7,14.5,19.7,1.167,1,0.6,75.60487804878048,83.5,6.310751616149827,74.69999999999999,78.69999999999999,131.167,2.9396,,6.7,6.77,514.2533333333333,17.2,361.52,6.5,0.5,1,-32.69,58.95428571428571,1031.6999999999998,,,,,,,2026-01-29,M60-24-1
20260129153046,2026-01-29 15:30:46,39,M60-24-1,628,652,82,70,202,19,0,40,0.0,0.0,1.4,0.0,1694.4,7.5,1.45,0.48,1.72,,,,,,275.0,320.0,530.0,930.0,14.0,4.0,2.0,11.0,0.0,20260129_39,中型,1620.0,4.0,1535.0,1610.0,M60,,,0.0,17.5,78.0,261,0.347,0.268,1362,0.461,734,22.6,7.3,15.3,19.6,1.169,1,0.7,79.28068181818182,86.6,7.416594690816753,79.46000000000001,82.59354838709677,117.991,2.9396,,6.7,6.77,514.2533333333333,17.2,361.52,7.5,1.0,1,-23.29,63.818000000000005,1063.6333333333334,,,,,,,2026-01-29,M60-24-1
20260129153724,2026-01-29 15:37:24,40,M60-24-1,626,650,79,72,202,18,0,40,0.0,0.0,1.41,0.0,1688.41,7.0,0.0,0.64,1.4,,,,,,275.0,320.0,530.0,930.0,14.0,4.0,2.0,11.0,0.0,20260129_40,中型,1620.0,4.0,1535.0,1610.0,M60,,,0.0,17.5,78.0,260,0.356,0.277,1355,0.462,729,22.3,6.9,15.4,19.7,1.165,1,0.7,79.82631578947368,89.8,6.826823419830058,78.66,81.67575757575759,116.68,2.9396,,6.7,6.77,514.2533333333333,17.2,361.52,7.0,-0.5,1,-25.07,63.818000000000005,1063.6333333333334,,,,,,,2026-01-29,M60-24-1
20260129161327,2026-01-29 16:13:27,45,M60-24-1,625,652,79,72,202,18,0,39,0.0,0.0,1.42,0.0,1688.42,7.0,0.0,0.48,1.72,,,,,,275.0,320.0,530.0,930.0,15.0,4.0,2.0,11.0,0.0,20260129_45,中型,1705.0,2.0,1620.0,1655.0,M60,,,0.0,17.5,78.0,259,0.356,0.278,1356,0.461,731,22.0,6.9,15.1,19.6,1.17,1,0.7,79.31720430107526,86.6,6.3824629293308535,76.2,81.29374999999999,116.134,2.9396,,6.7,6.77,514.2533333333333,17.2,361.52,7.0,0.0,0,-25.07,63.08125,1004.0432291666668,,,,,,,2026-01-29,M60-24-1
20260129162054,2026-01-29 16:20:54,46,M60-24-1,625,652,76,72,203,18,0,39,0.0,0.0,1.41,0.0,1686.41,7.0,0.0,0.48,1.72,,,,,,275.0,320.0,530.0,930.0,15.0,4.0,2.0,11.0,0.0,20260129_46,中型,1705.0,2.0,1620.0,1655.0,M60,,,0.0,17.5,78.0,260,0.355,0.277,1353,0.462,728,21.9,6.9,15.0,19.7,1.165,1,0.7,79.25555555555556,88.3,7.633664880394792,79.91999999999999,83.6,119.429,2.9396,,6.7,6.77,514.2533333333333,17.2,361.52,7.0,0.0,0,-25.07,63.08125,1004.0432291666668,,,,,,,2026-01-29,M60-24-1
20260130075648,2026-01-30 07:56:48,3,M60-24-1,896,928,107,99,289,26,0,58,0.0,0.0,2.06,0.0,2405.06,8.0,3.12,0.0,1.31,,,,,,270.0,320.0,530.0,930.0,28.0,1.0,2.0,10.0,0.5,20260130_3,中型,855.0,2.0,800.0,845.0,M60,,,0.0,18.4,90.6,373,0.343,0.265,1931,0.464,1035,22.5,7.0,15.5,19.6,1.155,1,1.0,101.5752380952381,125.9,15.807670115077688,94.36,110.36666666666666,110.367,2.9396,,6.7,6.77,514.2533333333333,17.2,361.52,8.0,1.0,1,8.14,,,,,,,,,2026-01-30,M60-24-1
20260130080812,2026-01-30 08:08:12,4,M60-24-1,538,560,74,62,174,16,0,33,0.0,0.0,1.26,0.0,1458.26,7.5,3.33,0.56,1.82,,,,,,270.0,320.0,530.0,930.0,28.0,1.0,2.0,10.0,0.5,20260130_4,中型,855.0,2.0,800.0,845.0,M60,,,0.0,18.4,90.6,223,0.356,0.278,1172,0.459,634,22.0,7.2,14.8,19.6,1.178,1,0.6,79.81463414634146,86.7,7.0943488666516,83.2,84.2862068965517,140.477,2.9396,,6.7,6.77,514.2533333333333,17.2,361.52,7.5,-0.5,1,-31.29,,,,,,,,,2026-01-30,M60-24-1
20260130085304,2026-01-30 08:53:04,8,M60-24-1,661,673,78,70,208,17,0,40,0.0,0.0,1.51,0.0,1748.51,8.0,1.45,2.32,1.97,,,,,,275.0,320.0,530.0,930.0,16.0,4.0,2.0,11.0,0.5,20260130_8,中型,940.0,4.0,855.0,930.0,M60,,,0.0,18.4,90.6,265,0.337,0.264,1412,0.468,751,21.5,6.4,15.1,19.2,1.136,1,0.72,78.54069767441861,88.1,7.362355189194218,79.84,82.19,114.153,2.9396,,6.7,6.77,514.2533333333333,17.2,361.52,8.0,0.5,1,-20.86,,,,,,,,,2026-01-30,M60-24-1
20260130090052,2026-01-30 09:00:52,9,M60-24-1,630,662,77,74,206,17,0,39,0.0,0.0,1.49,0.0,1706.49,7.0,0.0,0.0,1.85,,,,,,275.0,320.0,530.0,930.0,16.0,4.0,2.0,11.0,0.5,20260130_9,中型,940.0,4.0,855.0,930.0,M60,,,0.0,18.4,90.6,262,0.359,0.282,1369,0.46,739,21.4,6.5,14.9,19.7,1.173,1,0.71,80.8340206185567,90.0,7.19720573782385,79.64,84.02941176470587,118.351,2.9396,,6.7,6.77,514.2533333333333,17.2,361.52,7.0,-1.0,1,-23.07,,,,,,,,,2026-01-30,M60-24-1
20260130094513,2026-01-30 09:45:13,12,M60-24-1,651,673,80,71,209,17,0,42,0.0,0.0,1.51,0.0,1744.51,8.0,2.9,0.77,1.97,,,,,,275.0,320.0,530.0,930.0,14.0,3.0,2.0,11.0,0.5,20260130_12,中型,1030.0,3.0,950.0,1020.0,M60,,,0.0,18.4,90.6,268,0.34,0.265,1404,0.464,753,22.0,6.3,15.7,19.4,1.157,1,0.72,77.49259259259257,88.1,6.399281938455779,77.97999999999999,77.45,107.569,2.9396,,6.7,6.77,514.2533333333333,17.2,361.52,8.0,1.0,1,-19.86,72.29285714285714,506.05,,,,,,,2026-01-30,M60-24-1
20260130095231,2026-01-30 09:52:31,13,M60-24-1,636,663,80,72,206,18,0,38,0.0,0.0,1.48,0.0,1714.48,7.5,1.41,0.47,2.0,,,,,,275.0,320.0,530.0,930.0,14.0,3.0,2.0,11.0,0.5,20260130_13,中型,1030.0,3.0,950.0,1020.0,M60,,,0.0,18.4,90.6,262,0.35,0.275,1379,0.461,743,21.4,6.9,14.5,19.5,1.168,1,0.71,80.08863636363637,89.1,7.888634399308312,80.54,83.57741935483871,117.715,2.9396,,6.7,6.77,514.2533333333333,17.2,361.52,7.5,-0.5,1,-21.29,72.29285714285714,506.05,,,,,,,2026-01-30,M60-24-1
20260130130302,2026-01-30 13:03:02,21,M60-24-1,890,926,106,109,290,26,0,55,0.0,0.0,2.02,0.0,2404.02,6.5,0.93,0.68,1.09,,,,,,270.0,320.0,530.0,930.0,16.0,3.0,2.0,10.0,0.0,20260130_21,中型,1440.0,2.0,1305.0,1340.0,M60,,,0.0,18.2,87.6,371,0.376,0.294,1922,0.463,1032,21.8,7.0,14.8,20.0,1.16,1,1.0,97.62,117.5,12.384945406713456,93.84,102.29473684210524,102.295,2.9396,,6.7,6.77,514.2533333333333,17.2,361.52,6.5,-1.0,1,10.31,64.05909090909091,1174.4166666666667,,,,,,,2026-01-30,M60-24-1
20260130131250,2026-01-30 13:12:50,22,M60-24-1,541,560,73,63,173,16,0,34,0.0,0.0,1.2,0.0,1461.2,7.0,1.61,1.5,1.82,,,,,,270.0,320.0,530.0,930.0,16.0,3.0,2.0,10.0,0.0,20260130_22,中型,1440.0,2.0,1305.0,1340.0,M60,,,0.0,18.2,87.6,223,0.364,0.283,1174,0.461,633,22.4,7.2,15.2,19.6,1.17,1,0.6,78.55544554455446,84.5,5.867167840181187,79.34,80.60285714285715,134.338,2.9396,,6.7,6.77,514.2533333333333,17.2,361.52,7.0,0.5,1,-34.07,64.05909090909091,1174.4166666666667,,,,,,,2026-01-30,M60-24-1
20260130135411,2026-01-30 13:54:11,27,M60-24-1,886,926,108,113,288,26,0,56,0.0,0.0,2.0,0.0,2405.0,6.0,0.89,0.68,1.09,,,,,,270.0,320.0,530.0,930.0,20.0,0.0,2.0,10.0,0.0,20260130_27,中型,1440.0,2.0,1355.0,1430.0,M60,,,0.0,18.2,87.6,370,0.392,0.305,1920,0.461,1034,22.2,7.0,15.1,20.1,1.167,1,1.0,93.93225806451616,114.8,13.18238610811014,89.29999999999998,101.321875,101.322,2.9396,,6.7,6.77,514.2533333333333,17.2,361.52,6.0,-1.0,1,12.59,64.05909090909091,1174.4166666666667,,,,,,,2026-01-30,M60-24-1
20260130140500,2026-01-30 14:05:00,28,M60-24-1,540,558,74,66,173,16,0,34,0.0,0.0,1.2,0.0,1462.2,6.5,1.54,1.89,1.45,,,,,,270.0,320.0,530.0,930.0,20.0,0.0,2.0,10.0,0.0,20260130_28,中型,1440.0,2.0,1355.0,1430.0,M60,,,0.0,18.2,87.6,223,0.382,0.296,1172,0.461,632,22.4,7.2,15.2,19.8,1.17,1,0.6,74.52345679012346,82.0,7.193966463829312,78.58,79.21071428571429,132.018,2.9396,,6.7,6.77,514.2533333333333,17.2,361.52,6.5,0.5,1,-32.69,64.05909090909091,1174.4166666666667,,,,,,,2026-01-30,M60-24-1
20260130144325,2026-01-30 14:43:25,34,M60-24-1,886,925,107,117,289,26,0,55,0.0,0.0,2.01,0.0,2407.01,5.5,0.86,1.14,0.98,,,,,,270.0,320.0,530.0,930.0,17.0,0.0,2.0,10.0,0.0,20260130_34,中型,1530.0,3.0,1445.0,1520.0,M60,,,0.0,18.2,87.6,370,0.405,0.316,1918,0.462,1032,21.9,7.0,14.9,20.2,1.165,1,1.0,89.53086419753086,110.7,13.255966669375054,87.52000000000001,96.97142857142856,96.971,2.9396,,6.7,6.77,514.2533333333333,17.2,361.52,5.5,-1.0,1,16.25,64.62190476190476,1130.8833333333332,,,,,,,2026-01-30,M60-24-1
20260130145250,2026-01-30 14:52:50,35,M60-24-1,539,559,73,66,174,16,0,33,0.0,0.0,1.21,0.0,1461.21,6.5,1.54,1.7,1.64,,,,,,270.0,320.0,530.0,930.0,17.0,0.0,2.0,10.0,0.0,20260130_35,中型,1530.0,3.0,1445.0,1520.0,M60,,,0.0,18.2,87.6,223,0.379,0.296,1171,0.46,632,22.0,7.2,14.8,19.8,1.173,1,0.6,73.36385542168675,82.5,6.186919320460893,70.67999999999999,75.19655172413792,125.328,2.9396,,6.7,6.77,514.2533333333333,17.2,361.52,6.5,1.0,1,-32.69,64.62190476190476,1130.8833333333332,,,,,,,2026-01-30,M60-24-1
20260130152519,2026-01-30 15:25:19,39,M60-24-1,636,659,79,78,206,18,0,40,0.0,0.0,1.43,0.0,1717.43,6.5,1.3,1.44,1.38,,,,,,275.0,320.0,530.0,930.0,15.0,3.0,2.0,11.0,0.0,20260130_39,中型,1615.0,4.0,1530.0,1605.0,M60,,,0.0,18.2,87.6,264,0.379,0.295,1374,0.463,738,22.0,6.8,15.2,19.9,1.16,1,0.71,79.15061728395061,88.9,7.234385031186434,79.0,82.3,115.915,2.9396,,6.7,6.77,514.2533333333333,17.2,361.52,6.5,0.0,0,-20.69,63.47524752475248,1063.210396039604,,,,,,,2026-01-30,M60-24-1
20260130153227,2026-01-30 15:32:27,40,M60-24-1,605,653,75,75,202,18,0,39,0.0,0.0,1.42,0.0,1668.42,6.5,0.0,-2.26,1.87,,,,,,275.0,320.0,530.0,930.0,15.0,3.0,2.0,11.0,0.0,20260130_40,中型,1615.0,4.0,1530.0,1605.0,M60,,,0.0,18.2,87.6,259,0.371,0.29,1333,0.454,728,22.0,6.9,15.1,20.0,1.203,1,0.7,78.15697674418604,86.0,7.123553148855946,76.32000000000001,80.22333333333336,114.605,2.9396,,6.7,6.77,514.2533333333333,17.2,361.52,6.5,0.0,0,-23.69,63.47524752475248,1063.210396039604,,,,,,,2026-01-30,M60-24-1
20260130161138,2026-01-30 16:11:38,47,M60-24-1,634,663,79,78,204,19,0,37,0.0,0.0,1.41,0.0,1715.41,6.5,1.3,1.12,2.0,,,,,,275.0,320.0,530.0,930.0,18.0,6.0,2.0,11.0,0.0,20260130_47,中型,1710.0,1.0,1620.0,1500.0,M60,,,0.0,18.2,87.6,260,0.382,0.3,1376,0.461,742,21.5,7.3,14.2,19.7,1.17,1,0.71,78.17160493827161,87.5,7.110264438622245,77.32,82.26428571428573,115.865,2.9396,,6.7,6.77,514.2533333333333,17.2,361.52,6.5,0.0,0,-20.69,58.49368421052632,926.15,,,,,,,2026-01-30,M60-24-1
20260130161906,2026-01-30 16:19:06,48,M60-24-1,627,652,81,75,204,18,0,41,0.0,0.0,1.4,0.0,1699.4,6.5,0.0,1.29,1.72,,,,,,275.0,320.0,530.0,930.0,18.0,6.0,2.0,11.0,0.0,20260130_48,中型,1710.0,1.0,1620.0,1500.0,M60,,,0.0,18.2,87.6,263,0.368,0.285,1360,0.461,733,22.4,6.8,15.6,19.9,1.169,1,0.7,80.29770114942528,87.8,7.158356213601226,77.96,85.00967741935484,121.442,2.9396,,6.7,6.77,514.2533333333333,17.2,361.52,6.5,0.0,0,-23.69,58.49368421052632,926.15,,,,,,,2026-01-30,M60-24-1
20260202075356,2026-02-02 07:53:56,2,M60-24-1,877,930,111,123,291,27,0,57,0.0,0.0,2.04,0.0,2418.04,5.0,2.5,0.57,1.53,,,,,,270.0,320.0,530.0,930.0,17.0,0.0,2.0,10.0,1.5,20260202_2,中型,845.0,1.0,800.0,835.0,M60,,,0.0,15.7,92.1,375,0.423,0.328,1918,0.457,1041,22.4,7.2,15.2,20.6,1.187,2,1.0,96.8032608695652,120.9,13.018452214544626,93.18,102.29393939393938,102.294,2.9396,,6.7,6.77,514.2533333333333,17.2,361.52,5.0,-1.5,1,16.87,,,,,,,,,2026-02-02,M60-24-1
20260202080842,2026-02-02 08:08:42,3,M60-24-1,534,561,75,73,173,17,0,33,0.0,0.0,1.19,0.0,1467.19,5.5,4.29,1.71,2.0,,,,,,270.0,320.0,530.0,930.0,17.0,0.0,2.0,10.0,1.5,20260202_3,中型,845.0,1.0,800.0,835.0,M60,,,0.0,15.7,92.1,223,0.422,0.327,1170,0.456,636,22.4,7.6,14.8,20.2,1.191,2,0.6,83.46436781609195,91.7,6.698395364743146,83.76,85.26451612903226,142.108,2.9396,,6.7,6.77,514.2533333333333,17.2,361.52,5.5,0.5,1,-27.75,,,,,,,,,2026-02-02,M60-24-1
20260202084230,2026-02-02 08:42:30,6,M60-24-1,610,663,79,84,207,20,0,38,0.0,0.0,1.45,0.0,1702.45,5.5,1.2,-1.77,2.0,,,,,,275.0,320.0,530.0,930.0,14.0,3.0,2.0,11.0,1.5,20260202_6,中型,925.0,4.0,845.0,915.0,M60,,,0.0,15.7,92.1,265,0.406,0.317,1352,0.451,742,21.9,7.5,14.3,20.5,1.216,2,0.71,86.69347826086958,98.1,9.04302282507043,84.96,91.55757575757576,128.954,2.9396,,6.7,6.77,514.2533333333333,17.2,361.52,5.5,0.0,0,-16.75,,,,,,,,,2026-02-02,M60-24-1
20260202085059,2026-02-02 08:50:59,7,M60-24-1,608,653,75,91,203,19,0,39,0.0,0.0,1.46,0.0,1689.46,4.0,1.11,0.66,1.87,,,,,,275.0,320.0,530.0,930.0,14.0,3.0,2.0,11.0,1.5,20260202_7,中型,925.0,4.0,845.0,915.0,M60,,,0.0,15.7,92.1,261,0.448,0.349,1336,0.455,728,22.2,7.3,14.9,20.9,1.197,2,0.7,81.1753086419753,91.0,7.495307682171503,80.62,83.19285714285714,118.847,2.9396,,6.7,6.77,514.2533333333333,17.2,361.52,4.0,-1.5,1,-18.92,,,,,,,,,2026-02-02,M60-24-1
20260202092504,2026-02-02 09:25:04,10,M60-24-1,624,662,78,87,206,18,0,39,0.0,0.0,1.47,0.0,1715.47,5.0,1.16,0.97,1.85,,,,,,275.0,320.0,530.0,930.0,14.0,4.0,2.0,11.0,1.5,20260202_10,中型,1010.0,2.0,930.0,1000.0,M60,,,0.0,15.7,92.1,263,0.422,0.331,1364,0.457,740,21.7,6.8,14.8,20.4,1.186,2,0.71,84.47073170731707,93.0,8.048064269685886,84.2,87.53793103448275,123.293,2.9396,,6.7,6.77,514.2533333333333,17.2,361.52,5.0,1.0,1,-19.13,61.05714285714285,427.4,,,,,,,2026-02-02,M60-24-1
20260202093235,2026-02-02 09:32:35,11,M60-24-1,616,654,75,85,203,19,0,38,0.0,0.0,1.45,0.0,1691.45,5.0,1.19,0.98,2.03,,,,,,275.0,320.0,530.0,930.0,14.0,4.0,2.0,11.0,1.5,20260202_11,中型,1010.0,2.0,930.0,1000.0,M60,,,0.0,15.7,92.1,260,0.419,0.327,1345,0.458,729,21.9,7.3,14.6,20.4,1.183,2,0.7,82.88735632183906,92.9,7.747002454753341,79.66000000000001,86.42258064516129,123.461,2.9396,,6.7,6.77,514.2533333333333,17.2,361.52,5.0,0.0,0,-21.13,61.05714285714285,427.4,,,,,,,2026-02-02,M60-24-1
20260202130237,2026-02-02 13:02:37,20,M60-24-1,704,744,88,98,231,21,0,45,0.0,0.0,1.69,0.0,1932.69,5.0,1.03,1.0,1.5,,,,,,270.0,320.0,530.0,930.0,19.0,2.0,2.0,10.0,1.5,20260202_20,中型,1440.0,1.0,1305.0,1340.0,M60,,,0.0,15.0,86.5,297,0.424,0.33,1536,0.458,832,22.2,7.1,15.2,20.5,1.182,2,0.8,87.41666666666669,102.2,9.731341528099192,80.25999999999999,93.81333333333336,117.267,2.9396,,6.7,6.77,514.2533333333333,17.2,361.52,5.0,0.0,0,-8.13,58.627272727272725,1074.8333333333333,,,,,,,2026-02-02,M60-24-1
20260202131019,2026-02-02 13:10:19,21,M60-24-1,707,755,87,102,236,20,0,47,0.0,0.0,1.71,0.0,1955.71,4.5,0.99,0.71,1.75,,,,,,270.0,320.0,530.0,930.0,19.0,2.0,2.0,10.0,1.5,20260202_21,中型,1440.0,1.0,1305.0,1340.0,M60,,,0.0,15.0,86.5,303,0.432,0.337,1549,0.456,842,22.1,6.6,15.5,20.7,1.191,2,0.81,86.838202247191,99.5,10.044669955797144,83.52,93.74193548387096,115.731,2.9396,,6.7,6.77,514.2533333333333,17.2,361.52,4.5,-0.5,1,-3.44,58.627272727272725,1074.8333333333333,,,,,,,2026-02-02,M60-24-1
20260202135458,2026-02-02 13:54:58,27,M60-24-1,700,745,84,101,230,21,0,46,0.0,0.0,1.62,0.0,1928.62,4.5,1.0,0.86,1.64,,,,,,270.0,320.0,530.0,930.0,16.0,2.0,2.0,10.0,1.5,20260202_27,中型,1440.0,1.0,1355.0,1430.0,M60,,,0.0,15.0,86.5,297,0.439,0.34,1529,0.458,829,22.6,7.1,15.5,20.7,1.184,2,0.8,86.19397590361446,100.1,8.778524581656344,84.22,91.18620689655172,113.983,2.9396,,6.7,6.77,514.2533333333333,17.2,361.52,4.5,0.0,0,-4.44,58.627272727272725,1074.8333333333333,,,,,,,2026-02-02,M60-24-1
20260202140255,2026-02-02 14:02:55,28,M60-24-1,702,747,84,101,231,21,0,45,0.0,0.0,1.63,0.0,1932.63,4.5,1.0,1.15,1.91,,,,,,270.0,320.0,530.0,930.0,16.0,2.0,2.0,10.0,1.5,20260202_28,中型,1440.0,1.0,1355.0,1430.0,M60,,,0.0,15.0,86.5,297,0.437,0.34,1533,0.458,831,22.2,7.1,15.2,20.6,1.184,2,0.8,79.18795180722891,91.2,7.34265303798509,78.56,81.39655172413794,101.746,2.9396,,6.7,6.77,514.2533333333333,17.2,361.52,4.5,0.0,0,-4.44,58.627272727272725,1074.8333333333333,,,,,,,2026-02-02,M60-24-1
20260202144230,2026-02-02 14:42:30,34,M60-24-1,703,744,83,98,230,20,0,45,0.0,0.0,1.63,0.0,1924.63,5.0,1.03,0.86,1.5,,,,,,270.0,320.0,530.0,930.0,14.0,2.0,2.0,10.0,1.5,20260202_34,中型,1525.0,2.0,1445.0,1515.0,M60,,,0.0,15.0,86.5,295,0.426,0.332,1530,0.459,827,22.0,6.8,15.3,20.4,1.176,2,0.8,83.88795180722892,93.7,7.946210699421781,85.56000000000002,86.61379310344827,108.267,2.9396,,6.7,6.77,514.2533333333333,17.2,361.52,5.0,0.5,1,-8.13,57.74528301886793,1015.3545597484276,,,,,,,2026-02-02,M60-24-1
20260202144955,2026-02-02 14:49:55,35,M60-24-1,706,745,86,98,230,21,0,47,0.0,0.0,1.63,0.0,1934.63,5.0,1.03,1.29,1.64,,,,,,270.0,320.0,530.0,930.0,14.0,2.0,2.0,10.0,1.5,20260202_35,中型,1525.0,2.0,1445.0,1515.0,M60,,,0.0,15.0,86.5,298,0.426,0.329,1537,0.459,831,22.8,7.0,15.8,20.5,1.177,2,0.8,82.90487804878049,95.1,8.400114726844645,80.22,87.02758620689654,108.784,2.9396,,6.7,6.77,514.2533333333333,17.2,361.52,5.0,0.0,0,-8.13,57.74528301886793,1015.3545597484276,,,,,,,2026-02-02,M60-24-1
20260202152504,2026-02-02 15:25:04,40,M60-24-1,613,652,76,85,203,18,0,39,0.0,0.0,1.4,0.0,1687.4,5.0,1.19,0.49,1.72,,,,,,275.0,320.0,530.0,930.0,14.0,3.0,2.0,11.0,1.5,20260202_40,中型,1610.0,3.0,1530.0,1600.0,M60,,,0.0,15.0,86.5,260,0.419,0.327,1341,0.457,728,21.9,6.9,15.0,20.5,1.188,2,0.7,77.73820224719101,86.2,6.673619128606518,78.34,78.51290322580647,112.161,2.9396,,6.7,6.77,514.2533333333333,17.2,361.52,5.0,0.0,0,-21.13,62.05049504950495,1044.5166666666664,,,,,,,2026-02-02,M60-24-1
20260202153155,2026-02-02 15:31:55,41,M60-24-1,591,644,74,81,199,18,0,40,0.0,0.0,1.39,0.0,1648.39,5.5,0.0,-2.15,1.9,,,,,,275.0,320.0,530.0,930.0,14.0,3.0,2.0,11.0,1.5,20260202_41,中型,1610.0,3.0,1530.0,1600.0,M60,,,0.0,15.0,86.5,257,0.407,0.315,1309,0.451,718,22.6,7.0,15.6,20.5,1.215,2,0.69,78.41234567901235,86.8,6.796574713127438,77.4,80.57500000000002,116.775,2.9396,,6.7,6.77,514.2533333333333,17.2,361.52,5.5,0.5,1,-19.75,62.05049504950495,1044.5166666666664,,,,,,,2026-02-02,M60-24-1
20260202161202,2026-02-02 16:12:02,46,M60-24-1,620,655,78,82,203,18,0,40,0.0,0.0,1.43,0.0,1697.43,5.5,1.23,1.14,2.18,,,,,,275.0,320.0,530.0,930.0,14.0,3.0,2.0,11.0,1.5,20260202_46,中型,1705.0,4.0,1615.0,1655.0,M60,,,0.0,15.0,86.5,261,0.404,0.314,1353,0.458,733,22.2,6.9,15.3,20.2,1.182,2,0.7,77.0962962962963,87.5,6.759619472897963,76.6,78.19642857142857,111.709,2.9396,,6.7,6.77,514.2533333333333,17.2,361.52,5.5,0.0,0,-18.75,59.36875,944.9526041666666,,,,,,,2026-02-02,M60-24-1
20260202161927,2026-02-02 16:19:27,47,M60-24-1,610,645,78,81,198,18,0,38,0.0,0.0,1.43,0.0,1669.43,5.5,0.0,0.99,2.06,,,,,,275.0,320.0,530.0,930.0,14.0,3.0,2.0,11.0,1.5,20260202_47,中型,1705.0,4.0,1615.0,1655.0,M60,,,0.0,15.0,86.5,254,0.409,0.319,1333,0.458,723,22.0,7.1,15.0,20.1,1.185,2,0.69,75.02022471910112,85.6,5.622730349102187,77.47999999999999,73.30645161290325,106.241,2.9396,,6.7,6.77,514.2533333333333,17.2,361.52,5.5,0.0,0,-19.75,59.36875,944.9526041666666,,,,,,,2026-02-02,M60-24-1
20260203075253,2026-02-03 07:52:53,2,M60-24-1,706,747,83,96,231,21,0,45,0.0,0.0,1.73,0.0,1930.73,5.5,3.23,0.71,1.91,,,,,,270.0,320.0,530.0,930.0,16.0,0.0,2.0,10.0,0.0,20260203_2,中型,845.0,3.0,800.0,835.0,M60,,,0.0,15.8,75.9,297,0.416,0.323,1536,0.46,830,22.2,7.1,15.2,20.4,1.176,2,0.8,88.20602409638555,102.3,10.22972693222322,86.14000000000001,91.92758620689656,114.909,2.9396,,7.23,6.61,514.2533333333333,17.2,361.52,5.5,0.0,0,-4.75,,,,,,,,,2026-02-03,M60-24-1
20260203080621,2026-02-03 08:06:21,3,M60-24-1,707,746,84,96,231,20,0,44,0.0,0.0,1.72,0.0,1929.72,5.5,3.23,0.86,1.77,,,,,,270.0,320.0,530.0,930.0,16.0,0.0,2.0,10.0,0.0,20260203_3,中型,845.0,3.0,800.0,835.0,M60,,,0.0,15.8,75.9,295,0.416,0.325,1537,0.46,830,21.7,6.8,14.9,20.3,1.174,2,0.8,87.78426966292135,100.0,9.157018538342683,91.1,90.34193548387098,112.927,2.9396,,7.23,6.61,514.2533333333333,17.2,361.52,5.5,0.0,0,-4.75,,,,,,,,,2026-02-03,M60-24-1
20260203084155,2026-02-03 08:41:55,6,M60-24-1,618,655,78,83,202,18,0,41,0.0,0.0,1.51,0.0,1696.51,5.5,2.47,0.82,2.18,,,,,,275.0,320.0,530.0,930.0,13.0,3.0,2.0,11.0,0.0,20260203_6,中型,925.0,2.0,845.0,915.0,M60,,,0.0,15.8,75.9,261,0.411,0.318,1351,0.457,733,22.6,6.9,15.7,20.3,1.186,2,0.7,84.5320987654321,94.3,7.914228898128596,81.24000000000001,87.39642857142857,124.852,2.9396,,7.23,6.61,514.2533333333333,17.2,361.52,5.5,0.0,0,-17.75,,,,,,,,,2026-02-03,M60-24-1
20260203084932,2026-02-03 08:49:32,7,M60-24-1,610,644,77,82,199,17,0,40,0.0,0.0,1.48,0.0,1670.48,5.5,1.23,0.99,1.9,,,,,,275.0,320.0,530.0,930.0,13.0,3.0,2.0,11.0,0.0,20260203_7,中型,925.0,2.0,845.0,915.0,M60,,,0.0,15.8,75.9,256,0.412,0.32,1331,0.458,721,22.3,6.6,15.6,20.3,1.182,2,0.69,81.59523809523809,90.7,7.107975144694611,82.02000000000001,84.59,122.594,2.9396,,7.23,6.61,514.2533333333333,17.2,361.52,5.5,0.0,0,-18.75,,,,,,,,,2026-02-03,M60-24-1
20260203092915,2026-02-03 09:29:15,10,M60-24-1,618,654,79,82,203,18,0,39,0.0,0.0,1.51,0.0,1694.51,5.5,1.23,0.82,2.03,,,,,,275.0,320.0,530.0,930.0,13.0,3.0,2.0,11.0,0.0,20260203_10,中型,1015.0,1.0,930.0,1005.0,M60,,,0.0,15.8,75.9,260,0.404,0.315,1351,0.457,733,21.9,6.9,15.0,20.2,1.186,2,0.7,84.00000000000001,92.3,7.825477316949762,87.82000000000001,86.48333333333335,123.548,2.9396,,7.23,6.61,514.2533333333333,17.2,361.52,5.5,0.0,0,-18.75,65.79761904761905,460.58333333333337,,,,,,,2026-02-03,M60-24-1
20260203093541,2026-02-03 09:35:41,11,M60-24-1,608,645,76,81,201,17,0,40,0.0,0.0,1.51,0.0,1669.51,5.5,0.0,0.66,2.06,,,,,,275.0,320.0,530.0,930.0,13.0,3.0,2.0,11.0,0.0,20260203_11,中型,1015.0,1.0,930.0,1005.0,M60,,,0.0,15.8,75.9,258,0.403,0.314,1329,0.457,721,22.1,6.6,15.5,20.3,1.186,2,0.69,80.06144578313254,91.6,7.734055986744384,77.44000000000001,82.53448275862068,119.615,2.9396,,7.23,6.61,514.2533333333333,17.2,361.52,5.5,0.0,0,-19.75,65.79761904761905,460.58333333333337,,,,,,,2026-02-03,M60-24-1
20260203130301,2026-02-03 13:03:01,21,M60-24-1,703,743,84,94,231,20,0,44,0.0,0.0,1.69,0.0,1920.69,5.5,1.08,0.29,1.36,,,,,,270.0,320.0,530.0,930.0,14.0,3.0,2.0,10.0,0.0,20260203_21,中型,1440.0,3.0,1305.0,1340.0,M60,,,0.0,17.0,77.6,295,0.407,0.319,1530,0.459,827,21.7,6.8,14.9,20.3,1.176,2,0.8,79.55595238095236,90.5,7.068632102978357,81.6,79.66999999999999,99.587,2.9396,,7.23,6.61,514.2533333333333,17.2,361.52,5.5,0.0,0,-6.75,65.34454545454545,1197.9833333333331,,,,,,,2026-02-03,M60-24-1
20260203131047,2026-02-03 13:10:47,22,M60-24-1,716,744,86,88,233,20,0,46,0.0,0.0,1.71,0.0,1934.71,6.5,1.15,1.27,1.5,,,,,,270.0,320.0,530.0,930.0,14.0,3.0,2.0,10.0,0.0,20260203_22,中型,1440.0,3.0,1305.0,1340.0,M60,,,0.0,17.0,77.6,299,0.378,0.294,1546,0.463,830,22.1,6.7,15.4,20.0,1.159,2,0.8,88.24144144144142,100.4,8.945666508069587,80.70000000000002,92.36410256410257,115.455,2.9396,,7.23,6.61,514.2533333333333,17.2,361.52,6.5,1.0,1,-10.69,65.34454545454545,1197.9833333333331,,,,,,,2026-02-03,M60-24-1
20260203135312,2026-02-03 13:53:12,27,M60-24-1,727,743,84,88,231,21,0,44,0.0,0.0,1.65,0.0,1939.65,6.5,1.15,2.83,1.36,,,,,,270.0,320.0,530.0,930.0,14.0,2.0,2.0,10.0,0.0,20260203_27,中型,1440.0,3.0,1355.0,1430.0,M60,,,0.0,17.0,77.6,296,0.381,0.297,1554,0.468,827,22.0,7.1,14.9,19.8,1.138,2,0.8,84.42592592592592,100.3,9.473911908958756,85.41999999999999,90.19642857142856,112.746,2.9396,,7.23,6.61,514.2533333333333,17.2,361.52,6.5,0.0,0,-10.69,65.34454545454545,1197.9833333333331,,,,,,,2026-02-03,M60-24-1
20260203140113,2026-02-03 14:01:13,28,M60-24-1,716,742,86,88,231,21,0,46,0.0,0.0,1.68,0.0,1931.68,6.5,1.15,1.27,1.23,,,,,,270.0,320.0,530.0,930.0,14.0,2.0,2.0,10.0,0.0,20260203_28,中型,1440.0,3.0,1355.0,1430.0,M60,,,0.0,17.0,77.6,298,0.381,0.295,1544,0.464,828,22.5,7.0,15.4,20.0,1.156,2,0.8,82.55609756097562,93.9,8.357720216063353,83.96000000000001,86.30000000000001,107.875,2.9396,,7.23,6.61,514.2533333333333,17.2,361.52,6.5,0.0,0,-10.69,65.34454545454545,1197.9833333333331,,,,,,,2026-02-03,M60-24-1
20260203144037,2026-02-03 14:40:37,33,M60-24-1,714,745,85,88,231,20,0,44,0.0,0.0,1.68,0.0,1928.68,6.5,1.15,0.99,1.64,,,,,,270.0,320.0,530.0,930.0,14.0,3.0,2.0,10.0,0.0,20260203_33,中型,1525.0,1.0,1445.0,1515.0,M60,,,0.0,17.0,77.6,295,0.381,0.298,1544,0.462,830,21.7,6.8,14.9,19.9,1.162,2,0.8,85.9208791208791,97.4,9.370230115315188,82.46,91.978125,114.973,2.9396,,7.23,6.61,514.2533333333333,17.2,361.52,6.5,0.0,0,-10.69,57.60660377358491,1012.9161163522012,,,,,,,2026-02-03,M60-24-1
20260203144737,2026-02-03 14:47:37,34,M60-24-1,709,743,87,91,231,20,0,47,0.0,0.0,1.69,0.0,1929.69,6.0,1.11,0.71,1.36,,,,,,270.0,320.0,530.0,930.0,14.0,3.0,2.0,10.0,0.0,20260203_34,中型,1525.0,1.0,1445.0,1515.0,M60,,,0.0,17.0,77.6,298,0.394,0.305,1539,0.461,830,22.5,6.7,15.8,20.2,1.171,2,0.8,85.38020833333333,95.7,9.381793314176695,80.88,90.4205882352941,113.026,2.9396,,7.23,6.61,514.2533333333333,17.2,361.52,6.0,-0.5,1,-9.41,57.60660377358491,1012.9161163522012,,,,,,,2026-02-03,M60-24-1
20260203152554,2026-02-03 15:25:54,40,M60-24-1,619,653,78,79,204,18,0,40,0.0,0.0,1.47,0.0,1692.47,6.0,1.28,0.49,1.87,,,,,,275.0,320.0,530.0,930.0,14.0,3.0,2.0,11.0,0.0,20260203_40,中型,1610.0,4.0,1530.0,1600.0,M60,,,0.0,17.0,77.6,262,0.387,0.302,1350,0.459,731,22.1,6.9,15.3,20.2,1.181,2,0.7,82.59880952380952,90.9,7.599005167464186,84.56000000000002,86.15,123.071,2.9396,,7.23,6.61,514.2533333333333,17.2,361.52,6.0,0.0,0,-21.41,62.52475247524752,1052.5,,,,,,,2026-02-03,M60-24-1
20260203153231,2026-02-03 15:32:31,41,M60-24-1,615,644,73,79,199,17,0,38,0.0,0.0,1.45,0.0,1666.45,6.0,1.28,1.32,1.9,,,,,,275.0,320.0,530.0,930.0,14.0,3.0,2.0,11.0,0.0,20260203_41,中型,1610.0,4.0,1530.0,1600.0,M60,,,0.0,17.0,77.6,254,0.397,0.311,1332,0.462,717,21.7,6.7,15.0,20.0,1.166,2,0.69,81.24044943820225,89.2,7.092434949005206,81.86,84.0,121.739,2.9396,,7.23,6.61,514.2533333333333,17.2,361.52,6.0,0.0,0,-21.41,62.52475247524752,1052.5,,,,,,,2026-02-03,M60-24-1
20260203160753,2026-02-03 16:07:53,44,M60-24-1,615,653,78,79,202,17,0,38,0.0,0.0,1.48,0.0,1683.48,6.0,1.28,-0.16,1.87,,,,,,275.0,320.0,530.0,930.0,13.0,2.0,2.0,11.0,0.0,20260203_44,中型,1655.0,2.0,1610.0,1645.0,M60,,,0.0,17.0,77.6,257,0.391,0.307,1346,0.457,731,21.4,6.6,14.8,20.0,1.189,2,0.7,80.01204819277108,89.1,7.638179269426341,79.97999999999999,83.18965517241378,118.842,2.9396,,7.23,6.61,514.2533333333333,17.2,361.52,6.0,0.0,0,-21.41,61.57216494845361,990.2856529209622,,,,,,,2026-02-03,M60-24-1
20260203161452,2026-02-03 16:14:52,45,M60-24-1,612,645,74,79,200,16,0,38,0.0,0.0,1.46,0.0,1665.46,6.0,1.28,0.82,2.06,,,,,,275.0,320.0,530.0,930.0,13.0,2.0,2.0,11.0,0.0,20260203_45,中型,1655.0,2.0,1610.0,1645.0,M60,,,0.0,17.0,77.6,254,0.395,0.311,1331,0.46,719,21.3,6.3,15.0,20.0,1.175,2,0.69,76.3604938271605,86.6,6.628048872398283,73.72,77.59285714285713,112.453,2.9396,,7.23,6.61,514.2533333333333,17.2,361.52,6.0,0.0,0,-21.41,61.57216494845361,990.2856529209622,,,,,,,2026-02-03,M60-24-1
20260204075316,2026-02-04 07:53:16,2,M60-24-1,702,744,84,96,230,20,0,46,0.0,0.0,1.71,0.0,1923.71,5.5,3.23,0.14,1.5,,,,,,270.0,320.0,530.0,930.0,18.0,0.0,2.0,10.0,0.0,20260204_2,中型,840.0,2.0,755.0,830.0,M60,,,0.0,17.8,80.9,296,0.417,0.324,1530,0.459,828,22.3,6.8,15.5,20.4,1.179,2,0.8,86.04938271604937,103.5,9.42678248470931,82.69999999999999,90.19285714285714,112.741,2.9396,,7.23,6.61,513.1333333333333,18.6,324.04,5.5,-0.5,1,-4.75,,,,,,,,,2026-02-04,M60-24-1
20260204080106,2026-02-04 08:01:06,3,M60-24-1,704,743,87,96,231,20,0,44,0.0,0.0,1.72,0.0,1926.72,5.5,3.23,0.43,1.36,,,,,,270.0,320.0,530.0,930.0,18.0,0.0,2.0,10.0,0.0,20260204_3,中型,840.0,2.0,755.0,830.0,M60,,,0.0,17.8,80.9,295,0.416,0.325,1534,0.459,830,21.7,6.8,14.9,20.3,1.179,2,0.8,87.15060240963855,101.9,9.67172470003397,81.66,91.18620689655172,113.983,2.9396,,7.23,6.61,513.1333333333333,18.6,324.04,5.5,0.0,0,-4.75,,,,,,,,,2026-02-04,M60-24-1
20260204083956,2026-02-04 08:39:56,6,M60-24-1,616,651,77,82,201,17,0,38,0.0,0.0,1.51,0.0,1683.51,5.5,1.23,0.49,1.56,,,,,,275.0,320.0,530.0,930.0,13.0,3.0,2.0,10.0,0.0,20260204_6,中型,925.0,4.0,800.0,915.0,M60,,,0.0,17.8,80.9,256,0.408,0.32,1344,0.458,728,21.5,6.6,14.8,20.1,1.182,2,0.7,82.58795180722892,91.2,7.639851092826942,85.2,85.3586206896552,121.941,2.9396,,7.23,6.61,513.1333333333333,18.6,324.04,5.5,0.0,0,-18.75,,,,,,,,,2026-02-04,M60-24-1
20260204084634,2026-02-04 08:46:34,7,M60-24-1,609,644,75,82,198,16,0,37,0.0,0.0,1.51,0.0,1662.51,5.5,1.23,0.83,1.9,,,,,,275.0,320.0,530.0,930.0,13.0,3.0,2.0,10.0,0.0,20260204_7,中型,925.0,4.0,800.0,915.0,M60,,,0.0,17.8,80.9,251,0.414,0.327,1328,0.459,719,21.1,6.4,14.7,20.0,1.181,2,0.69,78.9034090909091,90.1,6.495635752768517,81.2,80.3967741935484,116.517,2.9396,,7.23,6.61,513.1333333333333,18.6,324.04,5.5,0.0,0,-18.75,,,,,,,,,2026-02-04,M60-24-1
20260204092507,2026-02-04 09:25:07,10,M60-24-1,617,653,77,82,204,17,0,40,0.0,0.0,1.52,0.0,1691.52,5.5,1.23,0.65,1.87,,,,,,275.0,320.0,530.0,930.0,13.0,3.0,2.0,11.0,0.0,20260204_10,中型,1010.0,3.0,930.0,1000.0,M60,,,0.0,17.8,80.9,261,0.402,0.314,1347,0.458,730,21.8,6.5,15.3,20.3,1.183,2,0.7,83.544578313253,90.8,7.555963941631837,85.58,86.5793103448276,123.685,2.9396,,7.23,6.61,513.1333333333333,18.6,324.04,5.5,0.0,0,-18.75,72.21190476190475,505.4833333333332,,,,,,,2026-02-04,M60-24-1
20260204093208,2026-02-04 09:32:08,11,M60-24-1,608,644,77,82,199,16,0,38,0.0,0.0,1.51,0.0,1665.51,5.5,1.23,0.66,1.9,,,,,,275.0,320.0,530.0,930.0,13.0,3.0,2.0,11.0,0.0,20260204_11,中型,1010.0,3.0,930.0,1000.0,M60,,,0.0,17.8,80.9,253,0.412,0.324,1329,0.457,721,21.3,6.3,15.0,20.1,1.186,2,0.69,80.18780487804878,87.9,6.720743103583595,80.75999999999999,82.73103448275862,119.9,2.9396,,7.23,6.61,513.1333333333333,18.6,324.04,5.5,0.0,0,-18.75,72.21190476190475,505.4833333333332,,,,,,,2026-02-04,M60-24-1
20260204130253,2026-02-04 13:02:53,21,M60-24-1,708,743,85,94,233,20,0,45,0.0,0.0,1.67,0.0,1929.67,5.5,1.08,1.0,1.36,,,,,,270.0,320.0,530.0,930.0,18.0,0.0,2.0,10.0,0.0,20260204_21,中型,1435.0,4.0,1305.0,1340.0,M60,,,0.0,18.4,80.5,298,0.403,0.315,1536,0.461,828,21.8,6.7,15.1,20.3,1.169,2,0.8,85.99012345679012,96.4,9.666738249265888,88.16,90.87142857142858,113.589,2.9396,,7.23,6.61,513.1333333333333,18.6,324.04,5.5,0.0,0,-6.75,65.18288288288288,1200.4514264264265,,,,,,,2026-02-04,M60-24-1
20260204131059,2026-02-04 13:10:59,22,M60-24-1,710,743,86,94,230,20,0,46,0.0,0.0,1.68,0.0,1930.68,5.5,1.08,1.28,1.36,,,,,,270.0,320.0,530.0,930.0,18.0,0.0,2.0,10.0,0.0,20260204_22,中型,1435.0,4.0,1305.0,1340.0,M60,,,0.0,18.4,80.5,296,0.409,0.318,1539,0.461,829,22.3,6.8,15.5,20.2,1.168,2,0.8,84.55662650602412,97.4,8.230536628789865,84.14,87.27586206896552,109.095,2.9396,,7.23,6.61,513.1333333333333,18.6,324.04,5.5,0.0,0,-6.75,65.18288288288288,1200.4514264264265,,,,,,,2026-02-04,M60-24-1
20260204134517,2026-02-04 13:45:17,27,M60-24-1,711,743,85,94,231,20,0,46,0.0,0.0,1.7,0.0,1931.7,5.5,1.08,1.43,1.36,,,,,,270.0,320.0,530.0,930.0,16.0,2.0,2.0,10.0,0.0,20260204_27,中型,1435.0,4.0,1355.0,1425.0,M60,,,0.0,18.4,80.5,297,0.407,0.316,1539,0.462,828,22.2,6.7,15.5,20.3,1.165,2,0.8,82.99146341463415,94.6,7.996130180182011,82.52000000000001,85.22758620689655,106.534,2.9396,,7.23,6.61,513.1333333333333,18.6,324.04,5.5,0.0,0,-6.75,65.18288288288288,1200.4514264264265,,,,,,,2026-02-04,M60-24-1
20260204135420,2026-02-04 13:54:20,28,M60-24-1,709,742,84,94,230,20,0,47,0.0,0.0,1.68,0.0,1927.68,5.5,1.08,1.14,1.23,,,,,,270.0,320.0,530.0,930.0,16.0,2.0,2.0,10.0,0.0,20260204_28,中型,1435.0,4.0,1355.0,1425.0,M60,,,0.0,18.4,80.5,297,0.409,0.316,1535,0.462,826,22.6,6.7,15.8,20.3,1.165,2,0.8,83.01481481481483,94.6,8.500023400274415,83.32000000000001,86.10714285714285,107.634,2.9396,,7.23,6.61,513.1333333333333,18.6,324.04,5.5,0.0,0,-6.75,65.18288288288288,1200.4514264264265,,,,,,,2026-02-04,M60-24-1
20260204143107,2026-02-04 14:31:07,34,M60-24-1,712,744,84,91,231,22,0,47,0.0,0.0,1.68,0.0,1932.68,6.0,1.11,1.14,1.5,,,,,,270.0,320.0,530.0,930.0,14.0,2.0,2.0,10.0,0.0,20260204_34,中型,1520.0,3.0,1435.0,1510.0,M60,,,0.0,18.4,80.5,300,0.394,0.303,1540,0.462,828,23.0,7.3,15.7,20.2,1.163,2,0.8,81.35119047619048,93.7,8.344937074253025,83.76,83.77333333333334,104.717,2.9396,,7.23,6.61,513.1333333333333,18.6,324.04,6.0,0.5,1,-9.41,69.1622641509434,1221.8666666666668,,,,,,,2026-02-04,M60-24-1
20260204143757,2026-02-04 14:37:57,35,M60-24-1,719,742,84,91,231,21,0,45,0.0,0.0,1.67,0.0,1934.67,6.0,1.11,2.13,1.23,,,,,,270.0,320.0,530.0,930.0,14.0,2.0,2.0,10.0,0.0,20260204_35,中型,1520.0,3.0,1435.0,1510.0,M60,,,0.0,18.4,80.5,297,0.394,0.306,1545,0.465,826,22.2,7.1,15.2,20.1,1.149,2,0.8,79.53023255813953,96.0,8.217282832860205,76.94,80.40333333333332,100.504,2.9396,,7.23,6.61,513.1333333333333,18.6,324.04,6.0,0.0,0,-9.41,69.1622641509434,1221.8666666666668,,,,,,,2026-02-04,M60-24-1
20260204151831,2026-02-04 15:18:31,40,M60-24-1,626,653,77,79,202,19,0,40,0.0,0.0,1.47,0.0,1697.47,6.0,1.28,1.62,1.87,,,,,,275.0,320.0,530.0,930.0,13.0,4.0,2.0,11.0,0.0,20260204_40,中型,1605.0,2.0,1520.0,1555.0,M60,,,0.0,18.4,80.5,261,0.391,0.303,1356,0.462,730,22.6,7.3,15.3,20.0,1.166,2,0.7,77.22637362637361,86.3,6.4046829564383,81.3,77.25625000000001,110.366,2.9396,,7.23,6.61,513.1333333333333,18.6,324.04,6.0,0.0,0,-21.41,62.9470588235294,1064.854411764706,,,,,,,2026-02-04,M60-24-1
20260204152546,2026-02-04 15:25:46,41,M60-24-1,618,643,74,75,196,19,0,37,0.0,0.0,1.44,0.0,1663.44,6.5,0.0,1.31,1.74,,,,,,275.0,320.0,530.0,930.0,13.0,4.0,2.0,11.0,0.0,20260204_41,中型,1605.0,2.0,1520.0,1555.0,M60,,,0.0,18.4,80.5,252,0.383,0.298,1335,0.463,717,22.2,7.5,14.7,19.7,1.16,2,0.69,77.69024390243902,87.3,6.66268476165536,78.9,79.41379310344828,115.092,2.9396,,7.23,6.61,513.1333333333333,18.6,324.04,6.5,0.5,1,-23.69,62.9470588235294,1064.854411764706,,,,,,,2026-02-04,M60-24-1
20260204160147,2026-02-04 16:01:47,44,M60-24-1,625,652,77,76,201,19,0,39,0.0,0.0,1.46,0.0,1690.46,6.5,1.33,0.97,1.72,,,,,,275.0,320.0,530.0,930.0,13.0,3.0,2.0,11.0,0.0,20260204_44,中型,1655.0,1.0,1610.0,1645.0,M60,,,0.0,18.4,80.5,259,0.378,0.293,1354,0.462,729,22.4,7.3,15.1,19.8,1.166,2,0.7,82.40975609756099,91.0,7.606425553215463,80.88000000000001,85.01034482758621,121.443,2.9396,,7.23,6.61,513.1333333333333,18.6,324.04,6.5,0.0,0,-22.69,57.711340206185575,928.1907216494844,,,,,,,2026-02-04,M60-24-1
20260204160838,2026-02-04 16:08:38,45,M60-24-1,618,642,75,76,198,18,0,38,0.0,0.0,1.44,0.0,1666.44,6.5,1.33,1.31,1.58,,,,,,275.0,320.0,530.0,930.0,13.0,3.0,2.0,11.0,0.0,20260204_45,中型,1655.0,1.0,1610.0,1645.0,M60,,,0.0,18.4,80.5,254,0.384,0.299,1335,0.463,717,22.0,7.1,15.0,19.8,1.16,2,0.69,80.5670731707317,88.6,8.058839335392562,79.91999999999999,85.13448275862069,123.383,2.9396,,7.23,6.61,513.1333333333333,18.6,324.04,6.5,0.0,0,-22.69,57.711340206185575,928.1907216494844,,,,,,,2026-02-04,M60-24-1
20260205075252,2026-02-05 07:52:52,2,M60-24-1,708,746,84,93,230,21,0,46,0.0,0.0,1.72,0.0,1929.72,6.0,3.33,0.57,1.77,,,,,,270.0,320.0,530.0,930.0,16.0,0.0,2.0,10.0,0.0,20260205_2,中型,840.0,2.0,755.0,830.0,M60,,,0.0,19.6,83.8,297,0.404,0.313,1538,0.46,830,22.6,7.1,15.5,20.2,1.172,2,0.8,91.06111111111112,104.6,9.376385165159975,86.2,96.3032258064516,120.379,2.9396,,7.23,6.61,513.1333333333333,18.6,324.04,6.0,-0.5,1,-7.41,,,,,,,,,2026-02-05,M60-24-1
20260205080155,2026-02-05 08:01:55,3,M60-24-1,703,744,85,96,232,21,0,46,0.0,0.0,1.72,0.0,1928.72,5.5,3.23,0.29,1.5,,,,,,270.0,320.0,530.0,930.0,16.0,0.0,2.0,10.0,0.0,20260205_3,中型,840.0,2.0,755.0,830.0,M60,,,0.0,19.6,83.8,299,0.414,0.321,1532,0.459,829,22.4,7.0,15.4,20.5,1.179,2,0.8,87.31224489795919,101.1,10.000390454684627,83.64,92.42352941176468,115.529,2.9396,,7.23,6.61,513.1333333333333,18.6,324.04,5.5,-0.5,1,-4.75,,,,,,,,,2026-02-05,M60-24-1
20260205083600,2026-02-05 08:36:00,5,M60-24-1,614,653,76,82,203,17,0,39,0.0,0.0,1.53,0.0,1685.53,5.5,1.23,0.16,1.87,,,,,,275.0,320.0,530.0,930.0,14.0,4.0,2.0,11.0,0.0,20260205_5,中型,925.0,3.0,840.0,915.0,M60,,,0.0,19.6,83.8,259,0.404,0.317,1343,0.457,729,21.6,6.6,15.1,20.2,1.187,2,0.7,83.95595238095238,92.7,7.655737829368124,82.36,86.64,123.771,2.9396,,7.23,6.61,513.1333333333333,18.6,324.04,5.5,0.0,0,-18.75,,,,,,,,,2026-02-05,M60-24-1
20260205084348,2026-02-05 08:43:48,6,M60-24-1,606,644,77,81,199,17,0,38,0.0,0.0,1.5,0.0,1663.5,5.5,0.0,0.33,1.9,,,,,,275.0,320.0,530.0,930.0,14.0,4.0,2.0,11.0,0.0,20260205_6,中型,925.0,3.0,840.0,915.0,M60,,,0.0,19.6,83.8,254,0.407,0.319,1327,0.457,721,21.7,6.7,15.0,20.2,1.19,2,0.69,81.28536585365853,88.5,6.785855481974889,78.62,84.67586206896553,122.719,2.9396,,7.23,6.61,513.1333333333333,18.6,324.04,5.5,0.0,0,-19.75,,,,,,,,,2026-02-05,M60-24-1
20260205092049,2026-02-05 09:20:49,9,M60-24-1,610,652,80,82,202,18,0,38,0.0,0.0,1.53,0.0,1683.53,5.5,1.23,-0.49,1.72,,,,,,275.0,320.0,530.0,930.0,14.0,3.0,2.0,11.0,0.0,20260205_9,中型,1010.0,1.0,930.0,1000.0,M60,,,0.0,19.6,83.8,258,0.406,0.318,1342,0.455,732,21.7,7.0,14.7,20.2,1.2,2,0.7,82.42592592592592,91.0,7.717077067364874,85.02000000000001,85.90714285714287,122.724,2.9396,,7.23,6.61,513.1333333333333,18.6,324.04,5.5,0.0,0,-18.75,64.43095238095238,451.01666666666665,,,,,,,2026-02-05,M60-24-1
20260205092720,2026-02-05 09:27:20,10,M60-24-1,607,643,76,81,199,18,0,40,0.0,0.0,1.5,0.0,1665.5,5.5,0.0,0.5,1.74,,,,,,275.0,320.0,530.0,930.0,14.0,3.0,2.0,11.0,0.0,20260205_10,中型,1010.0,1.0,930.0,1000.0,M60,,,0.0,19.6,83.8,257,0.407,0.315,1326,0.458,719,22.6,7.0,15.6,20.3,1.185,2,0.69,79.99753086419753,89.7,7.344553290648171,79.3,82.17857142857143,119.099,2.9396,,7.23,6.61,513.1333333333333,18.6,324.04,5.5,0.0,0,-19.75,64.43095238095238,451.01666666666665,,,,,,,2026-02-05,M60-24-1
20260205130259,2026-02-05 13:02:59,20,M60-24-1,713,742,83,91,232,20,0,46,0.0,0.0,1.67,0.0,1928.67,6.0,1.11,1.28,1.23,,,,,,270.0,320.0,530.0,930.0,16.0,2.0,2.0,10.0,0.0,20260205_20,中型,1445.0,2.0,1305.0,1340.0,M60,,,0.0,21.6,68.4,298,0.392,0.305,1538,0.464,825,22.1,6.7,15.4,20.2,1.157,2,0.8,87.36309523809526,99.8,9.791976547419598,84.38000000000001,91.99666666666664,114.996,2.9396,,7.23,6.61,513.1333333333333,18.6,324.04,6.0,0.5,1,-9.41,64.26146788990825,1172.7717889908256,,,,,,,2026-02-05,M60-24-1
