Repository: Vincent626/concrete-strength-analysis

# 🎯 S60 & M60 混凝土強度預測模型訓練成果報告

> **更新日期**: 2026-02-04  
> **專案目標**: 建立 S60/M60 混凝土 28 天抗壓強度預測模型

---

## 📋 摘要

本專案針對 S60（小型）與 M60（中型）離心混凝土管配比，建立機器學習預測模型。透過配料特徵分析，預測 28 天抗壓強度，並識別影響強度的關鍵因素。

### 主要成果

| 模型 | 樣本數 | R² | MAE (kgf/cm²) | 狀態 |
|:---|---:|---:|---:|:---|
| **S60** | 46 | **0.360** | 28 | ✅ 可用 |
| **M60** | 52 | **0.206** | 25 | ✅ 可用 |

---

## 📈 模型效能比較
> **說明**：S60 模型 R²=0.360，M60 模型 R²=0.206，兩者皆具有預測能力。S60 表現較佳，預測誤差約 28 kgf/cm²。

---

## 📊 強度分布比較
> **說明**：S60 與 M60 的強度分布相似，平均約 605 kgf/cm²，皆高於設計強度 510 kgf/cm²（紅色虛線）。

---

File: S60_M60_dataset_v9_shared.csv (part 50 of 138)
match_key,日期及時間,序,配比 ,耗用骨材1,耗用骨材2,耗用骨材3,耗用水,耗用泥料1,耗用泥料2,耗用泥料3,耗用泥料4,耗用藥劑1,耗用藥劑2,耗用藥劑3,耗用藥劑4,耗用小計,表面水骨材1,誤差%水,誤差%骨材1,誤差%骨材2,坍度(cm),混凝土溫度(℃),試體1強度(X1),試體2強度(X2),試體3強度(X3),加料轉速,慢速轉速,中速轉速,高速轉速,加料時間,慢速時間,中速時間,高速時間,總降水量,cp_key,類型,入池,蒸養池,離心開始,離心結束,母體,平均強度,強度_原始,強度_修正,環境溫度,環境濕度,膠結料總量,水灰比,水膠比,骨材總量,砂石比,粗骨材總量,水泥取代率,矽灰取代率,爐石取代率,漿體比例,粗細骨材比,月份,拌合米數,平均電流,最大電流,電流標準差,最終電流,穩定階段平均電流,單位體積穩定電流,砂_FM,砂_Mud,六分_FM,三分_FM,水泥砂漿_28天平均強度,水泥_流動性,水泥砂漿_7天平均強度,設定扣水率(%),扣水率_變動幅度,扣水率_是否變更,水量微調偏離度,蒸養實際平均溫度,蒸養實際總積溫,蒸養實際階段1溫度,蒸養實際階段2溫度,蒸養實際階段3溫度,實際離心平均轉速,實際離心平均電流,實際離心總能量,日期,配比
20260205131134,2026-02-05 13:11:34,22,M60-24-1,708,741,80,94,231,21,0,48,0.0,0.0,1.67,0.0,1924.67,5.5,1.08,1.0,1.09,,,,,,270.0,320.0,530.0,930.0,16.0,2.0,2.0,10.0,0.0,20260205_22,中型,1445.0,2.0,1305.0,1340.0,M60,,,0.0,21.6,68.4,300,0.407,0.313,1529,0.463,821,23.0,7.0,16.0,20.5,1.16,2,0.8,85.6888888888889,96.2,8.344525817031853,83.44,89.90357142857142,112.379,2.9396,,7.23,6.61,513.1333333333333,18.6,324.04,5.5,-0.5,1,-6.75,64.26146788990825,1172.7717889908256,,,,,,,2026-02-05,M60-24-1
20260205135823,2026-02-05 13:58:23,31,M60-24-1,710,743,84,94,231,21,0,47,0.0,0.0,1.66,0.0,1931.66,5.5,1.08,1.28,1.36,,,,,,270.0,320.0,530.0,930.0,15.0,3.0,2.0,10.0,0.0,20260205_31,中型,1445.0,2.0,1400.0,1435.0,M60,,,0.0,21.6,68.4,299,0.407,0.314,1537,0.462,827,22.7,7.0,15.7,20.4,1.165,2,0.8,80.59012345679014,95.8,8.001182087640128,83.02000000000001,83.11785714285713,103.897,2.9396,,7.23,6.61,513.1333333333333,18.6,324.04,5.5,0.0,0,-6.75,64.26146788990825,1172.7717889908256,,,,,,,2026-02-05,M60-24-1
20260205140616,2026-02-05 14:06:16,33,M60-24-1,710,741,85,93,231,22,0,47,0.0,0.0,1.66,0.0,1930.66,5.5,0.0,1.28,1.09,,,,,,270.0,320.0,530.0,930.0,15.0,3.0,2.0,10.0,0.0,20260205_33,中型,1445.0,2.0,1400.0,1435.0,M60,,,0.0,21.6,68.4,300,0.403,0.31,1536,0.462,826,23.0,7.3,15.7,20.4,1.163,2,0.8,79.93580246913581,92.4,8.566490971565885,79.84,82.67142857142858,103.339,2.9396,,7.23,6.61,513.1333333333333,18.6,324.04,5.5,0.0,0,-7.75,64.26146788990825,1172.7717889908256,,,,,,,2026-02-05,M60-24-1
20260205144530,2026-02-05 14:45:30,42,M60-24-1,709,741,84,91,229,21,0,46,0.0,0.0,1.67,0.0,1922.67,6.0,1.11,0.71,1.09,,,,,,270.0,320.0,530.0,930.0,17.0,3.0,2.0,10.0,0.0,20260205_42,中型,1535.0,3.0,1450.0,1525.0,M60,,,0.0,21.6,68.4,296,0.397,0.307,1534,0.462,825,22.6,7.1,15.5,20.1,1.164,2,0.8,81.44761904761904,93.0,8.914200498168187,81.97999999999999,84.74666666666668,105.933,2.9396,,7.23,6.61,513.1333333333333,18.6,324.04,6.0,0.5,1,-9.41,66.37692307692308,1156.0647435897438,,,,,,,2026-02-05,M60-24-1
20260205145334,2026-02-05 14:53:34,43,M60-24-1,715,741,84,91,233,22,0,48,0.0,0.0,1.67,0.0,1935.67,6.0,1.11,1.56,1.09,,,,,,270.0,320.0,530.0,930.0,17.0,3.0,2.0,10.0,0.0,20260205_43,中型,1535.0,3.0,1450.0,1525.0,M60,,,0.0,21.6,68.4,303,0.391,0.3,1540,0.464,825,23.1,7.3,15.8,20.4,1.154,2,0.8,83.57826086956521,95.0,8.624230603199594,80.26,88.98181818181818,111.227,2.9396,,7.23,6.61,513.1333333333333,18.6,324.04,6.0,0.0,0,-9.41,66.37692307692308,1156.0647435897438,,,,,,,2026-02-05,M60-24-1
20260205153359,2026-02-05 15:33:59,49,M60-24-1,620,652,78,82,200,18,0,40,0.0,0.0,1.48,0.0,1691.48,5.5,1.23,1.14,1.72,,,,,,275.0,320.0,530.0,930.0,16.0,4.0,2.0,11.0,0.0,20260205_49,中型,1620.0,4.0,1535.0,1610.0,M60,,,0.0,21.6,68.4,258,0.41,0.318,1350,0.459,730,22.5,7.0,15.5,20.1,1.177,2,0.7,78.79166666666667,87.3,7.462688273661259,78.94,81.23,116.043,2.9396,,7.23,6.61,513.1333333333333,18.6,324.04,5.5,-0.5,1,-18.75,63.02323232323233,1050.3872053872055,,,,,,,2026-02-05,M60-24-1
20260205154048,2026-02-05 15:40:48,50,M60-24-1,617,643,73,82,201,18,0,40,0.0,0.0,1.46,0.0,1675.46,5.5,1.23,2.15,1.74,,,,,,275.0,320.0,530.0,930.0,16.0,4.0,2.0,11.0,0.0,20260205_50,中型,1620.0,4.0,1535.0,1610.0,M60,,,0.0,21.6,68.4,259,0.408,0.317,1333,0.463,716,22.4,6.9,15.4,20.4,1.16,2,0.69,79.52386363636364,87.3,7.17406937769286,79.16,82.92258064516129,120.178,2.9396,,7.23,6.61,513.1333333333333,18.6,324.04,5.5,0.0,0,-18.75,63.02323232323233,1050.3872053872055,,,,,,,2026-02-05,M60-24-1
20260205162334,2026-02-05 16:23:34,56,M60-24-1,620,651,78,82,202,19,0,41,0.0,0.0,1.46,0.0,1694.46,5.5,1.23,1.14,1.56,,,,,,275.0,320.0,530.0,930.0,13.0,3.0,2.0,11.0,0.0,20260205_56,中型,1710.0,1.0,1625.0,1700.0,M60,,,0.0,21.6,68.4,262,0.406,0.313,1349,0.46,729,22.9,7.3,15.6,20.3,1.176,2,0.7,78.73928571428571,87.2,6.578392079143562,81.26,80.07,114.386,2.9396,,7.23,6.61,513.1333333333333,18.6,324.04,5.5,0.0,0,-18.75,57.91914893617022,917.0531914893618,,,,,,,2026-02-05,M60-24-1
20260205163030,2026-02-05 16:30:30,57,M60-24-1,611,643,78,81,198,19,0,39,0.0,0.0,1.42,0.0,1670.42,5.5,0.0,1.16,1.74,,,,,,275.0,320.0,530.0,930.0,13.0,3.0,2.0,11.0,0.0,20260205_57,中型,1710.0,1.0,1625.0,1700.0,M60,,,0.0,21.6,68.4,256,0.409,0.316,1332,0.459,721,22.7,7.4,15.2,20.2,1.18,2,0.69,75.8142857142857,83.4,5.617761695534788,76.08,76.14999999999999,110.362,2.9396,,7.23,6.61,513.1333333333333,18.6,324.04,5.5,0.0,0,-19.75,57.91914893617022,917.0531914893618,,,,,,,2026-02-05,M60-24-1
20260206075310,2026-02-06 07:53:10,2,M60-24-1,706,746,86,96,231,21,0,46,0.0,0.0,1.73,0.0,1933.73,5.5,3.23,0.71,1.77,,,,,,270.0,320.0,530.0,930.0,18.0,0.0,2.0,10.0,0.0,20260206_2,中型,840.0,1.0,755.0,830.0,M60,,,0.0,20.7,73.8,298,0.416,0.322,1538,0.459,832,22.5,7.0,15.4,20.4,1.178,2,0.8,88.9274336283186,102.0,8.562154304501313,81.94,92.67692307692307,115.846,2.9396,,7.23,6.61,513.1333333333333,18.6,324.04,5.5,0.0,0,-4.75,,,,,,,,,2026-02-06,M60-24-1
20260206080144,2026-02-06 08:01:44,3,M60-24-1,703,744,86,96,232,21,0,45,0.0,0.0,1.74,0.0,1928.74,5.5,3.23,0.29,1.5,,,,,,270.0,320.0,530.0,930.0,18.0,0.0,2.0,10.0,0.0,20260206_3,中型,840.0,1.0,755.0,830.0,M60,,,0.0,20.7,73.8,298,0.414,0.322,1533,0.459,830,22.1,7.0,15.1,20.4,1.181,2,0.8,88.03085106382979,103.3,10.39427037951673,86.33999999999999,92.6939393939394,115.867,2.9396,,7.23,6.61,513.1333333333333,18.6,324.04,5.5,0.0,0,-4.75,,,,,,,,,2026-02-06,M60-24-1
20260206084122,2026-02-06 08:41:22,6,M60-24-1,613,653,76,82,201,18,0,39,0.0,0.0,1.5,0.0,1683.5,5.5,1.23,0.0,1.87,,,,,,275.0,320.0,530.0,930.0,13.0,3.0,2.0,11.0,0.0,20260206_6,中型,930.0,4.0,845.0,920.0,M60,,,0.0,20.7,73.8,258,0.408,0.318,1342,0.457,729,22.1,7.0,15.1,20.2,1.189,2,0.7,83.56813186813187,90.4,7.526902360695663,85.74000000000001,86.67500000000001,123.821,2.9396,,7.23,6.61,513.1333333333333,18.6,324.04,5.5,0.0,0,-18.75,,,,,,,,,2026-02-06,M60-24-1
20260206084831,2026-02-06 08:48:31,7,M60-24-1,606,644,75,82,198,17,0,39,0.0,0.0,1.51,0.0,1662.51,5.5,1.23,0.33,1.9,,,,,,275.0,320.0,530.0,930.0,13.0,3.0,2.0,11.0,0.0,20260206_7,中型,930.0,4.0,845.0,920.0,M60,,,0.0,20.7,73.8,254,0.414,0.323,1325,0.457,719,22.0,6.7,15.4,20.2,1.186,2,0.69,78.66105263157894,87.3,6.370446480871728,79.34,80.44242424242424,116.583,2.9396,,7.23,6.61,513.1333333333333,18.6,324.04,5.5,0.0,0,-18.75,,,,,,,,,2026-02-06,M60-24-1
20260206092540,2026-02-06 09:25:40,12,M60-24-1,617,652,76,82,202,18,0,40,0.0,0.0,1.52,0.0,1688.52,5.5,1.23,0.65,1.72,,,,,,275.0,320.0,530.0,930.0,14.0,3.0,2.0,11.0,0.0,20260206_12,中型,1015.0,3.0,930.0,1005.0,M60,,,0.0,20.7,73.8,260,0.406,0.315,1345,0.459,728,22.3,6.9,15.4,20.3,1.18,2,0.7,80.10967741935485,89.3,7.074139858290293,84.14,81.328125,116.183,2.9396,,7.23,6.61,513.1333333333333,18.6,324.04,5.5,0.0,0,-18.75,72.01666666666667,504.1166666666667,,,,,,,2026-02-06,M60-24-1
20260206093242,2026-02-06 09:32:42,13,M60-24-1,609,643,73,79,199,17,0,40,0.0,0.0,1.49,0.0,1661.49,6.0,1.28,0.33,1.74,,,,,,275.0,320.0,530.0,930.0,14.0,3.0,2.0,11.0,0.0,20260206_13,中型,1015.0,3.0,930.0,1005.0,M60,,,0.0,20.7,73.8,256,0.397,0.309,1325,0.46,716,22.3,6.6,15.6,20.2,1.176,2,0.69,79.32087912087913,88.3,7.037693123593253,81.03999999999999,81.978125,118.809,2.9396,,7.23,6.61,513.1333333333333,18.6,324.04,6.0,0.5,1,-21.41,72.01666666666667,504.1166666666667,,,,,,,2026-02-06,M60-24-1
20260206130305,2026-02-06 13:03:05,24,M60-24-1,706,745,83,91,231,20,0,44,0.0,0.0,1.69,0.0,1921.69,6.0,1.11,0.28,1.64,,,,,,270.0,320.0,530.0,930.0,16.0,2.0,2.0,10.0,0.0,20260206_24,中型,1350.0,4.0,1305.0,1340.0,M60,,,0.0,19.7,83.9,295,0.394,0.308,1534,0.46,828,21.7,6.8,14.9,20.1,1.173,2,0.8,84.56195652173913,95.7,8.710162011063813,85.78,86.75151515151515,108.439,2.9396,,7.23,6.61,513.1333333333333,18.6,324.04,6.0,0.0,0,-9.41,63.178260869565214,1210.9166666666667,,,,,,,2026-02-06,M60-24-1
20260206131058,2026-02-06 13:10:58,25,M60-24-1,709,743,83,91,232,21,0,46,0.0,0.0,1.67,0.0,1926.67,6.0,1.11,0.71,1.36,,,,,,270.0,320.0,530.0,930.0,16.0,2.0,2.0,10.0,0.0,20260206_25,中型,1350.0,4.0,1305.0,1340.0,M60,,,0.0,19.7,83.9,299,0.392,0.304,1535,0.462,826,22.4,7.0,15.4,20.3,1.165,2,0.8,85.19363636363634,96.4,8.274641187197153,83.67999999999999,88.32368421052631,110.405,2.9396,,7.23,6.61,513.1333333333333,18.6,324.04,6.0,0.0,0,-9.41,63.178260869565214,1210.9166666666667,,,,,,,2026-02-06,M60-24-1
20260206134805,2026-02-06 13:48:05,30,M60-24-1,708,743,86,91,231,21,0,47,0.0,0.0,1.67,0.0,1928.67,6.0,1.11,0.57,1.36,,,,,,270.0,320.0,530.0,930.0,18.0,3.0,2.0,10.0,0.0,20260206_30,中型,1440.0,4.0,1350.0,1430.0,M60,,,0.0,19.7,83.9,299,0.394,0.304,1537,0.461,829,22.7,7.0,15.7,20.2,1.171,2,0.8,84.15274725274725,94.3,8.14127107093263,88.5,86.996875,108.746,2.9396,,7.23,6.61,513.1333333333333,18.6,324.04,6.0,0.0,0,-9.41,62.84727272727272,1152.1999999999998,,,,,,,2026-02-06,M60-24-1
20260206135606,2026-02-06 13:56:06,31,M60-24-1,714,743,84,91,232,20,0,46,0.0,0.0,1.67,0.0,1931.67,6.0,1.11,1.42,1.36,,,,,,270.0,320.0,530.0,930.0,18.0,3.0,2.0,10.0,0.0,20260206_31,中型,1440.0,4.0,1350.0,1430.0,M60,,,0.0,19.7,83.9,298,0.392,0.305,1541,0.463,827,22.1,6.7,15.4,20.2,1.158,2,0.8,85.29782608695652,94.8,8.540631509346946,86.26,89.70000000000002,112.125,2.9396,,7.23,6.61,513.1333333333333,18.6,324.04,6.0,0.0,0,-9.41,62.84727272727272,1152.1999999999998,,,,,,,2026-02-06,M60-24-1
20260206143456,2026-02-06 14:34:56,36,M60-24-1,620,652,76,79,202,18,0,40,0.0,0.0,1.45,0.0,1688.45,6.0,1.28,0.65,1.72,,,,,,275.0,320.0,530.0,930.0,15.0,4.0,2.0,11.0,0.0,20260206_36,中型,1530.0,3.0,1440.0,1520.0,M60,,,0.0,19.7,83.9,260,0.391,0.304,1348,0.46,728,22.3,6.9,15.4,20.1,1.174,2,0.7,77.91326530612245,89.0,6.46577548350405,78.58,78.37058823529412,111.958,2.9396,,7.23,6.61,513.1333333333333,18.6,324.04,6.0,0.0,0,-21.41,63.6695238095238,1114.2166666666665,,,,,,,2026-02-06,M60-24-1
20260206144042,2026-02-06 14:40:42,37,M60-24-1,618,644,75,72,198,17,0,41,0.0,0.0,1.45,0.0,1666.45,7.0,0.0,0.82,1.9,,,,,,275.0,320.0,530.0,930.0,15.0,4.0,2.0,11.0,0.0,20260206_37,中型,1530.0,3.0,1440.0,1520.0,M60,,,0.0,19.7,83.9,256,0.364,0.281,1337,0.462,719,22.7,6.6,16.0,19.7,1.163,2,0.69,80.32499999999999,86.9,6.303078460317869,80.46,81.91621621621623,118.719,2.9396,,7.23,6.61,513.1333333333333,18.6,324.04,7.0,1.0,1,-25.07,63.6695238095238,1114.2166666666665,,,,,,,2026-02-06,M60-24-1
20260209075302,2026-02-09 07:53:02,2,M60-24-1,706,748,83,95,230,21,0,42,0.0,0.0,1.7,0.0,1926.7,5.5,2.15,0.71,2.05,,,,,,270.0,320.0,530.0,930.0,17.0,1.0,2.0,10.0,0.0,20260209_2,中型,840.0,2.0,755.0,830.0,M60,,,0.0,13.6,58.0,293,0.413,0.324,1537,0.459,831,21.5,7.2,14.3,20.2,1.177,2,0.8,92.841935483871,106.4,9.1403550739322,88.42,98.028125,122.535,2.9396,,7.23,6.61,513.1333333333333,18.6,324.04,5.5,-1.5,1,-5.75,,,,,,,,,2026-02-09,M60-24-1
20260209080124,2026-02-09 08:01:24,3,M60-24-1,703,746,86,95,231,19,0,43,0.0,0.0,1.71,0.0,1924.71,5.5,2.15,0.29,1.77,,,,,,270.0,320.0,530.0,930.0,17.0,1.0,2.0,10.0,0.0,20260209_3,中型,840.0,2.0,755.0,830.0,M60,,,0.0,13.6,58.0,293,0.411,0.324,1535,0.458,832,21.2,6.5,14.7,20.2,1.183,2,0.8,88.85742574257426,101.4,10.532000708210818,84.14,95.99428571428572,119.993,2.9396,,7.23,6.61,513.1333333333333,18.6,324.04,5.5,0.0,0,-5.75,,,,,,,,,2026-02-09,M60-24-1
20260209084244,2026-02-09 08:42:44,8,M60-24-1,616,653,77,83,203,17,0,37,0.0,0.0,1.5,0.0,1687.5,5.5,2.47,0.49,1.87,,,,,,275.0,320.0,530.0,930.0,14.0,4.0,2.0,11.0,0.0,20260209_8,中型,925.0,3.0,845.0,920.0,M60,,,0.0,13.6,58.0,257,0.409,0.323,1346,0.458,730,21.0,6.6,14.4,20.2,1.185,2,0.7,83.15494505494505,92.9,8.369676608773041,84.28,87.728125,125.326,2.9396,,7.23,6.61,513.1333333333333,18.6,324.04,5.5,0.0,0,-17.75,,,,,,,,,2026-02-09,M60-24-1
20260209084957,2026-02-09 08:49:57,9,M60-24-1,615,644,75,83,199,16,0,36,0.0,0.0,1.48,0.0,1669.48,5.5,2.47,1.82,1.9,,,,,,275.0,320.0,530.0,930.0,14.0,4.0,2.0,11.0,0.0,20260209_9,中型,925.0,3.0,845.0,920.0,M60,,,0.0,13.6,58.0,251,0.417,0.331,1334,0.461,719,20.7,6.4,14.3,20.0,1.169,2,0.69,82.86703296703297,92.9,8.7522060634411,84.61999999999999,88.0625,127.627,2.9396,,7.23,6.61,513.1333333333333,18.6,324.04,5.5,0.0,0,-17.75,,,,,,,,,2026-02-09,M60-24-1
20260209092719,2026-02-09 09:27:19,12,M60-24-1,618,654,77,82,202,16,0,40,0.0,0.0,1.52,0.0,1690.52,5.5,1.23,0.82,2.03,,,,,,275.0,320.0,530.0,930.0,16.0,4.0,2.0,11.0,0.0,20260209_12,中型,1010.0,1.0,930.0,1010.0,M60,,,0.0,13.6,58.0,258,0.406,0.318,1349,0.458,731,21.7,6.2,15.5,20.1,1.183,2,0.7,83.4835164835165,92.6,9.016544789554144,86.16,88.35624999999999,126.223,2.9396,,7.23,6.61,513.1333333333333,18.6,324.04,5.5,0.0,0,-18.75,61.56190476190476,430.9333333333333,,,,,,,2026-02-09,M60-24-1
20260209093501,2026-02-09 09:35:01,13,M60-24-1,607,644,76,81,199,15,0,39,0.0,0.0,1.49,0.0,1662.49,5.5,0.0,0.5,1.9,,,,,,275.0,320.0,530.0,930.0,16.0,4.0,2.0,11.0,0.0,20260209_13,中型,1010.0,1.0,930.0,1010.0,M60,,,0.0,13.6,58.0,253,0.407,0.32,1327,0.457,720,21.3,5.9,15.4,20.1,1.186,2,0.69,82.41734693877551,91.6,8.88367024618197,83.34,88.56470588235295,128.355,2.9396,,7.23,6.61,513.1333333333333,18.6,324.04,5.5,0.0,0,-19.75,61.56190476190476,430.9333333333333,,,,,,,2026-02-09,M60-24-1
20260209130237,2026-02-09 13:02:37,24,M60-24-1,709,745,85,94,230,20,0,46,0.0,0.0,1.72,0.0,1930.72,5.5,1.08,1.14,1.64,,,,,,270.0,320.0,530.0,930.0,18.0,0.0,2.0,10.0,0.0,20260209_24,中型,1445.0,2.0,1305.0,1340.0,M60,,,0.0,14.8,64.0,296,0.409,0.318,1539,0.461,830,22.3,6.8,15.5,20.2,1.171,2,0.8,82.990625,92.9,7.897323889101612,82.02000000000001,84.55882352941175,105.699,2.9396,,7.23,6.61,513.1333333333333,18.6,324.04,5.5,0.0,0,-6.75,62.92660550458716,1148.4105504587155,,,,,,,2026-02-09,M60-24-1
20260209131104,2026-02-09 13:11:04,25,M60-24-1,707,745,83,94,232,21,0,45,0.0,0.0,1.72,0.0,1928.72,5.5,1.08,0.86,1.64,,,,,,270.0,320.0,530.0,930.0,18.0,0.0,2.0,10.0,0.0,20260209_25,中型,1445.0,2.0,1305.0,1340.0,M60,,,0.0,14.8,64.0,298,0.405,0.315,1535,0.461,828,22.1,7.0,15.1,20.3,1.171,2,0.8,84.62187499999999,96.4,8.120462875828467,84.98,86.4735294117647,108.092,2.9396,,7.23,6.61,513.1333333333333,18.6,324.04,5.5,0.0,0,-6.75,62.92660550458716,1148.4105504587155,,,,,,,2026-02-09,M60-24-1
20260209134657,2026-02-09 13:46:57,29,M60-24-1,709,744,84,91,230,20,0,44,0.0,0.0,1.73,0.0,1923.73,6.0,1.11,0.71,1.5,,,,,,270.0,320.0,530.0,930.0,15.0,3.0,2.0,10.0,0.0,20260209_29,中型,1445.0,2.0,1350.0,1425.0,M60,,,0.0,14.8,64.0,294,0.396,0.31,1537,0.461,828,21.8,6.8,15.0,20.0,1.168,2,0.8,88.09450549450548,96.6,8.158085891605026,91.78,92.63125,115.789,2.9396,,7.23,6.61,513.1333333333333,18.6,324.04,6.0,0.5,1,-9.41,62.92660550458716,1148.4105504587155,,,,,,,2026-02-09,M60-24-1
20260209135602,2026-02-09 13:56:02,30,M60-24-1,710,744,85,91,230,20,0,46,0.0,0.0,1.74,0.0,1927.74,6.0,1.11,0.85,1.5,,,,,,270.0,320.0,530.0,930.0,15.0,3.0,2.0,10.0,0.0,20260209_30,中型,1445.0,2.0,1350.0,1425.0,M60,,,0.0,14.8,64.0,296,0.396,0.307,1539,0.461,829,22.3,6.8,15.5,20.1,1.168,2,0.8,83.28461538461538,94.7,7.95086453350156,85.16,86.128125,107.66,2.9396,,7.23,6.61,513.1333333333333,18.6,324.04,6.0,0.0,0,-9.41,62.92660550458716,1148.4105504587155,,,,,,,2026-02-09,M60-24-1
20260209143419,2026-02-09 14:34:19,36,M60-24-1,709,744,84,91,231,20,0,46,0.0,0.0,1.71,0.0,1926.71,6.0,1.11,0.71,1.5,,,,,,270.0,320.0,530.0,930.0,16.0,2.0,2.0,10.0,0.0,20260209_36,中型,1535.0,3.0,1435.0,1510.0,M60,,,0.0,14.8,64.0,297,0.394,0.306,1537,0.461,828,22.2,6.7,15.5,20.2,1.168,2,0.8,87.39791666666666,97.6,9.507748804337904,88.44000000000001,93.56176470588235,116.952,2.9396,,7.23,6.61,513.1333333333333,18.6,324.04,6.0,0.0,0,-9.41,61.62596153846154,1073.3188301282053,,,,,,,2026-02-09,M60-24-1
20260209144151,2026-02-09 14:41:51,37,M60-24-1,708,744,84,91,231,19,0,43,0.0,0.0,1.7,0.0,1921.7,6.0,1.11,0.57,1.5,,,,,,270.0,320.0,530.0,930.0,16.0,2.0,2.0,10.0,0.0,20260209_37,中型,1535.0,3.0,1435.0,1510.0,M60,,,0.0,14.8,64.0,293,0.394,0.311,1536,0.461,828,21.2,6.5,14.7,20.0,1.169,2,0.8,85.03473684210526,96.3,8.241777636830445,85.06000000000002,89.05151515151516,111.314,2.9396,,7.23,6.61,513.1333333333333,18.6,324.04,6.0,0.0,0,-9.41,61.62596153846154,1073.3188301282053,,,,,,,2026-02-09,M60-24-1
20260209151912,2026-02-09 15:19:12,42,M60-24-1,617,652,75,80,199,18,0,40,0.0,0.0,1.47,0.0,1682.47,6.0,2.56,0.16,1.72,,,,,,275.0,320.0,530.0,930.0,15.0,4.0,2.0,11.0,0.0,20260209_42,中型,1620.0,4.0,1520.0,1555.0,M60,,,0.0,14.8,64.0,257,0.402,0.311,1344,0.459,727,22.6,7.0,15.6,20.0,1.178,2,0.7,77.03978494623655,84.8,6.770193049850684,81.23999999999998,78.978125,112.826,2.9396,,7.23,6.61,513.1333333333333,18.6,324.04,6.0,0.0,0,-20.41,60.93799999999998,1015.6333333333332,,,,,,,2026-02-09,M60-24-1
20260209152601,2026-02-09 15:26:01,43,M60-24-1,614,644,74,75,201,16,0,41,0.0,0.0,1.45,0.0,1666.45,6.5,0.0,0.66,1.9,,,,,,275.0,320.0,530.0,930.0,15.0,4.0,2.0,11.0,0.0,20260209_43,中型,1620.0,4.0,1520.0,1555.0,M60,,,0.0,14.8,64.0,258,0.373,0.291,1332,0.461,718,22.1,6.2,15.9,20.0,1.169,2,0.69,80.32637362637362,86.3,6.707070816483632,80.05999999999999,83.75,121.377,2.9396,,7.23,6.61,513.1333333333333,18.6,324.04,6.5,0.5,1,-23.69,60.93799999999998,1015.6333333333332,,,,,,,2026-02-09,M60-24-1
20260209161005,2026-02-09 16:10:05,48,M60-24-1,630,653,75,76,201,17,0,39,0.0,0.0,1.45,0.0,1692.45,6.5,1.33,1.78,1.87,,,,,,275.0,320.0,530.0,930.0,14.0,3.0,2.0,11.0,0.0,20260209_48,中型,1710.0,1.0,1615.0,1650.0,M60,,,0.0,14.8,64.0,257,0.378,0.296,1358,0.464,728,21.8,6.6,15.2,19.7,1.156,2,0.7,79.43406593406594,86.0,7.017892670461285,81.38,81.66874999999999,116.67,2.9396,,7.23,6.61,513.1333333333333,18.6,324.04,6.5,0.0,0,-22.69,56.01157894736841,886.8499999999999,,,,,,,2026-02-09,M60-24-1
20260209161653,2026-02-09 16:16:53,49,M60-24-1,608,644,76,75,200,17,0,38,0.0,0.0,1.44,0.0,1659.44,6.5,0.0,-0.33,1.9,,,,,,275.0,320.0,530.0,930.0,14.0,3.0,2.0,11.0,0.0,20260209_49,中型,1710.0,1.0,1615.0,1650.0,M60,,,0.0,14.8,64.0,255,0.375,0.294,1328,0.458,720,21.6,6.7,14.9,19.9,1.184,2,0.69,77.9813186813187,87.1,7.083953575587547,78.53999999999999,82.003125,118.845,2.9396,,7.23,6.61,513.1333333333333,18.6,324.04,6.5,0.0,0,-23.69,56.01157894736841,886.8499999999999,,,,,,,2026-02-09,M60-24-1
20260210075249,2026-02-10 07:52:49,2,M60-24-1,706,745,85,93,231,20,0,43,0.0,0.0,1.72,0.0,1924.72,6.0,3.33,0.28,1.64,,,,,,270.0,320.0,530.0,930.0,14.0,3.0,2.0,10.0,0.0,20260210_2,中型,840.0,4.0,755.0,830.0,M60,,,0.0,15.7,77.5,294,0.403,0.316,1536,0.46,830,21.4,6.8,14.6,20.1,1.176,2,0.8,91.9282608695652,104.6,9.921050589605532,93.34,94.6060606060606,118.258,2.9396,,6.7,6.56,513.1333333333333,18.6,324.04,6.0,-0.5,1,-7.41,,,,,,,,,2026-02-10,M60-24-1
20260210075953,2026-02-10 07:59:53,3,M60-24-1,705,745,85,93,231,20,0,43,0.0,0.0,1.71,0.0,1923.71,6.0,3.33,0.14,1.64,,,,,,270.0,320.0,530.0,930.0,14.0,3.0,2.0,10.0,0.0,20260210_3,中型,840.0,4.0,755.0,830.0,M60,,,0.0,15.7,77.5,294,0.403,0.316,1535,0.459,830,21.4,6.8,14.6,20.1,1.177,2,0.8,87.03265306122448,98.9,9.605555105231218,81.24000000000001,92.4205882352941,115.526,2.9396,,6.7,6.56,513.1333333333333,18.6,324.04,6.0,0.0,0,-7.41,,,,,,,,,2026-02-10,M60-24-1
20260210083743,2026-02-10 08:37:43,5,M60-24-1,617,654,76,80,202,17,0,41,0.0,0.0,1.51,0.0,1688.51,6.0,2.56,0.16,2.03,,,,,,275.0,320.0,530.0,930.0,13.0,4.0,2.0,11.0,0.0,20260210_5,中型,925.0,3.0,840.0,915.0,M60,,,0.0,15.7,77.5,260,0.396,0.308,1347,0.458,730,22.3,6.5,15.8,20.2,1.183,2,0.7,84.88913043478261,95.2,8.171377092735497,85.26,88.82121212121213,126.887,2.9396,,6.7,6.56,513.1333333333333,18.6,324.04,6.0,0.0,0,-20.41,,,,,,,,,2026-02-10,M60-24-1
20260210084440,2026-02-10 08:44:40,6,M60-24-1,606,643,76,79,199,15,0,38,0.0,0.0,1.49,0.0,1657.49,6.0,1.28,-0.16,1.74,,,,,,275.0,320.0,530.0,930.0,13.0,4.0,2.0,11.0,0.0,20260210_6,中型,925.0,3.0,840.0,915.0,M60,,,0.0,15.7,77.5,252,0.397,0.313,1325,0.457,719,21.0,6.0,15.1,20.0,1.186,2,0.69,78.91935483870968,88.8,7.587188665232429,82.38000000000001,82.353125,119.352,2.9396,,6.7,6.56,513.1333333333333,18.6,324.04,6.0,0.0,0,-21.41,,,,,,,,,2026-02-10,M60-24-1
20260210092026,2026-02-10 09:20:26,9,M60-24-1,618,654,74,79,203,15,0,40,0.0,0.0,1.5,0.0,1684.5,6.0,1.28,0.32,2.03,,,,,,275.0,320.0,530.0,930.0,13.0,3.0,2.0,11.0,0.0,20260210_9,中型,1010.0,1.0,925.0,1000.0,M60,,,0.0,15.7,77.5,258,0.389,0.306,1346,0.459,728,21.3,5.8,15.5,20.0,1.178,2,0.7,82.34175824175824,91.9,9.404851050506451,88.39999999999999,88.15625,125.938,2.9396,,6.7,6.56,513.1333333333333,18.6,324.04,6.0,0.0,0,-21.41,66.59302325581395,466.1511627906976,,,,,,,2026-02-10,M60-24-1
20260210092721,2026-02-10 09:27:21,10,M60-24-1,608,646,76,78,200,14,0,37,0.0,0.0,1.49,0.0,1660.49,6.0,0.0,0.16,2.22,,,,,,275.0,320.0,530.0,930.0,13.0,3.0,2.0,11.0,0.0,20260210_10,中型,1010.0,1.0,925.0,1000.0,M60,,,0.0,15.7,77.5,251,0.39,0.311,1330,0.457,722,20.3,5.6,14.7,19.8,1.188,2,0.69,79.77472527472527,91.0,9.242301143061262,79.9,86.271875,125.032,2.9396,,6.7,6.56,513.1333333333333,18.6,324.04,6.0,0.0,0,-22.41,66.59302325581395,466.1511627906976,,,,,,,2026-02-10,M60-24-1
20260210130221,2026-02-10 13:02:21,23,M60-24-1,712,743,84,88,229,19,0,44,0.0,0.0,1.67,0.0,1920.67,6.5,1.15,0.71,1.36,,,,,,270.0,320.0,530.0,930.0,17.0,3.0,2.0,10.0,0.0,20260210_23,中型,1440.0,4.0,1305.0,1340.0,M60,,,0.0,17.2,67.9,292,0.384,0.301,1539,0.463,827,21.6,6.5,15.1,19.8,1.162,2,0.8,81.59393939393941,93.5,8.622835763389416,87.10000000000001,83.17428571428572,103.968,2.9396,,6.7,6.56,513.1333333333333,18.6,324.04,6.5,0.5,1,-10.69,64.45545454545456,1181.6833333333334,,,,,,,2026-02-10,M60-24-1
20260210131124,2026-02-10 13:11:24,24,M60-24-1,722,745,83,80,231,21,0,45,0.0,0.0,1.68,0.0,1928.68,7.5,0.0,1.12,1.64,,,,,,270.0,320.0,530.0,930.0,17.0,3.0,2.0,10.0,0.0,20260210_24,中型,1440.0,4.0,1305.0,1340.0,M60,,,0.0,17.2,67.9,297,0.346,0.269,1550,0.466,828,22.2,7.1,15.2,19.6,1.147,2,0.8,84.5258064516129,97.4,9.857597945385152,82.92,92.24375,115.305,2.9396,,6.7,6.56,513.1333333333333,18.6,324.04,7.5,1.0,1,-13.29,64.45545454545456,1181.6833333333334,,,,,,,2026-02-10,M60-24-1
20260210135330,2026-02-10 13:53:30,29,M60-24-1,714,743,84,85,230,21,0,45,0.0,0.0,1.66,0.0,1923.66,7.0,1.19,0.56,1.36,,,,,,270.0,320.0,530.0,930.0,15.0,3.0,2.0,10.0,0.0,20260210_29,中型,1440.0,4.0,1355.0,1430.0,M60,,,0.0,17.2,67.9,296,0.37,0.287,1541,0.463,827,22.3,7.1,15.2,19.8,1.158,2,0.8,81.46600000000001,93.6,7.862063596791875,82.53999999999999,82.03142857142856,102.539,2.9396,,6.7,6.56,513.1333333333333,18.6,324.04,7.0,-0.5,1,-12.07,64.45545454545456,1181.6833333333334,,,,,,,2026-02-10,M60-24-1
20260210140113,2026-02-10 14:01:13,30,M60-24-1,717,742,83,81,232,20,0,47,0.0,0.0,1.66,0.0,1923.66,7.5,1.25,0.42,1.23,,,,,,270.0,320.0,530.0,930.0,15.0,3.0,2.0,10.0,0.0,20260210_30,中型,1440.0,4.0,1355.0,1430.0,M60,,,0.0,17.2,67.9,299,0.349,0.271,1542,0.465,825,22.4,6.7,15.7,19.8,1.151,2,0.8,82.40531914893617,97.7,9.768733960755425,80.88,88.40303030303032,110.504,2.9396,,6.7,6.56,513.1333333333333,18.6,324.04,7.5,0.5,1,-12.29,64.45545454545456,1181.6833333333334,,,,,,,2026-02-10,M60-24-1
20260210144540,2026-02-10 14:45:40,36,M60-24-1,725,743,83,78,232,20,0,47,0.0,0.0,1.65,0.0,1929.65,8.0,1.3,1.12,1.36,,,,,,270.0,320.0,530.0,930.0,17.0,4.0,2.0,10.0,0.0,20260210_36,中型,1535.0,1.0,1450.0,1525.0,M60,,,0.0,17.2,67.9,299,0.336,0.261,1551,0.467,826,22.4,6.7,15.7,19.6,1.139,2,0.8,84.02307692307691,94.3,8.629951382378392,82.82000000000001,87.9,109.875,2.9396,,6.7,6.56,513.1333333333333,18.6,324.04,8.0,0.5,1,-12.86,58.820952380952384,1024.4649206349209,,,,,,,2026-02-10,M60-24-1
20260210145428,2026-02-10 14:54:28,37,M60-24-1,721,743,82,78,231,21,0,48,0.0,0.0,1.66,0.0,1925.66,8.0,1.3,0.56,1.36,,,,,,270.0,320.0,530.0,930.0,17.0,4.0,2.0,10.0,0.0,20260210_37,中型,1535.0,1.0,1450.0,1525.0,M60,,,0.0,17.2,67.9,300,0.338,0.26,1546,0.466,825,23.0,7.0,16.0,19.6,1.144,2,0.8,82.23296703296704,94.2,8.511686277385195,79.97999999999999,86.68125,108.352,2.9396,,6.7,6.56,513.1333333333333,18.6,324.04,8.0,0.0,0,-12.86,58.820952380952384,1024.4649206349209,,,,,,,2026-02-10,M60-24-1
20260210153924,2026-02-10 15:39:24,43,M60-24-1,629,652,75,70,203,18,0,39,0.0,0.0,1.44,0.0,1687.44,7.5,1.45,0.64,1.72,,,,,,275.0,320.0,530.0,930.0,15.0,7.0,2.0,11.0,0.0,20260210_43,中型,1640.0,2.0,1550.0,1630.0,M60,,,0.0,17.2,67.9,260,0.345,0.269,1356,0.464,727,21.9,6.9,15.0,19.6,1.156,2,0.7,80.82747252747254,88.4,7.709278923736678,82.9,84.4125,120.589,2.9396,,6.7,6.56,513.1333333333333,18.6,324.04,7.5,-0.5,1,-23.29,62.64897959183673,1023.2666666666664,,,,,,,2026-02-10,M60-24-1
20260210154630,2026-02-10 15:46:30,44,M60-24-1,620,642,75,70,197,17,0,41,0.0,0.0,1.43,0.0,1663.43,7.5,1.45,0.65,1.58,,,,,,275.0,320.0,530.0,930.0,15.0,7.0,2.0,11.0,0.0,20260210_44,中型,1640.0,2.0,1550.0,1630.0,M60,,,0.0,17.2,67.9,255,0.355,0.275,1337,0.464,717,22.7,6.7,16.1,19.6,1.156,2,0.69,78.73913043478262,88.2,7.59732442207723,79.2,83.37575757575758,120.834,2.9396,,6.7,6.56,513.1333333333333,18.6,324.04,7.5,0.0,0,-23.29,62.64897959183673,1023.2666666666664,,,,,,,2026-02-10,M60-24-1
20260210164210,2026-02-10 16:42:10,49,M60-24-1,627,653,75,70,201,18,0,38,0.0,0.0,1.45,0.0,1683.45,7.5,1.45,0.32,1.87,,,,,,275.0,320.0,530.0,930.0,17.0,5.0,2.0,11.0,0.0,20260210_49,中型,1740.0,3.0,1645.0,1730.0,M60,,,0.0,17.2,67.9,257,0.348,0.272,1355,0.463,728,21.8,7.0,14.8,19.4,1.161,2,0.7,78.43368421052631,87.9,8.481132130562907,80.96000000000001,82.35454545454544,117.649,2.9396,,6.7,6.56,513.1333333333333,18.6,324.04,7.5,0.0,0,-23.29,63.29673913043479,970.55,,,,,,,2026-02-10,M60-24-1
20260210164913,2026-02-10 16:49:13,50,M60-24-1,632,644,76,72,198,17,0,39,0.0,0.0,1.42,0.0,1679.42,7.0,0.0,3.1,1.9,,,,,,275.0,320.0,530.0,930.0,17.0,5.0,2.0,11.0,0.0,20260210_50,中型,1740.0,3.0,1645.0,1730.0,M60,,,0.0,17.2,67.9,254,0.364,0.283,1352,0.467,720,22.0,6.7,15.4,19.4,1.139,2,0.69,76.30322580645161,88.0,7.430892384982001,74.52000000000001,80.43125,116.567,2.9396,,6.7,6.56,513.1333333333333,18.6,324.04,7.0,-0.5,1,-25.07,63.29673913043479,970.55,,,,,,,2026-02-10,M60-24-1
20260211075259,2026-02-11 07:52:59,2,M60-24-1,705,746,85,91,230,21,0,44,0.0,0.0,1.73,0.0,1923.73,6.5,4.6,-0.28,1.77,,,,,,270.0,320.0,530.0,930.0,16.0,3.0,2.0,10.0,0.0,20260211_2,中型,840.0,2.0,755.0,830.0,M60,,,0.0,18.4,63.1,295,0.396,0.308,1536,0.459,831,22.0,7.1,14.9,20.1,1.179,2,0.8,90.0536842105263,103.5,9.368275812002476,87.67999999999999,94.23030303030302,117.788,2.9396,,6.7,6.56,513.1333333333333,18.6,324.04,6.5,-0.5,1,-7.69,,,,,,,,,2026-02-11,M60-24-1
20260211080144,2026-02-11 08:01:44,3,M60-24-1,705,745,84,93,232,21,0,43,0.0,0.0,1.74,0.0,1924.74,6.0,3.33,0.14,1.64,,,,,,270.0,320.0,530.0,930.0,16.0,3.0,2.0,10.0,0.0,20260211_3,中型,840.0,2.0,755.0,830.0,M60,,,0.0,18.4,63.1,296,0.401,0.314,1534,0.46,829,21.6,7.1,14.5,20.2,1.176,2,0.8,85.13626373626373,99.3,9.901176714211678,79.42,91.83125,114.789,2.9396,,6.7,6.56,513.1333333333333,18.6,324.04,6.0,-0.5,1,-7.41,,,,,,,,,2026-02-11,M60-24-1
20260211084231,2026-02-11 08:42:31,6,M60-24-1,630,652,76,80,202,18,0,38,0.0,0.0,1.51,0.0,1697.51,6.0,2.56,2.27,1.72,,,,,,275.0,320.0,530.0,930.0,13.0,4.0,2.0,11.0,0.0,20260211_6,中型,930.0,1.0,845.0,920.0,M60,,,0.0,18.4,63.1,258,0.396,0.31,1358,0.464,728,21.7,7.0,14.7,19.9,1.156,2,0.7,82.30329670329671,91.9,6.910279817324723,79.16,84.86562500000001,121.237,2.9396,,6.7,6.56,513.1333333333333,18.6,324.04,6.0,0.0,0,-20.41,,,,,,,,,2026-02-11,M60-24-1
20260211084924,2026-02-11 08:49:24,7,M60-24-1,609,643,75,79,200,17,0,38,0.0,0.0,1.51,0.0,1662.51,6.0,1.28,0.33,1.74,,,,,,275.0,320.0,530.0,930.0,13.0,4.0,2.0,11.0,0.0,20260211_7,中型,930.0,1.0,845.0,920.0,M60,,,0.0,18.4,63.1,255,0.395,0.31,1327,0.459,718,21.6,6.7,14.9,20.1,1.179,2,0.69,79.78791208791209,89.7,6.701383081205153,79.0,81.0375,117.446,2.9396,,6.7,6.56,513.1333333333333,18.6,324.04,6.0,0.0,0,-21.41,,,,,,,,,2026-02-11,M60-24-1
20260211092609,2026-02-11 09:26:09,9,M60-24-1,615,652,76,79,202,17,0,39,0.0,0.0,1.52,0.0,1681.52,6.0,1.28,-0.16,1.72,,,,,,275.0,320.0,530.0,930.0,13.0,4.0,2.0,11.0,0.0,20260211_9,中型,1015.0,3.0,930.0,1005.0,M60,,,0.0,18.4,63.1,258,0.391,0.306,1343,0.458,728,21.7,6.6,15.1,20.1,1.184,2,0.7,80.72087912087912,91.3,6.726746947958705,79.28,82.93125,118.473,2.9396,,6.7,6.56,513.1333333333333,18.6,324.04,6.0,0.0,0,-21.41,70.80714285714286,495.65,,,,,,,2026-02-11,M60-24-1
20260211093257,2026-02-11 09:32:57,10,M60-24-1,608,643,75,78,199,16,0,38,0.0,0.0,1.5,0.0,1658.5,6.0,0.0,0.16,1.74,,,,,,275.0,320.0,530.0,930.0,13.0,4.0,2.0,11.0,0.0,20260211_10,中型,1015.0,3.0,930.0,1005.0,M60,,,0.0,18.4,63.1,253,0.392,0.308,1326,0.459,718,21.3,6.3,15.0,20.0,1.181,2,0.69,81.64285714285714,89.4,7.356915605153431,81.24000000000001,86.05625,124.719,2.9396,,6.7,6.56,513.1333333333333,18.6,324.04,6.0,0.0,0,-22.41,70.80714285714286,495.65,,,,,,,2026-02-11,M60-24-1
20260211130315,2026-02-11 13:03:15,23,M60-24-1,712,743,85,89,230,20,0,49,0.0,0.0,1.66,0.0,1929.66,6.5,2.3,0.71,1.36,,,,,,270.0,320.0,530.0,930.0,16.0,3.0,2.0,10.0,0.0,20260211_23,中型,1440.0,2.0,1305.0,1340.0,M60,,,0.0,17.4,74.8,299,0.387,0.298,1540,0.462,828,23.1,6.7,16.4,20.1,1.163,2,0.8,80.0936170212766,91.5,7.41322579612891,79.62,80.83939393939393,101.049,2.9396,,6.7,6.56,513.1333333333333,18.6,324.04,6.5,0.5,1,-9.69,63.72454545454544,1168.283333333333,,,,,,,2026-02-11,M60-24-1
20260211131123,2026-02-11 13:11:23,24,M60-24-1,714,743,83,87,231,21,0,44,0.0,0.0,1.65,0.0,1924.65,6.5,0.0,0.99,1.36,,,,,,270.0,320.0,530.0,930.0,16.0,3.0,2.0,10.0,0.0,20260211_24,中型,1440.0,2.0,1305.0,1340.0,M60,,,0.0,17.4,74.8,296,0.377,0.294,1540,0.464,826,22.0,7.1,14.9,19.9,1.157,2,0.8,80.1032967032967,95.1,8.548702755510746,75.42,83.4625,104.328,2.9396,,6.7,6.56,513.1333333333333,18.6,324.04,6.5,0.0,0,-11.69,63.72454545454544,1168.283333333333,,,,,,,2026-02-11,M60-24-1
20260211135407,2026-02-11 13:54:07,28,M60-24-1,715,742,90,88,230,21,0,44,0.0,0.0,1.64,0.0,1931.64,6.5,1.15,1.13,1.23,,,,,,270.0,320.0,530.0,930.0,17.0,3.0,2.0,10.0,0.0,20260211_28,中型,1440.0,2.0,1355.0,1430.0,M60,,,0.0,17.4,74.8,295,0.383,0.298,1547,0.462,832,22.0,7.1,14.9,19.8,1.164,2,0.8,81.69230769230771,95.2,8.162272237627805,79.86,83.84375,104.805,2.9396,,6.7,6.56,513.1333333333333,18.6,324.04,6.5,0.0,0,-10.69,63.72454545454544,1168.283333333333,,,,,,,2026-02-11,M60-24-1
20260211140230,2026-02-11 14:02:30,29,M60-24-1,712,743,83,88,232,21,0,47,0.0,0.0,1.64,0.0,1927.64,6.5,1.15,0.71,1.36,,,,,,270.0,320.0,530.0,930.0,17.0,3.0,2.0,10.0,0.0,20260211_29,中型,1440.0,2.0,1355.0,1430.0,M60,,,0.0,17.4,74.8,300,0.379,0.293,1538,0.463,826,22.7,7.0,15.7,20.1,1.16,2,0.8,84.71739130434783,95.2,8.578405759150124,79.97999999999999,89.60000000000001,112.0,2.9396,,6.7,6.56,513.1333333333333,18.6,324.04,6.5,0.0,0,-10.69,63.72454545454544,1168.283333333333,,,,,,,2026-02-11,M60-24-1
20260211144437,2026-02-11 14:44:37,35,M60-24-1,711,742,84,88,231,20,0,45,0.0,0.0,1.65,0.0,1922.65,6.5,1.15,0.57,1.23,,,,,,270.0,320.0,530.0,930.0,18.0,4.0,2.0,10.0,0.0,20260211_35,中型,1535.0,3.0,1445.0,1525.0,M60,,,0.0,17.4,74.8,296,0.381,0.297,1537,0.463,826,22.0,6.8,15.2,20.0,1.162,2,0.8,85.43956043956044,96.5,9.285766954789182,85.4,91.71875,114.648,2.9396,,6.7,6.56,513.1333333333333,18.6,324.04,6.5,0.0,0,-10.69,65.53142857142858,1141.3390476190475,,,,,,,2026-02-11,M60-24-1
20260211145327,2026-02-11 14:53:27,36,M60-24-1,714,743,84,88,232,20,0,45,0.0,0.0,1.66,0.0,1927.66,6.5,1.15,0.99,1.36,,,,,,270.0,320.0,530.0,930.0,18.0,4.0,2.0,10.0,0.0,20260211_36,中型,1535.0,3.0,1445.0,1525.0,M60,,,0.0,17.4,74.8,297,0.379,0.296,1541,0.463,827,21.9,6.7,15.2,20.0,1.158,2,0.8,84.4375,96.9,9.011511734997631,83.46,88.65294117647058,110.816,2.9396,,6.7,6.56,513.1333333333333,18.6,324.04,6.5,0.0,0,-10.69,65.53142857142858,1141.3390476190475,,,,,,,2026-02-11,M60-24-1
20260211153559,2026-02-11 15:35:59,41,M60-24-1,626,653,77,76,202,18,0,39,0.0,0.0,1.48,0.0,1692.48,6.5,1.33,1.13,1.87,,,,,,275.0,320.0,530.0,930.0,18.0,6.0,2.0,11.0,0.0,20260211_41,中型,1630.0,4.0,1540.0,1620.0,M60,,,0.0,17.4,74.8,259,0.376,0.293,1356,0.462,730,22.0,6.9,15.1,19.8,1.166,2,0.7,79.00188679245282,87.3,5.753981085023368,80.66000000000001,78.93783783783785,112.768,2.9396,,6.7,6.56,513.1333333333333,18.6,324.04,6.5,0.0,0,-22.69,61.04444444444445,1007.2333333333336,,,,,,,2026-02-11,M60-24-1
20260211154308,2026-02-11 15:43:08,42,M60-24-1,627,643,76,72,199,18,0,37,0.0,0.0,1.43,0.0,1673.43,7.0,0.0,2.28,1.74,,,,,,275.0,320.0,530.0,930.0,18.0,6.0,2.0,11.0,0.0,20260211_42,中型,1630.0,4.0,1540.0,1620.0,M60,,,0.0,17.4,74.8,254,0.362,0.283,1346,0.466,719,21.7,7.1,14.6,19.5,1.147,2,0.69,79.66236559139786,88.5,7.509505288152778,79.2,84.19062500000001,122.015,2.9396,,6.7,6.56,513.1333333333333,18.6,324.04,7.0,0.5,1,-25.07,61.04444444444445,1007.2333333333336,,,,,,,2026-02-11,M60-24-1
20260211163044,2026-02-11 16:30:44,47,M60-24-1,624,654,81,73,203,18,0,41,0.0,0.0,1.44,0.0,1695.44,7.0,1.39,0.32,2.03,,,,,,275.0,320.0,530.0,930.0,20.0,6.0,2.0,11.0,0.0,20260211_47,中型,1725.0,1.0,1635.0,1715.0,M60,,,0.0,17.4,74.8,262,0.36,0.279,1359,0.459,735,22.5,6.9,15.6,19.8,1.178,2,0.7,80.925,88.7,7.637459528107383,83.04,84.0969696969697,120.139,2.9396,,6.7,6.56,513.1333333333333,18.6,324.04,7.0,0.0,0,-24.07,56.96595744680851,887.7195035460993,,,,,,,2026-02-11,M60-24-1
20260211163757,2026-02-11 16:37:57,48,M60-24-1,615,645,78,72,200,17,0,36,0.0,0.0,1.44,0.0,1664.44,7.0,0.0,0.33,2.06,,,,,,275.0,320.0,530.0,930.0,20.0,6.0,2.0,11.0,0.0,20260211_48,中型,1725.0,1.0,1635.0,1715.0,M60,,,0.0,17.4,74.8,253,0.36,0.285,1338,0.46,723,20.9,6.7,14.2,19.5,1.176,2,0.69,80.29042553191489,87.6,7.123560984193111,80.32000000000001,82.88787878787878,120.127,2.9396,,6.7,6.56,513.1333333333333,18.6,324.04,7.0,0.0,0,-25.07,56.96595744680851,887.7195035460993,,,,,,,2026-02-11,M60-24-1
20260212075257,2026-02-12 07:52:57,2,M60-24-1,705,746,88,91,230,21,0,45,0.0,0.0,1.7,0.0,1927.7,6.5,4.6,-0.28,1.77,,,,,,270.0,320.0,530.0,930.0,15.0,4.0,2.0,10.0,0.0,20260212_2,中型,840.0,4.0,755.0,830.0,M60,,,0.0,17.0,78.6,296,0.396,0.307,1539,0.458,834,22.3,7.1,15.2,20.1,1.183,2,0.8,87.18699999999998,100.8,8.626745098819137,86.66,88.45428571428572,110.568,2.9396,,6.7,6.56,513.1333333333333,18.6,324.04,6.5,-0.5,1,-7.69,,,,,,,,,2026-02-12,M60-24-1
20260212080158,2026-02-12 08:01:58,3,M60-24-1,707,746,89,90,230,21,0,45,0.0,0.0,1.69,0.0,1929.69,6.5,3.45,0.0,1.77,,,,,,270.0,320.0,530.0,930.0,15.0,4.0,2.0,10.0,0.0,20260212_3,中型,840.0,4.0,755.0,830.0,M60,,,0.0,17.0,78.6,296,0.391,0.304,1542,0.458,835,22.3,7.1,15.2,20.0,1.181,2,0.8,88.63367346938776,101.6,9.51786659208913,83.68,93.66764705882352,117.085,2.9396,,6.7,6.56,513.1333333333333,18.6,324.04,6.5,0.0,0,-8.69,,,,,,,,,2026-02-12,M60-24-1
20260212084317,2026-02-12 08:43:17,6,M60-24-1,621,652,81,77,201,17,0,41,0.0,0.0,1.49,0.0,1691.49,6.5,2.67,0.32,1.72,,,,,,275.0,320.0,530.0,930.0,13.0,3.0,2.0,11.0,0.0,20260212_6,中型,925.0,3.0,845.0,915.0,M60,,,0.0,17.0,78.6,259,0.383,0.297,1354,0.459,733,22.4,6.6,15.8,19.9,1.18,2,0.7,82.17127659574467,91.9,6.328130750532515,81.5,82.62727272727274,118.039,2.9396,,6.7,6.56,513.1333333333333,18.6,324.04,6.5,0.0,0,-21.69,,,,,,,,,2026-02-12,M60-24-1
20260212085013,2026-02-12 08:50:13,7,M60-24-1,611,642,86,76,199,17,0,40,0.0,0.0,1.49,0.0,1672.49,6.5,1.33,0.16,1.58,,,,,,275.0,320.0,530.0,930.0,13.0,3.0,2.0,11.0,0.0,20260212_7,中型,925.0,3.0,845.0,915.0,M60,,,0.0,17.0,78.6,256,0.382,0.297,1339,0.456,728,22.3,6.6,15.6,19.9,1.191,2,0.69,81.29010989010989,90.0,6.583480073489556,76.38,83.90312500000002,121.599,2.9396,,6.7,6.56,513.1333333333333,18.6,324.04,6.5,0.0,0,-22.69,,,,,,,,,2026-02-12,M60-24-1
20260212092556,2026-02-12 09:25:56,10,M60-24-1,622,653,85,76,204,17,0,41,0.0,0.0,1.5,0.0,1699.5,6.5,1.33,0.48,1.87,,,,,,275.0,320.0,530.0,930.0,12.0,4.0,2.0,11.0,0.0,20260212_10,中型,1010.0,2.0,930.0,1000.0,M60,,,0.0,17.0,78.6,262,0.373,0.29,1360,0.457,738,22.1,6.5,15.6,19.9,1.186,2,0.7,80.84954954954954,89.9,5.9625841467441205,83.03999999999999,79.62820512820512,113.755,2.9396,,6.7,6.56,513.1333333333333,18.6,324.04,6.5,0.0,0,-22.69,66.5547619047619,465.8833333333333,,,,,,,2026-02-12,M60-24-1
20260212093313,2026-02-12 09:33:13,11,M60-24-1,618,646,84,73,200,16,0,39,0.0,0.0,1.47,0.0,1677.47,7.0,1.39,0.82,2.22,,,,,,275.0,320.0,530.0,930.0,12.0,4.0,2.0,11.0,0.0,20260212_11,中型,1010.0,2.0,930.0,1000.0,M60,,,0.0,17.0,78.6,255,0.365,0.286,1348,0.458,730,21.6,6.3,15.3,19.6,1.181,2,0.69,79.26593406593406,88.7,5.904630698694067,77.93999999999998,80.09375,116.078,2.9396,,6.7,6.56,513.1333333333333,18.6,324.04,7.0,0.5,1,-24.07,66.5547619047619,465.8833333333333,,,,,,,2026-02-12,M60-24-1
20260212130243,2026-02-12 13:02:43,23,M60-24-1,708,744,91,92,230,20,0,44,0.0,0.0,1.65,0.0,1930.65,6.0,2.22,0.57,1.5,,,,,,270.0,320.0,530.0,930.0,17.0,3.0,2.0,10.0,0.0,20260212_23,中型,1445.0,4.0,1305.0,1345.0,M60,,,0.0,17.4,81.1,294,0.4,0.313,1543,0.459,835,21.8,6.8,15.0,20.0,1.179,2,0.8,87.82608695652175,99.5,9.595887587979249,87.96000000000001,91.9,114.875,2.9396,,6.7,6.56,513.1333333333333,18.6,324.04,6.0,-1.0,1,-8.41,64.90636363636362,1184.541136363636,,,,,,,2026-02-12,M60-24-1
20260212131208,2026-02-12 13:12:08,24,M60-24-1,707,746,86,94,230,21,0,45,0.0,0.0,1.65,0.0,1930.65,5.5,1.08,0.86,1.77,,,,,,270.0,320.0,530.0,930.0,17.0,3.0,2.0,10.0,0.0,20260212_24,中型,1445.0,4.0,1305.0,1345.0,M60,,,0.0,17.4,81.1,296,0.409,0.318,1539,0.459,832,22.3,7.1,15.2,20.2,1.177,2,0.8,86.46105263157894,97.3,8.968239805433186,84.4,90.97575757575756,113.72,2.9396,,6.7,6.56,513.1333333333333,18.6,324.04,5.5,-0.5,1,-6.75,64.90636363636362,1184.541136363636,,,,,,,2026-02-12,M60-24-1
20260212135355,2026-02-12 13:53:55,29,M60-24-1,704,745,85,95,232,20,0,47,0.0,0.0,1.66,0.0,1929.66,5.5,2.15,0.43,1.64,,,,,,270.0,320.0,530.0,930.0,16.0,4.0,2.0,10.0,0.0,20260212_29,中型,1445.0,4.0,1355.0,1435.0,M60,,,0.0,17.4,81.1,299,0.409,0.318,1534,0.459,830,22.4,6.7,15.7,20.4,1.179,2,0.8,87.73814432989691,98.7,9.416496199765591,88.0,92.73235294117646,115.915,2.9396,,6.7,6.56,513.1333333333333,18.6,324.04,5.5,0.0,0,-5.75,64.90636363636362,1184.541136363636,,,,,,,2026-02-12,M60-24-1
20260212140121,2026-02-12 14:01:21,30,M60-24-1,703,744,85,98,231,20,0,47,0.0,0.0,1.65,0.0,1929.65,5.0,1.03,0.86,1.5,,,,,,270.0,320.0,530.0,930.0,16.0,4.0,2.0,10.0,0.0,20260212_30,中型,1445.0,4.0,1355.0,1435.0,M60,,,0.0,17.4,81.1,298,0.424,0.329,1532,0.459,829,22.5,6.7,15.8,20.5,1.179,2,0.8,86.27187499999998,95.4,8.869161261606138,83.24,92.05882352941175,115.074,2.9396,,6.7,6.56,513.1333333333333,18.6,324.04,5.0,-0.5,1,-8.13,64.90636363636362,1184.541136363636,,,,,,,2026-02-12,M60-24-1
20260212144349,2026-02-12 14:43:49,36,M60-24-1,702,745,83,98,232,21,0,45,0.0,0.0,1.66,0.0,1927.66,5.0,1.03,0.72,1.64,,,,,,270.0,320.0,530.0,930.0,16.0,3.0,2.0,10.0,0.0,20260212_36,中型,1530.0,2.0,1445.0,1520.0,M60,,,0.0,17.4,81.1,298,0.422,0.329,1530,0.459,828,22.1,7.0,15.1,20.6,1.179,2,0.8,84.11397849462365,94.0,7.899701796438635,83.16,87.40312499999999,109.254,2.9396,,6.7,6.56,513.1333333333333,18.6,324.04,5.0,0.0,0,-8.13,65.12857142857143,1139.75,,,,,,,2026-02-12,M60-24-1
20260212145054,2026-02-12 14:50:54,37,M60-24-1,699,743,84,98,230,21,0,45,0.0,0.0,1.65,0.0,1921.65,5.0,1.03,0.29,1.36,,,,,,270.0,320.0,530.0,930.0,16.0,3.0,2.0,10.0,0.0,20260212_37,中型,1530.0,2.0,1445.0,1520.0,M60,,,0.0,17.4,81.1,296,0.426,0.331,1526,0.458,827,22.3,7.1,15.2,20.5,1.183,2,0.8,85.33473684210527,95.8,8.872295951841537,79.3,91.2121212121212,114.015,2.9396,,6.7,6.56,513.1333333333333,18.6,324.04,5.0,0.0,0,-8.13,65.12857142857143,1139.75,,,,,,,2026-02-12,M60-24-1
20260212153031,2026-02-12 15:30:31,42,M60-24-1,616,653,78,82,204,18,0,40,0.0,0.0,1.44,0.0,1692.44,5.5,1.23,0.49,1.87,,,,,,275.0,320.0,530.0,930.0,13.0,4.0,2.0,11.0,0.0,20260212_42,中型,1615.0,1.0,1535.0,1605.0,M60,,,0.0,17.4,81.1,262,0.402,0.313,1347,0.457,731,22.1,6.9,15.3,20.3,1.187,2,0.7,80.13516483516483,88.0,7.27134030340997,77.28,83.5375,119.339,2.9396,,6.7,6.56,513.1333333333333,18.6,324.04,5.5,0.5,1,-18.75,58.091089108910886,973.0257425742574,,,,,,,2026-02-12,M60-24-1
20260212153707,2026-02-12 15:37:07,43,M60-24-1,615,645,80,82,198,16,0,40,0.0,0.0,1.44,0.0,1677.44,5.5,1.23,1.82,2.06,,,,,,275.0,320.0,530.0,930.0,13.0,4.0,2.0,11.0,0.0,20260212_43,中型,1615.0,1.0,1535.0,1605.0,M60,,,0.0,17.4,81.1,254,0.414,0.323,1340,0.459,725,22.0,6.3,15.7,20.0,1.179,2,0.69,80.61415094339623,88.4,6.954792547117599,79.5,83.45135135135135,120.944,2.9396,,6.7,6.56,513.1333333333333,18.6,324.04,5.5,0.0,0,-18.75,58.091089108910886,973.0257425742574,,,,,,,2026-02-12,M60-24-1
