Repository: Vincent626/concrete-strength-analysis

# 🎯 S60 & M60 混凝土強度預測模型訓練成果報告

> **更新日期**: 2026-02-04  
> **專案目標**: 建立 S60/M60 混凝土 28 天抗壓強度預測模型

---

## 📋 摘要

本專案針對 S60（小型）與 M60（中型）離心混凝土管配比，建立機器學習預測模型。透過配料特徵分析，預測 28 天抗壓強度，並識別影響強度的關鍵因素。

### 主要成果

| 模型 | 樣本數 | R² | MAE (kgf/cm²) | 狀態 |
|:---|---:|---:|---:|:---|
| **S60** | 46 | **0.360** | 28 | ✅ 可用 |
| **M60** | 52 | **0.206** | 25 | ✅ 可用 |

---

## 📈 模型效能比較
> **說明**：S60 模型 R²=0.360，M60 模型 R²=0.206，兩者皆具有預測能力。S60 表現較佳，預測誤差約 28 kgf/cm²。

---

## 📊 強度分布比較
> **說明**：S60 與 M60 的強度分布相似，平均約 605 kgf/cm²，皆高於設計強度 510 kgf/cm²（紅色虛線）。

---

File: S60_M60_dataset_v9_shared.csv (part 51 of 138)
match_key,日期及時間,序,配比 ,耗用骨材1,耗用骨材2,耗用骨材3,耗用水,耗用泥料1,耗用泥料2,耗用泥料3,耗用泥料4,耗用藥劑1,耗用藥劑2,耗用藥劑3,耗用藥劑4,耗用小計,表面水骨材1,誤差%水,誤差%骨材1,誤差%骨材2,坍度(cm),混凝土溫度(℃),試體1強度(X1),試體2強度(X2),試體3強度(X3),加料轉速,慢速轉速,中速轉速,高速轉速,加料時間,慢速時間,中速時間,高速時間,總降水量,cp_key,類型,入池,蒸養池,離心開始,離心結束,母體,平均強度,強度_原始,強度_修正,環境溫度,環境濕度,膠結料總量,水灰比,水膠比,骨材總量,砂石比,粗骨材總量,水泥取代率,矽灰取代率,爐石取代率,漿體比例,粗細骨材比,月份,拌合米數,平均電流,最大電流,電流標準差,最終電流,穩定階段平均電流,單位體積穩定電流,砂_FM,砂_Mud,六分_FM,三分_FM,水泥砂漿_28天平均強度,水泥_流動性,水泥砂漿_7天平均強度,設定扣水率(%),扣水率_變動幅度,扣水率_是否變更,水量微調偏離度,蒸養實際平均溫度,蒸養實際總積溫,蒸養實際階段1溫度,蒸養實際階段2溫度,蒸養實際階段3溫度,實際離心平均轉速,實際離心平均電流,實際離心總能量,日期,配比
20260212161251,2026-02-12 16:12:51,45,M60-24-1,619,653,78,82,201,17,0,39,0.0,0.0,1.46,0.0,1690.46,5.5,1.23,0.98,1.87,,,,,,275.0,320.0,530.0,930.0,13.0,4.0,2.0,11.0,0.0,20260212_45,中型,1700.0,3.0,1615.0,1650.0,M60,,,0.0,17.4,81.1,257,0.408,0.319,1350,0.459,731,21.8,6.6,15.2,20.1,1.181,2,0.7,80.97582417582417,88.8,7.052882516621249,77.32,84.515625,120.737,2.9396,,6.7,6.56,513.1333333333333,18.6,324.04,5.5,0.0,0,-18.75,67.92708333333333,1086.8333333333333,,,,,,,2026-02-12,M60-24-1
20260212161932,2026-02-12 16:19:32,46,M60-24-1,604,645,77,82,199,17,0,39,0.0,0.0,1.45,0.0,1664.45,5.5,1.23,0.0,2.06,,,,,,275.0,320.0,530.0,930.0,13.0,4.0,2.0,11.0,0.0,20260212_46,中型,1700.0,3.0,1615.0,1650.0,M60,,,0.0,17.4,81.1,255,0.412,0.322,1326,0.456,722,22.0,6.7,15.3,20.3,1.195,2,0.69,79.63207547169812,87.9,6.806552713625352,79.24,81.77567567567567,118.515,2.9396,,6.7,6.56,513.1333333333333,18.6,324.04,5.5,0.0,0,-18.75,67.92708333333333,1086.8333333333333,,,,,,,2026-02-12,M60-24-1
20260223075606,2026-02-23 07:56:06,1,M60-24-1,719,765,88,98,237,21,0,44,0.0,0.0,1.74,0.0,1973.74,5.5,2.08,0.14,1.86,,,,,,270.0,320.0,530.0,930.0,16.0,4.0,2.0,10.0,0.0,20260223_1,中型,845.0,2.0,800.0,835.0,M60,,,0.0,21.0,73.3,302,0.414,0.325,1572,0.457,853,21.5,7.0,14.6,20.3,1.186,2,0.82,93.53185840707964,107.2,9.402346397855228,87.4,97.12564102564104,118.446,2.9396,,6.7,6.8,513.1333333333333,18.6,324.04,5.5,0.0,0,-2.75,,,,,,,,,2026-02-23,M60-24-1
20260223080423,2026-02-23 08:04:23,2,M60-24-1,702,756,92,106,234,20,0,42,0.0,0.0,1.72,0.0,1953.72,4.0,1.92,0.43,1.89,,,,,,270.0,320.0,530.0,930.0,16.0,4.0,2.0,10.0,0.0,20260223_2,中型,845.0,2.0,800.0,835.0,M60,,,0.0,21.0,73.3,296,0.453,0.358,1550,0.453,848,20.9,6.8,14.2,20.6,1.208,2,0.81,89.03076923076924,100.7,9.469780650159231,83.74,94.2162162162162,116.316,2.9396,,6.7,6.8,513.1333333333333,18.6,324.04,4.0,-1.5,1,-3.92,,,,,,,,,2026-02-23,M60-24-1
20260223084153,2026-02-23 08:41:53,3,M60-24-1,603,655,82,94,201,17,0,39,0.0,0.0,1.51,0.0,1692.51,3.5,1.08,0.33,2.18,,,,,,275.0,320.0,530.0,930.0,15.0,5.0,2.0,11.0,0.0,20260223_3,中型,930.0,1.0,845.0,920.0,M60,,,0.0,21.0,73.3,257,0.468,0.366,1340,0.45,737,21.8,6.6,15.2,20.8,1.222,2,0.7,84.52291666666667,91.9,7.765662656403223,85.46000000000001,87.56176470588235,125.088,2.9396,,6.7,6.8,513.1333333333333,18.6,324.04,3.5,-0.5,1,-15.41,,,,,,,,,2026-02-23,M60-24-1
20260223084959,2026-02-23 08:49:59,4,M60-24-1,601,654,83,97,201,17,0,39,0.0,0.0,1.5,0.0,1693.5,3.0,1.04,0.5,2.03,,,,,,275.0,320.0,530.0,930.0,15.0,5.0,2.0,11.0,0.0,20260223_4,中型,930.0,1.0,845.0,920.0,M60,,,0.0,21.0,73.3,257,0.483,0.377,1338,0.449,737,21.8,6.6,15.2,20.9,1.226,2,0.7,82.78617021276595,91.7,6.933922181715876,80.8,85.5848484848485,122.264,2.9396,,6.7,6.8,513.1333333333333,18.6,324.04,3.0,-0.5,1,-15.1,,,,,,,,,2026-02-23,M60-24-1
20260223092800,2026-02-23 09:28:00,6,M60-24-1,605,654,80,96,202,16,0,38,0.0,0.0,1.52,0.0,1692.52,3.0,0.0,1.17,2.03,,,,,,275.0,320.0,530.0,930.0,15.0,4.0,2.0,11.0,0.0,20260223_6,中型,1015.0,3.0,930.0,1005.0,M60,,,0.0,21.0,73.3,256,0.475,0.375,1339,0.452,734,21.1,6.2,14.8,20.8,1.213,2,0.7,82.07802197802198,91.0,6.66225718602215,81.24000000000001,83.6875,119.554,2.9396,,6.7,6.8,513.1333333333333,18.6,324.04,3.0,0.0,0,-16.1,70.19761904761906,491.3833333333334,,,,,,,2026-02-23,M60-24-1
20260223093604,2026-02-23 09:36:04,7,M60-24-1,601,653,81,96,201,16,0,40,0.0,0.0,1.5,0.0,1689.5,3.0,0.0,0.5,1.87,,,,,,275.0,320.0,530.0,930.0,15.0,4.0,2.0,11.0,0.0,20260223_7,中型,1015.0,3.0,930.0,1005.0,M60,,,0.0,21.0,73.3,257,0.478,0.374,1335,0.45,734,21.8,6.2,15.6,20.9,1.221,2,0.7,82.42258064516129,90.5,7.0332257398730285,82.85999999999999,85.584375,122.263,2.9396,,6.7,6.8,513.1333333333333,18.6,324.04,3.0,0.0,0,-16.1,70.19761904761906,491.3833333333334,,,,,,,2026-02-23,M60-24-1
20260223125927,2026-02-23 12:59:27,11,M60-24-1,729,769,88,104,240,21,0,46,0.0,0.0,1.71,0.0,1998.71,4.5,0.97,1.25,1.18,,,,,,270.0,320.0,530.0,930.0,18.0,3.0,2.0,10.0,0.0,20260223_11,中型,1435.0,2.0,1300.0,1340.0,M60,,,0.0,20.7,84.0,307,0.433,0.339,1586,0.46,857,21.8,6.8,15.0,20.6,1.176,2,0.83,88.89270833333335,100.7,9.424096384531016,88.14,93.86176470588236,113.086,2.9396,,6.7,6.8,513.1333333333333,18.6,324.04,4.5,1.5,1,-1.44,61.12162162162162,1125.6565315315315,,,,,,,2026-02-23,M60-24-1
20260223130720,2026-02-23 13:07:20,12,M60-24-1,711,762,91,113,236,20,0,47,0.0,0.0,1.72,0.0,1981.72,3.0,0.0,1.43,1.46,,,,,,270.0,320.0,530.0,930.0,18.0,3.0,2.0,10.0,0.0,20260223_12,中型,1435.0,2.0,1300.0,1340.0,M60,,,0.0,20.7,84.0,303,0.479,0.373,1564,0.455,853,22.1,6.6,15.5,21.0,1.2,2,0.82,86.86296296296295,99.5,9.310463971736242,81.24000000000001,91.91315789473686,112.089,2.9396,,6.7,6.8,513.1333333333333,18.6,324.04,3.0,-1.5,1,0.9,61.12162162162162,1125.6565315315315,,,,,,,2026-02-23,M60-24-1
20260223134613,2026-02-23 13:46:13,16,M60-24-1,715,761,89,114,235,20,0,45,0.0,0.0,1.71,0.0,1980.71,3.0,0.88,2.0,1.33,,,,,,270.0,320.0,530.0,930.0,17.0,3.0,2.0,10.0,0.0,20260223_16,中型,1435.0,2.0,1350.0,1425.0,M60,,,0.0,20.7,84.0,300,0.485,0.38,1565,0.457,850,21.7,6.7,15.0,20.9,1.189,2,0.82,85.42365591397851,96.5,8.681650378871499,84.38,89.44999999999999,109.085,2.9396,,6.7,6.8,513.1333333333333,18.6,324.04,3.0,0.0,0,1.9,61.12162162162162,1125.6565315315315,,,,,,,2026-02-23,M60-24-1
20260223135543,2026-02-23 13:55:43,17,M60-24-1,712,761,88,114,236,20,0,45,0.0,0.0,1.71,0.0,1977.71,3.0,0.88,1.57,1.33,,,,,,270.0,320.0,530.0,930.0,17.0,3.0,2.0,10.0,0.0,20260223_17,中型,1435.0,2.0,1350.0,1425.0,M60,,,0.0,20.7,84.0,301,0.483,0.379,1561,0.456,849,21.6,6.6,15.0,21.0,1.192,2,0.82,82.42659574468084,97.8,8.250585737194081,80.54,84.71515151515152,103.311,2.9396,,6.7,6.8,513.1333333333333,18.6,324.04,3.0,0.0,0,1.9,61.12162162162162,1125.6565315315315,,,,,,,2026-02-23,M60-24-1
20260223143135,2026-02-23 14:31:35,20,M60-24-1,703,752,83,108,234,20,0,45,0.0,0.0,1.69,0.0,1946.69,3.5,0.93,1.01,1.35,,,,,,270.0,320.0,530.0,930.0,16.0,3.0,2.0,10.0,0.0,20260223_20,中型,1520.0,3.0,1435.0,1510.0,M60,,,0.0,20.7,84.0,299,0.462,0.361,1538,0.457,835,21.7,6.7,15.1,20.9,1.188,2,0.81,86.50392156862746,97.3,9.517598988382124,81.03999999999999,92.05555555555556,113.649,2.9396,,6.7,6.8,513.1333333333333,18.6,324.04,3.5,0.5,1,-1.41,63.416037735849066,1120.35,,,,,,,2026-02-23,M60-24-1
20260223144116,2026-02-23 14:41:16,21,M60-24-1,700,752,84,112,233,20,0,44,0.0,0.0,1.69,0.0,1946.69,3.0,0.9,1.16,1.35,,,,,,270.0,320.0,530.0,930.0,16.0,3.0,2.0,10.0,0.0,20260223_21,中型,1520.0,3.0,1435.0,1510.0,M60,,,0.0,20.7,84.0,297,0.481,0.377,1536,0.456,836,21.5,6.7,14.8,21.0,1.194,2,0.81,82.78113207547169,96.3,8.796355518992984,78.2,86.94594594594595,107.341,2.9396,,6.7,6.8,513.1333333333333,18.6,324.04,3.0,-0.5,1,-0.1,63.416037735849066,1120.35,,,,,,,2026-02-23,M60-24-1
20260223151821,2026-02-23 15:18:21,23,M60-24-1,609,652,81,97,201,16,0,40,0.0,0.0,1.45,0.0,1697.45,3.0,1.04,1.84,1.72,,,,,,275.0,320.0,530.0,930.0,16.0,4.0,2.0,11.0,0.0,20260223_23,中型,1605.0,4.0,1520.0,1555.0,M60,,,0.0,20.7,84.0,257,0.483,0.377,1342,0.454,733,21.8,6.2,15.6,20.9,1.204,2,0.7,80.05760869565218,88.2,6.776529727761012,80.61999999999999,82.23636363636363,117.481,2.9396,,6.7,6.8,513.1333333333333,18.6,324.04,3.0,0.0,0,-15.1,60.4421568627451,1022.479820261438,,,,,,,2026-02-23,M60-24-1
20260223152534,2026-02-23 15:25:34,24,M60-24-1,606,652,79,96,202,17,0,37,0.0,0.0,1.46,0.0,1690.46,3.0,0.0,1.34,1.72,,,,,,275.0,320.0,530.0,930.0,16.0,4.0,2.0,11.0,0.0,20260223_24,中型,1605.0,4.0,1520.0,1555.0,M60,,,0.0,20.7,84.0,256,0.475,0.375,1337,0.453,731,21.1,6.6,14.5,20.8,1.206,2,0.7,79.54285714285714,88.3,7.06998209204165,76.2,83.421875,119.174,2.9396,,6.7,6.8,513.1333333333333,18.6,324.04,3.0,0.0,0,-16.1,60.4421568627451,1022.479820261438,,,,,,,2026-02-23,M60-24-1
20260223160157,2026-02-23 16:01:57,28,M60-24-1,602,652,77,96,202,17,0,39,0.0,0.0,1.46,0.0,1686.46,3.0,0.0,0.67,1.72,,,,,,275.0,320.0,530.0,930.0,13.0,4.0,2.0,11.0,0.0,20260223_28,中型,1655.0,1.0,1610.0,1645.0,M60,,,0.0,20.7,84.0,258,0.475,0.372,1331,0.452,729,21.7,6.6,15.1,21.0,1.211,2,0.7,76.02967032967034,84.6,6.971078313887346,74.34,77.734375,111.049,2.9396,,6.7,6.8,513.1333333333333,18.6,324.04,3.0,0.0,0,-16.1,55.64123711340206,894.8965635738831,,,,,,,2026-02-23,M60-24-1
20260223160922,2026-02-23 16:09:22,29,M60-24-1,604,653,78,96,202,17,0,38,0.0,0.0,1.47,0.0,1689.47,3.0,0.0,1.0,1.87,,,,,,275.0,320.0,530.0,930.0,13.0,4.0,2.0,11.0,0.0,20260223_29,中型,1655.0,1.0,1610.0,1645.0,M60,,,0.0,20.7,84.0,257,0.475,0.374,1335,0.452,731,21.4,6.6,14.8,20.9,1.21,2,0.7,76.49239130434782,87.1,6.386521705831338,74.56000000000002,77.64848484848486,110.926,2.9396,,6.7,6.8,513.1333333333333,18.6,324.04,3.0,0.0,0,-16.1,55.64123711340206,894.8965635738831,,,,,,,2026-02-23,M60-24-1
20260224074923,2026-02-24 07:49:23,1,M60-24-1,730,782,92,108,243,20,0,45,0.0,0.0,1.79,0.0,2021.79,4.5,2.86,0.27,1.69,,,,,,270.0,320.0,530.0,930.0,16.0,3.0,2.0,10.0,0.0,20260224_1,中型,840.0,1.0,750.0,830.0,M60,,,0.0,22.0,79.1,308,0.444,0.351,1604,0.455,874,21.1,6.5,14.6,20.6,1.197,2,0.84,91.48037383177572,106.0,9.972283451819216,83.76,95.80526315789474,114.054,2.9396,,6.7,6.8,513.1333333333333,18.6,324.04,4.5,1.5,1,2.56,,,,,,,,,2026-02-24,M60-24-1
20260224075819,2026-02-24 07:58:19,2,M60-24-1,712,771,87,116,240,20,0,45,0.0,0.0,1.78,0.0,1992.78,3.0,2.65,0.28,1.45,,,,,,270.0,320.0,530.0,930.0,16.0,3.0,2.0,10.0,0.0,20260224_2,中型,840.0,1.0,750.0,830.0,M60,,,0.0,22.0,79.1,305,0.483,0.38,1570,0.454,858,21.3,6.6,14.8,21.1,1.205,2,0.83,85.97553191489362,102.1,10.262010982157328,80.12,89.5,107.831,2.9396,,6.7,6.8,513.1333333333333,18.6,324.04,3.0,-1.5,1,3.9,,,,,,,,,2026-02-24,M60-24-1
20260224083650,2026-02-24 08:36:50,3,M60-24-1,602,654,81,98,203,16,0,38,0.0,0.0,1.5,0.0,1693.5,3.0,2.08,0.67,2.03,,,,,,275.0,320.0,530.0,930.0,15.0,3.0,2.0,11.0,0.0,20260224_3,中型,930.0,3.0,840.0,920.0,M60,,,0.0,22.0,79.1,257,0.483,0.381,1337,0.45,735,21.0,6.2,14.8,21.0,1.221,2,0.7,84.85425531914895,93.9,7.814357556441765,86.4,87.47878787878787,124.97,2.9396,,6.7,6.8,513.1333333333333,18.6,324.04,3.0,0.0,0,-14.1,,,,,,,,,2026-02-24,M60-24-1
20260224084503,2026-02-24 08:45:03,4,M60-24-1,600,653,81,98,202,16,0,38,0.0,0.0,1.5,0.0,1689.5,3.0,2.08,0.33,1.87,,,,,,275.0,320.0,530.0,930.0,15.0,3.0,2.0,11.0,0.0,20260224_4,中型,930.0,3.0,840.0,920.0,M60,,,0.0,22.0,79.1,256,0.485,0.383,1334,0.45,734,21.1,6.2,14.8,21.0,1.223,2,0.7,81.46559139784947,90.8,7.255898521887279,81.53999999999999,83.93125,119.902,2.9396,,6.7,6.8,513.1333333333333,18.6,324.04,3.0,0.0,0,-14.1,,,,,,,,,2026-02-24,M60-24-1
20260224125926,2026-02-24 12:59:26,5,M60-24-1,699,778,126,110,241,20,0,45,0.0,0.0,1.74,0.0,2020.74,4.0,0.92,1.16,1.17,,,,,,270.0,320.0,530.0,930.0,15.0,3.0,2.0,10.0,0.0,20260224_5,中型,1430.0,2.0,1300.0,1335.0,M60,,,0.0,21.5,82.7,306,0.456,0.359,1603,0.436,904,21.2,6.5,14.7,20.6,1.293,2,0.84,89.39894736842105,102.2,9.615004663620317,88.58,94.29090909090908,112.251,2.9396,,6.7,6.8,513.1333333333333,18.6,324.04,4.0,1.0,1,0.08,62.87567567567567,1163.2,,,,,,,2026-02-24,M60-24-1
20260224130705,2026-02-24 13:07:05,6,M60-24-1,683,772,124,115,241,20,0,45,0.0,0.0,1.72,0.0,2001.72,3.0,0.88,1.04,1.58,,,,,,270.0,320.0,530.0,930.0,15.0,3.0,2.0,10.0,0.0,20260224_6,中型,1430.0,2.0,1300.0,1335.0,M60,,,0.0,21.5,82.7,306,0.477,0.376,1579,0.433,896,21.2,6.5,14.7,21.0,1.312,2,0.83,87.03298969072166,101.9,9.678381922034268,81.78,92.45588235294116,111.393,2.9396,,6.7,6.8,513.1333333333333,18.6,324.04,3.0,-1.0,1,2.9,62.87567567567567,1163.2,,,,,,,2026-02-24,M60-24-1
20260224134415,2026-02-24 13:44:15,10,M60-24-1,679,761,123,115,238,19,0,44,0.0,0.0,1.71,0.0,1980.71,3.0,0.88,1.8,1.33,,,,,,270.0,320.0,530.0,930.0,15.0,3.0,2.0,10.0,0.0,20260224_10,中型,1430.0,2.0,1345.0,1420.0,M60,,,0.0,21.5,82.7,301,0.483,0.382,1563,0.434,884,20.9,6.3,14.6,21.0,1.302,2,0.82,84.74329896907217,98.2,8.9139171531774,82.04,88.84411764705881,108.346,2.9396,,6.7,6.8,513.1333333333333,18.6,324.04,3.0,0.0,0,2.9,62.87567567567567,1163.2,,,,,,,2026-02-24,M60-24-1
20260224135306,2026-02-24 13:53:06,11,M60-24-1,675,762,122,115,236,19,0,45,0.0,0.0,1.7,0.0,1975.7,3.0,0.88,1.2,1.46,,,,,,270.0,320.0,530.0,930.0,15.0,3.0,2.0,10.0,0.0,20260224_11,中型,1430.0,2.0,1345.0,1420.0,M60,,,0.0,21.5,82.7,300,0.487,0.383,1559,0.433,884,21.3,6.3,15.0,21.0,1.31,2,0.82,84.76813186813187,97.2,9.144107321542414,81.53999999999999,90.5875,110.473,2.9396,,6.7,6.8,513.1333333333333,18.6,324.04,3.0,0.0,0,2.9,62.87567567567567,1163.2,,,,,,,2026-02-24,M60-24-1
20260224142743,2026-02-24 14:27:43,14,M60-24-1,687,761,124,111,236,19,0,46,0.0,0.0,1.71,0.0,1985.71,3.5,0.91,2.38,1.33,,,,,,270.0,320.0,530.0,930.0,15.0,3.0,2.0,10.0,0.0,20260224_14,中型,1515.0,4.0,1430.0,1505.0,M60,,,0.0,21.5,82.7,301,0.47,0.369,1572,0.437,885,21.6,6.3,15.3,20.8,1.288,2,0.82,86.44489795918368,99.5,9.164763070175072,85.1,90.9,110.854,2.9396,,6.7,6.8,513.1333333333333,18.6,324.04,3.5,0.5,1,1.59,62.120560747663546,1102.639953271028,,,,,,,2026-02-24,M60-24-1
20260224143700,2026-02-24 14:37:00,15,M60-24-1,672,761,122,115,236,19,0,47,0.0,0.0,1.7,0.0,1973.7,3.0,0.88,0.75,1.33,,,,,,270.0,320.0,530.0,930.0,15.0,3.0,2.0,10.0,0.0,20260224_15,中型,1515.0,4.0,1430.0,1505.0,M60,,,0.0,21.5,82.7,302,0.487,0.381,1555,0.432,883,21.9,6.3,15.6,21.1,1.314,2,0.82,80.8912087912088,92.1,7.559095363510636,83.0,83.04375,101.273,2.9396,,6.7,6.8,513.1333333333333,18.6,324.04,3.0,-0.5,1,2.9,62.120560747663546,1102.639953271028,,,,,,,2026-02-24,M60-24-1
20260224151629,2026-02-24 15:16:29,18,M60-24-2,603,655,80,97,201,16,0,39,0.0,0.0,1.45,0.0,1692.45,3.0,1.04,0.84,2.18,,,,,,275.0,320.0,530.0,930.0,14.0,4.0,2.0,11.0,0.0,20260224_18,中型,1605.0,1.0,1520.0,1555.0,M60,,,0.0,21.5,82.7,256,0.483,0.379,1338,0.451,735,21.5,6.2,15.2,20.9,1.219,2,0.7,78.59010989010991,87.9,6.889218443129447,79.24000000000001,80.57499999999999,115.107,2.9396,,6.7,6.8,513.1333333333333,18.6,324.04,3.0,0.0,0,-15.1,59.29705882352943,1003.1085784313728,,,,,,,2026-02-24,M60-24-2
20260224152352,2026-02-24 15:23:52,19,M60-24-2,608,654,79,96,202,16,0,41,0.0,0.0,1.45,0.0,1697.45,3.0,0.0,1.67,2.03,,,,,,275.0,320.0,530.0,930.0,14.0,4.0,2.0,11.0,0.0,20260224_19,中型,1605.0,1.0,1520.0,1555.0,M60,,,0.0,21.5,82.7,259,0.475,0.371,1341,0.453,733,22.0,6.2,15.8,20.9,1.206,2,0.7,77.663,86.5,6.5366911354293,77.28,78.69428571428571,112.42,2.9396,,6.7,6.8,513.1333333333333,18.6,324.04,3.0,0.0,0,-16.1,59.29705882352943,1003.1085784313728,,,,,,,2026-02-24,M60-24-2
20260224160155,2026-02-24 16:01:55,23,M60-24-2,605,653,81,97,201,17,0,41,0.0,0.0,1.44,0.0,1696.44,3.0,1.04,1.17,1.87,,,,,,275.0,320.0,530.0,930.0,16.0,4.0,2.0,11.0,0.0,20260224_23,中型,1655.0,3.0,1605.0,1645.0,M60,,,0.0,21.5,82.7,259,0.483,0.375,1339,0.452,734,22.4,6.6,15.8,21.0,1.213,2,0.7,78.82527472527472,87.2,6.5221952989720124,75.22,81.25,116.071,2.9396,,6.7,6.8,513.1333333333333,18.6,324.04,3.0,0.0,0,-15.1,63.8917525773196,1027.59235395189,,,,,,,2026-02-24,M60-24-2
20260224161047,2026-02-24 16:10:47,24,M60-24-2,606,653,79,96,202,16,0,39,0.0,0.0,1.47,0.0,1692.47,3.0,0.0,1.34,1.87,,,,,,275.0,320.0,530.0,930.0,16.0,4.0,2.0,11.0,0.0,20260224_24,中型,1655.0,3.0,1605.0,1645.0,M60,,,0.0,21.5,82.7,257,0.475,0.374,1338,0.453,732,21.4,6.2,15.2,20.9,1.208,2,0.7,73.79456521739131,84.9,6.623925083107164,71.94,75.23636363636365,107.481,2.9396,,6.7,6.8,513.1333333333333,18.6,324.04,3.0,0.0,0,-16.1,63.8917525773196,1027.59235395189,,,,,,,2026-02-24,M60-24-2
20260225074914,2026-02-25 07:49:14,1,M60-24-1,697,781,128,112,242,20,0,46,0.0,0.0,1.79,0.0,2027.79,4.0,2.75,0.87,1.56,,,,,,270.0,320.0,530.0,930.0,15.0,3.0,2.0,10.0,0.0,20260225_1,中型,835.0,1.0,750.0,825.0,M60,,,0.0,22.6,80.7,308,0.463,0.364,1606,0.434,909,21.4,6.5,14.9,20.7,1.304,2,0.84,91.23853211009173,102.9,9.172274819707214,85.2,95.79473684210524,114.041,2.9396,,6.7,6.8,529.9066666666666,18.8,369.06666666666666,4.0,1.0,1,2.08,,,,,,,,,2026-02-25,M60-24-1
20260225075703,2026-02-25 07:57:03,2,M60-24-1,682,773,125,117,240,20,0,45,0.0,0.0,1.78,0.0,2003.78,3.0,2.63,0.89,1.71,,,,,,270.0,320.0,530.0,930.0,15.0,3.0,2.0,10.0,0.0,20260225_2,中型,835.0,1.0,750.0,825.0,M60,,,0.0,22.6,80.7,305,0.488,0.384,1580,0.432,898,21.3,6.6,14.8,21.1,1.317,2,0.83,84.93958333333332,100.3,9.385488346008191,81.52000000000001,89.01764705882354,107.25,2.9396,,6.7,6.8,529.9066666666666,18.8,369.06666666666666,3.0,-1.0,1,4.9,,,,,,,,,2026-02-25,M60-24-1
20260225083422,2026-02-25 08:34:22,3,M60-24-2,605,653,81,98,203,15,0,40,0.0,0.0,1.5,0.0,1696.5,3.0,2.08,1.17,1.87,,,,,,275.0,320.0,530.0,930.0,16.0,5.0,2.0,11.0,0.0,20260225_3,中型,925.0,3.0,835.0,915.0,M60,,,0.0,22.6,80.7,258,0.483,0.38,1339,0.452,734,21.3,5.8,15.5,21.0,1.213,2,0.7,82.60434782608695,91.7,7.489672789095173,83.46,85.05151515151515,121.502,2.9396,,6.7,6.8,529.9066666666666,18.8,369.06666666666666,3.0,0.0,0,-14.1,,,,,,,,,2026-02-25,M60-24-2
20260225084148,2026-02-25 08:41:48,4,M60-24-2,605,653,80,97,204,15,0,37,0.0,0.0,1.53,0.0,1692.53,3.0,1.04,1.17,1.87,,,,,,275.0,320.0,530.0,930.0,16.0,5.0,2.0,11.0,0.0,20260225_4,中型,925.0,3.0,835.0,915.0,M60,,,0.0,22.6,80.7,256,0.475,0.379,1338,0.452,733,20.3,5.9,14.5,20.9,1.212,2,0.7,81.01666666666667,89.5,6.263481755677404,79.53999999999999,82.82631578947367,118.323,2.9396,,6.7,6.8,529.9066666666666,18.8,369.06666666666666,3.0,0.0,0,-15.1,,,,,,,,,2026-02-25,M60-24-2
20260225092142,2026-02-25 09:21:42,5,M60-24-2,611,653,77,96,203,15,0,41,0.0,0.0,1.52,0.0,1697.52,3.0,0.0,2.17,1.87,,,,,,275.0,320.0,530.0,930.0,13.0,4.0,2.0,11.0,0.0,20260225_5,中型,1010.0,4.0,925.0,1000.0,M60,,,0.0,22.6,80.7,259,0.473,0.371,1341,0.456,730,21.6,5.8,15.8,20.9,1.195,2,0.7,82.57204301075268,94.2,7.9465061720378785,79.42,85.425,122.036,2.9396,,6.7,6.8,529.9066666666666,18.8,369.06666666666666,3.0,0.0,0,-16.1,73.52142857142856,514.6499999999999,,,,,,,2026-02-25,M60-24-2
20260225092842,2026-02-25 09:28:42,6,M60-24-2,602,652,79,99,203,15,0,38,0.0,0.0,1.51,0.0,1689.51,2.5,1.02,1.01,1.72,,,,,,275.0,320.0,530.0,930.0,13.0,4.0,2.0,11.0,0.0,20260225_6,中型,1010.0,4.0,925.0,1000.0,M60,,,0.0,22.6,80.7,256,0.488,0.387,1333,0.452,731,20.7,5.9,14.8,21.0,1.214,2,0.7,77.97368421052633,86.5,6.308010121246691,78.4,78.37878787878786,111.97,2.9396,,6.7,6.8,529.9066666666666,18.8,369.06666666666666,2.5,-0.5,1,-5.86,73.52142857142856,514.6499999999999,,,,,,,2026-02-25,M60-24-2
20260225125915,2026-02-25 12:59:15,10,M60-24-1,698,782,126,112,243,19,0,47,0.0,0.0,1.74,0.0,2028.74,4.0,2.75,1.01,1.69,,,,,,270.0,320.0,530.0,930.0,13.0,3.0,2.0,10.0,0.0,20260225_10,中型,1430.0,1.0,1300.0,1335.0,M60,,,0.0,21.5,79.0,309,0.461,0.362,1606,0.435,908,21.4,6.1,15.2,20.8,1.301,2,0.84,86.57173913043478,97.1,8.24658461697875,90.4,89.17575757575757,106.162,2.9396,,6.7,6.8,529.9066666666666,18.8,369.06666666666666,4.0,1.5,1,2.08,61.81801801801801,1143.6333333333332,,,,,,,2026-02-25,M60-24-1
20260225130629,2026-02-25 13:06:29,11,M60-24-1,683,770,125,115,239,20,0,47,0.0,0.0,1.71,0.0,2000.71,3.0,0.88,1.04,1.32,,,,,,270.0,320.0,530.0,930.0,13.0,3.0,2.0,10.0,0.0,20260225_11,中型,1430.0,1.0,1300.0,1335.0,M60,,,0.0,21.5,79.0,306,0.481,0.376,1578,0.433,895,21.9,6.5,15.4,21.1,1.31,2,0.83,84.8242105263158,98.0,8.754977120285998,81.78,88.2909090909091,106.375,2.9396,,6.7,6.8,529.9066666666666,18.8,369.06666666666666,3.0,-1.0,1,2.9,61.81801801801801,1143.6333333333332,,,,,,,2026-02-25,M60-24-1
20260225134217,2026-02-25 13:42:17,15,M60-24-1,679,763,122,111,237,20,0,47,0.0,0.0,1.7,0.0,1980.7,3.5,0.91,1.19,1.6,,,,,,270.0,320.0,530.0,930.0,17.0,4.0,2.0,10.0,0.0,20260225_15,中型,1430.0,1.0,1345.0,1420.0,M60,,,0.0,21.5,79.0,304,0.468,0.365,1564,0.434,885,22.0,6.6,15.5,21.0,1.303,2,0.82,86.87204301075269,98.6,8.357783901255498,91.04,89.671875,109.356,2.9396,,6.7,6.8,529.9066666666666,18.8,369.06666666666666,3.5,0.5,1,1.59,61.81801801801801,1143.6333333333332,,,,,,,2026-02-25,M60-24-1
20260225135105,2026-02-25 13:51:05,16,M60-24-1,676,762,122,115,236,20,0,46,0.0,0.0,1.72,0.0,1978.72,3.0,0.88,1.35,1.46,,,,,,270.0,320.0,530.0,930.0,17.0,4.0,2.0,10.0,0.0,20260225_16,中型,1430.0,1.0,1345.0,1420.0,M60,,,0.0,21.5,79.0,302,0.487,0.381,1560,0.433,884,21.9,6.6,15.2,21.1,1.308,2,0.82,85.36847826086957,97.6,7.846709769454273,84.19999999999999,88.38181818181818,107.783,2.9396,,6.7,6.8,529.9066666666666,18.8,369.06666666666666,3.0,-0.5,1,2.9,61.81801801801801,1143.6333333333332,,,,,,,2026-02-25,M60-24-1
20260225143112,2026-02-25 14:31:12,21,M60-24-1,671,763,124,115,234,18,0,44,0.0,0.0,1.72,0.0,1970.72,3.0,0.88,0.6,1.6,,,,,,270.0,320.0,530.0,930.0,14.0,4.0,2.0,10.0,0.0,20260225_21,中型,1515.0,4.0,1430.0,1505.0,M60,,,0.0,21.5,79.0,296,0.491,0.389,1558,0.431,887,20.9,6.1,14.9,20.9,1.322,2,0.82,80.94395604395605,93.4,8.080409205055446,84.24,83.028125,101.254,2.9396,,6.7,6.8,529.9066666666666,18.8,369.06666666666666,3.0,0.0,0,2.9,63.12710280373831,1120.506074766355,,,,,,,2026-02-25,M60-24-1
20260225143747,2026-02-25 14:37:47,22,M60-24-1,677,763,120,115,238,17,0,48,0.0,0.0,1.74,0.0,1979.74,3.0,0.88,1.5,1.6,,,,,,270.0,320.0,530.0,930.0,14.0,4.0,2.0,10.0,0.0,20260225_22,中型,1515.0,4.0,1430.0,1505.0,M60,,,0.0,21.5,79.0,303,0.483,0.38,1560,0.434,883,21.5,5.6,15.8,21.1,1.304,2,0.82,82.22417582417583,96.5,9.019872329928331,81.34,85.334375,104.066,2.9396,,6.7,6.8,529.9066666666666,18.8,369.06666666666666,3.0,0.0,0,2.9,63.12710280373831,1120.506074766355,,,,,,,2026-02-25,M60-24-1
20260225151613,2026-02-25 15:16:13,27,M60-24-2,606,653,80,94,202,13,0,39,0.0,0.0,1.46,0.0,1688.46,3.5,1.08,0.83,1.87,,,,,,275.0,320.0,530.0,930.0,12.0,3.0,2.0,11.0,0.0,20260225_27,中型,1555.0,2.0,1520.0,1550.0,M60,,,0.0,21.5,79.0,254,0.465,0.37,1339,0.453,733,20.5,5.1,15.4,20.6,1.21,2,0.7,73.84946236559139,86.4,6.614672898973283,72.9,73.75625,105.366,2.9396,,6.7,6.8,529.9066666666666,18.8,369.06666666666666,3.5,0.5,1,-15.41,62.627184466019415,1069.881067961165,,,,,,,2026-02-25,M60-24-2
20260225152302,2026-02-25 15:23:02,28,M60-24-2,608,653,78,94,201,14,0,39,0.0,0.0,1.46,0.0,1688.46,3.5,1.08,1.16,1.87,,,,,,275.0,320.0,530.0,930.0,12.0,3.0,2.0,11.0,0.0,20260225_28,中型,1555.0,2.0,1520.0,1550.0,M60,,,0.0,21.5,79.0,254,0.468,0.37,1339,0.454,731,20.9,5.5,15.4,20.6,1.202,2,0.7,74.03586956521738,84.4,5.982702993916843,73.24000000000001,74.21212121212122,106.017,2.9396,,6.7,6.8,529.9066666666666,18.8,369.06666666666666,3.5,0.0,0,-15.41,62.627184466019415,1069.881067961165,,,,,,,2026-02-25,M60-24-2
20260225155755,2026-02-25 15:57:55,31,M60-24-2,610,652,81,94,201,14,0,41,0.0,0.0,1.44,0.0,1694.44,3.5,1.08,1.5,1.72,,,,,,275.0,320.0,530.0,930.0,15.0,3.0,2.0,11.0,0.0,20260225_31,中型,1650.0,3.0,1605.0,1640.0,M60,,,0.0,21.5,79.0,256,0.468,0.367,1343,0.454,733,21.5,5.5,16.0,20.7,1.202,2,0.7,75.91978021978021,85.8,6.23984396431108,76.47999999999999,76.478125,109.254,2.9396,,6.7,6.8,529.9066666666666,18.8,369.06666666666666,3.5,0.0,0,-15.41,62.05360824742269,1003.2000000000002,,,,,,,2026-02-25,M60-24-2
20260225160532,2026-02-25 16:05:32,32,M60-24-2,606,654,78,94,202,13,0,39,0.0,0.0,1.44,0.0,1687.44,3.5,1.08,0.83,2.03,,,,,,275.0,320.0,530.0,930.0,15.0,3.0,2.0,11.0,0.0,20260225_32,中型,1650.0,3.0,1605.0,1640.0,M60,,,0.0,21.5,79.0,254,0.465,0.37,1338,0.453,732,20.5,5.1,15.4,20.6,1.208,2,0.7,75.26631578947371,84.9,6.962676595531436,70.32000000000001,77.51818181818182,110.74,2.9396,,6.7,6.8,529.9066666666666,18.8,369.06666666666666,3.5,0.0,0,-15.41,62.05360824742269,1003.2000000000002,,,,,,,2026-02-25,M60-24-2
20260226074909,2026-02-26 07:49:09,1,M60-24-1,695,783,127,110,243,18,0,46,0.0,0.0,1.77,0.0,2023.77,4.0,0.92,0.58,1.82,,,,,,270.0,320.0,530.0,930.0,14.0,3.0,2.0,10.0,0.0,20260226_1,中型,825.0,3.0,750.0,825.0,M60,,,0.0,21.4,76.3,307,0.453,0.358,1605,0.433,910,20.8,5.9,15.0,20.6,1.309,2,0.84,87.43586956521739,101.6,8.04228744122806,86.42,88.8090909090909,105.725,2.9396,,6.7,6.8,529.9066666666666,18.8,369.06666666666666,4.0,0.5,1,0.08,,,,,,,,,2026-02-26,M60-24-1
20260226075654,2026-02-26 07:56:54,2,M60-24-1,679,773,125,116,240,17,0,47,0.0,0.0,1.77,0.0,1998.77,3.0,1.75,0.44,1.71,,,,,,270.0,320.0,530.0,930.0,14.0,3.0,2.0,10.0,0.0,20260226_2,中型,825.0,3.0,750.0,825.0,M60,,,0.0,21.4,76.3,304,0.483,0.382,1577,0.431,898,21.1,5.6,15.5,21.0,1.323,2,0.83,81.16576576576577,96.3,6.865339181079145,85.74000000000001,79.83589743589742,96.188,2.9396,,6.7,6.8,529.9066666666666,18.8,369.06666666666666,3.0,-1.0,1,3.9,,,,,,,,,2026-02-26,M60-24-1
20260226083257,2026-02-26 08:32:57,3,M60-24-1,577,652,101,95,201,13,0,37,0.0,0.0,1.52,0.0,1677.52,3.5,1.06,0.87,1.72,,,,,,275.0,320.0,530.0,930.0,14.0,4.0,2.0,11.0,0.0,20260226_3,中型,920.0,2.0,835.0,910.0,M60,,,0.0,21.4,76.3,251,0.473,0.378,1330,0.434,753,19.9,5.2,14.7,20.6,1.305,2,0.7,82.1258064516129,90.4,6.267408499202231,80.58000000000001,81.56875,116.527,2.9396,,6.7,6.8,529.9066666666666,18.8,369.06666666666666,3.5,0.5,1,-14.41,,,,,,,,,2026-02-26,M60-24-1
20260226084109,2026-02-26 08:41:09,4,M60-24-2,609,654,77,91,203,14,0,40,0.0,0.0,1.51,0.0,1689.51,4.0,1.11,0.83,2.03,,,,,,275.0,320.0,530.0,930.0,14.0,4.0,2.0,11.0,0.0,20260226_4,中型,920.0,2.0,835.0,910.0,M60,,,0.0,21.4,76.3,257,0.448,0.354,1340,0.454,731,21.0,5.4,15.6,20.6,1.2,2,0.7,81.83018867924528,90.7,6.835715995559449,80.7,82.38648648648648,117.695,2.9396,,6.7,6.8,529.9066666666666,18.8,369.06666666666666,4.0,0.5,1,-18.92,,,,,,,,,2026-02-26,M60-24-2
20260226091826,2026-02-26 09:18:26,6,M60-24-2,609,652,78,91,202,12,0,41,0.0,0.0,1.5,0.0,1686.5,4.0,1.11,0.83,1.72,,,,,,275.0,320.0,530.0,930.0,15.0,4.0,2.0,11.0,0.0,20260226_6,中型,1005.0,4.0,920.0,955.0,M60,,,0.0,21.4,76.3,255,0.45,0.357,1339,0.455,730,20.8,4.7,16.1,20.5,1.199,2,0.7,80.14725274725275,89.1,6.533268045450243,79.92,82.1,117.286,2.9396,,6.7,6.8,529.9066666666666,18.8,369.06666666666666,4.0,0.0,0,-18.92,70.48809523809526,493.4166666666668,,,,,,,2026-02-26,M60-24-2
20260226092555,2026-02-26 09:25:55,7,M60-24-2,611,652,77,90,202,13,0,38,0.0,0.0,1.5,0.0,1684.5,4.0,0.0,1.16,1.72,,,,,,275.0,320.0,530.0,930.0,15.0,4.0,2.0,11.0,0.0,20260226_7,中型,1005.0,4.0,920.0,955.0,M60,,,0.0,21.4,76.3,253,0.446,0.356,1340,0.456,729,20.2,5.1,15.0,20.4,1.193,2,0.7,80.40215053763441,88.6,6.290203656627864,79.44,82.125,117.321,2.9396,,6.7,6.8,529.9066666666666,18.8,369.06666666666666,4.0,0.0,0,-19.92,70.48809523809526,493.4166666666668,,,,,,,2026-02-26,M60-24-2
20260226125909,2026-02-26 12:59:09,11,M60-24-1,701,779,129,107,243,16,0,47,0.0,0.0,1.73,0.0,2023.73,4.5,0.94,1.01,1.3,,,,,,270.0,320.0,530.0,930.0,18.0,3.0,2.0,10.0,0.0,20260226_11,中型,1440.0,3.0,1300.0,1340.0,M60,,,0.0,21.1,84.5,306,0.44,0.35,1609,0.436,908,20.6,5.2,15.4,20.4,1.295,2,0.84,80.95438596491228,91.0,6.597236799970934,83.6,81.30999999999999,96.798,2.9396,,6.7,6.8,529.9066666666666,18.8,369.06666666666666,4.5,0.5,1,1.56,69.81636363636363,1279.9666666666665,,,,,,,2026-02-26,M60-24-1
20260226130746,2026-02-26 13:07:46,12,M60-24-1,693,771,125,105,241,17,0,46,0.0,0.0,1.73,0.0,1999.73,4.5,0.96,1.02,1.45,,,,,,270.0,320.0,530.0,930.0,18.0,3.0,2.0,10.0,0.0,20260226_12,中型,1440.0,3.0,1300.0,1340.0,M60,,,0.0,21.1,84.5,304,0.436,0.345,1589,0.436,896,20.7,5.6,15.1,20.5,1.293,2,0.83,85.66893203883497,96.3,7.935651754101332,85.08000000000001,88.38055555555555,106.483,2.9396,,6.7,6.8,529.9066666666666,18.8,369.06666666666666,4.5,0.0,0,-0.44,69.81636363636363,1279.9666666666665,,,,,,,2026-02-26,M60-24-1
20260226134854,2026-02-26 13:48:54,17,M60-24-1,688,761,123,102,236,17,0,46,0.0,0.0,1.7,0.0,1974.7,5.0,0.99,1.18,1.33,,,,,,270.0,320.0,530.0,930.0,18.0,5.0,2.0,10.0,0.0,20260226_17,中型,1440.0,3.0,1355.0,1430.0,M60,,,0.0,21.1,84.5,299,0.432,0.341,1572,0.438,884,21.1,5.7,15.4,20.3,1.285,2,0.82,85.96021505376345,97.4,8.722929119674777,88.98,89.084375,108.639,2.9396,,6.7,6.8,529.9066666666666,18.8,369.06666666666666,5.0,0.5,1,-4.13,69.81636363636363,1279.9666666666665,,,,,,,2026-02-26,M60-24-1
20260226135720,2026-02-26 13:57:20,18,M60-24-1,687,761,118,102,237,16,0,48,0.0,0.0,1.71,0.0,1970.71,5.0,0.99,1.03,1.33,,,,,,270.0,320.0,530.0,930.0,18.0,5.0,2.0,10.0,0.0,20260226_18,中型,1440.0,3.0,1355.0,1430.0,M60,,,0.0,21.1,84.5,301,0.43,0.339,1566,0.439,879,21.3,5.3,15.9,20.5,1.279,2,0.82,83.51827956989246,94.8,8.435064375487295,83.03999999999999,87.90937500000001,107.207,2.9396,,6.7,6.8,529.9066666666666,18.8,369.06666666666666,5.0,0.0,0,-4.13,69.81636363636363,1279.9666666666665,,,,,,,2026-02-26,M60-24-1
20260226144031,2026-02-26 14:40:31,24,M60-24-1,686,762,123,102,237,16,0,45,0.0,0.0,1.7,0.0,1972.7,5.0,0.99,0.88,1.46,,,,,,270.0,320.0,530.0,930.0,18.0,5.0,2.0,10.0,0.0,20260226_24,中型,1535.0,4.0,1445.0,1525.0,M60,,,0.0,21.1,84.5,298,0.43,0.342,1571,0.437,885,20.5,5.4,15.1,20.3,1.29,2,0.82,83.29560439560439,95.8,7.915028299782276,85.03999999999999,86.31875,105.267,2.9396,,6.7,6.8,529.9066666666666,18.8,369.06666666666666,5.0,0.0,0,-4.13,63.98571428571429,1114.4178571428572,,,,,,,2026-02-26,M60-24-1
20260226144909,2026-02-26 14:49:09,25,M60-24-1,687,762,120,102,237,17,0,48,0.0,0.0,1.71,0.0,1974.71,5.0,0.99,1.03,1.46,,,,,,270.0,320.0,530.0,930.0,18.0,5.0,2.0,10.0,0.0,20260226_25,中型,1535.0,4.0,1445.0,1525.0,M60,,,0.0,21.1,84.5,302,0.43,0.338,1569,0.438,882,21.5,5.6,15.9,20.5,1.284,2,0.82,83.74731182795699,94.7,7.905130923916991,84.94000000000001,86.890625,105.964,2.9396,,6.7,6.8,529.9066666666666,18.8,369.06666666666666,5.0,0.0,0,-4.13,63.98571428571429,1114.4178571428572,,,,,,,2026-02-26,M60-24-1
20260226153056,2026-02-26 15:30:56,29,M60-24-2,617,651,79,84,203,14,0,39,0.0,0.0,1.46,0.0,1688.46,5.0,0.0,1.15,1.56,,,,,,275.0,320.0,530.0,930.0,15.0,4.0,2.0,11.0,0.0,20260226_29,中型,1620.0,1.0,1535.0,1610.0,M60,,,0.0,21.1,84.5,256,0.414,0.328,1347,0.458,730,20.7,5.5,15.2,20.2,1.183,2,0.7,75.93406593406593,85.5,6.469526534304522,72.82000000000001,79.05624999999999,112.938,2.9396,,6.7,6.8,529.9066666666666,18.8,369.06666666666666,5.0,0.0,0,-22.13,60.558,1009.3,,,,,,,2026-02-26,M60-24-2
20260226153829,2026-02-26 15:38:29,30,M60-24-2,612,652,77,87,202,13,0,40,0.0,0.0,1.46,0.0,1684.46,4.5,0.0,0.82,1.72,,,,,,275.0,320.0,530.0,930.0,15.0,4.0,2.0,11.0,0.0,20260226_30,中型,1620.0,1.0,1535.0,1610.0,M60,,,0.0,21.1,84.5,255,0.431,0.341,1341,0.456,729,20.8,5.1,15.7,20.3,1.191,2,0.7,76.88736842105263,84.9,6.251269211848324,73.24000000000001,78.97878787878788,112.827,2.9396,,6.7,6.8,529.9066666666666,18.8,369.06666666666666,4.5,-0.5,1,-18.44,60.558,1009.3,,,,,,,2026-02-26,M60-24-2
20260226161602,2026-02-26 16:16:02,31,M60-24-2,612,653,79,88,202,14,0,38,0.0,0.0,1.47,0.0,1687.47,4.5,1.15,0.82,1.87,,,,,,275.0,320.0,530.0,930.0,15.0,4.0,2.0,11.0,0.0,20260226_31,中型,1710.0,2.0,1620.0,1700.0,M60,,,0.0,21.1,84.5,254,0.436,0.346,1344,0.455,732,20.5,5.5,15.0,20.3,1.196,2,0.7,77.0421568627451,86.5,6.411668839602324,72.9,80.23888888888888,114.627,2.9396,,6.7,6.8,529.9066666666666,18.8,369.06666666666666,4.5,0.0,0,-17.44,64.89894736842106,1027.5666666666668,,,,,,,2026-02-26,M60-24-2
20260226162404,2026-02-26 16:24:04,32,M60-24-2,612,651,81,87,203,13,0,39,0.0,0.0,1.47,0.0,1687.47,4.5,0.0,0.82,1.56,,,,,,275.0,320.0,530.0,930.0,15.0,4.0,2.0,11.0,0.0,20260226_32,中型,1710.0,2.0,1620.0,1700.0,M60,,,0.0,21.1,84.5,255,0.429,0.341,1344,0.455,732,20.4,5.1,15.3,20.3,1.196,2,0.7,75.5122641509434,84.9,6.400511518918561,71.28,77.04864864864865,110.069,2.9396,,6.7,6.8,529.9066666666666,18.8,369.06666666666666,4.5,0.0,0,-18.44,64.89894736842106,1027.5666666666668,,,,,,,2026-02-26,M60-24-2
20260302074924,2026-03-02 07:49:24,1,M60-24-1,759,856,138,122,266,20,0,53,0.0,0.0,1.94,0.0,2215.94,4.0,1.67,0.4,1.54,,,,,,280.0,320.0,530.0,980.0,15.0,10.0,3.0,12.0,0.0,20260302_1,中型,850.0,2.0,750.0,840.0,M60,,,0.0,24.9,80.4,339,0.459,0.36,1753,0.433,994,21.5,5.9,15.6,20.8,1.31,3,0.92,88.63535353535352,104.3,10.2255603005836,86.44000000000001,92.38857142857142,100.422,2.9396,,6.7,6.8,529.9066666666666,18.8,369.06666666666666,4.0,-0.5,1,12.08,,,,,,,,,2026-03-02,M60-24-1
20260302075758,2026-03-02 07:57:58,2,M60-24-1,754,856,138,129,266,19,0,50,0.0,0.0,1.95,0.0,2213.95,3.0,1.57,0.67,1.54,,,,,,280.0,320.0,530.0,980.0,15.0,10.0,3.0,12.0,0.0,20260302_2,中型,850.0,2.0,750.0,840.0,M60,,,0.0,24.9,80.4,335,0.485,0.385,1748,0.431,994,20.6,5.7,14.9,21.0,1.318,3,0.92,87.3530612244898,103.3,9.095459778817576,83.7,90.07941176470588,97.912,2.9396,,6.7,6.8,529.9066666666666,18.8,369.06666666666666,3.0,-1.0,1,16.9,,,,,,,,,2026-03-02,M60-24-1
20260302085132,2026-03-02 08:51:32,4,M60-24-1,670,754,123,115,239,16,0,47,0.0,0.0,1.76,0.0,1965.76,3.0,0.88,0.45,0.4,,,,,,330.0,480.0,600.0,1100.0,8.0,4.0,3.0,16.0,0.0,20260302_4,中型,945.0,3.0,855.0,935.0,M60,,,0.0,24.9,80.4,302,0.481,0.381,1547,0.433,877,20.9,5.3,15.6,21.2,1.309,3,0.82,85.38495575221239,97.6,7.483329215562056,84.92,86.22051282051282,105.147,2.9396,,6.7,6.8,529.9066666666666,18.8,369.06666666666666,3.0,0.0,0,2.9,,,,,,,,,2026-03-02,M60-24-1
20260302085750,2026-03-02 08:57:50,5,M60-24-1,666,754,122,115,237,21,0,44,0.0,0.0,1.76,0.0,1960.76,3.0,0.88,-0.15,0.4,,,,,,330.0,480.0,600.0,1100.0,8.0,4.0,3.0,16.0,0.0,20260302_5,中型,945.0,3.0,855.0,935.0,M60,,,0.0,24.9,80.4,302,0.485,0.381,1542,0.432,876,21.5,7.0,14.6,21.3,1.315,3,0.82,83.25421686746988,93.4,8.146243146306869,82.46,86.60344827586205,105.614,2.9396,,6.7,6.8,529.9066666666666,18.8,369.06666666666666,3.0,0.0,0,2.9,,,,,,,,,2026-03-02,M60-24-1
20260302154326,2026-03-02 15:43:26,26,M60-24-2,692,745,89,108,233,22,0,46,0.0,0.0,1.69,0.0,1936.69,3.5,0.93,-0.57,0.4,,,,,,330.0,480.0,600.0,1100.0,10.0,8.0,2.0,16.0,0.0,20260302_26,中型,1645.0,2.0,1545.0,1635.0,M60,,,0.0,24.2,85.0,301,0.464,0.359,1526,0.453,834,22.6,7.3,15.3,21.1,1.205,3,0.81,76.99069767441861,89.6,6.246610763036088,75.88,78.54666666666668,96.971,2.9396,,6.7,6.8,529.9066666666666,18.8,369.06666666666666,3.5,0.5,1,-1.41,61.208163265306126,994.6326530612246,,,,,,,2026-03-02,M60-24-2
20260302154912,2026-03-02 15:49:12,27,M60-24-2,688,735,87,103,232,23,0,46,0.0,0.0,1.65,0.0,1915.65,4.0,0.0,-0.43,0.27,,,,,,330.0,480.0,600.0,1100.0,10.0,8.0,2.0,16.0,0.0,20260302_27,中型,1645.0,2.0,1545.0,1635.0,M60,,,0.0,24.2,85.0,301,0.444,0.342,1510,0.456,822,22.9,7.6,15.3,21.1,1.195,3,0.8,80.63861386138613,90.8,7.217950263018707,78.06,84.15428571428572,105.193,2.9396,,6.7,6.8,529.9066666666666,18.8,369.06666666666666,4.0,0.5,1,-6.92,61.208163265306126,994.6326530612246,,,,,,,2026-03-02,M60-24-2
20260303074940,2026-03-03 07:49:40,1,M60-24-2,783,837,102,116,263,25,0,52,0.0,0.0,1.93,0.0,2179.93,4.5,2.65,-0.76,0.36,,,,,,280.0,320.0,530.0,980.0,17.0,5.0,3.0,12.0,8.5,20260303_1,中型,845.0,4.0,750.0,835.0,M60,,,0.0,17.0,95.0,340,0.441,0.341,1722,0.455,939,22.6,7.4,15.3,20.9,1.199,3,0.91,87.80106382978724,102.8,9.051548529569944,85.9,91.6939393939394,100.763,2.9396,,6.7,6.8,529.9066666666666,18.8,369.06666666666666,4.5,0.5,1,10.56,,,,,,,,,2026-03-03,M60-24-2
20260303075903,2026-03-03 07:59:03,2,M60-24-2,774,839,98,125,263,25,0,52,0.0,0.0,1.93,0.0,2177.93,3.0,0.81,-0.51,0.6,,,,,,280.0,320.0,530.0,980.0,17.0,5.0,3.0,12.0,8.5,20260303_2,中型,845.0,4.0,750.0,835.0,M60,,,0.0,17.0,95.0,340,0.475,0.368,1711,0.452,937,22.6,7.4,15.3,21.4,1.211,3,0.91,81.24516129032259,99.0,8.173409761202668,78.38000000000001,82.509375,90.67,2.9396,,6.7,6.8,529.9066666666666,18.8,369.06666666666666,3.0,-1.5,1,12.9,,,,,,,,,2026-03-03,M60-24-2
20260303084731,2026-03-03 08:47:31,4,M60-24-2,672,728,86,106,228,22,0,46,0.0,0.0,1.68,0.0,1889.68,3.5,0.95,-1.03,0.55,,,,,,340.0,480.0,600.0,1100.0,10.0,6.0,2.0,16.0,8.5,20260303_4,中型,940.0,2.0,845.0,930.0,M60,,,0.0,17.0,95.0,296,0.465,0.358,1486,0.452,814,23.0,7.4,15.5,21.3,1.211,3,0.79,81.34361702127661,94.6,7.704344705598848,77.14,82.00606060606061,103.805,2.9396,,6.7,6.8,529.9066666666666,18.8,369.06666666666666,3.5,0.5,1,-3.41,,,,,,,,,2026-03-03,M60-24-2
20260303085420,2026-03-03 08:54:20,5,M60-24-2,665,718,84,104,226,21,0,42,0.0,0.0,1.68,0.0,1861.68,3.5,0.97,-0.75,0.56,,,,,,340.0,480.0,600.0,1100.0,10.0,6.0,2.0,16.0,8.5,20260303_5,中型,940.0,2.0,845.0,930.0,M60,,,0.0,17.0,95.0,289,0.46,0.36,1467,0.453,802,21.8,7.3,14.5,21.1,1.206,3,0.78,77.79550561797753,90.0,7.487591384707799,76.1,80.3741935483871,103.044,2.9396,,6.7,6.8,529.9066666666666,18.8,369.06666666666666,3.5,0.0,0,-5.41,,,,,,,,,2026-03-03,M60-24-2
20260303155012,2026-03-03 15:50:12,25,M60-24-2,673,726,84,104,229,21,0,44,0.0,0.0,1.7,0.0,1882.7,4.0,1.96,-1.32,0.28,,,,,,330.0,480.0,600.0,1100.0,10.0,4.0,2.0,16.0,1.0,20260303_25,中型,1645.0,2.0,1555.0,1635.0,M60,,,0.0,18.6,88.5,294,0.454,0.354,1483,0.454,810,22.1,7.1,15.0,21.2,1.204,3,0.79,72.54835164835167,83.7,6.235917984315755,73.34,70.90937500000001,89.759,2.9396,,6.7,6.8,529.9066666666666,18.8,369.06666666666666,4.0,0.5,1,-5.92,61.29387755102041,996.0255102040816,,,,,,,2026-03-03,M60-24-2
20260303155518,2026-03-03 15:55:18,26,M60-24-2,668,716,81,97,226,22,0,44,0.0,0.0,1.69,0.0,1855.69,4.5,0.0,-1.18,0.28,,,,,,330.0,480.0,600.0,1100.0,10.0,4.0,2.0,16.0,1.0,20260303_26,中型,1645.0,2.0,1555.0,1635.0,M60,,,0.0,18.6,88.5,292,0.429,0.332,1465,0.456,797,22.6,7.5,15.1,21.0,1.193,3,0.78,76.27558139534884,88.2,7.611648601283516,72.84,79.99,102.551,2.9396,,6.7,6.8,529.9066666666666,18.8,369.06666666666666,4.5,0.5,1,-8.44,61.29387755102041,996.0255102040816,,,,,,,2026-03-03,M60-24-2
20260304074940,2026-03-04 07:49:40,1,M60-24-2,968,1032,124,138,323,32,0,64,0.0,0.0,2.37,0.0,2683.37,5.0,2.22,-0.82,0.58,,,,,,330.0,460.0,600.0,1080.0,13.0,5.0,2.0,16.0,0.0,20260304_1,中型,850.0,2.0,750.0,840.0,M60,,,0.0,16.5,85.7,419,0.427,0.329,2124,0.456,1156,22.9,7.6,15.3,20.8,1.194,3,1.12,95.43917525773196,125.8,15.238661877430234,88.93999999999998,102.4470588235294,91.471,2.9396,,6.7,6.8,529.9066666666666,18.8,369.06666666666666,5.0,0.5,1,31.87,,,,,,,,,2026-03-04,M60-24-2
20260304075754,2026-03-04 07:57:54,2,M60-24-2,948,1030,125,153,326,29,0,61,0.0,0.0,2.36,0.0,2674.36,3.0,0.0,-1.04,0.39,,,,,,330.0,460.0,600.0,1080.0,13.0,5.0,2.0,16.0,0.0,20260304_2,中型,850.0,2.0,750.0,840.0,M60,,,0.0,16.5,85.7,416,0.469,0.368,2103,0.451,1155,21.6,7.0,14.7,21.3,1.218,3,1.12,87.51214953271027,117.6,12.615238599099875,81.16,89.28421052631579,79.718,2.9396,,6.7,6.8,529.9066666666666,18.8,369.06666666666666,3.0,-2.0,1,40.9,,,,,,,,,2026-03-04,M60-24-2
20260304084635,2026-03-04 08:46:35,3,M60-24-2,677,727,91,109,228,19,0,44,0.0,0.0,1.69,0.0,1896.69,3.0,0.93,0.15,0.41,,,,,,330.0,460.0,600.0,1100.0,8.0,4.0,2.0,16.0,0.0,20260304_3,中型,935.0,3.0,850.0,925.0,M60,,,0.0,16.5,85.7,291,0.478,0.375,1495,0.453,818,21.6,6.5,15.1,21.1,1.208,3,0.79,79.81521739130436,89.8,6.430784230737821,78.4,79.7060606060606,100.894,2.9396,,6.7,6.8,529.9066666666666,18.8,369.06666666666666,3.0,0.0,0,-3.1,,,,,,,,,2026-03-04,M60-24-2
20260304085203,2026-03-04 08:52:03,4,M60-24-2,665,716,85,104,227,20,0,45,0.0,0.0,1.67,0.0,1863.67,3.5,0.97,-0.75,0.28,,,,,,330.0,460.0,600.0,1100.0,8.0,4.0,2.0,16.0,0.0,20260304_4,中型,935.0,3.0,850.0,925.0,M60,,,0.0,16.5,85.7,292,0.458,0.356,1466,0.454,801,22.3,6.8,15.4,21.3,1.205,3,0.78,81.68409090909091,95.6,8.41786366716688,77.42,86.35483870967741,110.711,2.9396,,6.7,6.8,529.9066666666666,18.8,369.06666666666666,3.5,0.5,1,-5.41,,,,,,,,,2026-03-04,M60-24-2
20260304155301,2026-03-04 15:53:01,24,M60-24-2,678,727,84,106,230,21,0,45,0.0,0.0,1.72,0.0,1892.72,3.5,0.95,-0.15,0.41,,,,,,340.0,460.0,600.0,1100.0,8.0,4.0,2.0,16.0,0.5,20260304_24,中型,1645.0,2.0,1555.0,1635.0,M60,,,0.0,18.3,81.2,296,0.461,0.358,1489,0.455,811,22.3,7.1,15.2,21.3,1.196,3,0.79,75.54756097560976,91.4,6.869874596962401,72.67999999999999,76.21379310344827,96.473,2.9396,,6.7,6.8,529.9066666666666,18.8,369.06666666666666,3.5,0.0,0,-3.41,62.28265306122448,1012.0931122448978,,,,,,,2026-03-04,M60-24-2
20260304155751,2026-03-04 15:57:51,25,M60-24-2,676,719,82,104,225,22,0,45,0.0,0.0,1.7,0.0,1874.7,3.5,0.97,0.9,0.7,,,,,,340.0,460.0,600.0,1100.0,8.0,4.0,2.0,16.0,0.5,20260304_25,中型,1645.0,2.0,1555.0,1635.0,M60,,,0.0,18.3,81.2,292,0.462,0.356,1477,0.458,801,22.9,7.5,15.4,21.1,1.185,3,0.78,74.07654320987655,85.5,6.753641388260064,73.53999999999999,77.00714285714285,98.727,2.9396,,6.7,6.8,529.9066666666666,18.8,369.06666666666666,3.5,0.0,0,-5.41,62.28265306122448,1012.0931122448978,,,,,,,2026-03-04,M60-24-2
20260305074957,2026-03-05 07:49:57,1,M60-24-2,974,1040,126,144,327,32,0,62,0.0,0.0,2.35,0.0,2707.35,4.5,2.13,-0.61,0.48,,,,,,340.0,480.0,600.0,1080.0,8.0,6.0,2.0,16.0,3.5,20260305_1,中型,845.0,2.0,750.0,935.0,M60,,,0.0,18.7,94.4,421,0.44,0.342,2140,0.455,1166,22.3,7.6,14.7,20.9,1.197,3,1.13,95.7938596491228,125.1,14.504018106837137,85.06000000000002,100.08,88.566,2.9396,,6.7,6.8,529.9066666666666,18.8,369.06666666666666,4.5,1.0,1,38.56,,,,,,,,,2026-03-05,M60-24-2
