Repository: Vincent626/concrete-strength-analysis

# 🎯 S60 & M60 混凝土強度預測模型訓練成果報告

> **更新日期**: 2026-02-04  
> **專案目標**: 建立 S60/M60 混凝土 28 天抗壓強度預測模型

---

## 📋 摘要

本專案針對 S60（小型）與 M60（中型）離心混凝土管配比，建立機器學習預測模型。透過配料特徵分析，預測 28 天抗壓強度，並識別影響強度的關鍵因素。

### 主要成果

| 模型 | 樣本數 | R² | MAE (kgf/cm²) | 狀態 |
|:---|---:|---:|---:|:---|
| **S60** | 46 | **0.360** | 28 | ✅ 可用 |
| **M60** | 52 | **0.206** | 25 | ✅ 可用 |

---

## 📈 模型效能比較
> **說明**：S60 模型 R²=0.360，M60 模型 R²=0.206，兩者皆具有預測能力。S60 表現較佳，預測誤差約 28 kgf/cm²。

---

## 📊 強度分布比較
> **說明**：S60 與 M60 的強度分布相似，平均約 605 kgf/cm²，皆高於設計強度 510 kgf/cm²（紅色虛線）。

---

File: S60_M60_dataset_v9_shared.csv (part 52 of 138)
match_key,日期及時間,序,配比 ,耗用骨材1,耗用骨材2,耗用骨材3,耗用水,耗用泥料1,耗用泥料2,耗用泥料3,耗用泥料4,耗用藥劑1,耗用藥劑2,耗用藥劑3,耗用藥劑4,耗用小計,表面水骨材1,誤差%水,誤差%骨材1,誤差%骨材2,坍度(cm),混凝土溫度(℃),試體1強度(X1),試體2強度(X2),試體3強度(X3),加料轉速,慢速轉速,中速轉速,高速轉速,加料時間,慢速時間,中速時間,高速時間,總降水量,cp_key,類型,入池,蒸養池,離心開始,離心結束,母體,平均強度,強度_原始,強度_修正,環境溫度,環境濕度,膠結料總量,水灰比,水膠比,骨材總量,砂石比,粗骨材總量,水泥取代率,矽灰取代率,爐石取代率,漿體比例,粗細骨材比,月份,拌合米數,平均電流,最大電流,電流標準差,最終電流,穩定階段平均電流,單位體積穩定電流,砂_FM,砂_Mud,六分_FM,三分_FM,水泥砂漿_28天平均強度,水泥_流動性,水泥砂漿_7天平均強度,設定扣水率(%),扣水率_變動幅度,扣水率_是否變更,水量微調偏離度,蒸養實際平均溫度,蒸養實際總積溫,蒸養實際階段1溫度,蒸養實際階段2溫度,蒸養實際階段3溫度,實際離心平均轉速,實際離心平均電流,實際離心總能量,日期,配比
20260305084154,2026-03-05 08:41:54,2,M60-24-2,672,726,84,109,228,21,0,44,0.0,0.0,1.69,0.0,1885.69,3.0,0.93,-0.59,0.28,,,,,,340.0,480.0,600.0,1100.0,8.0,4.0,2.0,16.0,3.5,20260305_2,中型,935.0,4.0,845.0,925.0,M60,,,0.0,18.7,94.4,293,0.478,0.372,1482,0.453,810,22.2,7.2,15.0,21.3,1.205,3,0.79,82.41234567901235,93.6,7.003180630416041,80.89999999999999,84.20357142857142,106.587,2.9396,,6.7,6.8,529.9066666666666,18.8,369.06666666666666,3.0,-1.5,1,-3.1,,,,,,,,,2026-03-05,M60-24-2
20260305084803,2026-03-05 08:48:03,3,M60-24-2,661,718,90,108,226,22,0,44,0.0,0.0,1.68,0.0,1870.68,3.0,0.93,-0.75,0.56,,,,,,340.0,480.0,600.0,1100.0,8.0,4.0,2.0,16.0,3.5,20260305_3,中型,935.0,4.0,845.0,925.0,M60,,,0.0,18.7,94.4,292,0.478,0.37,1469,0.45,808,22.6,7.5,15.1,21.4,1.222,3,0.78,81.61071428571431,91.2,6.761727340898409,78.9,83.88333333333334,107.543,2.9396,,6.7,6.8,529.9066666666666,18.8,369.06666666666666,3.0,0.0,0,-4.1,,,,,,,,,2026-03-05,M60-24-2
20260305154623,2026-03-05 15:46:23,24,M60-24-2,676,728,87,107,229,20,0,46,0.0,0.0,1.66,0.0,1894.66,3.5,1.9,-0.44,0.55,,,,,,340.0,480.0,600.0,1100.0,8.0,4.0,2.0,16.0,0.5,20260305_24,中型,1640.0,3.0,1550.0,1630.0,M60,,,0.0,18.7,95.5,295,0.467,0.363,1491,0.453,815,22.4,6.8,15.6,21.2,1.206,3,0.79,73.17441860465118,82.9,6.139714144669808,71.94000000000001,73.95,93.608,2.9396,,6.7,6.8,529.9066666666666,18.8,369.06666666666666,3.5,0.5,1,-2.41,61.0408163265306,996.9999999999998,,,,,,,2026-03-05,M60-24-2
20260305155059,2026-03-05 15:50:59,25,M60-24-2,668,716,84,103,224,21,0,46,0.0,0.0,1.64,0.0,1863.64,3.5,0.0,-0.3,0.28,,,,,,340.0,480.0,600.0,1100.0,8.0,4.0,2.0,16.0,0.5,20260305_25,中型,1640.0,3.0,1550.0,1630.0,M60,,,0.0,18.7,95.5,291,0.46,0.354,1468,0.455,800,23.0,7.2,15.8,21.2,1.198,3,0.78,74.0627659574468,88.1,6.834408938669734,74.46000000000001,73.44848484848484,94.165,2.9396,,6.7,6.8,529.9066666666666,18.8,369.06666666666666,3.5,0.0,0,-6.41,61.0408163265306,996.9999999999998,,,,,,,2026-03-05,M60-24-2
20260306074920,2026-03-06 07:49:20,1,M60-24-2,793,847,100,121,265,26,0,53,0.0,0.0,1.96,0.0,2206.96,4.0,2.54,-0.25,0.47,,,,,,280.0,320.0,530.0,980.0,17.0,5.0,2.0,12.0,0.0,20260306_1,中型,845.0,2.0,750.0,835.0,M60,,,0.0,20.5,84.4,344,0.457,0.352,1740,0.456,947,23.0,7.6,15.4,21.1,1.194,3,0.92,90.096875,105.2,9.42704943594274,85.44000000000001,95.30882352941175,103.597,2.9396,,6.7,6.8,529.9066666666666,18.8,369.06666666666666,4.0,0.5,1,11.08,,,,,,,,,2026-03-06,M60-24-2
20260306075813,2026-03-06 07:58:13,2,M60-24-2,766,839,98,130,262,24,0,53,0.0,0.0,1.93,0.0,2173.93,2.5,1.56,-1.03,0.6,,,,,,280.0,320.0,530.0,980.0,17.0,5.0,2.0,12.0,0.0,20260306_2,中型,845.0,2.0,750.0,835.0,M60,,,0.0,20.5,84.4,339,0.496,0.383,1703,0.45,937,22.7,7.1,15.6,21.6,1.223,3,0.91,80.2627659574468,96.9,7.521967601950872,77.62,80.38787878787879,88.338,2.9396,,6.7,6.8,529.9066666666666,18.8,369.06666666666666,2.5,-1.5,1,25.14,,,,,,,,,2026-03-06,M60-24-2
20260306084545,2026-03-06 08:45:45,4,M60-24-2,672,728,98,109,226,20,0,45,0.0,0.0,1.71,0.0,1899.71,3.0,0.93,-0.59,0.55,,,,,,340.0,480.0,600.0,1100.0,8.0,5.0,2.0,16.0,0.0,20260306_4,中型,940.0,3.0,850.0,930.0,M60,,,0.0,20.5,84.4,291,0.482,0.375,1498,0.449,826,22.3,6.9,15.5,21.1,1.229,3,0.79,78.88452380952381,93.5,6.992759759848534,76.92,79.93,101.177,2.9396,,6.7,6.8,529.9066666666666,18.8,369.06666666666666,3.0,0.5,1,-3.1,,,,,,,,,2026-03-06,M60-24-2
20260306085045,2026-03-06 08:50:45,5,M60-24-2,664,718,87,108,224,20,0,43,0.0,0.0,1.69,0.0,1865.69,3.0,0.93,-0.3,0.56,,,,,,340.0,480.0,600.0,1100.0,8.0,5.0,2.0,16.0,0.0,20260306_5,中型,940.0,3.0,850.0,930.0,M60,,,0.0,20.5,84.4,287,0.482,0.376,1469,0.452,805,22.0,7.0,15.0,21.2,1.212,3,0.78,81.76206896551724,93.5,6.883116799009513,76.03999999999999,84.47741935483873,108.304,2.9396,,6.7,6.8,529.9066666666666,18.8,369.06666666666666,3.0,0.0,0,-4.1,,,,,,,,,2026-03-06,M60-24-2
20260306155037,2026-03-06 15:50:37,28,M60-24-2,677,728,87,109,227,20,0,48,0.0,0.0,1.68,0.0,1897.68,3.0,0.93,0.15,0.55,,,,,,340.0,480.0,600.0,1100.0,8.0,6.0,2.0,16.0,0.0,20260306_28,中型,1645.0,4.0,1555.0,1635.0,M60,,,0.0,18.7,81.6,295,0.48,0.369,1492,0.454,815,23.1,6.8,16.3,21.3,1.204,3,0.79,79.70740740740742,93.7,8.175434111293008,73.84,85.27857142857142,107.948,2.9396,,6.7,6.8,529.9066666666666,18.8,369.06666666666666,3.0,0.0,0,-3.1,62.037755102040826,1008.1135204081636,,,,,,,2026-03-06,M60-24-2
20260306155450,2026-03-06 15:54:50,29,M60-24-2,660,717,86,111,223,21,0,46,0.0,0.0,1.63,0.0,1865.63,2.5,0.91,-0.45,0.42,,,,,,340.0,480.0,600.0,1100.0,8.0,6.0,2.0,16.0,0.0,20260306_29,中型,1645.0,4.0,1555.0,1635.0,M60,,,0.0,18.7,81.6,290,0.498,0.383,1463,0.451,803,23.1,7.2,15.9,21.5,1.217,3,0.78,78.79313725490195,90.7,6.57473267635079,74.97999999999999,78.58611111111112,100.751,2.9396,,6.7,6.8,529.9066666666666,18.8,369.06666666666666,2.5,-0.5,1,6.14,62.037755102040826,1008.1135204081636,,,,,,,2026-03-06,M60-24-2
20260309075501,2026-03-09 07:55:01,2,M60-24-2,795,846,98,126,267,29,0,52,0.0,0.0,1.95,0.0,2214.95,3.0,0.0,1.02,0.36,,,,,,280.0,320.0,530.0,980.0,15.0,6.0,2.0,12.0,0.0,20260309_2,中型,850.0,4.0,755.0,840.0,M60,,,0.0,18.3,81.9,348,0.472,0.362,1739,0.457,944,23.3,8.3,14.9,21.4,1.187,3,0.92,90.53200000000002,111.1,11.53126948778841,81.99999999999999,96.0742857142857,104.429,2.9396,,7.07,6.79,529.9066666666666,18.8,369.06666666666666,3.0,0.5,1,13.9,,,,,,,,,2026-03-09,M60-24-2
20260309080442,2026-03-09 08:04:42,3,M60-24-2,775,838,98,128,264,28,0,52,0.0,0.0,1.94,0.0,2184.94,2.5,0.0,0.13,0.48,,,,,,280.0,320.0,530.0,980.0,15.0,6.0,2.0,12.0,0.0,20260309_3,中型,850.0,4.0,755.0,840.0,M60,,,0.0,18.3,81.9,344,0.485,0.372,1711,0.453,936,23.3,8.1,15.1,21.6,1.208,3,0.91,87.15357142857144,107.0,10.689605503306776,77.03999999999999,90.595,99.555,2.9396,,7.07,6.79,529.9066666666666,18.8,369.06666666666666,2.5,-0.5,1,23.14,,,,,,,,,2026-03-09,M60-24-2
20260309085058,2026-03-09 08:50:58,7,M60-24-2,678,727,85,112,230,24,0,45,0.0,0.0,1.7,0.0,1902.7,2.5,0.0,0.89,0.41,,,,,,340.0,480.0,600.0,1100.0,12.0,7.0,2.0,16.0,0.0,20260309_7,中型,950.0,2.0,855.0,940.0,M60,,,0.0,18.3,81.9,299,0.487,0.375,1490,0.455,812,23.1,8.0,15.1,21.6,1.198,3,0.79,81.93271028037384,94.8,7.607052503734098,76.13999999999999,83.8157894736842,106.096,2.9396,,7.07,6.79,529.9066666666666,18.8,369.06666666666666,2.5,0.0,0,7.14,,,,,,,,,2026-03-09,M60-24-2
20260309085741,2026-03-09 08:57:41,8,M60-24-2,659,715,84,114,226,20,0,43,0.0,0.0,1.67,0.0,1862.67,2.0,0.88,-0.15,0.14,,,,,,340.0,480.0,600.0,1100.0,12.0,7.0,2.0,16.0,0.0,20260309_8,中型,950.0,2.0,855.0,940.0,M60,,,0.0,18.3,81.9,289,0.504,0.394,1458,0.452,799,21.8,6.9,14.9,21.7,1.212,3,0.78,79.23456790123456,93.1,8.341391074647216,76.34,82.67142857142859,105.989,2.9396,,7.07,6.79,529.9066666666666,18.8,369.06666666666666,2.0,-0.5,1,-23.22,,,,,,,,,2026-03-09,M60-24-2
20260309160517,2026-03-09 16:05:17,40,M60-24-2,672,729,84,109,229,20,0,46,0.0,0.0,1.68,0.0,1890.68,3.0,0.93,-0.59,0.69,,,,,,340.0,480.0,600.0,1100.0,9.0,4.0,2.0,16.0,0.0,20260309_40,中型,1700.0,3.0,1610.0,1650.0,M60,,,0.0,16.9,76.6,295,0.476,0.369,1485,0.453,813,22.4,6.8,15.6,21.4,1.21,3,0.79,78.84320987654321,90.8,7.1577625697793685,75.8,81.10000000000001,102.658,2.9396,,7.07,6.79,529.9066666666666,18.8,369.06666666666666,3.0,1.0,1,-3.1,54.84270833333333,877.4833333333332,,,,,,,2026-03-09,M60-24-2
20260309160958,2026-03-09 16:09:58,41,M60-24-2,678,717,84,107,225,21,0,43,0.0,0.0,1.63,0.0,1876.63,3.0,0.0,1.8,0.42,,,,,,340.0,480.0,600.0,1100.0,9.0,4.0,2.0,16.0,0.0,20260309_41,中型,1700.0,3.0,1610.0,1650.0,M60,,,0.0,16.9,76.6,289,0.476,0.37,1479,0.458,801,22.1,7.3,14.9,21.1,1.181,3,0.78,81.37766990291263,91.6,7.501675308537769,77.6,84.47499999999998,108.301,2.9396,,7.07,6.79,529.9066666666666,18.8,369.06666666666666,3.0,0.0,0,-5.1,54.84270833333333,877.4833333333332,,,,,,,2026-03-09,M60-24-2
20260310075353,2026-03-10 07:53:53,2,M60-24-2,772,837,102,127,263,25,0,51,0.0,0.0,1.94,0.0,2178.94,3.0,2.42,-0.77,0.36,,,,,,280.0,320.0,530.0,980.0,15.0,4.0,2.0,12.0,0.0,20260310_2,中型,850.0,3.0,755.0,835.0,M60,,,0.0,13.9,78.9,339,0.483,0.375,1711,0.451,939,22.4,7.4,15.0,21.4,1.216,3,0.91,86.99473684210527,105.5,10.253485860875264,81.32000000000001,90.47575757575756,99.424,2.9396,,7.07,6.79,529.9066666666666,18.8,369.06666666666666,3.0,0.0,0,14.9,,,,,,,,,2026-03-10,M60-24-2
20260310080052,2026-03-10 08:00:52,3,M60-24-2,770,837,96,129,264,25,0,53,0.0,0.0,1.94,0.0,2175.94,2.5,0.78,-0.52,0.36,,,,,,280.0,320.0,530.0,980.0,15.0,4.0,2.0,12.0,0.0,20260310_3,中型,850.0,3.0,755.0,835.0,M60,,,0.0,13.9,78.9,342,0.489,0.377,1703,0.452,933,22.8,7.3,15.5,21.7,1.212,3,0.91,87.90700000000002,107.6,10.970617621629149,78.34,93.43999999999998,102.681,2.9396,,7.07,6.79,529.9066666666666,18.8,369.06666666666666,2.5,-0.5,1,24.14,,,,,,,,,2026-03-10,M60-24-2
20260310084751,2026-03-10 08:47:51,7,M60-24-2,676,726,84,116,228,21,0,46,0.0,0.0,1.69,0.0,1898.69,2.0,0.87,1.05,0.28,,,,,,340.0,480.0,600.0,1100.0,8.0,6.0,2.0,16.0,0.0,20260310_7,中型,950.0,2.0,850.0,930.0,M60,,,0.0,13.9,78.9,295,0.509,0.393,1486,0.455,810,22.7,7.1,15.6,21.7,1.198,3,0.79,79.39569892473119,93.9,8.020188424280729,75.8,81.72187500000001,103.445,2.9396,,7.07,6.79,529.9066666666666,18.8,369.06666666666666,2.0,-0.5,1,-21.22,,,,,,,,,2026-03-10,M60-24-2
20260310085304,2026-03-10 08:53:04,8,M60-24-2,659,717,83,114,226,20,0,43,0.0,0.0,1.68,0.0,1863.68,2.0,0.88,-0.15,0.42,,,,,,340.0,480.0,600.0,1100.0,8.0,6.0,2.0,16.0,0.0,20260310_8,中型,950.0,2.0,850.0,930.0,M60,,,0.0,13.9,78.9,289,0.504,0.394,1459,0.452,800,21.8,6.9,14.9,21.6,1.214,3,0.78,79.32222222222222,93.1,7.732942199559517,76.14,81.56129032258062,104.566,2.9396,,7.07,6.79,529.9066666666666,18.8,369.06666666666666,2.0,0.0,0,-23.22,,,,,,,,,2026-03-10,M60-24-2
20260310155636,2026-03-10 15:56:36,32,M60-24-2,665,728,84,113,227,23,0,46,0.0,0.0,1.71,0.0,1887.71,2.5,0.89,-1.04,0.55,,,,,,340.0,480.0,600.0,1100.0,8.0,6.0,2.0,16.0,0.0,20260310_32,中型,1700.0,1.0,1605.0,1645.0,M60,,,0.0,14.3,78.2,296,0.498,0.382,1477,0.45,812,23.3,7.8,15.5,21.7,1.221,3,0.79,79.49662921348315,92.3,7.569430676915519,75.38,82.45806451612903,104.377,2.9396,,7.07,6.79,529.9066666666666,18.8,369.06666666666666,2.5,0.5,1,8.14,53.19166666666667,851.0666666666667,,,,,,,2026-03-10,M60-24-2
20260310160030,2026-03-10 16:00:30,33,M60-24-2,664,716,84,111,224,24,0,45,0.0,0.0,1.7,0.0,1869.7,2.5,0.91,0.15,0.28,,,,,,340.0,480.0,600.0,1100.0,8.0,6.0,2.0,16.0,0.0,20260310_33,中型,1700.0,1.0,1605.0,1645.0,M60,,,0.0,14.3,78.2,293,0.496,0.379,1464,0.454,800,23.5,8.2,15.4,21.6,1.205,3,0.78,79.82499999999999,92.9,8.00494066186627,74.9,82.45714285714286,105.714,2.9396,,7.07,6.79,529.9066666666666,18.8,369.06666666666666,2.5,0.0,0,6.14,53.19166666666667,851.0666666666667,,,,,,,2026-03-10,M60-24-2
20260311075257,2026-03-11 07:52:57,2,M60-24-2,777,837,100,125,263,27,0,52,0.0,0.0,1.94,0.0,2182.94,3.5,3.31,-0.51,0.36,,,,,,280.0,320.0,530.0,980.0,14.0,3.0,2.0,12.0,0.0,20260311_2,中型,845.0,1.0,755.0,835.0,M60,,,0.0,16.3,72.6,342,0.475,0.365,1714,0.453,937,23.1,7.9,15.2,21.4,1.206,3,0.91,87.63488372093023,108.1,8.832508235527733,83.86,88.82000000000001,97.604,2.9396,,7.07,6.79,529.9066666666666,18.8,369.06666666666666,3.5,1.0,1,15.59,,,,,,,,,2026-03-11,M60-24-2
20260311080021,2026-03-11 08:00:21,3,M60-24-2,768,827,95,123,260,27,0,52,0.0,0.0,1.92,0.0,2153.92,3.5,2.5,-0.65,0.36,,,,,,280.0,320.0,530.0,980.0,14.0,3.0,2.0,12.0,0.0,20260311_3,中型,845.0,1.0,755.0,835.0,M60,,,0.0,16.3,72.6,339,0.473,0.363,1690,0.454,922,23.3,8.0,15.3,21.5,1.201,3,0.9,85.59285714285716,105.9,10.662403750632246,79.6,90.86666666666667,100.963,2.9396,,7.07,6.79,529.9066666666666,18.8,369.06666666666666,3.5,0.0,0,13.59,,,,,,,,,2026-03-11,M60-24-2
20260311084813,2026-03-11 08:48:13,7,M60-24-2,677,725,87,106,229,22,0,45,0.0,0.0,1.7,0.0,1892.7,3.5,0.95,-0.29,0.14,,,,,,340.0,480.0,600.0,1100.0,8.0,6.0,2.0,16.0,0.0,20260311_7,中型,940.0,2.0,850.0,930.0,M60,,,0.0,16.3,72.6,296,0.463,0.358,1489,0.455,812,22.6,7.4,15.2,21.3,1.199,3,0.79,81.82073170731708,93.4,7.546501980886988,79.92,84.46206896551725,106.914,2.9396,,7.07,6.79,529.9066666666666,18.8,369.06666666666666,3.5,0.0,0,-3.41,,,,,,,,,2026-03-11,M60-24-2
20260311085254,2026-03-11 08:52:54,8,M60-24-2,664,716,83,104,225,24,0,45,0.0,0.0,1.68,0.0,1862.68,3.5,0.97,-0.9,0.28,,,,,,340.0,480.0,600.0,1100.0,8.0,6.0,2.0,16.0,0.0,20260311_8,中型,940.0,2.0,850.0,930.0,M60,,,0.0,16.3,72.6,294,0.462,0.354,1463,0.454,799,23.5,8.2,15.3,21.4,1.203,3,0.78,80.82758620689656,92.5,7.609290897758233,75.06,84.47741935483872,108.304,2.9396,,7.07,6.79,529.9066666666666,18.8,369.06666666666666,3.5,0.0,0,-5.41,,,,,,,,,2026-03-11,M60-24-2
20260311155225,2026-03-11 15:52:25,42,M60-24-2,686,726,85,104,229,25,0,47,0.0,0.0,1.65,0.0,1903.65,4.0,1.96,0.59,0.28,,,,,,340.0,480.0,600.0,1100.0,6.0,6.0,2.0,18.0,0.0,20260311_42,中型,1645.0,2.0,1555.0,1635.0,M60,,,0.0,17.1,68.9,301,0.454,0.346,1497,0.458,811,23.9,8.3,15.6,21.3,1.182,3,0.79,78.16385542168676,94.0,8.868036257449248,73.88,80.95172413793101,102.471,2.9396,,7.07,6.79,529.9066666666666,18.8,369.06666666666666,4.0,0.5,1,-5.92,59.36224489795917,964.6364795918364,,,,,,,2026-03-11,M60-24-2
20260311155629,2026-03-11 15:56:29,43,M60-24-2,676,715,82,101,225,25,0,47,0.0,0.0,1.65,0.0,1872.65,4.0,1.0,0.45,0.14,,,,,,340.0,480.0,600.0,1100.0,6.0,6.0,2.0,18.0,0.0,20260311_43,中型,1645.0,2.0,1555.0,1635.0,M60,,,0.0,17.1,68.9,297,0.449,0.34,1473,0.459,797,24.2,8.4,15.8,21.3,1.179,3,0.78,75.51443298969072,90.9,7.568218814140186,69.67999999999999,76.54411764705883,98.133,2.9396,,7.07,6.79,529.9066666666666,18.8,369.06666666666666,4.0,0.0,0,-8.92,59.36224489795917,964.6364795918364,,,,,,,2026-03-11,M60-24-2
20260312075303,2026-03-12 07:53:03,2,M60-24-2,776,838,99,125,264,28,0,49,0.0,0.0,1.93,0.0,2180.93,3.5,3.31,-0.64,0.48,,,,,,280.0,320.0,530.0,980.0,14.0,4.0,2.0,12.0,0.0,20260312_2,中型,845.0,2.0,755.0,835.0,M60,,,0.0,17.8,66.7,341,0.473,0.367,1713,0.453,937,22.6,8.2,14.4,21.4,1.207,3,0.91,79.27339449541283,97.3,6.746791860136667,80.19999999999999,77.48421052631576,85.147,2.9396,,7.07,6.79,529.9066666666666,18.8,369.06666666666666,3.5,-0.5,1,15.59,,,,,,,,,2026-03-12,M60-24-2
20260312080005,2026-03-12 08:00:05,3,M60-24-2,778,826,97,115,259,29,0,52,0.0,0.0,1.92,0.0,2157.92,4.5,2.68,-0.38,0.24,,,,,,280.0,320.0,530.0,980.0,14.0,4.0,2.0,12.0,0.0,20260312_3,中型,845.0,2.0,755.0,835.0,M60,,,0.0,17.8,66.7,340,0.444,0.338,1701,0.457,923,23.8,8.5,15.3,21.1,1.186,3,0.9,83.4010989010989,99.1,9.560420866471556,77.08,85.659375,95.177,2.9396,,7.07,6.79,529.9066666666666,18.8,369.06666666666666,4.5,1.0,1,9.56,,,,,,,,,2026-03-12,M60-24-2
20260312084444,2026-03-12 08:44:44,7,M60-24-2,676,727,85,104,228,25,0,45,0.0,0.0,1.72,0.0,1891.72,4.0,1.96,-0.88,0.41,,,,,,340.0,480.0,600.0,1100.0,7.0,5.0,2.0,18.0,0.0,20260312_7,中型,935.0,3.0,845.0,925.0,M60,,,0.0,17.8,66.7,298,0.456,0.349,1488,0.454,812,23.5,8.4,15.1,21.3,1.201,3,0.79,77.49166666666666,91.5,7.00909627238459,73.17999999999999,77.63666666666668,98.274,2.9396,,7.07,6.79,529.9066666666666,18.8,369.06666666666666,4.0,-0.5,1,-5.92,,,,,,,,,2026-03-12,M60-24-2
20260312084942,2026-03-12 08:49:42,8,M60-24-2,662,717,83,101,225,25,0,44,0.0,0.0,1.68,0.0,1858.68,4.0,1.0,-1.63,0.42,,,,,,340.0,480.0,600.0,1100.0,7.0,5.0,2.0,18.0,0.0,20260312_8,中型,935.0,3.0,845.0,925.0,M60,,,0.0,17.8,66.7,294,0.449,0.344,1462,0.453,800,23.5,8.5,15.0,21.3,1.208,3,0.78,75.44698795180722,87.4,7.539236121054403,72.34,76.55172413793103,98.143,2.9396,,7.07,6.79,529.9066666666666,18.8,369.06666666666666,4.0,0.0,0,-8.92,,,,,,,,,2026-03-12,M60-24-2
20260312155103,2026-03-12 15:51:03,39,M60-24-2,695,725,87,99,227,25,0,45,0.0,0.0,1.68,0.0,1904.68,4.5,1.02,1.31,0.14,,,,,,340.0,480.0,600.0,1100.0,6.0,6.0,2.0,18.0,0.0,20260312_39,中型,1645.0,2.0,1555.0,1635.0,M60,,,0.0,17.3,55.9,297,0.436,0.333,1507,0.461,812,23.6,8.4,15.2,20.8,1.168,3,0.79,77.49642857142855,91.0,7.316866464815767,72.86000000000001,78.74333333333334,99.675,2.9396,,7.07,6.79,529.9066666666666,18.8,369.06666666666666,4.5,0.5,1,-6.44,60.207142857142856,978.3660714285714,,,,,,,2026-03-12,M60-24-2
20260312155558,2026-03-12 15:55:58,40,M60-24-2,673,717,87,98,226,25,0,43,0.0,0.0,1.69,0.0,1870.69,4.5,1.03,-0.44,0.42,,,,,,340.0,480.0,600.0,1100.0,6.0,6.0,2.0,18.0,0.0,20260312_40,中型,1645.0,2.0,1555.0,1635.0,M60,,,0.0,17.3,55.9,294,0.434,0.333,1477,0.456,804,23.1,8.5,14.6,21.0,1.195,3,0.78,77.66285714285713,88.7,6.657616578280952,73.7,78.0,100.0,2.9396,,7.07,6.79,529.9066666666666,18.8,369.06666666666666,4.5,0.0,0,-7.44,60.207142857142856,978.3660714285714,,,,,,,2026-03-12,M60-24-2
20260313075305,2026-03-13 07:53:05,2,M60-24-2,773,827,98,115,259,28,0,50,0.0,0.0,1.93,0.0,2151.93,4.5,2.68,-1.02,0.36,,,,,,280.0,320.0,530.0,980.0,14.0,8.0,2.0,12.0,0.0,20260313_2,中型,850.0,2.0,755.0,840.0,M60,,,0.0,15.8,43.0,337,0.444,0.341,1698,0.455,925,23.1,8.3,14.8,21.0,1.197,3,0.9,90.97032967032968,104.6,9.392088025233528,86.8,96.2375,106.931,2.9396,,6.7,6.73,529.9066666666666,18.8,388.84,4.5,0.0,0,9.56,,,,,,,,,2026-03-13,M60-24-2
20260313080016,2026-03-13 08:00:16,3,M60-24-2,777,827,99,114,261,29,0,51,0.0,0.0,1.93,0.0,2159.93,4.5,1.79,-0.51,0.36,,,,,,280.0,320.0,530.0,980.0,14.0,8.0,2.0,12.0,0.0,20260313_3,中型,850.0,2.0,755.0,840.0,M60,,,0.0,15.8,43.0,341,0.437,0.334,1703,0.456,926,23.5,8.5,15.0,21.1,1.192,3,0.9,90.5029126213592,107.6,11.91037286603148,81.78,97.90277777777776,108.781,2.9396,,6.7,6.73,529.9066666666666,18.8,388.84,4.5,0.0,0,8.56,,,,,,,,,2026-03-13,M60-24-2
20260313084850,2026-03-13 08:48:50,7,M60-24-2,680,727,87,102,228,25,0,46,0.0,0.0,1.72,0.0,1896.72,4.0,0.0,-0.29,0.41,,,,,,340.0,480.0,600.0,1100.0,7.0,8.0,2.0,18.0,0.0,20260313_7,中型,945.0,3.0,850.0,935.0,M60,,,0.0,15.8,43.0,299,0.447,0.341,1494,0.455,814,23.7,8.4,15.4,21.2,1.197,3,0.79,82.72098765432098,94.4,8.851305491343192,78.28,87.61428571428571,110.904,2.9396,,6.7,6.73,529.9066666666666,18.8,388.84,4.0,-0.5,1,-7.92,,,,,,,,,2026-03-13,M60-24-2
20260313085327,2026-03-13 08:53:27,8,M60-24-2,680,718,82,100,226,26,0,45,0.0,0.0,1.7,0.0,1878.7,4.0,0.0,1.04,0.56,,,,,,340.0,480.0,600.0,1100.0,7.0,8.0,2.0,18.0,0.0,20260313_8,中型,945.0,3.0,850.0,935.0,M60,,,0.0,15.8,43.0,297,0.442,0.337,1480,0.459,800,23.9,8.8,15.2,21.2,1.176,3,0.78,82.94499999999998,96.1,8.27610264556935,78.0,86.08857142857144,110.37,2.9396,,6.7,6.73,529.9066666666666,18.8,388.84,4.0,0.0,0,-9.92,,,,,,,,,2026-03-13,M60-24-2
20260313155342,2026-03-13 15:53:42,38,M60-24-2,675,726,83,103,228,22,0,44,0.0,0.0,1.65,0.0,1882.65,4.0,0.98,-1.03,0.28,,,,,,340.0,480.0,600.0,1100.0,9.0,7.0,2.0,18.0,0.0,20260313_38,中型,1645.0,4.0,1555.0,1635.0,M60,,,0.0,16.4,48.7,294,0.452,0.35,1484,0.455,809,22.4,7.5,15.0,21.1,1.199,3,0.79,77.50361445783133,91.4,7.505218197274924,74.34,80.7103448275862,102.165,2.9396,,6.7,6.73,529.9066666666666,18.8,388.84,4.0,0.0,0,-6.92,61.65612244897959,1001.9119897959184,,,,,,,2026-03-13,M60-24-2
20260313155801,2026-03-13 15:58:01,39,M60-24-2,675,717,84,101,226,22,0,44,0.0,0.0,1.62,0.0,1870.62,4.0,1.0,0.3,0.42,,,,,,340.0,480.0,600.0,1100.0,9.0,7.0,2.0,18.0,0.0,20260313_39,中型,1645.0,4.0,1555.0,1635.0,M60,,,0.0,16.4,48.7,292,0.447,0.346,1476,0.457,801,22.6,7.5,15.1,21.0,1.187,3,0.78,80.13737373737374,91.3,7.307469346788926,74.52000000000001,83.02571428571427,106.443,2.9396,,6.7,6.73,529.9066666666666,18.8,388.84,4.0,0.0,0,-8.92,61.65612244897959,1001.9119897959184,,,,,,,2026-03-13,M60-24-2
20260316075247,2026-03-16 07:52:47,2,M60-24-2,767,829,100,123,260,24,0,51,0.0,0.0,1.89,0.0,2155.89,3.5,2.5,-0.78,0.61,,,,,,280.0,320.0,530.0,980.0,14.0,5.0,2.0,12.0,0.0,20260316_2,中型,845.0,3.0,755.0,835.0,M60,,,0.0,20.3,72.4,335,0.473,0.367,1696,0.452,929,22.4,7.2,15.2,21.3,1.211,3,0.9,84.03764705882352,102.8,8.856051124654337,81.16,86.45517241379308,96.061,2.9396,,6.7,6.73,529.9066666666666,18.8,388.84,3.5,-0.5,1,13.59,,,,,,,,,2026-03-16,M60-24-2
20260316075954,2026-03-16 07:59:54,3,M60-24-2,770,828,94,123,260,24,0,51,0.0,0.0,1.9,0.0,2151.9,3.5,2.5,-0.39,0.49,,,,,,280.0,320.0,530.0,980.0,14.0,5.0,2.0,12.0,0.0,20260316_3,中型,845.0,3.0,755.0,835.0,M60,,,0.0,20.3,72.4,335,0.473,0.367,1692,0.455,922,22.4,7.2,15.2,21.3,1.197,3,0.9,83.4670731707317,103.5,11.079942930182874,75.5,89.66206896551725,99.625,2.9396,,6.7,6.73,529.9066666666666,18.8,388.84,3.5,0.0,0,13.59,,,,,,,,,2026-03-16,M60-24-2
20260316084604,2026-03-16 08:46:04,7,M60-24-2,765,824,96,123,260,24,0,50,0.0,0.0,1.91,0.0,2143.91,3.5,2.5,-1.03,0.0,,,,,,280.0,320.0,530.0,980.0,14.0,5.0,2.0,12.0,0.0,20260316_7,中型,940.0,2.0,850.0,930.0,M60,,,0.0,20.3,72.4,334,0.473,0.368,1685,0.454,920,22.2,7.2,15.0,21.3,1.203,3,0.9,86.54512195121951,104.3,10.587995416335778,82.02000000000001,94.38275862068964,104.87,2.9396,,6.7,6.73,529.9066666666666,18.8,388.84,3.5,0.0,0,13.59,,,,,,,,,2026-03-16,M60-24-2
20260316085252,2026-03-16 08:52:52,8,M60-24-2,758,817,95,124,259,24,0,49,0.0,0.0,1.9,0.0,2127.9,3.0,1.64,-0.39,0.25,,,,,,280.0,320.0,530.0,980.0,14.0,5.0,2.0,12.0,0.0,20260316_8,中型,940.0,2.0,850.0,930.0,M60,,,0.0,20.3,72.4,332,0.479,0.373,1670,0.454,912,22.0,7.2,14.8,21.4,1.203,3,0.89,84.86526315789473,102.9,11.326399236632533,76.72,91.1939393939394,102.465,2.9396,,6.7,6.73,529.9066666666666,18.8,388.84,3.0,-0.5,1,11.9,,,,,,,,,2026-03-16,M60-24-2
20260316093730,2026-03-16 09:37:30,12,M60-24-2,674,726,85,110,227,20,0,46,0.0,0.0,1.7,0.0,1889.7,3.0,1.85,-0.3,0.28,,,,,,340.0,480.0,600.0,1100.0,7.0,6.0,2.0,18.0,0.0,20260316_12,中型,1030.0,4.0,940.0,1020.0,M60,,,0.0,20.3,72.4,293,0.485,0.375,1485,0.454,811,22.5,6.8,15.7,21.3,1.203,3,0.79,78.26666666666667,91.1,7.403752802164289,75.28,80.325,101.677,2.9396,,6.7,6.73,529.9066666666666,18.8,388.84,3.0,0.0,0,-2.1,70.27619047619048,491.9333333333333,,,,,,,2026-03-16,M60-24-2
20260316094204,2026-03-16 09:42:04,13,M60-24-2,666,717,82,108,226,20,0,42,0.0,0.0,1.68,0.0,1862.68,3.0,0.93,0.0,0.42,,,,,,340.0,480.0,600.0,1100.0,7.0,6.0,2.0,18.0,0.0,20260316_13,中型,1030.0,4.0,940.0,1020.0,M60,,,0.0,20.3,72.4,288,0.478,0.375,1465,0.455,799,21.5,6.9,14.6,21.3,1.2,3,0.78,75.60106382978725,88.9,7.152257413034624,69.28,77.4151515151515,99.25,2.9396,,6.7,6.73,529.9066666666666,18.8,388.84,3.0,0.0,0,-4.1,70.27619047619048,491.9333333333333,,,,,,,2026-03-16,M60-24-2
20260316142713,2026-03-16 14:27:13,31,M60-24-2,771,825,96,121,261,25,0,50,0.0,0.0,1.87,0.0,2150.87,3.5,0.83,-0.26,0.12,,,,,,280.0,320.0,530.0,980.0,20.0,8.0,2.0,12.0,0.0,20260316_31,中型,1530.0,2.0,1430.0,1520.0,M60,,,0.0,19.8,75.8,336,0.464,0.36,1692,0.456,921,22.3,7.4,14.9,21.3,1.195,3,0.9,87.58941176470587,102.4,9.82961938739431,84.32000000000001,94.07241379310344,104.525,2.9396,,6.7,6.73,529.9066666666666,18.8,388.84,3.5,0.5,1,11.59,62.5295238095238,1094.2666666666664,,,,,,,2026-03-16,M60-24-2
20260316143412,2026-03-16 14:34:12,32,M60-24-2,758,817,95,123,257,24,0,53,0.0,0.0,1.85,0.0,2128.85,3.0,0.82,-0.39,0.25,,,,,,280.0,320.0,530.0,980.0,20.0,8.0,2.0,12.0,0.0,20260316_32,中型,1530.0,2.0,1430.0,1520.0,M60,,,0.0,19.8,75.8,334,0.479,0.368,1670,0.454,912,23.1,7.2,15.9,21.5,1.203,3,0.89,85.01333333333335,100.1,9.51420058115303,78.36,88.12222222222222,99.014,2.9396,,6.7,6.73,529.9066666666666,18.8,388.84,3.0,-0.5,1,10.9,62.5295238095238,1094.2666666666664,,,,,,,2026-03-16,M60-24-2
20260316152527,2026-03-16 15:25:27,35,M60-31,498,562,86,83,176,18,0,36,0.0,0.0,1.39,0.0,1460.39,3.5,1.22,-0.2,0.54,,,,,,280.0,320.0,530.0,980.0,11.0,4.0,2.0,12.0,0.0,20260316_35,中型,1615.0,3.0,1530.0,1605.0,M60,,,0.0,19.8,75.8,230,0.472,0.361,1146,0.435,648,23.5,7.8,15.7,21.5,1.301,3,0.61,74.99052631578947,83.5,5.418760271583015,73.64,76.56060606060608,125.509,2.9396,,6.7,6.73,529.9066666666666,18.8,388.84,3.5,0.5,1,-26.41,60.14752475247524,1007.4710396039604,,,,,,,2026-03-16,M60-31
20260316153057,2026-03-16 15:30:57,36,M60-31,493,550,86,80,174,18,0,34,0.0,0.0,1.37,0.0,1436.37,3.5,0.0,0.41,0.0,,,,,,280.0,320.0,530.0,980.0,11.0,4.0,2.0,12.0,0.0,20260316_36,中型,1615.0,3.0,1530.0,1605.0,M60,,,0.0,19.8,75.8,226,0.46,0.354,1129,0.437,636,23.0,8.0,15.0,21.3,1.29,3,0.6,74.28478260869566,80.9,5.783070020826697,70.4,77.46969696969697,129.116,2.9396,,6.7,6.73,529.9066666666666,18.8,388.84,3.5,0.0,0,-29.41,60.14752475247524,1007.4710396039604,,,,,,,2026-03-16,M60-31
20260316161749,2026-03-16 16:17:49,40,M60-31,649,725,114,106,229,20,0,46,0.0,0.0,1.81,0.0,1890.81,3.5,0.0,0.46,0.14,,,,,,340.0,480.0,600.0,1100.0,8.0,7.0,2.0,18.0,0.0,20260316_40,中型,1715.0,1.0,1620.0,1705.0,M60,,,0.0,19.8,75.8,295,0.463,0.359,1488,0.436,839,22.4,6.8,15.6,21.2,1.293,3,0.79,79.53563218390804,95.3,10.90889099593827,77.67999999999999,87.57741935483872,110.857,2.9396,,6.7,6.73,529.9066666666666,18.8,388.84,3.5,0.0,0,-3.41,60.944210526315786,959.8713157894736,,,,,,,2026-03-16,M60-31
20260316162211,2026-03-16 16:22:11,41,M60-31,629,717,115,109,225,21,0,44,0.0,0.0,1.8,0.0,1861.8,3.0,0.93,-0.79,0.42,,,,,,340.0,480.0,600.0,1100.0,8.0,7.0,2.0,18.0,0.0,20260316_41,中型,1715.0,1.0,1620.0,1705.0,M60,,,0.0,19.8,75.8,290,0.484,0.376,1461,0.431,832,22.4,7.2,15.2,21.5,1.323,3,0.78,78.66315789473684,91.5,7.433297102711186,74.08,81.22121212121213,104.13,2.9396,,6.7,6.73,529.9066666666666,18.8,388.84,3.0,-0.5,1,-3.1,60.944210526315786,959.8713157894736,,,,,,,2026-03-16,M60-31
20260317075300,2026-03-17 07:53:00,2,M60-17,732,828,133,121,259,25,0,51,0.0,0.0,1.74,0.0,2150.74,4.0,2.54,-0.95,0.49,,,,,,280.0,320.0,530.0,980.0,14.0,3.0,2.0,12.0,0.0,20260317_2,中型,845.0,1.0,755.0,835.0,M60,,,0.0,19.2,81.1,335,0.467,0.361,1693,0.432,961,22.7,7.5,15.2,21.2,1.313,3,0.9,83.2183908045977,101.6,8.872008529162079,81.84,84.35806451612905,93.731,2.9396,,6.7,6.73,529.9066666666666,18.8,388.84,4.0,1.0,1,11.08,,,,,,,,,2026-03-17,M60-17
20260317075857,2026-03-17 07:58:57,3,M60-17,731,828,132,121,260,25,0,49,0.0,0.0,1.74,0.0,2147.74,4.0,2.54,-1.08,0.49,,,,,,280.0,320.0,530.0,980.0,14.0,3.0,2.0,12.0,0.0,20260317_3,中型,845.0,1.0,755.0,835.0,M60,,,0.0,19.2,81.1,334,0.465,0.362,1691,0.432,960,22.2,7.5,14.7,21.2,1.313,3,0.9,84.62021276595743,98.9,9.962040504764094,78.02000000000001,89.43636363636362,99.374,2.9396,,6.7,6.73,529.9066666666666,18.8,388.84,4.0,0.0,0,11.08,,,,,,,,,2026-03-17,M60-17
20260317084450,2026-03-17 08:44:50,7,M60-17,602,765,115,103,197,21,0,78,0.0,0.0,1.91,0.0,1882.91,3.5,0.98,-0.5,0.26,,,,,,340.0,480.0,600.0,1100.0,8.0,8.0,2.0,18.0,0.0,20260317_7,中型,945.0,2.0,850.0,935.0,M60,,,0.0,19.2,81.1,296,0.523,0.348,1482,0.406,880,33.4,7.1,26.4,21.2,1.462,3,0.79,82.6201612903226,94.9,6.947893389699542,83.44,81.19772727272728,102.782,2.9396,,6.7,6.73,529.9066666666666,18.8,388.84,3.5,-0.5,1,-6.41,,,,,,,,,2026-03-17,M60-17
20260317085009,2026-03-17 08:50:09,8,M60-17,595,755,114,101,195,22,0,76,0.0,0.0,1.77,0.0,1859.77,3.5,1.0,-0.34,0.27,,,,,,340.0,480.0,600.0,1100.0,8.0,8.0,2.0,18.0,0.0,20260317_8,中型,945.0,2.0,850.0,935.0,M60,,,0.0,19.2,81.1,293,0.518,0.345,1464,0.406,869,33.4,7.5,25.9,21.2,1.461,3,0.78,82.63272727272728,91.5,6.752509420287719,81.98,83.26315789473685,106.748,2.9396,,6.7,6.73,529.9066666666666,18.8,388.84,3.5,0.0,0,-8.41,,,,,,,,,2026-03-17,M60-17
20260317151344,2026-03-17 15:13:44,28,M60-24,709,856,133,109,223,24,0,51,0.0,0.0,2.27,0.0,2107.27,4.5,0.93,-0.28,0.12,,,,,,280.0,320.0,530.0,980.0,14.0,3.0,2.0,12.0,0.0,20260317_28,中型,1605.0,4.0,1520.0,1555.0,M60,,,0.0,20.0,74.8,298,0.489,0.366,1698,0.418,989,25.2,8.1,17.1,19.3,1.395,3,0.9,86.17525773195877,99.6,8.732307956844048,87.64,88.73235294117647,98.592,2.9396,,6.7,6.73,529.9066666666666,18.8,388.84,4.5,1.0,1,3.56,62.743137254901946,1061.404738562091,,,,,,,2026-03-17,M60-24
20260317152011,2026-03-17 15:20:11,29,M60-24,707,857,135,109,224,24,0,51,0.0,0.0,2.28,0.0,2109.28,4.5,0.93,-0.56,0.23,,,,,,280.0,320.0,530.0,980.0,14.0,3.0,2.0,12.0,0.0,20260317_29,中型,1605.0,4.0,1520.0,1555.0,M60,,,0.0,20.0,74.8,299,0.487,0.365,1699,0.416,992,25.1,8.0,17.1,19.4,1.403,3,0.9,83.5095744680851,96.5,8.627110523757962,83.42,84.93636363636364,94.374,2.9396,,6.7,6.73,529.9066666666666,18.8,388.84,4.5,0.0,0,3.56,62.743137254901946,1061.404738562091,,,,,,,2026-03-17,M60-24
20260317160049,2026-03-17 16:00:49,34,M60-24,626,754,115,93,197,22,0,45,0.0,0.0,2.03,0.0,1854.03,5.0,1.09,0.0,0.4,,,,,,340.0,480.0,600.0,1100.0,8.0,6.0,2.0,18.0,0.0,20260317_34,中型,1655.0,2.0,1605.0,1645.0,M60,,,0.0,20.0,74.8,264,0.472,0.352,1495,0.419,869,25.4,8.3,17.0,19.3,1.388,3,0.79,78.04823529411765,87.1,7.559187814522464,80.7,80.75517241379312,102.222,2.9396,,6.7,6.73,529.9066666666666,18.8,388.84,5.0,0.5,1,-13.13,63.19381443298968,1016.367182130584,,,,,,,2026-03-17,M60-24
20260317160452,2026-03-17 16:04:52,35,M60-24,624,753,118,92,197,22,0,43,0.0,0.0,2.03,0.0,1851.03,5.0,0.0,-0.32,0.27,,,,,,340.0,480.0,600.0,1100.0,8.0,6.0,2.0,18.0,0.0,20260317_35,中型,1655.0,2.0,1605.0,1645.0,M60,,,0.0,20.0,74.8,262,0.467,0.351,1495,0.417,871,24.8,8.4,16.4,19.1,1.396,3,0.79,79.64216867469878,91.7,8.677989335745227,79.84,83.36551724137931,105.526,2.9396,,6.7,6.73,529.9066666666666,18.8,388.84,5.0,0.0,0,-14.13,63.19381443298968,1016.367182130584,,,,,,,2026-03-17,M60-24
20260318075306,2026-03-18 07:53:06,2,M60-17,713,870,140,110,226,25,0,88,0.0,0.0,2.19,0.0,2174.19,4.5,0.92,-0.7,0.58,,,,,,280.0,320.0,530.0,980.0,14.0,6.0,2.0,12.0,0.0,20260318_2,中型,850.0,2.0,800.0,840.0,M60,,,0.0,22.2,57.9,339,0.487,0.324,1723,0.414,1010,33.3,7.4,26.0,20.7,1.417,3,0.91,96.69793814432992,112.0,10.118748337304355,95.88,100.43823529411765,110.372,2.9396,,6.7,6.73,529.9066666666666,18.8,388.84,4.5,-0.5,1,4.56,,,,,,,,,2026-03-18,M60-17
20260318080028,2026-03-18 08:00:28,3,M60-17,704,861,135,109,224,26,0,88,0.0,0.0,2.19,0.0,2149.19,4.5,0.93,-0.98,0.7,,,,,,280.0,320.0,530.0,980.0,14.0,6.0,2.0,12.0,0.0,20260318_3,中型,850.0,2.0,800.0,840.0,M60,,,0.0,22.2,57.9,338,0.487,0.322,1700,0.414,996,33.7,7.7,26.0,20.8,1.415,3,0.9,92.09042553191487,107.7,10.605709714221245,89.72,95.85757575757576,106.508,2.9396,,6.7,6.73,529.9066666666666,18.8,388.84,4.5,0.0,0,3.56,,,,,,,,,2026-03-18,M60-17
20260318085008,2026-03-18 08:50:08,7,M60-17,627,763,119,100,199,22,0,77,0.0,0.0,1.95,0.0,1908.95,4.0,1.01,-0.16,0.39,,,,,,340.0,480.0,600.0,1100.0,10.0,7.0,2.0,18.0,0.0,20260318_7,中型,950.0,4.0,850.0,940.0,M60,,,0.0,22.2,57.9,298,0.503,0.336,1509,0.416,882,33.2,7.4,25.8,20.9,1.407,3,0.8,86.01566265060241,97.2,8.286387180955364,83.8,87.75172413793106,109.69,2.9396,,6.7,6.73,529.9066666666666,18.8,388.84,4.0,-0.5,1,-9.92,,,,,,,,,2026-03-18,M60-17
20260318085412,2026-03-18 08:54:12,8,M60-17,627,764,118,100,198,22,0,79,0.0,0.0,1.89,0.0,1909.89,4.0,1.01,-0.16,0.53,,,,,,340.0,480.0,600.0,1100.0,10.0,7.0,2.0,18.0,0.0,20260318_8,中型,950.0,4.0,850.0,940.0,M60,,,0.0,22.2,57.9,299,0.505,0.334,1509,0.416,882,33.8,7.4,26.4,20.9,1.407,3,0.8,84.94948453608248,94.9,8.13399540063774,84.35999999999999,86.6764705882353,108.346,2.9396,,6.7,6.73,529.9066666666666,18.8,388.84,4.0,0.0,0,-9.92,,,,,,,,,2026-03-18,M60-17
20260318142923,2026-03-18 14:29:23,26,M60-24,719,867,140,111,227,26,0,52,0.0,0.0,2.32,0.0,2144.32,4.5,1.83,0.14,0.23,,,,,,280.0,320.0,530.0,980.0,12.0,3.0,2.0,12.0,0.0,20260318_26,中型,1520.0,4.0,1435.0,1510.0,M60,,,0.0,22.6,64.1,305,0.489,0.364,1726,0.417,1007,25.6,8.5,17.0,19.4,1.401,3,0.91,86.16206896551722,101.8,9.33456364689868,82.7,87.46129032258065,96.111,2.9396,,6.7,6.73,529.9066666666666,18.8,388.84,4.5,0.5,1,5.56,63.72452830188679,1125.8,,,,,,,2026-03-18,M60-24
20260318143547,2026-03-18 14:35:47,27,M60-24,710,857,135,109,224,26,0,54,0.0,0.0,2.28,0.0,2117.28,4.5,0.93,-0.14,0.23,,,,,,280.0,320.0,530.0,980.0,12.0,3.0,2.0,12.0,0.0,20260318_27,中型,1520.0,4.0,1435.0,1510.0,M60,,,0.0,22.6,64.1,304,0.487,0.359,1702,0.417,992,26.3,8.6,17.8,19.5,1.397,3,0.9,82.84166666666667,100.1,9.405573427916902,81.14,84.99,94.433,2.9396,,6.7,6.73,529.9066666666666,18.8,388.84,4.5,0.0,0,3.56,63.72452830188679,1125.8,,,,,,,2026-03-18,M60-24
20260318152414,2026-03-18 15:24:14,31,M60-24,630,762,118,97,200,22,0,44,0.0,0.0,2.03,0.0,1875.03,4.5,1.04,-0.16,0.26,,,,,,340.0,480.0,600.0,1100.0,8.0,6.0,2.0,18.0,0.0,20260318_31,中型,1620.0,1.0,1530.0,1610.0,M60,,,0.0,22.6,64.1,266,0.485,0.365,1510,0.417,880,24.8,8.3,16.5,19.4,1.397,3,0.8,79.64252873563215,91.3,7.655733816699922,79.08,79.93225806451612,99.915,2.9396,,6.7,6.73,529.9066666666666,18.8,388.84,4.5,0.0,0,-8.44,61.56400000000001,1026.0666666666668,,,,,,,2026-03-18,M60-24
20260318152826,2026-03-18 15:28:26,32,M60-24,631,761,118,94,199,23,0,47,0.0,0.0,2.04,0.0,1875.04,5.0,1.08,-0.47,0.13,,,,,,340.0,480.0,600.0,1100.0,8.0,6.0,2.0,18.0,0.0,20260318_32,中型,1620.0,1.0,1530.0,1610.0,M60,,,0.0,22.6,64.1,269,0.472,0.349,1510,0.418,879,26.0,8.6,17.5,19.4,1.393,3,0.8,83.69999999999999,94.7,8.303930925604108,79.14000000000001,86.471875,108.09,2.9396,,6.7,6.73,529.9066666666666,18.8,388.84,5.0,0.5,1,-12.13,61.56400000000001,1026.0666666666668,,,,,,,2026-03-18,M60-24
20260319075309,2026-03-19 07:53:09,2,M60-17,715,870,136,108,227,26,0,89,0.0,0.0,2.19,0.0,2173.19,5.0,1.89,-0.83,0.58,,,,,,280.0,320.0,530.0,980.0,14.0,5.0,2.0,12.0,0.0,20260319_2,中型,845.0,1.0,755.0,835.0,M60,,,0.0,22.5,70.7,342,0.476,0.316,1721,0.415,1006,33.6,7.6,26.0,20.7,1.407,3,0.91,95.42808988764044,109.0,10.218082548023007,97.58,98.81935483870969,108.593,2.9396,,6.7,6.73,529.9066666666666,18.8,388.84,5.0,0.0,0,1.87,,,,,,,,,2026-03-19,M60-17
20260319075952,2026-03-19 07:59:52,3,M60-17,707,858,135,106,225,25,0,86,0.0,0.0,2.19,0.0,2144.19,5.0,0.95,-0.98,0.35,,,,,,280.0,320.0,530.0,980.0,14.0,5.0,2.0,12.0,0.0,20260319_3,中型,845.0,1.0,755.0,835.0,M60,,,0.0,22.5,70.7,336,0.471,0.315,1700,0.416,993,33.0,7.4,25.6,20.6,1.405,3,0.9,91.44684684684684,102.6,10.080708717933645,87.17999999999999,95.94615384615386,106.607,2.9396,,6.7,6.73,529.9066666666666,18.8,388.84,5.0,0.0,0,-0.13,,,,,,,,,2026-03-19,M60-17
20260319084647,2026-03-19 08:46:47,7,M60-17,710,868,134,111,228,25,0,89,0.0,0.0,2.17,0.0,2167.17,4.5,1.83,-1.11,0.35,,,,,,280.0,320.0,530.0,980.0,13.0,5.0,2.0,12.0,0.0,20260319_7,中型,940.0,4.0,850.0,930.0,M60,,,0.0,22.5,70.7,342,0.487,0.325,1712,0.415,1002,33.3,7.3,26.0,20.9,1.411,3,0.91,88.54698795180722,100.8,10.355632160017551,90.98,93.29655172413794,102.524,2.9396,,6.7,6.73,529.9066666666666,18.8,388.84,4.5,-0.5,1,5.56,,,,,,,,,2026-03-19,M60-17
20260319085318,2026-03-19 08:53:18,8,M60-17,706,859,134,109,225,25,0,86,0.0,0.0,2.18,0.0,2146.18,4.5,0.93,-0.7,0.47,,,,,,280.0,320.0,530.0,980.0,13.0,5.0,2.0,12.0,0.0,20260319_8,中型,940.0,4.0,850.0,930.0,M60,,,0.0,22.5,70.7,336,0.484,0.324,1699,0.416,993,33.0,7.4,25.6,20.8,1.407,3,0.9,88.69878048780488,105.2,10.852610048013956,87.82000000000001,92.83793103448276,103.153,2.9396,,6.7,6.73,529.9066666666666,18.8,388.84,4.5,0.0,0,3.56,,,,,,,,,2026-03-19,M60-17
20260319093412,2026-03-19 09:34:12,10,M60-24,625,762,116,97,200,22,0,46,0.0,0.0,2.08,0.0,1870.08,4.5,1.04,-0.95,0.26,,,,,,340.0,480.0,600.0,1100.0,7.0,4.0,2.0,18.0,0.0,20260319_10,中型,1030.0,2.0,940.0,1020.0,M60,,,0.0,22.5,70.7,268,0.485,0.362,1503,0.416,878,25.4,8.2,17.2,19.5,1.405,3,0.8,80.96585365853659,94.1,7.6921439098474815,77.42,80.43793103448277,100.547,2.9396,,6.7,6.73,529.9066666666666,18.8,388.84,4.5,0.0,0,-8.44,70.14047619047618,490.9833333333332,,,,,,,2026-03-19,M60-24
20260319093809,2026-03-19 09:38:09,11,M60-24,631,763,117,94,200,23,0,46,0.0,0.0,2.1,0.0,1876.1,5.0,1.08,-0.47,0.39,,,,,,340.0,480.0,600.0,1100.0,7.0,4.0,2.0,18.0,0.0,20260319_11,中型,1030.0,2.0,940.0,1020.0,M60,,,0.0,22.5,70.7,269,0.47,0.349,1511,0.418,880,25.7,8.6,17.1,19.4,1.395,3,0.8,83.72282608695653,95.6,8.041321317729546,81.8,85.85454545454544,107.318,2.9396,,6.7,6.73,529.9066666666666,18.8,388.84,5.0,0.5,1,-12.13,70.14047619047618,490.9833333333332,,,,,,,2026-03-19,M60-24
20260319142331,2026-03-19 14:23:31,30,M60-24,713,868,132,111,225,25,0,54,0.0,0.0,2.32,0.0,2130.32,4.5,1.83,-0.7,0.35,,,,,,280.0,320.0,530.0,980.0,12.0,3.0,2.0,12.0,0.0,20260319_30,中型,1515.0,4.0,1430.0,1505.0,M60,,,0.0,20.6,80.8,304,0.493,0.365,1713,0.416,1000,26.0,8.2,17.8,19.5,1.403,3,0.91,84.5939024390244,101.3,9.780435268394877,83.32000000000001,88.21379310344828,96.938,2.9396,,6.7,6.73,529.9066666666666,18.8,388.84,4.5,-0.5,1,5.56,64.39439252336449,1143.0004672897196,,,,,,,2026-03-19,M60-24
20260319142934,2026-03-19 14:29:34,31,M60-24,705,858,136,109,224,26,0,52,0.0,0.0,2.29,0.0,2112.29,4.5,0.93,-0.84,0.35,,,,,,280.0,320.0,530.0,980.0,12.0,3.0,2.0,12.0,0.0,20260319_31,中型,1515.0,4.0,1430.0,1505.0,M60,,,0.0,20.6,80.8,302,0.487,0.361,1699,0.415,994,25.8,8.6,17.2,19.5,1.41,3,0.9,83.21904761904764,98.0,8.821800326335461,82.5,85.41666666666667,94.907,2.9396,,6.7,6.73,529.9066666666666,18.8,388.84,4.5,0.0,0,3.56,64.39439252336449,1143.0004672897196,,,,,,,2026-03-19,M60-24
20260319151107,2026-03-19 15:11:07,37,M60-24,715,868,134,107,226,25,0,53,0.0,0.0,2.31,0.0,2130.31,5.0,0.94,-0.83,0.35,,,,,,280.0,320.0,530.0,980.0,16.0,4.0,2.0,12.0,0.0,20260319_37,中型,1605.0,2.0,1515.0,1555.0,M60,,,0.0,20.6,80.8,304,0.473,0.352,1717,0.416,1002,25.7,8.2,17.4,19.3,1.401,3,0.91,86.8111111111111,98.8,9.967800009883677,90.84,91.15,100.165,2.9396,,6.7,6.73,529.9066666666666,18.8,388.84,5.0,0.5,1,0.87,62.79215686274511,1062.2339869281047,,,,,,,2026-03-19,M60-24
20260319151651,2026-03-19 15:16:51,38,M60-24,710,860,135,106,223,26,0,52,0.0,0.0,2.31,0.0,2114.31,5.0,0.95,-0.56,0.58,,,,,,280.0,320.0,530.0,980.0,16.0,4.0,2.0,12.0,0.0,20260319_38,中型,1605.0,2.0,1515.0,1555.0,M60,,,0.0,20.6,80.8,301,0.475,0.352,1705,0.416,995,25.9,8.6,17.3,19.3,1.401,3,0.9,85.99753086419753,100.3,10.552221406861106,85.05999999999999,91.24285714285716,101.381,2.9396,,6.7,6.73,529.9066666666666,18.8,388.84,5.0,0.0,0,-0.13,62.79215686274511,1062.2339869281047,,,,,,,2026-03-19,M60-24
20260319160034,2026-03-19 16:00:34,42,M60-24,631,764,116,91,199,23,0,46,0.0,0.0,2.03,0.0,1872.03,5.5,1.11,-0.94,0.53,,,,,,340.0,480.0,600.0,1100.0,12.0,6.0,2.0,18.0,0.0,20260319_42,中型,1700.0,3.0,1605.0,1650.0,M60,,,0.0,20.6,80.8,268,0.457,0.34,1511,0.418,880,25.7,8.6,17.2,19.2,1.395,3,0.8,83.19024390243902,93.8,8.17431446750627,84.6,86.93103448275863,108.664,2.9396,,6.7,6.73,529.9066666666666,18.8,388.84,5.5,0.5,1,-9.75,60.35729166666668,965.7166666666668,,,,,,,2026-03-19,M60-24
20260319160449,2026-03-19 16:04:49,43,M60-24,633,764,118,91,197,23,0,48,0.0,0.0,2.02,0.0,1876.02,5.5,1.11,-0.63,0.53,,,,,,340.0,480.0,600.0,1100.0,12.0,6.0,2.0,18.0,0.0,20260319_43,中型,1700.0,3.0,1605.0,1650.0,M60,,,0.0,20.6,80.8,268,0.462,0.34,1515,0.418,882,26.5,8.6,17.9,19.2,1.393,3,0.8,83.07073170731708,93.1,9.19352221317361,87.7,88.00689655172413,110.009,2.9396,,6.7,6.73,529.9066666666666,18.8,388.84,5.5,0.0,0,-9.75,60.35729166666668,965.7166666666668,,,,,,,2026-03-19,M60-24
20260320075307,2026-03-20 07:53:07,2,M60-17,710,868,139,113,226,25,0,87,0.0,0.0,2.2,0.0,2170.2,4.5,3.67,-1.11,0.35,,,,,,280.0,320.0,530.0,980.0,14.0,3.0,2.0,12.0,0.0,20260320_2,中型,845.0,4.0,755.0,835.0,M60,,,0.0,20.5,78.9,338,0.5,0.334,1717,0.414,1007,33.1,7.4,25.7,20.8,1.418,3,0.91,91.93095238095238,111.4,11.109969527523212,89.12,94.46333333333334,103.806,2.9396,,6.7,6.64,529.9066666666666,18.8,388.84,4.5,-1.0,1,7.56,,,,,,,,,2026-03-20,M60-17
20260320075954,2026-03-20 07:59:54,3,M60-17,708,859,135,106,225,26,0,85,0.0,0.0,2.17,0.0,2146.17,5.0,0.95,-0.84,0.47,,,,,,280.0,320.0,530.0,980.0,14.0,3.0,2.0,12.0,0.0,20260320_3,中型,845.0,4.0,755.0,835.0,M60,,,0.0,20.5,78.9,336,0.471,0.315,1702,0.416,994,33.0,7.7,25.3,20.6,1.404,3,0.9,95.875,109.5,11.635676101255712,91.16,101.85,113.167,2.9396,,6.7,6.64,529.9066666666666,18.8,388.84,5.0,0.5,1,-0.13,,,,,,,,,2026-03-20,M60-17
20260320084204,2026-03-20 08:42:04,7,M60-24,717,868,140,108,228,25,0,51,0.0,0.0,2.39,0.0,2139.39,5.0,1.89,-0.55,0.35,,,,,,280.0,320.0,530.0,980.0,12.0,4.0,2.0,12.0,0.0,20260320_7,中型,935.0,3.0,850.0,925.0,M60,,,0.0,20.5,78.9,304,0.474,0.355,1725,0.416,1008,25.0,8.2,16.8,19.3,1.406,3,0.91,90.48809523809524,104.4,11.882343892173887,92.92,96.04333333333334,105.542,2.9396,,6.7,6.64,529.9066666666666,18.8,388.84,5.0,0.0,0,1.87,,,,,,,,,2026-03-20,M60-24
20260320084824,2026-03-20 08:48:24,8,M60-24,711,858,134,106,223,25,0,51,0.0,0.0,2.35,0.0,2110.35,5.0,0.95,-0.42,0.35,,,,,,280.0,320.0,530.0,980.0,12.0,4.0,2.0,12.0,0.0,20260320_8,中型,935.0,3.0,850.0,925.0,M60,,,0.0,20.5,78.9,299,0.475,0.355,1703,0.417,992,25.4,8.4,17.1,19.2,1.395,3,0.9,89.7390804597701,101.8,10.268077485410782,88.46000000000001,93.75806451612904,104.176,2.9396,,6.7,6.64,529.9066666666666,18.8,388.84,5.0,0.0,0,-0.13,,,,,,,,,2026-03-20,M60-24
