Repository: Vincent626/concrete-strength-analysis

# 🎯 S60 & M60 混凝土強度預測模型訓練成果報告

> **更新日期**: 2026-02-04  
> **專案目標**: 建立 S60/M60 混凝土 28 天抗壓強度預測模型

---

## 📋 摘要

本專案針對 S60（小型）與 M60（中型）離心混凝土管配比，建立機器學習預測模型。透過配料特徵分析，預測 28 天抗壓強度，並識別影響強度的關鍵因素。

### 主要成果

| 模型 | 樣本數 | R² | MAE (kgf/cm²) | 狀態 |
|:---|---:|---:|---:|:---|
| **S60** | 46 | **0.360** | 28 | ✅ 可用 |
| **M60** | 52 | **0.206** | 25 | ✅ 可用 |

---

## 📈 模型效能比較
> **說明**：S60 模型 R²=0.360，M60 模型 R²=0.206，兩者皆具有預測能力。S60 表現較佳，預測誤差約 28 kgf/cm²。

---

## 📊 強度分布比較
> **說明**：S60 與 M60 的強度分布相似，平均約 605 kgf/cm²，皆高於設計強度 510 kgf/cm²（紅色虛線）。

---

File: S60_M60_dataset_v9_shared.csv (part 53 of 138)
match_key,日期及時間,序,配比 ,耗用骨材1,耗用骨材2,耗用骨材3,耗用水,耗用泥料1,耗用泥料2,耗用泥料3,耗用泥料4,耗用藥劑1,耗用藥劑2,耗用藥劑3,耗用藥劑4,耗用小計,表面水骨材1,誤差%水,誤差%骨材1,誤差%骨材2,坍度(cm),混凝土溫度(℃),試體1強度(X1),試體2強度(X2),試體3強度(X3),加料轉速,慢速轉速,中速轉速,高速轉速,加料時間,慢速時間,中速時間,高速時間,總降水量,cp_key,類型,入池,蒸養池,離心開始,離心結束,母體,平均強度,強度_原始,強度_修正,環境溫度,環境濕度,膠結料總量,水灰比,水膠比,骨材總量,砂石比,粗骨材總量,水泥取代率,矽灰取代率,爐石取代率,漿體比例,粗細骨材比,月份,拌合米數,平均電流,最大電流,電流標準差,最終電流,穩定階段平均電流,單位體積穩定電流,砂_FM,砂_Mud,六分_FM,三分_FM,水泥砂漿_28天平均強度,水泥_流動性,水泥砂漿_7天平均強度,設定扣水率(%),扣水率_變動幅度,扣水率_是否變更,水量微調偏離度,蒸養實際平均溫度,蒸養實際總積溫,蒸養實際階段1溫度,蒸養實際階段2溫度,蒸養實際階段3溫度,實際離心平均轉速,實際離心平均電流,實際離心總能量,日期,配比
20260320093407,2026-03-20 09:34:07,11,M60-24,632,764,119,95,198,22,0,46,0.0,0.0,2.13,0.0,1878.13,5.0,2.15,-0.32,0.53,,,,,,340.0,480.0,600.0,1080.0,7.0,4.0,2.0,18.0,0.0,20260320_11,中型,1025.0,1.0,940.0,1015.0,M60,,,0.0,20.5,78.9,266,0.48,0.357,1515,0.417,883,25.6,8.3,17.3,19.2,1.397,3,0.8,82.66989247311828,90.9,8.189605068086841,83.94,84.459375,105.574,2.9396,,6.7,6.64,529.9066666666666,18.8,388.84,5.0,0.0,0,-11.13,72.36428571428571,506.55,,,,,,,2026-03-20,M60-24
20260320093838,2026-03-20 09:38:38,12,M60-24,635,762,120,91,199,22,0,47,0.0,0.0,2.1,0.0,1878.1,5.5,1.11,-0.31,0.26,,,,,,340.0,480.0,600.0,1080.0,7.0,4.0,2.0,18.0,0.0,20260320_12,中型,1025.0,1.0,940.0,1015.0,M60,,,0.0,20.5,78.9,268,0.457,0.34,1517,0.419,882,25.7,8.2,17.5,19.1,1.389,3,0.8,86.12469135802469,97.3,9.270869428832905,85.28,89.47857142857143,111.848,2.9396,,6.7,6.64,529.9066666666666,18.8,388.84,5.5,0.5,1,-9.75,72.36428571428571,506.55,,,,,,,2026-03-20,M60-24
20260320142841,2026-03-20 14:28:41,28,M60-24-2,726,870,125,106,208,25,0,111,0.0,0.0,2.13,0.0,2173.13,5.0,1.92,-0.55,0.23,,,,,,280.0,320.0,530.0,980.0,14.0,5.0,2.0,12.0,0.0,20260320_28,中型,1520.0,1.0,1435.0,1510.0,M60,,,0.0,20.3,83.2,344,0.51,0.308,1721,0.422,995,39.5,7.3,32.3,20.7,1.371,3,0.91,91.45609756097562,105.2,11.637419644856063,93.84,96.58620689655172,106.139,2.9396,,6.7,6.64,529.9066666666666,18.8,388.84,5.0,-0.5,1,-0.13,66.10377358490565,1167.8333333333333,,,,,,,2026-03-20,M60-24-2
20260320143506,2026-03-20 14:35:06,29,M60-24-2,721,863,129,105,206,24,0,111,0.0,0.0,2.1,0.0,2161.1,5.0,0.96,-0.14,0.47,,,,,,280.0,320.0,530.0,980.0,14.0,5.0,2.0,12.0,0.0,20260320_29,中型,1520.0,1.0,1435.0,1510.0,M60,,,0.0,20.3,83.2,341,0.51,0.308,1713,0.421,992,39.6,7.0,32.6,20.7,1.376,3,0.9,91.53564356435646,103.8,9.982416066585232,91.7,96.41714285714284,107.13,2.9396,,6.7,6.64,529.9066666666666,18.8,388.84,5.0,0.0,0,-1.13,66.10377358490565,1167.8333333333333,,,,,,,2026-03-20,M60-24-2
20260320151844,2026-03-20 15:18:44,35,M60-24-2,726,872,128,106,207,26,0,112,0.0,0.0,2.12,0.0,2179.12,5.0,1.92,-0.55,0.46,,,,,,280.0,320.0,530.0,980.0,15.0,5.0,2.0,12.0,0.0,20260320_35,中型,1615.0,3.0,1525.0,1605.0,M60,,,0.0,20.3,83.2,345,0.512,0.307,1726,0.421,1000,40.0,7.5,32.5,20.7,1.377,3,0.91,90.26543209876544,103.0,11.731704016649854,95.04,95.44999999999996,104.89,2.9396,,6.7,6.64,529.9066666666666,18.8,388.84,5.0,0.0,0,-0.13,61.2960396039604,1026.7086633663366,,,,,,,2026-03-20,M60-24-2
20260320152522,2026-03-20 15:25:22,36,M60-24-2,718,862,128,105,205,25,0,110,0.0,0.0,2.08,0.0,2155.08,5.0,0.96,-0.55,0.35,,,,,,280.0,320.0,530.0,980.0,15.0,5.0,2.0,12.0,0.0,20260320_36,中型,1615.0,3.0,1525.0,1605.0,M60,,,0.0,20.3,83.2,340,0.512,0.309,1708,0.42,990,39.7,7.4,32.4,20.7,1.379,3,0.9,90.0779069767442,102.2,10.68807639449693,94.58,95.13333333333334,105.704,2.9396,,6.7,6.64,529.9066666666666,18.8,388.84,5.0,0.0,0,-1.13,61.2960396039604,1026.7086633663366,,,,,,,2026-03-20,M60-24-2
20260320161328,2026-03-20 16:13:28,43,M60-24,641,764,117,92,197,23,0,48,0.0,0.0,2.07,0.0,1884.07,5.5,2.22,0.63,0.53,,,,,,340.0,480.0,600.0,1100.0,8.0,4.0,2.0,18.0,0.0,20260320_43,中型,1710.0,2.0,1620.0,1700.0,M60,,,0.0,20.3,83.2,268,0.467,0.343,1522,0.421,881,26.5,8.6,17.9,19.1,1.374,3,0.8,82.49876543209876,91.8,8.166802626640903,84.92,85.75714285714287,107.196,2.9396,,6.7,6.64,529.9066666666666,18.8,388.84,5.5,0.5,1,-8.75,64.37263157894738,1019.2333333333336,,,,,,,2026-03-20,M60-24
20260320161744,2026-03-20 16:17:44,44,M60-24,646,762,118,88,199,24,0,46,0.0,0.0,2.06,0.0,1885.06,6.0,1.15,0.94,0.26,,,,,,340.0,480.0,600.0,1100.0,8.0,4.0,2.0,18.0,0.0,20260320_44,中型,1710.0,2.0,1620.0,1700.0,M60,,,0.0,20.3,83.2,269,0.442,0.327,1526,0.423,880,26.0,8.9,17.1,19.0,1.362,3,0.8,82.76352941176471,91.6,8.63972830535263,87.58,85.50344827586208,106.879,2.9396,,6.7,6.64,529.9066666666666,18.8,388.84,6.0,0.5,1,-12.41,64.37263157894738,1019.2333333333336,,,,,,,2026-03-20,M60-24
20260323074925,2026-03-23 07:49:25,1,M60-24-2,683,815,124,94,193,26,0,103,0.0,0.0,2.0,0.0,2040.0,5.5,0.0,-0.29,0.49,,,,,,280.0,320.0,530.0,980.0,14.0,6.0,2.0,12.0,0.0,20260323_1,中型,845.0,3.0,755.0,835.0,M60,,,0.0,23.0,78.6,322,0.487,0.292,1622,0.421,939,40.1,8.1,32.0,20.4,1.375,3,0.85,94.228,108.8,8.970530419100088,92.24,96.54,113.576,2.9396,,6.7,6.64,529.9066666666666,18.8,388.84,5.5,-0.5,1,-6.75,,,,,,,,,2026-03-23,M60-24-2
20260323075747,2026-03-23 07:57:47,2,M60-24-2,759,921,141,121,219,27,0,120,0.0,0.0,2.28,0.0,2310.28,4.0,2.54,-0.39,0.55,,,,,,280.0,320.0,530.0,980.0,14.0,6.0,2.0,12.0,0.0,20260323_2,中型,845.0,3.0,755.0,835.0,M60,,,0.0,23.0,78.6,366,0.553,0.331,1821,0.417,1062,40.2,7.4,32.8,21.1,1.399,3,0.96,91.36833333333334,110.8,11.178916042662138,82.2,94.16904761904765,98.093,2.9396,,6.7,6.64,529.9066666666666,18.8,388.84,4.0,-1.5,1,11.08,,,,,,,,,2026-03-23,M60-24-2
20260323084222,2026-03-23 08:42:22,5,M60-24,627,763,122,100,199,23,0,45,0.0,0.0,2.11,0.0,1881.11,4.0,1.01,-0.16,0.39,,,,,,340.0,480.0,600.0,1080.0,7.0,4.0,2.0,18.0,0.0,20260323_5,中型,935.0,2.0,845.0,925.0,M60,,,0.0,23.0,78.6,267,0.503,0.375,1512,0.415,885,25.5,8.6,16.9,19.5,1.411,3,0.8,84.60975609756098,94.5,8.757987431079735,84.18,88.66206896551724,110.828,2.9396,,6.7,6.64,529.9066666666666,18.8,388.84,4.0,0.0,0,-9.92,,,,,,,,,2026-03-23,M60-24
20260323084745,2026-03-23 08:47:45,6,M60-24,627,765,118,100,199,23,0,45,0.0,0.0,2.1,0.0,1879.1,4.0,1.01,-0.16,0.66,,,,,,340.0,480.0,600.0,1080.0,7.0,4.0,2.0,18.0,0.0,20260323_6,中型,935.0,2.0,845.0,925.0,M60,,,0.0,23.0,78.6,267,0.503,0.375,1510,0.415,883,25.5,8.6,16.9,19.6,1.408,3,0.8,84.51797752808989,97.2,8.965208179811563,85.52000000000001,88.16451612903226,110.206,2.9396,,6.7,6.64,529.9066666666666,18.8,388.84,4.0,0.0,0,-9.92,,,,,,,,,2026-03-23,M60-24
20260323092824,2026-03-23 09:28:24,9,M60-24,708,860,132,113,224,25,0,52,0.0,0.0,2.37,0.0,2116.37,4.0,0.89,0.14,0.58,1.6,25.0,,,,290.0,340.0,570.0,980.0,8.0,7.0,2.0,13.0,0.0,20260323_9,中型,1015.0,1.0,935.0,1005.0,M60,,,0.0,26.0,44.0,301,0.504,0.375,1700,0.416,992,25.6,8.3,17.3,19.6,1.401,3,0.9,88.20365853658538,102.5,10.965516293851367,91.14,95.05862068965516,105.621,2.9396,,6.7,6.64,529.9066666666666,18.8,388.84,4.0,0.0,0,3.08,63.335714285714296,443.3500000000001,,,,,,,2026-03-23,M60-24
20260323125914,2026-03-23 12:59:14,17,M60-24-2,691,821,124,100,194,24,0,105,0.0,0.0,2.01,0.0,2061.01,5.0,1.01,0.14,0.12,,,,,,280.0,350.0,600.0,1100.0,4.0,1.0,2.0,7.0,0.0,20260323_17,小型,1351.0,1.0,1302.0,1318.0,M60,,,0.0,22.0,86.9,323,0.515,0.31,1636,0.422,945,39.9,7.4,32.5,20.5,1.368,3,0.86,85.07469879518072,98.6,8.89981512429472,87.58000000000001,87.95517241379311,102.273,2.9396,,6.7,6.64,529.9066666666666,18.8,388.84,5.0,1.0,1,-6.13,56.92173913043479,1090.051304347826,,,,662.46875,97.228125,25.9275,2026-03-23,M60-24-2
20260323132522,2026-03-23 13:25:22,20,M60-24-2,658,795,115,104,188,23,0,101,0.0,0.0,1.93,0.0,1985.93,4.0,1.96,-0.15,0.38,,,,,,280.0,350.0,600.0,1100.0,3.0,1.0,2.0,7.0,0.0,20260323_20,小型,1351.0,1.0,1328.0,1343.0,M60,,,0.0,22.0,86.9,312,0.553,0.333,1568,0.42,910,39.7,7.4,32.4,21.0,1.383,3,0.83,80.56666666666666,94.1,8.472003379947465,80.52000000000001,82.89333333333335,99.871,2.9396,,6.7,6.64,529.9066666666666,18.8,388.84,4.0,-1.0,1,-5.92,56.92173913043479,1090.051304347826,,,,646.2,95.1166666666667,23.77916666666668,2026-03-23,M60-24-2
20260323134738,2026-03-23 13:47:38,23,M60-24-2,665,804,116,104,193,23,0,101,0.0,0.0,1.98,0.0,2007.98,4.0,0.97,-0.45,0.37,,,,,,280.0,350.0,600.0,1100.0,5.0,1.0,2.0,7.0,0.0,20260323_23,小型,1452.0,3.0,1358.0,1415.0,M60,,,0.0,22.0,86.9,317,0.539,0.328,1585,0.42,920,39.1,7.3,31.9,21.0,1.383,3,0.84,85.91647058823528,98.3,8.842049896193869,84.69999999999999,90.67931034482758,107.952,2.9396,,6.7,6.64,529.9066666666666,18.8,388.84,4.0,0.0,0,-5.92,54.57889908256881,989.697370030581,,,,621.7647058823529,78.95,22.36916666666667,2026-03-23,M60-24-2
20260323142438,2026-03-23 14:24:38,28,M60-24-2,662,794,117,103,188,23,0,103,0.0,0.0,1.93,0.0,1991.93,4.0,0.98,0.46,0.25,,,,,,280.0,350.0,600.0,1100.0,3.0,1.0,2.0,7.0,0.0,20260323_28,小型,1452.0,3.0,1428.0,1446.0,M60,,,0.0,22.0,86.9,314,0.548,0.328,1573,0.421,911,40.1,7.3,32.8,21.0,1.376,3,0.83,86.68901098901098,100.7,9.666464637203037,82.94,91.40625,110.128,2.9396,,6.7,6.64,529.9066666666666,18.8,388.84,4.0,0.0,0,-6.92,54.57889908256881,989.697370030581,,,,555.4444444444445,74.26944444444446,22.280833333333337,2026-03-23,M60-24-2
20260323142804,2026-03-23 14:28:04,29,M60-24-2,712,861,132,115,205,25,0,110,0.0,0.0,2.1,0.0,2162.1,3.5,0.88,0.0,0.23,,,,,,280.0,320.0,530.0,980.0,16.0,4.0,2.0,12.0,0.0,20260323_29,中型,1520.0,3.0,1430.0,1510.0,M60,,,0.0,22.0,86.9,340,0.561,0.338,1705,0.418,993,39.7,7.4,32.4,21.1,1.395,3,0.9,86.2154761904762,105.4,11.405621985165068,81.47999999999999,93.00333333333334,103.337,2.9396,,6.7,6.64,529.9066666666666,18.8,388.84,3.5,-0.5,1,5.59,60.03113207547169,1060.55,,,,,,,2026-03-23,M60-24-2
20260323143437,2026-03-23 14:34:37,30,M60-24-2,712,862,127,115,204,25,0,110,0.0,0.0,2.12,0.0,2157.12,3.5,0.88,0.0,0.35,,,,,,280.0,320.0,530.0,980.0,16.0,4.0,2.0,12.0,0.0,20260323_30,中型,1520.0,3.0,1430.0,1510.0,M60,,,0.0,22.0,86.9,339,0.564,0.339,1701,0.419,989,39.8,7.4,32.4,21.1,1.389,3,0.9,81.36785714285713,96.2,8.437969185745576,81.58,82.23666666666668,91.374,2.9396,,6.7,6.64,529.9066666666666,18.8,388.84,3.5,0.0,0,5.59,60.03113207547169,1060.55,,,,,,,2026-03-23,M60-24-2
20260323145038,2026-03-23 14:50:38,32,M60-24-2,684,815,117,99,193,24,0,103,0.0,0.0,1.98,0.0,2036.98,5.0,1.02,0.44,0.49,,,,,,280.0,350.0,600.0,1100.0,3.0,1.0,2.0,7.0,0.0,20260323_32,小型,1540.0,1.0,1454.0,1509.0,M60,,,0.0,22.0,86.9,320,0.513,0.309,1616,0.423,932,39.7,7.5,32.2,20.6,1.363,3,0.85,83.01728395061728,95.9,8.142841893623949,83.4,86.78928571428571,102.105,2.9396,,6.7,6.64,529.9066666666666,18.8,388.84,5.0,1.5,1,-7.13,55.60769230769232,963.8666666666668,,,,667.2666666666667,87.46000000000001,21.865,2026-03-23,M60-24-2
20260323151439,2026-03-23 15:14:39,35,M60-24-2,657,793,117,103,190,23,0,101,0.0,0.0,1.92,0.0,1985.92,4.0,0.98,-0.3,0.13,,,,,,280.0,350.0,600.0,1100.0,3.0,1.0,2.0,7.0,0.0,20260323_35,小型,1540.0,1.0,1515.0,1534.0,M60,,,0.0,22.0,86.9,314,0.542,0.328,1567,0.419,910,39.5,7.3,32.2,21.0,1.385,3,0.83,85.82558139534882,97.3,10.027464448534866,84.72,92.41666666666669,111.345,2.9396,,6.7,6.64,529.9066666666666,18.8,388.84,4.0,-1.0,1,-6.92,55.60769230769232,963.8666666666668,,,,555.9473684210526,71.55,22.6575,2026-03-23,M60-24-2
20260323151804,2026-03-23 15:18:04,36,M60-24-2,705,850,124,113,201,25,0,111,0.0,0.0,2.07,0.0,2131.07,3.5,0.89,0.14,0.12,,,,,,280.0,320.0,530.0,980.0,18.0,4.0,2.0,12.0,0.0,20260323_36,中型,1615.0,4.0,1525.0,1605.0,M60,,,0.0,22.0,86.9,337,0.562,0.335,1679,0.42,974,40.4,7.4,32.9,21.1,1.382,3,0.89,86.66279069767442,101.6,10.075206114939691,88.47999999999999,91.39333333333336,102.689,2.9396,,6.7,6.64,529.9066666666666,18.8,388.84,3.5,-0.5,1,3.59,65.2950495049505,1093.6920792079209,,,,,,,2026-03-23,M60-24-2
20260323152600,2026-03-23 15:26:00,37,M60-24-2,701,852,126,117,201,24,0,110,0.0,0.0,2.07,0.0,2133.07,3.0,0.86,0.14,0.35,,,,,,280.0,320.0,530.0,980.0,18.0,4.0,2.0,12.0,0.0,20260323_37,中型,1615.0,4.0,1525.0,1605.0,M60,,,0.0,22.0,86.9,335,0.582,0.349,1679,0.418,978,40.0,7.2,32.8,21.2,1.395,3,0.89,80.90618556701031,99.0,9.04490304078,75.32000000000001,82.60882352941175,92.819,2.9396,,6.7,6.64,529.9066666666666,18.8,388.84,3.0,-0.5,1,4.9,65.2950495049505,1093.6920792079209,,,,,,,2026-03-23,M60-24-2
20260323153910,2026-03-23 15:39:10,39,M60-24-2,656,794,115,106,188,23,0,100,0.0,0.0,1.94,0.0,1983.94,3.5,0.95,0.0,0.25,,,,,,280.0,350.0,600.0,1100.0,4.0,1.0,2.0,7.0,0.0,20260323_39,小型,1640.0,4.0,1543.0,1559.0,M60,,,0.0,22.0,86.9,311,0.564,0.341,1565,0.419,909,39.5,7.4,32.2,21.0,1.386,3,0.83,81.26049382716049,94.7,8.057014105693536,80.3,84.47857142857143,101.781,2.9396,,6.7,6.64,529.9066666666666,18.8,388.84,3.5,0.5,1,-3.41,62.10204081632653,1014.3333333333331,,,,642.875,85.990625,22.93083333333333,2026-03-23,M60-24-2
20260323160304,2026-03-23 16:03:04,42,M60-24-2,645,784,113,104,185,23,0,101,0.0,0.0,1.9,0.0,1956.9,3.5,0.97,-0.46,0.26,,,,,,280.0,350.0,600.0,1100.0,10.0,1.0,2.0,7.0,0.0,20260323_42,小型,1640.0,4.0,1607.0,1630.0,M60,,,0.0,22.0,86.9,309,0.562,0.337,1542,0.418,897,40.1,7.4,32.7,21.1,1.391,3,0.82,81.21764705882354,91.6,7.86104582879984,81.03999999999999,83.30689655172414,101.594,2.9396,,6.7,6.64,529.9066666666666,18.8,388.84,3.5,0.0,0,-5.41,62.10204081632653,1014.3333333333331,,,,539.6521739130435,80.54347826086956,30.875,2026-03-23,M60-24-2
20260323162026,2026-03-23 16:20:26,44,M60-24,627,763,117,100,199,23,0,48,0.0,0.0,2.06,0.0,1879.06,4.0,1.01,-0.16,0.39,,,,,,340.0,480.0,600.0,1100.0,8.0,9.0,2.0,18.0,0.0,20260323_44,中型,1720.0,1.0,1625.0,1710.0,M60,,,0.0,22.0,86.9,270,0.503,0.37,1507,0.416,880,26.3,8.5,17.8,19.7,1.404,3,0.8,80.21807228915664,90.7,7.380242993653845,81.25999999999999,81.77586206896554,102.22,2.9396,,6.7,6.64,529.9066666666666,18.8,388.84,4.0,0.5,1,-9.92,58.51063829787235,916.6666666666669,,,,,,,2026-03-23,M60-24
20260323162422,2026-03-23 16:24:22,45,M60-24,629,762,117,100,198,23,0,46,0.0,0.0,2.06,0.0,1877.06,4.0,1.01,0.16,0.26,,,,,,340.0,480.0,600.0,1100.0,8.0,9.0,2.0,18.0,0.0,20260323_45,中型,1720.0,1.0,1625.0,1710.0,M60,,,0.0,22.0,86.9,267,0.505,0.375,1508,0.417,879,25.8,8.6,17.2,19.6,1.397,3,0.8,79.5390243902439,90.2,7.797087575366952,77.02000000000001,82.46551724137929,103.082,2.9396,,6.7,6.64,529.9066666666666,18.8,388.84,4.0,0.0,0,-9.92,58.51063829787235,916.6666666666669,,,,,,,2026-03-23,M60-24
20260324074903,2026-03-24 07:49:03,1,M60-24-2,728,873,128,104,207,23,0,110,0.0,0.0,2.17,0.0,2175.17,5.5,2.97,-0.68,0.58,,,,,,280.0,320.0,530.0,980.0,15.0,3.0,2.0,12.0,0.0,20260324_1,中型,845.0,1.0,755.0,835.0,M60,,,0.0,22.9,81.9,340,0.502,0.306,1729,0.421,1001,39.1,6.8,32.4,20.4,1.375,3,0.91,91.60581395348838,108.2,10.108117330412558,88.86,95.97333333333334,105.465,2.9396,,6.7,6.85,529.9066666666666,18.8,388.84,5.5,1.5,1,3.25,,,,,,,,,2026-03-24,M60-24-2
20260324075643,2026-03-24 07:56:43,2,M60-24-2,709,864,130,111,204,24,0,111,0.0,0.0,2.15,0.0,2155.15,4.0,0.91,-0.98,0.58,,,,,,280.0,320.0,530.0,980.0,15.0,3.0,2.0,12.0,0.0,20260324_2,中型,845.0,1.0,755.0,835.0,M60,,,0.0,22.9,81.9,339,0.544,0.327,1703,0.416,994,39.8,7.1,32.7,20.9,1.402,3,0.9,90.54699999999998,106.0,10.266357241008125,87.17999999999998,95.59142857142857,106.213,2.9396,,6.7,6.85,529.9066666666666,18.8,388.84,4.0,-1.5,1,1.08,,,,,,,,,2026-03-24,M60-24-2
20260324084013,2026-03-24 08:40:13,4,M60-24,630,764,120,100,199,22,0,45,0.0,0.0,2.11,0.0,1882.11,4.0,1.01,0.32,0.53,,,,,,340.0,480.0,600.0,1080.0,7.0,4.0,2.0,18.0,0.0,20260324_4,中型,935.0,2.0,845.0,925.0,M60,,,0.0,22.9,81.9,266,0.503,0.376,1514,0.416,884,25.2,8.3,16.9,19.5,1.403,3,0.8,83.10123456790123,93.7,8.3499758826762,83.78,84.99285714285713,106.241,2.9396,,6.7,6.85,529.9066666666666,18.8,388.84,4.0,0.0,0,-9.92,,,,,,,,,2026-03-24,M60-24
20260324084358,2026-03-24 08:43:58,5,M60-24,625,763,121,100,200,22,0,47,0.0,0.0,2.11,0.0,1880.11,4.0,1.01,-0.48,0.39,,,,,,340.0,480.0,600.0,1080.0,7.0,4.0,2.0,18.0,0.0,20260324_5,中型,935.0,2.0,845.0,925.0,M60,,,0.0,22.9,81.9,269,0.5,0.372,1509,0.414,884,25.7,8.2,17.5,19.6,1.414,3,0.8,81.61494252873561,93.3,7.4649453383627025,80.22,82.95483870967743,103.694,2.9396,,6.7,6.85,529.9066666666666,18.8,388.84,4.0,0.0,0,-9.92,,,,,,,,,2026-03-24,M60-24
20260324092715,2026-03-24 09:27:15,6,M60-24,705,857,133,113,223,24,0,51,0.0,0.0,2.36,0.0,2108.36,4.0,0.89,-0.28,0.23,,,,,,290.0,340.0,570.0,980.0,7.0,3.0,2.0,13.0,0.0,20260324_6,中型,1010.0,3.0,930.0,1000.0,M60,,,0.0,22.9,81.9,298,0.507,0.379,1695,0.416,990,25.2,8.1,17.1,19.5,1.404,3,0.9,89.12117647058825,102.1,9.629258038946864,88.76000000000002,93.3310344827586,103.701,2.9396,,6.7,6.85,529.9066666666666,18.8,388.84,4.0,0.0,0,3.08,71.15714285714287,498.10000000000014,,,,,,,2026-03-24,M60-24
20260324141438,2026-03-24 14:14:38,17,M60-24-2,658,804,116,104,191,22,0,102,0.0,0.0,1.96,0.0,1998.96,4.0,0.97,-1.5,0.37,,,,,,320.0,350.0,600.0,1100.0,4.0,1.0,2.0,7.0,0.0,20260324_17,小型,1516.0,2.0,1418.0,1434.0,M60,,,0.0,22.4,87.1,315,0.545,0.33,1578,0.417,920,39.4,7.0,32.4,21.0,1.398,3,0.84,82.69135802469134,97.8,8.758744449326539,81.16,85.06428571428572,101.267,2.9396,,6.7,6.85,529.9066666666666,18.8,388.84,4.0,0.0,0,-5.92,60.467289719626166,1072.2866043613708,,,,649.46875,84.609375,22.5625,2026-03-24,M60-24-2
20260324142758,2026-03-24 14:27:58,19,M60-24-2,701,852,126,110,201,25,0,108,0.0,0.0,2.06,0.0,2125.06,4.0,0.92,-0.85,0.35,,,,,,280.0,320.0,530.0,980.0,14.0,4.0,2.0,12.0,0.0,20260324_19,中型,1520.0,2.0,1430.0,1510.0,M60,,,0.0,22.4,87.1,334,0.547,0.329,1679,0.418,978,39.8,7.5,32.3,20.9,1.395,3,0.89,87.18271604938272,101.2,10.246068684489348,85.56000000000002,91.90357142857144,103.262,2.9396,,6.7,6.85,529.9066666666666,18.8,388.84,4.0,0.0,0,0.08,64.7622641509434,1144.1333333333334,,,,,,,2026-03-24,M60-24-2
20260324143506,2026-03-24 14:35:06,20,M60-24-2,702,851,128,113,202,24,0,110,0.0,0.0,2.07,0.0,2132.07,3.5,0.89,-0.28,0.24,,,,,,280.0,320.0,530.0,980.0,14.0,4.0,2.0,12.0,0.0,20260324_20,中型,1520.0,2.0,1430.0,1510.0,M60,,,0.0,22.4,87.1,336,0.559,0.336,1681,0.418,979,39.9,7.1,32.7,21.1,1.395,3,0.89,84.42705882352939,99.5,9.27557689006989,79.98,88.16206896551726,99.059,2.9396,,6.7,6.85,529.9066666666666,18.8,388.84,3.5,-0.5,1,3.59,64.7622641509434,1144.1333333333334,,,,,,,2026-03-24,M60-24-2
20260324145246,2026-03-24 14:52:46,22,M60-24-2,682,823,118,103,197,24,0,106,0.0,0.0,2.03,0.0,2055.03,4.5,0.98,-0.73,0.37,,,,,,320.0,350.0,600.0,1100.0,3.0,1.0,2.0,7.0,0.0,20260324_22,小型,1516.0,2.0,1456.0,1511.0,M60,,,0.0,22.4,87.1,327,0.523,0.315,1623,0.42,941,39.8,7.3,32.4,20.9,1.38,3,0.86,85.68461538461537,97.4,9.712379356478973,81.32000000000001,91.24375,106.097,2.9396,,6.7,6.85,529.9066666666666,18.8,388.84,4.5,1.0,1,-2.44,60.467289719626166,1072.2866043613708,,,,677.8333333333334,88.55666666666669,22.13916666666667,2026-03-24,M60-24-2
20260324151543,2026-03-24 15:15:43,26,M60-24-2,669,801,116,98,190,23,0,102,0.0,0.0,1.96,0.0,2000.96,5.0,1.03,-0.74,0.0,,,,,,320.0,350.0,600.0,1100.0,3.0,1.0,2.0,7.0,0.0,20260324_26,小型,1607.0,4.0,1520.0,1536.0,M60,,,0.0,22.4,87.1,315,0.516,0.311,1586,0.422,917,39.7,7.3,32.4,20.7,1.371,3,0.84,77.5788888888889,91.7,7.819072045602406,75.98,77.64193548387097,92.431,2.9396,,6.7,6.85,529.9066666666666,18.8,388.84,5.0,0.5,1,-8.13,61.06470588235295,1030.9757843137256,,,,664.65625,87.203125,23.254166666666663,2026-03-24,M60-24-2
20260324151921,2026-03-24 15:19:21,27,M60-24-2,715,853,128,99,201,27,0,110,0.0,0.0,2.07,0.0,2135.07,5.5,0.0,-0.28,0.47,,,,,,280.0,320.0,530.0,980.0,18.0,3.0,2.0,12.0,0.0,20260324_27,中型,1620.0,3.0,1525.0,1610.0,M60,,,0.0,22.4,87.1,338,0.493,0.293,1696,0.422,981,40.5,8.0,32.5,20.5,1.372,3,0.89,83.5625,98.2,8.805735637278488,81.72,85.59354838709677,96.173,2.9396,,6.7,6.85,529.9066666666666,18.8,388.84,5.5,0.5,1,-1.75,62.448999999999984,1040.8166666666664,,,,,,,2026-03-24,M60-24-2
20260324152558,2026-03-24 15:25:58,28,M60-24-2,707,853,127,102,202,27,0,109,0.0,0.0,2.07,0.0,2129.07,5.0,0.0,-0.98,0.47,,,,,,280.0,320.0,530.0,980.0,18.0,3.0,2.0,12.0,0.0,20260324_28,中型,1620.0,3.0,1525.0,1610.0,M60,,,0.0,22.4,87.1,338,0.505,0.302,1687,0.419,980,40.2,8.0,32.2,20.7,1.386,3,0.89,81.34,96.9,8.78537822681729,77.76,83.67586206896551,94.018,2.9396,,6.7,6.85,529.9066666666666,18.8,388.84,5.0,-0.5,1,-4.13,62.448999999999984,1040.8166666666664,,,,,,,2026-03-24,M60-24-2
20260324154051,2026-03-24 15:40:51,30,M60-24-2,668,805,113,98,192,22,0,102,0.0,0.0,1.97,0.0,2001.97,5.0,1.03,-0.89,0.5,,,,,,320.0,350.0,600.0,1100.0,4.0,1.0,2.0,7.0,0.0,20260324_30,小型,1607.0,4.0,1544.0,1600.0,M60,,,0.0,22.4,87.1,316,0.51,0.31,1586,0.421,918,39.2,7.0,32.3,20.7,1.374,3,0.84,78.58915662650602,92.4,8.409289356508804,78.96000000000001,79.0758620689655,94.138,2.9396,,6.7,6.85,529.9066666666666,18.8,388.84,5.0,0.0,0,-8.13,61.06470588235295,1030.9757843137256,,,,621.09375,80.28125,21.40833333333333,2026-03-24,M60-24-2
20260324160346,2026-03-24 16:03:46,32,M60-24-2,664,795,115,93,188,22,0,102,0.0,0.0,1.95,0.0,1980.95,5.5,1.09,-0.75,0.38,,,,,,320.0,350.0,600.0,1100.0,3.0,1.0,2.0,7.0,0.0,20260324_32,小型,1656.0,3.0,1607.0,1622.0,M60,,,0.0,22.4,87.1,312,0.495,0.298,1574,0.422,910,39.7,7.1,32.7,20.5,1.37,3,0.83,80.82716049382717,94.9,8.688718559650187,79.8,83.62142857142858,100.749,2.9396,,6.7,6.85,529.9066666666666,18.8,388.84,5.5,0.5,1,-7.75,59.123711340206185,949.9209621993128,,,,673.9333333333333,78.71000000000001,19.6775,2026-03-24,M60-24-2
20260324161509,2026-03-24 16:15:09,34,M60-24,634,763,116,88,199,23,0,45,0.0,0.0,2.04,0.0,1870.04,6.0,1.15,-0.94,0.39,,,,,,340.0,480.0,600.0,1080.0,9.0,7.0,2.0,18.0,0.0,20260324_34,中型,1710.0,4.0,1620.0,1700.0,M60,,,0.0,22.4,87.1,267,0.442,0.33,1513,0.419,879,25.5,8.6,16.9,19.0,1.386,3,0.8,80.37560975609756,91.3,7.838080292838163,81.97999999999999,83.7344827586207,104.668,2.9396,,6.7,6.85,529.9066666666666,18.8,388.84,6.0,0.5,1,-12.41,65.34421052631579,1034.6166666666668,,,,,,,2026-03-24,M60-24
20260324162009,2026-03-24 16:20:09,35,M60-24,637,763,119,88,198,22,0,47,0.0,0.0,2.05,0.0,1876.05,6.0,1.15,-0.47,0.39,,,,,,340.0,480.0,600.0,1080.0,9.0,7.0,2.0,18.0,0.0,20260324_35,中型,1710.0,4.0,1620.0,1700.0,M60,,,0.0,22.4,87.1,267,0.444,0.33,1519,0.419,882,25.8,8.2,17.6,18.9,1.385,3,0.8,79.80357142857142,91.1,8.163091244955515,79.85999999999999,84.31666666666666,105.396,2.9396,,6.7,6.85,529.9066666666666,18.8,388.84,6.0,0.0,0,-12.41,65.34421052631579,1034.6166666666668,,,,,,,2026-03-24,M60-24
20260324162807,2026-03-24 16:28:07,37,M60-24-2,655,786,114,92,189,22,0,101,0.0,0.0,1.9,0.0,1960.9,5.5,1.1,-0.76,0.51,,,,,,320.0,350.0,600.0,1100.0,4.0,1.0,2.0,7.0,0.0,20260324_37,小型,1656.0,3.0,1632.0,1648.0,M60,,,0.0,22.4,87.1,312,0.487,0.295,1555,0.421,900,39.4,7.1,32.4,20.6,1.374,3,0.82,81.99578947368421,94.3,8.75305559627426,82.47999999999999,86.29090909090908,105.233,2.9396,,6.7,6.85,529.9066666666666,18.8,388.84,5.5,-0.5,1,-8.75,59.123711340206185,949.9209621993128,,,,623.6875,83.28437500000001,22.20916666666667,2026-03-24,M60-24-2
20260324165314,2026-03-24 16:53:14,39,M60-24-2,664,795,117,93,188,23,0,101,0.0,0.0,1.92,0.0,1982.92,5.5,1.09,-0.75,0.38,,,,,,320.0,350.0,600.0,1100.0,3.0,1.0,2.0,7.0,0.0,20260324_39,小型,1742.0,1.0,1656.0,1712.0,M60,,,0.0,22.4,87.1,312,0.495,0.298,1576,0.421,912,39.7,7.4,32.4,20.4,1.373,3,0.83,79.51219512195122,93.8,8.227384230665333,79.86,82.98275862068967,99.979,2.9396,,6.7,6.85,529.9066666666666,18.8,388.84,5.5,0.0,0,-7.75,59.24239130434782,906.4085869565216,,,,643.625,71.56562500000001,19.08416666666667,2026-03-24,M60-24-2
20260324171737,2026-03-24 17:17:37,42,M60-24-2,661,795,115,93,188,23,0,100,0.0,0.0,1.89,0.0,1976.89,5.5,1.09,-1.2,0.38,,,,,,320.0,350.0,600.0,1100.0,3.0,1.0,2.0,7.0,0.0,20260324_42,小型,1742.0,1.0,1721.0,1736.0,M60,,,0.0,22.4,87.1,311,0.495,0.299,1571,0.421,910,39.5,7.4,32.2,20.5,1.377,3,0.83,80.37356321839081,93.4,8.648001028343678,79.3,84.33225806451613,101.605,2.9396,,6.7,6.85,529.9066666666666,18.8,388.84,5.5,0.0,0,-7.75,59.24239130434782,906.4085869565216,,,,661.3666666666667,71.81666666666668,17.95416666666667,2026-03-24,M60-24-2
20260325074909,2026-03-25 07:49:09,1,M60-24-2,724,872,131,106,207,23,0,110,0.0,0.0,2.15,0.0,2175.15,5.0,1.92,-0.82,0.46,,,,,,280.0,320.0,530.0,980.0,16.0,3.0,2.0,12.0,0.0,20260325_1,中型,840.0,4.0,755.0,830.0,M60,,,0.0,24.3,77.4,340,0.512,0.312,1727,0.419,1003,39.1,6.8,32.4,20.5,1.385,3,0.91,81.54418604651163,103.4,9.587390030310315,82.82,84.24666666666667,92.579,2.9396,,6.7,6.85,529.9066666666666,18.8,388.84,5.0,-0.5,1,-0.13,,,,,,,,,2026-03-25,M60-24-2
20260325075718,2026-03-25 07:57:18,2,M60-24-2,724,872,131,105,209,26,0,111,0.0,0.0,2.08,0.0,2180.08,5.0,0.96,-0.82,0.46,,,,,,280.0,320.0,530.0,980.0,16.0,3.0,2.0,12.0,0.0,20260325_2,中型,840.0,4.0,755.0,830.0,M60,,,0.0,24.3,77.4,346,0.502,0.303,1727,0.419,1003,39.6,7.5,32.1,20.7,1.385,3,0.91,89.24197530864198,109.2,11.724542837148537,79.22,98.73571428571428,108.501,2.9396,,6.7,6.85,529.9066666666666,18.8,388.84,5.0,0.0,0,-1.13,,,,,,,,,2026-03-25,M60-24-2
20260325083641,2026-03-25 08:36:41,4,M60-24,627,764,119,97,201,22,0,47,0.0,0.0,2.08,0.0,1879.08,4.5,1.04,-0.63,0.53,,,,,,340.0,480.0,600.0,1080.0,8.0,4.0,2.0,18.0,0.0,20260325_4,中型,930.0,3.0,840.0,920.0,M60,,,0.0,24.3,77.4,270,0.483,0.359,1510,0.415,883,25.6,8.1,17.4,19.6,1.408,3,0.8,85.08913043478263,96.4,7.907611310323786,86.02000000000001,87.2848484848485,109.106,2.9396,,6.7,6.85,529.9066666666666,18.8,388.84,4.5,-0.5,1,-8.44,,,,,,,,,2026-03-25,M60-24
20260325084124,2026-03-25 08:41:24,5,M60-24,633,762,122,97,199,22,0,44,0.0,0.0,2.06,0.0,1881.06,4.5,1.04,0.32,0.26,,,,,,340.0,480.0,600.0,1080.0,8.0,4.0,2.0,18.0,0.0,20260325_5,中型,930.0,3.0,840.0,920.0,M60,,,0.0,24.3,77.4,265,0.487,0.366,1517,0.417,884,24.9,8.3,16.6,19.3,1.397,3,0.8,80.67472527472528,92.7,7.022985705611918,79.5,82.959375,103.699,2.9396,,6.7,6.85,529.9066666666666,18.8,388.84,4.5,0.0,0,-8.44,,,,,,,,,2026-03-25,M60-24
20260325092433,2026-03-25 09:24:33,6,M60-24,705,857,134,109,225,24,0,52,0.0,0.0,2.34,0.0,2108.34,4.5,0.93,-0.84,0.23,,,,,,290.0,340.0,530.0,980.0,8.0,3.0,2.0,13.0,0.0,20260325_6,中型,1010.0,2.0,930.0,1000.0,M60,,,0.0,24.3,77.4,301,0.484,0.362,1696,0.416,991,25.2,8.0,17.3,19.5,1.406,3,0.9,85.36222222222221,97.9,8.731482981815196,81.03999999999999,89.11935483870968,99.022,2.9396,,6.7,6.85,529.9066666666666,18.8,388.84,4.5,0.0,0,3.56,70.85,495.94999999999993,,,,,,,2026-03-25,M60-24
20260325125928,2026-03-25 12:59:28,11,M60-24-2,690,823,125,97,196,23,0,107,0.0,0.0,1.93,0.0,2062.93,5.5,1.04,-0.43,0.37,,,,,,320.0,350.0,600.0,1100.0,3.0,1.0,2.0,7.0,0.0,20260325_11,小型,1351.0,2.0,1303.0,1318.0,M60,,,0.0,23.9,75.8,326,0.495,0.298,1638,0.421,948,39.9,7.1,32.8,20.5,1.374,3,0.86,87.80227272727274,101.7,10.062000719095302,80.22,93.16451612903224,108.331,2.9396,,6.7,6.85,529.9066666666666,18.8,388.84,5.5,1.0,1,-3.75,60.620000000000005,1160.873,,,,676.6,79.23333333333336,19.80833333333334,2026-03-25,M60-24-2
20260325132302,2026-03-25 13:23:02,14,M60-24-2,666,805,118,105,191,21,0,103,0.0,0.0,1.87,0.0,2010.87,4.0,1.94,-0.3,0.5,,,,,,320.0,350.0,600.0,1100.0,3.0,1.0,2.0,7.0,0.0,20260325_14,小型,1351.0,2.0,1326.0,1342.0,M60,,,0.0,23.9,75.8,315,0.55,0.333,1589,0.419,923,39.4,6.7,32.7,20.9,1.386,3,0.84,83.86913580246913,98.8,9.997081573834604,79.34,88.37142857142855,105.204,2.9396,,6.7,6.85,529.9066666666666,18.8,388.84,4.0,-1.5,1,-4.92,60.620000000000005,1160.873,,,,645.375,73.73125,19.66166666666667,2026-03-25,M60-24-2
20260325134742,2026-03-25 13:47:42,18,M60-24-2,661,803,115,108,192,21,0,103,0.0,0.0,1.87,0.0,2004.87,3.5,0.93,-0.45,0.25,3.0,26.8,,,,320.0,350.0,600.0,1100.0,6.0,1.0,2.0,7.0,0.0,20260325_18,小型,1516.0,1.0,1358.0,1416.0,M60,,,0.0,29.0,38.0,316,0.562,0.342,1579,0.419,918,39.2,6.6,32.6,21.2,1.389,3,0.84,83.83764705882353,99.4,8.295129350061762,81.44,86.78275862068965,103.313,2.9396,,6.7,6.85,529.9066666666666,18.8,388.84,3.5,-0.5,1,-1.41,60.149532710280376,1066.6517133956388,,,,598.4722222222222,79.48333333333335,23.845,2026-03-25,M60-24-2
20260325142153,2026-03-25 14:21:53,21,M60-24-2,651,796,114,106,189,22,0,103,0.0,0.0,1.86,0.0,1982.86,3.5,0.95,-0.76,0.51,,,,,,320.0,350.0,600.0,1100.0,4.0,1.0,2.0,7.0,0.0,20260325_21,小型,1516.0,1.0,1425.0,1442.0,M60,,,0.0,23.9,75.8,314,0.561,0.338,1561,0.417,910,39.8,7.0,32.8,21.2,1.398,3,0.83,81.29506172839505,96.8,9.154043850853572,80.75999999999999,85.61428571428571,103.15,2.9396,,6.7,6.85,529.9066666666666,18.8,388.84,3.5,0.0,0,-3.41,60.149532710280376,1066.6517133956388,,,,610.5294117647059,73.8970588235294,20.9375,2026-03-25,M60-24-2
20260325142938,2026-03-25 14:29:38,23,M60-24-2,700,851,121,113,203,25,0,111,0.0,0.0,1.96,0.0,2125.96,3.5,0.89,-0.57,0.24,,,,,,280.0,320.0,530.0,980.0,14.0,3.0,2.0,12.0,0.0,20260325_23,中型,1520.0,3.0,1435.0,1510.0,M60,,,0.0,23.9,75.8,339,0.557,0.333,1672,0.419,972,40.1,7.4,32.7,21.3,1.389,3,0.89,79.52385321100918,94.0,7.746320808628836,76.64,84.40526315789475,94.837,2.9396,,6.7,6.85,529.9066666666666,18.8,388.84,3.5,0.0,0,3.59,62.5122641509434,1104.3833333333334,,,,,,,2026-03-25,M60-24-2
20260325143708,2026-03-25 14:37:08,24,M60-24-2,696,851,126,117,202,24,0,109,0.0,0.0,1.99,0.0,2126.99,3.0,0.86,-0.57,0.24,,,,,,280.0,320.0,530.0,980.0,14.0,3.0,2.0,12.0,0.0,20260325_24,中型,1520.0,3.0,1435.0,1510.0,M60,,,0.0,23.9,75.8,335,0.579,0.349,1673,0.416,977,39.7,7.2,32.5,21.3,1.404,3,0.89,79.19888888888889,96.6,8.535318707119186,76.38,78.06451612903226,87.713,2.9396,,6.7,6.85,529.9066666666666,18.8,388.84,3.0,-0.5,1,4.9,62.5122641509434,1104.3833333333334,,,,,,,2026-03-25,M60-24-2
20260325144625,2026-03-25 14:46:25,26,M60-24-2,645,785,110,104,186,22,0,99,0.0,0.0,1.85,0.0,1952.85,3.5,0.97,-0.46,0.38,,,,,,320.0,350.0,600.0,1100.0,3.0,1.0,2.0,7.0,0.0,20260325_26,小型,1516.0,1.0,1450.0,1506.0,M60,,,0.0,23.9,75.8,307,0.559,0.339,1540,0.419,895,39.4,7.2,32.2,21.1,1.388,3,0.82,75.36829268292684,90.7,7.900384029702336,73.9,76.61724137931034,93.436,2.9396,,6.7,6.85,529.9066666666666,18.8,388.84,3.5,0.5,1,-5.41,60.149532710280376,1066.6517133956388,,,,642.125,83.5,22.266666666666666,2026-03-25,M60-24-2
20260325151147,2026-03-25 15:11:47,28,M60-24-2,686,824,117,97,195,23,0,106,0.0,0.0,2.0,0.0,2050.0,5.5,1.04,-1.01,0.49,,,,,,320.0,350.0,600.0,1100.0,4.0,1.0,2.0,7.0,0.0,20260325_28,小型,1630.0,3.0,1515.0,1531.0,M60,,,0.0,23.9,75.8,324,0.497,0.299,1627,0.422,941,39.8,7.1,32.7,20.6,1.372,3,0.86,83.73229166666667,98.4,10.21578124349433,81.32,90.01764705882354,104.672,2.9396,,6.7,6.85,529.9066666666666,18.8,388.84,5.5,2.0,1,-3.75,58.61717171717172,967.1833333333332,,,,680.84375,76.928125,20.514166666666664,2026-03-25,M60-24-2
20260325151921,2026-03-25 15:19:21,30,M60-24-2,699,850,123,113,202,23,0,111,0.0,0.0,2.07,0.0,2123.07,3.5,0.89,-0.71,0.12,,,,,,280.0,320.0,530.0,980.0,14.0,4.0,2.0,12.0,0.0,20260325_30,中型,1610.0,2.0,1525.0,1600.0,M60,,,0.0,23.9,75.8,336,0.559,0.336,1672,0.418,973,39.9,6.8,33.0,21.2,1.392,3,0.89,79.64086021505376,99.5,10.336783016538453,74.72,84.421875,94.856,2.9396,,6.7,6.85,529.9066666666666,18.8,388.84,3.5,-2.0,1,3.59,63.52574257425742,1069.35,,,,,,,2026-03-25,M60-24-2
20260325152603,2026-03-25 15:26:03,31,M60-24-2,676,869,126,114,203,23,0,108,0.0,0.0,2.06,0.0,2121.06,3.5,0.88,-1.31,0.23,,,,,,280.0,320.0,530.0,980.0,14.0,4.0,2.0,12.0,0.0,20260325_31,中型,1610.0,2.0,1525.0,1600.0,M60,,,0.0,23.9,75.8,334,0.562,0.341,1671,0.405,995,39.2,6.9,32.3,21.1,1.472,3,0.89,79.57499999999999,95.4,8.682863185334552,79.68,82.53666666666666,92.738,2.9396,,6.7,6.85,529.9066666666666,18.8,388.84,3.5,0.0,0,4.59,63.52574257425742,1069.35,,,,,,,2026-03-25,M60-24-2
20260325153651,2026-03-25 15:36:51,33,M60-24-2,639,811,112,103,189,22,0,103,0.0,0.0,1.96,0.0,1980.96,4.0,0.98,-0.62,0.37,,,,,,320.0,350.0,600.0,1100.0,4.0,1.0,2.0,7.0,0.0,20260325_33,小型,1630.0,3.0,1540.0,1556.0,M60,,,0.0,23.9,75.8,314,0.545,0.328,1562,0.409,923,39.8,7.0,32.8,21.1,1.444,3,0.83,77.41573033707866,93.7,8.671675432330618,78.66,80.2709677419355,96.712,2.9396,,6.7,6.85,529.9066666666666,18.8,388.84,4.0,0.5,1,-6.92,58.61717171717172,967.1833333333332,,,,659.84375,68.859375,18.3625,2026-03-25,M60-24-2
20260325155939,2026-03-25 15:59:39,36,M60-24-2,611,782,110,99,181,21,0,99,0.0,0.0,1.94,0.0,1904.94,4.0,1.02,-1.29,0.39,,,,,,320.0,350.0,600.0,1100.0,3.0,1.0,2.0,7.0,0.0,20260325_36,小型,1630.0,3.0,1604.0,1619.0,M60,,,0.0,23.9,75.8,301,0.547,0.329,1503,0.407,892,39.9,7.0,32.9,21.0,1.46,3,0.8,80.48977272727274,93.5,8.500294644261233,80.85999999999999,83.69677419354839,104.621,2.9396,,6.7,6.85,529.9066666666666,18.8,388.84,4.0,0.0,0,-10.92,58.61717171717172,967.1833333333332,,,,659.0333333333333,78.70000000000003,19.675000000000008,2026-03-25,M60-24-2
20260325160810,2026-03-25 16:08:10,38,M60-31,622,764,116,100,198,22,0,79,0.0,0.0,2.14,0.0,1903.14,4.0,1.01,-0.96,0.53,,,,,,340.0,480.0,600.0,1080.0,8.0,5.0,2.0,18.0,0.0,20260325_38,中型,1700.0,1.0,1615.0,1650.0,M60,,,0.0,23.9,75.8,299,0.505,0.334,1502,0.414,880,33.8,7.4,26.4,21.0,1.415,3,0.8,76.51234567901234,91.6,8.58648640706882,74.75999999999999,80.37142857142858,100.464,2.9396,,6.7,6.85,529.9066666666666,18.8,388.84,4.0,0.0,0,-9.92,64.17291666666667,1026.7666666666669,,,,,,,2026-03-25,M60-31
20260325161234,2026-03-25 16:12:34,39,M60-31,629,763,119,100,198,22,0,79,0.0,0.0,2.13,0.0,1912.13,4.0,1.01,0.16,0.39,,,,,,340.0,480.0,600.0,1080.0,8.0,5.0,2.0,18.0,0.0,20260325_39,中型,1700.0,1.0,1615.0,1650.0,M60,,,0.0,23.9,75.8,299,0.505,0.334,1511,0.416,882,33.8,7.4,26.4,20.9,1.402,3,0.8,75.64302325581397,90.1,8.777343200002035,74.53999999999999,79.96000000000001,99.95,2.9396,,6.7,6.85,529.9066666666666,18.8,388.84,4.0,0.0,0,-9.92,64.17291666666667,1026.7666666666669,,,,,,,2026-03-25,M60-31
20260326074951,2026-03-26 07:49:51,1,M60-24-2,704,891,131,109,206,24,0,110,0.0,0.0,2.25,0.0,2177.25,5.0,3.81,-0.98,0.56,,,,,,280.0,320.0,530.0,980.0,15.0,2.0,2.0,12.0,0.0,20260326_1,中型,840.0,3.0,755.0,830.0,M60,,,0.0,23.2,74.9,340,0.529,0.321,1726,0.408,1022,39.4,7.1,32.4,20.6,1.452,3,0.91,81.24252873563219,98.0,7.510844759931798,80.41999999999999,79.65806451612904,87.536,2.9396,,6.7,6.85,529.9066666666666,18.8,388.84,5.0,1.0,1,2.87,,,,,,,,,2026-03-26,M60-24-2
20260326080002,2026-03-26 08:00:02,2,M60-24-2,701,890,129,106,207,19,0,112,0.0,0.0,2.24,0.0,2166.24,5.0,0.95,-1.41,0.45,,,,,,280.0,320.0,530.0,980.0,15.0,2.0,2.0,12.0,0.0,20260326_2,中型,840.0,3.0,755.0,830.0,M60,,,0.0,23.2,74.9,338,0.512,0.314,1720,0.408,1019,38.8,5.6,33.1,20.5,1.454,3,0.91,84.82558139534885,104.9,10.376271970742511,78.5,89.76666666666668,98.645,2.9396,,6.7,6.85,529.9066666666666,18.8,388.84,5.0,0.0,0,-0.13,,,,,,,,,2026-03-26,M60-24-2
20260326083839,2026-03-26 08:38:39,4,M60-24-2,686,871,127,107,203,23,0,106,0.0,0.0,2.21,0.0,2125.21,4.5,0.94,-0.87,0.46,,,,,,280.0,320.0,530.0,980.0,15.0,3.0,2.0,12.0,0.0,20260326_4,中型,930.0,2.0,845.0,920.0,M60,,,0.0,23.2,74.9,332,0.527,0.322,1684,0.407,998,38.9,6.9,31.9,20.7,1.455,3,0.89,86.62268041237115,101.0,10.118193322642073,80.88,92.0058823529412,103.377,2.9396,,6.7,6.85,529.9066666666666,18.8,388.84,4.5,-0.5,1,1.56,,,,,,,,,2026-03-26,M60-24-2
20260326084915,2026-03-26 08:49:15,5,M60-24-2,679,871,126,111,202,21,0,108,0.0,0.0,2.2,0.0,2120.2,4.0,0.91,-1.31,0.46,,,,,,280.0,320.0,530.0,980.0,15.0,3.0,2.0,12.0,0.0,20260326_5,中型,930.0,2.0,845.0,920.0,M60,,,0.0,23.2,74.9,331,0.55,0.335,1676,0.405,997,39.0,6.3,32.6,20.9,1.468,3,0.89,84.29036144578313,101.1,9.012703410238418,80.3,88.27241379310344,99.182,2.9396,,6.7,6.85,529.9066666666666,18.8,388.84,4.0,-0.5,1,1.08,,,,,,,,,2026-03-26,M60-24-2
20260326093310,2026-03-26 09:33:10,6,M60-24,624,762,116,100,199,16,0,78,0.0,0.0,2.02,0.0,1897.02,4.0,1.01,-0.64,0.26,,,,,,340.0,480.0,600.0,1080.0,8.0,6.0,2.0,18.0,0.0,20260326_6,中型,1030.0,1.0,945.0,1020.0,M60,,,0.0,23.2,74.9,293,0.503,0.341,1502,0.415,878,32.1,5.5,26.6,20.7,1.407,3,0.8,79.0,89.6,6.645716076441628,79.44000000000001,80.82413793103449,101.03,2.9396,,6.7,6.85,529.9066666666666,18.8,388.84,4.0,0.0,0,-9.92,67.17857142857143,470.25,,,,,,,2026-03-26,M60-24
20260326093733,2026-03-26 09:37:33,7,M60-24,624,762,118,100,198,21,0,77,0.0,0.0,2.01,0.0,1902.01,4.0,1.01,-0.64,0.26,,,,,,340.0,480.0,600.0,1080.0,8.0,6.0,2.0,18.0,0.0,20260326_7,中型,1030.0,1.0,945.0,1020.0,M60,,,0.0,23.2,74.9,296,0.505,0.338,1504,0.415,880,33.1,7.1,26.0,20.8,1.41,3,0.8,77.45360824742268,90.2,6.467923420411154,77.04,77.37058823529412,96.713,2.9396,,6.7,6.85,529.9066666666666,18.8,388.84,4.0,0.0,0,-9.92,67.17857142857143,470.25,,,,,,,2026-03-26,M60-24
20260326125909,2026-03-26 12:59:09,12,M60-24-2,673,841,122,95,195,22,0,105,0.0,0.0,2.09,0.0,2055.09,6.0,1.06,-0.74,0.36,,,,,,320.0,350.0,600.0,1100.0,3.0,1.0,2.0,7.0,0.0,20260326_12,小型,1348.0,2.0,1302.0,1318.0,M60,,,0.0,22.6,76.7,322,0.487,0.295,1636,0.411,963,39.4,6.8,32.6,20.3,1.431,3,0.86,82.10689655172412,97.2,9.407001465690614,79.67999999999999,86.83548387096775,100.971,2.9396,,6.7,6.85,529.9066666666666,18.8,388.84,6.0,2.0,1,-5.41,60.33275862068967,1158.3889655172416,,,,633.96875,87.92500000000001,23.44666666666667,2026-03-26,M60-24-2
20260326132132,2026-03-26 13:21:32,15,M60-24-2,652,821,118,100,192,22,0,103,0.0,0.0,2.03,0.0,2010.03,5.0,2.04,-0.61,0.37,,,,,,320.0,350.0,600.0,1100.0,3.0,1.0,2.0,7.0,0.0,20260326_15,小型,1348.0,2.0,1325.0,1340.0,M60,,,0.0,22.6,76.7,317,0.521,0.315,1591,0.41,939,39.4,6.9,32.5,20.8,1.44,3,0.84,81.76923076923077,95.4,10.292840703030157,84.14,87.453125,104.111,2.9396,,6.7,6.85,529.9066666666666,18.8,388.84,5.0,-1.0,1,-6.13,60.33275862068967,1158.3889655172416,,,,693.6333333333333,79.85000000000004,19.96250000000001,2026-03-26,M60-24-2
20260326134437,2026-03-26 13:44:37,18,M60-24-2,641,810,114,97,189,22,0,102,0.0,0.0,2.02,0.0,1977.02,5.0,1.04,-1.23,0.25,,,,,,320.0,350.0,600.0,1100.0,3.0,1.0,2.0,7.0,0.0,20260326_18,小型,1442.0,1.0,1348.0,1403.0,M60,,,0.0,22.6,76.7,313,0.513,0.31,1565,0.41,924,39.6,7.0,32.6,20.8,1.441,3,0.83,82.57790697674419,96.2,8.397291938376526,80.36000000000001,85.05333333333334,102.474,2.9396,,6.7,6.85,529.9066666666666,18.8,388.84,5.0,0.0,0,-9.13,58.46,1069.818,,,,693.9666666666667,78.45333333333333,19.613333333333333,2026-03-26,M60-24-2
20260326140917,2026-03-26 14:09:17,21,M60-24-2,626,791,112,95,186,22,0,100,0.0,0.0,1.95,0.0,1933.95,5.0,1.06,-1.11,0.25,,,,,,320.0,350.0,600.0,1100.0,5.0,1.0,2.0,7.0,0.0,20260326_21,小型,1442.0,1.0,1413.0,1430.0,M60,,,0.0,22.6,76.7,308,0.511,0.308,1529,0.409,903,39.6,7.1,32.5,20.9,1.442,3,0.81,82.84,95.2,7.439827389055972,81.66,84.9909090909091,104.927,2.9396,,6.7,6.85,529.9066666666666,18.8,388.84,5.0,0.0,0,-11.13,58.46,1069.818,,,,629.2058823529412,80.89411764705882,22.92,2026-03-26,M60-24-2
20260326142101,2026-03-26 14:21:01,23,M60-24-2,688,871,124,104,201,25,0,111,0.0,0.0,2.14,0.0,2126.14,5.0,0.97,-1.01,0.46,,,,,,280.0,320.0,530.0,980.0,15.0,5.0,2.0,12.0,0.0,20260326_23,中型,1515.0,2.0,1425.0,1505.0,M60,,,0.0,22.6,76.7,337,0.517,0.309,1683,0.409,995,40.4,7.4,32.9,20.8,1.446,3,0.89,82.025,96.4,8.077782533107333,79.22,83.83636363636363,94.198,2.9396,,6.7,6.85,529.9066666666666,18.8,388.84,5.0,0.0,0,-2.13,63.04485981308412,1119.046261682243,,,,,,,2026-03-26,M60-24-2
20260326142755,2026-03-26 14:27:55,24,M60-24-2,685,871,127,107,200,25,0,108,0.0,0.0,2.17,0.0,2125.17,4.5,0.94,-1.01,0.46,,,,,,280.0,320.0,530.0,980.0,15.0,5.0,2.0,12.0,0.0,20260326_24,中型,1515.0,2.0,1425.0,1505.0,M60,,,0.0,22.6,76.7,333,0.535,0.321,1683,0.407,998,39.9,7.5,32.4,20.7,1.457,3,0.89,80.93855421686747,98.0,8.474168137378117,77.68,83.9793103448276,94.359,2.9396,,6.7,6.85,529.9066666666666,18.8,388.84,4.5,-0.5,1,1.56,63.04485981308412,1119.046261682243,,,,,,,2026-03-26,M60-24-2
20260326143823,2026-03-26 14:38:23,26,M60-24-2,624,771,109,93,179,22,0,96,0.0,0.0,1.92,0.0,1895.92,5.0,1.09,1.13,0.26,,,,,,320.0,350.0,600.0,1100.0,4.0,1.0,2.0,7.0,0.0,20260326_26,小型,1531.0,3.0,1442.0,1457.0,M60,,,0.0,22.6,76.7,297,0.52,0.313,1504,0.415,880,39.7,7.4,32.3,20.6,1.41,3,0.79,76.54814814814814,89.6,7.036994151916107,75.7,76.41071428571429,96.722,2.9396,,6.7,6.85,529.9066666666666,18.8,388.84,5.0,0.5,1,-13.13,56.62571428571428,990.006238095238,,,,663.0333333333333,85.2866666666667,21.32166666666668,2026-03-26,M60-24-2
20260326150356,2026-03-26 15:03:56,28,M60-24-2,598,754,105,90,177,22,0,93,0.0,0.0,1.88,0.0,1840.88,5.0,1.12,-0.66,0.53,,,,,,320.0,350.0,600.0,1100.0,4.0,1.0,2.0,7.0,0.0,20260326_28,小型,1531.0,3.0,1507.0,1524.0,M60,,,0.0,22.6,76.7,292,0.508,0.308,1457,0.41,859,39.4,7.5,31.8,20.8,1.436,3,0.77,75.94999999999999,87.3,9.412242287470546,78.58,81.69655172413792,106.099,2.9396,,6.7,6.85,529.9066666666666,18.8,388.84,5.0,0.0,0,-16.13,56.62571428571428,990.006238095238,,,,620.2352941176471,80.55588235294118,22.824166666666667,2026-03-26,M60-24-2
20260326151212,2026-03-26 15:12:12,30,M60-24-2,689,871,121,104,203,25,0,109,0.0,0.0,2.13,0.0,2124.13,5.0,0.97,-0.86,0.46,,,,,,280.0,320.0,530.0,980.0,15.0,4.0,2.0,12.0,0.0,20260326_30,中型,1605.0,4.0,1515.0,1555.0,M60,,,0.0,22.6,76.7,337,0.512,0.309,1681,0.41,992,39.8,7.4,32.3,20.8,1.44,3,0.89,79.87528089887641,96.5,8.831611772158553,78.61999999999999,81.5290322580645,91.606,2.9396,,6.7,6.85,529.9066666666666,18.8,388.84,5.0,0.0,0,-2.13,66.33333333333333,1122.138888888889,,,,,,,2026-03-26,M60-24-2
