Repository: Vincent626/concrete-strength-analysis

# 🎯 S60 & M60 混凝土強度預測模型訓練成果報告

> **更新日期**: 2026-02-04  
> **專案目標**: 建立 S60/M60 混凝土 28 天抗壓強度預測模型

---

## 📋 摘要

本專案針對 S60（小型）與 M60（中型）離心混凝土管配比，建立機器學習預測模型。透過配料特徵分析，預測 28 天抗壓強度，並識別影響強度的關鍵因素。

### 主要成果

| 模型 | 樣本數 | R² | MAE (kgf/cm²) | 狀態 |
|:---|---:|---:|---:|:---|
| **S60** | 46 | **0.360** | 28 | ✅ 可用 |
| **M60** | 52 | **0.206** | 25 | ✅ 可用 |

---

## 📈 模型效能比較
> **說明**：S60 模型 R²=0.360，M60 模型 R²=0.206，兩者皆具有預測能力。S60 表現較佳，預測誤差約 28 kgf/cm²。

---

## 📊 強度分布比較
> **說明**：S60 與 M60 的強度分布相似，平均約 605 kgf/cm²，皆高於設計強度 510 kgf/cm²（紅色虛線）。

---

File: S60_M60_dataset_v9_shared.csv (part 54 of 138)
match_key,日期及時間,序,配比 ,耗用骨材1,耗用骨材2,耗用骨材3,耗用水,耗用泥料1,耗用泥料2,耗用泥料3,耗用泥料4,耗用藥劑1,耗用藥劑2,耗用藥劑3,耗用藥劑4,耗用小計,表面水骨材1,誤差%水,誤差%骨材1,誤差%骨材2,坍度(cm),混凝土溫度(℃),試體1強度(X1),試體2強度(X2),試體3強度(X3),加料轉速,慢速轉速,中速轉速,高速轉速,加料時間,慢速時間,中速時間,高速時間,總降水量,cp_key,類型,入池,蒸養池,離心開始,離心結束,母體,平均強度,強度_原始,強度_修正,環境溫度,環境濕度,膠結料總量,水灰比,水膠比,骨材總量,砂石比,粗骨材總量,水泥取代率,矽灰取代率,爐石取代率,漿體比例,粗細骨材比,月份,拌合米數,平均電流,最大電流,電流標準差,最終電流,穩定階段平均電流,單位體積穩定電流,砂_FM,砂_Mud,六分_FM,三分_FM,水泥砂漿_28天平均強度,水泥_流動性,水泥砂漿_7天平均強度,設定扣水率(%),扣水率_變動幅度,扣水率_是否變更,水量微調偏離度,蒸養實際平均溫度,蒸養實際總積溫,蒸養實際階段1溫度,蒸養實際階段2溫度,蒸養實際階段3溫度,實際離心平均轉速,實際離心平均電流,實際離心總能量,日期,配比
20260326151829,2026-03-26 15:18:29,31,M60-24-2,680,871,126,107,201,25,0,109,0.0,0.0,2.16,0.0,2121.16,4.5,0.94,-1.73,0.46,,,,,,280.0,320.0,530.0,980.0,15.0,4.0,2.0,12.0,0.0,20260326_31,中型,1605.0,4.0,1515.0,1555.0,M60,,,0.0,22.6,76.7,335,0.532,0.319,1677,0.405,997,40.0,7.5,32.5,20.9,1.466,3,0.89,79.5206896551724,96.4,8.770157575106152,78.58,80.32903225806453,90.257,2.9396,,6.7,6.85,529.9066666666666,18.8,388.84,4.5,-0.5,1,1.56,66.33333333333333,1122.138888888889,,,,,,,2026-03-26,M60-24-2
20260326152937,2026-03-26 15:29:37,33,M60-24-2,642,811,115,97,188,23,0,103,0.0,0.0,2.0,0.0,1981.0,5.0,1.04,-1.08,0.37,,,,,,320.0,350.0,600.0,1100.0,3.0,1.0,2.0,7.0,0.0,20260326_33,小型,1646.0,4.0,1533.0,1548.0,M60,,,0.0,22.6,76.7,314,0.516,0.309,1568,0.409,926,40.1,7.3,32.8,20.8,1.442,3,0.83,76.26785714285714,88.9,7.188237096188495,78.38,74.91666666666666,90.261,2.9396,,6.7,6.85,529.9066666666666,18.8,388.84,5.0,0.5,1,-9.13,63.94183673469388,1037.989149659864,,,,688.4,82.71333333333334,20.67833333333333,2026-03-26,M60-24-2
20260326155155,2026-03-26 15:51:55,35,M60-24-2,634,790,114,89,183,22,0,99,0.0,0.0,1.96,0.0,1932.96,6.0,1.14,-0.78,0.13,,,,,,320.0,350.0,600.0,1100.0,3.0,1.0,2.0,7.0,0.0,20260326_35,小型,1646.0,4.0,1555.0,1611.0,M60,,,0.0,22.6,76.7,304,0.486,0.293,1538,0.412,904,39.8,7.2,32.6,20.4,1.426,3,0.81,80.20833333333334,93.1,8.048649817757564,82.54,83.65666666666665,103.28,2.9396,,6.7,6.85,529.9066666666666,18.8,388.84,6.0,1.0,1,-11.41,63.94183673469388,1037.989149659864,,,,659.28125,72.946875,19.4525,2026-03-26,M60-24-2
20260326155949,2026-03-26 15:59:49,37,M60-31,622,764,116,88,200,23,0,77,0.0,0.0,2.1,0.0,1892.1,6.0,1.15,-2.81,0.53,,,,,,340.0,480.0,600.0,1080.0,11.0,8.0,2.0,18.0,0.0,20260326_37,中型,1700.0,1.0,1605.0,1650.0,M60,,,0.0,22.6,76.7,300,0.44,0.293,1502,0.414,880,33.3,7.7,25.7,20.5,1.415,3,0.8,78.02592592592593,90.2,7.185956430543782,76.53999999999999,80.17142857142858,100.214,2.9396,,6.7,6.85,529.9066666666666,18.8,388.84,6.0,0.0,0,-12.41,63.38333333333333,1014.1333333333332,,,,,,,2026-03-26,M60-31
20260326160421,2026-03-26 16:04:21,38,M60-31,631,765,118,87,199,24,0,77,0.0,0.0,2.12,0.0,1903.12,6.0,0.0,-1.41,0.66,,,,,,340.0,480.0,600.0,1080.0,11.0,8.0,2.0,18.0,0.0,20260326_38,中型,1700.0,1.0,1605.0,1650.0,M60,,,0.0,22.6,76.7,300,0.437,0.29,1514,0.417,883,33.7,8.0,25.7,20.4,1.399,3,0.8,79.03152173913043,93.2,10.31313988104734,77.04,86.71212121212122,108.39,2.9396,,6.7,6.85,529.9066666666666,18.8,388.84,6.0,0.0,0,-13.41,63.38333333333333,1014.1333333333332,,,,,,,2026-03-26,M60-31
20260326161505,2026-03-26 16:15:05,40,M60-24-2,609,765,109,84,178,21,0,95,0.0,0.0,1.9,0.0,1862.9,6.0,0.0,-0.98,0.66,,,,,,320.0,350.0,600.0,1100.0,3.0,1.0,2.0,7.0,0.0,20260326_40,小型,1646.0,4.0,1618.0,1635.0,M60,,,0.0,22.6,76.7,294,0.472,0.286,1483,0.411,874,39.5,7.1,32.3,20.3,1.435,3,0.78,79.67362637362636,91.1,8.521747681826248,79.55999999999999,84.63125,108.502,2.9396,,6.7,6.85,529.9066666666666,18.8,388.84,6.0,0.0,0,-16.41,63.94183673469388,1037.989149659864,,,,606.8823529411765,75.94705882352942,21.51833333333333,2026-03-26,M60-24-2
20260327075018,2026-03-27 07:50:18,1,M60-24-2,704,891,128,101,206,24,0,110,0.0,0.0,2.25,0.0,2166.25,6.0,3.06,-1.95,0.56,,,,,,280.0,320.0,530.0,980.0,12.0,8.0,2.0,12.0,0.0,20260327_1,中型,905.0,4.0,755.0,855.0,M60,,,0.0,23.1,81.6,340,0.49,0.297,1723,0.409,1019,39.4,7.1,32.4,20.4,1.447,3,0.91,90.39237288135594,106.9,9.385186278816107,85.3,93.5170731707317,102.766,2.9396,,6.7,6.85,529.9066666666666,18.8,388.84,6.0,0.0,0,0.59,,,,,,,,,2026-03-27,M60-24-2
20260327075621,2026-03-27 07:56:21,2,M60-24-2,703,890,131,106,207,24,0,109,0.0,0.0,2.25,0.0,2172.25,5.0,0.95,-1.13,0.45,,,,,,280.0,320.0,530.0,980.0,12.0,8.0,2.0,12.0,0.0,20260327_2,中型,905.0,4.0,755.0,855.0,M60,,,0.0,23.1,81.6,340,0.512,0.312,1724,0.408,1021,39.1,7.1,32.1,20.6,1.452,3,0.91,91.09016393442622,109.8,9.59794556087494,81.76,94.56744186046512,103.92,2.9396,,6.7,6.85,529.9066666666666,18.8,388.84,5.0,-1.0,1,-0.13,,,,,,,,,2026-03-27,M60-24-2
20260327090419,2026-03-27 09:04:19,5,M60-24,635,775,122,97,204,22,0,78,0.0,0.0,2.06,0.0,1935.06,4.5,0.0,-0.78,0.65,,,,,,340.0,480.0,600.0,1080.0,7.0,8.0,2.0,18.0,0.0,20260327_5,中型,1000.0,1.0,910.0,950.0,M60,,,0.0,23.1,81.6,304,0.475,0.319,1532,0.414,897,32.9,7.2,25.7,20.7,1.413,3,0.81,86.63394495412841,98.8,9.211084469153858,82.0,90.12105263157896,111.261,2.9396,,6.7,6.85,529.9066666666666,18.8,388.84,4.5,-0.5,1,-8.44,66.31190476190474,464.1833333333332,,,,,,,2026-03-27,M60-24
20260327090926,2026-03-27 09:09:26,6,M60-24,624,763,122,100,199,22,0,77,0.0,0.0,2.0,0.0,1909.0,4.0,1.01,-0.64,0.39,,,,,,340.0,480.0,600.0,1080.0,7.0,8.0,2.0,18.0,0.0,20260327_6,中型,1000.0,1.0,910.0,950.0,M60,,,0.0,23.1,81.6,298,0.503,0.336,1509,0.414,885,33.2,7.4,25.8,20.9,1.418,3,0.8,82.36516853932584,96.3,8.122711966498358,77.50000000000001,84.63225806451611,105.79,2.9396,,6.7,6.85,529.9066666666666,18.8,388.84,4.0,-0.5,1,-9.92,66.31190476190474,464.1833333333332,,,,,,,2026-03-27,M60-24
20260327125953,2026-03-27 12:59:53,11,M60-24-2,685,850,126,95,197,22,0,106,0.0,0.0,2.12,0.0,2083.12,6.0,1.06,-0.15,0.35,,,,,,320.0,350.0,600.0,1100.0,3.0,1.0,2.0,7.0,0.0,20260327_11,小型,1400.0,1.0,1303.0,1318.0,M60,,,0.0,22.6,83.1,325,0.482,0.292,1661,0.412,976,39.4,6.8,32.6,20.2,1.425,3,0.87,91.34134615384616,104.8,10.159162315717795,87.1,96.22702702702703,110.606,2.9396,,6.7,6.85,529.9066666666666,18.8,388.84,6.0,2.0,1,-5.41,58.01403508771929,1102.2666666666669,,,,665.9666666666667,85.62333333333336,21.40583333333334,2026-03-27,M60-24-2
20260327132649,2026-03-27 13:26:49,15,M60-24-2,661,830,117,100,194,23,0,107,0.0,0.0,2.05,0.0,2034.05,5.0,2.04,-0.45,0.24,,,,,,320.0,350.0,600.0,1100.0,3.0,1.0,2.0,7.0,0.0,20260327_15,小型,1400.0,1.0,1335.0,1350.0,M60,,,0.0,22.6,83.1,324,0.515,0.309,1608,0.411,947,40.1,7.1,33.0,20.9,1.433,3,0.85,88.76436781609195,103.5,10.004596380578008,88.56,92.64193548387097,108.991,2.9396,,6.7,6.85,529.9066666666666,18.8,388.84,5.0,-1.0,1,-6.13,58.01403508771929,1102.2666666666669,,,,645.7666666666667,79.84333333333338,19.960833333333344,2026-03-27,M60-24-2
20260327135614,2026-03-27 13:56:14,19,M60-24-2,645,809,116,97,190,22,0,102,0.0,0.0,2.0,0.0,1983.0,5.0,1.04,-0.62,0.12,,,,,,320.0,350.0,600.0,1100.0,3.0,1.0,2.0,7.0,0.0,20260327_19,小型,1455.0,3.0,1359.0,1415.0,M60,,,0.0,22.6,83.1,314,0.511,0.309,1570,0.411,925,39.5,7.0,32.5,20.7,1.434,3,0.83,86.6731707317073,99.6,8.737849386300953,84.52000000000001,89.85517241379311,108.259,2.9396,,6.7,6.85,529.9066666666666,18.8,388.84,5.0,0.0,0,-9.13,55.84036697247707,1009.7799694189604,,,,655.03125,74.38437499999999,19.83583333333333,2026-03-27,M60-24-2
20260327141643,2026-03-27 14:16:43,22,M60-24-2,699,879,126,106,204,25,0,110,0.0,0.0,2.19,0.0,2151.19,5.0,0.95,-0.57,0.23,,,,,,280.0,320.0,530.0,980.0,13.0,4.0,2.0,12.0,0.0,20260327_22,中型,1510.0,3.0,1420.0,1500.0,M60,,,0.0,22.6,83.1,339,0.52,0.313,1704,0.41,1005,39.8,7.4,32.4,20.7,1.438,3,0.9,87.91980198019802,99.9,8.668082111144347,86.1,90.07428571428572,100.083,2.9396,,6.7,6.85,529.9066666666666,18.8,388.84,5.0,0.0,0,-0.13,63.6588785046729,1135.25,,,,,,,2026-03-27,M60-24-2
20260327142139,2026-03-27 14:21:39,23,M60-24-2,690,871,128,106,202,25,0,109,0.0,0.0,2.14,0.0,2133.14,4.7,0.95,-0.43,0.46,,,,,,280.0,320.0,530.0,980.0,13.0,4.0,2.0,12.0,0.0,20260327_23,中型,1510.0,3.0,1420.0,1500.0,M60,,,0.0,22.6,83.1,336,0.525,0.315,1689,0.409,999,39.9,7.4,32.4,20.7,1.448,3,0.89,85.70434782608696,98.4,8.883018888568749,86.44,88.36363636363636,99.285,2.9396,,6.7,6.85,529.9066666666666,18.8,388.84,4.7,-0.3,1,0.0,63.6588785046729,1135.25,,,,,,,2026-03-27,M60-24-2
20260327142831,2026-03-27 14:28:31,24,M60-24-2,634,802,113,99,185,22,0,101,0.0,0.0,1.99,0.0,1957.99,4.5,1.02,-0.47,0.38,,,,,,320.0,350.0,600.0,1100.0,3.0,1.0,2.0,7.0,0.0,20260327_24,小型,1455.0,3.0,1432.0,1447.0,M60,,,0.0,22.6,83.1,308,0.535,0.321,1549,0.409,915,39.9,7.1,32.8,20.8,1.443,3,0.82,80.80357142857143,90.7,8.125407629753713,82.8,83.73333333333333,102.114,2.9396,,6.7,6.85,529.9066666666666,18.8,388.84,4.5,-0.2,1,-6.44,55.84036697247707,1009.7799694189604,,,,676.5333333333333,77.83666666666667,19.45916666666667,2026-03-27,M60-24-2
20260327145325,2026-03-27 14:53:25,27,M60-24-2,626,782,111,96,180,21,0,99,0.0,0.0,1.93,0.0,1916.93,4.5,1.05,0.64,0.39,,,,,,320.0,350.0,600.0,1100.0,3.0,1.0,2.0,7.0,0.0,20260327_27,小型,1549.0,4.0,1456.0,1511.0,M60,,,0.0,22.6,83.1,300,0.533,0.32,1519,0.412,893,40.0,7.0,33.0,20.7,1.427,3,0.8,78.63855421686748,91.2,7.505962791526708,80.14,80.7655172413793,100.957,2.9396,,6.7,6.85,529.9066666666666,18.8,388.84,4.5,0.0,0,-9.44,62.877884615384616,1080.4516506410257,,,,668.5666666666667,86.91333333333334,21.72833333333333,2026-03-27,M60-24-2
20260327151210,2026-03-27 15:12:10,29,M60-24-2,681,880,123,102,201,24,0,109,0.0,0.0,2.16,0.0,2122.16,4.0,0.99,-1.02,0.46,,,,,,280.0,320.0,530.0,980.0,13.0,3.0,2.0,12.0,0.0,20260327_29,中型,1605.0,1.0,1515.0,1555.0,M60,,,0.0,22.6,83.1,334,0.507,0.305,1684,0.404,1003,39.8,7.2,32.6,20.6,1.473,3,0.89,90.43418803418804,105.0,9.600241827377594,87.52000000000001,94.9,106.629,2.9396,,6.7,6.85,529.9066666666666,18.8,388.84,4.0,-0.5,1,-7.92,64.38921568627451,1089.2508986928106,,,,,,,2026-03-27,M60-24-2
20260327151753,2026-03-27 15:17:53,30,M60-24-2,677,880,126,108,203,24,0,110,0.0,0.0,2.16,0.0,2130.16,3.0,0.93,-0.73,0.46,,,,,,280.0,320.0,530.0,980.0,13.0,3.0,2.0,12.0,0.0,20260327_30,中型,1605.0,1.0,1515.0,1555.0,M60,,,0.0,22.6,83.1,337,0.532,0.32,1683,0.402,1006,39.8,7.1,32.6,20.9,1.486,3,0.89,87.65806451612903,101.6,10.316427265420884,86.1,92.059375,103.438,2.9396,,6.7,6.85,529.9066666666666,18.8,388.84,3.0,-1.0,1,-4.1,64.38921568627451,1089.2508986928106,,,,,,,2026-03-27,M60-24-2
20260327152347,2026-03-27 15:23:47,31,M60-24-2,600,790,110,97,181,21,0,98,0.0,0.0,1.94,0.0,1898.94,3.0,1.04,-2.12,0.38,,,,,,320.0,350.0,600.0,1100.0,3.0,1.0,2.0,7.0,0.0,20260327_31,小型,1549.0,4.0,1527.0,1542.0,M60,,,0.0,22.6,83.1,300,0.536,0.323,1500,0.4,900,39.7,7.0,32.7,20.9,1.5,3,0.8,83.01529411764706,95.1,8.364596342461383,80.53999999999999,86.6655172413793,108.332,2.9396,,6.7,6.85,529.9066666666666,18.8,388.84,3.0,0.0,0,-15.1,62.877884615384616,1080.4516506410257,,,,688.3666666666667,75.75666666666669,18.939166666666672,2026-03-27,M60-24-2
20260327154821,2026-03-27 15:48:21,34,M60-24-2,615,798,112,95,179,21,0,100,0.0,0.0,1.95,0.0,1921.95,3.0,-1.04,0.33,1.4,,,,,,320.0,350.0,600.0,1100.0,3.0,1.0,2.0,7.0,0.0,20260327_34,小型,1652.0,2.0,1552.0,1606.0,M60,,,0.0,22.6,83.1,300,0.531,0.317,1525,0.403,910,40.3,7.0,33.3,20.6,1.48,3,0.8,80.78048780487806,92.4,8.48018406128463,81.56000000000002,84.46896551724137,105.586,2.9396,,6.7,6.85,529.9066666666666,18.8,388.84,3.0,0.0,0,-17.1,62.42783505154639,1007.1690721649484,,,,729.7142857142857,76.35,17.814999999999998,2026-03-27,M60-24-2
20260327160156,2026-03-27 16:01:56,36,M60-24-2,608,790,113,97,182,22,0,98,0.0,0.0,1.92,0.0,1911.92,3.0,1.04,-0.82,0.38,,,,,,340.0,480.0,600.0,1080.0,7.0,4.0,2.0,18.0,0.0,20260327_36,中型,1655.0,2.0,1605.0,1645.0,M60,,,0.0,22.6,83.1,302,0.533,0.321,1511,0.402,903,39.7,7.3,32.5,20.9,1.485,3,0.8,80.52682926829269,90.2,8.057174484778628,80.74,84.16206896551725,105.203,2.9396,,6.7,6.85,529.9066666666666,18.8,388.84,3.0,0.0,0,-15.1,51.01237113402062,820.4489690721649,,,,,,,2026-03-27,M60-24-2
20260327160655,2026-03-27 16:06:55,37,M60-24-2,607,790,111,97,181,22,0,98,0.0,0.0,1.93,0.0,1907.93,3.0,1.04,-0.98,0.38,,,,,,340.0,480.0,600.0,1080.0,7.0,4.0,2.0,18.0,0.0,20260327_37,中型,1655.0,2.0,1605.0,1645.0,M60,,,0.0,22.6,83.1,301,0.536,0.322,1508,0.403,901,39.9,7.3,32.6,20.9,1.484,3,0.8,81.54268292682929,95.7,9.083058882092647,78.98,85.71724137931035,107.147,2.9396,,6.7,6.85,529.9066666666666,18.8,388.84,3.0,0.0,0,-15.1,51.01237113402062,820.4489690721649,,,,,,,2026-03-27,M60-24-2
20260327161223,2026-03-27 16:12:23,38,M60-24-2,607,791,112,97,179,22,0,99,0.0,0.0,1.94,0.0,1908.94,3.0,1.04,-0.98,0.51,,,,,,320.0,350.0,600.0,1100.0,3.0,1.0,2.0,7.0,0.0,20260327_38,小型,1652.0,2.0,1616.0,1631.0,M60,,,0.0,22.6,83.1,300,0.542,0.323,1510,0.402,903,40.3,7.3,33.0,20.8,1.488,3,0.8,81.81222222222222,91.7,7.699954224651495,80.1,83.62903225806453,104.536,2.9396,,6.7,6.85,529.9066666666666,18.8,388.84,3.0,0.0,0,-15.1,62.42783505154639,1007.1690721649484,,,,708.0333333333333,78.78,19.695,2026-03-27,M60-24-2
20260327163823,2026-03-27 16:38:23,41,M60-24-2,592,771,106,95,177,22,0,97,0.0,0.0,1.87,0.0,1861.87,3.0,1.06,-0.84,0.39,,,,,,320.0,350.0,600.0,1100.0,3.0,1.0,2.0,7.0,0.0,20260327_41,小型,1652.0,2.0,1641.0,1657.0,M60,,,0.0,22.6,83.1,296,0.537,0.321,1469,0.403,877,40.2,7.4,32.8,21.0,1.481,3,0.78,80.21463414634147,89.7,8.198544218650985,81.28,83.37241379310343,106.888,2.9396,,6.7,6.85,529.9066666666666,18.8,388.84,3.0,0.0,0,-17.1,62.42783505154639,1007.1690721649484,,,,646.71875,73.090625,19.49083333333333,2026-03-27,M60-24-2
20260330074920,2026-03-30 07:49:20,1,M60-24-2,720,901,131,106,209,25,0,113,0.0,0.0,2.3,0.0,2207.3,5.5,2.91,-0.28,0.56,,,,,,280.0,320.0,530.0,980.0,13.0,5.0,2.0,12.0,0.0,20260330_1,中型,840.0,3.0,755.0,830.0,M60,,,0.0,24.8,75.0,347,0.507,0.305,1752,0.411,1032,39.8,7.2,32.6,20.5,1.433,3,0.92,98.4622641509434,116.9,11.56422959796178,89.22,103.63513513513512,112.647,2.9396,,6.7,6.85,529.9066666666666,18.8,388.84,5.5,2.5,1,5.25,,,,,,,,,2026-03-30,M60-24-2
20260330075632,2026-03-30 07:56:32,2,M60-24-2,699,891,131,117,207,23,0,111,0.0,0.0,2.26,0.0,2181.26,3.5,1.74,-0.29,0.56,,,,,,280.0,320.0,530.0,980.0,13.0,5.0,2.0,12.0,0.0,20260330_2,中型,840.0,3.0,755.0,830.0,M60,,,0.0,24.8,75.0,341,0.565,0.343,1721,0.406,1022,39.3,6.7,32.6,21.0,1.462,3,0.91,92.91958762886598,105.3,10.237344605522376,88.3,97.5294117647059,107.175,2.9396,,6.7,6.85,529.9066666666666,18.8,388.84,3.5,-2.0,1,7.59,,,,,,,,,2026-03-30,M60-24-2
20260330083737,2026-03-30 08:37:37,4,M60-24-2,699,889,135,116,206,22,0,111,0.0,0.0,2.26,0.0,2180.26,3.5,0.87,-0.29,0.34,,,,,,280.0,320.0,530.0,980.0,14.0,3.0,2.0,12.0,0.0,20260330_4,中型,930.0,2.0,840.0,920.0,M60,,,0.0,24.8,75.0,339,0.563,0.342,1723,0.406,1024,39.2,6.5,32.7,20.9,1.465,3,0.91,96.26516853932584,109.4,11.570148544039744,96.46,102.92580645161291,113.105,2.9396,,6.7,6.85,529.9066666666666,18.8,388.84,3.5,0.0,0,6.59,,,,,,,,,2026-03-30,M60-24-2
20260330084453,2026-03-30 08:44:53,5,M60-24-2,696,889,131,120,205,23,0,111,0.0,0.0,2.27,0.0,2177.27,3.0,0.84,-0.14,0.34,,,,,,280.0,320.0,530.0,980.0,14.0,3.0,2.0,12.0,0.0,20260330_5,中型,930.0,2.0,840.0,920.0,M60,,,0.0,24.8,75.0,339,0.585,0.354,1716,0.406,1020,39.5,6.8,32.7,21.1,1.466,3,0.91,92.12823529411764,106.1,10.817541438245849,90.3,98.4103448275862,108.143,2.9396,,6.7,6.85,529.9066666666666,18.8,388.84,3.0,-0.5,1,7.9,,,,,,,,,2026-03-30,M60-24-2
20260330092438,2026-03-30 09:24:38,6,M60-24,631,774,121,108,202,21,0,79,0.0,0.0,2.06,0.0,1938.06,3.0,0.93,0.16,0.52,,,,,,340.0,480.0,600.0,1080.0,6.0,5.0,2.0,18.0,0.0,20260330_6,中型,1015.0,1.0,930.0,1005.0,M60,,,0.0,24.8,75.0,302,0.535,0.358,1526,0.413,895,33.1,7.0,26.2,21.2,1.418,3,0.81,87.33493975903613,99.7,8.95503403873627,89.3,91.5448275862069,113.018,2.9396,,6.7,6.85,529.9066666666666,18.8,388.84,3.0,0.0,0,-4.1,67.3,471.1,,,,,,,2026-03-30,M60-24
20260330092942,2026-03-30 09:29:42,7,M60-24,629,773,120,108,201,22,0,80,0.0,0.0,2.05,0.0,1935.05,3.0,0.93,-0.16,0.39,,,,,,340.0,480.0,600.0,1080.0,6.0,5.0,2.0,18.0,0.0,20260330_7,中型,1015.0,1.0,930.0,1005.0,M60,,,0.0,24.8,75.0,303,0.537,0.356,1522,0.413,893,33.7,7.3,26.4,21.3,1.42,3,0.81,84.57228915662651,95.7,8.360237404437575,86.66000000000001,87.0551724137931,107.476,2.9396,,6.7,6.85,529.9066666666666,18.8,388.84,3.0,0.0,0,-4.1,67.3,471.1,,,,,,,2026-03-30,M60-24
20260330125903,2026-03-30 12:59:03,12,M60-24-2,682,849,122,102,197,23,0,105,0.0,0.0,2.1,0.0,2082.1,5.0,0.99,0.44,0.24,,,,,,320.0,350.0,600.0,1100.0,3.0,1.0,2.0,7.0,0.0,20260330_12,小型,1357.0,1.0,1302.0,1317.0,M60,,,0.0,25.1,76.0,325,0.518,0.314,1653,0.413,971,39.4,7.1,32.3,20.5,1.424,3,0.87,91.97647058823529,103.2,10.974362069722789,96.14,96.88275862068966,111.359,2.9396,,6.7,6.85,529.9066666666666,18.8,388.84,5.0,2.0,1,-4.13,57.5895652173913,1097.0812173913043,,,,671.4,83.84,20.96,2026-03-30,M60-24-2
20260330132131,2026-03-30 13:21:31,16,M60-24-2,657,831,123,107,194,24,0,106,0.0,0.0,2.04,0.0,2044.04,4.0,1.9,0.0,0.36,,,,,,320.0,350.0,600.0,1100.0,3.0,1.0,2.0,7.0,0.0,20260330_16,小型,1357.0,1.0,1332.0,1348.0,M60,,,0.0,25.1,76.0,324,0.552,0.33,1611,0.408,954,40.1,7.4,32.7,21.1,1.452,3,0.85,87.24772727272726,101.7,8.782666002270496,86.61999999999999,89.35806451612903,105.127,2.9396,,6.7,6.85,529.9066666666666,18.8,388.84,4.0,-1.0,1,-2.92,57.5895652173913,1097.0812173913043,,,,661.96875,74.68437499999999,19.91583333333333,2026-03-30,M60-24-2
20260330135455,2026-03-30 13:54:55,18,M60-24-2,633,803,121,102,186,22,0,100,0.0,0.0,1.98,0.0,1968.98,4.0,0.99,-0.16,0.5,3.0,28.7,,,,320.0,350.0,600.0,1100.0,3.0,1.0,2.0,7.0,0.0,20260330_18,小型,1451.0,4.0,1358.0,1414.0,M60,,,0.0,31.0,36.0,308,0.548,0.331,1557,0.407,924,39.6,7.1,32.5,20.8,1.46,3,0.82,85.04523809523809,98.9,9.32268616463426,86.26,89.3,108.902,2.9396,,6.7,6.85,529.9066666666666,18.8,388.84,4.0,0.0,0,-7.92,60.124770642201845,1091.2645871559637,,,,641.3125,76.4,20.37333333333333,2026-03-30,M60-24-2
20260330142241,2026-03-30 14:22:41,20,M60-24-2,620,781,110,96,181,21,0,98,0.0,0.0,1.92,0.0,1908.92,4.5,1.05,-0.32,0.26,,,,,,320.0,350.0,600.0,1100.0,3.0,1.0,2.0,7.0,0.0,20260330_20,小型,1451.0,4.0,1426.0,1442.0,M60,,,0.0,25.1,76.0,300,0.53,0.32,1511,0.41,891,39.7,7.0,32.7,20.8,1.437,3,0.8,86.00722891566265,96.7,9.054770201690872,87.02000000000001,90.748275862069,113.435,2.9396,,6.7,6.85,529.9066666666666,18.8,388.84,4.5,0.5,1,-9.44,60.124770642201845,1091.2645871559637,,,,636.78125,76.12187499999999,20.299166666666665,2026-03-30,M60-24-2
20260330142542,2026-03-30 14:25:42,21,M60-24-2,704,887,129,113,205,25,0,112,0.0,0.0,2.19,0.0,2177.19,4.0,0.89,0.0,0.11,,,,,,280.0,320.0,530.0,980.0,16.0,6.0,2.0,12.0,0.0,20260330_21,中型,1520.0,2.0,1430.0,1510.0,M60,,,0.0,25.1,76.0,342,0.551,0.33,1720,0.409,1016,40.1,7.3,32.7,20.9,1.443,3,0.91,90.06799999999997,105.6,9.882903217172572,87.5,93.72571428571428,102.995,2.9396,,6.7,6.85,529.9066666666666,18.8,388.84,4.0,-0.5,1,3.08,63.71698113207548,1125.6666666666667,,,,,,,2026-03-30,M60-24-2
20260330143308,2026-03-30 14:33:08,22,M60-24-2,692,879,127,116,204,24,0,109,0.0,0.0,2.19,0.0,2153.19,3.5,0.87,-0.14,0.23,,,,,,280.0,320.0,530.0,980.0,16.0,6.0,2.0,12.0,0.0,20260330_22,中型,1520.0,2.0,1430.0,1510.0,M60,,,0.0,25.1,76.0,337,0.569,0.344,1698,0.408,1006,39.5,7.1,32.3,21.1,1.454,3,0.9,85.46913580246915,102.8,9.73534532699681,85.46000000000001,89.55,99.5,2.9396,,6.7,6.85,529.9066666666666,18.8,388.84,3.5,-0.5,1,6.59,63.71698113207548,1125.6666666666667,,,,,,,2026-03-30,M60-24-2
20260330144749,2026-03-30 14:47:49,24,M60-24-2,607,764,108,94,177,20,0,95,0.0,0.0,1.88,0.0,1866.88,4.5,1.08,0.16,0.53,,,,,,320.0,350.0,600.0,1100.0,3.0,1.0,2.0,7.0,0.0,20260330_24,小型,1543.0,2.0,1451.0,1508.0,M60,,,0.0,25.1,76.0,292,0.531,0.322,1479,0.41,872,39.4,6.8,32.5,20.7,1.437,3,0.78,82.17654320987654,93.5,8.993458138289741,85.24,87.57142857142856,112.271,2.9396,,6.7,6.85,529.9066666666666,18.8,388.84,4.5,1.0,1,-11.44,57.2625,989.686875,,,,621.9411764705883,77.72647058823529,22.0225,2026-03-30,M60-24-2
20260330151326,2026-03-30 15:13:26,27,M60-24-2,644,812,117,100,187,23,0,101,0.0,0.0,1.99,0.0,1985.99,4.5,1.01,-0.31,0.49,,,,,,320.0,350.0,600.0,1100.0,3.0,1.0,2.0,7.0,0.0,20260330_27,小型,1543.0,2.0,1516.0,1535.0,M60,,,0.0,25.1,76.0,311,0.535,0.322,1573,0.409,929,39.9,7.4,32.5,20.7,1.443,3,0.83,87.58942307692307,96.5,8.899296842028834,91.92,90.65135135135137,109.218,2.9396,,6.7,6.85,529.9066666666666,18.8,388.84,4.5,0.0,0,-5.44,57.2625,989.686875,,,,578.6578947368421,66.57631578947367,21.082499999999992,2026-03-30,M60-24-2
20260330152121,2026-03-30 15:21:21,29,M60-24-2,703,890,128,113,206,24,0,109,0.0,0.0,2.2,0.0,2175.2,4.0,0.89,-0.14,0.45,,,,,,280.0,320.0,530.0,980.0,18.0,10.0,2.0,12.0,0.0,20260330_29,中型,1625.0,1.0,1525.0,1615.0,M60,,,0.0,25.1,76.0,339,0.549,0.333,1721,0.408,1018,39.2,7.1,32.2,20.8,1.448,3,0.91,86.84705882352941,98.9,10.442972173671114,91.58,91.6,100.659,2.9396,,6.7,6.85,529.9066666666666,18.8,388.84,4.0,-0.5,1,3.08,62.195,1031.4004166666666,,,,,,,2026-03-30,M60-24-2
20260330152704,2026-03-30 15:27:04,30,M60-24-2,698,872,129,112,205,24,0,110,0.0,0.0,2.19,0.0,2152.19,4.0,0.9,0.14,-0.57,,,,,,280.0,320.0,530.0,980.0,18.0,10.0,2.0,12.0,0.0,20260330_30,中型,1625.0,1.0,1525.0,1615.0,M60,,,0.0,25.1,76.0,339,0.546,0.33,1699,0.411,1001,39.5,7.1,32.4,21.0,1.434,3,0.9,84.42666666666666,100.5,9.053468334781366,83.28,87.91290322580646,97.681,2.9396,,6.7,6.85,529.9066666666666,18.8,388.84,4.0,0.0,0,2.08,62.195,1031.4004166666666,,,,,,,2026-03-30,M60-24-2
20260330154118,2026-03-30 15:41:18,31,M60-24-2,626,793,112,98,186,22,0,100,0.0,0.0,1.94,0.0,1938.94,4.5,1.03,-0.63,0.51,,,,,,320.0,350.0,600.0,1100.0,3.0,1.0,2.0,7.0,0.0,20260330_31,小型,1706.0,3.0,1544.0,1600.0,M60,,,0.0,25.1,76.0,308,0.527,0.318,1531,0.409,905,39.6,7.1,32.5,21.0,1.446,3,0.81,84.83295454545454,94.8,9.404540992024074,87.8,89.62903225806451,110.653,2.9396,,6.7,6.85,529.9066666666666,18.8,388.84,4.5,0.5,1,-7.44,56.20416666666666,893.6462499999999,,,,658.40625,71.296875,19.0125,2026-03-30,M60-24-2
20260330160623,2026-03-30 16:06:23,35,M60-24-2,611,772,112,96,178,21,0,96,0.0,0.0,1.9,0.0,1887.9,4.5,1.05,-0.49,0.39,,,,,,320.0,350.0,600.0,1100.0,3.0,1.0,2.0,7.0,0.0,20260330_35,小型,1706.0,3.0,1609.0,1525.0,M60,,,0.0,25.1,76.0,295,0.539,0.325,1495,0.409,884,39.7,7.1,32.5,20.7,1.447,3,0.79,84.38461538461537,95.7,8.995981069428812,84.8,87.74375,111.068,2.9396,,6.7,6.85,529.9066666666666,18.8,388.84,4.5,0.0,0,-9.44,56.20416666666666,893.6462499999999,,,,52.40687679083094,7.147206303724927,166.29166666666663,2026-03-30,M60-24-2
20260330162326,2026-03-30 16:23:26,37,M60-24,634,774,121,102,201,22,0,80,0.0,0.0,1.97,0.0,1935.97,4.0,0.99,-0.31,0.52,,,,,,340.0,480.0,600.0,1080.0,9.0,10.0,2.0,18.0,0.0,20260330_37,中型,1725.0,4.0,1625.0,1715.0,M60,,,0.0,25.1,76.0,303,0.507,0.337,1529,0.415,895,33.7,7.3,26.4,20.9,1.412,3,0.81,82.44880952380953,92.7,8.867349070333669,86.6,86.99666666666667,107.403,2.9396,,6.7,6.85,529.9066666666666,18.8,388.84,4.0,-0.5,1,-7.92,64.79893617021277,1009.7834219858156,,,,,,,2026-03-30,M60-24
20260330162835,2026-03-30 16:28:35,38,M60-24,630,773,122,102,201,22,0,79,0.0,0.0,1.98,0.0,1930.98,4.0,0.99,-0.94,0.39,,,,,,340.0,480.0,600.0,1080.0,9.0,10.0,2.0,18.0,0.0,20260330_38,中型,1725.0,4.0,1625.0,1715.0,M60,,,0.0,25.1,76.0,302,0.507,0.338,1525,0.413,895,33.4,7.3,26.2,20.9,1.421,3,0.81,83.60000000000001,95.4,8.049480134442385,81.72,86.34545454545453,106.599,2.9396,,6.7,6.85,529.9066666666666,18.8,388.84,4.0,0.0,0,-7.92,64.79893617021277,1009.7834219858156,,,,,,,2026-03-30,M60-24
20260330163518,2026-03-30 16:35:18,39,M60-24-2,612,774,112,96,179,21,0,95,0.0,0.0,1.89,0.0,1890.89,4.5,1.05,-0.33,0.65,,,,,,320.0,350.0,600.0,1100.0,4.0,1.0,2.0,7.0,0.0,20260330_39,小型,1706.0,3.0,1639.0,1658.0,M60,,,0.0,25.1,76.0,295,0.536,0.325,1498,0.409,886,39.3,7.1,32.2,20.7,1.448,3,0.79,84.03536585365853,94.0,8.71988716573926,84.92,89.22758620689656,112.946,2.9396,,6.7,6.85,529.9066666666666,18.8,388.84,4.5,0.5,1,-9.44,56.20416666666666,893.6462499999999,,,,563.8947368421053,69.2,21.91333333333333,2026-03-30,M60-24-2
20260331075356,2026-03-31 07:53:56,1,M60-24-2,691,918,140,112,211,21,0,109,0.0,0.0,2.46,0.0,2204.46,5.0,3.7,-1.14,0.44,,,,,,280.0,320.0,530.0,980.0,16.0,3.0,2.0,12.0,0.0,20260331_1,中型,850.0,4.0,800.0,840.0,M60,,,0.0,25.5,68.4,341,0.531,0.328,1749,0.395,1058,38.1,6.2,32.0,20.6,1.531,3,0.92,95.65617977528088,110.1,10.83989671015282,95.24,101.53225806451611,110.361,2.9396,,6.7,6.69,529.9066666666666,18.8,388.84,5.0,0.5,1,5.87,,,,,,,,,2026-03-31,M60-24-2
20260331080049,2026-03-31 08:00:49,2,M60-24-2,686,918,134,121,212,0,0,113,0.0,0.0,2.47,0.0,2186.47,3.5,2.54,-0.44,0.44,,,,,,280.0,320.0,530.0,980.0,16.0,3.0,2.0,12.0,0.0,20260331_2,中型,850.0,4.0,800.0,840.0,M60,,,0.0,25.5,68.4,325,0.571,0.372,1738,0.395,1052,34.8,0.0,34.8,20.4,1.534,3,0.92,90.2546218487395,106.0,8.773352969987771,94.36,90.61666666666666,98.496,2.9396,,6.7,6.69,529.9066666666666,18.8,388.84,3.5,-1.5,1,11.59,,,,,,,,,2026-03-31,M60-24-2
20260331084747,2026-03-31 08:47:47,4,M60-24-2,688,909,134,108,207,22,0,109,0.0,0.0,2.44,0.0,2179.44,5.0,1.89,-0.58,0.44,,,,,,280.0,320.0,530.0,980.0,15.0,5.0,2.0,12.0,0.0,20260331_4,中型,1010.0,3.0,855.0,1000.0,M60,,,0.0,25.5,68.4,338,0.522,0.32,1731,0.397,1043,38.8,6.5,32.2,20.5,1.516,3,0.91,93.74698795180724,107.5,12.07615730540618,94.22,100.33793103448276,110.261,2.9396,,6.7,6.69,529.9066666666666,18.8,388.84,5.0,1.5,1,1.87,69.39047619047618,485.7333333333332,,,,,,,2026-03-31,M60-24-2
20260331085356,2026-03-31 08:53:56,5,M60-24-2,686,909,133,107,208,24,0,111,0.0,0.0,2.45,0.0,2180.45,5.0,0.94,-0.87,0.44,,,,,,280.0,320.0,530.0,980.0,15.0,5.0,2.0,12.0,0.0,20260331_5,中型,1010.0,3.0,855.0,1000.0,M60,,,0.0,25.5,68.4,343,0.514,0.312,1728,0.397,1042,39.4,7.0,32.4,20.7,1.519,3,0.91,92.37954545454544,106.0,11.20499238459549,90.18,97.9741935483871,107.664,2.9396,,6.7,6.69,529.9066666666666,18.8,388.84,5.0,0.0,0,0.87,69.39047619047618,485.7333333333332,,,,,,,2026-03-31,M60-24-2
20260331100911,2026-03-31 10:09:11,7,M60-24,646,784,118,96,207,0,0,82,0.0,0.0,2.08,0.0,1935.08,5.0,1.05,-0.62,0.64,,,,,,340.0,480.0,600.0,1080.0,11.0,8.0,2.0,18.0,0.0,20260331_7,中型,1115.0,1.0,1015.0,1105.0,M60,,,0.0,25.5,68.4,289,0.464,0.332,1548,0.417,902,28.4,0.0,28.4,19.9,1.396,3,0.82,86.35904761904763,99.9,9.970420015397885,77.92,93.4361111111111,113.946,2.9396,,6.7,6.69,529.9066666666666,18.8,388.84,5.0,0.0,0,-10.13,66.56666666666666,465.9666666666666,,,,,,,2026-03-31,M60-24
20260331101457,2026-03-31 10:14:57,8,M60-24,636,782,120,105,204,20,0,81,0.0,0.0,2.08,0.0,1950.08,3.5,0.96,-0.78,0.39,,,,,,340.0,480.0,600.0,1080.0,11.0,8.0,2.0,18.0,0.0,20260331_8,中型,1115.0,1.0,1015.0,1105.0,M60,,,0.0,25.5,68.4,305,0.515,0.344,1538,0.414,902,33.1,6.6,26.6,21.0,1.418,3,0.82,82.83367346938776,97.8,11.359011022249332,83.78,90.18235294117646,109.978,2.9396,,6.7,6.69,529.9066666666666,18.8,388.84,3.5,-1.5,1,-4.41,66.56666666666666,465.9666666666666,,,,,,,2026-03-31,M60-24
20260331111202,2026-03-31 11:12:02,9,M60-24-2,643,858,125,108,196,21,0,107,0.0,0.0,2.27,0.0,2060.27,4.0,0.93,-0.77,0.35,,,,,,270.0,320.0,530.0,930.0,6.0,3.0,2.0,10.0,0.0,20260331_9,中型,1150.0,2.0,1115.0,1140.0,M60,,,0.0,25.5,68.4,324,0.551,0.333,1626,0.395,983,39.5,6.5,33.0,21.0,1.529,3,0.86,90.70744680851064,104.3,10.164186599324813,89.3,95.38787878787878,110.916,2.9396,,6.7,6.69,529.9066666666666,18.8,388.84,4.0,0.5,1,-1.92,75.96428571428571,531.75,,,,,,,2026-03-31,M60-24-2
20260331133437,2026-03-31 13:34:37,14,M60-24-2,643,858,122,109,194,21,0,107,0.0,0.0,2.24,0.0,2056.24,4.0,1.87,-0.77,0.35,5.8,29.0,,,,320.0,350.0,600.0,1100.0,3.0,1.0,2.0,7.0,0.0,20260331_14,小型,1402.0,3.0,1338.0,1353.0,M60,,,0.0,32.0,26.0,322,0.562,0.339,1623,0.396,980,39.8,6.5,33.2,21.0,1.524,3,0.86,88.22183908045977,101.1,10.318562954470416,89.1,93.6516129032258,108.897,2.9396,,6.7,6.69,529.9066666666666,18.8,388.84,4.0,0.0,0,-0.92,58.39035087719297,1107.4703216374269,,,,698.8333333333334,86.21666666666667,21.554166666666667,2026-03-31,M60-24-2
20260331135811,2026-03-31 13:58:11,16,M60-24-2,646,847,128,109,194,20,0,104,0.0,0.0,2.22,0.0,2050.22,3.5,0.93,1.41,0.24,,,,,,320.0,350.0,600.0,1100.0,3.0,1.0,2.0,7.0,0.0,20260331_16,小型,1458.0,4.0,1402.0,1418.0,M60,,,0.0,25.4,74.8,318,0.562,0.343,1621,0.399,975,39.0,6.3,32.7,20.8,1.509,3,0.85,88.39417475728156,102.4,9.21677265127996,87.5,90.8611111111111,106.895,2.9396,,6.7,6.69,529.9066666666666,18.8,388.84,3.5,-0.5,1,-0.41,60.025688073394505,1082.4632415902142,,,,650.75,79.24375,21.131666666666668,2026-03-31,M60-24-2
20260331160106,2026-03-31 16:01:06,32,M60-31,631,772,119,102,204,21,0,80,0.0,0.0,2.14,0.0,1931.14,4.0,0.99,-0.79,0.26,,,,,,340.0,480.0,600.0,1080.0,8.0,6.0,2.0,18.0,0.0,20260331_32,中型,1655.0,1.0,1605.0,1645.0,M60,,,0.0,25.4,74.8,305,0.5,0.334,1522,0.415,891,33.1,6.9,26.2,21.1,1.412,3,0.81,82.42083333333333,93.5,8.474740859689392,83.22,86.13823529411764,106.344,2.9396,,6.7,6.69,529.9066666666666,18.8,388.84,4.0,0.5,1,-7.92,63.00309278350516,1013.2997422680412,,,,,,,2026-03-31,M60-31
20260331160617,2026-03-31 16:06:17,33,M60-31,628,772,120,105,204,21,0,81,0.0,0.0,2.15,0.0,1933.15,3.5,0.96,-0.79,0.26,,,,,,340.0,480.0,600.0,1080.0,8.0,6.0,2.0,18.0,0.0,20260331_33,中型,1655.0,1.0,1605.0,1645.0,M60,,,0.0,25.4,74.8,306,0.515,0.343,1520,0.413,892,33.3,6.9,26.5,21.3,1.42,3,0.81,82.17441860465117,93.2,8.603422602425907,83.24,86.03000000000002,106.21,2.9396,,6.7,6.69,529.9066666666666,18.8,388.84,3.5,-0.5,1,-4.41,63.00309278350516,1013.2997422680412,,,,,,,2026-03-31,M60-31
20260401125935,2026-04-01 12:59:35,12,M60-24,653,867,129,106,198,20,0,105,0.0,0.0,2.28,0.0,2080.28,4.5,0.95,-0.76,0.23,,,,,,320.0,350.0,600.0,1100.0,3.0,1.0,1.0,7.0,1.0,20260401_12,小型,1351.0,1.0,1303.0,1319.0,M60,,,0.0,22.4,87.4,323,0.535,0.328,1649,0.396,996,38.7,6.2,32.5,20.6,1.525,4,0.87,88.6158536585366,100.8,10.44038207776917,91.12,92.22758620689652,106.009,2.9396,,6.7,6.69,529.9066666666666,18.8,388.84,4.5,1.0,1,0.56,56.554782608695646,1083.0240869565216,,,,580.4375,76.021875,20.2725,2026-04-01,M60-24
20260401132352,2026-04-01 13:23:52,15,M60-24,627,837,119,109,192,19,0,101,0.0,0.0,2.19,0.0,2006.19,3.5,0.93,-0.32,0.24,3.8,26.1,,,,320.0,350.0,600.0,1100.0,3.0,1.0,2.0,7.0,1.0,20260401_15,小型,1351.0,1.0,1327.0,1342.0,M60,,,0.0,24.0,62.0,312,0.568,0.349,1583,0.396,956,38.5,6.1,32.4,21.0,1.525,4,0.84,87.54444444444445,99.1,10.50221610946359,92.2,93.51785714285714,111.331,2.9396,,6.7,6.69,529.9066666666666,18.8,388.84,3.5,-1.0,1,-0.41,56.554782608695646,1083.0240869565216,,,,627.9333333333333,84.83000000000001,21.207500000000003,2026-04-01,M60-24
20260401134909,2026-04-01 13:49:09,18,M60-24,625,838,117,109,194,18,0,103,0.0,0.0,2.19,0.0,2006.19,3.5,0.93,-0.64,0.36,,,,,,320.0,350.0,600.0,1100.0,4.0,1.0,2.0,7.0,1.0,20260401_18,小型,1444.0,2.0,1354.0,1410.0,M60,,,0.0,22.4,87.4,315,0.562,0.346,1580,0.396,955,38.4,5.7,32.7,21.2,1.528,4,0.84,87.40121951219511,98.1,9.902346283958371,89.67999999999999,91.96206896551725,109.479,2.9396,,6.7,6.69,529.9066666666666,18.8,388.84,3.5,0.0,0,-0.41,62.66272727272726,1144.6391515151513,,,,606.1875,74.759375,19.93583333333333,2026-04-01,M60-24
20260401141556,2026-04-01 14:15:56,21,M60-24,596,800,111,103,183,19,0,99,0.0,0.0,2.09,0.0,1913.09,3.5,0.98,-0.5,0.63,,,,,,320.0,350.0,600.0,1100.0,4.0,1.0,2.0,7.0,1.0,20260401_21,小型,1444.0,2.0,1419.0,1435.0,M60,,,0.0,22.4,87.4,301,0.563,0.342,1507,0.395,911,39.2,6.3,32.9,21.1,1.529,4,0.8,85.9148148148148,96.5,9.225262030620469,87.16000000000001,89.5142857142857,111.893,2.9396,,6.7,6.69,529.9066666666666,18.8,388.84,3.5,0.0,0,-6.41,62.66272727272726,1144.6391515151513,,,,620.71875,71.76249999999999,19.136666666666663,2026-04-01,M60-24
20260401144301,2026-04-01 14:43:01,25,M60-24,583,777,111,100,178,18,0,94,0.0,0.0,2.03,0.0,1863.03,3.5,1.01,-0.34,0.26,,,,,,320.0,350.0,600.0,1100.0,3.0,1.0,2.0,7.0,1.0,20260401_25,小型,1605.0,4.0,1446.0,1502.0,M60,,,0.0,22.4,87.4,290,0.562,0.345,1471,0.396,888,38.6,6.2,32.4,21.0,1.523,4,0.78,83.62439024390244,93.9,8.448777671379016,84.0,87.09310344827585,111.658,2.9396,,6.7,6.69,529.9066666666666,18.8,388.84,3.5,0.0,0,-9.41,63.132352941176464,1067.9889705882354,,,,598.125,79.11874999999999,21.09833333333333,2026-04-01,M60-24
20260401151126,2026-04-01 15:11:26,29,M60-24,581,779,108,97,178,18,0,96,0.0,0.0,2.03,0.0,1859.03,4.0,1.04,-1.19,0.52,,,,,,320.0,350.0,600.0,1100.0,3.0,1.0,2.0,7.0,1.0,20260401_29,小型,1605.0,4.0,1515.0,1530.0,M60,,,0.0,22.4,87.4,292,0.545,0.332,1468,0.396,887,39.0,6.2,32.9,20.9,1.527,4,0.78,82.69382716049383,91.6,8.555892427408478,86.96,87.51785714285714,112.202,2.9396,,6.7,6.69,529.9066666666666,18.8,388.84,4.0,0.5,1,-12.92,63.132352941176464,1067.9889705882354,,,,605.4666666666667,80.9733333333333,20.243333333333325,2026-04-01,M60-24
20260401153728,2026-04-01 15:37:28,33,M60-24,554,750,106,97,171,19,0,93,0.0,0.0,1.94,0.0,1791.94,3.5,1.04,-1.42,0.54,,,,,,320.0,350.0,600.0,1100.0,5.0,1.0,2.0,7.0,1.0,20260401_33,小型,1605.0,4.0,1541.0,1557.0,M60,,,0.0,22.4,87.4,283,0.567,0.343,1410,0.393,856,39.6,6.7,32.9,21.2,1.545,4,0.75,81.18765432098766,90.9,7.6615825770012895,83.32,84.55357142857143,112.738,2.9396,,6.7,6.69,529.9066666666666,18.8,388.84,3.5,-0.5,1,-12.41,63.132352941176464,1067.9889705882354,,,,633.4375,77.40625,20.641666666666666,2026-04-01,M60-24
20260401160354,2026-04-01 16:03:54,38,M60-24,596,799,116,103,182,19,0,98,0.0,0.0,2.08,0.0,1915.08,3.5,0.98,-0.5,0.5,,,,,,320.0,350.0,600.0,1100.0,4.0,1.0,2.0,7.0,1.0,20260401_38,小型,1700.0,3.0,1607.0,1623.0,M60,,,0.0,22.4,87.4,299,0.566,0.344,1511,0.394,915,39.1,6.4,32.8,21.0,1.535,4,0.8,85.54197530864197,94.9,9.164691560919971,85.38,89.82857142857141,112.286,2.9396,,6.7,6.69,529.9066666666666,18.8,388.84,3.5,0.0,0,-6.41,54.85104166666667,877.6166666666667,,,,599.625,78.934375,21.049166666666668,2026-04-01,M60-24
20260401163104,2026-04-01 16:31:04,44,M60-24,592,800,113,103,181,19,0,98,0.0,0.0,2.08,0.0,1908.08,3.5,0.98,-1.17,0.63,,,,,,320.0,350.0,600.0,1100.0,4.0,1.0,2.0,7.0,1.0,20260401_44,小型,1700.0,3.0,1634.0,1650.0,M60,,,0.0,22.4,87.4,298,0.569,0.346,1505,0.393,913,39.3,6.4,32.9,21.0,1.542,4,0.8,81.9370786516854,93.6,7.950017765826687,82.03999999999999,83.78387096774193,104.73,2.9396,,6.7,6.69,529.9066666666666,18.8,388.84,3.5,0.0,0,-6.41,54.85104166666667,877.6166666666667,,,,641.625,77.115625,20.564166666666665,2026-04-01,M60-24
20260402131002,2026-04-02 13:10:02,14,M60-24,633,849,126,110,193,22,0,102,0.0,0.0,2.24,0.0,2037.24,3.5,1.85,-0.63,0.47,,,,,,320.0,350.0,600.0,1100.0,6.0,1.0,2.0,7.0,0.0,20260402_14,小型,1409.0,3.0,1313.0,1333.0,M60,,,0.0,23.0,76.8,317,0.57,0.347,1608,0.394,975,39.1,6.9,32.2,21.0,1.54,4,0.85,82.02588235294118,92.3,7.802535831248957,86.78,83.2344827586207,97.923,2.9396,,6.7,6.69,529.9066666666666,18.8,388.84,3.5,0.0,0,0.59,57.39122807017544,1081.8246491228072,,,,542.325,74.5575,24.8525,2026-04-02,M60-24
20260402134101,2026-04-02 13:41:01,17,M60-24,642,850,124,100,193,22,0,101,0.0,0.0,2.22,0.0,2034.22,5.0,1.01,-0.62,0.59,,,,,,320.0,350.0,600.0,1100.0,4.0,1.0,2.0,7.0,0.0,20260402_17,小型,1409.0,3.0,1344.0,1400.0,M60,,,0.0,23.0,76.8,316,0.518,0.316,1616,0.397,974,38.9,7.0,32.0,20.5,1.517,4,0.85,84.67619047619048,100.0,8.53642920563197,85.4,85.25000000000001,100.294,2.9396,,6.7,6.69,529.9066666666666,18.8,388.84,5.0,1.5,1,-6.13,57.39122807017544,1081.8246491228072,,,,638.96875,87.109375,23.229166666666668,2026-04-02,M60-24
20260402140605,2026-04-02 14:06:05,20,M60-24,621,820,111,93,187,21,0,102,0.0,0.0,2.16,0.0,1957.16,5.5,1.09,-0.96,0.61,,,,,,320.0,350.0,600.0,1100.0,4.0,1.0,2.0,7.0,0.0,20260402_20,小型,1502.0,1.0,1409.0,1425.0,M60,,,0.0,23.0,76.8,310,0.497,0.3,1552,0.4,931,39.7,6.8,32.9,20.6,1.499,4,0.82,85.3604938271605,97.0,9.007125834888589,88.46000000000001,89.86785714285713,109.595,2.9396,,6.7,6.69,529.9066666666666,18.8,388.84,5.5,0.5,1,-7.75,59.05648148148148,1061.0481172839504,,,,653.6875,83.503125,22.2675,2026-04-02,M60-24
20260402143259,2026-04-02 14:32:59,24,M60-24,605,788,109,91,178,20,0,97,0.0,0.0,2.07,0.0,1890.07,5.5,1.11,0.33,0.38,,,,,,320.0,350.0,600.0,1100.0,3.0,1.0,2.0,7.0,0.0,20260402_24,小型,1502.0,1.0,1437.0,1452.0,M60,,,0.0,23.0,76.8,295,0.511,0.308,1502,0.403,897,39.7,6.8,32.9,20.4,1.483,4,0.79,82.87283950617284,94.0,8.926282628666558,85.68,86.39999999999999,109.367,2.9396,,6.7,6.69,529.9066666666666,18.8,388.84,5.5,0.0,0,-9.75,59.05648148148148,1061.0481172839504,,,,694.8666666666667,82.27000000000002,20.56750000000001,2026-04-02,M60-24
20260402150256,2026-04-02 15:02:56,28,M60-24,573,758,104,87,173,20,0,95,0.0,0.0,1.99,0.0,1811.99,5.5,1.16,-1.21,0.4,,,,,,320.0,350.0,600.0,1100.0,3.0,1.0,2.0,7.0,0.0,20260402_28,小型,1620.0,4.0,1507.0,1522.0,M60,,,0.0,23.0,76.8,288,0.503,0.302,1435,0.399,862,39.9,6.9,33.0,20.7,1.504,4,0.76,81.95476190476191,90.2,7.350516741827207,85.4,84.55999999999999,111.263,2.9396,,6.7,6.69,529.9066666666666,18.8,388.84,5.5,0.0,0,-13.75,63.37199999999999,1056.1999999999998,,,,670.3,85.66333333333336,21.41583333333334,2026-04-02,M60-24
20260402152945,2026-04-02 15:29:45,32,M60-24,607,788,111,91,178,20,0,97,0.0,0.0,2.05,0.0,1894.05,5.5,1.11,0.66,0.38,,,,,,320.0,350.0,600.0,1100.0,3.0,1.0,2.0,7.0,0.0,20260402_32,小型,1620.0,4.0,1533.0,1548.0,M60,,,0.0,23.0,76.8,295,0.511,0.308,1506,0.403,899,39.7,6.8,32.9,20.4,1.481,4,0.79,78.96666666666667,89.3,8.246420847259946,79.44,81.82857142857144,103.58,2.9396,,6.7,6.69,529.9066666666666,18.8,388.84,5.5,0.0,0,-9.75,63.37199999999999,1056.1999999999998,,,,691.3,79.61333333333332,19.90333333333333,2026-04-02,M60-24
20260402155433,2026-04-02 15:54:33,36,M60-24,571,749,109,83,170,20,0,92,0.0,0.0,1.96,0.0,1795.96,6.0,1.22,-0.87,0.4,,,,,,320.0,350.0,600.0,1100.0,3.0,1.0,2.0,7.0,0.0,20260402_36,小型,1620.0,4.0,1558.0,1614.0,M60,,,0.0,23.0,76.8,282,0.488,0.294,1429,0.4,858,39.7,7.1,32.6,20.3,1.503,4,0.75,81.45802469135803,90.5,8.40650636022929,81.9,84.5357142857143,112.714,2.9396,,6.7,6.69,529.9066666666666,18.8,388.84,6.0,0.5,1,-17.41,63.37199999999999,1056.1999999999998,,,,655.65625,74.55000000000001,19.880000000000003,2026-04-02,M60-24
20260402162007,2026-04-02 16:20:07,41,M60-24,564,741,106,82,169,19,0,89,0.0,0.0,1.92,0.0,1771.92,6.0,1.23,-0.7,0.68,,,,,,320.0,350.0,600.0,1100.0,6.0,1.0,2.0,7.0,0.0,20260402_41,小型,1713.0,2.0,1624.0,1642.0,M60,,,0.0,23.0,76.8,277,0.485,0.296,1411,0.4,847,39.0,6.9,32.1,20.3,1.502,4,0.74,82.10103092783504,90.9,8.004025982396517,84.53999999999999,84.82058823529414,114.622,2.9396,,6.7,6.69,529.9066666666666,18.8,388.84,6.0,0.0,0,-18.41,62.15789473684213,981.0587719298248,,,,614.8611111111111,77.32222222222221,23.196666666666665,2026-04-02,M60-24
20260402164901,2026-04-02 16:49:01,45,M60-24,606,799,109,91,181,20,0,98,0.0,0.0,2.09,0.0,1906.09,5.5,1.11,-0.82,0.5,,,,,,320.0,350.0,600.0,1100.0,3.0,1.0,2.0,7.0,0.0,20260402_45,小型,1713.0,2.0,1652.0,1708.0,M60,,,0.0,23.0,76.8,299,0.503,0.304,1514,0.4,908,39.5,6.7,32.8,20.5,1.498,4,0.8,81.05161290322582,90.5,7.595989503568848,82.02000000000001,83.73125000000002,104.664,2.9396,,6.7,6.69,529.9066666666666,18.8,388.84,5.5,-0.5,1,-9.75,62.15789473684213,981.0587719298248,,,,660.0,73.03437500000001,19.475833333333338,2026-04-02,M60-24
20260407125943,2026-04-07 12:59:43,22,M60-24,662,868,126,104,197,20,0,106,0.0,0.0,2.29,0.0,2085.29,5.0,1.96,0.15,0.35,,,,,,320.0,350.0,600.0,1100.0,4.0,0.0,1.0,7.0,18.5,20260407_22,小型,1325.0,1.0,1303.0,1317.0,M60,,,0.0,22.7,91.1,323,0.528,0.322,1656,0.4,994,39.0,6.2,32.8,20.5,1.502,4,0.87,86.24404761904762,101.5,9.81634146753546,87.5,88.64999999999999,101.897,2.9396,,7.04,6.59,529.9066666666666,18.8,388.84,5.0,-0.5,1,-2.13,58.57033898305084,1147.0024717514125,,,,653.6071428571429,80.79285714285712,18.85166666666666,2026-04-07,M60-24
20260407132132,2026-04-07 13:21:32,25,M60-24,638,847,124,104,194,20,0,102,0.0,0.0,2.22,0.0,2031.22,4.5,1.96,-0.78,0.24,,,,,,320.0,350.0,600.0,1100.0,3.0,1.0,2.0,7.0,18.5,20260407_25,小型,1325.0,1.0,1325.0,1341.0,M60,,,0.0,22.7,91.1,316,0.536,0.329,1609,0.397,971,38.6,6.3,32.3,20.7,1.522,4,0.85,91.48043478260873,105.7,10.295305379367935,92.18,96.16666666666669,113.137,2.9396,,7.04,6.59,529.9066666666666,18.8,388.84,4.5,-0.5,1,-1.44,58.57033898305084,1147.0024717514125,,,,598.625,72.571875,19.352500000000003,2026-04-07,M60-24
20260407134356,2026-04-07 13:43:56,27,M60-24,619,819,116,99,185,20,0,100,0.0,0.0,2.15,0.0,1960.15,4.5,1.02,-0.32,0.49,,,,,,320.0,350.0,600.0,1100.0,3.0,1.0,2.0,7.0,18.5,20260407_27,小型,1434.0,3.0,1347.0,1403.0,M60,,,0.0,22.7,91.1,305,0.535,0.325,1554,0.398,935,39.3,6.6,32.8,20.6,1.511,4,0.82,86.89756097560975,100.4,9.9771809842572,82.78,91.15862068965517,111.169,2.9396,,7.04,6.59,529.9066666666666,18.8,388.84,4.5,0.0,0,-6.44,55.99189189189189,1032.1172072072072,,,,619.0,69.896875,18.639166666666664,2026-04-07,M60-24
