Repository: Vincent626/concrete-strength-analysis

# 🎯 S60 & M60 混凝土強度預測模型訓練成果報告

> **更新日期**: 2026-02-04  
> **專案目標**: 建立 S60/M60 混凝土 28 天抗壓強度預測模型

---

## 📋 摘要

本專案針對 S60（小型）與 M60（中型）離心混凝土管配比，建立機器學習預測模型。透過配料特徵分析，預測 28 天抗壓強度，並識別影響強度的關鍵因素。

### 主要成果

| 模型 | 樣本數 | R² | MAE (kgf/cm²) | 狀態 |
|:---|---:|---:|---:|:---|
| **S60** | 46 | **0.360** | 28 | ✅ 可用 |
| **M60** | 52 | **0.206** | 25 | ✅ 可用 |

---

## 📈 模型效能比較
> **說明**：S60 模型 R²=0.360，M60 模型 R²=0.206，兩者皆具有預測能力。S60 表現較佳，預測誤差約 28 kgf/cm²。

---

## 📊 強度分布比較
> **說明**：S60 與 M60 的強度分布相似，平均約 605 kgf/cm²，皆高於設計強度 510 kgf/cm²（紅色虛線）。

---

File: S60_M60_dataset_v9_shared.csv (part 55 of 138)
match_key,日期及時間,序,配比 ,耗用骨材1,耗用骨材2,耗用骨材3,耗用水,耗用泥料1,耗用泥料2,耗用泥料3,耗用泥料4,耗用藥劑1,耗用藥劑2,耗用藥劑3,耗用藥劑4,耗用小計,表面水骨材1,誤差%水,誤差%骨材1,誤差%骨材2,坍度(cm),混凝土溫度(℃),試體1強度(X1),試體2強度(X2),試體3強度(X3),加料轉速,慢速轉速,中速轉速,高速轉速,加料時間,慢速時間,中速時間,高速時間,總降水量,cp_key,類型,入池,蒸養池,離心開始,離心結束,母體,平均強度,強度_原始,強度_修正,環境溫度,環境濕度,膠結料總量,水灰比,水膠比,骨材總量,砂石比,粗骨材總量,水泥取代率,矽灰取代率,爐石取代率,漿體比例,粗細骨材比,月份,拌合米數,平均電流,最大電流,電流標準差,最終電流,穩定階段平均電流,單位體積穩定電流,砂_FM,砂_Mud,六分_FM,三分_FM,水泥砂漿_28天平均強度,水泥_流動性,水泥砂漿_7天平均強度,設定扣水率(%),扣水率_變動幅度,扣水率_是否變更,水量微調偏離度,蒸養實際平均溫度,蒸養實際總積溫,蒸養實際階段1溫度,蒸養實際階段2溫度,蒸養實際階段3溫度,實際離心平均轉速,實際離心平均電流,實際離心總能量,日期,配比
20260407140705,2026-04-07 14:07:05,28,M60-24,601,799,117,97,182,20,0,97,0.0,0.0,2.07,0.0,1915.07,4.5,1.04,-0.66,0.5,3.3,28.0,,,,320.0,350.0,600.0,1100.0,3.0,1.0,2.0,7.0,18.5,20260407_28,小型,1434.0,3.0,1411.0,1426.0,M60,,,0.0,21.0,54.0,299,0.533,0.324,1517,0.396,916,39.1,6.7,32.4,20.7,1.524,4,0.8,88.0560975609756,100.5,11.157564398539453,86.82000000000001,94.07586206896552,117.595,2.9396,,7.04,6.59,529.9066666666666,18.8,388.84,4.5,0.0,0,-8.44,55.99189189189189,1032.1172072072072,,,,657.9,77.99,19.4975,2026-04-07,M60-24
20260407143305,2026-04-07 14:33:05,31,M60-24,579,780,113,97,180,19,0,95,0.0,0.0,2.01,0.0,1865.01,4.0,1.04,-1.53,0.65,,,,,,320.0,350.0,600.0,1100.0,4.0,1.0,2.0,7.0,18.5,20260407_31,小型,1531.0,2.0,1436.0,1452.0,M60,,,0.0,22.7,91.1,294,0.539,0.33,1472,0.393,893,38.8,6.5,32.3,21.0,1.542,4,0.78,85.66190476190478,96.9,10.3211514764804,84.82,90.64,116.205,2.9396,,7.04,6.59,529.9066666666666,18.8,388.84,4.0,-0.5,1,-12.92,61.57523809523809,1076.5404126984126,,,,655.5,78.146875,20.839166666666664,2026-04-07,M60-24
20260407150349,2026-04-07 15:03:49,33,M60-24,576,770,110,94,176,18,0,94,0.0,0.0,2.0,0.0,1840.0,4.5,1.08,-1.03,0.65,,,,,,320.0,350.0,600.0,1100.0,0.0,1.0,2.0,7.0,18.5,20260407_33,小型,1531.0,2.0,1507.0,1523.0,M60,,,0.0,22.7,91.1,288,0.534,0.326,1456,0.396,880,38.9,6.2,32.6,20.8,1.528,4,0.77,86.14074074074075,97.3,9.29793256958702,88.58000000000001,92.13928571428572,119.661,2.9396,,7.04,6.59,529.9066666666666,18.8,388.84,4.5,0.5,1,-11.44,61.57523809523809,1076.5404126984126,,,,603.75,76.85,20.49333333333333,2026-04-07,M60-24
20260408125908,2026-04-08 12:59:08,20,M60-24,665,868,122,93,198,20,0,103,0.0,0.0,2.33,0.0,2071.33,6.5,1.09,-0.89,0.35,,,,,,320.0,350.0,600.0,1100.0,3.0,1.0,2.0,7.0,1.5,20260408_20,小型,1413.0,1.0,1302.0,1318.0,M60,,,0.0,23.1,92.9,321,0.47,0.29,1655,0.402,990,38.3,6.2,32.1,20.0,1.489,4,0.87,87.9247191011236,107.1,14.232880754928608,92.0,96.92903225806452,111.413,2.9396,,7.04,6.59,529.9066666666666,18.8,388.84,6.5,2.0,1,-5.69,60.42920353982301,1135.0618731563422,,,,579.40625,85.546875,22.8125,2026-04-08,M60-24
20260408132238,2026-04-08 13:22:38,23,M60-24,632,828,120,93,189,20,0,101,0.0,0.0,2.2,0.0,1985.2,6.0,2.2,-0.78,0.36,,,,,,320.0,350.0,600.0,1100.0,3.0,1.0,2.0,7.0,1.5,20260408_23,小型,1413.0,1.0,1327.0,1342.0,M60,,,0.0,23.1,92.9,310,0.492,0.3,1580,0.4,948,39.0,6.5,32.6,20.3,1.5,4,0.83,87.6435294117647,106.7,14.312786936728774,93.4,99.19655172413796,119.514,2.9396,,7.04,6.59,529.9066666666666,18.8,388.84,6.0,-0.5,1,-7.41,60.42920353982301,1135.0618731563422,,,,613.8333333333334,88.06,22.015,2026-04-08,M60-24
20260408134622,2026-04-08 13:46:22,25,M60-24,614,796,115,88,181,18,0,97,0.0,0.0,2.1,0.0,1911.1,6.0,1.15,0.0,0.13,,,,,,320.0,350.0,600.0,1100.0,4.0,1.0,2.0,7.0,1.5,20260408_25,小型,1413.0,1.0,1350.0,1405.0,M60,,,0.0,23.1,92.9,296,0.486,0.297,1525,0.403,911,38.9,6.1,32.8,20.1,1.484,4,0.8,85.31951219512196,104.3,13.379420300107345,92.86,95.7103448275862,119.638,2.9396,,7.04,6.59,529.9066666666666,18.8,388.84,6.0,0.0,0,-12.41,60.42920353982301,1135.0618731563422,,,,655.5666666666667,79.63666666666667,19.909166666666668,2026-04-08,M60-24
20260408140906,2026-04-08 14:09:06,26,M60-24,585,767,113,86,175,18,0,96,0.0,0.0,2.03,0.0,1842.03,6.0,1.18,-0.85,0.26,,,,,,320.0,350.0,600.0,1100.0,3.0,1.0,2.0,7.0,1.5,20260408_26,小型,1504.0,2.0,1413.0,1429.0,M60,,,0.0,23.1,92.9,289,0.491,0.298,1465,0.399,880,39.4,6.2,33.2,20.4,1.504,4,0.77,85.06129032258065,100.7,11.634699974488296,90.64,92.465625,120.085,2.9396,,7.04,6.59,529.9066666666666,18.8,388.84,6.0,0.0,0,-14.41,62.79444444444445,1126.1137037037038,,,,630.15625,76.515625,20.404166666666665,2026-04-08,M60-24
20260408143319,2026-04-08 14:33:19,31,M60-24,442,579,85,63,134,14,0,71,0.0,0.0,1.51,0.0,1389.51,6.5,1.61,-1.12,0.35,,,,,,320.0,350.0,600.0,1100.0,3.0,1.0,2.0,7.0,1.5,20260408_31,小型,1504.0,2.0,1437.0,1452.0,M60,,,0.0,23.1,92.9,219,0.47,0.288,1106,0.4,664,38.8,6.4,32.4,20.3,1.502,4,0.58,75.07777777777778,83.8,8.26791358576808,77.08,80.30000000000001,138.448,2.9396,,7.04,6.59,529.9066666666666,18.8,388.84,6.5,0.5,1,-35.69,62.79444444444445,1126.1137037037038,,,,641.5666666666667,76.81333333333333,19.203333333333333,2026-04-08,M60-24
20260409125856,2026-04-09 12:58:56,23,M60-24,661,878,125,91,198,21,0,103,0.0,0.0,2.29,0.0,2079.29,5.5,2.25,-0.6,0.46,,,,,,320.0,350.0,600.0,1100.0,3.0,1.0,2.0,7.0,0.0,20260409_23,小型,1411.0,4.0,1302.0,1318.0,M60,,,0.0,25.5,87.4,322,0.46,0.283,1664,0.397,1003,38.5,6.5,32.0,19.9,1.517,4,0.87,91.93953488372092,106.0,11.168407259493154,93.16,98.06333333333336,112.716,2.9396,,7.04,6.59,529.9066666666666,18.8,388.84,5.5,-1.0,1,-9.75,63.65929203539824,1197.8556784660768,,,,645.03125,84.803125,22.614166666666662,2026-04-09,M60-24
20260409132050,2026-04-09 13:20:50,26,M60-24,613,826,113,91,188,21,0,99,0.0,0.0,2.15,0.0,1953.15,4.5,1.11,-1.29,0.36,,,,,,,,,,,,,,0.0,20260409_26,,,,,,M60,,,0.0,25.5,87.4,308,0.484,0.295,1552,0.395,939,39.0,6.8,32.1,20.5,1.532,4,0.82,90.10238095238095,103.5,10.461960302863169,92.66,96.10333333333332,117.199,2.9396,,7.04,6.59,529.9066666666666,18.8,388.84,4.5,-1.0,1,-14.44,,,,,,,,,2026-04-09,M60-24
20260409134510,2026-04-09 13:45:10,27,M60-24,604,796,114,88,180,19,0,97,0.0,0.0,2.07,0.0,1900.07,4.5,1.15,1.0,0.38,,,,,,320.0,350.0,600.0,1100.0,3.0,1.0,2.0,7.0,0.0,20260409_27,小型,1411.0,4.0,1348.0,1404.0,M60,,,0.0,25.5,87.4,296,0.489,0.297,1514,0.399,910,39.2,6.4,32.8,20.2,1.507,4,0.79,90.52530120481929,102.2,10.077050670234842,89.36,95.08275862068965,120.358,2.9396,,7.04,6.59,529.9066666666666,18.8,388.84,4.5,0.0,0,-17.44,63.65929203539824,1197.8556784660768,,,,661.75,81.271875,21.6725,2026-04-09,M60-24
20260409141034,2026-04-09 14:10:34,30,M60-24,590,787,108,87,178,17,0,94,0.0,0.0,2.03,0.0,1863.03,4.5,1.16,0.0,0.51,,,,,,320.0,350.0,600.0,1100.0,3.0,1.0,2.0,7.0,0.0,20260409_30,小型,1504.0,2.0,1414.0,1429.0,M60,,,0.0,25.5,87.4,289,0.489,0.301,1485,0.397,895,38.4,5.9,32.5,20.2,1.517,4,0.78,87.03132530120482,97.8,8.998794132212279,87.32000000000001,91.94827586206895,117.882,2.9396,,7.04,6.59,529.9066666666666,18.8,388.84,4.5,0.0,0,-18.44,62.05925925925926,1112.9293827160493,,,,685.1,82.01666666666665,20.504166666666663,2026-04-09,M60-24
20260409143241,2026-04-09 14:32:41,32,M60-24,586,786,111,87,178,19,0,94,0.0,0.0,2.05,0.0,1863.05,4.5,1.16,-0.68,0.38,,,,,,320.0,350.0,600.0,1100.0,3.0,1.0,2.0,7.0,0.0,20260409_32,小型,1504.0,2.0,1437.0,1452.0,M60,,,0.0,25.5,87.4,291,0.489,0.299,1483,0.395,897,38.8,6.5,32.3,20.3,1.531,4,0.78,85.2698795180723,98.2,9.059771200331252,87.20000000000002,88.93793103448277,114.023,2.9396,,7.04,6.59,529.9066666666666,18.8,388.84,4.5,0.0,0,-18.44,62.05925925925926,1112.9293827160493,,,,658.0,81.72999999999998,20.432499999999997,2026-04-09,M60-24
20260410130126,2026-04-10 13:01:26,21,M60-24,666,876,125,88,197,20,0,103,0.0,0.0,2.28,0.0,2077.28,6.0,2.33,-0.3,0.23,,,,,,320.0,350.0,600.0,1100.0,3.0,1.0,2.0,7.0,0.0,20260410_21,小型,1431.0,3.0,1305.0,1320.0,M60,,,0.0,26.0,78.4,320,0.447,0.275,1667,0.4,1001,38.4,6.2,32.2,19.7,1.503,4,0.87,90.7843373493976,101.1,10.926539834442798,96.24,95.8241379310345,110.143,2.9396,,7.04,6.59,529.9066666666666,18.8,388.84,6.0,1.5,1,-12.41,59.21171171171172,1094.4298048048051,,,,685.0333333333333,83.58999999999999,20.8975,2026-04-10,M60-24
20260410132346,2026-04-10 13:23:46,24,M60-31,641,839,116,97,192,20,0,103,0.0,0.0,2.37,0.0,2010.37,5.5,1.04,0.0,0.48,,,,,,320.0,350.0,600.0,1100.0,3.0,1.0,2.0,7.0,0.0,20260410_24,小型,1431.0,3.0,1327.0,1343.0,M60,,,0.0,26.0,78.4,315,0.505,0.308,1596,0.402,955,39.0,6.3,32.7,20.5,1.49,4,0.84,90.86385542168674,104.5,11.545327937478277,91.84,97.63793103448276,116.236,2.9396,,7.04,6.59,529.9066666666666,18.8,388.84,5.5,-0.5,1,-3.75,59.21171171171172,1094.4298048048051,,,,635.875,79.55000000000001,21.21333333333333,2026-04-10,M60-31
20260410140417,2026-04-10 14:04:17,27,M60-31,598,785,112,93,180,20,0,96,0.0,0.0,2.21,0.0,1886.21,5.0,1.09,-0.5,0.0,,,,,,320.0,350.0,600.0,1100.0,3.0,1.0,2.0,7.0,0.0,20260410_27,小型,1431.0,3.0,1408.0,1423.0,M60,,,0.0,26.0,78.4,296,0.517,0.314,1495,0.4,897,39.2,6.8,32.4,20.6,1.5,4,0.79,85.59382716049383,98.1,8.621067300643539,84.67999999999999,87.71785714285714,111.035,2.9396,,7.04,6.59,529.9066666666666,18.8,388.84,5.0,-0.5,1,-13.13,59.21171171171172,1094.4298048048051,,,,685.1666666666666,78.48,19.62,2026-04-10,M60-31
20260410142803,2026-04-10 14:28:03,28,M60-31,583,768,110,91,176,19,0,96,0.0,0.0,2.17,0.0,1845.17,5.0,1.11,-0.34,0.39,,,,,,320.0,350.0,600.0,1100.0,3.0,1.0,2.0,7.0,0.0,20260410_28,小型,1526.0,1.0,1431.0,1446.0,M60,,,0.0,26.0,78.4,291,0.517,0.313,1461,0.399,878,39.5,6.5,33.0,20.7,1.506,4,0.77,82.23658536585367,99.6,9.16620931565074,80.53999999999999,87.27586206896552,113.345,2.9396,,7.04,6.59,529.9066666666666,18.8,388.84,5.0,0.0,0,-15.13,61.93584905660377,1088.0064150943397,,,,638.7666666666667,80.89999999999996,20.22499999999999,2026-04-10,M60-31
20260410145120,2026-04-10 14:51:20,31,M60-31,611,797,115,91,182,20,0,99,0.0,0.0,2.25,0.0,1917.25,5.5,1.11,0.0,0.25,,,,,,320.0,350.0,600.0,1100.0,4.0,1.0,2.0,7.0,0.0,20260410_31,小型,1526.0,1.0,1455.0,1511.0,M60,,,0.0,26.0,78.4,301,0.5,0.302,1523,0.401,912,39.5,6.6,32.9,20.5,1.493,4,0.8,87.15463917525773,104.3,10.113367907715798,88.78,92.30588235294118,115.382,2.9396,,7.04,6.59,529.9066666666666,18.8,388.84,5.5,0.5,1,-9.75,61.93584905660377,1088.0064150943397,,,,641.15625,82.003125,21.8675,2026-04-10,M60-31
20260413131119,2026-04-13 13:11:19,26,M60-31,644,845,122,101,194,22,0,104,0.0,0.0,2.37,0.0,2034.37,5.0,2.02,-0.31,0.0,,,,,,320.0,350.0,600.0,1100.0,3.0,1.0,2.0,7.0,0.0,20260413_26,小型,1408.0,3.0,1315.0,1330.0,M60,,,0.0,26.3,74.8,320,0.521,0.316,1611,0.4,967,39.4,6.9,32.5,20.7,1.502,4,0.85,93.40963855421688,108.9,12.40236680150186,91.9,99.99655172413792,117.643,2.9396,,7.04,6.59,529.9066666666666,18.8,388.84,5.0,-0.5,1,-5.13,56.68508771929824,1069.45865497076,,,,685.7,75.58333333333333,18.89583333333333,2026-04-13,M60-31
20260413133614,2026-04-13 13:36:14,30,M60-31,624,817,116,99,187,20,0,102,0.0,0.0,2.3,0.0,1967.3,4.5,1.02,0.48,0.25,,,,,,320.0,350.0,600.0,1100.0,4.0,1.0,2.0,7.0,0.0,20260413_30,小型,1408.0,3.0,1340.0,1356.0,M60,,,0.0,26.3,74.8,309,0.529,0.32,1557,0.401,933,39.5,6.5,33.0,20.8,1.495,4,0.82,84.84567901234568,103.0,10.186326460562928,85.9,88.72142857142858,108.197,2.9396,,7.04,6.59,529.9066666666666,18.8,388.84,4.5,-0.5,1,-6.44,56.68508771929824,1069.45865497076,,,,628.125,77.55000000000001,20.680000000000003,2026-04-13,M60-31
20260413140012,2026-04-13 14:00:12,34,M60-31,595,785,111,95,179,22,0,96,0.0,0.0,2.22,0.0,1885.22,4.5,0.0,-0.5,0.0,,,,,,320.0,350.0,600.0,1100.0,3.0,1.0,2.0,7.0,0.0,20260413_34,小型,1523.0,2.0,1408.0,1424.0,M60,,,0.0,26.3,74.8,297,0.531,0.32,1491,0.399,896,39.7,7.4,32.3,20.8,1.506,4,0.79,79.35609756097561,97.8,10.760531965734955,83.94,85.22068965517242,107.874,2.9396,,7.04,6.59,529.9066666666666,18.8,388.84,4.5,0.0,0,-10.44,58.2188679245283,1025.6223899371068,,,,660.90625,71.20625000000001,18.988333333333337,2026-04-13,M60-31
20260413143005,2026-04-13 14:30:05,39,M60-31,599,798,109,97,182,20,0,100,0.0,0.0,2.24,0.0,1907.24,4.5,1.04,-0.99,0.38,,,,,,320.0,350.0,600.0,1100.0,3.0,1.0,2.0,7.0,0.0,20260413_39,小型,1523.0,2.0,1433.0,1448.0,M60,,,0.0,26.3,74.8,302,0.533,0.321,1506,0.398,907,39.7,6.6,33.1,20.9,1.514,4,0.8,87.08452380952383,99.7,10.42883472977023,87.88,92.64,115.8,2.9396,,7.04,6.59,529.9066666666666,18.8,388.84,4.5,0.0,0,-8.44,58.2188679245283,1025.6223899371068,,,,703.4333333333333,78.05666666666666,19.514166666666664,2026-04-13,M60-31
20260413145356,2026-04-13 14:53:56,41,M60-31,646,848,117,96,194,21,0,103,0.0,0.0,2.39,0.0,2027.39,5.5,0.0,-0.46,0.35,,,,,,320.0,350.0,600.0,1100.0,3.0,1.0,2.0,7.0,0.0,20260413_41,小型,1523.0,2.0,1457.0,1512.0,M60,,,0.0,26.3,74.8,318,0.495,0.302,1611,0.401,965,39.0,6.6,32.4,20.4,1.494,4,0.85,87.04567901234567,101.9,11.506799378904182,92.62,94.9642857142857,111.723,2.9396,,7.04,6.59,529.9066666666666,18.8,388.84,5.5,1.0,1,-4.75,58.2188679245283,1025.6223899371068,,,,650.4,77.32999999999998,19.3325,2026-04-13,M60-31
20240401065003,2024-04-01 06:50:03,1,S60-17,868,1202,0,108,297,29,0,65,0.0,0.0,0.0,2.87,2571.87,9.0,1.89,-0.34,0.33,,,,,,300.0,,600.0,1200.0,7.0,0.0,1.0,7.0,0.0,20240401_1,小型,812.0,2.0,,,S60,,,0.0,24.2,81.0,391,0.364,0.276,2070,0.419,1202,24.0,7.4,16.6,19.4,1.385,4,1.1,77.2945054945055,104.5,11.041752554768609,71.64,76.8125,69.83,2.9396,,6.14,6.56,486.33333333333337,18.7,295.1333333333333,9.0,0.0,0,19.37,,,,,,,,,2024-04-01,S60-17
20240401071436,2024-04-01 07:14:36,5,S60-17,794,1115,0,111,277,27,0,61,0.0,0.0,0.0,2.62,2387.62,7.5,1.83,-0.38,0.36,,,,,,300.0,,600.0,1200.0,9.0,0.0,1.0,7.0,0.0,20240401_5,小型,812.0,2.0,,,S60,,,0.0,24.2,81.0,365,0.401,0.304,1909,0.416,1115,24.1,7.4,16.7,20.0,1.404,4,1.02,76.90752688172043,111.0,11.790612600564453,71.96000000000001,74.34687500000001,72.889,2.9396,,6.14,6.56,486.33333333333337,18.7,295.1333333333333,7.5,-1.5,1,4.12,,,,,,,,,2024-04-01,S60-17
20240401074135,2024-04-01 07:41:35,7,S60-17,777,1092,0,110,271,26,0,59,0.0,0.0,0.0,2.58,2337.58,7.5,1.85,-0.38,0.28,,,,,,300.0,,600.0,1200.0,7.0,0.0,1.0,7.0,0.0,20240401_7,小型,812.0,2.0,,,S60,,,0.0,24.2,81.0,356,0.406,0.309,1869,0.416,1092,23.9,7.3,16.6,20.0,1.405,4,1.0,72.44123711340207,101.0,11.068444536109483,67.48,67.70294117647059,67.703,2.9396,,6.14,6.56,486.33333333333337,18.7,295.1333333333333,7.5,0.0,0,3.12,,,,,,,,,2024-04-01,S60-17
20240401080853,2024-04-01 08:08:53,8,S60-17,542,754,0,70,187,17,0,42,0.0,0.0,0.0,1.79,1613.79,8.5,1.45,-0.37,0.4,,,,,,200.0,300.0,600.0,1200.0,4.0,5.0,1.0,7.0,0.0,20240401_8,小型,909.0,3.0,,,S60,,,0.0,24.2,81.0,246,0.374,0.285,1296,0.418,754,24.0,6.9,17.1,19.6,1.391,4,0.69,67.07708333333333,83.5,8.135755434688013,63.7,63.05,91.377,2.9396,,6.14,6.56,486.33333333333337,18.7,295.1333333333333,8.5,1.0,1,-19.44,,,,,,,,,2024-04-01,S60-17
20240401081448,2024-04-01 08:14:48,9,S60-17,533,745,0,69,181,19,0,40,0.0,0.0,0.0,1.75,1588.75,8.5,1.47,-0.56,0.54,,,,,,200.0,300.0,600.0,1200.0,4.0,5.0,1.0,7.0,0.0,20240401_9,小型,909.0,3.0,,,S60,,,0.0,24.2,81.0,240,0.381,0.288,1278,0.417,745,24.6,7.9,16.7,19.5,1.398,4,0.68,67.4934065934066,80.2,7.818150229466428,61.44,64.821875,95.326,2.9396,,6.14,6.56,486.33333333333337,18.7,295.1333333333333,8.5,0.0,0,-20.44,,,,,,,,,2024-04-01,S60-17
20240401084203,2024-04-01 08:42:03,13,S60-17,855,1202,0,120,298,29,0,64,0.0,0.0,0.0,2.83,2570.83,7.5,1.69,-0.47,0.33,,,,,,300.0,,600.0,1200.0,7.0,0.0,1.0,7.0,0.0,20240401_13,小型,909.0,3.0,,,S60,,,0.0,24.2,81.0,391,0.403,0.307,2057,0.416,1202,23.8,7.4,16.4,19.9,1.406,4,1.1,74.92857142857143,107.1,11.6467444464512,70.52000000000001,72.85624999999999,66.233,2.9396,,6.14,6.56,486.33333333333337,18.7,295.1333333333333,7.5,-1.0,1,13.12,,,,,,,,,2024-04-01,S60-17
20240401091346,2024-04-01 09:13:46,16,S60-17,873,1234,0,128,306,31,0,69,0.0,0.0,0.0,2.92,2643.92,7.0,1.59,-0.46,0.24,,,,,,300.0,,600.0,1200.0,6.0,0.0,1.0,7.0,0.0,20240401_16,小型,1013.0,1.0,,,S60,,,0.0,24.2,81.0,406,0.418,0.315,2107,0.414,1234,24.6,7.6,17.0,20.2,1.414,4,1.13,72.59468085106384,104.9,11.895452081249072,66.64,68.68181818181819,60.78,2.9396,,6.14,6.56,486.33333333333337,18.7,295.1333333333333,7.0,-0.5,1,17.17,69.66190476190476,487.6333333333333,,,,,,,2024-04-01,S60-17
20240401094700,2024-04-01 09:47:00,21,S60-17,895,1256,0,121,312,30,0,69,0.0,0.0,0.0,2.98,2685.98,8.0,1.68,-0.78,0.32,,,,,,300.0,,600.0,1200.0,7.0,0.0,1.0,7.0,0.0,20240401_21,小型,1013.0,1.0,,,S60,,,0.0,24.2,81.0,411,0.388,0.294,2151,0.416,1256,24.1,7.3,16.8,19.8,1.403,4,1.15,73.88021978021978,112.1,13.542121668791635,68.41999999999999,71.875,62.5,2.9396,,6.14,6.56,486.33333333333337,18.7,295.1333333333333,8.0,1.0,1,21.85,69.66190476190476,487.6333333333333,,,,,,,2024-04-01,S60-17
20240401130045,2024-04-01 13:00:45,30,S60-24,982,1353,0,117,337,33,0,75,0.0,0.0,0.0,3.64,2900.64,9.5,1.74,-0.41,0.22,,,,,,300.0,,600.0,1200.0,7.0,0.0,1.0,7.0,6.5,20240401_30,小型,1418.0,3.0,,,S60,,,0.0,25.1,81.5,445,0.347,0.263,2335,0.421,1353,24.3,7.4,16.9,19.4,1.378,4,1.24,81.99454545454545,119.5,14.426590577904376,73.32000000000001,82.77368421052631,66.753,2.9396,,6.14,6.56,486.33333333333337,18.7,295.1333333333333,9.5,1.5,1,28.22,59.32857142857143,1109.4442857142856,,,,,,,2024-04-01,S60-24
20240401133040,2024-04-01 13:30:40,34,S60-24,918,1286,0,129,320,32,0,72,0.0,0.0,0.0,3.45,2760.45,7.5,1.57,-0.33,0.08,,,,,,300.0,,600.0,1200.0,7.0,0.0,1.0,7.0,6.5,20240401_34,小型,1418.0,3.0,,,S60,,,0.0,25.1,81.5,424,0.403,0.304,2204,0.417,1286,24.5,7.5,17.0,20.1,1.401,4,1.18,75.79130434782608,120.3,14.089378146658794,69.26,74.05757575757576,62.761,2.9396,,6.14,6.56,486.33333333333337,18.7,295.1333333333333,7.5,-2.0,1,22.12,59.32857142857143,1109.4442857142856,,,,,,,2024-04-01,S60-24
20240401135439,2024-04-01 13:54:39,36,S60-24,901,1264,0,124,314,31,0,70,0.0,0.0,0.0,3.38,2707.38,8.0,2.48,-0.88,0.08,,,,,,300.0,,600.0,1200.0,5.0,0.0,1.0,7.0,6.5,20240401_36,小型,1418.0,3.0,,,S60,,,0.0,25.1,81.5,415,0.395,0.299,2165,0.416,1264,24.3,7.5,16.9,19.9,1.403,4,1.16,73.98152173913043,112.5,14.901932536972645,67.08,70.64242424242425,60.899,2.9396,,6.14,6.56,486.33333333333337,18.7,295.1333333333333,8.0,0.5,1,24.85,59.32857142857143,1109.4442857142856,,,,,,,2024-04-01,S60-24
20240401142110,2024-04-01 14:21:10,38,S60-24,541,754,0,69,186,18,0,41,0.0,0.0,0.0,2.04,1611.04,9.0,2.99,-0.92,0.4,,,,,,200.0,300.0,600.0,1200.0,4.0,3.0,1.0,7.0,6.5,20240401_38,小型,1513.0,4.0,,,S60,,,0.0,25.1,81.5,245,0.371,0.282,1295,0.418,754,24.1,7.3,16.7,19.5,1.394,4,0.69,64.22747252747253,81.8,8.516707122197475,58.54,60.7,87.971,2.9396,,6.14,6.56,486.33333333333337,18.7,295.1333333333333,9.0,1.0,1,-19.63,58.04339622641509,1032.2050628930815,,,,,,,2024-04-01,S60-24
20240401142456,2024-04-01 14:24:56,39,S60-24,543,754,0,67,188,21,0,41,0.0,0.0,0.0,2.04,1616.04,9.0,0.0,-0.55,0.4,,,,,,200.0,300.0,600.0,1200.0,4.0,3.0,1.0,7.0,6.5,20240401_39,小型,1513.0,4.0,,,S60,,,0.0,25.1,81.5,250,0.356,0.268,1297,0.419,754,24.8,8.4,16.4,19.6,1.389,4,0.69,66.3244680851064,81.0,7.383963160194468,59.88,64.33636363636361,93.241,2.9396,,6.14,6.56,486.33333333333337,18.7,295.1333333333333,9.0,0.0,0,-21.63,58.04339622641509,1032.2050628930815,,,,,,,2024-04-01,S60-24
20240401145123,2024-04-01 14:51:23,43,S60-24,751,1047,0,99,262,26,0,58,0.0,0.0,0.0,2.82,2245.82,8.5,2.06,-0.66,0.19,,,,,,300.0,,600.0,1200.0,6.0,0.0,1.0,7.0,6.5,20240401_43,小型,1513.0,4.0,,,S60,,,0.0,25.1,81.5,346,0.378,0.286,1798,0.418,1047,24.3,7.5,16.8,19.8,1.394,4,0.96,65.04400000000001,88.5,9.726924693858797,59.86,60.651428571428575,63.179,2.9396,,6.14,6.56,486.33333333333337,18.7,295.1333333333333,8.5,-0.5,1,9.56,58.04339622641509,1032.2050628930815,,,,,,,2024-04-01,S60-24
20240401151653,2024-04-01 15:16:53,47,S60-24,783,1090,0,99,272,26,0,62,0.0,0.0,0.0,2.96,2334.96,9.0,2.06,-1.01,0.09,,,,,,300.0,,600.0,1200.0,6.0,0.0,1.0,7.0,6.5,20240401_47,小型,1608.0,1.0,,,S60,,,0.0,25.1,81.5,360,0.364,0.275,1873,0.418,1090,24.4,7.2,17.2,19.7,1.392,4,1.0,68.59565217391305,91.7,10.76165609773763,62.84,63.621212121212125,63.621,2.9396,,6.14,6.56,486.33333333333337,18.7,295.1333333333333,9.0,0.5,1,10.37,63.83267326732672,1076.644422442244,,,,,,,2024-04-01,S60-24
20240401154457,2024-04-01 15:44:57,51,S60-24,780,1080,0,95,269,26,0,61,0.0,0.0,0.0,2.9,2313.9,9.5,3.26,-0.89,0.19,,,,,,300.0,,600.0,1200.0,6.0,0.0,1.0,7.0,6.5,20240401_51,小型,1608.0,1.0,,,S60,,,0.0,25.1,81.5,356,0.353,0.267,1860,0.419,1080,24.4,7.3,17.1,19.5,1.385,4,0.99,69.78804347826086,97.7,11.76541396370056,62.31999999999999,65.65151515151516,66.315,2.9396,,6.14,6.56,486.33333333333337,18.7,295.1333333333333,9.5,0.5,1,6.22,63.83267326732672,1076.644422442244,,,,,,,2024-04-01,S60-24
20240402064828,2024-04-02 06:48:28,1,S60-17,877,1202,0,97,298,30,0,67,0.0,0.0,0.0,2.88,2573.88,10.5,3.19,-0.68,0.33,,,,,,300.0,,500.0,1200.0,8.0,0.0,1.0,7.0,0.0,20240402_1,小型,806.0,2.0,,,S60,,,0.0,26.3,73.6,395,0.326,0.246,2079,0.422,1202,24.6,7.6,17.0,19.1,1.371,4,1.1,78.6641304347826,120.4,13.844835652468264,72.02000000000001,75.74242424242425,68.857,2.9396,,6.14,6.56,486.33333333333337,18.7,295.1333333333333,10.5,1.0,1,17.15,,,,,,,,,2024-04-02,S60-17
20240402071620,2024-04-02 07:16:20,5,S60-17,794,1114,0,108,277,28,0,61,0.0,0.0,0.0,2.65,2384.65,8.0,1.89,-0.75,0.27,,,,,,300.0,,500.0,1200.0,7.0,0.0,1.0,7.0,0.0,20240402_5,小型,806.0,2.0,,,S60,,,0.0,26.3,73.6,366,0.39,0.295,1908,0.416,1114,24.3,7.7,16.7,19.9,1.403,4,1.02,75.90760869565217,102.6,12.024352406820196,69.8,73.16060606060606,71.726,2.9396,,6.14,6.56,486.33333333333337,18.7,295.1333333333333,8.0,-2.5,1,8.85,,,,,,,,,2024-04-02,S60-17
20240402073955,2024-04-02 07:39:55,7,S60-17,778,1093,0,106,270,27,0,61,0.0,0.0,0.0,2.6,2337.6,8.0,1.92,-0.77,0.37,,,,,,300.0,,500.0,1200.0,7.0,0.0,1.0,7.0,0.0,20240402_7,小型,806.0,2.0,,,S60,,,0.0,26.3,73.6,358,0.393,0.296,1871,0.416,1093,24.6,7.5,17.0,19.9,1.405,4,1.0,76.40442477876108,106.0,11.356136615434515,68.8,72.79230769230769,72.792,2.9396,,6.14,6.56,486.33333333333337,18.7,295.1333333333333,8.0,0.0,0,6.85,,,,,,,,,2024-04-02,S60-17
20240402080932,2024-04-02 08:09:32,8,S60-17,547,766,0,68,186,19,0,43,0.0,0.0,0.0,1.82,1630.82,9.0,1.49,-1.26,0.52,,,,,,200.0,300.0,500.0,1200.0,4.0,6.0,1.0,7.0,0.0,20240402_8,小型,909.0,4.0,,,S60,,,0.0,26.3,73.6,248,0.366,0.274,1313,0.417,766,25.0,7.7,17.3,19.4,1.4,4,0.7,68.05488721804512,84.9,7.744641282609725,60.74,65.47826086956522,93.54,2.9396,,6.14,6.56,486.33333333333337,18.7,295.1333333333333,9.0,1.0,1,-20.63,,,,,,,,,2024-04-02,S60-17
20240402081603,2024-04-02 08:16:03,9,S60-17,542,754,0,68,185,17,0,43,0.0,0.0,0.0,1.8,1610.8,9.0,1.49,-0.73,0.4,,,,,,200.0,300.0,500.0,1200.0,4.0,6.0,1.0,7.0,0.0,20240402_9,小型,909.0,4.0,,,S60,,,0.0,26.3,73.6,245,0.368,0.278,1296,0.418,754,24.5,6.9,17.6,19.5,1.391,4,0.69,66.51063829787232,80.0,7.368860128444279,62.06,64.82424242424243,93.948,2.9396,,6.14,6.56,486.33333333333337,18.7,295.1333333333333,9.0,0.0,0,-20.63,,,,,,,,,2024-04-02,S60-17
20240402084054,2024-04-02 08:40:54,13,S60-17,893,1255,0,120,312,33,0,70,0.0,0.0,0.0,3.02,2686.02,8.0,0.84,-1.0,0.24,,,,,,300.0,,500.0,1200.0,7.0,0.0,1.0,7.0,0.0,20240402_13,小型,909.0,4.0,,,S60,,,0.0,26.3,73.6,415,0.385,0.289,2148,0.416,1255,24.8,8.0,16.9,19.9,1.405,4,1.15,83.43799999999999,125.9,18.19638304718825,73.06,77.88571428571427,67.727,2.9396,,6.14,6.56,486.33333333333337,18.7,295.1333333333333,8.0,-1.0,1,20.85,,,,,,,,,2024-04-02,S60-17
20240402091258,2024-04-02 09:12:58,14,S60-17,893,1255,0,125,314,32,0,68,0.0,0.0,0.0,3.01,2690.01,7.5,1.63,-0.56,0.24,,,,,,300.0,,500.0,1200.0,7.0,0.0,1.0,7.0,0.0,20240402_14,小型,1010.0,3.0,,,S60,,,0.0,26.3,73.6,414,0.398,0.302,2148,0.416,1255,24.2,7.7,16.4,20.1,1.405,4,1.15,74.92527472527472,117.6,13.865560096608355,67.82000000000001,70.77812499999999,61.546,2.9396,,6.14,6.56,486.33333333333337,18.7,295.1333333333333,7.5,-0.5,1,18.12,69.83571428571429,488.85,,,,,,,2024-04-02,S60-17
20240402094644,2024-04-02 09:46:44,18,S60-17,916,1287,0,128,318,36,0,71,0.0,0.0,0.0,3.1,2759.1,7.5,0.79,-0.54,0.16,,,,,,300.0,,500.0,1200.0,5.0,0.0,1.0,7.0,0.0,20240402_18,小型,1010.0,3.0,,,S60,,,0.0,26.3,73.6,425,0.403,0.301,2203,0.416,1287,25.2,8.5,16.7,20.1,1.405,4,1.18,79.62399999999998,122.2,14.869046506081013,69.54,78.58837209302327,66.6,2.9396,,6.14,6.56,486.33333333333337,18.7,295.1333333333333,7.5,0.0,0,21.12,69.83571428571429,488.85,,,,,,,2024-04-02,S60-17
20240402130102,2024-04-02 13:01:02,29,S60-24,981,1351,0,117,337,32,0,74,0.0,0.0,0.0,3.65,2895.65,9.5,1.74,-0.51,0.07,,,,,,270.0,,500.0,1200.0,7.0,0.0,1.0,7.0,0.0,20240402_29,小型,1413.0,4.0,,,S60,,,0.0,26.6,77.0,443,0.347,0.264,2332,0.421,1351,23.9,7.2,16.7,19.4,1.377,4,1.24,85.28962962962964,141.6,21.73569951016436,75.16,86.16595744680852,69.489,2.9396,,6.14,6.56,486.33333333333337,18.7,295.1333333333333,9.5,2.0,1,28.22,64.78584905660378,1216.8941981132075,,,,,,,2024-04-02,S60-24
20240402132813,2024-04-02 13:28:13,33,S60-24,906,1288,0,133,319,35,0,71,0.0,0.0,0.0,3.43,2755.43,7.0,1.53,-1.2,0.23,,,,,,270.0,,500.0,1200.0,6.0,0.0,1.0,7.0,0.0,20240402_33,小型,1413.0,4.0,,,S60,,,0.0,26.6,77.0,425,0.417,0.313,2194,0.413,1288,24.9,8.2,16.7,20.3,1.422,4,1.18,78.62424242424244,116.3,13.924225607534275,71.47999999999999,77.20857142857142,65.431,2.9396,,6.14,6.56,486.33333333333337,18.7,295.1333333333333,7.0,-2.5,1,22.17,64.78584905660378,1216.8941981132075,,,,,,,2024-04-02,S60-24
20240402135050,2024-04-02 13:50:50,35,S60-24,887,1254,0,130,312,32,0,72,0.0,0.0,0.0,3.36,2690.36,7.0,1.56,-0.67,0.16,,,,,,270.0,,500.0,1200.0,5.0,0.0,1.0,7.0,0.0,20240402_35,小型,1413.0,4.0,,,S60,,,0.0,26.6,77.0,416,0.417,0.312,2141,0.414,1254,25.0,7.7,17.3,20.3,1.414,4,1.15,74.1076923076923,109.9,13.35247625525257,68.7,71.35624999999999,62.049,2.9396,,6.14,6.56,486.33333333333337,18.7,295.1333333333333,7.0,0.0,0,19.17,64.78584905660378,1216.8941981132075,,,,,,,2024-04-02,S60-24
20240402141557,2024-04-02 14:15:57,36,S60-24,544,766,0,72,189,20,0,43,0.0,0.0,0.0,2.08,1636.08,8.5,2.86,-1.27,0.52,,,,,,200.0,270.0,500.0,1200.0,4.0,5.0,1.0,7.0,0.0,20240402_36,小型,1515.0,2.0,,,S60,,,0.0,26.6,77.0,252,0.381,0.286,1310,0.415,766,25.0,7.9,17.1,19.8,1.408,4,0.7,66.6608695652174,84.4,8.9729297784544,59.86,63.23939393939394,90.342,2.9396,,6.14,6.56,486.33333333333337,18.7,295.1333333333333,8.5,1.5,1,-17.44,62.64,1111.86,,,,,,,2024-04-02,S60-24
20240402142042,2024-04-02 14:20:42,37,S60-24,539,752,0,70,186,19,0,43,0.0,0.0,0.0,2.04,1611.04,8.5,1.45,-0.92,0.13,,,,,,200.0,270.0,500.0,1200.0,4.0,5.0,1.0,7.0,0.0,20240402_37,小型,1515.0,2.0,,,S60,,,0.0,26.6,77.0,248,0.376,0.282,1291,0.418,752,25.0,7.7,17.3,19.8,1.395,4,0.69,68.5625,84.8,8.167813482403558,59.92,67.21470588235294,97.413,2.9396,,6.14,6.56,486.33333333333337,18.7,295.1333333333333,8.5,0.0,0,-19.44,62.64,1111.86,,,,,,,2024-04-02,S60-24
20240402145009,2024-04-02 14:50:09,41,S60-24,777,1102,0,115,276,28,0,62,0.0,0.0,0.0,2.96,2362.96,7.0,1.77,-0.89,0.18,,,,,,270.0,,500.0,1200.0,6.0,0.0,1.0,7.0,0.0,20240402_41,小型,1515.0,2.0,,,S60,,,0.0,26.6,77.0,366,0.417,0.314,1879,0.414,1102,24.6,7.7,16.9,20.4,1.418,4,1.01,74.46636363636365,106.3,12.399158895760392,64.82000000000001,71.67368421052633,70.964,2.9396,,6.14,6.56,486.33333333333337,18.7,295.1333333333333,7.0,-1.5,1,4.17,62.64,1111.86,,,,,,,2024-04-02,S60-24
20240402151251,2024-04-02 15:12:51,42,S60-24,772,1091,0,110,273,27,0,60,0.0,0.0,0.0,2.93,2335.93,7.5,1.85,-1.03,0.18,,,,,,270.0,,500.0,1200.0,6.0,0.0,1.0,7.0,0.0,20240402_42,小型,1608.0,1.0,,,S60,,,0.0,26.6,77.0,360,0.403,0.306,1863,0.414,1091,24.2,7.5,16.7,20.1,1.413,4,1.0,74.3978947368421,95.1,11.550219673895183,65.17999999999999,74.03636363636365,74.036,2.9396,,6.14,6.56,486.33333333333337,18.7,295.1333333333333,7.5,0.5,1,3.12,61.56842105263158,1038.4540350877194,,,,,,,2024-04-02,S60-24
20240402154406,2024-04-02 15:44:06,45,S60-24,792,1114,0,108,277,29,0,62,0.0,0.0,0.0,3.0,2385.0,8.0,1.89,-1.0,0.27,,,,,,270.0,,500.0,1200.0,6.0,0.0,1.0,7.0,0.0,20240402_45,小型,1608.0,1.0,,,S60,,,0.0,26.6,77.0,368,0.39,0.293,1906,0.416,1114,24.7,7.9,16.8,20.0,1.407,4,1.02,74.71864406779662,105.0,11.627443786529586,65.32000000000001,73.20975609756097,71.774,2.9396,,6.14,6.56,486.33333333333337,18.7,295.1333333333333,8.0,0.5,1,8.85,61.56842105263158,1038.4540350877194,,,,,,,2024-04-02,S60-24
20240403065108,2024-04-03 06:51:08,1,S60-17,877,1203,0,96,298,31,0,67,0.0,0.0,0.0,2.86,2574.86,10.5,2.13,-0.68,0.42,,,,,,,,,,,,,,0.0,20240403_1,,,,,,S60,,,0.0,28.1,63.7,396,0.322,0.242,2080,0.422,1203,24.7,7.8,16.9,19.1,1.372,4,1.1,89.44821428571429,125.6,15.461588246261728,73.46,87.76949152542372,79.79,2.9396,,6.71,6.56,486.33333333333337,18.7,295.1333333333333,10.5,2.5,1,16.15,,,,,,,,,2024-04-03,S60-17
20240403072052,2024-04-03 07:20:52,5,S60-17,776,1092,0,110,269,28,0,61,0.0,0.0,0.0,2.61,2338.61,7.5,1.85,-0.51,0.28,,,,,,,,,,,,,,0.0,20240403_5,,,,,,S60,,,0.0,28.1,63.7,358,0.409,0.307,1868,0.415,1092,24.9,7.8,17.0,20.0,1.407,4,1.0,77.95496183206107,103.2,10.414553922059731,67.61999999999999,77.04782608695652,77.048,2.9396,,6.71,6.56,486.33333333333337,18.7,295.1333333333333,7.5,-3.0,1,3.12,,,,,,,,,2024-04-03,S60-17
20240403075034,2024-04-03 07:50:34,7,S60-17,755,1070,0,111,267,26,0,59,0.0,0.0,0.0,2.56,2290.56,7.0,1.83,-0.79,0.28,,,,,,,,,,,,,,0.0,20240403_7,,,,,,S60,,,0.0,28.1,63.7,352,0.416,0.315,1825,0.414,1070,24.1,7.4,16.8,20.2,1.417,4,0.98,75.61758241758243,104.0,11.97315305820882,67.72,74.03125,75.542,2.9396,,6.71,6.56,486.33333333333337,18.7,295.1333333333333,7.0,-0.5,1,0.17,,,,,,,,,2024-04-03,S60-17
20240403081614,2024-04-03 08:16:14,8,S60-17,541,755,0,73,187,19,0,43,0.0,0.0,0.0,1.81,1619.81,8.0,1.39,0.0,0.53,,,,,,,,,,,,,,0.0,20240403_8,,,,,,S60,,,0.0,28.1,63.7,249,0.39,0.293,1296,0.417,755,24.9,7.6,17.3,19.9,1.396,4,0.69,70.703,84.6,7.428545685394954,64.53999999999999,69.24000000000001,100.348,2.9396,,6.71,6.56,486.33333333333337,18.7,295.1333333333333,8.0,1.0,1,-26.15,,,,,,,,,2024-04-03,S60-17
20240403082118,2024-04-03 08:21:18,9,S60-17,541,755,0,73,186,19,0,44,0.0,0.0,0.0,1.82,1619.82,8.0,1.39,0.0,0.53,,,,,,,,,,,,,,0.0,20240403_9,,,,,,S60,,,0.0,28.1,63.7,249,0.392,0.293,1296,0.417,755,25.3,7.6,17.7,19.9,1.396,4,0.69,69.26530612244899,82.4,7.983108468801887,62.78000000000001,68.43823529411765,99.186,2.9396,,6.71,6.56,486.33333333333337,18.7,295.1333333333333,8.0,0.0,0,-26.15,,,,,,,,,2024-04-03,S60-17
20240403084834,2024-04-03 08:48:34,13,S60-17,889,1256,0,129,315,31,0,69,0.0,0.0,0.0,3.05,2692.05,7.0,0.78,-0.45,0.32,,,,,,,,,,,,,,0.0,20240403_13,,,,,,S60,,,0.0,28.1,63.7,415,0.41,0.311,2145,0.414,1256,24.1,7.5,16.6,20.2,1.413,4,1.15,81.62238805970149,117.3,14.280336348891415,70.72,81.48510638297871,70.857,2.9396,,6.71,6.56,486.33333333333337,18.7,295.1333333333333,7.0,-1.0,1,18.17,,,,,,,,,2024-04-03,S60-17
20240403091045,2024-04-03 09:10:45,15,S60-17,857,1201,0,120,300,29,0,67,0.0,0.0,0.0,2.89,2576.89,7.5,1.69,-0.23,0.25,,,,,,,,,,,,,,0.0,20240403_15,,,,,,S60,,,0.0,28.1,63.7,396,0.4,0.303,2058,0.416,1201,24.2,7.3,16.9,20.0,1.401,4,1.1,76.27802197802197,108.7,13.363833448493642,68.78,72.703125,66.094,2.9396,,6.71,6.56,486.33333333333337,18.7,295.1333333333333,7.5,0.5,1,13.12,,,,,,,,,2024-04-03,S60-17
20240403093703,2024-04-03 09:37:03,18,S60-17,896,1257,0,121,313,32,0,69,0.0,0.0,0.0,3.02,2691.02,8.0,1.68,-0.67,0.4,,,,,,,,,,,,,,0.0,20240403_18,,,,,,S60,,,0.0,28.1,63.7,414,0.387,0.292,2153,0.416,1257,24.4,7.7,16.7,19.9,1.403,4,1.15,82.07142857142857,118.3,15.538285122644336,72.62,80.38125,69.897,2.9396,,6.71,6.56,486.33333333333337,18.7,295.1333333333333,8.0,0.5,1,21.85,,,,,,,,,2024-04-03,S60-17
20240403125955,2024-04-03 12:59:55,27,S60-24,985,1351,0,114,338,34,0,74,0.0,0.0,0.0,3.63,2899.63,10.0,2.7,-0.51,0.07,,,,,,,,,,,,,,0.0,20240403_27,,,,,,S60,,,0.0,27.0,72.5,446,0.337,0.256,2336,0.422,1351,24.2,7.6,16.6,19.3,1.372,4,1.24,77.72197802197802,118.5,14.808853916802182,73.03999999999999,80.203125,64.68,2.9396,,6.71,6.56,486.33333333333337,18.7,295.1333333333333,10.0,2.0,1,26.3,,,,,,,,,2024-04-03,S60-24
20240403132621,2024-04-03 13:26:21,31,S60-24,940,1318,0,132,329,35,0,76,0.0,0.0,0.0,3.54,2833.54,7.5,1.54,-0.42,0.0,,,,,,,,,,,,,,0.0,20240403_31,,,,,,S60,,,0.0,27.0,72.5,440,0.401,0.3,2258,0.416,1318,25.2,8.0,17.3,20.2,1.402,4,1.21,77.00326086956522,124.9,15.756547645806036,71.03999999999999,72.73939393939395,60.115,2.9396,,6.71,6.56,486.33333333333337,18.7,295.1333333333333,7.5,-2.5,1,25.12,,,,,,,,,2024-04-03,S60-24
20240403135352,2024-04-03 13:53:52,33,S60-24,898,1266,0,127,315,32,0,71,0.0,0.0,0.0,3.39,2712.39,7.5,1.6,-0.77,0.24,,,,,,,,,,,,,,0.0,20240403_33,,,,,,S60,,,0.0,27.0,72.5,418,0.403,0.304,2164,0.415,1266,24.6,7.7,17.0,20.1,1.41,4,1.16,72.3215053763441,109.5,12.742477008591663,66.17999999999999,67.3125,58.028,2.9396,,6.71,6.56,486.33333333333337,18.7,295.1333333333333,7.5,0.0,0,20.12,,,,,,,,,2024-04-03,S60-24
20240403142800,2024-04-03 14:28:00,35,S60-24,552,764,0,69,189,20,0,45,0.0,0.0,0.0,2.07,1641.07,9.0,2.99,-0.36,0.26,,,,,,,,,,,,,,0.0,20240403_35,,,,,,S60,,,0.0,27.0,72.5,254,0.365,0.272,1316,0.419,764,25.6,7.9,17.7,19.7,1.384,4,0.7,64.84615384615384,81.1,7.46988544114325,60.5,61.871875,88.388,2.9396,,6.71,6.56,486.33333333333337,18.7,295.1333333333333,9.0,1.5,1,-19.63,,,,,,,,,2024-04-03,S60-24
20240403143154,2024-04-03 14:31:54,36,S60-24,554,765,0,66,189,20,0,44,0.0,0.0,0.0,2.07,1640.07,9.5,1.54,-0.36,0.39,,,,,,,,,,,,,,0.0,20240403_36,,,,,,S60,,,0.0,27.0,72.5,253,0.349,0.261,1319,0.42,765,25.3,7.9,17.4,19.5,1.381,4,0.7,66.96263736263735,83.4,7.418948836292587,64.2,64.046875,91.496,2.9396,,6.71,6.56,486.33333333333337,18.7,295.1333333333333,9.5,0.5,1,-22.78,,,,,,,,,2024-04-03,S60-24
20240403145738,2024-04-03 14:57:38,39,S60-24,840,1156,0,97,288,30,0,67,0.0,0.0,0.0,3.1,2481.1,10.0,2.11,-0.83,0.17,,,,,,,,,,,,,,0.0,20240403_39,,,,,,S60,,,0.0,27.0,72.5,385,0.337,0.252,1996,0.421,1156,25.2,7.8,17.4,19.5,1.376,4,1.06,74.66875,111.3,11.463541051416009,66.04,73.98392857142858,69.796,2.9396,,6.71,6.56,486.33333333333337,18.7,295.1333333333333,10.0,0.5,1,9.3,,,,,,,,,2024-04-03,S60-24
20240403152111,2024-04-03 15:21:11,40,S60-24,795,1102,0,100,275,28,0,61,0.0,0.0,0.0,2.96,2363.96,9.0,2.04,-0.5,0.18,,,,,,,,,,,,,,0.0,20240403_40,,,,,,S60,,,0.0,27.0,72.5,364,0.364,0.275,1897,0.419,1102,24.5,7.7,16.8,19.7,1.386,4,1.01,72.27765957446809,99.9,11.9713768050093,66.41999999999999,67.70909090909092,67.039,2.9396,,6.71,6.56,486.33333333333337,18.7,295.1333333333333,9.0,-1.0,1,11.37,,,,,,,,,2024-04-03,S60-24
20240403155933,2024-04-03 15:59:33,45,S60-24,784,1090,0,100,272,28,0,62,0.0,0.0,0.0,2.94,2338.94,9.0,3.09,-0.89,0.09,,,,,,,,,,,,,,0.0,20240403_45,,,,,,S60,,,0.0,27.0,72.5,362,0.368,0.276,1874,0.418,1090,24.9,7.7,17.1,19.8,1.39,4,1.0,72.10219780219781,97.7,11.496344168282349,65.82000000000001,69.740625,69.741,2.9396,,6.71,6.56,486.33333333333337,18.7,295.1333333333333,9.0,0.0,0,11.37,,,,,,,,,2024-04-03,S60-24
20240408065232,2024-04-08 06:52:32,1,S60-17,604,823,0,59,203,18,0,44,0.0,0.0,0.0,1.96,1752.96,12.0,3.51,-0.98,0.73,,,,,,,,,,,,,,0.0,20240408_1,,,,,,S60,,,0.0,24.4,84.4,265,0.291,0.223,1427,0.423,823,23.4,6.8,16.6,18.5,1.363,4,0.75,80.0375,95.6,9.66784109521395,70.0,81.84324324324325,109.124,2.9396,5.42,6.7,6.56,486.33333333333337,18.7,295.1333333333333,12.0,3.0,1,-16.0,,,,,,,,,2024-04-08,S60-17
20240408065615,2024-04-08 06:56:15,2,S60-17,602,822,0,63,203,18,0,48,0.0,0.0,0.0,1.93,1757.93,11.0,1.61,-0.5,0.61,,,,,,,,,,,,,,0.0,20240408_2,,,,,,S60,,,0.0,24.4,84.4,269,0.31,0.234,1424,0.423,822,24.5,6.7,17.8,18.9,1.365,4,0.75,76.66052631578947,94.8,10.521561974804804,67.41999999999999,77.2225,102.963,2.9396,5.42,6.7,6.56,486.33333333333337,18.7,295.1333333333333,11.0,-1.0,1,-12.27,,,,,,,,,2024-04-08,S60-17
20240408072159,2024-04-08 07:21:59,6,S60-17,568,790,0,84,196,18,0,43,0.0,0.0,0.0,1.87,1700.87,6.5,1.2,1.97,0.77,,,,,,,,,,,,,,0.0,20240408_6,,,,,,S60,,,0.0,24.4,84.4,257,0.429,0.327,1358,0.418,790,23.7,7.0,16.7,20.1,1.391,4,0.72,71.64888888888889,91.9,8.790768446304522,65.42,72.77096774193548,101.071,2.9396,5.42,6.7,6.56,486.33333333333337,18.7,295.1333333333333,6.5,-4.5,1,-28.52,,,,,,,,,2024-04-08,S60-17
20240408072636,2024-04-08 07:26:36,7,S60-17,539,768,0,84,190,18,0,42,0.0,0.0,0.0,1.82,1642.82,6.0,1.2,0.19,0.79,,,,,,,,,,,,,,0.0,20240408_7,,,,,,S60,,,0.0,24.4,84.4,250,0.442,0.336,1307,0.412,768,24.0,7.2,16.8,20.4,1.425,4,0.7,69.2313725490196,84.5,7.387203832916102,62.94,67.75555555555556,96.794,2.9396,5.42,6.7,6.56,486.33333333333337,18.7,295.1333333333333,6.0,-0.5,1,-31.59,,,,,,,,,2024-04-08,S60-17
20240408080903,2024-04-08 08:09:03,9,S60-17,808,1149,0,125,285,29,0,65,0.0,0.0,0.0,2.74,2463.74,6.0,0.81,0.0,0.52,,,,,,,,,,,,,,0.0,20240408_9,,,,,,S60,,,0.0,24.4,84.4,379,0.439,0.33,1957,0.413,1149,24.8,7.7,17.2,20.5,1.422,4,1.05,83.06545454545453,119.0,15.53933680791275,72.02,80.64736842105262,76.807,2.9396,5.42,6.7,6.56,486.33333333333337,18.7,295.1333333333333,6.0,0.0,0,9.41,,,,,,,,,2024-04-08,S60-17
20240408084223,2024-04-08 08:42:23,13,S60-17,817,1169,0,131,290,28,0,65,0.0,0.0,0.0,2.78,2502.78,5.5,0.77,-0.37,0.34,,,,,,,,,,,,,,0.0,20240408_13,,,,,,S60,,,0.0,24.4,84.4,383,0.452,0.342,1986,0.411,1169,24.3,7.3,17.0,20.6,1.431,4,1.07,76.40961538461539,113.2,13.377151295217825,68.3,75.02432432432433,70.116,2.9396,5.42,6.7,6.56,486.33333333333337,18.7,295.1333333333333,5.5,-0.5,1,13.82,,,,,,,,,2024-04-08,S60-17
20240408091226,2024-04-08 09:12:26,16,S60-17,889,1267,0,138,315,29,0,72,0.0,0.0,0.0,3.03,2713.03,6.0,0.73,-0.45,0.32,,,,,,,,,,,,,,0.0,20240408_16,,,,,,S60,,,0.0,24.4,84.4,416,0.438,0.332,2156,0.412,1267,24.3,7.0,17.3,20.4,1.425,4,1.16,77.11868131868133,112.0,14.094071016619688,69.17999999999999,78.928125,68.041,2.9396,5.42,6.7,6.56,486.33333333333337,18.7,295.1333333333333,6.0,0.5,1,22.41,,,,,,,,,2024-04-08,S60-17
20240408093716,2024-04-08 09:37:16,20,S60-17,882,1255,0,137,313,31,0,70,0.0,0.0,0.0,2.97,2690.97,6.0,0.74,-0.34,0.24,,,,,,,,,,,,,,0.0,20240408_20,,,,,,S60,,,0.0,24.4,84.4,414,0.438,0.331,2137,0.413,1255,24.4,7.5,16.9,20.5,1.423,4,1.15,79.79811320754717,122.2,16.18926374456101,68.78,77.23783783783784,67.163,2.9396,5.42,6.7,6.56,486.33333333333337,18.7,295.1333333333333,6.0,0.0,0,21.41,,,,,,,,,2024-04-08,S60-17
20240408100004,2024-04-08 10:00:04,23,S60-17,877,1246,0,136,310,29,0,70,0.0,0.0,0.0,2.96,2670.96,6.0,0.74,-0.11,0.4,,,,,,,,,,,,,,0.0,20240408_23,,,,,,S60,,,0.0,24.4,84.4,409,0.439,0.333,2123,0.413,1246,24.2,7.1,17.1,20.4,1.421,4,1.14,83.94838709677421,124.1,16.225007996772064,69.82000000000001,84.79772727272727,74.384,2.9396,5.42,6.7,6.56,486.33333333333337,18.7,295.1333333333333,6.0,0.0,0,20.41,,,,,,,,,2024-04-08,S60-17
20240408125810,2024-04-08 12:58:10,31,S60-24,870,1202,0,112,298,29,0,65,0.0,0.0,0.0,3.23,2579.23,8.5,1.82,0.35,0.33,,,,,,,,,,,,,,0.0,20240408_31,,,,,,S60,,,0.0,24.6,83.2,392,0.376,0.286,2072,0.42,1202,24.0,7.4,16.6,19.6,1.382,4,1.1,68.79230769230767,99.1,10.209381924971796,65.38,64.18125,58.347,2.9396,5.42,6.7,6.56,486.33333333333337,18.7,295.1333333333333,8.5,2.5,1,22.56,,,,,,,,,2024-04-08,S60-24
20240408132331,2024-04-08 13:23:31,35,S60-24,749,1059,0,111,264,26,0,57,0.0,0.0,0.0,2.84,2268.84,7.0,2.78,-0.53,0.28,,,,,,,,,,,,,,0.0,20240408_35,,,,,,S60,,,0.0,24.6,83.2,347,0.42,0.32,1808,0.414,1059,23.9,7.5,16.4,20.2,1.414,4,0.97,74.65384615384615,103.5,11.716676456449694,68.46000000000001,72.871875,75.126,2.9396,5.42,6.7,6.56,486.33333333333337,18.7,295.1333333333333,7.0,-1.5,1,0.17,,,,,,,,,2024-04-08,S60-24
20240408135156,2024-04-08 13:51:56,37,S60-24,758,1071,0,111,267,25,0,59,0.0,0.0,0.0,2.87,2293.87,7.0,1.83,-0.39,0.37,,,,,,,,,,,,,,0.0,20240408_37,,,,,,S60,,,0.0,24.6,83.2,351,0.416,0.316,1829,0.414,1071,23.9,7.1,16.8,20.2,1.413,4,0.98,70.75274725274726,98.9,10.83340723100642,64.56,66.725,68.087,2.9396,5.42,6.7,6.56,486.33333333333337,18.7,295.1333333333333,7.0,0.0,0,0.17,,,,,,,,,2024-04-08,S60-24
20240408141527,2024-04-08 14:15:27,38,S60-24,511,712,0,68,175,17,0,41,0.0,0.0,0.0,1.93,1525.93,8.0,1.49,0.2,0.56,,,,,,,,,,,,,,0.0,20240408_38,,,,,,S60,,,0.0,24.6,83.2,233,0.389,0.292,1223,0.418,712,24.9,7.3,17.6,19.8,1.393,4,0.65,64.60000000000001,77.0,6.565460739755796,61.06,61.496875,94.611,2.9396,5.42,6.7,6.56,486.33333333333337,18.7,295.1333333333333,8.0,1.0,1,-31.15,,,,,,,,,2024-04-08,S60-24
20240408142153,2024-04-08 14:21:53,39,S60-24,511,713,0,68,176,18,0,40,0.0,0.0,0.0,1.9,1527.9,8.0,1.49,0.2,0.71,,,,,,,,,,,,,,0.0,20240408_39,,,,,,S60,,,0.0,24.6,83.2,234,0.386,0.291,1224,0.417,713,24.8,7.7,17.1,19.8,1.395,4,0.65,64.40879120879121,79.5,6.846891463624058,60.16,61.665625,94.87,2.9396,5.42,6.7,6.56,486.33333333333337,18.7,295.1333333333333,8.0,0.0,0,-31.15,,,,,,,,,2024-04-08,S60-24
20240408145956,2024-04-08 14:59:56,44,S60-24,850,1202,0,124,299,30,0,68,0.0,0.0,0.0,3.22,2576.22,7.0,1.64,-0.58,0.33,,,,,,,,,,,,,,0.0,20240408_44,,,,,,S60,,,0.0,24.6,83.2,397,0.415,0.312,2052,0.414,1202,24.7,7.6,17.1,20.2,1.414,4,1.1,81.14392523364485,119.9,15.182849261431286,69.9,81.92631578947368,74.478,2.9396,5.42,6.7,6.56,486.33333333333337,18.7,295.1333333333333,7.0,-1.0,1,13.17,,,,,,,,,2024-04-08,S60-24
