Repository: Vincent626/concrete-strength-analysis

# 🎯 S60 & M60 混凝土強度預測模型訓練成果報告

> **更新日期**: 2026-02-04  
> **專案目標**: 建立 S60/M60 混凝土 28 天抗壓強度預測模型

---

## 📋 摘要

本專案針對 S60（小型）與 M60（中型）離心混凝土管配比，建立機器學習預測模型。透過配料特徵分析，預測 28 天抗壓強度，並識別影響強度的關鍵因素。

### 主要成果

| 模型 | 樣本數 | R² | MAE (kgf/cm²) | 狀態 |
|:---|---:|---:|---:|:---|
| **S60** | 46 | **0.360** | 28 | ✅ 可用 |
| **M60** | 52 | **0.206** | 25 | ✅ 可用 |

---

## 📈 模型效能比較
> **說明**：S60 模型 R²=0.360，M60 模型 R²=0.206，兩者皆具有預測能力。S60 表現較佳，預測誤差約 28 kgf/cm²。

---

## 📊 強度分布比較
> **說明**：S60 與 M60 的強度分布相似，平均約 605 kgf/cm²，皆高於設計強度 510 kgf/cm²（紅色虛線）。

---

File: S60_M60_dataset_v9_shared.csv (part 56 of 138)
match_key,日期及時間,序,配比 ,耗用骨材1,耗用骨材2,耗用骨材3,耗用水,耗用泥料1,耗用泥料2,耗用泥料3,耗用泥料4,耗用藥劑1,耗用藥劑2,耗用藥劑3,耗用藥劑4,耗用小計,表面水骨材1,誤差%水,誤差%骨材1,誤差%骨材2,坍度(cm),混凝土溫度(℃),試體1強度(X1),試體2強度(X2),試體3強度(X3),加料轉速,慢速轉速,中速轉速,高速轉速,加料時間,慢速時間,中速時間,高速時間,總降水量,cp_key,類型,入池,蒸養池,離心開始,離心結束,母體,平均強度,強度_原始,強度_修正,環境溫度,環境濕度,膠結料總量,水灰比,水膠比,骨材總量,砂石比,粗骨材總量,水泥取代率,矽灰取代率,爐石取代率,漿體比例,粗細骨材比,月份,拌合米數,平均電流,最大電流,電流標準差,最終電流,穩定階段平均電流,單位體積穩定電流,砂_FM,砂_Mud,六分_FM,三分_FM,水泥砂漿_28天平均強度,水泥_流動性,水泥砂漿_7天平均強度,設定扣水率(%),扣水率_變動幅度,扣水率_是否變更,水量微調偏離度,蒸養實際平均溫度,蒸養實際總積溫,蒸養實際階段1溫度,蒸養實際階段2溫度,蒸養實際階段3溫度,實際離心平均轉速,實際離心平均電流,實際離心總能量,日期,配比
20240408152535,2024-04-08 15:25:35,48,S60-24,889,1256,0,130,313,32,0,70,0.0,0.0,0.0,3.37,2693.37,7.0,1.56,-0.45,0.32,,,,,,,,,,,,,,0.0,20240408_48,,,,,,S60,,,0.0,24.6,83.2,415,0.415,0.313,2145,0.414,1256,24.6,7.7,16.9,20.3,1.413,4,1.15,76.56483516483517,111.9,13.370275163206715,70.66,76.39999999999999,66.435,2.9396,5.42,6.7,6.56,486.33333333333337,18.7,295.1333333333333,7.0,0.0,0,19.17,,,,,,,,,2024-04-08,S60-24
20240408155959,2024-04-08 15:59:59,53,S60-24,897,1267,0,131,316,32,0,72,0.0,0.0,0.0,3.39,2718.39,7.0,1.55,-0.44,0.32,,,,,,,,,,,,,,0.0,20240408_53,,,,,,S60,,,0.0,24.6,83.2,420,0.415,0.312,2164,0.415,1267,24.8,7.6,17.1,20.3,1.412,4,1.16,76.66847826086958,107.3,13.302467320566691,71.66,76.87272727272727,66.27,2.9396,5.42,6.7,6.56,486.33333333333337,18.7,295.1333333333333,7.0,0.0,0,20.17,,,,,,,,,2024-04-08,S60-24
20240408163545,2024-04-08 16:35:45,58,S60-24,913,1288,0,133,320,32,0,74,0.0,0.0,0.0,3.45,2763.45,7.0,1.53,-0.44,0.23,,,,,,,,,,,,,,0.0,20240408_58,,,,,,S60,,,0.0,24.6,83.2,426,0.416,0.312,2201,0.415,1288,24.9,7.5,17.4,20.3,1.411,4,1.18,82.31801801801801,135.4,17.725393797062356,73.0,82.30769230769232,69.752,2.9396,5.42,6.7,6.56,486.33333333333337,18.7,295.1333333333333,7.0,0.0,0,22.17,,,,,,,,,2024-04-08,S60-24
20240408170034,2024-04-08 17:00:34,61,S60-24,913,1289,0,133,320,32,0,72,0.0,0.0,0.0,3.43,2762.43,7.0,1.53,-0.44,0.31,,,,,,,,,,,,,,0.0,20240408_61,,,,,,S60,,,0.0,24.6,83.2,424,0.416,0.314,2202,0.415,1289,24.5,7.5,17.0,20.2,1.412,4,1.18,81.23010752688171,119.2,14.789489038162994,75.64000000000001,82.65937500000001,70.05,2.9396,5.42,6.7,6.56,486.33333333333337,18.7,295.1333333333333,7.0,0.0,0,22.17,,,,,,,,,2024-04-08,S60-24
20240408172949,2024-04-08 17:29:49,65,S60-24,897,1268,0,129,315,31,0,72,0.0,0.0,0.0,3.38,2715.38,7.0,0.0,-0.44,0.4,,,,,,,,,,,,,,0.0,20240408_65,,,,,,S60,,,0.0,24.6,83.2,418,0.41,0.309,2165,0.414,1268,24.6,7.4,17.2,20.2,1.414,4,1.16,83.35102040816327,114.6,14.71662425867468,75.22,85.57941176470591,73.775,2.9396,5.42,6.7,6.56,486.33333333333337,18.7,295.1333333333333,7.0,0.0,0,18.17,,,,,,,,,2024-04-08,S60-24
20240409065144,2024-04-09 06:51:44,1,S60-17,880,1204,0,100,297,31,0,67,0.0,0.0,0.0,2.87,2581.87,10.0,2.04,0.11,0.5,,,,,,,,,,,,,,9.0,20240409_1,,,,,,S60,,,0.0,20.4,81.7,395,0.337,0.253,2084,0.422,1204,24.8,7.8,17.0,19.2,1.368,4,1.1,86.0680412371134,123.1,15.219619367415898,77.78,86.55,78.682,2.9396,5.42,6.7,6.56,356.82666666666665,17.5,315.5333333333333,10.0,3.0,1,12.3,,,,,,,,,2024-04-09,S60-17
20240409071554,2024-04-09 07:15:54,5,S60-17,775,1094,0,113,272,27,0,60,0.0,0.0,0.0,2.6,2343.6,7.0,1.8,-0.26,0.46,,,,,,,,,,,,,,9.0,20240409_5,,,,,,S60,,,0.0,20.4,81.7,359,0.415,0.315,1869,0.415,1094,24.2,7.5,16.7,20.2,1.412,4,1.0,76.62043010752689,108.5,12.075208399010082,71.6,73.675,73.675,2.9396,5.42,6.7,6.56,356.82666666666665,17.5,315.5333333333333,7.0,-3.0,1,2.17,,,,,,,,,2024-04-09,S60-17
20240409074108,2024-04-09 07:41:08,7,S60-17,763,1071,0,108,267,26,0,59,0.0,0.0,0.0,2.53,2296.53,7.5,1.89,-0.13,0.37,,,,,,,,,,,,,,9.0,20240409_7,,,,,,S60,,,0.0,20.4,81.7,352,0.404,0.307,1834,0.416,1071,24.1,7.4,16.8,20.1,1.404,4,0.98,75.10000000000001,104.4,11.832438185200608,69.72,72.959375,74.448,2.9396,5.42,6.7,6.56,356.82666666666665,17.5,315.5333333333333,7.5,0.5,1,1.12,,,,,,,,,2024-04-09,S60-17
20240409080946,2024-04-09 08:09:46,8,S60-17,882,1235,0,123,307,30,0,69,0.0,0.0,0.0,2.91,2648.91,7.5,1.65,0.0,0.32,,,,,,,,,,,,,,9.0,20240409_8,,,,,,S60,,,0.0,20.4,81.7,406,0.401,0.303,2117,0.417,1235,24.4,7.4,17.0,20.0,1.4,4,1.13,79.96122448979591,116.3,13.161211040464522,76.2,78.42352941176469,69.401,2.9396,5.42,6.7,6.56,356.82666666666665,17.5,315.5333333333333,7.5,0.0,0,16.12,,,,,,,,,2024-04-09,S60-17
20240409083913,2024-04-09 08:39:13,12,S60-17,877,1235,0,127,307,31,0,68,0.0,0.0,0.0,2.93,2647.93,7.0,0.79,0.0,0.32,,,,,,,,,,,,,,9.0,20240409_12,,,,,,S60,,,0.0,20.4,81.7,406,0.414,0.313,2112,0.415,1235,24.4,7.6,16.7,20.2,1.408,4,1.13,77.3451612903226,110.6,12.370155866309087,72.0,75.959375,67.221,2.9396,5.42,6.7,6.56,356.82666666666665,17.5,315.5333333333333,7.0,-0.5,1,16.17,,,,,,,,,2024-04-09,S60-17
20240409085922,2024-04-09 08:59:22,13,S60-17,903,1268,0,127,317,30,0,71,0.0,0.0,0.0,3.02,2719.02,7.5,1.6,-0.22,0.4,,,,,,,,,,,,,,9.0,20240409_13,,,,,,S60,,,0.0,20.4,81.7,418,0.401,0.304,2171,0.416,1268,24.2,7.2,17.0,20.1,1.404,4,1.16,75.3967032967033,112.5,13.06146459106388,70.84,73.75312500000001,63.58,2.9396,5.42,6.7,6.56,356.82666666666665,17.5,315.5333333333333,7.5,0.5,1,20.12,,,,,,,,,2024-04-09,S60-17
20240409092929,2024-04-09 09:29:29,17,S60-17,903,1266,0,127,315,31,0,72,0.0,0.0,0.0,3.0,2717.0,7.5,1.6,-0.22,0.24,,,,,,,,,,,,,,9.0,20240409_17,,,,,,S60,,,0.0,20.4,81.7,418,0.403,0.304,2169,0.416,1266,24.6,7.4,17.2,20.1,1.402,4,1.16,75.1945054945055,109.5,13.479299250033282,68.08,71.98750000000001,62.058,2.9396,5.42,6.7,6.56,356.82666666666665,17.5,315.5333333333333,7.5,0.0,0,20.12,,,,,,,,,2024-04-09,S60-17
20240409100057,2024-04-09 10:00:57,22,S60-17,896,1243,0,117,311,29,0,70,0.0,0.0,0.0,2.96,2668.96,8.5,1.74,-0.22,0.16,,,,,,,,,,,,,,9.0,20240409_22,,,,,,S60,,,0.0,20.4,81.7,410,0.376,0.285,2139,0.419,1243,24.1,7.1,17.1,19.8,1.387,4,1.14,78.4218181818182,113.2,14.500297061647844,68.9,77.52105263157894,68.001,2.9396,5.42,6.7,6.56,356.82666666666665,17.5,315.5333333333333,8.5,1.0,1,27.56,,,,,,,,,2024-04-09,S60-17
20240409102311,2024-04-09 10:23:11,24,S60-17,577,789,0,69,193,18,0,44,0.0,0.0,0.0,1.87,1691.87,9.5,2.99,0.7,0.64,,,,,,,,,,,,,,9.0,20240409_24,,,,,,S60,,,0.0,20.4,81.7,255,0.358,0.271,1366,0.422,789,24.3,7.1,17.3,19.2,1.367,4,0.72,67.8054945054945,82.0,8.21469284889083,63.3,66.2875,92.066,2.9396,5.42,6.7,6.56,356.82666666666665,17.5,315.5333333333333,9.5,1.0,1,-19.78,,,,,,,,,2024-04-09,S60-17
20240409103040,2024-04-09 10:30:40,25,S60-17,555,766,0,63,187,21,0,44,0.0,0.0,0.0,1.81,1637.81,10.0,1.61,-0.72,0.52,,,,,,,,,,,,,,9.0,20240409_25,,,,,,S60,,,0.0,20.4,81.7,252,0.337,0.25,1321,0.42,766,25.8,8.3,17.5,19.3,1.38,4,0.7,69.39807692307691,83.8,7.89253518752945,63.82000000000001,69.78108108108108,99.687,2.9396,5.42,6.7,6.56,356.82666666666665,17.5,315.5333333333333,10.0,0.5,1,-24.7,,,,,,,,,2024-04-09,S60-17
20240409105644,2024-04-09 10:56:44,28,S60-17,511,700,0,59,170,18,0,38,0.0,0.0,0.0,1.64,1497.64,10.0,1.72,0.0,0.43,,,,,,,,,,,,,,9.0,20240409_28,,,,,,S60,,,0.0,20.4,81.7,226,0.347,0.261,1211,0.422,700,24.8,8.0,16.8,19.1,1.37,4,0.64,70.7,80.6,7.351325064096935,63.38000000000001,74.16285714285715,115.879,2.9396,5.42,6.7,6.56,356.82666666666665,17.5,315.5333333333333,10.0,0.0,0,-28.7,,,,,,,,,2024-04-09,S60-17
20240409110148,2024-04-09 11:01:48,29,S60-17,513,700,0,59,172,18,0,40,0.0,0.0,0.0,1.64,1503.64,10.0,1.72,0.39,0.43,,,,,,,,,,,,,,9.0,20240409_29,,,,,,S60,,,0.0,20.4,81.7,230,0.343,0.257,1213,0.423,700,25.2,7.8,17.4,19.2,1.365,4,0.64,70.83,80.9,7.064424958905007,64.32000000000001,74.16842105263157,115.888,2.9396,5.42,6.7,6.56,356.82666666666665,17.5,315.5333333333333,10.0,0.0,0,-28.7,,,,,,,,,2024-04-09,S60-17
20240409125853,2024-04-09 12:58:53,30,S60-24,986,1354,0,113,377,0,0,115,0.0,0.0,0.0,3.61,2948.61,10.0,1.8,-0.4,0.3,,,,,,,,,,,,,,0.0,20240409_30,,,,,,S60,,,0.0,21.0,78.3,492,0.3,0.23,2340,0.421,1354,23.4,0.0,23.4,20.5,1.373,4,1.24,94.58319327731094,144.1,26.047723877812142,82.20000000000002,102.51190476190476,82.671,2.9396,5.42,6.7,6.56,356.82666666666665,17.5,315.5333333333333,10.0,0.0,0,25.3,,,,,,,,,2024-04-09,S60-24
20240409132357,2024-04-09 13:23:57,34,S60-24,872,1235,0,128,344,0,0,106,0.0,0.0,0.0,3.28,2688.28,7.0,1.59,-0.57,0.32,,,,,,,,,,,,,,0.0,20240409_34,,,,,,S60,,,0.0,21.0,78.3,450,0.372,0.284,2107,0.414,1235,23.6,0.0,23.6,21.5,1.416,4,1.13,78.80549450549451,122.3,17.05261001348321,77.49999999999999,84.46249999999999,74.746,2.9396,5.42,6.7,6.56,356.82666666666665,17.5,315.5333333333333,7.0,-3.0,1,17.17,,,,,,,,,2024-04-09,S60-24
20240409134837,2024-04-09 13:48:37,36,S60-24,888,1246,0,125,346,0,0,104,0.0,0.0,0.0,3.3,2712.3,7.5,1.63,-0.22,0.4,,,,,,,,,,,,,,0.0,20240409_36,,,,,,S60,,,0.0,21.0,78.3,450,0.361,0.278,2134,0.416,1246,23.1,0.0,23.1,21.2,1.403,4,1.14,85.35760869565217,132.0,19.63318084095997,81.34,92.4242424242424,81.074,2.9396,5.42,6.7,6.56,356.82666666666665,17.5,315.5333333333333,7.5,0.5,1,18.12,,,,,,,,,2024-04-09,S60-24
20240409142258,2024-04-09 14:22:58,38,S60-24,880,1236,0,123,343,0,0,105,0.0,0.0,0.0,3.29,2690.29,7.5,1.65,-0.23,0.41,,,,,,,,,,,,,,0.0,20240409_38,,,,,,S60,,,0.0,21.0,78.3,448,0.359,0.275,2116,0.416,1236,23.4,0.0,23.4,21.3,1.405,4,1.13,86.66082474226806,128.1,19.145215852568747,83.91999999999999,96.12941176470588,85.07,2.9396,5.42,6.7,6.56,356.82666666666665,17.5,315.5333333333333,7.5,0.0,0,16.12,,,,,,,,,2024-04-09,S60-24
20240409145648,2024-04-09 14:56:48,42,S60-24,886,1233,0,116,342,0,0,105,0.0,0.0,0.0,3.32,2685.32,8.5,2.65,-0.45,0.16,,,,,,,,,,,,,,0.0,20240409_42,,,,,,S60,,,0.0,21.0,78.3,447,0.339,0.26,2119,0.418,1233,23.5,0.0,23.5,21.0,1.392,4,1.13,76.13867924528303,118.2,15.202684536736646,76.11999999999998,76.08648648648648,67.333,2.9396,5.42,6.7,6.56,356.82666666666665,17.5,315.5333333333333,8.5,1.0,1,26.56,,,,,,,,,2024-04-09,S60-24
20240409153517,2024-04-09 15:35:17,48,S60-24,944,1266,0,95,355,0,0,106,0.0,0.0,0.0,3.36,2769.36,11.0,0.0,0.96,0.24,,,,,,,,,,,,,,0.0,20240409_48,,,,,,S60,,,0.0,21.0,78.3,461,0.268,0.206,2210,0.427,1266,23.0,0.0,23.0,20.1,1.341,4,1.16,69.07187499999999,80.6,6.916642115292772,70.46,70.69117647058823,60.941,2.9396,5.42,6.7,6.56,356.82666666666665,17.5,315.5333333333333,11.0,2.5,1,19.73,,,,,,,,,2024-04-09,S60-24
20240409162706,2024-04-09 16:27:06,55,S60-24,538,736,0,55,201,0,0,61,0.0,0.0,0.0,1.94,1592.94,11.0,0.0,-0.37,0.82,,,,,,,,,,,,,,0.0,20240409_55,,,,,,S60,,,0.0,21.0,78.3,262,0.274,0.21,1274,0.422,736,23.3,0.0,23.3,19.9,1.368,4,0.67,69.15108695652175,80.3,7.3192642562834225,70.92,73.45757575757575,109.638,2.9396,5.42,6.7,6.56,356.82666666666665,17.5,315.5333333333333,11.0,0.0,0,-20.27,,,,,,,,,2024-04-09,S60-24
20240409163058,2024-04-09 16:30:58,56,S60-24,533,734,0,58,201,0,0,64,0.0,0.0,0.0,1.96,1591.96,10.5,0.0,-0.74,0.55,,,,,,,,,,,,,,0.0,20240409_56,,,,,,S60,,,0.0,21.0,78.3,265,0.289,0.219,1267,0.421,734,24.2,0.0,24.2,20.3,1.377,4,0.67,73.12340425531916,86.4,8.975195434746633,70.85999999999999,80.12424242424242,119.588,2.9396,5.42,6.7,6.56,356.82666666666665,17.5,315.5333333333333,10.5,-0.5,1,-21.85,,,,,,,,,2024-04-09,S60-24
20240410064950,2024-04-10 06:49:50,1,S60-17,878,1202,0,96,334,0,0,101,0.0,0.0,0.0,2.89,2613.89,10.5,2.13,-0.57,0.33,,,,,,,,,,,,,,0.0,20240410_1,,,,,,S60,,,0.0,23.0,73.7,435,0.287,0.221,2080,0.422,1202,23.2,0.0,23.2,20.3,1.369,4,1.1,88.80624999999999,126.3,17.283251843065685,86.28,96.90882352941176,88.099,2.9396,5.42,6.7,6.56,356.82666666666665,17.5,315.5333333333333,10.5,0.0,0,16.15,,,,,,,,,2024-04-10,S60-17
20240410071432,2024-04-10 07:14:32,5,S60-17,789,1093,0,98,303,0,0,91,0.0,0.0,0.0,2.61,2376.61,9.0,1.03,-0.25,0.37,,,,,,,,,,,,,,0.0,20240410_5,,,,,,S60,,,0.0,23.0,73.7,394,0.323,0.249,1882,0.419,1093,23.1,0.0,23.1,20.7,1.385,4,1.0,88.456,114.8,16.01790448217244,82.73999999999998,98.0942857142857,98.094,2.9396,5.42,6.7,6.56,356.82666666666665,17.5,315.5333333333333,9.0,-1.5,1,9.37,,,,,,,,,2024-04-10,S60-17
20240410074053,2024-04-10 07:40:53,7,S60-17,757,1049,0,93,292,0,0,89,0.0,0.0,0.0,2.51,2282.51,9.0,0.0,-0.39,0.38,,,,,,,,,,,,,,0.0,20240410_7,,,,,,S60,,,0.0,23.0,73.7,381,0.318,0.244,1806,0.419,1049,23.4,0.0,23.4,20.8,1.386,4,0.96,87.52234042553192,114.3,15.496919077848572,89.2,95.01515151515152,98.974,2.9396,5.42,6.7,6.56,356.82666666666665,17.5,315.5333333333333,9.0,0.0,0,4.37,,,,,,,,,2024-04-10,S60-17
20240410080540,2024-04-10 08:05:40,8,S60-17,897,1246,0,111,345,0,0,105,0.0,0.0,0.0,2.97,2706.97,9.0,0.0,-0.55,0.4,,,,,,,,,,,,,,0.0,20240410_8,,,,,,S60,,,0.0,23.0,73.7,450,0.322,0.247,2143,0.419,1246,23.3,0.0,23.3,20.7,1.389,4,1.14,94.13245614035088,131.7,21.89126836913476,89.66,103.50500000000002,90.794,2.9396,5.42,6.7,6.56,356.82666666666665,17.5,315.5333333333333,9.0,0.0,0,22.37,,,,,,,,,2024-04-10,S60-17
20240410083232,2024-04-10 08:32:32,12,S60-17,884,1235,0,118,343,0,0,103,0.0,0.0,0.0,2.94,2685.94,8.0,0.85,-0.23,0.32,,,,,,,,,,,,,,0.0,20240410_12,,,,,,S60,,,0.0,23.0,73.7,446,0.344,0.265,2119,0.417,1235,23.1,0.0,23.1,21.0,1.397,4,1.13,89.10787401574802,130.2,19.66379064192164,82.52000000000001,94.5311111111111,83.656,2.9396,5.42,6.7,6.56,356.82666666666665,17.5,315.5333333333333,8.0,-1.0,1,18.85,,,,,,,,,2024-04-10,S60-17
20240410090341,2024-04-10 09:03:41,15,S60-17,900,1256,0,116,348,0,0,105,0.0,0.0,0.0,3.01,2728.01,8.5,0.87,-0.66,0.32,,,,,,,,,,,,,,0.0,20240410_15,,,,,,S60,,,0.0,23.0,73.7,453,0.333,0.256,2156,0.417,1256,23.2,0.0,23.2,20.9,1.396,4,1.15,90.87924528301888,132.7,22.87802652204971,83.3,103.44054054054054,89.948,2.9396,5.42,6.7,6.56,356.82666666666665,17.5,315.5333333333333,8.5,0.5,1,26.56,,,,,,,,,2024-04-10,S60-17
20240410093005,2024-04-10 09:30:05,17,S60-17,879,1235,0,122,341,0,0,105,0.0,0.0,0.0,2.94,2684.94,7.5,0.83,-0.34,0.32,,,,,,,,,,,,,,0.0,20240410_17,,,,,,S60,,,0.0,23.0,73.7,446,0.358,0.274,2114,0.416,1235,23.5,0.0,23.5,21.2,1.405,4,1.13,84.9298969072165,123.0,18.826293112572795,85.61999999999998,94.59705882352944,83.714,2.9396,5.42,6.7,6.56,356.82666666666665,17.5,315.5333333333333,7.5,-1.0,1,15.12,,,,,,,,,2024-04-10,S60-17
20240410100315,2024-04-10 10:03:15,22,S60-17,869,1223,0,121,340,0,0,103,0.0,0.0,0.0,2.9,2658.9,7.5,0.83,-0.57,0.25,,,,,,,,,,,,,,0.0,20240410_22,,,,,,S60,,,0.0,23.0,73.7,443,0.356,0.273,2092,0.415,1223,23.3,0.0,23.3,21.2,1.407,4,1.12,80.75384615384615,115.6,16.518356806314817,80.03999999999999,89.653125,80.047,2.9396,5.42,6.7,6.56,356.82666666666665,17.5,315.5333333333333,7.5,0.0,0,14.12,,,,,,,,,2024-04-10,S60-17
20240410102344,2024-04-10 10:23:44,24,S60-17,547,765,0,68,211,0,0,65,0.0,0.0,0.0,1.84,1657.84,9.0,1.49,-1.26,0.39,,,,,,,,,,,,,,0.0,20240410_24,,,,,,S60,,,0.0,23.0,73.7,276,0.322,0.246,1312,0.417,765,23.6,0.0,23.6,20.8,1.399,4,0.7,74.90425531914893,87.8,9.154790803629345,76.2,79.93333333333334,114.19,2.9396,5.42,6.7,6.56,356.82666666666665,17.5,315.5333333333333,9.0,1.5,1,-20.63,,,,,,,,,2024-04-10,S60-17
20240410102706,2024-04-10 10:27:06,25,S60-17,552,764,0,67,211,0,0,65,0.0,0.0,0.0,1.81,1660.81,9.0,0.0,-0.36,0.26,,,,,,,,,,,,,,0.0,20240410_25,,,,,,S60,,,0.0,23.0,73.7,276,0.318,0.243,1316,0.419,764,23.6,0.0,23.6,20.7,1.384,4,0.7,75.15656565656565,87.8,8.360539367069297,74.6,78.52285714285713,112.176,2.9396,5.42,6.7,6.56,356.82666666666665,17.5,315.5333333333333,9.0,0.0,0,-21.63,,,,,,,,,2024-04-10,S60-17
20240410105818,2024-04-10 10:58:18,29,S60-17,516,711,0,58,196,0,0,62,0.0,0.0,0.0,1.71,1544.71,10.0,0.0,-0.58,0.42,,,,,,,,,,,,,,0.0,20240410_29,,,,,,S60,,,0.0,23.0,73.7,258,0.296,0.225,1227,0.421,711,24.0,0.0,24.0,20.5,1.378,4,0.65,70.82857142857144,81.6,7.396023370396244,67.62,75.21562499999999,115.716,2.9396,5.42,6.7,6.56,356.82666666666665,17.5,315.5333333333333,10.0,1.0,1,-29.7,,,,,,,,,2024-04-10,S60-17
20240410110134,2024-04-10 11:01:34,30,S60-17,514,712,0,57,194,0,0,61,0.0,0.0,0.0,1.74,1539.74,10.0,-1.72,-0.96,0.56,,,,,,,,,,,,,,0.0,20240410_30,,,,,,S60,,,0.0,23.0,73.7,255,0.294,0.224,1226,0.419,712,23.9,0.0,23.9,20.3,1.385,4,0.65,72.95400000000001,81.8,7.475793202062239,70.94000000000001,76.9542857142857,118.391,2.9396,5.42,6.7,6.56,356.82666666666665,17.5,315.5333333333333,10.0,0.0,0,-30.7,,,,,,,,,2024-04-10,S60-17
20240410130033,2024-04-10 13:00:33,31,S60-24,985,1353,0,111,375,0,0,114,0.0,0.0,0.0,3.64,2941.64,10.0,0.0,-0.51,0.22,,,,,,,,,,,,,,0.0,20240410_31,,,,,,S60,,,0.0,22.6,78.9,489,0.296,0.227,2338,0.421,1353,23.3,0.0,23.3,20.4,1.374,4,1.24,92.13893805309736,142.4,23.663808420471213,82.56,101.36410256410257,81.745,2.9396,5.42,6.7,6.56,356.82666666666665,17.5,315.5333333333333,10.0,0.0,0,23.3,,,,,,,,,2024-04-10,S60-24
20240410132608,2024-04-10 13:26:08,35,S60-24,888,1255,0,129,349,0,0,106,0.0,0.0,0.0,3.35,2730.35,7.0,0.78,-0.56,0.24,,,,,,,,,,,,,,0.0,20240410_35,,,,,,S60,,,0.0,22.6,78.9,455,0.37,0.284,2143,0.414,1255,23.3,0.0,23.3,21.4,1.413,4,1.15,84.09611650485438,126.5,18.49190808245909,80.08,91.34722222222224,79.432,2.9396,5.42,6.7,6.56,356.82666666666665,17.5,315.5333333333333,7.0,-3.0,1,18.17,,,,,,,,,2024-04-10,S60-24
20240410135217,2024-04-10 13:52:17,37,S60-24,879,1245,0,127,345,0,0,105,0.0,0.0,0.0,3.32,2704.32,7.0,0.0,-0.79,0.32,,,,,,,,,,,,,,0.0,20240410_37,,,,,,S60,,,0.0,22.6,78.9,450,0.368,0.282,2124,0.414,1245,23.3,0.0,23.3,21.4,1.416,4,1.14,83.37065217391304,122.7,18.669561009041463,80.64,91.93333333333334,80.643,2.9396,5.42,6.7,6.56,356.82666666666665,17.5,315.5333333333333,7.0,0.0,0,16.17,,,,,,,,,2024-04-10,S60-24
20240410141706,2024-04-10 14:17:06,38,S60-24,872,1234,0,126,343,0,0,103,0.0,0.0,0.0,3.31,2681.31,7.0,0.0,-0.57,0.24,,,,,,,,,,,,,,0.0,20240410_38,,,,,,S60,,,0.0,22.6,78.9,446,0.367,0.283,2106,0.414,1234,23.1,0.0,23.1,21.4,1.415,4,1.13,85.21443298969072,116.6,17.921363106815686,83.32,95.19117647058825,84.24,2.9396,5.42,6.7,6.56,356.82666666666665,17.5,315.5333333333333,7.0,0.0,0,15.17,,,,,,,,,2024-04-10,S60-24
20240410144415,2024-04-10 14:44:15,42,S60-24,881,1235,0,117,344,0,0,105,0.0,0.0,0.0,3.29,2685.29,8.0,0.0,-0.56,0.32,,,,,,,,,,,,,,0.0,20240410_42,,,,,,S60,,,0.0,22.6,78.9,449,0.34,0.261,2116,0.416,1235,23.4,0.0,23.4,21.1,1.402,4,1.13,91.39590163934427,127.5,20.54379726716216,81.17999999999999,99.81162790697674,88.329,2.9396,5.42,6.7,6.56,356.82666666666665,17.5,315.5333333333333,8.0,1.0,1,17.85,,,,,,,,,2024-04-10,S60-24
20240410151128,2024-04-10 15:11:28,45,S60-24,875,1235,0,121,342,0,0,105,0.0,0.0,0.0,3.29,2681.29,7.5,0.0,-0.79,0.32,,,,,,,,,,,,,,0.0,20240410_45,,,,,,S60,,,0.0,22.6,78.9,447,0.354,0.271,2110,0.415,1235,23.5,0.0,23.5,21.2,1.411,4,1.13,84.66808510638297,118.4,18.014646598750232,85.08000000000001,94.16363636363636,83.331,2.9396,5.42,6.7,6.56,356.82666666666665,17.5,315.5333333333333,7.5,-0.5,1,14.12,,,,,,,,,2024-04-10,S60-24
20240410154539,2024-04-10 15:45:39,49,S60-24,507,700,0,58,194,0,0,59,0.0,0.0,0.0,1.88,1519.88,10.0,0.0,-0.78,0.43,,,,,,,,,,,,,,0.0,20240410_49,,,,,,S60,,,0.0,22.6,78.9,253,0.299,0.229,1207,0.42,700,23.3,0.0,23.3,20.5,1.381,4,0.64,70.13404255319148,79.2,7.26789139708976,73.06000000000002,73.78484848484847,115.289,2.9396,5.42,6.7,6.56,356.82666666666665,17.5,315.5333333333333,10.0,2.5,1,-29.7,,,,,,,,,2024-04-10,S60-24
20240410154901,2024-04-10 15:49:01,50,S60-24,504,701,0,61,192,0,0,58,0.0,0.0,0.0,1.88,1517.88,9.0,-1.61,-0.59,0.57,,,,,,,,,,,,,,0.0,20240410_50,,,,,,S60,,,0.0,22.6,78.9,250,0.318,0.244,1205,0.418,701,23.2,0.0,23.2,20.5,1.391,4,0.64,73.11354166666666,82.4,7.783123031487032,79.06000000000002,75.91764705882352,118.621,2.9396,5.42,6.7,6.56,356.82666666666665,17.5,315.5333333333333,9.0,-1.0,1,-27.63,,,,,,,,,2024-04-10,S60-24
20240411065011,2024-04-11 06:50:11,1,S60-17,877,1203,0,97,334,0,0,102,0.0,0.0,0.0,2.87,2615.87,10.5,3.19,-0.68,0.42,,,,,,,,,,,,,,0.0,20240411_1,,,,,,S60,,,0.0,23.8,81.3,436,0.29,0.222,2080,0.422,1203,23.4,0.0,23.4,20.4,1.372,4,1.1,92.17622950819673,126.8,17.99688977354411,85.54,99.06279069767444,90.057,2.9396,5.42,6.7,6.56,356.82666666666665,17.5,315.5333333333333,10.5,1.5,1,17.15,,,,,,,,,2024-04-11,S60-17
20240411071513,2024-04-11 07:15:13,5,S60-17,786,1092,0,99,302,0,0,92,0.0,0.0,0.0,2.6,2373.6,9.0,2.06,-0.63,0.28,,,,,,,,,,,,,,0.0,20240411_5,,,,,,S60,,,0.0,23.8,81.3,394,0.328,0.251,1878,0.419,1092,23.4,0.0,23.4,20.8,1.389,4,1.0,88.58174603174602,114.6,15.937170293103264,82.26,94.52727272727272,94.527,2.9396,5.42,6.7,6.56,356.82666666666665,17.5,315.5333333333333,9.0,-1.5,1,10.37,,,,,,,,,2024-04-11,S60-17
20240411073922,2024-04-11 07:39:22,7,S60-17,739,1039,0,102,286,0,0,87,0.0,0.0,0.0,2.47,2255.47,7.5,0.0,-0.4,0.39,,,,,,,,,,,,,,0.0,20240411_7,,,,,,S60,,,0.0,23.8,81.3,373,0.357,0.273,1778,0.416,1039,23.3,0.0,23.3,21.1,1.406,4,0.95,78.34716981132077,102.1,11.06388146728387,80.84,78.98378378378378,83.141,2.9396,5.42,6.7,6.56,356.82666666666665,17.5,315.5333333333333,7.5,-1.5,1,-4.88,,,,,,,,,2024-04-11,S60-17
20240411080734,2024-04-11 08:07:34,8,S60-17,896,1254,0,120,350,0,0,107,0.0,0.0,0.0,2.98,2729.98,8.0,0.84,-0.67,0.16,,,,,,,,,,,,,,0.0,20240411_8,,,,,,S60,,,0.0,23.8,81.3,457,0.343,0.263,2150,0.417,1254,23.4,0.0,23.4,21.2,1.4,4,1.15,92.89457364341084,135.7,21.806763441532635,82.11999999999999,98.22666666666666,85.414,2.9396,5.42,6.7,6.56,356.82666666666665,17.5,315.5333333333333,8.0,0.5,1,20.85,,,,,,,,,2024-04-11,S60-17
20240411083508,2024-04-11 08:35:08,12,S60-17,898,1255,0,121,349,0,0,107,0.0,0.0,0.0,2.97,2732.97,8.0,1.68,-0.44,0.24,,,,,,,,,,,,,,0.0,20240411_12,,,,,,S60,,,0.0,23.8,81.3,456,0.347,0.265,2153,0.417,1255,23.5,0.0,23.5,21.1,1.398,4,1.15,93.66018518518518,127.2,19.547003842660025,81.66,96.8657894736842,84.231,2.9396,5.42,6.7,6.56,356.82666666666665,17.5,315.5333333333333,8.0,0.0,0,21.85,,,,,,,,,2024-04-11,S60-17
20240411090149,2024-04-11 09:01:49,13,S60-17,912,1267,0,118,352,0,0,106,0.0,0.0,0.0,3.03,2758.03,8.5,1.72,-0.22,0.32,,,,,,,,,,,,,,0.0,20240411_13,,,,,,S60,,,0.0,23.8,81.3,458,0.335,0.258,2179,0.419,1267,23.1,0.0,23.1,20.9,1.389,4,1.16,81.41382978723405,120.6,16.774813954410053,81.34,88.53333333333333,76.322,2.9396,5.42,6.7,6.56,356.82666666666665,17.5,315.5333333333333,8.5,0.5,1,28.56,,,,,,,,,2024-04-11,S60-17
20240411093232,2024-04-11 09:32:32,18,S60-17,903,1276,0,132,355,0,0,107,0.0,0.0,0.0,3.05,2776.05,7.0,0.76,-0.55,0.16,,,,,,,,,,,,,,0.0,20240411_18,,,,,,S60,,,0.0,23.8,81.3,462,0.372,0.286,2179,0.414,1276,23.2,0.0,23.2,21.4,1.413,4,1.17,75.59803921568627,120.5,14.74150456838238,73.52000000000001,78.39444444444445,67.004,2.9396,5.42,6.7,6.56,356.82666666666665,17.5,315.5333333333333,7.0,-1.5,1,21.17,,,,,,,,,2024-04-11,S60-17
20240411100200,2024-04-11 10:02:00,23,S60-17,883,1243,0,125,346,0,0,106,0.0,0.0,0.0,2.95,2705.95,7.5,1.63,-0.79,0.16,,,,,,,,,,,,,,0.0,20240411_23,,,,,,S60,,,0.0,23.8,81.3,452,0.361,0.277,2126,0.415,1243,23.5,0.0,23.5,21.3,1.408,4,1.14,82.53232323232324,115.4,17.348226866474636,80.32,89.76571428571428,78.742,2.9396,5.42,6.7,6.56,356.82666666666665,17.5,315.5333333333333,7.5,0.5,1,18.12,,,,,,,,,2024-04-11,S60-17
20240411102656,2024-04-11 10:26:56,24,S60-17,554,767,0,67,212,0,0,65,0.0,0.0,0.0,1.83,1666.83,9.0,0.0,0.0,0.66,,,,,,,,,,,,,,0.0,20240411_24,,,,,,S60,,,0.0,23.8,81.3,277,0.316,0.242,1321,0.419,767,23.5,0.0,23.5,20.7,1.384,4,0.7,74.94456521739131,88.1,9.40292928606773,77.53999999999999,79.96969696969697,114.242,2.9396,5.42,6.7,6.56,356.82666666666665,17.5,315.5333333333333,9.0,1.5,1,-21.63,,,,,,,,,2024-04-11,S60-17
20240411103126,2024-04-11 10:31:26,25,S60-17,551,764,0,67,213,0,0,66,0.0,0.0,0.0,1.85,1662.85,9.0,0.0,-0.54,0.26,,,,,,,,,,,,,,0.0,20240411_25,,,,,,S60,,,0.0,23.8,81.3,279,0.315,0.24,1315,0.419,764,23.7,0.0,23.7,20.8,1.387,4,0.7,74.96020408163265,89.9,9.495882456718812,71.02,80.80882352941175,115.441,2.9396,5.42,6.7,6.56,356.82666666666665,17.5,315.5333333333333,9.0,0.0,0,-21.63,,,,,,,,,2024-04-11,S60-17
20240411105633,2024-04-11 10:56:33,28,S60-17,502,702,0,66,192,0,0,60,0.0,0.0,0.0,1.66,1523.66,8.5,1.54,-0.4,0.72,,,,,,,,,,,,,,0.0,20240411_28,,,,,,S60,,,0.0,23.8,81.3,252,0.344,0.262,1204,0.417,702,23.8,0.0,23.8,20.9,1.398,4,0.64,70.74,82.4,7.250283479031409,72.38,73.86666666666666,115.417,2.9396,5.42,6.7,6.56,356.82666666666665,17.5,315.5333333333333,8.5,-0.5,1,-23.44,,,,,,,,,2024-04-11,S60-17
20240411110000,2024-04-11 11:00:00,29,S60-17,493,687,0,63,187,0,0,60,0.0,0.0,0.0,1.64,1491.64,8.5,0.0,-0.6,0.15,,,,,,,,,,,,,,0.0,20240411_29,,,,,,S60,,,0.0,23.8,81.3,247,0.337,0.255,1180,0.418,687,24.3,0.0,24.3,20.8,1.394,4,0.63,68.75684210526316,81.3,7.2761564844082045,70.2,71.27878787878788,113.141,2.9396,5.42,6.7,6.56,356.82666666666665,17.5,315.5333333333333,8.5,0.0,0,-26.44,,,,,,,,,2024-04-11,S60-17
20240411125751,2024-04-11 12:57:51,30,S60-17,985,1354,0,113,376,0,0,114,0.0,0.0,0.0,3.26,2945.26,10.0,1.8,-0.51,0.3,,,,,,,,,,,,,,0.0,20240411_30,,,,,,S60,,,0.0,24.2,83.4,490,0.301,0.231,2339,0.421,1354,23.3,0.0,23.3,20.5,1.375,4,1.24,93.81603773584904,143.7,25.392831170755667,87.22,106.9216216216216,86.227,2.9396,5.42,6.7,6.56,356.82666666666665,17.5,315.5333333333333,10.0,1.5,1,25.3,,,,,,,,,2024-04-11,S60-17
20240411132732,2024-04-11 13:27:32,34,S60-24,890,1245,0,121,346,0,0,107,0.0,0.0,0.0,3.33,2712.33,8.0,1.68,-0.45,0.32,,,,,,,,,,,,,,0.0,20240411_34,,,,,,S60,,,0.0,24.2,83.4,453,0.35,0.267,2135,0.417,1245,23.6,0.0,23.6,21.2,1.399,4,1.14,84.86021505376345,124.6,21.353396847878777,80.66,98.30625,86.234,2.9396,5.42,6.7,6.56,356.82666666666665,17.5,315.5333333333333,8.0,-2.0,1,21.85,,,,,,,,,2024-04-11,S60-24
20240411135352,2024-04-11 13:53:52,36,S60-24,927,1289,0,120,360,0,0,108,0.0,0.0,0.0,3.43,2807.43,8.5,1.69,-0.32,0.31,,,,,,,,,,,,,,0.0,20240411_36,,,,,,S60,,,0.0,24.2,83.4,468,0.333,0.256,2216,0.418,1289,23.1,0.0,23.1,21.0,1.391,4,1.18,89.44791666666667,132.0,20.701635297556944,81.7,99.66764705882352,84.464,2.9396,5.42,6.7,6.56,356.82666666666665,17.5,315.5333333333333,8.5,0.5,1,30.56,,,,,,,,,2024-04-11,S60-24
20240411142245,2024-04-11 14:22:45,38,S60-17,900,1254,0,120,349,0,0,106,0.0,0.0,0.0,3.05,2732.05,8.0,0.84,-0.22,0.16,,,,,,,,,,,,,,0.0,20240411_38,,,,,,S60,,,0.0,24.2,83.4,455,0.344,0.264,2154,0.418,1254,23.3,0.0,23.3,21.1,1.393,4,1.15,89.69148936170211,133.1,21.342205012675663,81.36,103.73333333333332,90.203,2.9396,5.42,6.7,6.56,356.82666666666665,17.5,315.5333333333333,8.0,-0.5,1,20.85,,,,,,,,,2024-04-11,S60-17
20240411145132,2024-04-11 14:51:32,43,S60-17,899,1254,0,121,349,0,0,108,0.0,0.0,0.0,2.99,2733.99,8.0,1.68,-0.33,0.16,,,,,,,,,,,,,,0.0,20240411_43,,,,,,S60,,,0.0,24.2,83.4,457,0.347,0.265,2153,0.418,1254,23.6,0.0,23.6,21.2,1.395,4,1.15,83.9765306122449,128.5,19.37550947859656,83.32000000000001,89.62941176470588,77.939,2.9396,5.42,6.7,6.56,356.82666666666665,17.5,315.5333333333333,8.0,0.0,0,21.85,,,,,,,,,2024-04-11,S60-17
20240411151216,2024-04-11 15:12:16,47,S60-24,898,1254,0,121,349,0,0,107,0.0,0.0,0.0,3.37,2732.37,8.0,1.68,-0.44,0.16,,,,,,,,,,,,,,0.0,20240411_47,,,,,,S60,,,0.0,24.2,83.4,456,0.347,0.265,2152,0.417,1254,23.5,0.0,23.5,21.1,1.396,4,1.15,85.0127659574468,128.2,19.301395793660152,80.5,95.05454545454543,82.656,2.9396,5.42,6.7,6.56,356.82666666666665,17.5,315.5333333333333,8.0,0.0,0,21.85,,,,,,,,,2024-04-11,S60-24
20240411154952,2024-04-11 15:49:52,52,S60-24,512,711,0,64,196,0,0,61,0.0,0.0,0.0,1.9,1545.9,9.0,1.59,-0.39,0.42,,,,,,,,,,,,,,0.0,20240411_52,,,,,,S60,,,0.0,24.2,83.4,257,0.327,0.249,1223,0.419,711,23.7,0.0,23.7,20.8,1.389,4,0.65,68.82747252747252,79.1,6.837727691675721,67.24,72.265625,111.178,2.9396,5.42,6.7,6.56,356.82666666666665,17.5,315.5333333333333,9.0,1.0,1,-24.63,,,,,,,,,2024-04-11,S60-24
20240411155546,2024-04-11 15:55:46,53,S60-24,506,699,0,62,194,0,0,60,0.0,0.0,0.0,1.86,1522.86,9.0,0.0,-0.2,0.29,,,,,,,,,,,,,,0.0,20240411_53,,,,,,S60,,,0.0,24.2,83.4,254,0.32,0.244,1205,0.42,699,23.6,0.0,23.6,20.8,1.381,4,0.64,71.54175824175823,82.6,7.439441458622967,71.93999999999998,75.065625,117.29,2.9396,5.42,6.7,6.56,356.82666666666665,17.5,315.5333333333333,9.0,0.0,0,-26.63,,,,,,,,,2024-04-11,S60-24
20240412064659,2024-04-12 06:46:59,1,S60-17,880,1202,0,98,336,0,0,101,0.0,0.0,0.0,2.88,2619.88,10.0,0.0,0.11,0.33,,,,,,,,,,,,,,0.0,20240412_1,,,,,,S60,,,0.0,26.5,72.9,437,0.292,0.224,2082,0.423,1202,23.1,0.0,23.1,20.4,1.366,4,1.1,88.27127659574467,125.1,17.31470056966368,82.5,97.29696969696968,88.452,2.9396,5.42,6.7,6.56,356.82666666666665,17.5,315.5333333333333,10.0,1.0,1,10.3,,,,,,,,,2024-04-12,S60-17
20240412071230,2024-04-12 07:12:30,5,S60-17,778,1093,0,109,302,0,0,93,0.0,0.0,0.0,2.62,2377.62,7.5,0.93,-0.26,0.37,,,,,,,,,,,,,,0.0,20240412_5,,,,,,S60,,,0.0,26.5,72.9,395,0.361,0.276,1871,0.416,1093,23.5,0.0,23.5,21.2,1.405,4,1.0,77.94691358024691,108.8,14.608242949751052,75.46000000000001,87.60714285714286,87.607,2.9396,5.42,6.7,6.56,356.82666666666665,17.5,315.5333333333333,7.5,-2.5,1,2.12,,,,,,,,,2024-04-12,S60-17
20240412073744,2024-04-12 07:37:44,7,S60-17,763,1069,0,106,297,0,0,89,0.0,0.0,0.0,2.58,2326.58,7.5,0.0,-0.13,0.19,,,,,,,,,,,,,,0.0,20240412_7,,,,,,S60,,,0.0,26.5,72.9,386,0.357,0.275,1832,0.416,1069,23.1,0.0,23.1,21.2,1.401,4,0.98,80.91585365853659,110.0,14.762299291398614,76.7,91.31724137931032,93.181,2.9396,5.42,6.7,6.56,356.82666666666665,17.5,315.5333333333333,7.5,0.0,0,-0.88,,,,,,,,,2024-04-12,S60-17
20240412080343,2024-04-12 08:03:43,8,S60-17,865,1221,0,120,340,0,0,103,0.0,0.0,0.0,2.95,2651.95,7.5,0.0,-1.03,0.08,,,,,,,,,,,,,,0.0,20240412_8,,,,,,S60,,,0.0,26.5,72.9,443,0.353,0.271,2086,0.415,1221,23.3,0.0,23.3,21.3,1.412,4,1.12,89.73904761904762,124.4,16.09488824640914,83.28,95.86666666666666,85.595,2.9396,5.42,6.7,6.56,356.82666666666665,17.5,315.5333333333333,7.5,0.0,0,13.12,,,,,,,,,2024-04-12,S60-17
20240412082713,2024-04-12 08:27:13,12,S60-17,879,1233,0,121,342,0,0,105,0.0,0.0,0.0,2.95,2682.95,7.5,0.0,-0.34,0.16,,,,,,,,,,,,,,0.0,20240412_12,,,,,,S60,,,0.0,26.5,72.9,447,0.354,0.271,2112,0.416,1233,23.5,0.0,23.5,21.2,1.403,4,1.13,85.10987654320988,130.1,21.16495242366185,78.28,101.0642857142857,89.437,2.9396,5.42,6.7,6.56,356.82666666666665,17.5,315.5333333333333,7.5,0.0,0,14.12,,,,,,,,,2024-04-12,S60-17
20240412085116,2024-04-12 08:51:16,13,S60-17,885,1243,0,124,348,0,0,103,0.0,0.0,0.0,2.98,2705.98,7.5,0.81,-0.56,0.16,,,,,,,,,,,,,,0.0,20240412_13,,,,,,S60,,,0.0,26.5,72.9,451,0.356,0.275,2128,0.416,1243,22.8,0.0,22.8,21.3,1.405,4,1.14,77.28095238095239,114.2,17.16034656791831,76.62,87.97000000000001,77.167,2.9396,5.42,6.7,6.56,356.82666666666665,17.5,315.5333333333333,7.5,0.0,0,17.12,,,,,,,,,2024-04-12,S60-17
20240412091814,2024-04-12 09:18:14,16,S60-17,907,1265,0,125,354,0,0,106,0.0,0.0,0.0,3.05,2760.05,7.5,0.0,0.22,0.16,,,,,,,,,,,,,,0.0,20240412_16,,,,,,S60,,,0.0,26.5,72.9,460,0.353,0.272,2172,0.418,1265,23.0,0.0,23.0,21.2,1.395,4,1.16,86.50987654320988,131.6,23.9232652140814,76.76000000000002,106.14285714285714,91.502,2.9396,5.42,6.7,6.56,356.82666666666665,17.5,315.5333333333333,7.5,0.0,0,18.12,,,,,,,,,2024-04-12,S60-17
20240412095356,2024-04-12 09:53:56,22,S60-17,903,1265,0,122,351,0,0,108,0.0,0.0,0.0,3.05,2752.05,8.0,0.83,-0.66,0.16,,,,,,,,,,,,,,0.0,20240412_22,,,,,,S60,,,0.0,26.5,72.9,459,0.348,0.266,2168,0.417,1265,23.5,0.0,23.5,21.1,1.401,4,1.16,82.67142857142856,127.2,16.809643193964288,76.58,83.875,72.306,2.9396,5.42,6.7,6.56,356.82666666666665,17.5,315.5333333333333,8.0,0.5,1,22.85,,,,,,,,,2024-04-12,S60-17
20240412101820,2024-04-12 10:18:20,24,S60-17,559,776,0,70,213,0,0,66,0.0,0.0,0.0,1.87,1685.87,9.0,1.45,-0.36,0.39,,,,,,,,,,,,,,0.0,20240412_24,,,,,,S60,,,0.0,26.5,72.9,279,0.329,0.251,1335,0.419,776,23.7,0.0,23.7,20.7,1.388,4,0.71,68.45555555555555,82.4,7.237965746544269,66.74,70.9,99.859,2.9396,5.42,6.7,6.56,356.82666666666665,17.5,315.5333333333333,9.0,1.0,1,-18.63,,,,,,,,,2024-04-12,S60-17
20240412102653,2024-04-12 10:26:53,25,S60-17,553,765,0,66,212,0,0,67,0.0,0.0,0.0,1.85,1664.85,9.5,1.54,-0.54,0.39,,,,,,,,,,,,,,0.0,20240412_25,,,,,,S60,,,0.0,26.5,72.9,279,0.311,0.237,1318,0.42,765,24.0,0.0,24.0,20.7,1.383,4,0.7,73.85555555555555,88.3,9.77603519825552,68.76,82.53928571428571,117.913,2.9396,5.42,6.7,6.56,356.82666666666665,17.5,315.5333333333333,9.5,0.5,1,-22.78,,,,,,,,,2024-04-12,S60-17
20240412105222,2024-04-12 10:52:22,28,S60-17,539,743,0,64,203,0,0,64,0.0,0.0,0.0,1.81,1614.81,9.5,1.59,-0.37,0.27,,,,,,,,,,,,,,0.0,20240412_28,,,,,,S60,,,0.0,26.5,72.9,267,0.315,0.24,1282,0.42,743,24.0,0.0,24.0,20.5,1.378,4,0.68,72.87659574468086,82.1,7.461681196847408,73.76,76.12121212121212,111.943,2.9396,5.42,6.7,6.56,356.82666666666665,17.5,315.5333333333333,9.5,0.0,0,-24.78,,,,,,,,,2024-04-12,S60-17
20240412110004,2024-04-12 11:00:04,29,S60-17,478,654,0,57,179,0,0,56,0.0,0.0,0.0,1.59,1425.59,9.5,1.79,0.21,0.15,,,,,,,,,,,,,,0.0,20240412_29,,,,,,S60,,,0.0,26.5,72.9,235,0.318,0.243,1132,0.422,654,23.8,0.0,23.8,20.5,1.368,4,0.6,66.66419753086419,77.8,6.659186704539814,66.17999999999999,69.79285714285714,116.321,2.9396,5.42,6.7,6.56,356.82666666666665,17.5,315.5333333333333,9.5,0.0,0,-31.78,,,,,,,,,2024-04-12,S60-17
20240412125849,2024-04-12 12:58:49,30,S60-24,984,1352,0,120,378,0,0,114,0.0,0.0,0.0,3.65,2951.65,9.0,0.0,0.31,0.15,,,,,,,,,,,,,,0.0,20240412_30,,,,,,S60,,,0.0,26.1,75.4,492,0.317,0.244,2336,0.421,1352,23.2,0.0,23.2,20.8,1.374,4,1.24,92.05431034482756,142.0,25.22777407678298,80.46000000000001,99.69756097560976,80.401,2.9396,5.42,6.7,6.56,356.82666666666665,17.5,315.5333333333333,9.0,-0.5,1,31.37,,,,,,,,,2024-04-12,S60-24
20240412132351,2024-04-12 13:23:51,33,S60-24,890,1254,0,125,348,0,0,106,0.0,0.0,0.0,3.4,2726.4,7.5,1.63,-0.89,0.16,,,,,,,,,,,,,,0.0,20240412_33,,,,,,S60,,,0.0,26.1,75.4,454,0.359,0.275,2144,0.415,1254,23.3,0.0,23.3,21.3,1.409,4,1.15,84.64375,126.2,18.63779097973165,81.4,92.03529411764706,80.031,2.9396,5.42,6.7,6.56,356.82666666666665,17.5,315.5333333333333,7.5,-1.5,1,18.12,,,,,,,,,2024-04-12,S60-24
20240412135102,2024-04-12 13:51:02,35,S60-24,888,1254,0,125,348,0,0,108,0.0,0.0,0.0,3.38,2726.38,7.5,1.63,-1.11,0.16,,,,,,,,,,,,,,0.0,20240412_35,,,,,,S60,,,0.0,26.1,75.4,456,0.359,0.274,2142,0.415,1254,23.7,0.0,23.7,21.3,1.412,4,1.15,84.75833333333334,130.0,20.191548257420628,77.75999999999999,97.07666666666668,84.414,2.9396,5.42,6.7,6.56,356.82666666666665,17.5,315.5333333333333,7.5,0.0,0,18.12,,,,,,,,,2024-04-12,S60-24
20240412141421,2024-04-12 14:14:21,36,S60-24,885,1243,0,124,345,0,0,107,0.0,0.0,0.0,3.36,2707.36,7.5,0.81,-0.56,0.16,,,,,,,,,,,,,,0.0,20240412_36,,,,,,S60,,,0.0,26.1,75.4,452,0.359,0.274,2128,0.416,1243,23.7,0.0,23.7,21.3,1.405,4,1.14,84.97073170731707,124.6,20.47940362010906,79.12,102.65517241379314,90.048,2.9396,5.42,6.7,6.56,356.82666666666665,17.5,315.5333333333333,7.5,0.0,0,17.12,,,,,,,,,2024-04-12,S60-24
20240412144326,2024-04-12 14:43:26,41,S60-24,875,1233,0,123,343,0,0,105,0.0,0.0,0.0,3.33,2682.33,7.5,1.65,-0.79,0.16,,,,,,,,,,,,,,0.0,20240412_41,,,,,,S60,,,0.0,26.1,75.4,448,0.359,0.275,2108,0.415,1233,23.4,0.0,23.4,21.3,1.409,4,1.13,79.74512195121953,115.7,17.740048068506827,77.9,93.42413793103448,82.676,2.9396,5.42,6.7,6.56,356.82666666666665,17.5,315.5333333333333,7.5,0.0,0,16.12,,,,,,,,,2024-04-12,S60-24
20240412150937,2024-04-12 15:09:37,44,S60-24,896,1265,0,127,352,0,0,107,0.0,0.0,0.0,3.41,2750.41,7.5,1.6,-0.99,0.16,,,,,,,,,,,,,,0.0,20240412_44,,,,,,S60,,,0.0,26.1,75.4,459,0.361,0.277,2161,0.415,1265,23.3,0.0,23.3,21.3,1.412,4,1.16,81.12906976744185,120.0,17.63662195598659,79.0,91.31,78.716,2.9396,5.42,6.7,6.56,356.82666666666665,17.5,315.5333333333333,7.5,0.0,0,20.12,,,,,,,,,2024-04-12,S60-24
20240412155404,2024-04-12 15:54:04,47,S60-24,552,765,0,67,211,0,0,66,0.0,0.0,0.0,1.94,1662.94,9.5,3.08,-0.72,0.39,,,,,,,,,,,,,,0.0,20240412_47,,,,,,S60,,,0.0,26.1,75.4,277,0.318,0.242,1317,0.419,765,23.8,0.0,23.8,20.7,1.386,4,0.7,70.1469135802469,81.1,7.077229813425434,72.88,74.11071428571428,105.872,2.9396,5.42,6.7,6.56,356.82666666666665,17.5,315.5333333333333,9.5,2.0,1,-21.78,,,,,,,,,2024-04-12,S60-24
20240412155914,2024-04-12 15:59:14,48,S60-24,508,710,0,64,194,0,0,62,0.0,0.0,0.0,1.8,1539.8,9.0,1.59,-1.17,0.28,,,,,,,,,,,,,,0.0,20240412_48,,,,,,S60,,,0.0,26.1,75.4,256,0.33,0.25,1218,0.417,710,24.2,0.0,24.2,20.8,1.398,4,0.65,71.45185185185186,81.4,7.851509426495546,68.1,76.50714285714285,117.703,2.9396,5.42,6.7,6.56,356.82666666666665,17.5,315.5333333333333,9.0,-0.5,1,-24.63,,,,,,,,,2024-04-12,S60-24
20240412162907,2024-04-12 16:29:07,53,S60-24,740,1037,0,101,288,0,0,88,0.0,0.0,0.0,2.6,2256.6,8.0,2.02,-0.67,0.19,,,,,,,,,,,,,,0.0,20240412_53,,,,,,S60,,,0.0,26.1,75.4,376,0.351,0.269,1777,0.416,1037,23.4,0.0,23.4,21.2,1.401,4,0.95,75.87530864197531,100.7,12.870902496623136,77.06,85.98571428571428,90.511,2.9396,5.42,6.7,6.56,356.82666666666665,17.5,315.5333333333333,8.0,-1.0,1,1.85,,,,,,,,,2024-04-12,S60-24
20240412165644,2024-04-12 16:56:44,56,S60-24,764,1069,0,104,296,0,0,91,0.0,0.0,0.0,2.69,2326.69,8.0,1.96,-0.52,0.19,,,,,,,,,,,,,,0.0,20240412_56,,,,,,S60,,,0.0,26.1,75.4,387,0.351,0.269,1833,0.417,1069,23.5,0.0,23.5,21.1,1.399,4,0.98,74.78192771084338,102.4,11.93158352611075,75.64,79.81379310344828,81.443,2.9396,5.42,6.7,6.56,356.82666666666665,17.5,315.5333333333333,8.0,0.0,0,4.85,,,,,,,,,2024-04-12,S60-24
20240412171750,2024-04-12 17:17:50,58,S60-24,789,1103,0,107,306,0,0,95,0.0,0.0,0.0,2.78,2402.78,8.0,1.9,-0.38,0.27,,,,,,,,,,,,,,0.0,20240412_58,,,,,,S60,,,0.0,26.1,75.4,401,0.35,0.267,1892,0.417,1103,23.7,0.0,23.7,21.2,1.398,4,1.01,74.82592592592592,110.3,14.2152133578546,71.3,80.26071428571429,79.466,2.9396,5.42,6.7,6.56,356.82666666666665,17.5,315.5333333333333,8.0,0.0,0,7.85,,,,,,,,,2024-04-12,S60-24
20240413064833,2024-04-13 06:48:33,1,S60-17,880,1202,0,96,334,0,0,100,0.0,0.0,0.0,2.67,2614.67,10.5,2.13,-0.34,0.33,,,,,,,,,,,,,,0.0,20240413_1,,,,,,S60,,,0.0,26.5,74.3,434,0.287,0.221,2082,0.423,1202,23.0,0.0,23.0,20.3,1.366,4,1.1,91.89195402298851,127.6,19.01595348612296,83.88,107.16774193548386,97.425,2.9396,5.42,6.7,6.56,356.82666666666665,17.5,315.5333333333333,10.5,2.5,1,16.15,,,,,,,,,2024-04-13,S60-17
20240413071623,2024-04-13 07:16:23,5,S60-17,774,1094,0,110,304,0,0,94,0.0,0.0,0.0,2.39,2378.39,7.5,1.85,-0.77,0.46,,,,,,,,,,,,,,0.0,20240413_5,,,,,,S60,,,0.0,26.5,74.3,398,0.362,0.276,1868,0.414,1094,23.6,0.0,23.6,21.4,1.413,4,1.0,78.74761904761904,106.1,14.631265252960672,79.6,87.58333333333333,87.583,2.9396,5.42,6.7,6.56,356.82666666666665,17.5,315.5333333333333,7.5,-3.0,1,3.12,,,,,,,,,2024-04-13,S60-17
20240413073950,2024-04-13 07:39:50,7,S60-17,778,1092,0,110,302,0,0,93,0.0,0.0,0.0,2.4,2377.4,7.5,1.85,-0.26,0.28,,,,,,,,,,,,,,0.0,20240413_7,,,,,,S60,,,0.0,26.5,74.3,395,0.364,0.278,1870,0.416,1092,23.5,0.0,23.5,21.3,1.404,4,1.0,73.53809523809522,101.8,11.6974041153817,74.9,75.89,75.89,2.9396,5.42,6.7,6.56,356.82666666666665,17.5,315.5333333333333,7.5,0.0,0,3.12,,,,,,,,,2024-04-13,S60-17
20240413080948,2024-04-13 08:09:48,8,S60-17,866,1212,0,118,336,0,0,102,0.0,0.0,0.0,2.72,2636.72,8.0,1.72,-0.46,0.25,,,,,,,,,,,,,,0.0,20240413_8,,,,,,S60,,,0.0,26.5,74.3,438,0.351,0.269,2078,0.417,1212,23.3,0.0,23.3,21.1,1.4,4,1.11,85.34482758620689,128.2,15.7770148438818,80.34,85.04838709677419,76.62,2.9396,5.42,6.7,6.56,356.82666666666665,17.5,315.5333333333333,8.0,0.5,1,18.85,,,,,,,,,2024-04-13,S60-17
20240413083757,2024-04-13 08:37:57,11,S60-17,891,1243,0,120,346,0,0,107,0.0,0.0,0.0,2.75,2709.75,8.0,0.84,-0.34,0.16,,,,,,,,,,,,,,0.0,20240413_11,,,,,,S60,,,0.0,26.5,74.3,453,0.347,0.265,2134,0.418,1243,23.6,0.0,23.6,21.2,1.395,4,1.14,87.73263157894738,129.6,20.42563632767855,77.14000000000001,99.12121212121214,86.948,2.9396,5.42,6.7,6.56,356.82666666666665,17.5,315.5333333333333,8.0,0.0,0,20.85,,,,,,,,,2024-04-13,S60-17
20240413090929,2024-04-13 09:09:29,14,S60-17,873,1222,0,117,341,0,0,105,0.0,0.0,0.0,2.71,2660.71,8.0,0.86,-0.57,0.16,,,,,,,,,,,,,,0.0,20240413_14,,,,,,S60,,,0.0,26.5,74.3,446,0.343,0.262,2095,0.417,1222,23.5,0.0,23.5,21.2,1.4,4,1.12,82.63855421686748,123.5,18.924828030447205,75.30000000000001,94.57241379310346,84.44,2.9396,5.42,6.7,6.56,356.82666666666665,17.5,315.5333333333333,8.0,0.0,0,17.85,,,,,,,,,2024-04-13,S60-17
20240413093627,2024-04-13 09:36:27,15,S60-17,904,1264,0,121,352,0,0,107,0.0,0.0,0.0,2.81,2750.81,8.0,0.0,-0.55,0.08,,,,,,,,,,,,,,0.0,20240413_15,,,,,,S60,,,0.0,26.5,74.3,459,0.344,0.264,2168,0.417,1264,23.3,0.0,23.3,21.1,1.398,4,1.16,75.62469135802469,119.7,15.583518761932607,72.6,82.32142857142856,70.967,2.9396,5.42,6.7,6.56,356.82666666666665,17.5,315.5333333333333,8.0,0.0,0,21.85,,,,,,,,,2024-04-13,S60-17
20240413095904,2024-04-13 09:59:04,18,S60-17,900,1253,0,117,346,0,0,106,0.0,0.0,0.0,2.79,2724.79,8.5,1.74,-0.66,0.08,,,,,,,,,,,,,,0.0,20240413_18,,,,,,S60,,,0.0,26.5,74.3,452,0.338,0.259,2153,0.418,1253,23.5,0.0,23.5,20.9,1.392,4,1.15,83.60864197530863,118.2,15.680846203631416,77.4,85.02142857142857,73.932,2.9396,5.42,6.7,6.56,356.82666666666665,17.5,315.5333333333333,8.5,0.5,1,27.56,,,,,,,,,2024-04-13,S60-17
20240413102623,2024-04-13 10:26:23,19,S60-17,564,776,0,64,211,0,0,66,0.0,0.0,0.0,1.72,1682.72,10.0,1.59,-0.53,0.39,,,,,,,,,,,,,,0.0,20240413_19,,,,,,S60,,,0.0,26.5,74.3,277,0.303,0.231,1340,0.421,776,23.8,0.0,23.8,20.3,1.376,4,0.71,73.36172839506173,87.2,7.786258359114004,67.28,74.60357142857143,105.075,2.9396,5.42,6.7,6.56,356.82666666666665,17.5,315.5333333333333,10.0,1.5,1,-23.7,,,,,,,,,2024-04-13,S60-17
