Repository: Vincent626/concrete-strength-analysis

# 🎯 S60 & M60 混凝土強度預測模型訓練成果報告

> **更新日期**: 2026-02-04  
> **專案目標**: 建立 S60/M60 混凝土 28 天抗壓強度預測模型

---

## 📋 摘要

本專案針對 S60（小型）與 M60（中型）離心混凝土管配比，建立機器學習預測模型。透過配料特徵分析，預測 28 天抗壓強度，並識別影響強度的關鍵因素。

### 主要成果

| 模型 | 樣本數 | R² | MAE (kgf/cm²) | 狀態 |
|:---|---:|---:|---:|:---|
| **S60** | 46 | **0.360** | 28 | ✅ 可用 |
| **M60** | 52 | **0.206** | 25 | ✅ 可用 |

---

## 📈 模型效能比較
> **說明**：S60 模型 R²=0.360，M60 模型 R²=0.206，兩者皆具有預測能力。S60 表現較佳，預測誤差約 28 kgf/cm²。

---

## 📊 強度分布比較
> **說明**：S60 與 M60 的強度分布相似，平均約 605 kgf/cm²，皆高於設計強度 510 kgf/cm²（紅色虛線）。

---

File: S60_M60_dataset_v9_shared.csv (part 57 of 138)
match_key,日期及時間,序,配比 ,耗用骨材1,耗用骨材2,耗用骨材3,耗用水,耗用泥料1,耗用泥料2,耗用泥料3,耗用泥料4,耗用藥劑1,耗用藥劑2,耗用藥劑3,耗用藥劑4,耗用小計,表面水骨材1,誤差%水,誤差%骨材1,誤差%骨材2,坍度(cm),混凝土溫度(℃),試體1強度(X1),試體2強度(X2),試體3強度(X3),加料轉速,慢速轉速,中速轉速,高速轉速,加料時間,慢速時間,中速時間,高速時間,總降水量,cp_key,類型,入池,蒸養池,離心開始,離心結束,母體,平均強度,強度_原始,強度_修正,環境溫度,環境濕度,膠結料總量,水灰比,水膠比,骨材總量,砂石比,粗骨材總量,水泥取代率,矽灰取代率,爐石取代率,漿體比例,粗細骨材比,月份,拌合米數,平均電流,最大電流,電流標準差,最終電流,穩定階段平均電流,單位體積穩定電流,砂_FM,砂_Mud,六分_FM,三分_FM,水泥砂漿_28天平均強度,水泥_流動性,水泥砂漿_7天平均強度,設定扣水率(%),扣水率_變動幅度,扣水率_是否變更,水量微調偏離度,蒸養實際平均溫度,蒸養實際總積溫,蒸養實際階段1溫度,蒸養實際階段2溫度,蒸養實際階段3溫度,實際離心平均轉速,實際離心平均電流,實際離心總能量,日期,配比
20240413102936,2024-04-13 10:29:36,20,S60-17,565,776,0,64,214,0,0,65,0.0,0.0,0.0,1.74,1685.74,10.0,1.59,-0.35,0.39,,,,,,,,,,,,,,0.0,20240413_20,,,,,,S60,,,0.0,26.5,74.3,279,0.299,0.229,1341,0.421,776,23.3,0.0,23.3,20.4,1.373,4,0.71,73.23152173913044,84.9,7.858959569204882,68.86,78.0939393939394,109.991,2.9396,5.42,6.7,6.56,356.82666666666665,17.5,315.5333333333333,10.0,0.0,0,-23.7,,,,,,,,,2024-04-13,S60-17
20240413105111,2024-04-13 10:51:11,23,S60-17,517,710,0,59,194,0,0,61,0.0,0.0,0.0,1.59,1542.59,10.0,1.72,-0.39,0.28,,,,,,,,,,,,,,0.0,20240413_23,,,,,,S60,,,0.0,26.5,74.3,255,0.304,0.231,1227,0.421,710,23.9,0.0,23.9,20.4,1.373,4,0.65,70.94197530864197,83.8,7.393822316220127,68.74,75.5607142857143,116.247,2.9396,5.42,6.7,6.56,356.82666666666665,17.5,315.5333333333333,10.0,0.0,0,-28.7,,,,,,,,,2024-04-13,S60-17
20240413105525,2024-04-13 10:55:25,24,S60-17,489,677,0,55,185,0,0,58,0.0,0.0,0.0,1.51,1465.51,10.0,0.0,-1.21,0.3,,,,,,,,,,,,,,0.0,20240413_24,,,,,,S60,,,0.0,26.5,74.3,243,0.297,0.226,1166,0.419,677,23.9,0.0,23.9,20.4,1.384,4,0.62,68.79302325581395,79.1,7.621600129522861,67.22,73.81,119.048,2.9396,5.42,6.7,6.56,356.82666666666665,17.5,315.5333333333333,10.0,0.0,0,-32.7,,,,,,,,,2024-04-13,S60-17
20240413125900,2024-04-13 12:59:00,25,S60-24,992,1351,0,108,375,0,0,115,0.0,0.0,0.0,3.36,2944.36,10.5,1.89,-0.3,0.07,,,,,,,,,,,,,,0.0,20240413_25,,,,,,S60,,,0.0,25.7,77.2,490,0.288,0.22,2343,0.423,1351,23.5,0.0,23.5,20.3,1.362,4,1.24,86.49462365591398,131.1,20.89916068485726,78.82000000000001,98.45625,79.4,2.9396,5.42,6.7,6.56,356.82666666666665,17.5,315.5333333333333,10.5,0.5,1,28.15,,,,,,,,,2024-04-13,S60-24
20240413132509,2024-04-13 13:25:09,28,S60-24,908,1254,0,113,349,0,0,106,0.0,0.0,0.0,3.13,2733.13,9.0,1.8,-0.22,0.16,,,,,,,,,,,,,,0.0,20240413_28,,,,,,S60,,,0.0,25.7,77.2,455,0.324,0.248,2162,0.42,1254,23.3,0.0,23.3,20.8,1.381,4,1.15,80.37738095238095,120.7,18.36346885473125,77.9,92.42333333333336,80.368,2.9396,5.42,6.7,6.56,356.82666666666665,17.5,315.5333333333333,9.0,-1.5,1,24.37,,,,,,,,,2024-04-13,S60-24
20240413134857,2024-04-13 13:48:57,30,S60-24,902,1242,0,108,347,0,0,105,0.0,0.0,0.0,3.12,2707.12,9.5,1.89,-0.55,0.08,,,,,,,,,,,,,,0.0,20240413_30,,,,,,S60,,,0.0,25.7,77.2,452,0.311,0.239,2144,0.421,1242,23.2,0.0,23.2,20.7,1.377,4,1.14,84.64157303370787,134.5,21.261321156053445,78.42,95.56774193548388,83.831,2.9396,5.42,6.7,6.56,356.82666666666665,17.5,315.5333333333333,9.5,0.5,1,19.22,,,,,,,,,2024-04-13,S60-24
20240413141422,2024-04-13 14:14:22,33,S60-24,794,1090,0,92,303,0,0,94,0.0,0.0,0.0,2.74,2375.74,10.0,3.37,-0.63,0.09,,,,,,,,,,,,,,0.0,20240413_33,,,,,,S60,,,0.0,25.7,77.2,397,0.304,0.232,1884,0.421,1090,23.7,0.0,23.7,20.6,1.373,4,1.0,81.9034090909091,113.0,16.27145750346877,74.96000000000001,94.41612903225808,94.416,2.9396,5.42,6.7,6.56,356.82666666666665,17.5,315.5333333333333,10.0,0.5,1,4.3,,,,,,,,,2024-04-13,S60-24
20240413144118,2024-04-13 14:41:18,37,S60-24,773,1068,0,92,296,0,0,91,0.0,0.0,0.0,2.68,2322.68,9.5,1.1,-0.77,0.09,,,,,,,,,,,,,,0.0,20240413_37,,,,,,S60,,,0.0,25.7,77.2,387,0.311,0.238,1841,0.42,1068,23.5,0.0,23.5,20.6,1.382,4,0.98,86.15,114.6,18.95636580011649,75.9,104.20909090909092,106.336,2.9396,5.42,6.7,6.56,356.82666666666665,17.5,315.5333333333333,9.5,-0.5,1,3.22,,,,,,,,,2024-04-13,S60-24
20240413150539,2024-04-13 15:05:39,40,S60-24,792,1090,0,91,304,0,0,93,0.0,0.0,0.0,2.74,2372.74,10.0,2.25,-0.88,0.09,,,,,,,,,,,,,,0.0,20240413_40,,,,,,S60,,,0.0,25.7,77.2,397,0.299,0.229,1882,0.421,1090,23.4,0.0,23.4,20.6,1.376,4,1.0,79.8021052631579,106.5,13.74039744271091,79.8,86.83939393939394,86.839,2.9396,5.42,6.7,6.56,356.82666666666665,17.5,315.5333333333333,10.0,0.5,1,3.3,,,,,,,,,2024-04-13,S60-24
20240413153440,2024-04-13 15:34:40,45,S60-24,915,1263,0,110,353,0,0,109,0.0,0.0,0.0,3.19,2753.19,9.5,1.85,-0.76,0.0,,,,,,,,,,,,,,0.0,20240413_45,,,,,,S60,,,0.0,25.7,77.2,462,0.312,0.238,2178,0.42,1263,23.6,0.0,23.6,20.8,1.38,4,1.16,81.4702380952381,127.1,20.094886697164583,76.84,93.94666666666669,80.989,2.9396,5.42,6.7,6.56,356.82666666666665,17.5,315.5333333333333,9.5,-0.5,1,21.22,,,,,,,,,2024-04-13,S60-24
20240413155815,2024-04-13 15:58:15,47,S60-24,923,1276,0,111,356,0,0,108,0.0,0.0,0.0,3.2,2777.2,9.5,1.83,-0.75,0.16,,,,,,,,,,,,,,0.0,20240413_47,,,,,,S60,,,0.0,25.7,77.2,464,0.312,0.239,2199,0.42,1276,23.3,0.0,23.3,20.7,1.382,4,1.17,86.07283950617284,134.4,23.47930011547433,78.32,107.40357142857144,91.798,2.9396,5.42,6.7,6.56,356.82666666666665,17.5,315.5333333333333,9.5,0.0,0,22.22,,,,,,,,,2024-04-13,S60-24
20240413162706,2024-04-13 16:27:06,50,S60-24,938,1273,0,107,356,0,0,106,0.0,0.0,0.0,3.22,2783.22,10.0,1.9,0.43,-0.08,,,,,,,,,,,,,,0.0,20240413_50,,,,,,S60,,,0.0,25.7,77.2,462,0.301,0.232,2211,0.424,1273,22.9,0.0,22.9,20.5,1.357,4,1.17,86.02111111111111,127.9,22.609985475667088,76.2,102.57741935483872,87.673,2.9396,5.42,6.7,6.56,356.82666666666665,17.5,315.5333333333333,10.0,0.5,1,19.3,,,,,,,,,2024-04-13,S60-24
20240413165141,2024-04-13 16:51:41,51,S60-24,520,710,0,53,196,0,0,62,0.0,0.0,0.0,1.79,1542.79,11.5,3.92,-1.14,0.28,,,,,,,,,,,,,,0.0,20240413_51,,,,,,S60,,,0.0,25.7,77.2,258,0.27,0.205,1230,0.423,710,24.0,0.0,24.0,20.2,1.365,4,0.65,71.89390243902439,82.3,8.863880496368196,73.52,78.86896551724138,121.337,2.9396,5.42,6.7,6.56,356.82666666666665,17.5,315.5333333333333,11.5,1.5,1,-13.67,,,,,,,,,2024-04-13,S60-24
20240413165651,2024-04-13 16:56:51,52,S60-24,522,709,0,52,196,0,0,61,0.0,0.0,0.0,1.79,1541.79,11.5,1.96,-0.76,0.14,,,,,,,,,,,,,,0.0,20240413_52,,,,,,S60,,,0.0,25.7,77.2,257,0.265,0.202,1231,0.424,709,23.7,0.0,23.7,20.1,1.358,4,0.65,66.67530864197529,78.1,6.303585710210872,66.24000000000001,67.45357142857142,103.775,2.9396,5.42,6.7,6.56,356.82666666666665,17.5,315.5333333333333,11.5,0.0,0,-14.67,,,,,,,,,2024-04-13,S60-24
20240415065038,2024-04-15 06:50:38,1,S60-17,878,1200,0,99,336,0,0,103,0.0,0.0,0.0,2.69,2618.69,10.0,1.02,-0.11,0.17,,,,,,,,,,,,,,0.0,20240415_1,,,,,,S60,,,0.0,27.5,73.6,439,0.295,0.226,2078,0.423,1200,23.5,0.0,23.5,20.6,1.367,4,1.1,90.47037037037036,128.6,18.21895766451375,85.67999999999999,97.5815789473684,88.711,2.9396,,6.74,6.56,538.6266666666667,19.5,366.72,10.0,-1.5,1,11.3,,,,,,,,,2024-04-15,S60-17
20240415071644,2024-04-15 07:16:44,5,S60-17,765,1090,0,119,300,0,0,92,0.0,0.0,0.0,2.4,2368.4,6.0,0.85,-0.65,0.09,,,,,,,,,,,,,,0.0,20240415_5,,,,,,S60,,,0.0,27.5,73.6,392,0.397,0.304,1855,0.412,1090,23.5,0.0,23.5,21.6,1.425,4,1.0,77.83603603603605,105.5,10.183609802585428,76.0,73.7820512820513,73.782,2.9396,,6.74,6.56,538.6266666666667,19.5,366.72,6.0,-4.0,1,3.41,,,,,,,,,2024-04-15,S60-17
20240415074141,2024-04-15 07:41:41,7,S60-17,737,1036,0,108,288,0,0,85,0.0,0.0,0.0,2.31,2256.31,7.0,1.89,-0.14,0.1,,,,,,,,,,,,,,0.0,20240415_7,,,,,,S60,,,0.0,27.5,73.6,373,0.375,0.29,1773,0.416,1036,22.8,0.0,22.8,21.3,1.406,4,0.95,73.13333333333333,101.2,9.624255153666317,71.88,69.28837209302324,72.935,2.9396,,6.74,6.56,538.6266666666667,19.5,366.72,7.0,1.0,1,-2.83,,,,,,,,,2024-04-15,S60-17
20240415080819,2024-04-15 08:08:19,8,S60-17,877,1221,0,117,339,0,0,103,0.0,0.0,0.0,2.75,2659.75,8.0,0.86,-0.11,0.08,,,,,,,,,,,,,,0.0,20240415_8,,,,,,S60,,,0.0,27.5,73.6,442,0.345,0.265,2098,0.418,1221,23.3,0.0,23.3,21.0,1.392,4,1.12,83.47906976744186,130.5,19.54690908938344,79.88,93.41333333333334,83.405,2.9396,,6.74,6.56,538.6266666666667,19.5,366.72,8.0,1.0,1,17.85,,,,,,,,,2024-04-15,S60-17
20240415083458,2024-04-15 08:34:58,12,S60-17,879,1231,0,122,343,0,0,105,0.0,0.0,0.0,2.72,2682.72,7.5,0.83,-0.34,0.0,,,,,,,,,,,,,,0.0,20240415_12,,,,,,S60,,,0.0,27.5,73.6,448,0.356,0.272,2110,0.417,1231,23.4,0.0,23.4,21.3,1.4,4,1.13,84.22745098039216,125.0,17.522188492906086,77.32000000000001,89.2722222222222,79.002,2.9396,,6.74,6.56,538.6266666666667,19.5,366.72,7.5,-0.5,1,15.12,,,,,,,,,2024-04-15,S60-17
20240415090120,2024-04-15 09:01:20,15,S60-17,896,1240,0,128,345,0,0,107,0.0,0.0,0.0,2.78,2718.78,7.0,0.79,1.13,-0.08,,,,,,,,,,,,,,0.0,20240415_15,,,,,,S60,,,0.0,27.5,73.6,452,0.371,0.283,2136,0.419,1240,23.7,0.0,23.7,21.4,1.384,4,1.14,81.49347826086957,119.8,18.48123492690465,78.14000000000001,90.14242424242424,79.072,2.9396,,6.74,6.56,538.6266666666667,19.5,366.72,7.0,-0.5,1,17.17,,,,,,,,,2024-04-15,S60-17
20240415092927,2024-04-15 09:29:27,18,S60-17,891,1251,0,129,350,0,0,105,0.0,0.0,0.0,2.8,2728.8,7.0,0.78,-0.22,-0.08,,,,,,,,,,,,,,0.0,20240415_18,,,,,,S60,,,0.0,27.5,73.6,455,0.369,0.284,2142,0.416,1251,23.1,0.0,23.1,21.4,1.404,4,1.15,75.63333333333334,117.8,17.437380027464624,72.43999999999998,83.28387096774195,72.421,2.9396,,6.74,6.56,538.6266666666667,19.5,366.72,7.0,0.0,0,18.17,,,,,,,,,2024-04-15,S60-17
20240415095511,2024-04-15 09:55:11,22,S60-17,888,1251,0,129,348,0,0,105,0.0,0.0,0.0,2.79,2723.79,7.0,0.78,-0.56,-0.08,,,,,,,,,,,,,,0.0,20240415_22,,,,,,S60,,,0.0,27.5,73.6,453,0.371,0.285,2139,0.415,1251,23.2,0.0,23.2,21.4,1.409,4,1.15,79.36463414634146,122.6,18.11083338341339,75.96000000000001,91.47241379310344,79.541,2.9396,,6.74,6.56,538.6266666666667,19.5,366.72,7.0,0.0,0,18.17,,,,,,,,,2024-04-15,S60-17
20240415102145,2024-04-15 10:21:45,24,S60-17,545,762,0,76,210,0,0,65,0.0,0.0,0.0,1.72,1659.72,7.5,1.33,-0.18,0.0,,,,,,,,,,,,,,0.0,20240415_24,,,,,,S60,,,0.0,27.5,73.6,275,0.362,0.276,1307,0.417,762,23.6,0.0,23.6,21.2,1.398,4,0.7,66.95454545454545,77.6,6.177100472546475,68.25999999999999,66.87419354838711,95.535,2.9396,,6.74,6.56,538.6266666666667,19.5,366.72,7.5,0.5,1,-30.88,,,,,,,,,2024-04-15,S60-17
20240415102631,2024-04-15 10:26:31,25,S60-17,548,763,0,73,210,0,0,65,0.0,0.0,0.0,1.72,1660.72,8.0,1.39,-0.18,0.13,,,,,,,,,,,,,,0.0,20240415_25,,,,,,S60,,,0.0,27.5,73.6,275,0.348,0.265,1311,0.418,763,23.6,0.0,23.6,21.0,1.392,4,0.7,70.67710843373494,82.1,6.867407313179377,71.94000000000001,73.15517241379311,104.507,2.9396,,6.74,6.56,538.6266666666667,19.5,366.72,8.0,0.5,1,-26.15,,,,,,,,,2024-04-15,S60-17
20240415105309,2024-04-15 10:53:09,28,S60-17,504,698,0,63,193,0,0,59,0.0,0.0,0.0,1.59,1518.59,9.0,1.61,-0.59,0.14,,,,,,,,,,,,,,0.0,20240415_28,,,,,,S60,,,0.0,27.5,73.6,252,0.326,0.25,1202,0.419,698,23.4,0.0,23.4,20.8,1.385,4,0.64,70.57738095238096,80.9,6.869191939558417,71.17999999999999,74.14,115.844,2.9396,,6.74,6.56,538.6266666666667,19.5,366.72,9.0,1.0,1,-25.63,,,,,,,,,2024-04-15,S60-17
20240415105628,2024-04-15 10:56:28,29,S60-17,506,696,0,63,192,0,0,60,0.0,0.0,0.0,1.59,1518.59,9.0,1.61,-0.2,-0.14,,,,,,,,,,,,,,0.0,20240415_29,,,,,,S60,,,0.0,27.5,73.6,252,0.328,0.25,1202,0.421,696,23.8,0.0,23.8,20.8,1.375,4,0.64,69.42365591397851,80.9,6.75782935579428,68.32000000000001,71.27812499999999,111.372,2.9396,,6.74,6.56,538.6266666666667,19.5,366.72,9.0,0.0,0,-25.63,,,,,,,,,2024-04-15,S60-17
20240415125945,2024-04-15 12:59:45,30,S60-24,984,1351,0,116,375,0,0,115,0.0,0.0,0.0,3.41,2944.41,9.5,0.87,-0.2,0.07,,,,,,,,,,,,,,0.0,20240415_30,,,,,,S60,,,0.0,27.1,76.2,490,0.309,0.237,2335,0.421,1351,23.5,0.0,23.5,20.6,1.373,4,1.24,94.4982608695652,147.1,25.26514348339021,78.64,105.6275,85.183,2.9396,,6.74,6.56,538.6266666666667,19.5,366.72,9.5,0.5,1,27.22,,,,,,,,,2024-04-15,S60-24
20240415133147,2024-04-15 13:31:47,34,S60-24,897,1266,0,130,353,0,0,110,0.0,0.0,0.0,3.16,2759.16,7.0,0.78,-0.44,0.24,,,,,,,,,,,,,,0.0,20240415_34,,,,,,S60,,,0.0,27.1,76.2,463,0.368,0.281,2163,0.415,1266,23.8,0.0,23.8,21.5,1.411,4,1.16,84.98117647058824,132.0,22.013757698940942,77.91999999999999,98.0793103448276,84.551,2.9396,,6.74,6.56,538.6266666666667,19.5,366.72,7.0,-2.5,1,19.17,,,,,,,,,2024-04-15,S60-24
20240415135655,2024-04-15 13:56:55,36,S60-24,887,1252,0,133,350,0,0,107,0.0,0.0,0.0,3.14,2732.14,6.5,0.76,-0.23,0.0,,,,,,,,,,,,,,0.0,20240415_36,,,,,,S60,,,0.0,27.1,76.2,457,0.38,0.291,2139,0.415,1252,23.4,0.0,23.4,21.6,1.411,4,1.15,78.3641975308642,127.8,17.367575213612515,74.12,86.79642857142858,75.475,2.9396,,6.74,6.56,538.6266666666667,19.5,366.72,6.5,-0.5,1,20.48,,,,,,,,,2024-04-15,S60-24
20240415141901,2024-04-15 14:19:01,37,S60-24,887,1251,0,133,350,0,0,107,0.0,0.0,0.0,3.15,2731.15,6.5,0.76,-0.23,-0.08,,,,,,,,,,,,,,0.0,20240415_37,,,,,,S60,,,0.0,27.1,76.2,457,0.38,0.291,2138,0.415,1251,23.4,0.0,23.4,21.6,1.41,4,1.15,80.5560975609756,127.5,20.034324798625565,76.17999999999999,93.37241379310343,81.193,2.9396,,6.74,6.56,538.6266666666667,19.5,366.72,6.5,0.0,0,20.48,,,,,,,,,2024-04-15,S60-24
20240415145046,2024-04-15 14:50:46,41,S60-24,917,1284,0,128,358,0,0,109,0.0,0.0,0.0,3.2,2799.2,7.5,0.79,-0.43,-0.08,,,,,,,,,,,,,,0.0,20240415_41,,,,,,S60,,,0.0,27.1,76.2,467,0.358,0.274,2201,0.417,1284,23.3,0.0,23.3,21.3,1.4,4,1.18,78.63614457831325,118.3,17.658764016247193,77.75999999999999,90.45172413793104,76.654,2.9396,,6.74,6.56,538.6266666666667,19.5,366.72,7.5,1.0,1,21.12,,,,,,,,,2024-04-15,S60-24
20240415151823,2024-04-15 15:18:23,42,S60-24,889,1241,0,125,346,0,0,106,0.0,0.0,0.0,3.14,2710.14,7.5,1.63,-0.11,0.0,,,,,,,,,,,,,,0.0,20240415_42,,,,,,S60,,,0.0,27.1,76.2,452,0.361,0.277,2130,0.417,1241,23.5,0.0,23.5,21.3,1.396,4,1.14,86.29390243902438,121.8,16.49050981744538,77.18,92.39310344827584,81.047,2.9396,,6.74,6.56,538.6266666666667,19.5,366.72,7.5,0.0,0,18.12,,,,,,,,,2024-04-15,S60-24
20240415154603,2024-04-15 15:46:03,46,S60-24,512,707,0,64,196,0,0,61,0.0,0.0,0.0,1.81,1541.81,9.0,1.59,-0.39,-0.14,,,,,,,,,,,,,,0.0,20240415_46,,,,,,S60,,,0.0,27.1,76.2,257,0.327,0.249,1219,0.42,707,23.7,0.0,23.7,20.8,1.381,4,0.65,68.73580246913579,80.5,8.17689168873947,65.96000000000001,74.40714285714284,114.473,2.9396,,6.74,6.56,538.6266666666667,19.5,366.72,9.0,1.5,1,-24.63,,,,,,,,,2024-04-15,S60-24
20240415154857,2024-04-15 15:48:57,47,S60-24,513,707,0,64,194,0,0,61,0.0,0.0,0.0,1.78,1540.78,9.0,1.59,-0.19,-0.14,,,,,,,,,,,,,,0.0,20240415_47,,,,,,S60,,,0.0,27.1,76.2,255,0.33,0.251,1220,0.42,707,23.9,0.0,23.9,20.7,1.378,4,0.65,71.68484848484847,81.5,7.523234900020173,71.64000000000001,75.58,116.277,2.9396,,6.74,6.56,538.6266666666667,19.5,366.72,9.0,0.0,0,-24.63,,,,,,,,,2024-04-15,S60-24
20240416064956,2024-04-16 06:49:56,1,S60-17,877,1201,0,100,334,0,0,100,0.0,0.0,0.0,2.64,2614.64,10.0,2.04,-0.23,0.25,,,,,,,,,,,,,,0.0,20240416_1,,,,,,S60,,,0.0,26.6,75.0,434,0.299,0.23,2078,0.422,1201,23.0,0.0,23.0,20.4,1.369,4,1.1,93.12747252747256,122.7,17.128262525088935,81.7,103.2375,93.852,2.9396,,6.74,6.56,538.6266666666667,19.5,366.72,10.0,1.0,1,12.3,,,,,,,,,2024-04-16,S60-17
20240416071309,2024-04-16 07:13:09,4,S60-17,771,1091,0,115,302,0,0,93,0.0,0.0,0.0,2.42,2374.42,6.5,0.0,-0.26,0.18,,,,,,,,,,,,,,0.0,20240416_4,,,,,,S60,,,0.0,26.6,75.0,395,0.381,0.291,1862,0.414,1091,23.5,0.0,23.5,21.5,1.415,4,1.0,77.52317073170732,104.4,14.26720868302546,75.6,86.69655172413792,86.697,2.9396,,6.74,6.56,538.6266666666667,19.5,366.72,6.5,-3.5,1,2.48,,,,,,,,,2024-04-16,S60-17
20240416073700,2024-04-16 07:37:00,6,S60-17,746,1057,0,109,293,0,0,90,0.0,0.0,0.0,2.33,2297.33,7.0,0.93,-0.93,0.09,,,,,,,,,,,,,,0.0,20240416_6,,,,,,S60,,,0.0,26.6,75.0,383,0.372,0.285,1803,0.414,1057,23.5,0.0,23.5,21.4,1.417,4,0.97,78.60235294117646,108.0,14.095480931807964,76.9,85.75172413793103,88.404,2.9396,,6.74,6.56,538.6266666666667,19.5,366.72,7.0,0.5,1,-1.83,,,,,,,,,2024-04-16,S60-17
20240416080232,2024-04-16 08:02:32,7,S60-17,869,1233,0,130,343,0,0,104,0.0,0.0,0.0,2.74,2681.74,6.5,0.0,-0.46,0.16,,,,,,,,,,,,,,0.0,20240416_7,,,,,,S60,,,0.0,26.6,75.0,447,0.379,0.291,2102,0.413,1233,23.3,0.0,23.3,21.5,1.419,4,1.13,83.06071428571428,126.1,20.612109350349087,79.46000000000001,96.54333333333334,85.437,2.9396,,6.74,6.56,538.6266666666667,19.5,366.72,6.5,-0.5,1,17.48,,,,,,,,,2024-04-16,S60-17
20240416083006,2024-04-16 08:30:06,10,S60-17,870,1233,0,130,343,0,0,104,0.0,0.0,0.0,2.72,2682.72,6.5,0.0,-0.34,0.16,,,,,,,,,,,,,,0.0,20240416_10,,,,,,S60,,,0.0,26.6,75.0,447,0.379,0.291,2103,0.414,1233,23.3,0.0,23.3,21.5,1.417,4,1.13,86.64117647058825,126.0,16.922753872107133,83.08,92.1896551724138,81.584,2.9396,,6.74,6.56,538.6266666666667,19.5,366.72,6.5,0.0,0,17.48,,,,,,,,,2024-04-16,S60-17
20240416085411,2024-04-16 08:54:11,11,S60-17,884,1252,0,132,349,0,0,106,0.0,0.0,0.0,2.78,2725.78,6.5,0.0,-0.56,0.0,,,,,,,,,,,,,,0.0,20240416_11,,,,,,S60,,,0.0,26.6,75.0,455,0.378,0.29,2136,0.414,1252,23.3,0.0,23.3,21.6,1.416,4,1.15,87.12988505747127,132.5,21.85457218236368,81.82,100.85483870967744,87.7,2.9396,,6.74,6.56,538.6266666666667,19.5,366.72,6.5,0.0,0,19.48,,,,,,,,,2024-04-16,S60-17
20240416092402,2024-04-16 09:24:02,15,S60-17,893,1264,0,133,353,0,0,109,0.0,0.0,0.0,2.82,2754.82,6.5,0.0,-0.45,0.08,,,,,,,,,,,,,,0.0,20240416_15,,,,,,S60,,,0.0,26.6,75.0,462,0.377,0.288,2157,0.414,1264,23.6,0.0,23.6,21.6,1.415,4,1.16,77.93253012048193,111.9,17.215831243530452,79.38,90.39655172413794,77.928,2.9396,,6.74,6.56,538.6266666666667,19.5,366.72,6.5,0.0,0,20.48,,,,,,,,,2024-04-16,S60-17
20240416100114,2024-04-16 10:01:14,20,S60-17,887,1253,0,132,313,33,0,106,0.0,0.0,0.0,2.79,2726.79,6.5,0.0,-0.23,0.08,,,,,,,,,,,,,,0.0,20240416_20,,,,,,S60,,,0.0,26.6,75.0,452,0.422,0.292,2140,0.414,1253,30.8,7.3,23.5,21.4,1.413,4,1.15,75.63838383838383,112.2,13.644281053570747,70.78,70.56285714285713,61.359,2.9396,,6.74,6.56,538.6266666666667,19.5,366.72,6.5,0.0,0,19.48,,,,,,,,,2024-04-16,S60-17
20240416103013,2024-04-16 10:30:13,21,S60-17,547,764,0,72,213,0,0,67,0.0,0.0,0.0,1.72,1664.72,8.0,0.0,-0.36,0.26,,,,,,,,,,,,,,0.0,20240416_21,,,,,,S60,,,0.0,26.6,75.0,280,0.338,0.257,1311,0.417,764,23.9,0.0,23.9,21.2,1.397,4,0.7,69.74074074074075,87.1,7.924641640498042,66.55999999999999,72.67857142857143,103.827,2.9396,,6.74,6.56,538.6266666666667,19.5,366.72,8.0,1.5,1,-27.15,,,,,,,,,2024-04-16,S60-17
20240416103314,2024-04-16 10:33:14,22,S60-17,544,764,0,73,211,0,0,66,0.0,0.0,0.0,1.71,1659.71,8.0,1.39,-0.91,0.26,,,,,,,,,,,,,,0.0,20240416_22,,,,,,S60,,,0.0,26.6,75.0,277,0.346,0.264,1308,0.416,764,23.8,0.0,23.8,21.1,1.404,4,0.7,74.53414634146341,86.2,7.048286757963712,68.91999999999999,77.76206896551724,111.089,2.9396,,6.74,6.56,538.6266666666667,19.5,366.72,8.0,0.0,0,-26.15,,,,,,,,,2024-04-16,S60-17
20240416105451,2024-04-16 10:54:51,25,S60-17,503,697,0,65,191,0,0,60,0.0,0.0,0.0,1.59,1517.59,8.5,0.0,-0.2,0.0,,,,,,,,,,,,,,0.0,20240416_25,,,,,,S60,,,0.0,26.6,75.0,251,0.34,0.259,1200,0.419,697,23.9,0.0,23.9,20.8,1.386,4,0.64,67.89999999999999,79.1,6.702784277684217,67.24000000000001,71.42068965517241,111.595,2.9396,,6.74,6.56,538.6266666666667,19.5,366.72,8.5,0.5,1,-24.44,,,,,,,,,2024-04-16,S60-17
20240416105751,2024-04-16 10:57:51,26,S60-17,502,699,0,65,194,0,0,59,0.0,0.0,0.0,1.57,1520.57,8.5,0.0,-0.4,0.29,,,,,,,,,,,,,,0.0,20240416_26,,,,,,S60,,,0.0,26.6,75.0,253,0.335,0.257,1201,0.418,699,23.3,0.0,23.3,20.9,1.392,4,0.64,67.7268292682927,79.1,6.454343381246911,67.62,70.78275862068965,110.598,2.9396,,6.74,6.56,538.6266666666667,19.5,366.72,8.5,0.0,0,-24.44,,,,,,,,,2024-04-16,S60-17
20240416130042,2024-04-16 13:00:42,27,S60-24,980,1354,0,116,374,0,0,115,0.0,0.0,0.0,3.37,2942.37,9.5,0.87,-0.61,0.3,,,,,,,,,,,,,,0.0,20240416_27,,,,,,S60,,,0.0,25.9,80.5,489,0.31,0.237,2334,0.42,1354,23.5,0.0,23.5,20.6,1.382,4,1.24,93.58372093023256,130.9,21.177746440407983,79.46000000000001,108.27333333333333,87.317,2.9396,,6.74,6.56,538.6266666666667,19.5,366.72,9.5,1.0,1,27.22,,,,,,,,,2024-04-16,S60-24
20240416132354,2024-04-16 13:23:54,30,S60-24,889,1255,0,132,349,0,0,106,0.0,0.0,0.0,3.17,2734.17,6.5,0.0,0.0,0.24,,,,,,,,,,,,,,0.0,20240416_30,,,,,,S60,,,0.0,25.9,80.5,455,0.378,0.29,2144,0.415,1255,23.3,0.0,23.3,21.5,1.412,4,1.15,84.84823529411764,134.0,21.264561027901387,76.03999999999999,89.4448275862069,77.778,2.9396,,6.74,6.56,538.6266666666667,19.5,366.72,6.5,-3.0,1,19.48,,,,,,,,,2024-04-16,S60-24
20240416135458,2024-04-16 13:54:58,32,S60-24,885,1253,0,132,349,0,0,105,0.0,0.0,0.0,3.14,2727.14,6.5,0.0,-0.45,0.08,,,,,,,,,,,,,,0.0,20240416_32,,,,,,S60,,,0.0,25.9,80.5,454,0.378,0.291,2138,0.414,1253,23.1,0.0,23.1,21.5,1.416,4,1.15,78.11325301204819,123.9,16.21899653042867,70.8,78.84482758620692,68.561,2.9396,,6.74,6.56,538.6266666666667,19.5,366.72,6.5,0.0,0,19.48,,,,,,,,,2024-04-16,S60-24
20240416141925,2024-04-16 14:19:25,33,S60-24,890,1256,0,129,348,0,0,107,0.0,0.0,0.0,3.15,2733.15,7.0,0.78,-0.34,0.32,,,,,,,,,,,,,,0.0,20240416_33,,,,,,S60,,,0.0,25.9,80.5,455,0.371,0.284,2146,0.415,1256,23.5,0.0,23.5,21.4,1.411,4,1.15,86.16938775510202,124.1,15.479080077101464,81.62,86.23823529411764,74.99,2.9396,,6.74,6.56,538.6266666666667,19.5,366.72,7.0,0.5,1,18.17,,,,,,,,,2024-04-16,S60-24
20240416144629,2024-04-16 14:46:29,36,S60-24,910,1274,0,127,356,0,0,107,0.0,0.0,0.0,3.22,2777.22,7.5,0.79,-0.33,0.0,,,,,,,,,,,,,,0.0,20240416_36,,,,,,S60,,,0.0,25.9,80.5,463,0.357,0.274,2184,0.417,1274,23.1,0.0,23.1,21.3,1.4,4,1.17,84.01136363636364,121.9,20.75705483475976,78.17999999999999,98.23870967741938,83.965,2.9396,,6.74,6.56,538.6266666666667,19.5,366.72,7.5,0.5,1,20.12,,,,,,,,,2024-04-16,S60-24
20240416151013,2024-04-16 15:10:13,39,S60-24,900,1255,0,117,347,0,0,107,0.0,0.0,0.0,3.15,2729.15,8.5,1.74,-0.66,0.24,,,,,,,,,,,,,,0.0,20240416_39,,,,,,S60,,,0.0,25.9,80.5,454,0.337,0.258,2155,0.418,1255,23.6,0.0,23.6,20.9,1.394,4,1.15,89.06046511627906,121.8,18.048592543656213,76.24000000000001,100.57999999999998,87.461,2.9396,,6.74,6.56,538.6266666666667,19.5,366.72,8.5,1.0,1,27.56,,,,,,,,,2024-04-16,S60-24
20240416154151,2024-04-16 15:41:51,42,S60-24,532,721,0,54,197,0,0,63,0.0,0.0,0.0,1.81,1568.81,11.0,0.0,0.0,0.28,,,,,,,,,,,,,,0.0,20240416_42,,,,,,S60,,,0.0,25.9,80.5,260,0.274,0.208,1253,0.425,721,24.2,0.0,24.2,20.0,1.355,4,0.66,67.29135802469135,77.1,6.295073471185288,69.53999999999999,70.15357142857142,106.293,2.9396,,6.74,6.56,538.6266666666667,19.5,366.72,11.0,2.5,1,-21.27,,,,,,,,,2024-04-16,S60-24
20240416154537,2024-04-16 15:45:37,43,S60-24,523,710,0,53,195,0,0,60,0.0,0.0,0.0,1.83,1542.83,11.0,0.0,-0.19,0.28,,,,,,,,,,,,,,0.0,20240416_43,,,,,,S60,,,0.0,25.9,80.5,255,0.272,0.208,1233,0.424,710,23.5,0.0,23.5,20.0,1.358,4,0.65,71.29811320754716,80.7,7.578581800072596,68.28,76.06486486486487,117.023,2.9396,,6.74,6.56,538.6266666666667,19.5,366.72,11.0,0.0,0,-22.27,,,,,,,,,2024-04-16,S60-24
20240417065016,2024-04-17 06:50:16,1,S60-17,874,1201,0,100,333,0,0,102,0.0,0.0,0.0,2.67,2612.67,10.0,2.04,-0.57,0.25,,,,,,,,,,,,,,0.0,20240417_1,,,,,,S60,,,0.0,26.9,70.7,435,0.3,0.23,2075,0.421,1201,23.4,0.0,23.4,20.5,1.374,4,1.1,85.09506172839507,123.0,18.10148961358588,82.55999999999999,97.78928571428573,88.899,2.9396,,6.74,6.56,474.8133333333333,18.3,309.82666666666665,10.0,-1.0,1,12.3,,,,,,,,,2024-04-17,S60-17
20240417071342,2024-04-17 07:13:42,4,S60-17,779,1090,0,109,301,0,0,91,0.0,0.0,0.0,2.4,2372.4,7.5,0.93,-0.13,0.09,,,,,,,,,,,,,,0.0,20240417_4,,,,,,S60,,,0.0,26.9,70.7,392,0.362,0.278,1869,0.417,1090,23.2,0.0,23.2,21.1,1.399,4,1.0,81.41477272727273,109.4,11.950471080223414,78.14,80.05161290322582,80.052,2.9396,,6.74,6.56,474.8133333333333,18.3,309.82666666666665,7.5,-2.5,1,2.12,,,,,,,,,2024-04-17,S60-17
20240417073637,2024-04-17 07:36:37,6,S60-17,755,1058,0,102,293,0,0,89,0.0,0.0,0.0,2.36,2299.36,8.0,0.99,-0.66,0.19,,,,,,,,,,,,,,0.0,20240417_6,,,,,,S60,,,0.0,26.9,70.7,382,0.348,0.267,1813,0.416,1058,23.3,0.0,23.3,21.1,1.401,4,0.97,83.83132530120481,112.8,15.244599499699142,78.22,95.13103448275866,98.073,2.9396,,6.74,6.56,474.8133333333333,18.3,309.82666666666665,8.0,0.5,1,2.85,,,,,,,,,2024-04-17,S60-17
20240417080943,2024-04-17 08:09:43,7,S60-17,879,1232,0,118,306,32,0,69,0.0,0.0,0.0,2.73,2638.73,8.0,0.85,-0.79,0.08,,,,,,,,,,,,,,0.0,20240417_7,,,,,,S60,,,0.0,26.9,70.7,407,0.386,0.29,2111,0.416,1232,24.8,7.9,17.0,19.9,1.402,4,1.13,89.45470085470087,133.2,19.767081743064853,72.96000000000001,84.95365853658537,75.18,2.9396,,6.74,6.56,474.8133333333333,18.3,309.82666666666665,8.0,0.0,0,18.85,,,,,,,,,2024-04-17,S60-17
20240417083453,2024-04-17 08:34:53,10,S60-17,873,1230,0,126,308,31,0,70,0.0,0.0,0.0,2.73,2640.73,7.0,0.0,-0.46,-0.08,,,,,,,,,,,,,,0.0,20240417_10,,,,,,S60,,,0.0,26.9,70.7,409,0.409,0.308,2103,0.415,1230,24.7,7.6,17.1,20.3,1.409,4,1.13,82.31363636363635,119.9,14.722811473558655,73.92,80.25263157894737,71.02,2.9396,,6.74,6.56,474.8133333333333,18.3,309.82666666666665,7.0,-1.0,1,15.17,,,,,,,,,2024-04-17,S60-17
20240417091305,2024-04-17 09:13:05,15,S60-17,833,1271,0,128,308,32,0,69,0.0,0.0,0.0,2.74,2643.74,7.0,0.0,-0.24,0.0,,,,,,,,,,,,,,0.0,20240417_15,,,,,,S60,,,0.0,26.9,70.7,409,0.416,0.313,2104,0.396,1271,24.7,7.8,16.9,20.3,1.526,4,1.13,83.63303571428573,116.8,15.292133764460504,72.47999999999999,82.75750000000001,73.237,2.9396,,6.74,6.56,474.8133333333333,18.3,309.82666666666665,7.0,0.0,0,17.17,,,,,,,,,2024-04-17,S60-17
20240417094112,2024-04-17 09:41:12,17,S60-17,785,1312,0,128,307,31,0,68,0.0,0.0,0.0,2.72,2633.72,7.5,0.0,-1.01,-0.08,,,,,,,,,,,,,,0.0,20240417_17,,,,,,S60,,,0.0,26.9,70.7,406,0.417,0.315,2097,0.374,1312,24.4,7.6,16.7,20.3,1.671,4,1.13,88.09711538461536,129.2,17.139627143029426,75.03999999999999,89.41351351351354,79.127,2.9396,,6.74,6.56,474.8133333333333,18.3,309.82666666666665,7.5,0.5,1,21.12,,,,,,,,,2024-04-17,S60-17
20240417100806,2024-04-17 10:08:06,20,S60-17,807,1347,0,134,314,32,0,69,0.0,0.0,0.0,2.82,2705.82,7.0,-0.74,-0.37,-0.07,,,,,,,,,,,,,,0.0,20240417_20,,,,,,S60,,,0.0,26.9,70.7,415,0.427,0.323,2154,0.375,1347,24.3,7.7,16.6,20.3,1.669,4,1.16,86.9820754716981,121.3,15.753782397994478,79.5,88.06216216216215,75.916,2.9396,,6.74,6.56,474.8133333333333,18.3,309.82666666666665,7.0,-0.5,1,23.17,,,,,,,,,2024-04-17,S60-17
20240417103318,2024-04-17 10:33:18,21,S60-17,488,813,0,79,189,20,0,41,0.0,0.0,0.0,1.7,1631.7,7.5,0.0,-0.61,0.0,,,,,,,,,,,,,,0.0,20240417_21,,,,,,S60,,,0.0,26.9,70.7,250,0.418,0.316,1301,0.375,813,24.4,8.0,16.4,20.2,1.666,4,0.7,71.07872340425533,84.4,7.630996035771666,68.02000000000001,69.20909090909092,98.87,2.9396,,6.74,6.56,474.8133333333333,18.3,309.82666666666665,7.5,0.5,1,-27.88,,,,,,,,,2024-04-17,S60-17
20240417103700,2024-04-17 10:37:00,22,S60-17,492,813,0,76,188,21,0,42,0.0,0.0,0.0,1.72,1633.72,8.0,0.0,-0.4,0.0,,,,,,,,,,,,,,0.0,20240417_22,,,,,,S60,,,0.0,26.9,70.7,251,0.404,0.303,1305,0.377,813,25.1,8.4,16.7,20.0,1.652,4,0.7,71.49878048780488,86.8,7.897784405312037,66.8,71.65862068965517,102.369,2.9396,,6.74,6.56,474.8133333333333,18.3,309.82666666666665,8.0,0.5,1,-23.15,,,,,,,,,2024-04-17,S60-17
20240417110706,2024-04-17 11:07:06,25,S60-17,466,768,0,73,180,19,0,40,0.0,0.0,0.0,1.61,1547.61,8.0,0.0,0.22,0.13,,,,,,,,,,,,,,0.0,20240417_25,,,,,,S60,,,0.0,26.9,70.7,239,0.406,0.305,1234,0.378,768,24.7,7.9,16.7,20.2,1.648,4,0.66,69.1731707317073,81.5,7.277011058563841,65.58,68.98620689655174,104.525,2.9396,,6.74,6.56,474.8133333333333,18.3,309.82666666666665,8.0,0.0,0,-26.15,,,,,,,,,2024-04-17,S60-17
20240417111006,2024-04-17 11:10:06,26,S60-17,465,769,0,73,178,19,0,39,0.0,0.0,0.0,1.6,1544.6,8.0,0.0,0.0,0.26,,,,,,,,,,,,,,0.0,20240417_26,,,,,,S60,,,0.0,26.9,70.7,236,0.41,0.309,1234,0.377,769,24.6,8.1,16.5,20.0,1.654,4,0.66,64.01134020618558,78.1,7.21991627287689,60.38000000000001,60.2470588235294,91.283,2.9396,,6.74,6.56,474.8133333333333,18.3,309.82666666666665,8.0,0.0,0,-26.15,,,,,,,,,2024-04-17,S60-17
20240417130059,2024-04-17 13:00:59,27,S60-24,889,1441,0,121,336,35,0,73,0.0,0.0,0.0,3.4,2898.4,10.0,0.83,-0.22,0.0,,,,,,,,,,,,,,0.0,20240417_27,,,,,,S60,,,0.0,26.5,74.6,444,0.36,0.273,2330,0.382,1441,24.3,7.9,16.4,19.5,1.621,4,1.24,88.62117647058825,129.1,17.11995116896312,82.67999999999999,95.81724137931036,77.272,2.9396,,6.74,6.56,474.8133333333333,18.3,309.82666666666665,10.0,2.0,1,33.3,,,,,,,,,2024-04-17,S60-24
20240417132638,2024-04-17 13:26:38,30,S60-24,820,1359,0,133,319,33,0,70,0.0,0.0,0.0,3.2,2737.2,7.5,0.0,-0.12,-0.07,,,,,,,,,,,,,,0.0,20240417_30,,,,,,S60,,,0.0,26.5,74.6,422,0.417,0.315,2179,0.376,1359,24.4,7.8,16.6,20.3,1.657,4,1.17,84.71234567901234,126.3,16.423089608096515,77.34,88.48214285714288,75.626,2.9396,,6.74,6.56,474.8133333333333,18.3,309.82666666666665,7.5,-2.5,1,26.12,,,,,,,,,2024-04-17,S60-24
20240417134918,2024-04-17 13:49:18,32,S60-24,843,1394,0,135,327,34,0,72,0.0,0.0,0.0,3.29,2808.29,7.5,0.0,0.0,0.0,,,,,,,,,,,,,,0.0,20240417_32,,,,,,S60,,,0.0,26.5,74.6,433,0.413,0.312,2237,0.377,1394,24.5,7.9,16.6,20.2,1.654,4,1.2,89.31481481481481,150.7,24.712440567310765,76.97999999999999,87.52857142857144,72.94,2.9396,,6.74,6.56,474.8133333333333,18.3,309.82666666666665,7.5,0.0,0,28.12,,,,,,,,,2024-04-17,S60-24
20240417141635,2024-04-17 14:16:35,33,S60-24,822,1371,0,133,320,33,0,72,0.0,0.0,0.0,3.22,2754.22,7.5,0.0,-0.84,0.0,,,,,,,,,,,,,,0.0,20240417_33,,,,,,S60,,,0.0,26.5,74.6,425,0.416,0.313,2193,0.375,1371,24.7,7.8,16.9,20.3,1.668,4,1.18,84.01728395061728,122.8,16.50609158128424,75.88,89.33214285714284,75.705,2.9396,,6.74,6.56,474.8133333333333,18.3,309.82666666666665,7.5,0.0,0,26.12,,,,,,,,,2024-04-17,S60-24
20240417144550,2024-04-17 14:45:50,36,S60-24,827,1347,0,116,314,34,0,70,0.0,0.0,0.0,3.18,2711.18,9.5,0.0,-0.24,-0.07,,,,,,,,,,,,,,0.0,20240417_36,,,,,,S60,,,0.0,26.5,74.6,418,0.369,0.278,2174,0.38,1347,24.9,8.1,16.7,19.7,1.629,4,1.16,88.15940594059407,122.2,15.47322297874828,78.52000000000001,90.4057142857143,77.936,2.9396,,6.74,6.56,474.8133333333333,18.3,309.82666666666665,9.5,2.0,1,27.22,,,,,,,,,2024-04-17,S60-24
20240417151027,2024-04-17 15:10:27,40,S60-24,818,1345,0,125,317,33,0,69,0.0,0.0,0.0,3.17,2710.17,8.5,0.81,-0.37,-0.22,,,,,,,,,,,,,,0.0,20240417_40,,,,,,S60,,,0.0,26.5,74.6,419,0.394,0.298,2163,0.378,1345,24.3,7.9,16.5,20.1,1.644,4,1.16,77.95142857142858,116.0,13.905217344139398,71.7,73.55555555555556,63.41,2.9396,,6.74,6.56,474.8133333333333,18.3,309.82666666666665,8.5,-1.0,1,35.56,,,,,,,,,2024-04-17,S60-24
20240417154620,2024-04-17 15:46:20,44,S60-24,471,766,0,67,179,19,0,41,0.0,0.0,0.0,1.82,1544.82,9.5,1.52,-0.21,-0.13,,,,,,,,,,,,,,0.0,20240417_44,,,,,,S60,,,0.0,26.5,74.6,239,0.374,0.28,1237,0.381,766,25.1,7.9,17.2,19.8,1.626,4,0.66,62.768907563025216,78.0,5.73118768249301,61.1,60.37857142857143,91.483,2.9396,,6.74,6.56,474.8133333333333,18.3,309.82666666666665,9.5,1.0,1,-21.78,,,,,,,,,2024-04-17,S60-24
20240417155008,2024-04-17 15:50:08,45,S60-24,464,755,0,60,177,20,0,39,0.0,0.0,0.0,1.81,1516.81,10.5,0.0,-1.07,0.0,,,,,,,,,,,,,,0.0,20240417_45,,,,,,S60,,,0.0,26.5,74.6,236,0.339,0.254,1219,0.381,755,25.0,8.5,16.5,19.5,1.627,4,0.65,68.52201834862386,90.0,6.129509877560592,66.74,67.55789473684212,103.935,2.9396,,6.74,6.56,474.8133333333333,18.3,309.82666666666665,10.5,1.0,1,-19.85,,,,,,,,,2024-04-17,S60-24
20240418064927,2024-04-18 06:49:27,1,S60-17,791,1280,0,106,298,31,0,67,0.0,0.0,0.0,2.67,2575.67,10.5,2.91,-0.25,0.16,,,,,,,,,,,,,,0.0,20240418_1,,,,,,S60,,,0.0,27.9,65.6,396,0.356,0.268,2071,0.382,1280,24.7,7.8,16.9,19.5,1.618,4,1.1,86.66913580246913,118.8,15.07897434026589,81.52000000000001,89.82142857142858,81.656,2.9396,,6.74,6.56,474.8133333333333,18.3,309.82666666666665,10.5,0.0,0,26.15,,,,,,,,,2024-04-18,S60-17
20240418071454,2024-04-18 07:14:54,4,S60-17,717,1187,0,113,278,29,0,61,0.0,0.0,0.0,2.48,2387.48,8.0,0.89,-0.28,0.17,,,,,,,,,,,,,,0.0,20240418_4,,,,,,S60,,,0.0,27.9,65.6,368,0.406,0.307,1904,0.377,1187,24.5,7.9,16.6,20.2,1.656,4,1.02,85.18673469387754,112.1,12.734050750701812,80.52000000000001,82.80294117647058,81.179,2.9396,,6.74,6.56,474.8133333333333,18.3,309.82666666666665,8.0,-2.5,1,13.85,,,,,,,,,2024-04-18,S60-17
20240418074608,2024-04-18 07:46:08,6,S60-17,701,1162,0,111,271,28,0,61,0.0,0.0,0.0,2.44,2336.44,8.0,0.91,-0.57,0.0,,,,,,,,,,,,,,0.0,20240418_6,,,,,,S60,,,0.0,27.9,65.6,360,0.41,0.308,1863,0.376,1162,24.7,7.8,16.9,20.2,1.658,4,1.0,79.48641975308641,109.9,13.15960666872909,75.0,78.64285714285715,78.643,2.9396,,6.74,6.56,474.8133333333333,18.3,309.82666666666665,8.0,0.0,0,11.85,,,,,,,,,2024-04-18,S60-17
20240418081253,2024-04-18 08:12:53,7,S60-17,799,1313,0,120,308,32,0,68,0.0,0.0,0.0,2.75,2642.75,8.5,0.0,-0.25,0.0,,,,,,,,,,,,,,0.0,20240418_7,,,,,,S60,,,0.0,27.9,65.6,408,0.39,0.294,2112,0.378,1313,24.5,7.8,16.7,20.0,1.643,4,1.13,89.43366336633663,129.7,16.42912939021241,81.06,89.95428571428572,79.606,2.9396,,6.74,6.56,474.8133333333333,18.3,309.82666666666665,8.5,0.5,1,30.56,,,,,,,,,2024-04-18,S60-17
20240418084159,2024-04-18 08:41:59,10,S60-17,818,1335,0,127,315,36,0,69,0.0,0.0,0.0,2.78,2702.78,8.0,0.79,0.86,-0.07,,,,,,,,,,,,,,0.0,20240418_10,,,,,,S60,,,0.0,27.9,65.6,420,0.403,0.302,2153,0.38,1335,25.0,8.6,16.4,20.3,1.632,4,1.15,94.69882352941175,132.1,20.19739350753631,81.2,105.68620689655172,91.901,2.9396,,6.74,6.56,474.8133333333333,18.3,309.82666666666665,8.0,-0.5,1,27.85,,,,,,,,,2024-04-18,S60-17
20240418090934,2024-04-18 09:09:34,14,S60-17,826,1360,0,129,322,36,0,70,0.0,0.0,0.0,2.84,2745.84,8.0,0.0,0.12,0.0,,,,,,,,,,,,,,0.0,20240418_14,,,,,,S60,,,0.0,27.9,65.6,428,0.401,0.301,2186,0.378,1360,24.8,8.4,16.4,20.3,1.646,4,1.17,94.95106382978722,134.4,19.741837767612573,80.97999999999999,97.48484848484848,83.32,2.9396,,6.74,6.56,474.8133333333333,18.3,309.82666666666665,8.0,0.0,0,29.85,,,,,,,,,2024-04-18,S60-17
20240418093701,2024-04-18 09:37:01,18,S60-17,843,1393,0,131,327,33,0,72,0.0,0.0,0.0,2.89,2801.89,8.0,0.0,-0.47,-0.07,,,,,,,,,,,,,,0.0,20240418_18,,,,,,S60,,,0.0,27.9,65.6,432,0.401,0.303,2236,0.377,1393,24.3,7.6,16.7,20.1,1.652,4,1.2,85.83645833333333,129.8,17.679932832355366,78.3,86.40294117647058,72.002,2.9396,,6.74,6.56,474.8133333333333,18.3,309.82666666666665,8.0,0.0,0,31.85,,,,,,,,,2024-04-18,S60-17
20240418095936,2024-04-18 09:59:36,19,S60-17,839,1393,0,135,326,33,0,72,0.0,0.0,0.0,2.9,2800.9,7.5,0.0,-0.47,-0.07,,,,,,,,,,,,,,0.0,20240418_19,,,,,,S60,,,0.0,27.9,65.6,431,0.414,0.313,2232,0.376,1393,24.4,7.7,16.7,20.2,1.66,4,1.2,88.8128712871287,131.7,15.944188943393794,81.44,86.30857142857144,71.924,2.9396,,6.74,6.56,474.8133333333333,18.3,309.82666666666665,7.5,-0.5,1,28.12,,,,,,,,,2024-04-18,S60-17
20240418103256,2024-04-18 10:32:56,22,S60-17,505,835,0,77,194,19,0,42,0.0,0.0,0.0,1.76,1673.76,8.5,0.0,-0.98,-0.24,,,,,,,,,,,,,,0.0,20240418_22,,,,,,S60,,,0.0,27.9,65.6,255,0.397,0.302,1340,0.377,835,23.9,7.5,16.5,19.9,1.653,4,0.72,71.34074074074073,86.2,8.567881132790308,66.85999999999999,71.33928571428571,99.082,2.9396,,6.74,6.56,474.8133333333333,18.3,309.82666666666665,8.5,1.0,1,-12.44,,,,,,,,,2024-04-18,S60-17
20240418103714,2024-04-18 10:37:14,23,S60-17,510,836,0,77,196,19,0,42,0.0,0.0,0.0,1.79,1681.79,8.5,0.0,0.0,-0.12,,,,,,,,,,,,,,0.0,20240418_23,,,,,,S60,,,0.0,27.9,65.6,257,0.393,0.3,1346,0.379,836,23.7,7.4,16.3,19.9,1.639,4,0.72,72.64659090909092,87.3,8.450712031103924,64.58,73.46451612903226,102.034,2.9396,,6.74,6.56,474.8133333333333,18.3,309.82666666666665,8.5,0.0,0,-12.44,,,,,,,,,2024-04-18,S60-17
20240418110742,2024-04-18 11:07:42,26,S60-17,458,754,0,65,174,19,0,40,0.0,0.0,0.0,1.62,1511.62,9.0,-2.99,-0.87,-0.13,,,,,,,,,,,,,,0.0,20240418_26,,,,,,S60,,,0.0,27.9,65.6,233,0.374,0.279,1212,0.378,754,25.3,8.2,17.2,19.7,1.646,4,0.65,68.07261904761904,81.3,7.1454172991285,66.47999999999999,68.24666666666666,104.995,2.9396,,6.74,6.56,474.8133333333333,18.3,309.82666666666665,9.0,0.5,1,-23.63,,,,,,,,,2024-04-18,S60-17
20240418111344,2024-04-18 11:13:44,27,S60-17,455,745,0,66,172,20,0,39,0.0,0.0,0.0,1.57,1498.57,9.0,0.0,-0.22,0.13,,,,,,,,,,,,,,0.0,20240418_27,,,,,,S60,,,0.0,27.9,65.6,231,0.384,0.286,1200,0.379,745,25.5,8.7,16.9,19.8,1.637,4,0.64,68.96172839506173,81.7,7.599148228767087,64.1,71.40357142857142,111.568,2.9396,,6.74,6.56,474.8133333333333,18.3,309.82666666666665,9.0,0.0,0,-22.63,,,,,,,,,2024-04-18,S60-17
20240418130014,2024-04-18 13:00:14,28,S60-24,894,1453,0,130,341,39,0,75,0.0,0.0,0.0,3.43,2935.43,9.0,0.0,0.56,0.0,,,,,,,,,,,,,,0.0,20240418_28,,,,,,S60,,,0.0,26.6,71.4,455,0.381,0.286,2347,0.381,1453,25.1,8.6,16.5,20.0,1.625,4,1.25,93.74302325581397,135.4,20.766809054396987,77.22,106.84999999999998,85.48,2.9396,,6.74,6.56,474.8133333333333,18.3,309.82666666666665,9.0,0.0,0,41.37,,,,,,,,,2024-04-18,S60-24
20240418132718,2024-04-18 13:27:18,31,S60-24,903,1373,0,135,331,35,0,74,0.0,0.0,0.0,3.33,2854.33,7.5,0.0,-0.22,0.0,,,,,,,,,,,,,,0.0,20240418_31,,,,,,S60,,,0.0,26.6,71.4,440,0.408,0.307,2276,0.397,1373,24.8,8.0,16.8,20.2,1.52,4,1.22,91.4436974789916,143.4,18.63112800842892,81.34,88.57380952380954,72.601,2.9396,,6.74,6.56,474.8133333333333,18.3,309.82666666666665,7.5,-1.5,1,28.12,,,,,,,,,2024-04-18,S60-24
20240418135324,2024-04-18 13:53:24,33,S60-24,886,1361,0,139,330,34,0,75,0.0,0.0,0.0,3.31,2828.31,7.0,0.72,-0.78,0.0,,,,,,,,,,,,,,0.0,20240418_33,,,,,,S60,,,0.0,26.6,71.4,439,0.421,0.317,2247,0.394,1361,24.8,7.7,17.1,20.5,1.536,4,1.21,83.35432098765432,126.1,18.13460677297821,74.12,85.37142857142858,70.555,2.9396,,6.74,6.56,474.8133333333333,18.3,309.82666666666665,7.0,-0.5,1,28.17,,,,,,,,,2024-04-18,S60-24
20240418142657,2024-04-18 14:26:57,36,S60-24,824,1359,0,130,354,0,0,107,0.0,0.0,0.0,3.18,2777.18,8.0,0.78,-0.12,-0.07,,,,,,,,,,,,,,0.0,20240418_36,,,,,,S60,,,0.0,26.6,71.4,461,0.367,0.282,2183,0.377,1359,23.2,0.0,23.2,21.3,1.649,4,1.17,82.33440860215053,129.2,18.223389759527944,81.46000000000001,89.25625,76.287,2.9396,,6.74,6.56,474.8133333333333,18.3,309.82666666666665,8.0,1.0,1,30.85,,,,,,,,,2024-04-18,S60-24
20240418145552,2024-04-18 14:55:52,41,S60-24,969,1243,0,116,359,0,0,108,0.0,0.0,0.0,3.22,2798.22,8.5,0.87,-0.62,0.0,,,,,,,,,,,,,,0.0,20240418_41,,,,,,S60,,,0.0,26.6,71.4,467,0.323,0.248,2212,0.438,1243,23.1,0.0,23.1,20.9,1.283,4,1.18,86.56463414634148,138.0,24.84569635379889,75.28,108.98620689655172,92.361,2.9396,,6.74,6.56,474.8133333333333,18.3,309.82666666666665,8.5,0.5,1,26.56,,,,,,,,,2024-04-18,S60-24
20240418152706,2024-04-18 15:27:06,46,S60-24,982,1263,0,122,363,0,0,110,0.0,0.0,0.0,3.27,2843.27,8.0,0.83,-0.51,-0.08,,,,,,,,,,,,,,0.0,20240418_46,,,,,,S60,,,0.0,26.6,71.4,473,0.336,0.258,2245,0.437,1263,23.3,0.0,23.3,21.0,1.286,4,1.2,94.5622448979592,142.1,27.986376114489307,74.26,116.2794117647059,96.9,2.9396,,6.74,6.56,474.8133333333333,18.3,309.82666666666665,8.0,-0.5,1,22.85,,,,,,,,,2024-04-18,S60-24
20240418155753,2024-04-18 15:57:53,50,S60-24,919,1180,0,109,339,0,0,104,0.0,0.0,0.0,3.05,2654.05,8.5,0.93,-0.76,0.08,,,,,,,,,,,,,,0.0,20240418_50,,,,,,S60,,,0.0,26.6,71.4,443,0.322,0.246,2099,0.438,1180,23.5,0.0,23.5,20.8,1.284,4,1.12,80.66736842105264,123.4,18.79039195751109,74.82000000000001,87.40303030303029,78.038,2.9396,,6.74,6.56,474.8133333333333,18.3,309.82666666666665,8.5,0.5,1,19.56,,,,,,,,,2024-04-18,S60-24
20240419064958,2024-04-19 06:49:58,1,S60-17,923,1160,0,92,335,0,0,101,0.0,0.0,0.0,2.67,2613.67,10.5,2.22,-0.32,0.17,,,,,,,,,,,,,,0.0,20240419_1,,,,,,S60,,,0.0,27.0,70.1,436,0.275,0.211,2083,0.443,1160,23.2,0.0,23.2,20.2,1.257,4,1.1,90.8608695652174,126.1,18.92195617083004,83.56000000000002,103.67272727272729,94.248,2.9396,,6.74,6.56,474.8133333333333,18.3,309.82666666666665,10.5,2.0,1,12.15,,,,,,,,,2024-04-19,S60-17
20240419071317,2024-04-19 07:13:17,4,S60-17,833,1076,0,107,310,0,0,94,0.0,0.0,0.0,2.48,2422.48,7.5,0.0,-0.24,0.19,,,,,,,,,,,,,,0.0,20240419_4,,,,,,S60,,,0.0,27.0,70.1,404,0.345,0.265,1909,0.436,1076,23.3,0.0,23.3,21.1,1.292,4,1.02,82.81979166666667,113.5,14.965213968509234,83.1,87.29117647058824,85.58,2.9396,,6.74,6.56,474.8133333333333,18.3,309.82666666666665,7.5,-3.0,1,0.12,,,,,,,,,2024-04-19,S60-17
20240419073847,2024-04-19 07:38:47,6,S60-17,818,1052,0,101,303,0,0,92,0.0,0.0,0.0,2.41,2368.41,8.0,0.0,-0.61,-0.1,,,,,,,,,,,,,,0.0,20240419_6,,,,,,S60,,,0.0,27.0,70.1,395,0.333,0.256,1870,0.437,1052,23.3,0.0,23.3,21.0,1.286,4,1.0,83.64505494505494,115.6,15.796398697493297,80.55999999999999,91.975,91.975,2.9396,,6.74,6.56,474.8133333333333,18.3,309.82666666666665,8.0,0.5,1,1.85,,,,,,,,,2024-04-19,S60-17
20240419080617,2024-04-19 08:06:17,7,S60-17,939,1209,0,121,349,0,0,105,0.0,0.0,0.0,2.78,2725.78,7.5,0.83,-0.32,-0.17,,,,,,,,,,,,,,0.0,20240419_7,,,,,,S60,,,0.0,27.0,70.1,454,0.347,0.267,2148,0.437,1209,23.1,0.0,23.1,21.1,1.288,4,1.15,87.73085106382979,117.3,16.029228798399348,78.34,95.32121212121211,82.888,2.9396,,6.74,6.56,474.8133333333333,18.3,309.82666666666665,7.5,-0.5,1,14.12,,,,,,,,,2024-04-19,S60-17
20240419083443,2024-04-19 08:34:43,10,S60-17,900,1170,0,121,337,0,0,102,0.0,0.0,0.0,2.7,2632.7,7.0,0.0,-0.55,0.09,,,,,,,,,,,,,,0.0,20240419_10,,,,,,S60,,,0.0,27.0,70.1,439,0.359,0.276,2070,0.435,1170,23.2,0.0,23.2,21.3,1.3,4,1.11,83.76559139784945,121.4,17.917436060241133,78.1,90.684375,81.698,2.9396,,6.74,6.56,474.8133333333333,18.3,309.82666666666665,7.0,-0.5,1,10.17,,,,,,,,,2024-04-19,S60-17
