Repository: Vincent626/concrete-strength-analysis

# 🎯 S60 & M60 混凝土強度預測模型訓練成果報告

> **更新日期**: 2026-02-04  
> **專案目標**: 建立 S60/M60 混凝土 28 天抗壓強度預測模型

---

## 📋 摘要

本專案針對 S60（小型）與 M60（中型）離心混凝土管配比，建立機器學習預測模型。透過配料特徵分析，預測 28 天抗壓強度，並識別影響強度的關鍵因素。

### 主要成果

| 模型 | 樣本數 | R² | MAE (kgf/cm²) | 狀態 |
|:---|---:|---:|---:|:---|
| **S60** | 46 | **0.360** | 28 | ✅ 可用 |
| **M60** | 52 | **0.206** | 25 | ✅ 可用 |

---

## 📈 模型效能比較
> **說明**：S60 模型 R²=0.360，M60 模型 R²=0.206，兩者皆具有預測能力。S60 表現較佳，預測誤差約 28 kgf/cm²。

---

## 📊 強度分布比較
> **說明**：S60 與 M60 的強度分布相似，平均約 605 kgf/cm²，皆高於設計強度 510 kgf/cm²（紅色虛線）。

---

File: S60_M60_dataset_v9_shared.csv (part 58 of 138)
match_key,日期及時間,序,配比 ,耗用骨材1,耗用骨材2,耗用骨材3,耗用水,耗用泥料1,耗用泥料2,耗用泥料3,耗用泥料4,耗用藥劑1,耗用藥劑2,耗用藥劑3,耗用藥劑4,耗用小計,表面水骨材1,誤差%水,誤差%骨材1,誤差%骨材2,坍度(cm),混凝土溫度(℃),試體1強度(X1),試體2強度(X2),試體3強度(X3),加料轉速,慢速轉速,中速轉速,高速轉速,加料時間,慢速時間,中速時間,高速時間,總降水量,cp_key,類型,入池,蒸養池,離心開始,離心結束,母體,平均強度,強度_原始,強度_修正,環境溫度,環境濕度,膠結料總量,水灰比,水膠比,骨材總量,砂石比,粗骨材總量,水泥取代率,矽灰取代率,爐石取代率,漿體比例,粗細骨材比,月份,拌合米數,平均電流,最大電流,電流標準差,最終電流,穩定階段平均電流,單位體積穩定電流,砂_FM,砂_Mud,六分_FM,三分_FM,水泥砂漿_28天平均強度,水泥_流動性,水泥砂漿_7天平均強度,設定扣水率(%),扣水率_變動幅度,扣水率_是否變更,水量微調偏離度,蒸養實際平均溫度,蒸養實際總積溫,蒸養實際階段1溫度,蒸養實際階段2溫度,蒸養實際階段3溫度,實際離心平均轉速,實際離心平均電流,實際離心總能量,日期,配比
20240419090937,2024-04-19 09:09:37,14,S60-17,926,1190,0,114,342,0,0,105,0.0,0.0,0.0,2.75,2679.75,8.0,0.0,-0.43,0.0,,,,,,,,,,,,,,0.0,20240419_14,,,,,,S60,,,0.0,27.0,70.1,447,0.333,0.255,2116,0.438,1190,23.5,0.0,23.5,21.0,1.285,4,1.13,80.43536585365854,123.6,19.18258465729902,76.2,94.93793103448276,84.016,2.9396,,6.74,6.56,474.8133333333333,18.3,309.82666666666665,8.0,1.0,1,14.85,,,,,,,,,2024-04-19,S60-17
20240419093913,2024-04-19 09:39:13,16,S60-17,927,1201,0,121,345,0,0,107,0.0,0.0,0.0,2.76,2703.76,7.5,0.83,-0.75,0.08,,,,,,,,,,,,,,0.0,20240419_16,,,,,,S60,,,0.0,27.0,70.1,452,0.351,0.268,2128,0.436,1201,23.7,0.0,23.7,21.2,1.296,4,1.14,75.25894736842103,119.6,16.67979234211797,72.03999999999999,79.53939393939395,69.771,2.9396,,6.74,6.56,474.8133333333333,18.3,309.82666666666665,7.5,-0.5,1,14.12,,,,,,,,,2024-04-19,S60-17
20240419100425,2024-04-19 10:04:25,19,S60-17,933,1199,0,117,347,0,0,104,0.0,0.0,0.0,2.79,2702.79,8.0,0.86,-0.53,-0.08,,,,,,,,,,,,,,0.0,20240419_19,,,,,,S60,,,0.0,27.0,70.1,451,0.337,0.259,2132,0.438,1199,23.1,0.0,23.1,21.0,1.285,4,1.14,81.44455445544556,125.5,18.7750649640807,75.55999999999999,88.84571428571428,77.935,2.9396,,6.74,6.56,474.8133333333333,18.3,309.82666666666665,8.0,0.5,1,17.85,,,,,,,,,2024-04-19,S60-17
20240419102821,2024-04-19 10:28:21,20,S60-17,580,737,0,65,210,0,0,66,0.0,0.0,0.0,1.7,1659.7,9.0,0.0,-0.17,0.0,,,,,,,,,,,,,,0.0,20240419_20,,,,,,S60,,,0.0,27.0,70.1,276,0.31,0.236,1317,0.44,737,23.9,0.0,23.9,20.6,1.271,4,0.7,72.53707865168539,86.7,8.183477215150816,67.74,77.45161290322582,110.645,2.9396,,6.74,6.56,474.8133333333333,18.3,309.82666666666665,9.0,1.0,1,-23.63,,,,,,,,,2024-04-19,S60-17
20240419103259,2024-04-19 10:32:59,21,S60-17,579,736,0,65,213,0,0,65,0.0,0.0,0.0,1.72,1659.72,9.0,0.0,-0.34,-0.14,,,,,,,,,,,,,,0.0,20240419_21,,,,,,S60,,,0.0,27.0,70.1,278,0.305,0.234,1315,0.44,736,23.4,0.0,23.4,20.7,1.271,4,0.7,71.24725274725274,84.3,8.19419978002855,65.16,76.5625,109.375,2.9396,,6.74,6.56,474.8133333333333,18.3,309.82666666666665,9.0,0.0,0,-23.63,,,,,,,,,2024-04-19,S60-17
20240419110523,2024-04-19 11:05:23,24,S60-17,610,769,0,62,220,0,0,68,0.0,0.0,0.0,1.79,1730.79,10.0,0.0,-0.33,0.0,,,,,,,,,,,,,,0.0,20240419_24,,,,,,S60,,,0.0,27.0,70.1,288,0.282,0.215,1379,0.442,769,23.6,0.0,23.6,20.2,1.261,4,0.73,72.19333333333334,83.7,8.160185183083911,70.82000000000001,77.05806451612904,105.559,2.9396,,6.74,6.56,474.8133333333333,18.3,309.82666666666665,10.0,1.0,1,-25.7,,,,,,,,,2024-04-19,S60-17
20240419110923,2024-04-19 11:09:23,25,S60-17,606,768,0,65,222,0,0,67,0.0,0.0,0.0,1.76,1729.76,9.5,0.0,-0.49,-0.13,,,,,,,,,,,,,,0.0,20240419_25,,,,,,S60,,,0.0,27.0,70.1,289,0.293,0.225,1374,0.441,768,23.2,0.0,23.2,20.5,1.267,4,0.73,73.89347826086956,87.0,10.177947221362064,65.88000000000001,82.66666666666667,113.242,2.9396,,6.74,6.56,474.8133333333333,18.3,309.82666666666665,9.5,-0.5,1,-23.78,,,,,,,,,2024-04-19,S60-17
20240419130034,2024-04-19 13:00:34,26,S60-24,1034,1305,0,108,376,0,0,114,0.0,0.0,0.0,3.4,2940.4,10.0,0.93,-0.48,-0.08,,,,,,,,,,,,,,0.0,20240419_26,,,,,,S60,,,0.0,25.2,78.4,490,0.287,0.22,2339,0.442,1305,23.3,0.0,23.3,20.4,1.262,4,1.24,95.07894736842104,144.6,21.66557004114492,79.24000000000001,102.92,83.0,2.9396,,6.74,6.56,474.8133333333333,18.3,309.82666666666665,10.0,0.5,1,20.3,,,,,,,,,2024-04-19,S60-24
20240419132450,2024-04-19 13:24:50,29,S60-24,934,1211,0,121,351,0,0,106,0.0,0.0,0.0,3.12,2726.12,7.5,0.83,-0.85,0.0,,,,,,,,,,,,,,0.0,20240419_29,,,,,,S60,,,0.0,25.2,78.4,457,0.345,0.265,2145,0.435,1211,23.2,0.0,23.2,21.2,1.297,4,1.15,84.29105691056911,126.1,19.70542002997492,78.03999999999999,87.74418604651163,76.299,2.9396,,6.74,6.56,474.8133333333333,18.3,309.82666666666665,7.5,-2.5,1,14.12,,,,,,,,,2024-04-19,S60-24
20240419134928,2024-04-19 13:49:28,31,S60-24,928,1211,0,130,348,0,0,105,0.0,0.0,0.0,3.15,2725.15,6.5,0.78,-0.54,0.0,,,,,,,,,,,,,,0.0,20240419_31,,,,,,S60,,,0.0,25.2,78.4,453,0.374,0.287,2139,0.434,1211,23.2,0.0,23.2,21.4,1.305,4,1.15,81.66627906976743,122.6,19.217510247380293,78.78,93.38,81.2,2.9396,,6.74,6.56,474.8133333333333,18.3,309.82666666666665,6.5,-1.0,1,17.48,,,,,,,,,2024-04-19,S60-24
20240419141653,2024-04-19 14:16:53,33,S60-24,917,1190,0,124,342,0,0,105,0.0,0.0,0.0,3.09,2681.09,7.0,0.81,-0.43,0.0,,,,,,,,,,,,,,0.0,20240419_33,,,,,,S60,,,0.0,25.2,78.4,447,0.363,0.277,2107,0.435,1190,23.5,0.0,23.5,21.3,1.298,4,1.13,80.05180722891565,113.8,17.697909218600575,81.6,93.23103448275864,82.505,2.9396,,6.74,6.56,474.8133333333333,18.3,309.82666666666665,7.0,0.5,1,13.17,,,,,,,,,2024-04-19,S60-24
20240419144639,2024-04-19 14:46:39,37,S60-24,951,1210,0,104,348,0,0,105,0.0,0.0,0.0,3.13,2721.13,9.5,0.97,-0.83,-0.08,,,,,,,,,,,,,,0.0,20240419_37,,,,,,S60,,,0.0,25.2,78.4,453,0.299,0.23,2161,0.44,1210,23.2,0.0,23.2,20.5,1.272,4,1.15,90.26068376068376,133.4,21.88737667360183,76.25999999999999,104.00975609756097,90.443,2.9396,,6.74,6.56,474.8133333333333,18.3,309.82666666666665,9.5,2.5,1,15.22,,,,,,,,,2024-04-19,S60-24
20240419151007,2024-04-19 15:10:07,41,S60-24,940,1219,0,127,352,0,0,107,0.0,0.0,0.0,3.18,2748.18,7.0,0.79,-0.63,-0.16,,,,,,,,,,,,,,0.0,20240419_41,,,,,,S60,,,0.0,25.2,78.4,459,0.361,0.277,2159,0.435,1219,23.3,0.0,23.3,21.3,1.297,4,1.16,79.0875,118.3,19.001858835507264,76.7,90.67419354838708,78.167,2.9396,,6.74,6.56,474.8133333333333,18.3,309.82666666666665,7.0,-2.5,1,16.17,,,,,,,,,2024-04-19,S60-24
20240419154453,2024-04-19 15:44:53,46,S60-24,603,777,0,79,223,0,0,67,0.0,0.0,0.0,2.02,1751.02,7.5,1.28,-0.5,-0.26,,,,,,,,,,,,,,0.0,20240419_46,,,,,,S60,,,0.0,25.2,78.4,290,0.354,0.272,1380,0.437,777,23.1,0.0,23.1,21.1,1.289,4,0.74,64.43058823529412,79.7,6.455404002109382,61.220000000000006,64.51379310344828,87.181,2.9396,,6.74,6.56,474.8133333333333,18.3,309.82666666666665,7.5,0.5,1,-27.88,,,,,,,,,2024-04-19,S60-24
20240419154756,2024-04-19 15:47:56,47,S60-24,594,778,0,78,225,0,0,70,0.0,0.0,0.0,1.99,1746.99,7.5,0.0,-1.98,-0.13,,,,,,,,,,,,,,0.0,20240419_47,,,,,,S60,,,0.0,25.2,78.4,295,0.347,0.264,1372,0.433,778,23.7,0.0,23.7,21.4,1.31,4,0.74,70.36385542168675,86.2,8.718994336743048,66.66,75.76896551724138,102.39,2.9396,,6.74,6.56,474.8133333333333,18.3,309.82666666666665,7.5,0.0,0,-28.88,,,,,,,,,2024-04-19,S60-24
20240420065036,2024-04-20 06:50:36,1,S60-17,922,1159,0,91,335,0,0,101,0.0,0.0,0.0,2.66,2610.66,10.5,1.11,-0.43,0.09,,,,,,,,,,,,,,0.0,20240420_1,,,,,,S60,,,0.0,27.6,66.7,436,0.272,0.209,2081,0.443,1159,23.2,0.0,23.2,20.2,1.257,4,1.1,95.5932584269663,130.4,18.93526997254635,84.36000000000001,109.41935483870968,99.472,2.9396,,6.74,6.56,474.8133333333333,18.3,309.82666666666665,10.5,3.0,1,11.15,,,,,,,,,2024-04-20,S60-17
20240420071738,2024-04-20 07:17:38,4,S60-17,808,1052,0,110,270,28,0,61,0.0,0.0,0.0,2.42,2331.42,7.0,0.92,-0.86,-0.1,,,,,,,,,,,,,,0.0,20240420_4,,,,,,S60,,,0.0,27.6,66.7,359,0.407,0.306,1860,0.434,1052,24.8,7.8,17.0,20.1,1.302,4,1.0,76.88780487804877,107.7,12.260519527486537,69.9,77.9344827586207,77.934,2.9396,,6.74,6.56,474.8133333333333,18.3,309.82666666666665,7.0,-3.5,1,-0.83,,,,,,,,,2024-04-20,S60-17
20240420074436,2024-04-20 07:44:36,6,S60-17,776,999,0,101,256,24,0,57,0.0,0.0,0.0,2.28,2215.28,7.5,1.0,-0.26,-0.1,,,,,,,,,,,,,,0.0,20240420_6,,,,,,S60,,,0.0,27.6,66.7,337,0.395,0.3,1775,0.437,999,24.0,7.1,16.9,19.8,1.287,4,0.95,76.75802469135802,99.8,11.38532588382396,69.8,77.08928571428571,81.147,2.9396,,6.74,6.56,474.8133333333333,18.3,309.82666666666665,7.5,0.5,1,-5.88,,,,,,,,,2024-04-20,S60-17
20240420080705,2024-04-20 08:07:05,7,S60-17,932,1199,0,117,310,30,0,69,0.0,0.0,0.0,2.8,2659.8,8.0,0.86,-0.64,-0.08,,,,,,,,,,,,,,0.0,20240420_7,,,,,,S60,,,0.0,27.6,66.7,409,0.377,0.286,2131,0.437,1199,24.2,7.3,16.9,19.8,1.286,4,1.14,84.49154929577466,132.2,18.23673545717253,69.38,82.882,72.704,2.9396,,6.74,6.56,474.8133333333333,18.3,309.82666666666665,8.0,0.5,1,17.85,,,,,,,,,2024-04-20,S60-17
20240420083253,2024-04-20 08:32:53,10,S60-17,944,1198,0,112,308,30,0,68,0.0,0.0,0.0,2.78,2662.78,8.5,0.9,0.11,-0.17,,,,,,,,,,,,,,0.0,20240420_10,,,,,,S60,,,0.0,27.6,66.7,406,0.364,0.276,2142,0.441,1198,24.1,7.4,16.7,19.5,1.269,4,1.14,84.31858407079646,120.7,16.755015356246762,68.83999999999999,86.15128205128207,75.571,2.9396,,6.74,6.56,474.8133333333333,18.3,309.82666666666665,8.5,0.5,1,22.56,,,,,,,,,2024-04-20,S60-17
20240420090002,2024-04-20 09:00:02,11,S60-17,927,1199,0,124,310,30,0,69,0.0,0.0,0.0,2.76,2661.76,7.0,0.0,-0.32,-0.08,,,,,,,,,,,,,,0.0,20240420_11,,,,,,S60,,,0.0,27.6,66.7,409,0.4,0.303,2126,0.436,1199,24.2,7.3,16.9,20.0,1.293,4,1.14,81.71368421052632,117.8,15.496584415020491,73.1,76.55151515151516,67.15,2.9396,,6.74,6.56,474.8133333333333,18.3,309.82666666666665,7.0,-1.5,1,13.17,,,,,,,,,2024-04-20,S60-17
20240420092743,2024-04-20 09:27:43,14,S60-17,937,1210,0,120,312,31,0,68,0.0,0.0,0.0,2.78,2680.78,7.5,0.0,-0.53,-0.08,,,,,,,,,,,,,,0.0,20240420_14,,,,,,S60,,,0.0,27.6,66.7,411,0.385,0.292,2147,0.436,1210,24.1,7.5,16.5,19.8,1.291,4,1.15,78.21111111111111,109.0,14.02976553573346,74.14000000000001,82.79642857142858,71.997,2.9396,,6.74,6.56,474.8133333333333,18.3,309.82666666666665,7.5,0.5,1,13.12,,,,,,,,,2024-04-20,S60-17
20240420094853,2024-04-20 09:48:53,15,S60-17,956,1231,0,123,354,0,0,107,0.0,0.0,0.0,2.84,2773.84,7.5,0.0,-0.31,-0.08,,,,,,,,,,,,,,0.0,20240420_15,,,,,,S60,,,0.0,27.6,66.7,461,0.347,0.267,2187,0.437,1231,23.2,0.0,23.2,21.1,1.288,4,1.17,81.05764705882352,128.5,19.292073205887306,75.08000000000001,90.78620689655172,77.595,2.9396,,6.74,6.56,474.8133333333333,18.3,309.82666666666665,7.5,0.0,0,16.12,,,,,,,,,2024-04-20,S60-17
20240420101949,2024-04-20 10:19:49,18,S60-17,590,747,0,64,192,17,0,42,0.0,0.0,0.0,1.73,1653.73,9.5,0.0,-0.34,-0.13,,,,,,,,,,,,,,0.0,20240420_18,,,,,,S60,,,0.0,27.6,66.7,251,0.333,0.255,1337,0.441,747,23.5,6.8,16.7,19.1,1.266,4,0.71,68.31463414634146,78.5,6.305942260517486,65.38,68.52068965517242,96.508,2.9396,,6.74,6.56,474.8133333333333,18.3,309.82666666666665,9.5,2.0,1,-24.78,,,,,,,,,2024-04-20,S60-17
20240420102340,2024-04-20 10:23:40,19,S60-17,595,758,0,68,217,0,0,67,0.0,0.0,0.0,1.76,1706.76,9.0,0.0,-0.5,0.0,,,,,,,,,,,,,,0.0,20240420_19,,,,,,S60,,,0.0,27.6,66.7,284,0.313,0.239,1353,0.44,758,23.6,0.0,23.6,20.6,1.274,4,0.72,72.9494382022472,87.6,8.684328175751913,66.02000000000001,79.60645161290324,110.565,2.9396,,6.74,6.56,474.8133333333333,18.3,309.82666666666665,9.0,-0.5,1,-20.63,,,,,,,,,2024-04-20,S60-17
20240420104959,2024-04-20 10:49:59,22,S60-17,614,787,0,69,226,0,0,69,0.0,0.0,0.0,1.83,1766.83,9.5,1.47,-1.92,-0.38,,,,,,,,,,,,,,0.0,20240420_22,,,,,,S60,,,0.0,27.6,66.7,295,0.305,0.234,1401,0.438,787,23.4,0.0,23.4,20.6,1.282,4,0.75,69.39382716049383,83.3,7.641203215947764,69.84,74.38214285714285,99.176,2.9396,,6.74,6.56,474.8133333333333,18.3,309.82666666666665,9.5,0.5,1,-19.78,,,,,,,,,2024-04-20,S60-17
20240420105258,2024-04-20 10:52:58,23,S60-17,612,787,0,72,225,0,0,69,0.0,0.0,0.0,1.81,1766.81,9.0,1.41,-1.77,-0.38,,,,,,,,,,,,,,0.0,20240420_23,,,,,,S60,,,0.0,27.6,66.7,294,0.32,0.245,1399,0.437,787,23.5,0.0,23.5,20.7,1.286,4,0.75,71.2390243902439,88.8,9.81348942313292,66.03999999999999,79.7896551724138,106.386,2.9396,,6.74,6.56,474.8133333333333,18.3,309.82666666666665,9.0,-0.5,1,-16.63,,,,,,,,,2024-04-20,S60-17
20240420130526,2024-04-20 13:05:26,24,S60-24,1033,1305,0,109,337,33,0,74,0.0,0.0,0.0,3.39,2894.39,10.0,1.87,-0.58,-0.08,,,,,,,,,,,,,,0.0,20240420_24,,,,,,S60,,,0.0,27.2,71.5,444,0.323,0.245,2338,0.442,1305,24.1,7.4,16.7,19.1,1.263,4,1.24,89.22347826086957,138.0,21.44674022229417,76.64000000000001,94.91,76.54,2.9396,,6.74,6.56,474.8133333333333,18.3,309.82666666666665,10.0,1.0,1,21.3,,,,,,,,,2024-04-20,S60-24
20240420132933,2024-04-20 13:29:33,27,S60-24,936,1209,0,127,347,0,0,108,0.0,0.0,0.0,3.16,2730.16,7.0,1.6,-0.11,-0.17,,,,,,,,,,,,,,0.0,20240420_27,,,,,,S60,,,0.0,27.2,71.5,455,0.366,0.279,2145,0.436,1209,23.7,0.0,23.7,21.3,1.292,4,1.15,79.88210526315788,123.4,17.27781040554538,75.5,85.4939393939394,74.343,2.9396,,6.74,6.56,474.8133333333333,18.3,309.82666666666665,7.0,-3.0,1,16.17,,,,,,,,,2024-04-20,S60-24
20240420135458,2024-04-20 13:54:58,29,S60-24,952,1231,0,129,356,0,0,107,0.0,0.0,0.0,3.2,2778.2,7.0,0.78,-0.21,-0.08,,,,,,,,,,,,,,0.0,20240420_29,,,,,,S60,,,0.0,27.2,71.5,463,0.362,0.279,2183,0.436,1231,23.1,0.0,23.1,21.3,1.293,4,1.17,80.7909090909091,131.7,19.83701820064562,72.78,86.10857142857144,73.597,2.9396,,6.74,6.56,474.8133333333333,18.3,309.82666666666665,7.0,0.0,0,18.17,,,,,,,,,2024-04-20,S60-24
20240420141846,2024-04-20 14:18:46,32,S60-24,934,1208,0,127,349,0,0,107,0.0,0.0,0.0,3.15,2728.15,7.0,1.6,-0.32,-0.25,,,,,,,,,,,,,,0.0,20240420_32,,,,,,S60,,,0.0,27.2,71.5,456,0.364,0.279,2142,0.436,1208,23.5,0.0,23.5,21.4,1.293,4,1.15,81.23444444444445,122.0,19.092000425490085,73.38000000000001,91.30645161290325,79.397,2.9396,,6.74,6.56,474.8133333333333,18.3,309.82666666666665,7.0,0.0,0,16.17,,,,,,,,,2024-04-20,S60-24
20240420144407,2024-04-20 14:44:07,36,S60-24,956,1229,0,125,355,0,0,108,0.0,0.0,0.0,3.23,2776.23,7.5,1.63,-0.31,-0.24,,,,,,,,,,,,,,0.0,20240420_36,,,,,,S60,,,0.0,27.2,71.5,463,0.352,0.27,2185,0.438,1229,23.3,0.0,23.3,21.2,1.286,4,1.17,80.121,121.3,15.618433308113843,71.84,82.02285714285716,70.105,2.9396,,6.74,6.56,474.8133333333333,18.3,309.82666666666665,7.5,0.5,1,18.12,,,,,,,,,2024-04-20,S60-24
20240420150401,2024-04-20 15:04:01,37,S60-24,936,1209,0,122,349,0,0,105,0.0,0.0,0.0,3.18,2724.18,7.5,1.67,-0.64,-0.17,,,,,,,,,,,,,,0.0,20240420_37,,,,,,S60,,,0.0,27.2,71.5,454,0.35,0.269,2145,0.436,1209,23.1,0.0,23.1,21.2,1.292,4,1.15,76.35730337078652,118.1,17.01588740527114,71.83999999999999,83.8,72.87,2.9396,,6.74,6.56,474.8133333333333,18.3,309.82666666666665,7.5,0.0,0,15.12,,,,,,,,,2024-04-20,S60-24
20240420153406,2024-04-20 15:34:06,41,S60-24,628,786,0,67,225,0,0,70,0.0,0.0,0.0,2.06,1778.06,10.0,3.08,-0.16,-0.51,,,,,,,,,,,,,,0.0,20240420_41,,,,,,S60,,,0.0,27.2,71.5,295,0.298,0.227,1414,0.444,786,23.7,0.0,23.7,20.4,1.252,4,0.75,67.66913580246913,85.1,8.388287571904357,65.67999999999999,71.64642857142857,95.529,2.9396,,6.74,6.56,474.8133333333333,18.3,309.82666666666665,10.0,2.5,1,-20.7,,,,,,,,,2024-04-20,S60-24
20240420153700,2024-04-20 15:37:00,42,S60-24,628,787,0,69,227,0,0,70,0.0,0.0,0.0,2.06,1783.06,9.5,1.47,0.32,-0.38,,,,,,,,,,,,,,0.0,20240420_42,,,,,,S60,,,0.0,27.2,71.5,297,0.304,0.232,1415,0.444,787,23.6,0.0,23.6,20.6,1.253,4,0.75,72.55000000000001,91.3,10.457774572996296,64.25999999999999,79.26666666666665,105.689,2.9396,,6.74,6.56,474.8133333333333,18.3,309.82666666666665,9.5,-0.5,1,-19.78,,,,,,,,,2024-04-20,S60-24
20240422065220,2024-04-22 06:52:20,1,S60-17,924,1160,0,97,331,0,0,101,0.0,0.0,0.0,2.67,2615.67,10.0,3.19,0.22,0.17,,,,,,,,,,,,,,0.0,20240422_1,,,,,,S60,,,0.0,28.3,64.0,432,0.293,0.225,2084,0.443,1160,23.4,0.0,23.4,20.2,1.255,4,1.1,106.88288288288288,139.2,27.568740862978625,84.34,128.5564102564103,116.869,2.9396,,6.74,6.56,491.6933333333334,19.4,369.29333333333335,10.0,0.5,1,9.3,,,,,,,,,2024-04-22,S60-17
20240422072318,2024-04-22 07:23:18,4,S60-17,812,1053,0,113,303,0,0,93,0.0,0.0,0.0,2.42,2376.42,6.5,0.89,0.0,0.0,,,,,,,,,,,,,,0.0,20240422_4,,,,,,S60,,,0.0,28.3,64.0,396,0.373,0.285,1865,0.435,1053,23.5,0.0,23.5,21.4,1.297,4,1.0,86.02235294117648,117.2,19.025205426551675,76.03999999999999,104.51379310344826,104.514,2.9396,,6.74,6.56,491.6933333333334,19.4,369.29333333333335,6.5,-3.5,1,0.48,,,,,,,,,2024-04-22,S60-17
20240422075153,2024-04-22 07:51:53,7,S60-17,792,1031,0,115,296,0,0,89,0.0,0.0,0.0,2.36,2325.36,6.0,0.88,0.0,-0.1,,,,,,,,,,,,,,0.0,20240422_7,,,,,,S60,,,0.0,28.3,64.0,385,0.389,0.299,1823,0.434,1031,23.1,0.0,23.1,21.5,1.302,4,0.98,76.6,102.9,13.519467445132593,70.05999999999999,82.14857142857143,83.825,2.9396,,6.74,6.56,491.6933333333334,19.4,369.29333333333335,6.0,-0.5,1,-0.59,,,,,,,,,2024-04-22,S60-17
20240422081543,2024-04-22 08:15:43,8,S60-17,921,1199,0,135,342,0,0,103,0.0,0.0,0.0,2.77,2702.77,6.0,1.5,0.0,-0.08,,,,,,,,,,,,,,0.0,20240422_8,,,,,,S60,,,0.0,28.3,64.0,445,0.395,0.303,2120,0.434,1199,23.1,0.0,23.1,21.5,1.302,4,1.14,81.54954128440369,119.9,15.484349149929402,70.66,81.40263157894736,71.406,2.9396,,6.74,6.56,491.6933333333334,19.4,369.29333333333335,6.0,0.0,0,19.41,,,,,,,,,2024-04-22,S60-17
20240422084117,2024-04-22 08:41:17,11,S60-17,920,1187,0,124,343,0,0,106,0.0,0.0,0.0,2.74,2682.74,7.0,0.81,-0.11,-0.25,,,,,,,,,,,,,,0.0,20240422_11,,,,,,S60,,,0.0,28.3,64.0,449,0.362,0.276,2107,0.437,1187,23.6,0.0,23.6,21.4,1.29,4,1.13,82.30102040816327,122.5,20.17575072521749,70.7,96.31764705882352,85.237,2.9396,,6.74,6.56,491.6933333333334,19.4,369.29333333333335,7.0,1.0,1,13.17,,,,,,,,,2024-04-22,S60-17
20240422091036,2024-04-22 09:10:36,15,S60-17,579,746,0,78,214,0,0,69,0.0,0.0,0.0,1.73,1687.73,7.0,1.3,0.0,-0.27,,,,,,,,,,,,,,0.0,20240422_15,,,,,,S60,,,0.0,28.3,64.0,283,0.364,0.276,1325,0.437,746,24.4,0.0,24.4,21.4,1.288,4,0.71,62.36000000000001,83.7,7.203020971169744,60.56,59.2,83.38,2.9396,,6.74,6.56,491.6933333333334,19.4,369.29333333333335,7.0,0.0,0,-32.83,,,,,,,,,2024-04-22,S60-17
20240422091403,2024-04-22 09:14:03,16,S60-17,584,746,0,73,215,0,0,67,0.0,0.0,0.0,1.73,1686.73,8.0,1.39,0.0,-0.27,,,,,,,,,,,,,,0.0,20240422_16,,,,,,S60,,,0.0,28.3,64.0,282,0.34,0.259,1330,0.439,746,23.8,0.0,23.8,21.1,1.277,4,0.71,74.0439024390244,90.4,11.53731060475022,61.2,84.3206896551724,118.762,2.9396,,6.74,6.56,491.6933333333334,19.4,369.29333333333335,8.0,1.0,1,-26.15,,,,,,,,,2024-04-22,S60-17
20240422093713,2024-04-22 09:37:13,18,S60-17,604,777,0,80,223,0,0,68,0.0,0.0,0.0,1.82,1753.82,7.5,2.56,-0.33,-0.26,,,,,,,,,,,,,,0.0,20240422_18,,,,,,S60,,,0.0,28.3,64.0,291,0.359,0.275,1381,0.437,777,23.4,0.0,23.4,21.2,1.286,4,0.74,67.62345679012346,87.0,9.49592858311078,60.96,74.74285714285713,101.004,2.9396,,6.74,6.56,491.6933333333334,19.4,369.29333333333335,7.5,-0.5,1,-26.88,,,,,,,,,2024-04-22,S60-17
20240422094031,2024-04-22 09:40:31,19,S60-17,587,756,0,77,216,0,0,69,0.0,0.0,0.0,1.77,1706.77,7.5,1.32,-0.51,-0.26,,,,,,,,,,,,,,0.0,20240422_19,,,,,,S60,,,0.0,28.3,64.0,285,0.356,0.27,1343,0.437,756,24.2,0.0,24.2,21.2,1.288,4,0.72,70.73297872340427,86.4,9.77173941154833,60.64,78.44242424242424,108.948,2.9396,,6.74,6.56,491.6933333333334,19.4,369.29333333333335,7.5,0.0,0,-29.88,,,,,,,,,2024-04-22,S60-17
20240422130059,2024-04-22 13:00:59,27,S60-24,919,1157,0,96,331,0,0,100,0.0,0.0,0.0,2.99,2605.99,10.0,2.13,-0.33,-0.09,,,,,,,,,,,,,,0.0,20240422_27,,,,,,S60,,,0.0,27.3,76.1,431,0.29,0.223,2076,0.443,1157,23.2,0.0,23.2,20.2,1.259,4,1.1,92.79126984126984,135.7,25.13099338558333,76.96,105.57045454545457,95.973,2.9396,,6.74,6.56,491.6933333333334,19.4,369.29333333333335,10.0,2.5,1,8.3,,,,,,,,,2024-04-22,S60-24
20240422133443,2024-04-22 13:34:43,31,S60-24,808,1052,0,114,300,0,0,93,0.0,0.0,0.0,2.76,2369.76,6.5,1.79,-0.49,-0.1,,,,,,,,,,,,,,0.0,20240422_31,,,,,,S60,,,0.0,27.3,76.1,393,0.38,0.29,1860,0.434,1052,23.7,0.0,23.7,21.4,1.302,4,1.0,78.42738095238096,111.2,17.784740323622522,68.06,93.89,93.89,2.9396,,6.74,6.56,491.6933333333334,19.4,369.29333333333335,6.5,-3.5,1,1.48,,,,,,,,,2024-04-22,S60-24
20240422140439,2024-04-22 14:04:39,33,S60-24,803,1052,0,121,301,0,0,91,0.0,0.0,0.0,2.76,2370.76,5.5,0.83,-0.12,-0.1,,,,,,,,,,,,,,0.0,20240422_33,,,,,,S60,,,0.0,27.3,76.1,392,0.402,0.309,1855,0.433,1052,23.2,0.0,23.2,21.7,1.31,4,1.0,72.64761904761905,109.2,13.577047124348509,65.46000000000001,71.64166666666668,71.642,2.9396,,6.74,6.56,491.6933333333334,19.4,369.29333333333335,5.5,-1.0,1,3.82,,,,,,,,,2024-04-22,S60-24
20240422143526,2024-04-22 14:35:26,36,S60-24,853,1113,0,125,319,0,0,95,0.0,0.0,0.0,2.89,2507.89,6.0,0.81,-0.35,-0.27,,,,,,,,,,,,,,0.0,20240422_36,,,,,,S60,,,0.0,27.3,76.1,414,0.392,0.302,1966,0.434,1113,22.9,0.0,22.9,21.5,1.305,4,1.06,77.01919191919193,118.0,16.87306548143949,66.7,83.84285714285714,79.097,2.9396,,6.74,6.56,491.6933333333334,19.4,369.29333333333335,6.0,0.5,1,9.41,,,,,,,,,2024-04-22,S60-24
20240422150339,2024-04-22 15:03:39,41,S60-24,910,1178,0,126,342,0,0,103,0.0,0.0,0.0,3.07,2662.07,6.5,0.0,0.22,-0.08,,,,,,,,,,,,,,0.0,20240422_41,,,,,,S60,,,0.0,27.3,76.1,445,0.368,0.283,2088,0.436,1178,23.1,0.0,23.1,21.5,1.295,4,1.12,78.13214285714285,117.6,17.746167666195838,70.26000000000002,91.05333333333331,81.298,2.9396,,6.74,6.56,491.6933333333334,19.4,369.29333333333335,6.5,0.5,1,13.48,,,,,,,,,2024-04-22,S60-24
20240422153040,2024-04-22 15:30:40,45,S60-24,940,1220,0,128,352,0,0,108,0.0,0.0,0.0,3.17,2751.17,7.0,1.59,-0.63,-0.08,,,,,,,,,,,,,,0.0,20240422_45,,,,,,S60,,,0.0,27.3,76.1,460,0.364,0.278,2160,0.435,1220,23.5,0.0,23.5,21.4,1.298,4,1.16,76.05116279069766,116.7,17.21635744761931,70.75999999999999,84.72333333333334,73.037,2.9396,,6.74,6.56,491.6933333333334,19.4,369.29333333333335,7.0,0.5,1,17.17,,,,,,,,,2024-04-22,S60-24
20240422155232,2024-04-22 15:52:32,49,S60-24,593,767,0,76,222,0,0,66,0.0,0.0,0.0,1.99,1725.99,7.5,0.0,-0.84,-0.26,,,,,,,,,,,,,,0.0,20240422_49,,,,,,S60,,,0.0,27.3,76.1,288,0.342,0.264,1360,0.436,767,22.9,0.0,22.9,21.1,1.293,4,0.73,64.68705882352941,79.6,6.837161231272972,62.0,65.5896551724138,89.849,2.9396,,6.74,6.56,491.6933333333334,19.4,369.29333333333335,7.5,0.5,1,-30.88,,,,,,,,,2024-04-22,S60-24
20240422155841,2024-04-22 15:58:41,50,S60-24,606,777,0,79,223,0,0,69,0.0,0.0,0.0,2.05,1756.05,7.5,1.28,0.0,-0.26,,,,,,,,,,,,,,0.0,20240422_50,,,,,,S60,,,0.0,27.3,76.1,292,0.354,0.271,1383,0.438,777,23.6,0.0,23.6,21.2,1.282,4,0.74,69.40864197530863,84.4,8.712346816137305,63.04,75.06428571428572,101.438,2.9396,,6.74,6.56,491.6933333333334,19.4,369.29333333333335,7.5,0.0,0,-27.88,,,,,,,,,2024-04-22,S60-24
20240423065046,2024-04-23 06:50:46,1,S60-17,1038,1308,0,110,375,0,0,114,0.0,0.0,0.0,2.98,2947.98,10.0,2.8,-0.1,0.15,,,,,,,,,,,,,,0.5,20240423_1,,,,,,S60,,,0.0,25.7,78.3,489,0.293,0.225,2346,0.442,1308,23.3,0.0,23.3,20.3,1.26,4,1.24,93.44956521739132,151.1,26.882948770430165,76.05999999999999,103.3275,83.329,2.9396,,6.74,6.56,491.6933333333334,19.4,369.29333333333335,10.0,2.5,1,22.3,,,,,,,,,2024-04-23,S60-17
20240423071841,2024-04-23 07:18:41,4,S60-17,924,1190,0,119,342,0,0,106,0.0,0.0,0.0,2.71,2683.71,7.5,0.85,-0.22,0.0,,,,,,,,,,,,,,0.5,20240423_4,,,,,,S60,,,0.0,25.7,78.3,448,0.348,0.266,2114,0.437,1190,23.7,0.0,23.7,21.1,1.288,4,1.13,89.38971962616822,129.1,22.393807282244072,76.75999999999999,102.38947368421051,90.61,2.9396,,6.74,6.56,491.6933333333334,19.4,369.29333333333335,7.5,-2.5,1,12.12,,,,,,,,,2024-04-23,S60-17
20240423074904,2024-04-23 07:49:04,7,S60-17,570,747,0,81,212,0,0,67,0.0,0.0,0.0,1.7,1678.7,6.5,1.25,-1.04,-0.13,,,,,,,,,,,,,,0.5,20240423_7,,,,,,S60,,,0.0,25.7,78.3,279,0.382,0.29,1317,0.433,747,24.0,0.0,24.0,21.5,1.311,4,0.71,67.56236559139785,82.0,6.651686082288511,66.5,67.44999999999999,95.0,2.9396,,6.74,6.56,491.6933333333334,19.4,369.29333333333335,6.5,-1.0,1,-31.52,,,,,,,,,2024-04-23,S60-17
20240423075213,2024-04-23 07:52:13,8,S60-17,573,748,0,81,215,0,0,67,0.0,0.0,0.0,1.71,1685.71,6.5,1.25,-0.52,0.0,,,,,,,,,,,,,,0.5,20240423_8,,,,,,S60,,,0.0,25.7,78.3,282,0.377,0.287,1321,0.434,748,23.8,0.0,23.8,21.6,1.305,4,0.71,64.91604938271605,78.5,6.245105872247967,60.84,65.87142857142858,92.777,2.9396,,6.74,6.56,491.6933333333334,19.4,369.29333333333335,6.5,0.0,0,-31.52,,,,,,,,,2024-04-23,S60-17
20240423081623,2024-04-23 08:16:23,9,S60-17,600,779,0,82,221,0,0,69,0.0,0.0,0.0,1.81,1752.81,7.0,1.23,-0.5,0.0,,,,,,,,,,,,,,0.5,20240423_9,,,,,,S60,,,0.0,25.7,78.3,290,0.371,0.283,1379,0.435,779,23.8,0.0,23.8,21.2,1.298,4,0.74,66.12098765432098,85.8,8.065881750140836,61.96,67.37500000000001,91.047,2.9396,,6.74,6.56,491.6933333333334,19.4,369.29333333333335,7.0,0.5,1,-28.83,,,,,,,,,2024-04-23,S60-17
20240423081910,2024-04-23 08:19:10,10,S60-17,603,778,0,79,221,0,0,67,0.0,0.0,0.0,1.8,1749.8,7.5,1.28,-0.5,-0.13,,,,,,,,,,,,,,0.5,20240423_10,,,,,,S60,,,0.0,25.7,78.3,288,0.357,0.274,1381,0.437,778,23.3,0.0,23.3,21.0,1.29,4,0.74,67.43086419753087,86.1,8.135149189755673,64.46,70.29642857142858,94.995,2.9396,,6.74,6.56,491.6933333333334,19.4,369.29333333333335,7.5,0.5,1,-27.88,,,,,,,,,2024-04-23,S60-17
20240423085141,2024-04-23 08:51:41,13,S60-17,787,1011,0,98,289,0,0,89,0.0,0.0,0.0,2.32,2276.32,8.0,1.03,-0.51,0.0,,,,,,,,,,,,,,0.5,20240423_13,,,,,,S60,,,0.0,25.7,78.3,378,0.339,0.259,1798,0.438,1011,23.5,0.0,23.5,20.9,1.285,4,0.96,72.93294117647058,100.8,12.361604581124134,70.6,78.9241379310345,82.213,2.9396,,6.74,6.56,491.6933333333334,19.4,369.29333333333335,8.0,0.5,1,-1.15,,,,,,,,,2024-04-23,S60-17
20240423092008,2024-04-23 09:20:08,18,S60-17,790,1019,0,104,294,0,0,89,0.0,0.0,0.0,2.35,2298.35,7.5,1.96,-0.5,-0.2,,,,,,,,,,,,,,0.5,20240423_18,,,,,,S60,,,0.0,25.7,78.3,383,0.354,0.272,1809,0.437,1019,23.2,0.0,23.2,21.2,1.29,4,0.97,75.03775510204082,106.7,15.071154468097308,68.0,82.68235294117648,85.24,2.9396,,6.74,6.56,491.6933333333334,19.4,369.29333333333335,7.5,-0.5,1,-2.88,,,,,,,,,2024-04-23,S60-17
20240423094201,2024-04-23 09:42:01,19,S60-17,824,1062,0,107,304,0,0,95,0.0,0.0,0.0,2.42,2394.42,7.5,0.94,-0.48,-0.19,,,,,,,,,,,,,,0.5,20240423_19,,,,,,S60,,,0.0,25.7,78.3,399,0.352,0.268,1886,0.437,1062,23.8,0.0,23.8,21.2,1.289,4,1.01,79.66989247311828,109.6,17.103107841497707,69.84,90.884375,89.985,2.9396,,6.74,6.56,491.6933333333334,19.4,369.29333333333335,7.5,0.0,0,0.12,,,,,,,,,2024-04-23,S60-17
20240423130016,2024-04-23 13:00:16,27,S60-24,908,1157,0,105,333,0,0,101,0.0,0.0,0.0,3.0,2607.0,9.0,1.94,-0.55,-0.09,,,,,,,,,,,,,,1.0,20240423_27,,,,,,S60,,,0.0,26.2,79.2,434,0.315,0.242,2065,0.44,1157,23.3,0.0,23.3,20.7,1.274,4,1.1,81.87031250000001,120.9,17.890746383321844,71.36,86.61111111111111,78.737,2.9396,,6.74,6.56,491.6933333333334,19.4,369.29333333333335,9.0,1.5,1,16.37,,,,,,,,,2024-04-23,S60-24
20240423132333,2024-04-23 13:23:33,30,S60-24,806,1051,0,114,303,0,0,93,0.0,0.0,0.0,2.74,2369.74,6.5,1.79,-0.74,-0.19,,,,,,,,,,,,,,1.0,20240423_30,,,,,,S60,,,0.0,26.2,79.2,396,0.376,0.288,1857,0.434,1051,23.5,0.0,23.5,21.5,1.304,4,1.0,75.37073170731708,104.3,15.603443083177837,67.6,87.2103448275862,87.21,2.9396,,6.74,6.56,491.6933333333334,19.4,369.29333333333335,6.5,-2.5,1,1.48,,,,,,,,,2024-04-23,S60-24
20240423135346,2024-04-23 13:53:46,32,S60-24,790,1031,0,112,295,0,0,89,0.0,0.0,0.0,2.68,2319.68,6.5,1.82,-0.75,-0.1,,,,,,,,,,,,,,1.0,20240423_32,,,,,,S60,,,0.0,26.2,79.2,384,0.38,0.292,1821,0.434,1031,23.2,0.0,23.2,21.4,1.305,4,0.98,73.29629629629629,100.1,13.001865435432617,68.08000000000001,81.88928571428572,83.56,2.9396,,6.74,6.56,491.6933333333334,19.4,369.29333333333335,6.5,0.0,0,-0.52,,,,,,,,,2024-04-23,S60-24
20240423142350,2024-04-23 14:23:50,35,S60-24,859,1126,0,126,322,0,0,99,0.0,0.0,0.0,2.9,2534.9,6.0,1.61,-0.58,-0.09,,,,,,,,,,,,,,1.0,20240423_35,,,,,,S60,,,0.0,26.2,79.2,421,0.391,0.299,1985,0.433,1126,23.5,0.0,23.5,21.6,1.311,4,1.07,76.61782178217821,116.5,15.664270980622655,68.33999999999999,81.66285714285715,76.32,2.9396,,6.74,6.56,491.6933333333334,19.4,369.29333333333335,6.0,-0.5,1,10.41,,,,,,,,,2024-04-23,S60-24
20240423145055,2024-04-23 14:50:55,39,S60-24,918,1189,0,120,340,0,0,105,0.0,0.0,0.0,3.08,2675.08,7.5,1.69,-0.86,-0.08,,,,,,,,,,,,,,1.0,20240423_39,,,,,,S60,,,0.0,26.2,79.2,445,0.353,0.27,2107,0.436,1189,23.6,0.0,23.6,21.1,1.295,4,1.13,75.56829268292682,111.1,17.19196407605558,69.28,87.67586206896553,77.589,2.9396,,6.74,6.56,491.6933333333334,19.4,369.29333333333335,7.5,1.5,1,13.12,,,,,,,,,2024-04-23,S60-24
20240423151705,2024-04-23 15:17:05,43,S60-24,975,1230,0,104,354,0,0,106,0.0,0.0,0.0,3.19,2772.19,10.0,2.97,-0.61,-0.16,,,,,,,,,,,,,,1.0,20240423_43,,,,,,S60,,,0.0,26.2,79.2,460,0.294,0.226,2205,0.442,1230,23.0,0.0,23.0,20.4,1.262,4,1.17,85.45104166666665,137.1,27.28017440526357,67.94,103.2794117647059,88.273,2.9396,,6.74,6.56,491.6933333333334,19.4,369.29333333333335,10.0,2.5,1,16.3,,,,,,,,,2024-04-23,S60-24
20240423154455,2024-04-23 15:44:55,49,S60-24,597,776,0,79,223,0,0,68,0.0,0.0,0.0,2.03,1745.03,7.5,1.28,-1.49,-0.39,,,,,,,,,,,,,,1.0,20240423_49,,,,,,S60,,,0.0,26.2,79.2,291,0.354,0.271,1373,0.435,776,23.4,0.0,23.4,21.2,1.3,4,0.74,66.96790123456789,82.8,8.163980316458959,61.42,73.15357142857144,98.856,2.9396,,6.74,6.56,491.6933333333334,19.4,369.29333333333335,7.5,-2.5,1,-27.88,,,,,,,,,2024-04-23,S60-24
20240423154739,2024-04-23 15:47:39,50,S60-24,593,766,0,77,219,0,0,68,0.0,0.0,0.0,2.0,1725.0,7.5,1.32,-0.84,-0.39,,,,,,,,,,,,,,1.0,20240423_50,,,,,,S60,,,0.0,26.2,79.2,287,0.352,0.268,1359,0.436,766,23.7,0.0,23.7,21.1,1.292,4,0.73,67.87901234567902,82.6,8.938869429567697,60.760000000000005,75.75000000000001,103.767,2.9396,,6.74,6.56,491.6933333333334,19.4,369.29333333333335,7.5,0.0,0,-29.88,,,,,,,,,2024-04-23,S60-24
20240424065030,2024-04-24 06:50:30,1,S60-17,1024,1308,0,119,375,0,0,114,0.0,0.0,0.0,3.0,2943.0,9.0,2.59,-0.58,0.15,,,,,,,,,,,,,,1.0,20240424_1,,,,,,S60,,,0.0,25.2,81.1,489,0.317,0.243,2332,0.439,1308,23.3,0.0,23.3,20.7,1.277,4,1.24,88.8089108910891,129.8,17.625437844487195,74.47999999999999,94.58857142857144,76.281,2.9396,,6.74,6.56,491.6933333333334,19.4,369.29333333333335,9.0,1.5,1,30.37,,,,,,,,,2024-04-24,S60-17
20240424071854,2024-04-24 07:18:54,4,S60-17,899,1158,0,116,335,0,0,103,0.0,0.0,0.0,2.66,2613.66,7.5,0.87,-0.22,0.0,,,,,,,,,,,,,,1.0,20240424_4,,,,,,S60,,,0.0,25.2,81.1,438,0.346,0.265,2057,0.437,1158,23.5,0.0,23.5,21.2,1.288,4,1.1,88.44782608695652,124.5,19.5535022897649,77.34,101.330303030303,92.118,2.9396,,6.74,6.56,491.6933333333334,19.4,369.29333333333335,7.5,-1.5,1,9.12,,,,,,,,,2024-04-24,S60-17
20240424075033,2024-04-24 07:50:33,7,S60-17,587,758,0,77,215,0,0,69,0.0,0.0,0.0,1.74,1707.74,7.5,1.32,-0.51,0.0,,,,,,,,,,,,,,1.0,20240424_7,,,,,,S60,,,0.0,25.2,81.1,284,0.358,0.271,1345,0.436,758,24.3,0.0,24.3,21.2,1.291,4,0.72,62.08761904761904,78.6,5.617704924324528,60.82000000000001,59.66388888888889,82.867,2.9396,,6.74,6.56,491.6933333333334,19.4,369.29333333333335,7.5,0.0,0,-29.88,,,,,,,,,2024-04-24,S60-17
20240424075500,2024-04-24 07:55:00,8,S60-17,586,746,0,70,213,0,0,66,0.0,0.0,0.0,1.7,1682.7,8.5,1.45,-0.17,-0.27,,,,,,,,,,,,,,1.0,20240424_8,,,,,,S60,,,0.0,25.2,81.1,279,0.329,0.251,1332,0.44,746,23.7,0.0,23.7,20.8,1.273,4,0.71,63.86526315789474,82.4,6.924521924155943,61.84,61.91818181818181,87.209,2.9396,,6.74,6.56,491.6933333333334,19.4,369.29333333333335,8.5,1.0,1,-19.44,,,,,,,,,2024-04-24,S60-17
20240424081623,2024-04-24 08:16:23,9,S60-17,612,776,0,70,222,0,0,68,0.0,0.0,0.0,1.78,1749.78,9.0,1.45,-0.49,-0.39,,,,,,,,,,,,,,1.0,20240424_9,,,,,,S60,,,0.0,25.2,81.1,290,0.315,0.241,1388,0.441,776,23.4,0.0,23.4,20.6,1.268,4,0.74,69.64814814814814,88.5,9.258404404982551,61.620000000000005,75.95714285714287,102.645,2.9396,,6.74,6.56,491.6933333333334,19.4,369.29333333333335,9.0,0.5,1,-18.63,,,,,,,,,2024-04-24,S60-17
20240424082030,2024-04-24 08:20:30,10,S60-17,613,777,0,70,226,0,0,70,0.0,0.0,0.0,1.78,1757.78,9.0,1.45,-0.33,-0.26,,,,,,,,,,,,,,1.0,20240424_10,,,,,,S60,,,0.0,25.2,81.1,296,0.31,0.236,1390,0.441,777,23.6,0.0,23.6,20.8,1.268,4,0.74,68.88148148148147,88.3,9.35415813146338,60.54,74.25357142857142,100.343,2.9396,,6.74,6.56,491.6933333333334,19.4,369.29333333333335,9.0,0.0,0,-18.63,,,,,,,,,2024-04-24,S60-17
20240424085047,2024-04-24 08:50:47,13,S60-17,833,1051,0,91,304,0,0,93,0.0,0.0,0.0,2.4,2374.4,9.5,1.11,-0.12,-0.19,,,,,,,,,,,,,,1.0,20240424_13,,,,,,S60,,,0.0,25.2,81.1,397,0.299,0.229,1884,0.442,1051,23.4,0.0,23.4,20.6,1.262,4,1.0,77.7798245614035,109.9,14.691817628611483,68.84,83.1075,83.108,2.9396,,6.74,6.56,491.6933333333334,19.4,369.29333333333335,9.5,0.5,1,2.22,,,,,,,,,2024-04-24,S60-17
20240424091907,2024-04-24 09:19:07,18,S60-17,801,1018,0,95,293,0,0,90,0.0,0.0,0.0,2.33,2299.33,8.5,1.06,-0.12,-0.29,,,,,,,,,,,,,,1.0,20240424_18,,,,,,S60,,,0.0,25.2,81.1,383,0.324,0.248,1819,0.44,1018,23.5,0.0,23.5,20.8,1.271,4,0.97,79.29156626506023,106.8,16.651894532536453,67.55999999999999,94.62413793103448,97.551,2.9396,,6.74,6.56,491.6933333333334,19.4,369.29333333333335,8.5,-1.0,1,5.56,,,,,,,,,2024-04-24,S60-17
20240424094422,2024-04-24 09:44:22,19,S60-17,794,1019,0,99,294,0,0,92,0.0,0.0,0.0,2.34,2300.34,8.0,1.02,-0.5,-0.2,,,,,,,,,,,,,,1.0,20240424_19,,,,,,S60,,,0.0,25.2,81.1,386,0.337,0.256,1813,0.438,1019,23.8,0.0,23.8,21.1,1.283,4,0.97,72.78709677419356,101.4,11.763294705309736,68.46000000000001,74.93437499999999,77.252,2.9396,,6.74,6.56,491.6933333333334,19.4,369.29333333333335,8.0,-0.5,1,-0.15,,,,,,,,,2024-04-24,S60-17
20240424125948,2024-04-24 12:59:48,27,S60-24,906,1158,0,105,333,0,0,101,0.0,0.0,0.0,2.97,2605.97,9.0,1.94,-0.77,0.0,,,,,,,,,,,,,,18.5,20240424_27,,,,,,S60,,,0.0,23.6,89.8,434,0.315,0.242,2064,0.439,1158,23.3,0.0,23.3,20.7,1.278,4,1.1,77.91,107.2,12.309039587049655,70.92,79.05483870967741,71.868,2.9396,,6.74,6.56,491.6933333333334,19.4,369.29333333333335,9.0,1.0,1,16.37,,,,,,,,,2024-04-24,S60-24
20240424133233,2024-04-24 13:32:33,31,S60-24,826,1052,0,92,302,0,0,95,0.0,0.0,0.0,2.71,2369.71,9.5,2.22,-0.96,-0.1,,,,,,,,,,,,,,18.5,20240424_31,,,,,,S60,,,0.0,23.6,89.8,397,0.305,0.232,1878,0.44,1052,23.9,0.0,23.9,20.7,1.274,4,1.0,82.17647058823529,114.6,18.920307465844104,69.11999999999999,99.20689655172414,99.207,2.9396,,6.74,6.56,491.6933333333334,19.4,369.29333333333335,9.5,0.5,1,3.22,,,,,,,,,2024-04-24,S60-24
20240424135836,2024-04-24 13:58:36,32,S60-24,804,1030,0,94,296,0,0,91,0.0,0.0,0.0,2.66,2317.66,9.0,2.17,-1.23,-0.19,,,,,,,,,,,,,,18.5,20240424_32,,,,,,S60,,,0.0,23.6,89.8,387,0.318,0.243,1834,0.438,1030,23.5,0.0,23.5,20.8,1.281,4,0.98,79.04270833333334,105.3,14.066551229717392,68.24,86.63529411764706,88.403,2.9396,,6.74,6.56,491.6933333333334,19.4,369.29333333333335,9.0,-0.5,1,5.37,,,,,,,,,2024-04-24,S60-24
20240424142555,2024-04-24 14:25:55,35,S60-24,875,1125,0,109,323,0,0,99,0.0,0.0,0.0,2.91,2533.91,8.0,0.93,-0.57,-0.18,,,,,,,,,,,,,,18.5,20240424_35,,,,,,S60,,,0.0,23.6,89.8,422,0.337,0.258,2000,0.438,1125,23.5,0.0,23.5,21.0,1.286,4,1.07,76.79397590361447,114.7,17.571227504059568,71.5,87.78275862068966,82.04,2.9396,,6.74,6.56,491.6933333333334,19.4,369.29333333333335,8.0,-1.0,1,9.85,,,,,,,,,2024-04-24,S60-24
20240424145846,2024-04-24 14:58:46,39,S60-24,921,1177,0,110,338,0,0,106,0.0,0.0,0.0,3.02,2655.02,8.5,1.85,-0.54,-0.17,,,,,,,,,,,,,,18.5,20240424_39,,,,,,S60,,,0.0,23.6,89.8,444,0.325,0.248,2098,0.439,1177,23.9,0.0,23.9,20.9,1.278,4,1.12,78.13023255813954,115.1,19.10821124949217,71.54,92.98000000000002,83.018,2.9396,,6.74,6.56,491.6933333333334,19.4,369.29333333333335,8.5,0.5,1,20.56,,,,,,,,,2024-04-24,S60-24
20240424152504,2024-04-24 15:25:04,42,S60-24,984,1229,0,94,355,0,0,109,0.0,0.0,0.0,3.14,2774.14,11.0,2.17,-0.61,-0.24,,,,,,,,,,,,,,18.5,20240424_42,,,,,,S60,,,0.0,23.6,89.8,464,0.265,0.203,2213,0.445,1229,23.5,0.0,23.5,20.1,1.249,4,1.17,88.12659574468084,133.7,26.340960642314887,73.46000000000001,109.86969696969696,93.906,2.9396,,6.74,6.56,491.6933333333334,19.4,369.29333333333335,11.0,2.5,1,18.73,,,,,,,,,2024-04-24,S60-24
20240424155020,2024-04-24 15:50:20,47,S60-24,605,777,0,74,226,0,0,67,0.0,0.0,0.0,1.99,1750.99,8.5,2.78,-1.14,-0.26,,,,,,,,,,,,,,18.5,20240424_47,,,,,,S60,,,0.0,23.6,89.8,293,0.327,0.253,1382,0.438,777,22.9,0.0,22.9,21.0,1.284,4,0.74,68.31585365853657,86.1,8.091812626867991,62.5,74.1655172413793,100.224,2.9396,,6.74,6.56,491.6933333333334,19.4,369.29333333333335,8.5,-2.5,1,-15.44,,,,,,,,,2024-04-24,S60-24
20240424155430,2024-04-24 15:54:30,48,S60-24,605,777,0,73,221,0,0,70,0.0,0.0,0.0,1.98,1747.98,8.5,1.39,-1.14,-0.26,,,,,,,,,,,,,,18.5,20240424_48,,,,,,S60,,,0.0,23.6,89.8,291,0.33,0.251,1382,0.438,777,24.1,0.0,24.1,20.8,1.284,4,0.74,68.56463414634146,82.8,7.622533538730931,67.38,72.3,97.703,2.9396,,6.74,6.56,491.6933333333334,19.4,369.29333333333335,8.5,0.0,0,-16.44,,,,,,,,,2024-04-24,S60-24
20240425064912,2024-04-25 06:49:12,1,S60-17,1038,1305,0,99,375,0,0,114,0.0,0.0,0.0,2.98,2933.98,11.0,2.06,-1.05,-0.08,,,,,,,,,,,,,,10.0,20240425_1,,,,,,S60,,,0.0,24.1,87.3,489,0.264,0.202,2343,0.443,1305,23.3,0.0,23.3,20.1,1.257,4,1.24,102.84537037037036,153.6,28.358973314551047,78.42,113.0342105263158,91.157,2.9396,,6.74,6.56,471.6,18.6,349.14666666666665,11.0,2.5,1,23.73,,,,,,,,,2024-04-25,S60-17
20240425071553,2024-04-25 07:15:53,4,S60-17,932,1187,0,107,345,0,0,104,0.0,0.0,0.0,2.69,2677.69,9.0,0.94,-0.64,-0.25,,,,,,,,,,,,,,10.0,20240425_4,,,,,,S60,,,0.0,24.1,87.3,449,0.31,0.238,2119,0.44,1187,23.2,0.0,23.2,20.8,1.274,4,1.13,90.92307692307692,140.0,25.17146507990364,77.58,111.5875,98.75,2.9396,,6.74,6.56,471.6,18.6,349.14666666666665,9.0,-2.0,1,18.37,,,,,,,,,2024-04-25,S60-17
20240425074716,2024-04-25 07:47:16,7,S60-17,579,746,0,72,216,0,0,67,0.0,0.0,0.0,1.72,1681.72,8.0,0.0,-0.86,-0.27,,,,,,,,,,,,,,10.0,20240425_7,,,,,,S60,,,0.0,24.1,87.3,283,0.333,0.254,1325,0.437,746,23.7,0.0,23.7,21.1,1.288,4,0.71,71.84320987654321,85.1,8.416898614649291,68.94,76.77857142857144,108.139,2.9396,,6.74,6.56,471.6,18.6,349.14666666666665,8.0,-1.0,1,-27.15,,,,,,,,,2024-04-25,S60-17
20240425075020,2024-04-25 07:50:20,8,S60-17,582,746,0,69,214,0,0,65,0.0,0.0,0.0,1.69,1677.69,8.5,0.0,-0.85,-0.27,,,,,,,,,,,,,,10.0,20240425_8,,,,,,S60,,,0.0,24.1,87.3,279,0.322,0.247,1328,0.438,746,23.3,0.0,23.3,20.8,1.282,4,0.71,74.18641975308641,88.6,9.426489509132372,70.94,81.44285714285714,114.708,2.9396,,6.74,6.56,471.6,18.6,349.14666666666665,8.5,0.5,1,-20.44,,,,,,,,,2024-04-25,S60-17
20240425081654,2024-04-25 08:16:54,9,S60-17,589,756,0,71,216,0,0,68,0.0,0.0,0.0,1.7,1701.7,8.5,1.43,-1.17,-0.26,,,,,,,,,,,,,,10.0,20240425_9,,,,,,S60,,,0.0,24.1,87.3,284,0.329,0.25,1345,0.438,756,23.9,0.0,23.9,20.9,1.284,4,0.72,76.38536585365853,91.6,10.074710211304383,72.16,84.9896551724138,118.041,2.9396,,6.74,6.56,471.6,18.6,349.14666666666665,8.5,0.0,0,-18.44,,,,,,,,,2024-04-25,S60-17
20240425082006,2024-04-25 08:20:06,10,S60-17,591,756,0,71,218,0,0,65,0.0,0.0,0.0,1.71,1702.71,8.5,1.43,-0.84,-0.26,,,,,,,,,,,,,,10.0,20240425_10,,,,,,S60,,,0.0,24.1,87.3,283,0.326,0.251,1347,0.439,756,23.0,0.0,23.0,20.8,1.279,4,0.72,72.23827160493828,86.8,8.078802745628462,71.46,77.33571428571429,107.411,2.9396,,6.74,6.56,471.6,18.6,349.14666666666665,8.5,0.0,0,-18.44,,,,,,,,,2024-04-25,S60-17
20240425085506,2024-04-25 08:55:06,14,S60-24,801,1019,0,92,291,0,0,91,0.0,0.0,0.0,2.58,2296.58,9.0,2.22,-0.62,-0.2,,,,,,,,,,,,,,10.0,20240425_14,,,,,,S60,,,0.0,24.1,87.3,382,0.316,0.241,1820,0.44,1019,23.8,0.0,23.8,20.7,1.272,4,0.97,79.44235294117648,106.7,14.424630703565898,77.53999999999999,88.05172413793102,90.775,2.9396,,6.74,6.56,471.6,18.6,349.14666666666665,9.0,0.5,1,3.37,,,,,,,,,2024-04-25,S60-24
20240425092840,2024-04-25 09:28:40,18,S60-17,826,1051,0,95,303,0,0,91,0.0,0.0,0.0,2.4,2368.4,9.0,2.15,-0.6,-0.19,,,,,,,,,,,,,,10.0,20240425_18,,,,,,S60,,,0.0,24.1,87.3,394,0.314,0.241,1877,0.44,1051,23.1,0.0,23.1,20.7,1.272,4,1.0,82.94074074074072,113.3,18.73671234701435,74.34,99.57142857142856,99.571,2.9396,,6.74,6.56,471.6,18.6,349.14666666666665,9.0,0.0,0,6.37,,,,,,,,,2024-04-25,S60-17
20240425094245,2024-04-25 09:42:45,19,S60-17,246,320,0,25,94,0,0,29,0.0,0.0,0.0,0.69,714.69,10.5,0.0,-2.77,1.27,,,,,,,,,,,,,,10.0,20240425_19,,,,,,S60,,,0.0,24.1,87.3,123,0.266,0.203,566,0.435,320,23.6,0.0,23.6,20.7,1.301,4,0.3,59.02168674698797,63.0,3.3210917131167563,60.120000000000005,60.45172413793104,201.506,2.9396,,6.74,6.56,471.6,18.6,349.14666666666665,10.5,1.5,1,-54.85,,,,,,,,,2024-04-25,S60-17
20240425100509,2024-04-25 10:05:09,20,S60-17,616,789,0,72,227,0,0,70,0.0,0.0,0.0,1.75,1775.75,9.0,1.41,-1.12,-0.13,,,,,,,,,,,,,,10.0,20240425_20,,,,,,S60,,,0.0,24.1,87.3,297,0.317,0.242,1405,0.438,789,23.6,0.0,23.6,20.8,1.281,4,0.75,73.65555555555557,89.6,9.542083526394608,72.03999999999999,81.48928571428569,108.652,2.9396,,6.74,6.56,471.6,18.6,349.14666666666665,9.0,-1.5,1,-16.63,,,,,,,,,2024-04-25,S60-17
20240425125959,2024-04-25 12:59:59,29,S60-24,915,1155,0,96,335,0,0,101,0.0,0.0,0.0,3.0,2605.0,10.0,2.13,-0.76,-0.26,,,,,,,,,,,,,,21.0,20240425_29,,,,,,S60,,,0.0,22.8,94.0,436,0.287,0.22,2070,0.442,1155,23.2,0.0,23.2,20.4,1.262,4,1.1,87.7968085106383,121.9,21.461010922470447,74.96000000000001,107.24242424242424,97.493,2.9396,,6.74,6.56,471.6,18.6,349.14666666666665,10.0,1.0,1,8.3,,,,,,,,,2024-04-25,S60-24
