Repository: Vincent626/concrete-strength-analysis

# 🎯 S60 & M60 混凝土強度預測模型訓練成果報告

> **更新日期**: 2026-02-04  
> **專案目標**: 建立 S60/M60 混凝土 28 天抗壓強度預測模型

---

## 📋 摘要

本專案針對 S60（小型）與 M60（中型）離心混凝土管配比，建立機器學習預測模型。透過配料特徵分析，預測 28 天抗壓強度，並識別影響強度的關鍵因素。

### 主要成果

| 模型 | 樣本數 | R² | MAE (kgf/cm²) | 狀態 |
|:---|---:|---:|---:|:---|
| **S60** | 46 | **0.360** | 28 | ✅ 可用 |
| **M60** | 52 | **0.206** | 25 | ✅ 可用 |

---

## 📈 模型效能比較
> **說明**：S60 模型 R²=0.360，M60 模型 R²=0.206，兩者皆具有預測能力。S60 表現較佳，預測誤差約 28 kgf/cm²。

---

## 📊 強度分布比較
> **說明**：S60 與 M60 的強度分布相似，平均約 605 kgf/cm²，皆高於設計強度 510 kgf/cm²（紅色虛線）。

---

File: S60_M60_dataset_v9_shared.csv (part 59 of 138)
match_key,日期及時間,序,配比 ,耗用骨材1,耗用骨材2,耗用骨材3,耗用水,耗用泥料1,耗用泥料2,耗用泥料3,耗用泥料4,耗用藥劑1,耗用藥劑2,耗用藥劑3,耗用藥劑4,耗用小計,表面水骨材1,誤差%水,誤差%骨材1,誤差%骨材2,坍度(cm),混凝土溫度(℃),試體1強度(X1),試體2強度(X2),試體3強度(X3),加料轉速,慢速轉速,中速轉速,高速轉速,加料時間,慢速時間,中速時間,高速時間,總降水量,cp_key,類型,入池,蒸養池,離心開始,離心結束,母體,平均強度,強度_原始,強度_修正,環境溫度,環境濕度,膠結料總量,水灰比,水膠比,骨材總量,砂石比,粗骨材總量,水泥取代率,矽灰取代率,爐石取代率,漿體比例,粗細骨材比,月份,拌合米數,平均電流,最大電流,電流標準差,最終電流,穩定階段平均電流,單位體積穩定電流,砂_FM,砂_Mud,六分_FM,三分_FM,水泥砂漿_28天平均強度,水泥_流動性,水泥砂漿_7天平均強度,設定扣水率(%),扣水率_變動幅度,扣水率_是否變更,水量微調偏離度,蒸養實際平均溫度,蒸養實際總積溫,蒸養實際階段1溫度,蒸養實際階段2溫度,蒸養實際階段3溫度,實際離心平均轉速,實際離心平均電流,實際離心總能量,日期,配比
20240425132641,2024-04-25 13:26:41,32,S60-24,801,1031,0,100,296,0,0,90,0.0,0.0,0.0,2.64,2320.64,8.0,1.01,-0.74,-0.1,,,,,,,,,,,,,,21.0,20240425_32,,,,,,S60,,,0.0,22.8,94.0,386,0.338,0.259,1832,0.437,1031,23.3,0.0,23.3,21.0,1.287,4,0.98,76.4876404494382,106.9,13.296842746185682,74.47999999999999,81.93870967741937,83.611,2.9396,,6.74,6.56,471.6,18.6,349.14666666666665,8.0,-2.0,1,0.85,,,,,,,,,2024-04-25,S60-24
20240425135308,2024-04-25 13:53:08,34,S60-24,822,1054,0,98,303,0,0,92,0.0,0.0,0.0,2.72,2371.72,8.5,1.03,-0.6,0.09,,,,,,,,,,,,,,21.0,20240425_34,,,,,,S60,,,0.0,22.8,94.0,395,0.323,0.248,1876,0.438,1054,23.3,0.0,23.3,20.8,1.282,4,1.0,81.12380952380954,111.3,15.570374946150745,79.88,91.66333333333333,91.663,2.9396,,6.74,6.56,471.6,18.6,349.14666666666665,8.5,0.5,1,8.56,,,,,,,,,2024-04-25,S60-24
20240425142530,2024-04-25 14:25:30,37,S60-24,928,1177,0,105,340,0,0,105,0.0,0.0,0.0,3.04,2658.04,9.0,0.96,-0.22,-0.17,,,,,,,,,,,,,,21.0,20240425_37,,,,,,S60,,,0.0,22.8,94.0,445,0.309,0.236,2105,0.441,1177,23.6,0.0,23.6,20.7,1.268,4,1.12,74.72857142857143,114.5,15.178372547716664,71.61999999999999,80.75333333333333,72.101,2.9396,,6.74,6.56,471.6,18.6,349.14666666666665,9.0,0.5,1,16.37,,,,,,,,,2024-04-25,S60-24
20240425145502,2024-04-25 14:55:02,41,S60-24,941,1177,0,89,340,0,0,104,0.0,0.0,0.0,3.0,2654.0,11.0,2.3,-0.63,-0.17,,,,,,,,,,,,,,21.0,20240425_41,,,,,,S60,,,0.0,22.8,94.0,444,0.262,0.2,2118,0.444,1177,23.4,0.0,23.4,20.1,1.251,4,1.12,83.72093023255815,120.9,19.83181092880988,77.53999999999999,97.47666666666666,87.033,2.9396,,6.74,6.56,471.6,18.6,349.14666666666665,11.0,2.0,1,13.73,,,,,,,,,2024-04-25,S60-24
20240425152646,2024-04-25 15:26:46,44,S60-17,1009,1251,0,82,361,0,0,111,0.0,0.0,0.0,2.86,2816.86,12.5,2.5,-1.08,-0.16,,,,,,,,,,,,,,21.0,20240425_44,,,,,,S60,,,0.0,22.8,94.0,472,0.227,0.174,2260,0.446,1251,23.5,0.0,23.5,19.7,1.24,4,1.19,96.21348314606742,143.7,30.46335869038662,76.38,127.5032258064516,107.146,2.9396,,6.74,6.56,471.6,18.6,349.14666666666665,12.5,1.5,1,0.0,,,,,,,,,2024-04-25,S60-17
20240425155408,2024-04-25 15:54:08,49,S60-17,622,787,0,66,224,0,0,71,0.0,0.0,0.0,1.8,1771.8,10.0,1.54,-1.11,-0.38,,,,,,,,,,,,,,21.0,20240425_49,,,,,,S60,,,0.0,22.8,94.0,295,0.295,0.224,1409,0.441,787,24.1,0.0,24.1,20.4,1.265,4,0.75,72.74666666666667,86.5,8.382643444111835,75.32000000000001,75.60322580645162,100.804,2.9396,,6.74,6.56,471.6,18.6,349.14666666666665,10.0,-2.5,1,-21.7,,,,,,,,,2024-04-25,S60-17
20240425155710,2024-04-25 15:57:10,50,S60-17,627,789,0,62,225,0,0,70,0.0,0.0,0.0,1.79,1774.79,10.5,0.0,-0.79,-0.13,,,,,,,,,,,,,,21.0,20240425_50,,,,,,S60,,,0.0,22.8,94.0,295,0.276,0.21,1416,0.443,789,23.7,0.0,23.7,20.1,1.258,4,0.75,76.34146341463416,90.9,10.611831308123785,81.3,84.41724137931034,112.556,2.9396,,6.74,6.56,471.6,18.6,349.14666666666665,10.5,0.5,1,-17.85,,,,,,,,,2024-04-25,S60-17
20240426064845,2024-04-26 06:48:45,1,S60-17,1043,1304,0,99,375,0,0,116,0.0,0.0,0.0,2.99,2939.99,11.0,2.06,-0.57,-0.15,,,,,,,,,,,,,,3.5,20240426_1,,,,,,S60,,,0.0,24.2,85.3,491,0.264,0.202,2347,0.444,1304,23.6,0.0,23.6,20.1,1.25,4,1.24,99.36632653061226,157.6,28.36768045979241,83.52000000000001,116.54705882352944,93.99,2.9396,,6.74,6.56,471.6,18.6,349.14666666666665,11.0,0.5,1,23.73,,,,,,,,,2024-04-26,S60-17
20240426071325,2024-04-26 07:13:25,4,S60-17,936,1190,0,101,342,0,0,106,0.0,0.0,0.0,2.7,2677.7,9.5,0.0,-0.74,0.0,,,,,,,,,,,,,,3.5,20240426_4,,,,,,S60,,,0.0,24.2,85.3,448,0.295,0.225,2126,0.44,1190,23.7,0.0,23.7,20.5,1.271,4,1.13,94.3173913043478,139.2,27.425926359431653,80.66,118.41818181818182,104.795,2.9396,,6.74,6.56,471.6,18.6,349.14666666666665,9.5,-1.5,1,12.22,,,,,,,,,2024-04-26,S60-17
20240426073652,2024-04-26 07:36:52,5,S60-17,592,755,0,68,216,0,0,69,0.0,0.0,0.0,1.75,1701.75,9.0,0.0,-1.0,-0.4,,,,,,,,,,,,,,3.5,20240426_5,,,,,,S60,,,0.0,24.2,85.3,285,0.315,0.239,1347,0.439,755,24.2,0.0,24.2,20.8,1.275,4,0.72,72.41234567901235,88.9,8.232956697279018,70.53999999999999,76.53928571428571,106.305,2.9396,,6.74,6.56,471.6,18.6,349.14666666666665,9.0,-0.5,1,-20.63,,,,,,,,,2024-04-26,S60-17
20240426074019,2024-04-26 07:40:19,6,S60-17,586,745,0,66,214,0,0,66,0.0,0.0,0.0,1.71,1678.71,9.0,0.0,-0.68,-0.4,,,,,,,,,,,,,,3.5,20240426_6,,,,,,S60,,,0.0,24.2,85.3,280,0.308,0.236,1331,0.44,745,23.6,0.0,23.6,20.6,1.271,4,0.71,73.80609756097562,89.5,8.385939852514687,70.66,80.0551724137931,112.754,2.9396,,6.74,6.56,471.6,18.6,349.14666666666665,9.0,0.0,0,-22.63,,,,,,,,,2024-04-26,S60-17
20240426080323,2024-04-26 08:03:23,9,S60-17,595,768,0,71,217,0,0,69,0.0,0.0,0.0,1.75,1721.75,8.5,0.0,-1.33,-0.13,,,,,,,,,,,,,,3.5,20240426_9,,,,,,S60,,,0.0,24.2,85.3,286,0.327,0.248,1363,0.437,768,24.1,0.0,24.1,20.8,1.291,4,0.73,69.24597701149426,88.0,8.443126900712821,62.24,73.60645161290321,100.831,2.9396,,6.74,6.56,471.6,18.6,349.14666666666665,8.5,-0.5,1,-18.44,,,,,,,,,2024-04-26,S60-17
20240426080640,2024-04-26 08:06:40,10,S60-17,589,757,0,73,217,0,0,68,0.0,0.0,0.0,1.72,1705.72,8.0,0.0,-0.67,-0.13,,,,,,,,,,,,,,3.5,20240426_10,,,,,,S60,,,0.0,24.2,85.3,285,0.336,0.256,1346,0.438,757,23.9,0.0,23.9,21.0,1.285,4,0.72,68.98068181818182,84.2,7.215763330668133,65.74,70.28064516129032,97.612,2.9396,,6.74,6.56,471.6,18.6,349.14666666666665,8.0,-0.5,1,-26.15,,,,,,,,,2024-04-26,S60-17
20240426084411,2024-04-26 08:44:11,13,S60-17,786,1019,0,98,293,0,0,90,0.0,0.0,0.0,2.35,2288.35,8.0,0.0,-1.5,-0.2,,,,,,,,,,,,,,3.5,20240426_13,,,,,,S60,,,0.0,24.2,85.3,383,0.334,0.256,1805,0.435,1019,23.5,0.0,23.5,21.0,1.296,4,0.97,74.52551020408164,104.7,12.289943717382377,68.76,77.43529411764706,79.83,2.9396,,6.74,6.56,471.6,18.6,349.14666666666665,8.0,0.0,0,-1.15,,,,,,,,,2024-04-26,S60-17
20240426091016,2024-04-26 09:10:16,16,S60-17,793,1019,0,99,292,0,0,89,0.0,0.0,0.0,2.34,2294.34,8.0,1.02,-0.63,-0.2,,,,,,,,,,,,,,3.5,20240426_16,,,,,,S60,,,0.0,24.2,85.3,381,0.339,0.26,1812,0.438,1019,23.4,0.0,23.4,20.9,1.285,4,0.97,71.1679012345679,100.0,11.70621684743343,69.14000000000001,76.08571428571429,78.439,2.9396,,6.74,6.56,471.6,18.6,349.14666666666665,8.0,0.0,0,-0.15,,,,,,,,,2024-04-26,S60-17
20240426093958,2024-04-26 09:39:58,19,S60-17,807,1030,0,96,295,0,0,89,0.0,0.0,0.0,2.35,2319.35,8.5,0.0,-0.37,-0.19,,,,,,,,,,,,,,3.5,20240426_19,,,,,,S60,,,0.0,24.2,85.3,384,0.325,0.25,1837,0.439,1030,23.2,0.0,23.2,20.7,1.276,4,0.98,76.61975308641973,110.5,15.287584083154783,73.3,86.01071428571427,87.766,2.9396,,6.74,6.56,471.6,18.6,349.14666666666665,8.5,0.5,1,6.56,,,,,,,,,2024-04-26,S60-17
20240426130001,2024-04-26 13:00:01,27,S60-17,914,1155,0,95,334,0,0,103,0.0,0.0,0.0,2.59,2603.59,10.0,1.06,-0.87,-0.26,,,,,,,,,,,,,,10.0,20240426_27,,,,,,S60,,,0.0,23.8,76.8,437,0.284,0.217,2069,0.442,1155,23.6,0.0,23.6,20.5,1.264,4,1.1,86.35425531914892,119.4,20.950050347238623,71.82000000000001,103.96363636363635,94.512,2.9396,,6.74,6.56,471.6,18.6,349.14666666666665,10.0,1.5,1,7.3,,,,,,,,,2024-04-26,S60-17
20240426132633,2024-04-26 13:26:33,30,S60-17,819,1049,0,99,302,0,0,93,0.0,0.0,0.0,2.39,2364.39,8.5,2.06,-0.97,-0.38,,,,,,,,,,,,,,10.0,20240426_30,,,,,,S60,,,0.0,23.8,76.8,395,0.328,0.251,1868,0.438,1049,23.5,0.0,23.5,20.9,1.281,4,1.0,76.68170731707316,109.2,14.543677932929334,75.12,86.63103448275862,86.631,2.9396,,6.74,6.56,471.6,18.6,349.14666666666665,8.5,-1.5,1,9.56,,,,,,,,,2024-04-26,S60-17
20240426135347,2024-04-26 13:53:47,32,S60-17,787,1010,0,96,289,0,0,91,0.0,0.0,0.0,2.27,2275.27,8.5,2.13,-0.88,-0.1,,,,,,,,,,,,,,10.0,20240426_32,,,,,,S60,,,0.0,23.8,76.8,380,0.332,0.253,1797,0.438,1010,23.9,0.0,23.9,20.9,1.283,4,0.96,80.21071428571429,111.8,14.270374055373326,76.28,88.82666666666664,92.528,2.9396,,6.74,6.56,471.6,18.6,349.14666666666665,8.5,0.0,0,6.56,,,,,,,,,2024-04-26,S60-17
20240426142237,2024-04-26 14:22:37,35,S60-17,914,1174,0,114,339,0,0,105,0.0,0.0,0.0,2.66,2648.66,8.0,0.88,-0.76,-0.42,,,,,,,,,,,,,,10.0,20240426_35,,,,,,S60,,,0.0,23.8,76.8,444,0.336,0.257,2088,0.438,1174,23.6,0.0,23.6,21.1,1.284,4,1.12,81.9846153846154,118.9,16.568319584769604,78.35999999999999,89.259375,79.696,2.9396,,6.74,6.56,471.6,18.6,349.14666666666665,8.0,-0.5,1,14.85,,,,,,,,,2024-04-26,S60-17
20240426145307,2024-04-26 14:53:07,38,S60-17,931,1198,0,118,345,0,0,105,0.0,0.0,0.0,2.74,2699.74,8.0,1.72,-0.75,-0.17,,,,,,,,,,,,,,10.0,20240426_38,,,,,,S60,,,0.0,23.8,76.8,450,0.342,0.262,2129,0.437,1198,23.3,0.0,23.3,21.1,1.287,4,1.14,79.10357142857143,121.3,19.042699178603925,73.76,90.81,79.658,2.9396,,6.74,6.56,471.6,18.6,349.14666666666665,8.0,0.0,0,18.85,,,,,,,,,2024-04-26,S60-17
20240426151840,2024-04-26 15:18:40,42,S60-17,957,1218,0,110,352,0,0,107,0.0,0.0,0.0,2.74,2746.74,9.0,1.85,-0.73,-0.25,,,,,,,,,,,,,,10.0,20240426_42,,,,,,S60,,,0.0,23.8,76.8,459,0.312,0.24,2175,0.44,1218,23.3,0.0,23.3,20.7,1.273,4,1.16,83.9048780487805,126.1,20.668486100052288,78.16,100.84827586206896,86.938,2.9396,,6.74,6.56,471.6,18.6,349.14666666666665,9.0,1.0,1,21.37,,,,,,,,,2024-04-26,S60-17
20240426154344,2024-04-26 15:43:44,46,S60-17,613,786,0,73,224,0,0,70,0.0,0.0,0.0,1.79,1767.79,9.0,2.82,-1.61,-0.51,,,,,,,,,,,,,,10.0,20240426_46,,,,,,S60,,,0.0,23.8,76.8,294,0.326,0.248,1399,0.438,786,23.8,0.0,23.8,20.8,1.282,4,0.75,71.11505376344086,85.8,8.450385831193403,69.16,75.05937499999999,100.079,2.9396,,6.74,6.56,471.6,18.6,349.14666666666665,9.0,0.0,0,-15.63,,,,,,,,,2024-04-26,S60-17
20240426154726,2024-04-26 15:47:26,47,S60-17,599,765,0,69,221,0,0,68,0.0,0.0,0.0,1.73,1723.73,9.0,1.47,-1.16,-0.52,,,,,,,,,,,,,,10.0,20240426_47,,,,,,S60,,,0.0,23.8,76.8,289,0.312,0.239,1364,0.439,765,23.5,0.0,23.5,20.8,1.277,4,0.73,74.40315789473685,89.3,9.214833038229052,67.66,81.06969696969698,111.054,2.9396,,6.74,6.56,471.6,18.6,349.14666666666665,9.0,0.0,0,-19.63,,,,,,,,,2024-04-26,S60-17
20240429064948,2024-04-29 06:49:48,1,S60-17,1026,1304,0,119,376,0,0,115,0.0,0.0,0.0,3.02,2943.02,9.0,2.59,-0.39,-0.15,,,,,,,,,,,,,,0.0,20240429_1,,,,,,S60,,,0.0,27.7,64.1,491,0.316,0.242,2330,0.44,1304,23.4,0.0,23.4,20.7,1.271,4,1.24,96.62315789473683,148.6,28.089130516724712,80.56,114.46969696969695,92.314,2.9396,,6.74,6.56,471.6,18.6,349.14666666666665,9.0,0.0,0,30.37,,,,,,,,,2024-04-29,S60-17
20240429071401,2024-04-29 07:14:01,4,S60-17,913,1176,0,118,337,0,0,102,0.0,0.0,0.0,2.72,2648.72,7.5,0.85,-0.44,-0.25,,,,,,,,,,,,,,0.0,20240429_4,,,,,,S60,,,0.0,27.7,64.1,439,0.35,0.269,2089,0.437,1176,23.2,0.0,23.2,21.1,1.288,4,1.12,99.94059405940595,140.7,26.82177768275129,81.66,123.82000000000002,110.554,2.9396,,6.74,6.56,471.6,18.6,349.14666666666665,7.5,-1.5,1,11.12,,,,,,,,,2024-04-29,S60-17
20240429074559,2024-04-29 07:45:59,7,S60-17,576,744,0,78,215,0,0,66,0.0,0.0,0.0,1.71,1680.71,7.0,1.3,-0.52,-0.53,,,,,,,,,,,,,,0.0,20240429_7,,,,,,S60,,,0.0,27.7,64.1,281,0.363,0.278,1320,0.436,744,23.5,0.0,23.5,21.4,1.292,4,0.71,75.39135802469136,89.0,9.638723309892123,69.53999999999999,82.96071428571429,116.846,2.9396,,6.74,6.56,471.6,18.6,349.14666666666665,7.0,-0.5,1,-32.83,,,,,,,,,2024-04-29,S60-17
20240429074903,2024-04-29 07:49:03,8,S60-17,576,745,0,81,213,0,0,68,0.0,0.0,0.0,1.7,1684.7,6.5,1.25,0.0,-0.4,,,,,,,,,,,,,,0.0,20240429_8,,,,,,S60,,,0.0,27.7,64.1,281,0.38,0.288,1321,0.436,745,24.2,0.0,24.2,21.5,1.293,4,0.71,71.7159090909091,85.7,7.689808579654992,66.97999999999999,75.05806451612902,105.716,2.9396,,6.74,6.56,471.6,18.6,349.14666666666665,6.5,-0.5,1,-31.52,,,,,,,,,2024-04-29,S60-17
20240429081351,2024-04-29 08:13:51,9,S60-17,610,787,0,83,228,0,0,70,0.0,0.0,0.0,1.83,1779.83,7.0,1.22,-0.33,-0.38,,,,,,,,,,,,,,0.0,20240429_9,,,,,,S60,,,0.0,27.7,64.1,298,0.364,0.279,1397,0.437,787,23.5,0.0,23.5,21.4,1.29,4,0.75,78.11034482758622,93.8,10.768536912571538,72.53999999999999,85.46774193548389,113.957,2.9396,,6.74,6.56,471.6,18.6,349.14666666666665,7.0,0.5,1,-27.83,,,,,,,,,2024-04-29,S60-17
20240429083342,2024-04-29 08:33:42,12,S60-17,584,754,0,82,216,0,0,68,0.0,0.0,0.0,1.76,1705.76,6.5,1.23,-0.17,-0.53,,,,,,,,,,,,,,0.0,20240429_12,,,,,,S60,,,0.0,27.7,64.1,284,0.38,0.289,1338,0.436,754,23.9,0.0,23.9,21.5,1.291,4,0.72,70.56049382716049,86.9,7.569850513264564,67.38000000000001,71.50000000000001,99.306,2.9396,,6.74,6.56,471.6,18.6,349.14666666666665,6.5,-0.5,1,-30.52,,,,,,,,,2024-04-29,S60-17
20240429125943,2024-04-29 12:59:43,29,S60-17,912,1155,0,105,336,0,0,102,0.0,0.0,0.0,2.68,2612.68,9.0,1.94,-0.11,-0.26,,,,,,,,,,,,,,0.0,20240429_29,,,,,,S60,,,0.0,27.0,74.8,438,0.312,0.24,2067,0.441,1155,23.3,0.0,23.3,20.8,1.266,4,1.1,84.7021978021978,123.0,19.16909129572217,77.41999999999999,98.275,89.341,2.9396,,6.74,6.56,471.6,18.6,349.14666666666665,9.0,2.5,1,16.37,,,,,,,,,2024-04-29,S60-17
20240429132340,2024-04-29 13:23:40,32,S60-24,791,1028,0,112,299,0,0,89,0.0,0.0,0.0,2.7,2321.7,6.5,1.82,-0.63,-0.39,,,,,,,,,,,,,,0.0,20240429_32,,,,,,S60,,,0.0,27.0,74.8,388,0.375,0.289,1819,0.435,1028,22.9,0.0,22.9,21.6,1.3,4,0.98,72.32976190476191,96.2,10.931145757072237,73.56,75.21,76.745,2.9396,,6.74,6.56,471.6,18.6,349.14666666666665,6.5,-2.5,1,-0.52,,,,,,,,,2024-04-29,S60-24
20240429134755,2024-04-29 13:47:55,34,S60-24,789,1017,0,104,296,0,0,89,0.0,0.0,0.0,2.65,2297.65,7.5,1.96,-0.63,-0.39,,,,,,,,,,,,,,0.0,20240429_34,,,,,,S60,,,0.0,27.0,74.8,385,0.351,0.27,1806,0.437,1017,23.1,0.0,23.1,21.3,1.289,4,0.97,73.07078651685393,98.2,10.159881471563668,73.04,73.77741935483871,76.059,2.9396,,6.74,6.56,471.6,18.6,349.14666666666665,7.5,1.0,1,-2.88,,,,,,,,,2024-04-29,S60-24
20240429141600,2024-04-29 14:16:00,35,S60-24,778,997,0,98,287,0,0,89,0.0,0.0,0.0,2.6,2251.6,8.0,2.08,-0.51,-0.3,,,,,,,,,,,,,,0.0,20240429_35,,,,,,S60,,,0.0,27.0,74.8,376,0.341,0.261,1775,0.438,997,23.7,0.0,23.7,21.1,1.281,4,0.95,82.21807228915664,108.1,14.61478987296495,79.1,93.60689655172412,98.534,2.9396,,6.74,6.56,471.6,18.6,349.14666666666665,8.0,0.5,1,-1.15,,,,,,,,,2024-04-29,S60-24
20240429144445,2024-04-29 14:44:45,40,S60-24,589,744,0,67,212,0,0,67,0.0,0.0,0.0,1.95,1680.95,9.0,1.52,-0.17,-0.53,,,,,,,,,,,,,,0.0,20240429_40,,,,,,S60,,,0.0,27.0,74.8,279,0.316,0.24,1333,0.442,744,24.0,0.0,24.0,20.6,1.263,4,0.71,67.21481481481482,82.9,7.598198472495624,66.38,69.84642857142858,98.375,2.9396,,6.74,6.56,471.6,18.6,349.14666666666665,9.0,1.0,1,-21.63,,,,,,,,,2024-04-29,S60-24
20240429144749,2024-04-29 14:47:49,41,S60-24,578,734,0,66,211,0,0,65,0.0,0.0,0.0,1.92,1655.92,9.0,1.54,-0.52,-0.41,,,,,,,,,,,,,,0.0,20240429_41,,,,,,S60,,,0.0,27.0,74.8,276,0.313,0.239,1312,0.441,734,23.6,0.0,23.6,20.7,1.27,4,0.7,69.27888888888889,82.7,7.215161420300149,65.02000000000001,72.5225806451613,103.604,2.9396,,6.74,6.56,471.6,18.6,349.14666666666665,9.0,0.0,0,-22.63,,,,,,,,,2024-04-29,S60-24
20240429151449,2024-04-29 15:14:49,44,S60-24,595,754,0,72,218,0,0,68,0.0,0.0,0.0,1.97,1708.97,8.5,2.86,-0.17,-0.53,,,,,,,,,,,,,,0.0,20240429_44,,,,,,S60,,,0.0,27.0,74.8,286,0.33,0.252,1349,0.441,754,23.8,0.0,23.8,21.0,1.267,4,0.72,70.19418604651163,86.2,8.004131994703892,69.80000000000001,72.43666666666668,100.606,2.9396,,6.74,6.56,471.6,18.6,349.14666666666665,8.5,-0.5,1,-17.44,,,,,,,,,2024-04-29,S60-24
20240429151742,2024-04-29 15:17:42,45,S60-24,596,754,0,69,216,0,0,69,0.0,0.0,0.0,1.98,1705.98,9.0,1.47,-0.33,-0.53,,,,,,,,,,,,,,0.0,20240429_45,,,,,,S60,,,0.0,27.0,74.8,285,0.319,0.242,1350,0.441,754,24.2,0.0,24.2,20.8,1.265,4,0.72,73.62857142857142,85.6,8.89331706594194,76.6,79.36999999999999,110.236,2.9396,,6.74,6.56,471.6,18.6,349.14666666666665,9.0,0.5,1,-19.63,,,,,,,,,2024-04-29,S60-24
20240429154728,2024-04-29 15:47:28,49,S60-24,594,754,0,69,216,0,0,69,0.0,0.0,0.0,1.95,1703.95,9.0,1.47,-0.67,-0.53,,,,,,,,,,,,,,0.0,20240429_49,,,,,,S60,,,0.0,27.0,74.8,285,0.319,0.242,1348,0.441,754,24.2,0.0,24.2,20.8,1.269,4,0.72,70.2132530120482,85.1,8.429491703641924,69.42,75.86551724137932,105.369,2.9396,,6.74,6.56,471.6,18.6,349.14666666666665,9.0,0.0,0,-19.63,,,,,,,,,2024-04-29,S60-24
20240429155046,2024-04-29 15:50:46,50,S60-24,599,754,0,66,215,0,0,67,0.0,0.0,0.0,1.98,1702.98,9.5,1.54,-0.33,-0.53,,,,,,,,,,,,,,0.0,20240429_50,,,,,,S60,,,0.0,27.0,74.8,282,0.307,0.234,1353,0.443,754,23.8,0.0,23.8,20.5,1.259,4,0.72,71.99677419354839,83.8,8.186238801989898,68.55999999999999,76.33749999999999,106.024,2.9396,,6.74,6.56,471.6,18.6,349.14666666666665,9.5,0.5,1,-22.78,,,,,,,,,2024-04-29,S60-24
20240430064922,2024-04-30 06:49:22,1,S60-17,1028,1303,0,119,375,0,0,116,0.0,0.0,0.0,3.0,2944.0,9.0,2.59,-0.19,-0.23,,,,,,,,,,,,,,0.0,20240430_1,,,,,,S60,,,0.0,28.3,65.1,491,0.317,0.242,2331,0.441,1303,23.6,0.0,23.6,20.7,1.268,4,1.24,94.292523364486,142.0,23.156354776385424,84.75999999999999,104.21842105263158,84.047,2.9396,,6.74,6.56,471.6,18.6,349.14666666666665,9.0,-0.5,1,30.37,,,,,,,,,2024-04-30,S60-17
20240430071759,2024-04-30 07:17:59,4,S60-17,935,1199,0,117,344,0,0,107,0.0,0.0,0.0,2.76,2704.76,8.0,0.86,-0.32,-0.08,,,,,,,,,,,,,,0.0,20240430_4,,,,,,S60,,,0.0,28.3,65.1,451,0.34,0.259,2134,0.438,1199,23.7,0.0,23.7,21.0,1.282,4,1.14,92.23225806451616,139.1,22.71455959251224,83.53999999999999,107.9,94.649,2.9396,,6.74,6.56,471.6,18.6,349.14666666666665,8.0,-1.0,1,17.85,,,,,,,,,2024-04-30,S60-17
20240430075113,2024-04-30 07:51:13,7,S60-17,614,786,0,77,226,0,0,71,0.0,0.0,0.0,1.83,1775.83,8.0,1.32,-0.65,-0.51,,,,,,,,,,,,,,0.0,20240430_7,,,,,,S60,,,0.0,28.3,65.1,297,0.341,0.259,1400,0.439,786,23.9,0.0,23.9,21.1,1.28,4,0.75,76.4780487804878,92.7,10.451864396531086,70.50000000000001,84.21724137931034,112.29,2.9396,,6.74,6.56,471.6,18.6,349.14666666666665,8.0,0.0,0,-22.15,,,,,,,,,2024-04-30,S60-17
20240430075603,2024-04-30 07:56:03,8,S60-17,606,776,0,76,221,0,0,69,0.0,0.0,0.0,1.8,1749.8,8.0,1.33,-0.49,-0.39,,,,,,,,,,,,,,0.0,20240430_8,,,,,,S60,,,0.0,28.3,65.1,290,0.344,0.262,1382,0.438,776,23.8,0.0,23.8,20.9,1.281,4,0.74,72.21627906976744,89.4,9.22843004190849,65.61999999999999,77.27333333333333,104.423,2.9396,,6.74,6.56,471.6,18.6,349.14666666666665,8.0,0.0,0,-23.15,,,,,,,,,2024-04-30,S60-17
20240430083520,2024-04-30 08:35:20,11,S60-24,582,745,0,73,213,0,0,66,0.0,0.0,0.0,1.94,1680.94,8.0,1.39,-0.34,-0.4,,,,,,,,,,,,,,0.0,20240430_11,,,,,,S60,,,0.0,28.3,65.1,279,0.343,0.262,1327,0.439,745,23.7,0.0,23.7,21.0,1.28,4,0.71,65.77954545454546,78.8,6.358336673056396,64.22,65.0032258064516,91.554,2.9396,,6.74,6.56,471.6,18.6,349.14666666666665,8.0,0.0,0,-26.15,,,,,,,,,2024-04-30,S60-24
20240430083906,2024-04-30 08:39:06,12,S60-24,573,732,0,69,209,0,0,65,0.0,0.0,0.0,1.92,1649.92,8.5,1.47,-0.87,-0.68,,,,,,,,,,,,,,0.0,20240430_12,,,,,,S60,,,0.0,28.3,65.1,274,0.33,0.252,1305,0.439,732,23.7,0.0,23.7,20.8,1.277,4,0.7,65.67263157894736,84.6,7.050844549716435,63.1,63.55454545454546,90.792,2.9396,,6.74,6.56,471.6,18.6,349.14666666666665,8.5,0.5,1,-20.44,,,,,,,,,2024-04-30,S60-24
20240430125908,2024-04-30 12:59:08,27,S60-24,915,1156,0,96,334,0,0,102,0.0,0.0,0.0,3.01,2606.01,10.0,2.13,-0.76,-0.17,,,,,,,,,,,,,,0.0,20240430_27,,,,,,S60,,,0.0,25.8,74.7,436,0.287,0.22,2071,0.442,1156,23.4,0.0,23.4,20.4,1.263,4,1.1,87.27666666666667,127.2,21.17491204232028,78.47999999999999,102.65806451612906,93.326,2.9396,,6.74,6.56,471.6,18.6,349.14666666666665,10.0,1.5,1,8.3,,,,,,,,,2024-04-30,S60-24
20240430132541,2024-04-30 13:25:41,30,S60-24,826,1049,0,95,303,0,0,94,0.0,0.0,0.0,2.75,2369.75,9.0,2.15,-0.6,-0.38,,,,,,,,,,,,,,0.0,20240430_30,,,,,,S60,,,0.0,25.8,74.7,397,0.314,0.239,1875,0.441,1049,23.7,0.0,23.7,20.8,1.27,4,1.0,83.68571428571428,118.9,18.36394722882663,76.84,99.52333333333333,99.523,2.9396,,6.74,6.56,471.6,18.6,349.14666666666665,9.0,-1.0,1,6.37,,,,,,,,,2024-04-30,S60-24
20240430135050,2024-04-30 13:50:50,32,S60-24,804,1028,0,98,297,0,0,91,0.0,0.0,0.0,2.7,2320.7,8.5,2.08,-0.74,-0.39,,,,,,,,,,,,,,0.0,20240430_32,,,,,,S60,,,0.0,25.8,74.7,388,0.33,0.253,1832,0.439,1028,23.5,0.0,23.5,21.0,1.279,4,0.98,78.19294117647058,109.9,14.430162758327914,77.0,85.6896551724138,87.438,2.9396,,6.74,6.56,471.6,18.6,349.14666666666665,8.5,-0.5,1,8.56,,,,,,,,,2024-04-30,S60-24
20240430142218,2024-04-30 14:22:18,35,S60-31,751,965,0,91,278,0,0,87,0.0,0.0,0.0,2.79,2174.79,8.5,2.25,-1.31,-0.41,,,,,,,,,,,,,,0.0,20240430_35,,,,,,S60,,,0.0,25.8,74.7,365,0.327,0.249,1716,0.438,965,23.8,0.0,23.8,21.0,1.285,4,0.92,78.02962962962964,103.3,13.816303166772189,74.54,87.22142857142858,94.806,2.9396,,6.74,6.56,471.6,18.6,349.14666666666665,8.5,0.0,0,1.56,,,,,,,,,2024-04-30,S60-31
20240430144938,2024-04-30 14:49:38,36,S60-31,585,746,0,68,215,0,0,69,0.0,0.0,0.0,2.17,1685.17,9.0,3.03,-0.85,-0.27,,,,,,,,,,,,,,0.0,20240430_36,,,,,,S60,,,0.0,25.8,74.7,284,0.316,0.239,1331,0.44,746,24.3,0.0,24.3,20.9,1.275,4,0.71,68.61414141414141,82.8,6.931905594562092,69.22,68.54571428571428,96.543,2.9396,,6.74,6.56,471.6,18.6,349.14666666666665,9.0,0.5,1,-20.63,,,,,,,,,2024-04-30,S60-31
20240430145317,2024-04-30 14:53:17,37,S60-31,584,745,0,65,213,0,0,67,0.0,0.0,0.0,2.18,1676.18,9.5,1.56,-1.35,-0.4,,,,,,,,,,,,,,0.0,20240430_37,,,,,,S60,,,0.0,25.8,74.7,280,0.305,0.232,1329,0.439,745,23.9,0.0,23.9,20.6,1.276,4,0.71,74.32317073170731,87.0,10.747016588626655,69.99999999999999,81.91379310344828,115.372,2.9396,,6.74,6.56,471.6,18.6,349.14666666666665,9.5,0.5,1,-23.78,,,,,,,,,2024-04-30,S60-31
20240502065309,2024-05-02 06:53:09,1,S60-17,1026,1303,0,118,335,33,0,74,0.0,0.0,0.0,2.98,2891.98,9.0,1.72,-0.39,-0.23,,,,,,280.0,,500.0,1100.0,7.0,0.0,1.0,7.0,0.0,20240502_1,小型,748.0,2.0,,,S60,,,0.0,24.3,80.1,442,0.352,0.267,2329,0.441,1303,24.2,7.5,16.7,19.4,1.27,5,1.24,87.14249999999998,141.0,19.27532819651415,74.68,85.14047619047619,68.662,2.9396,,6.74,6.56,458.4,18.9,388.17333333333335,9.0,-0.5,1,29.37,,,,,,,,,2024-05-02,S60-17
20240502071825,2024-05-02 07:18:25,4,S60-17,937,1209,0,121,310,32,0,69,0.0,0.0,0.0,2.78,2680.78,7.5,0.83,-0.53,-0.17,,,,,,280.0,,500.0,1100.0,8.0,0.0,1.0,7.0,0.0,20240502_4,小型,748.0,2.0,,,S60,,,0.0,24.3,80.1,411,0.39,0.294,2146,0.437,1209,24.6,7.8,16.8,19.9,1.29,5,1.15,86.63478260869566,128.2,15.97150747549202,75.36,84.94,73.861,2.9396,,6.74,6.56,458.4,18.9,388.17333333333335,7.5,-1.5,1,14.12,,,,,,,,,2024-05-02,S60-17
20240502075343,2024-05-02 07:53:43,7,S60-17,630,797,0,72,202,21,0,46,0.0,0.0,0.0,1.83,1769.83,9.0,1.41,-0.16,-0.38,,,,,,280.0,,500.0,1100.0,13.0,0.0,1.0,10.0,0.0,20240502_7,小型,910.0,1.0,,,S60,,,0.0,24.3,80.1,269,0.356,0.268,1427,0.441,797,24.9,7.8,17.1,19.3,1.265,5,0.76,71.9154761904762,87.5,9.479545574396072,65.14,69.24,91.105,2.9396,,6.74,6.56,458.4,18.9,388.17333333333335,9.0,1.5,1,-16.63,,,,,,,,,2024-05-02,S60-17
20240502075719,2024-05-02 07:57:19,8,S60-17,620,786,0,72,201,19,0,47,0.0,0.0,0.0,1.82,1746.82,9.0,1.41,-0.48,-0.51,,,,,,280.0,,500.0,1100.0,13.0,0.0,1.0,10.0,0.0,20240502_8,小型,910.0,1.0,,,S60,,,0.0,24.3,80.1,267,0.358,0.27,1406,0.441,786,24.7,7.1,17.6,19.4,1.268,5,0.75,70.37926829268294,88.9,9.76570327422527,62.5,69.26206896551724,92.349,2.9396,,6.74,6.56,458.4,18.9,388.17333333333335,9.0,0.0,0,-16.63,,,,,,,,,2024-05-02,S60-17
20240502083746,2024-05-02 08:37:46,11,S60-17,591,745,0,65,195,17,0,43,0.0,0.0,0.0,1.7,1657.7,9.5,1.56,-0.17,-0.4,,,,,,200.0,280.0,500.0,1100.0,4.0,5.0,1.0,7.0,0.0,20240502_11,小型,910.0,1.0,,,S60,,,0.0,24.3,80.1,255,0.333,0.255,1336,0.442,745,23.5,6.7,16.9,19.3,1.261,5,0.71,70.62098765432098,83.9,8.67265770206178,63.5,71.4142857142857,100.584,2.9396,,6.74,6.56,458.4,18.9,388.17333333333335,9.5,0.5,1,-23.78,,,,,,,,,2024-05-02,S60-17
20240502084114,2024-05-02 08:41:14,12,S60-17,589,746,0,65,190,16,0,43,0.0,0.0,0.0,1.7,1650.7,9.5,1.56,-0.51,-0.27,,,,,,200.0,280.0,500.0,1100.0,4.0,5.0,1.0,7.0,0.0,20240502_12,小型,910.0,1.0,,,S60,,,0.0,24.3,80.1,249,0.342,0.261,1335,0.441,746,23.7,6.4,17.3,19.0,1.267,5,0.71,70.08235294117648,87.0,9.117935479309134,62.04,71.2896551724138,100.408,2.9396,,6.74,6.56,458.4,18.9,388.17333333333335,9.5,0.0,0,-23.78,,,,,,,,,2024-05-02,S60-17
20240502125907,2024-05-02 12:59:07,27,S60-24,911,1155,0,106,332,0,0,101,0.0,0.0,0.0,3.01,2608.01,9.0,2.91,-0.22,-0.26,,,,,,280.0,,500.0,1100.0,7.0,0.0,1.0,7.0,0.5,20240502_27,小型,1423.0,1.0,,,S60,,,0.0,23.7,82.9,433,0.319,0.245,2066,0.441,1155,23.3,0.0,23.3,20.7,1.268,5,1.1,77.09651162790698,118.1,16.417995286471758,74.16,85.06999999999998,77.336,2.9396,,6.74,6.56,458.4,18.9,388.17333333333335,9.0,-0.5,1,17.37,58.45357142857144,1088.2106547619048,,,,,,,2024-05-02,S60-24
20240502132338,2024-05-02 13:23:38,30,S60-24,817,1027,0,90,296,0,0,90,0.0,0.0,0.0,2.7,2322.7,9.5,2.27,-0.12,-0.48,,,,,,280.0,,500.0,1100.0,7.0,0.0,1.0,7.0,0.5,20240502_30,小型,1423.0,1.0,,,S60,,,0.0,23.7,82.9,386,0.304,0.233,1844,0.443,1027,23.3,0.0,23.3,20.5,1.257,5,0.98,83.38863636363637,109.0,15.971227195819855,75.34,96.15483870967742,98.117,2.9396,,6.74,6.56,458.4,18.9,388.17333333333335,9.5,0.5,1,1.22,58.45357142857144,1088.2106547619048,,,,,,,2024-05-02,S60-24
20240502135506,2024-05-02 13:55:06,32,S60-24,811,1028,0,94,293,0,0,92,0.0,0.0,0.0,2.64,2320.64,9.0,2.17,-0.37,-0.39,,,,,,280.0,,500.0,1100.0,7.0,0.0,1.0,7.0,0.5,20240502_32,小型,1423.0,1.0,,,S60,,,0.0,23.7,82.9,385,0.321,0.244,1839,0.441,1028,23.9,0.0,23.9,20.7,1.268,5,0.98,82.84318181818183,116.2,15.27543925461679,76.99999999999999,91.93870967741934,93.815,2.9396,,6.74,6.56,458.4,18.9,388.17333333333335,9.0,-0.5,1,5.37,58.45357142857144,1088.2106547619048,,,,,,,2024-05-02,S60-24
20240502142247,2024-05-02 14:22:47,35,S60-24,799,1017,0,96,292,0,0,91,0.0,0.0,0.0,2.67,2297.67,8.5,2.13,-0.37,-0.39,,,,,,280.0,,500.0,1100.0,7.0,0.0,1.0,7.0,0.5,20240502_35,小型,1527.0,3.0,,,S60,,,0.0,23.7,82.9,383,0.329,0.251,1816,0.44,1017,23.8,0.0,23.8,20.9,1.273,5,0.97,81.51827956989247,108.3,14.212775914319408,77.42,88.73750000000001,91.482,2.9396,,6.74,6.56,458.4,18.9,388.17333333333335,8.5,-0.5,1,6.56,56.85094339622642,997.7340566037738,,,,,,,2024-05-02,S60-24
20240502145046,2024-05-02 14:50:46,39,S60-24,588,742,0,67,212,0,0,67,0.0,0.0,0.0,1.97,1677.97,9.0,1.52,-0.34,-0.8,,,,,,200.0,280.0,500.0,1100.0,4.0,11.0,1.0,7.0,0.5,20240502_39,小型,1527.0,3.0,,,S60,,,0.0,23.7,82.9,279,0.316,0.24,1330,0.442,742,24.0,0.0,24.0,20.6,1.262,5,0.71,67.83368421052633,83.8,6.956989828886081,65.7,67.07272727272726,94.469,2.9396,,6.74,6.56,458.4,18.9,388.17333333333335,9.0,0.5,1,-21.63,56.85094339622642,997.7340566037738,,,,,,,2024-05-02,S60-24
20240502145419,2024-05-02 14:54:19,40,S60-24,579,731,0,62,210,0,0,68,0.0,0.0,0.0,1.93,1651.93,9.5,0.0,-0.86,-0.81,,,,,,200.0,280.0,500.0,1100.0,4.0,11.0,1.0,7.0,0.5,20240502_40,小型,1527.0,3.0,,,S60,,,0.0,23.7,82.9,278,0.295,0.223,1310,0.442,731,24.5,0.0,24.5,20.6,1.263,5,0.7,73.98636363636363,87.3,9.022058596701424,70.28,79.73548387096777,113.908,2.9396,,6.74,6.56,458.4,18.9,388.17333333333335,9.5,0.5,1,-26.78,56.85094339622642,997.7340566037738,,,,,,,2024-05-02,S60-24
20240503064859,2024-05-03 06:48:59,1,S60-17,1040,1305,0,104,377,0,0,116,0.0,0.0,0.0,3.0,2945.0,10.5,1.96,-0.38,-0.08,,,,,,280.0,,500.0,1100.0,9.0,0.0,1.0,7.0,,20240503_1,小型,749.0,3.0,,,S60,,,0.0,,,493,0.276,0.211,2345,0.443,1305,23.5,0.0,23.5,20.3,1.255,5,1.24,98.65742574257428,159.6,27.871552431778124,80.96,117.56285714285715,94.809,2.9396,,6.74,6.56,458.4,18.9,388.17333333333335,10.5,1.0,1,24.15,,,,,,,,,2024-05-03,S60-17
20240503071704,2024-05-03 07:17:04,4,S60-17,844,1071,0,97,306,0,0,96,0.0,0.0,0.0,2.47,2416.47,9.0,2.11,-0.35,-0.28,,,,,,280.0,,500.0,1100.0,9.0,0.0,1.0,7.0,,20240503_4,小型,749.0,3.0,,,S60,,,0.0,,,402,0.317,0.241,1915,0.441,1071,23.9,0.0,23.9,20.7,1.269,5,1.02,88.70568181818182,119.5,19.27979016032159,78.17999999999999,106.81290322580644,104.719,2.9396,,6.74,6.56,458.4,18.9,388.17333333333335,9.0,-1.5,1,8.37,,,,,,,,,2024-05-03,S60-17
20240503075403,2024-05-03 07:54:03,7,S60-17,617,787,0,74,225,0,0,70,0.0,0.0,0.0,1.82,1774.82,8.5,1.37,-0.64,-0.38,,,,,,280.0,,500.0,1100.0,11.0,0.0,1.0,10.0,,20240503_7,小型,901.0,2.0,,,S60,,,0.0,,,295,0.329,0.251,1404,0.439,787,23.7,0.0,23.7,20.8,1.276,5,0.75,72.18809523809523,87.5,8.793929247496669,67.8,76.72333333333333,102.298,2.9396,,6.74,6.56,458.4,18.9,388.17333333333335,8.5,-0.5,1,-15.44,,,,,,,,,2024-05-03,S60-17
20240503075655,2024-05-03 07:56:55,8,S60-17,614,786,0,76,223,0,0,69,0.0,0.0,0.0,1.82,1769.82,8.0,0.0,-0.65,-0.51,,,,,,280.0,,500.0,1100.0,11.0,0.0,1.0,10.0,,20240503_8,小型,901.0,2.0,,,S60,,,0.0,,,292,0.341,0.26,1400,0.439,786,23.6,0.0,23.6,20.8,1.28,5,0.75,68.60740740740741,81.3,7.195468014321953,66.02000000000001,72.25000000000001,96.333,2.9396,,6.74,6.56,458.4,18.9,388.17333333333335,8.0,-0.5,1,-23.15,,,,,,,,,2024-05-03,S60-17
20240503082825,2024-05-03 08:28:25,9,S60-17,581,744,0,73,212,0,0,69,0.0,0.0,0.0,1.73,1680.73,8.0,1.39,-0.51,-0.53,,,,,,200.0,280.0,500.0,1100.0,4.0,5.0,1.0,7.0,,20240503_9,小型,901.0,2.0,,,S60,,,0.0,,,281,0.344,0.26,1325,0.438,744,24.6,0.0,24.6,21.1,1.281,5,0.71,70.91304347826087,88.9,8.128401861632863,68.62,71.93636363636364,101.319,2.9396,,6.74,6.56,458.4,18.9,388.17333333333335,8.0,0.0,0,-26.15,,,,,,,,,2024-05-03,S60-17
20240503083205,2024-05-03 08:32:05,10,S60-17,578,744,0,73,212,0,0,66,0.0,0.0,0.0,1.71,1674.71,8.0,1.39,-1.03,-0.53,,,,,,200.0,280.0,500.0,1100.0,4.0,5.0,1.0,7.0,,20240503_10,小型,901.0,2.0,,,S60,,,0.0,,,278,0.344,0.263,1322,0.437,744,23.7,0.0,23.7,21.0,1.287,5,0.71,71.38965517241378,83.9,7.945793862854673,65.03999999999999,75.98064516129033,107.015,2.9396,,6.74,6.56,458.4,18.9,388.17333333333335,8.0,0.0,0,-26.15,,,,,,,,,2024-05-03,S60-17
20240503125923,2024-05-03 12:59:23,27,S60-24,923,1153,0,96,333,0,0,103,0.0,0.0,0.0,3.0,2611.0,10.0,2.13,0.11,-0.43,,,,,,280.0,,500.0,1100.0,8.0,0.0,1.0,7.0,,20240503_27,小型,1420.0,2.0,,,S60,,,0.0,,,436,0.288,0.22,2076,0.445,1153,23.6,0.0,23.6,20.4,1.249,5,1.1,84.40347826086955,117.6,16.053616309023752,76.97999999999999,89.17749999999998,81.07,2.9396,,6.74,6.56,458.4,18.9,388.17333333333335,10.0,2.0,1,8.3,68.66363636363636,1281.721212121212,,,,,,,2024-05-03,S60-24
20240503132530,2024-05-03 13:25:30,30,S60-24,808,1028,0,94,299,0,0,91,0.0,0.0,0.0,2.7,2322.7,9.0,2.17,-0.74,-0.39,,,,,,280.0,,500.0,1100.0,8.0,0.0,1.0,7.0,,20240503_30,小型,1420.0,2.0,,,S60,,,0.0,,,390,0.314,0.241,1836,0.44,1028,23.3,0.0,23.3,20.9,1.272,5,0.98,81.33052631578947,111.4,13.705051498082634,76.67999999999999,88.33333333333333,90.136,2.9396,,6.74,6.56,458.4,18.9,388.17333333333335,9.0,-1.0,1,5.37,68.66363636363636,1281.721212121212,,,,,,,2024-05-03,S60-24
20240503135056,2024-05-03 13:50:56,32,S60-24,788,1007,0,95,291,0,0,89,0.0,0.0,0.0,2.62,2272.62,8.5,1.06,-0.76,-0.4,,,,,,280.0,,500.0,1100.0,10.0,0.0,1.0,7.0,,20240503_32,小型,1420.0,2.0,,,S60,,,0.0,,,380,0.326,0.25,1795,0.439,1007,23.4,0.0,23.4,20.9,1.278,5,0.96,79.58314606741573,106.5,13.72846003094888,77.54,87.19677419354839,90.83,2.9396,,6.74,6.56,458.4,18.9,388.17333333333335,8.5,-0.5,1,5.56,68.66363636363636,1281.721212121212,,,,,,,2024-05-03,S60-24
20240503143830,2024-05-03 14:38:30,36,S60-24,796,1015,0,91,296,0,0,91,0.0,0.0,0.0,2.64,2291.64,9.0,1.11,-1.24,-0.59,,,,,,280.0,,500.0,1100.0,10.0,0.0,1.0,7.0,,20240503_36,小型,1545.0,1.0,,,S60,,,0.0,,,387,0.307,0.235,1811,0.44,1015,23.5,0.0,23.5,20.9,1.275,5,0.97,81.57317073170732,108.0,15.928162271935031,74.94,95.17241379310344,98.116,2.9396,,6.74,6.56,458.4,18.9,388.17333333333335,9.0,0.5,1,2.37,64.12857142857142,1106.217857142857,,,,,,,2024-05-03,S60-24
20240503151621,2024-05-03 15:16:21,41,S60-24,602,752,0,60,219,0,0,70,0.0,0.0,0.0,1.97,1704.97,10.5,1.69,-0.82,-0.79,,,,,,200.0,280.0,500.0,1100.0,4.0,5.0,1.0,7.0,,20240503_41,小型,1545.0,1.0,,,S60,,,0.0,,,289,0.274,0.208,1354,0.445,752,24.2,0.0,24.2,20.5,1.249,5,0.72,71.78539325842698,83.4,9.571664063016184,68.46000000000001,79.14193548387098,109.919,2.9396,,6.74,6.56,458.4,18.9,388.17333333333335,10.5,1.5,1,-19.85,64.12857142857142,1106.217857142857,,,,,,,2024-05-03,S60-24
20240503151923,2024-05-03 15:19:23,42,S60-24,589,742,0,61,215,0,0,66,0.0,0.0,0.0,1.94,1674.94,10.0,0.0,-1.01,-0.8,,,,,,200.0,280.0,500.0,1100.0,4.0,5.0,1.0,7.0,,20240503_42,小型,1545.0,1.0,,,S60,,,0.0,,,281,0.284,0.217,1331,0.443,742,23.5,0.0,23.5,20.4,1.26,5,0.71,73.12934782608696,89.3,10.972708615345525,63.760000000000005,82.82727272727273,116.658,2.9396,,6.74,6.56,458.4,18.9,388.17333333333335,10.0,-0.5,1,-26.7,64.12857142857142,1106.217857142857,,,,,,,2024-05-03,S60-24
20240504064931,2024-05-04 06:49:31,1,S60-17,1033,1303,0,109,373,0,0,113,0.0,0.0,0.0,3.0,2934.0,10.0,1.87,-0.58,-0.23,,,,,,,,,,,,,,0.0,20240504_1,,,,,,S60,,,0.0,26.3,74.1,486,0.292,0.224,2336,0.442,1303,23.3,0.0,23.3,20.3,1.261,5,1.24,92.95777777777776,142.0,25.14984416906783,82.16,112.77419354838712,90.947,2.9396,,6.74,6.56,458.4,18.9,388.17333333333335,10.0,0.0,0,21.3,,,,,,,,,2024-05-04,S60-17
20240504071749,2024-05-04 07:17:49,4,S60-17,927,1185,0,112,341,0,0,103,0.0,0.0,0.0,2.74,2670.74,8.5,1.82,-0.75,-0.42,,,,,,,,,,,,,,0.0,20240504_4,,,,,,S60,,,0.0,26.3,74.1,444,0.328,0.252,2112,0.439,1185,23.2,0.0,23.2,20.8,1.278,5,1.13,93.76666666666668,132.9,25.097761631047675,77.20000000000002,113.09117647058824,100.081,2.9396,,6.74,6.56,458.4,18.9,388.17333333333335,8.5,-1.5,1,22.56,,,,,,,,,2024-05-04,S60-17
20240504074806,2024-05-04 07:48:06,7,S60-24,618,785,0,73,226,0,0,69,0.0,0.0,0.0,2.04,1773.04,8.5,0.0,-0.48,-0.63,,,,,,,,,,,,,,0.0,20240504_7,,,,,,S60,,,0.0,26.3,74.1,295,0.323,0.247,1403,0.44,785,23.4,0.0,23.4,20.8,1.27,5,0.75,73.49285714285715,88.3,8.487312459731623,72.46,76.94666666666667,102.596,2.9396,,6.74,6.56,458.4,18.9,388.17333333333335,8.5,0.0,0,-16.44,,,,,,,,,2024-05-04,S60-24
20240504075320,2024-05-04 07:53:20,8,S60-24,612,775,0,73,222,0,0,68,0.0,0.0,0.0,2.01,1752.01,8.5,1.39,0.0,-0.51,,,,,,,,,,,,,,0.0,20240504_8,,,,,,S60,,,0.0,26.3,74.1,290,0.329,0.252,1387,0.441,775,23.4,0.0,23.4,20.7,1.266,5,0.74,73.37407407407407,88.4,9.005345158660594,68.94,80.21785714285714,108.403,2.9396,,6.74,6.56,458.4,18.9,388.17333333333335,8.5,0.0,0,-16.44,,,,,,,,,2024-05-04,S60-24
20240504083247,2024-05-04 08:32:47,11,S60-24,585,743,0,69,212,0,0,67,0.0,0.0,0.0,1.94,1677.94,8.5,0.0,-0.34,-0.67,,,,,,,,,,,,,,0.0,20240504_11,,,,,,S60,,,0.0,26.3,74.1,279,0.325,0.247,1328,0.441,743,24.0,0.0,24.0,20.8,1.27,5,0.71,72.97654320987655,88.6,9.54625221018587,66.92,80.82142857142857,113.833,2.9396,,6.74,6.56,458.4,18.9,388.17333333333335,8.5,0.0,0,-20.44,,,,,,,,,2024-05-04,S60-24
20240504083551,2024-05-04 08:35:51,12,S60-24,583,743,0,70,213,0,0,67,0.0,0.0,0.0,1.95,1677.95,8.5,1.45,-0.68,-0.67,,,,,,,,,,,,,,0.0,20240504_12,,,,,,S60,,,0.0,26.3,74.1,280,0.329,0.25,1326,0.44,743,23.9,0.0,23.9,20.9,1.274,5,0.71,71.00740740740741,85.7,8.267783344198843,66.56,75.71428571428571,106.64,2.9396,,6.74,6.56,458.4,18.9,388.17333333333335,8.5,0.0,0,-19.44,,,,,,,,,2024-05-04,S60-24
20240504125942,2024-05-04 12:59:42,25,S60-24,909,1153,0,105,335,0,0,101,0.0,0.0,0.0,3.0,2606.0,9.0,1.94,-0.44,-0.43,,,,,,,,,,,,,,0.0,20240504_25,,,,,,S60,,,0.0,25.2,82.1,436,0.313,0.241,2062,0.441,1153,23.2,0.0,23.2,20.8,1.268,5,1.1,83.45039999999999,119.9,16.501401753790493,78.26,84.47441860465115,76.795,2.9396,,6.74,6.56,458.4,18.9,388.17333333333335,9.0,0.5,1,16.37,,,,,,,,,2024-05-04,S60-24
20240504132935,2024-05-04 13:29:35,28,S60-24,784,1005,0,99,287,0,0,91,0.0,0.0,0.0,2.62,2268.62,8.0,2.06,-0.89,-0.59,,,,,,,,,,,,,,0.0,20240504_28,,,,,,S60,,,0.0,25.2,82.1,378,0.345,0.262,1789,0.438,1005,24.1,0.0,24.1,21.1,1.282,5,0.96,80.72839506172839,109.0,15.031130121611453,76.94,93.35714285714285,97.247,2.9396,,6.74,6.56,458.4,18.9,388.17333333333335,8.0,-1.0,1,-0.15,,,,,,,,,2024-05-04,S60-24
20240504135556,2024-05-04 13:55:56,30,S60-24,801,1026,0,101,294,0,0,90,0.0,0.0,0.0,2.69,2314.69,8.0,2.02,-0.74,-0.58,,,,,,,,,,,,,,0.0,20240504_30,,,,,,S60,,,0.0,25.2,82.1,384,0.344,0.263,1827,0.438,1026,23.4,0.0,23.4,21.0,1.281,5,0.98,76.97901234567901,105.4,13.533075312714429,72.66,84.83214285714287,86.563,2.9396,,6.74,6.56,458.4,18.9,388.17333333333335,8.0,0.0,0,1.85,,,,,,,,,2024-05-04,S60-24
20240504142650,2024-05-04 14:26:50,35,S60-24,808,1037,0,102,299,0,0,91,0.0,0.0,0.0,2.67,2339.67,8.0,2.0,-0.74,-0.48,,,,,,,,,,,,,,0.0,20240504_35,,,,,,S60,,,0.0,25.2,82.1,390,0.341,0.262,1845,0.438,1037,23.3,0.0,23.3,21.1,1.283,5,0.99,80.94166666666668,110.0,15.719741973022735,75.97999999999999,94.58333333333331,95.539,2.9396,,6.74,6.56,458.4,18.9,388.17333333333335,8.0,0.0,0,2.85,,,,,,,,,2024-05-04,S60-24
20240504145304,2024-05-04 14:53:04,38,S60-24,580,731,0,67,211,0,0,65,0.0,0.0,0.0,1.9,1655.9,9.0,3.08,-0.17,-0.81,,,,,,,,,,,,,,0.0,20240504_38,,,,,,S60,,,0.0,25.2,82.1,276,0.318,0.243,1311,0.442,731,23.6,0.0,23.6,20.7,1.26,5,0.7,70.33902439024389,84.0,8.680012870867733,64.78,78.09310344827585,111.562,2.9396,,6.74,6.56,458.4,18.9,388.17333333333335,9.0,1.0,1,-21.63,,,,,,,,,2024-05-04,S60-24
20240504145620,2024-05-04 14:56:20,39,S60-24,584,744,0,70,212,0,0,69,0.0,0.0,0.0,1.93,1680.93,8.5,1.45,-0.51,-0.53,,,,,,,,,,,,,,0.0,20240504_39,,,,,,S60,,,0.0,25.2,82.1,281,0.33,0.249,1328,0.44,744,24.6,0.0,24.6,20.9,1.274,5,0.71,73.09036144578315,87.0,10.274188203593068,65.11999999999999,82.32068965517242,115.945,2.9396,,6.74,6.56,458.4,18.9,388.17333333333335,8.5,-0.5,1,-19.44,,,,,,,,,2024-05-04,S60-24
20240506065008,2024-05-06 06:50:08,1,S60-24,1021,1301,0,119,375,0,0,116,0.0,0.0,0.0,3.38,2935.38,9.0,2.59,-0.87,-0.38,,,,,,,,,,,,,,0.0,20240506_1,,,,,,S60,,,0.0,28.1,71.3,491,0.317,0.242,2322,0.44,1301,23.6,0.0,23.6,20.8,1.274,5,1.24,98.51944444444445,153.8,28.233452899961083,79.84,111.86578947368425,90.214,2.9396,,6.74,6.56,458.4,18.9,388.17333333333335,9.0,0.5,1,30.37,,,,,,,,,2024-05-06,S60-24
20240506071539,2024-05-06 07:15:39,4,S60-24,926,1197,0,121,343,0,0,105,0.0,0.0,0.0,3.1,2695.1,7.5,0.83,-0.86,-0.25,,,,,,,,,,,,,,0.0,20240506_4,,,,,,S60,,,0.0,28.1,71.3,448,0.353,0.27,2123,0.436,1197,23.4,0.0,23.4,21.1,1.293,5,1.14,92.03861386138614,137.1,24.089116602164538,77.38,108.49428571428572,95.17,2.9396,,6.74,6.56,458.4,18.9,388.17333333333335,7.5,-1.5,1,14.12,,,,,,,,,2024-05-06,S60-24
20240506075104,2024-05-06 07:51:04,7,S60-24,576,745,0,74,212,0,0,67,0.0,0.0,0.0,1.93,1675.93,7.5,0.0,-1.03,-0.4,,,,,,,,,,,,,,0.0,20240506_7,,,,,,S60,,,0.0,28.1,71.3,279,0.349,0.265,1321,0.436,745,24.0,0.0,24.0,21.1,1.293,5,0.71,73.0172839506173,86.5,10.493534636445702,65.66,82.23214285714285,115.82,2.9396,,6.74,6.56,458.4,18.9,388.17333333333335,7.5,0.0,0,-32.88,,,,,,,,,2024-05-06,S60-24
20240506075758,2024-05-06 07:57:58,8,S60-24,562,732,0,76,208,0,0,65,0.0,0.0,0.0,1.88,1644.88,7.0,0.0,-1.4,-0.68,,,,,,,,,,,,,,0.0,20240506_8,,,,,,S60,,,0.0,28.1,71.3,273,0.365,0.278,1294,0.434,732,23.8,0.0,23.8,21.2,1.302,5,0.7,69.6283950617284,85.9,8.525940584842935,63.58,74.72857142857143,106.755,2.9396,,6.74,6.56,458.4,18.9,388.17333333333335,7.0,-0.5,1,-34.83,,,,,,,,,2024-05-06,S60-24
20240506083246,2024-05-06 08:32:46,11,S60-24,588,753,0,79,220,0,0,67,0.0,0.0,0.0,1.97,1708.97,7.0,0.0,0.17,-0.66,,,,,,,,,,,,,,0.0,20240506_11,,,,,,S60,,,0.0,28.1,71.3,287,0.359,0.275,1341,0.438,753,23.3,0.0,23.3,21.4,1.281,5,0.72,69.80243902439025,81.2,7.526100529033028,66.92,74.67931034482758,103.721,2.9396,,6.74,6.56,458.4,18.9,388.17333333333335,7.0,0.0,0,-31.83,,,,,,,,,2024-05-06,S60-24
20240506083548,2024-05-06 08:35:48,12,S60-24,577,745,0,77,216,0,0,66,0.0,0.0,0.0,1.94,1682.94,7.0,0.0,-0.35,-0.4,,,,,,,,,,,,,,0.0,20240506_12,,,,,,S60,,,0.0,28.1,71.3,282,0.356,0.273,1322,0.436,745,23.4,0.0,23.4,21.4,1.291,5,0.71,63.01341463414634,78.5,6.385134454246851,59.78000000000001,62.73448275862069,88.358,2.9396,,6.74,6.56,458.4,18.9,388.17333333333335,7.0,0.0,0,-33.83,,,,,,,,,2024-05-06,S60-24
20240506085938,2024-05-06 08:59:38,13,S60-24,804,1027,0,97,298,0,0,91,0.0,0.0,0.0,2.69,2319.69,8.5,1.04,-0.74,-0.48,,,,,,,,,,,,,,0.0,20240506_13,,,,,,S60,,,0.0,28.1,71.3,389,0.326,0.249,1831,0.439,1027,23.4,0.0,23.4,21.0,1.277,5,0.98,76.33863636363637,106.8,13.745465631008036,74.32000000000001,82.31612903225809,83.996,2.9396,,6.74,6.56,458.4,18.9,388.17333333333335,8.5,1.5,1,7.56,,,,,,,,,2024-05-06,S60-24
20240506092729,2024-05-06 09:27:29,18,S60-24,815,1047,0,106,302,0,0,94,0.0,0.0,0.0,2.73,2366.73,7.5,0.95,-0.49,-0.57,,,,,,,,,,,,,,0.0,20240506_18,,,,,,S60,,,0.0,28.1,71.3,396,0.351,0.268,1862,0.438,1047,23.7,0.0,23.7,21.2,1.285,5,1.0,73.40617283950618,104.8,14.067047087001033,71.28,83.08214285714288,83.082,2.9396,,6.74,6.56,458.4,18.9,388.17333333333335,7.5,-1.0,1,-0.88,,,,,,,,,2024-05-06,S60-24
20240506094822,2024-05-06 09:48:22,20,S60-24,818,1046,0,106,301,0,0,95,0.0,0.0,0.0,2.73,2368.73,7.5,0.95,-0.12,-0.66,,,,,,,,,,,,,,0.0,20240506_20,,,,,,S60,,,0.0,28.1,71.3,396,0.352,0.268,1864,0.439,1046,24.0,0.0,24.0,21.2,1.279,5,1.0,77.3395061728395,107.1,16.090405691333277,71.02000000000001,90.86785714285712,90.868,2.9396,,6.74,6.56,458.4,18.9,388.17333333333335,7.5,0.0,0,-0.88,,,,,,,,,2024-05-06,S60-24
