Repository: Vincent626/concrete-strength-analysis

# 🎯 S60 & M60 混凝土強度預測模型訓練成果報告

> **更新日期**: 2026-02-04  
> **專案目標**: 建立 S60/M60 混凝土 28 天抗壓強度預測模型

---

## 📋 摘要

本專案針對 S60（小型）與 M60（中型）離心混凝土管配比，建立機器學習預測模型。透過配料特徵分析，預測 28 天抗壓強度，並識別影響強度的關鍵因素。

### 主要成果

| 模型 | 樣本數 | R² | MAE (kgf/cm²) | 狀態 |
|:---|---:|---:|---:|:---|
| **S60** | 46 | **0.360** | 28 | ✅ 可用 |
| **M60** | 52 | **0.206** | 25 | ✅ 可用 |

---

## 📈 模型效能比較
> **說明**：S60 模型 R²=0.360，M60 模型 R²=0.206，兩者皆具有預測能力。S60 表現較佳，預測誤差約 28 kgf/cm²。

---

## 📊 強度分布比較
> **說明**：S60 與 M60 的強度分布相似，平均約 605 kgf/cm²，皆高於設計強度 510 kgf/cm²（紅色虛線）。

---

File: S60_M60_dataset_v9_shared.csv (part 60 of 138)
match_key,日期及時間,序,配比 ,耗用骨材1,耗用骨材2,耗用骨材3,耗用水,耗用泥料1,耗用泥料2,耗用泥料3,耗用泥料4,耗用藥劑1,耗用藥劑2,耗用藥劑3,耗用藥劑4,耗用小計,表面水骨材1,誤差%水,誤差%骨材1,誤差%骨材2,坍度(cm),混凝土溫度(℃),試體1強度(X1),試體2強度(X2),試體3強度(X3),加料轉速,慢速轉速,中速轉速,高速轉速,加料時間,慢速時間,中速時間,高速時間,總降水量,cp_key,類型,入池,蒸養池,離心開始,離心結束,母體,平均強度,強度_原始,強度_修正,環境溫度,環境濕度,膠結料總量,水灰比,水膠比,骨材總量,砂石比,粗骨材總量,水泥取代率,矽灰取代率,爐石取代率,漿體比例,粗細骨材比,月份,拌合米數,平均電流,最大電流,電流標準差,最終電流,穩定階段平均電流,單位體積穩定電流,砂_FM,砂_Mud,六分_FM,三分_FM,水泥砂漿_28天平均強度,水泥_流動性,水泥砂漿_7天平均強度,設定扣水率(%),扣水率_變動幅度,扣水率_是否變更,水量微調偏離度,蒸養實際平均溫度,蒸養實際總積溫,蒸養實際階段1溫度,蒸養實際階段2溫度,蒸養實際階段3溫度,實際離心平均轉速,實際離心平均電流,實際離心總能量,日期,配比
20240506125932,2024-05-06 12:59:32,28,S60-24,1019,1302,0,123,375,0,0,114,0.0,0.0,0.0,3.4,2936.4,8.5,1.65,-0.59,-0.31,,,,,,,,,,,,,,0.0,20240506_28,,,,,,S60,,,0.0,26.7,78.3,489,0.328,0.252,2321,0.439,1302,23.3,0.0,23.3,20.9,1.278,5,1.24,87.91862745098038,137.8,22.988892161693904,77.5,99.49444444444444,80.237,2.9396,,6.74,6.56,458.4,18.9,388.17333333333335,8.5,1.0,1,33.56,,,,,,,,,2024-05-06,S60-24
20240506132408,2024-05-06 13:24:08,31,S60-24,925,1195,0,126,345,0,0,107,0.0,0.0,0.0,3.12,2701.12,7.0,1.61,-0.54,-0.42,,,,,,,,,,,,,,0.0,20240506_31,,,,,,S60,,,0.0,26.7,78.3,452,0.365,0.279,2120,0.436,1195,23.7,0.0,23.7,21.4,1.292,5,1.14,83.61744186046512,126.7,20.73739567791563,76.26,97.15333333333334,85.222,2.9396,,6.74,6.56,458.4,18.9,388.17333333333335,7.0,-1.5,1,15.17,,,,,,,,,2024-05-06,S60-24
20240506134910,2024-05-06 13:49:10,33,S60-24,920,1195,0,129,344,0,0,105,0.0,0.0,0.0,3.11,2696.11,6.5,0.0,-0.54,-0.42,,,,,,,,,,,,,,0.0,20240506_33,,,,,,S60,,,0.0,26.7,78.3,449,0.375,0.287,2115,0.435,1195,23.4,0.0,23.4,21.5,1.299,5,1.14,77.65061728395061,124.7,18.26768801859957,74.03999999999999,87.92857142857143,77.13,2.9396,,6.74,6.56,458.4,18.9,388.17333333333335,6.5,-0.5,1,16.48,,,,,,,,,2024-05-06,S60-24
20240506142237,2024-05-06 14:22:37,36,S60-24,811,1048,0,110,300,0,0,95,0.0,0.0,0.0,2.72,2366.72,7.0,0.92,-0.49,-0.47,,,,,,,,,,,,,,0.0,20240506_36,,,,,,S60,,,0.0,26.7,78.3,395,0.367,0.278,1859,0.436,1048,24.1,0.0,24.1,21.4,1.292,5,1.0,76.7246913580247,108.6,14.61971044674673,72.67999999999999,87.57499999999997,87.575,2.9396,,6.74,6.56,458.4,18.9,388.17333333333335,7.0,0.5,1,-0.83,,,,,,,,,2024-05-06,S60-24
20240506145157,2024-05-06 14:51:57,40,S60-24,799,1026,0,104,295,0,0,91,0.0,0.0,0.0,2.68,2317.68,7.5,0.97,-0.5,-0.58,,,,,,,,,,,,,,0.0,20240506_40,,,,,,S60,,,0.0,26.7,78.3,386,0.353,0.269,1825,0.438,1026,23.6,0.0,23.6,21.2,1.284,5,0.98,73.06419753086419,99.5,11.999797412302016,70.9,79.46428571428571,81.086,2.9396,,6.74,6.56,458.4,18.9,388.17333333333335,7.5,0.5,1,-2.88,,,,,,,,,2024-05-06,S60-24
20240506151825,2024-05-06 15:18:25,43,S60-24,821,1047,0,98,300,0,0,94,0.0,0.0,0.0,2.71,2362.71,8.5,1.03,-0.73,-0.57,,,,,,,,,,,,,,0.0,20240506_43,,,,,,S60,,,0.0,26.7,78.3,394,0.327,0.249,1868,0.44,1047,23.9,0.0,23.9,20.8,1.275,5,1.0,77.10000000000001,105.3,15.22958439892092,72.35999999999999,90.10344827586204,90.103,2.9396,,6.74,6.56,458.4,18.9,388.17333333333335,8.5,1.0,1,8.56,,,,,,,,,2024-05-06,S60-24
20240506154345,2024-05-06 15:43:45,47,S60-24,584,743,0,73,212,0,0,68,0.0,0.0,0.0,1.97,1681.97,8.0,1.39,0.0,-0.67,,,,,,,,,,,,,,0.0,20240506_47,,,,,,S60,,,0.0,26.7,78.3,280,0.344,0.261,1327,0.44,743,24.3,0.0,24.3,21.0,1.272,5,0.71,67.62716049382716,81.1,7.865725184491601,65.54,72.26071428571429,101.776,2.9396,,6.74,6.56,458.4,18.9,388.17333333333335,8.0,-0.5,1,-26.15,,,,,,,,,2024-05-06,S60-24
20240506154639,2024-05-06 15:46:39,48,S60-24,580,743,0,72,214,0,0,69,0.0,0.0,0.0,1.94,1679.94,8.0,0.0,-0.68,-0.67,,,,,,,,,,,,,,0.0,20240506_48,,,,,,S60,,,0.0,26.7,78.3,283,0.336,0.254,1323,0.438,743,24.4,0.0,24.4,21.2,1.281,5,0.71,70.9068181818182,85.8,9.357554015273452,65.22,79.09032258064514,111.395,2.9396,,6.74,6.56,458.4,18.9,388.17333333333335,8.0,0.0,0,-27.15,,,,,,,,,2024-05-06,S60-24
20240507064939,2024-05-07 06:49:39,1,S60-24,902,1155,0,105,334,0,0,101,0.0,0.0,0.0,2.99,2599.99,9.0,1.94,-1.2,-0.26,,,,,,,,,,,,,,0.0,20240507_1,,,,,,S60,,,0.0,27.2,78.4,435,0.314,0.241,2057,0.439,1155,23.2,0.0,23.2,20.8,1.28,5,1.1,82.66344086021505,121.3,17.674474547382516,76.72,91.00625,82.733,2.9396,,6.74,6.56,458.4,18.9,388.17333333333335,9.0,1.0,1,16.37,,,,,,,,,2024-05-07,S60-24
20240507071358,2024-05-07 07:13:58,4,S60-24,823,1049,0,94,300,0,0,94,0.0,0.0,0.0,2.71,2362.71,9.0,1.08,-0.96,-0.38,,,,,,,,,,,,,,0.0,20240507_4,,,,,,S60,,,0.0,27.2,78.4,394,0.313,0.239,1872,0.44,1049,23.9,0.0,23.9,20.7,1.275,5,1.0,92.41372549019609,123.4,21.375948731224504,77.2,110.46111111111112,110.461,2.9396,,6.74,6.56,458.4,18.9,388.17333333333335,9.0,0.0,0,5.37,,,,,,,,,2024-05-07,S60-24
20240507073919,2024-05-07 07:39:19,5,S60-24,784,1005,0,98,290,0,0,90,0.0,0.0,0.0,2.59,2269.59,8.0,1.03,-0.89,-0.59,,,,,,,,,,,,,,0.0,20240507_5,,,,,,S60,,,0.0,27.2,78.4,380,0.338,0.258,1789,0.438,1005,23.7,0.0,23.7,21.1,1.282,5,0.96,83.13956043956044,112.2,16.414325551885163,75.56,96.25625,100.267,2.9396,,6.74,6.56,458.4,18.9,388.17333333333335,8.0,-1.0,1,-1.15,,,,,,,,,2024-05-07,S60-24
20240507080742,2024-05-07 08:07:42,8,S60-24,557,765,0,68,189,18,0,42,0.0,0.0,0.0,1.95,1640.95,9.0,0.0,-1.76,-0.52,,,,,,,,,,,,,,0.0,20240507_8,,,,,,S60,,,0.0,27.2,78.4,249,0.36,0.273,1322,0.421,765,24.1,7.2,16.9,19.3,1.373,5,0.71,74.84838709677418,88.4,8.24706676957141,69.76000000000002,75.740625,106.677,2.9396,,6.74,6.56,458.4,18.9,388.17333333333335,9.0,1.0,1,-20.63,,,,,,,,,2024-05-07,S60-24
20240507081454,2024-05-07 08:14:54,9,S60-24,558,764,0,71,194,16,0,44,0.0,0.0,0.0,1.96,1648.96,8.5,0.0,-1.06,-0.65,,,,,,,,,,,,,,0.0,20240507_9,,,,,,S60,,,0.0,27.2,78.4,254,0.366,0.28,1322,0.422,764,23.6,6.3,17.3,19.7,1.369,5,0.71,73.16091954022988,86.9,8.445162613487017,64.86000000000001,75.29677419354839,106.052,2.9396,,6.74,6.56,458.4,18.9,388.17333333333335,8.5,-0.5,1,-18.44,,,,,,,,,2024-05-07,S60-24
20240507085051,2024-05-07 08:50:51,12,S60-24,559,763,0,71,190,17,0,43,0.0,0.0,0.0,1.94,1644.94,8.5,0.0,-0.89,-0.78,,,,,,,,,,,,,,0.0,20240507_12,,,,,,S60,,,0.0,27.2,78.4,250,0.374,0.284,1322,0.423,763,24.0,6.8,17.2,19.5,1.365,5,0.71,71.06933333333335,83.0,8.367954323223543,65.82000000000001,73.54615384615384,103.586,2.9396,,6.74,6.56,458.4,18.9,388.17333333333335,8.5,0.0,0,-18.44,,,,,,,,,2024-05-07,S60-24
20240507085426,2024-05-07 08:54:26,13,S60-24,557,763,0,72,190,17,0,43,0.0,0.0,0.0,1.94,1643.94,8.5,1.41,-1.24,-0.78,,,,,,,,,,,,,,0.0,20240507_13,,,,,,S60,,,0.0,27.2,78.4,250,0.379,0.288,1320,0.422,763,24.0,6.8,17.2,19.6,1.37,5,0.71,69.6108108108108,80.8,8.342330473013174,66.66,72.04615384615384,101.473,2.9396,,6.74,6.56,458.4,18.9,388.17333333333335,8.5,0.0,0,-17.44,,,,,,,,,2024-05-07,S60-24
20240507092507,2024-05-07 09:25:07,16,S60-24,889,1221,0,118,305,30,0,69,0.0,0.0,0.0,3.07,2635.07,8.0,0.85,-0.45,-0.25,,,,,,,,,,,,,,0.0,20240507_16,,,,,,S60,,,0.0,27.2,78.4,404,0.387,0.292,2110,0.421,1221,24.5,7.4,17.1,19.8,1.373,5,1.13,82.612987012987,124.5,17.2597222792163,72.14,89.42592592592594,79.138,2.9396,,6.74,6.56,458.4,18.9,388.17333333333335,8.0,-0.5,1,18.85,,,,,,,,,2024-05-07,S60-24
20240507095226,2024-05-07 09:52:26,19,S60-24,912,1250,0,121,314,29,0,70,0.0,0.0,0.0,3.15,2699.15,8.0,0.83,-0.55,-0.48,,,,,,,,,,,,,,0.0,20240507_19,,,,,,S60,,,0.0,27.2,78.4,413,0.385,0.293,2162,0.422,1250,24.0,7.0,16.9,19.8,1.371,5,1.16,84.12790697674419,124.2,16.786162983608758,72.2,89.25000000000001,76.94,2.9396,,6.74,6.56,458.4,18.9,388.17333333333335,8.0,0.0,0,21.85,,,,,,,,,2024-05-07,S60-24
20240507130055,2024-05-07 13:00:55,27,S60-24,981,1338,0,120,335,33,0,76,0.0,0.0,0.0,3.39,2886.39,9.0,0.84,-0.91,-0.37,,,,,,,,,,,,,,0.0,20240507_27,,,,,,S60,,,0.0,26.0,81.3,444,0.358,0.27,2319,0.423,1338,24.5,7.4,17.1,19.6,1.364,5,1.24,85.87083333333334,126.8,17.189393027064362,76.9,84.25952380952381,67.951,2.9396,,6.74,6.56,458.4,18.9,388.17333333333335,9.0,1.0,1,31.37,,,,,,,,,2024-05-07,S60-24
20240507132706,2024-05-07 13:27:06,30,S60-24,890,1229,0,123,307,31,0,69,0.0,0.0,0.0,3.13,2652.13,7.5,0.82,-0.78,-0.49,,,,,,,,,,,,,,0.0,20240507_30,,,,,,S60,,,0.0,26.0,81.3,407,0.401,0.302,2119,0.42,1229,24.6,7.6,17.0,20.0,1.381,5,1.14,82.2159090909091,119.5,17.880200364723116,71.55999999999999,89.71935483870968,78.701,2.9396,,6.74,6.56,458.4,18.9,388.17333333333335,7.5,-1.5,1,16.12,,,,,,,,,2024-05-07,S60-24
20240507135641,2024-05-07 13:56:41,32,S60-24,899,1249,0,130,314,31,0,71,0.0,0.0,0.0,3.19,2697.19,7.0,0.78,-0.99,-0.56,,,,,,,,,,,,,,0.0,20240507_32,,,,,,S60,,,0.0,26.0,81.3,416,0.414,0.312,2148,0.419,1249,24.5,7.5,17.1,20.3,1.389,5,1.16,81.46543209876543,120.2,16.17109263961374,72.08,85.70357142857144,73.882,2.9396,,6.74,6.56,458.4,18.9,388.17333333333335,7.0,-0.5,1,19.17,,,,,,,,,2024-05-07,S60-24
20240507142913,2024-05-07 14:29:13,35,S60-24,755,1044,0,107,261,24,0,61,0.0,0.0,0.0,2.67,2254.67,7.0,0.0,-0.66,-0.67,,,,,,,,,,,,,,0.0,20240507_35,,,,,,S60,,,0.0,26.0,81.3,346,0.41,0.309,1799,0.42,1044,24.6,6.9,17.6,20.1,1.383,5,0.97,80.42266666666666,100.9,12.022562936227684,72.82000000000001,85.85384615384613,88.509,2.9396,,6.74,6.56,458.4,18.9,388.17333333333335,7.0,0.0,0,-3.83,,,,,,,,,2024-05-07,S60-24
20240507150158,2024-05-07 15:01:58,39,S60-24,761,1055,0,110,264,26,0,59,0.0,0.0,0.0,2.69,2277.69,7.0,0.92,-0.78,-0.57,,,,,,,,,,,,,,0.0,20240507_39,,,,,,S60,,,0.0,26.0,81.3,349,0.417,0.315,1816,0.419,1055,24.4,7.4,16.9,20.2,1.386,5,0.98,72.01477272727273,96.1,10.684478331723753,66.11999999999999,69.49032258064516,70.908,2.9396,,6.74,6.56,458.4,18.9,388.17333333333335,7.0,0.0,0,-0.83,,,,,,,,,2024-05-07,S60-24
20240507153114,2024-05-07 15:31:14,42,S60-24,805,1099,0,103,277,28,0,62,0.0,0.0,0.0,2.79,2376.79,8.5,0.98,-0.62,-0.54,,,,,,,,,,,,,,0.0,20240507_42,,,,,,S60,,,0.0,26.0,81.3,367,0.372,0.281,1904,0.423,1099,24.5,7.6,16.9,19.8,1.365,5,1.02,76.90273972602739,106.2,13.060197533620578,72.42,82.5,80.882,2.9396,,6.74,6.56,458.4,18.9,388.17333333333335,8.5,1.5,1,13.56,,,,,,,,,2024-05-07,S60-24
20240507155912,2024-05-07 15:59:12,46,S60-24,563,776,0,76,196,17,0,45,0.0,0.0,0.0,2.0,1675.0,8.0,1.33,-1.05,-0.51,,,,,,,,,,,,,,0.0,20240507_46,,,,,,S60,,,0.0,26.0,81.3,258,0.388,0.295,1339,0.42,776,24.0,6.6,17.4,20.0,1.378,5,0.72,67.07567567567567,80.7,8.134607597154185,61.06,68.74230769230769,95.475,2.9396,,6.74,6.56,458.4,18.9,388.17333333333335,8.0,-0.5,1,-23.15,,,,,,,,,2024-05-07,S60-24
20240507160323,2024-05-07 16:03:23,47,S60-24,569,775,0,72,194,18,0,45,0.0,0.0,0.0,1.96,1674.96,8.5,0.0,-0.52,-0.64,,,,,,,,,,,,,,0.0,20240507_47,,,,,,S60,,,0.0,26.0,81.3,257,0.371,0.28,1344,0.423,775,24.5,7.0,17.5,19.7,1.362,5,0.72,70.26233766233766,85.6,8.158591025559975,66.5,71.83333333333333,99.769,2.9396,,6.74,6.56,458.4,18.9,388.17333333333335,8.5,0.5,1,-17.44,,,,,,,,,2024-05-07,S60-24
20240508065044,2024-05-08 06:50:44,1,S60-17,869,1187,0,108,295,27,0,66,0.0,0.0,0.0,2.68,2554.68,9.0,1.89,-0.91,-0.34,,,,,,,,,,,,,,0.0,20240508_1,,,,,,S60,,,0.0,27.0,73.9,388,0.366,0.278,2056,0.423,1187,24.0,7.0,17.0,19.4,1.366,5,1.1,82.725,112.9,11.289594852034192,79.0,79.5135135135135,72.285,2.9396,,6.74,6.56,458.4,18.9,388.17333333333335,9.0,0.5,1,19.37,,,,,,,,,2024-05-08,S60-17
20240508072038,2024-05-08 07:20:38,4,S60-17,837,1133,0,98,287,29,0,65,0.0,0.0,0.0,2.54,2451.54,9.5,1.03,-0.59,-0.35,,,,,,,,,,,,,,0.0,20240508_4,,,,,,S60,,,0.0,27.0,73.9,381,0.341,0.257,1970,0.425,1133,24.7,7.6,17.1,19.6,1.354,5,1.05,91.76235294117646,123.7,19.050767941727447,79.2,105.25862068965516,100.246,2.9396,,6.74,6.56,458.4,18.9,388.17333333333335,9.5,0.5,1,9.22,,,,,,,,,2024-05-08,S60-17
20240508075509,2024-05-08 07:55:09,7,S60-17,774,1053,0,94,265,25,0,61,0.0,0.0,0.0,2.34,2274.34,9.0,0.0,-1.02,-0.75,,,,,,,,,,,,,,0.0,20240508_7,,,,,,S60,,,0.0,27.0,73.9,351,0.355,0.268,1827,0.424,1053,24.5,7.1,17.4,19.6,1.36,5,0.98,86.04629629629632,109.2,13.34791859156413,72.1,90.69473684210529,92.546,2.9396,,6.74,6.56,458.4,18.9,388.17333333333335,9.0,-0.5,1,5.37,,,,,,,,,2024-05-08,S60-17
20240508082421,2024-05-08 08:24:21,8,S60-24,557,764,0,71,190,17,0,43,0.0,0.0,0.0,1.92,1643.92,8.5,0.0,-1.24,-0.65,,,,,,,,,,,,,,0.0,20240508_8,,,,,,S60,,,0.0,27.0,73.9,250,0.374,0.284,1321,0.422,764,24.0,6.8,17.2,19.5,1.372,5,0.71,72.13661971830986,85.1,9.527680051578402,65.12,75.684,106.597,2.9396,,6.74,6.56,458.4,18.9,388.17333333333335,8.5,-0.5,1,-18.44,,,,,,,,,2024-05-08,S60-24
20240508082925,2024-05-08 08:29:25,9,S60-24,557,764,0,71,193,15,0,45,0.0,0.0,0.0,1.94,1646.94,8.5,0.0,-1.24,-0.65,,,,,,,,,,,,,,0.0,20240508_9,,,,,,S60,,,0.0,27.0,73.9,253,0.368,0.281,1321,0.422,764,23.7,5.9,17.8,19.7,1.372,5,0.71,68.54861111111111,85.6,9.048986945379816,63.260000000000005,70.0,98.592,2.9396,,6.74,6.56,458.4,18.9,388.17333333333335,8.5,0.0,0,-18.44,,,,,,,,,2024-05-08,S60-24
20240508085933,2024-05-08 08:59:33,12,S60-24,566,773,0,72,192,18,0,46,0.0,0.0,0.0,1.97,1668.97,8.5,0.0,-1.05,-0.9,,,,,,,,,,,,,,0.0,20240508_12,,,,,,S60,,,0.0,27.0,73.9,256,0.375,0.281,1339,0.423,773,25.0,7.0,18.0,19.7,1.366,5,0.72,66.54868421052632,82.1,7.931723338014465,63.06,65.58888888888889,91.096,2.9396,,6.74,6.56,458.4,18.9,388.17333333333335,8.5,0.0,0,-17.44,,,,,,,,,2024-05-08,S60-24
20240508090310,2024-05-08 09:03:10,13,S60-24,574,784,0,70,194,22,0,45,0.0,0.0,0.0,2.0,1691.0,9.0,0.0,-1.37,-0.89,,,,,,,,,,,,,,0.0,20240508_13,,,,,,S60,,,0.0,27.0,73.9,261,0.361,0.268,1358,0.423,784,25.7,8.4,17.2,19.6,1.366,5,0.73,69.98863636363636,85.0,8.205616588352232,64.91999999999999,69.8741935483871,95.718,2.9396,,6.74,6.56,458.4,18.9,388.17333333333335,9.0,0.5,1,-18.63,,,,,,,,,2024-05-08,S60-24
20240508092813,2024-05-08 09:28:13,16,S60-24,921,1272,0,127,321,31,0,74,0.0,0.0,0.0,3.22,2749.22,7.5,0.79,-0.86,-0.47,,,,,,,,,,,,,,0.0,20240508_16,,,,,,S60,,,0.0,27.0,73.9,426,0.396,0.298,2193,0.42,1272,24.6,7.3,17.4,20.1,1.381,5,1.18,81.5418918918919,118.1,15.667456430937976,77.16,87.78461538461539,74.394,2.9396,,6.74,6.56,458.4,18.9,388.17333333333335,7.5,-1.5,1,20.12,,,,,,,,,2024-05-08,S60-24
20240508095404,2024-05-08 09:54:04,19,S60-24,902,1237,0,120,310,31,0,69,0.0,0.0,0.0,3.13,2672.13,8.0,0.84,-0.77,-0.64,,,,,,,,,,,,,,0.0,20240508_19,,,,,,S60,,,0.0,27.0,73.9,410,0.387,0.293,2139,0.422,1237,24.4,7.6,16.8,19.9,1.371,5,1.15,84.5,114.8,14.47114502938653,80.18,86.35675675675675,75.093,2.9396,,6.74,6.56,458.4,18.9,388.17333333333335,8.0,0.5,1,20.85,,,,,,,,,2024-05-08,S60-24
20240508130319,2024-05-08 13:03:19,27,S60-24,985,1338,0,121,335,32,0,75,0.0,0.0,0.0,3.38,2889.38,9.0,1.68,-0.51,-0.37,,,,,,,,,,,,,,0.0,20240508_27,,,,,,S60,,,0.0,26.0,74.6,442,0.361,0.274,2323,0.424,1338,24.2,7.2,17.0,19.5,1.358,5,1.24,88.62444444444445,140.2,20.19627749589904,80.34,95.76774193548388,77.232,2.9396,,6.74,6.56,458.4,18.9,388.17333333333335,9.0,1.0,1,32.37,,,,,,,,,2024-05-08,S60-24
20240508132725,2024-05-08 13:27:25,30,S60-24,900,1238,0,125,309,33,0,71,0.0,0.0,0.0,3.15,2679.15,7.5,1.63,-0.55,-0.56,,,,,,,,,,,,,,0.0,20240508_30,,,,,,S60,,,0.0,26.0,74.6,413,0.405,0.303,2138,0.421,1238,25.2,8.0,17.2,20.1,1.376,5,1.15,84.19722222222222,125.5,18.69031219808081,76.88,97.96153846153848,85.184,2.9396,,6.74,6.56,458.4,18.9,388.17333333333335,7.5,-1.5,1,18.12,,,,,,,,,2024-05-08,S60-24
20240508135220,2024-05-08 13:52:20,32,S60-24,916,1260,0,128,317,31,0,70,0.0,0.0,0.0,3.21,2725.21,7.5,1.59,-0.43,-0.55,,,,,,,,,,,,,,0.0,20240508_32,,,,,,S60,,,0.0,26.0,74.6,418,0.404,0.306,2176,0.421,1260,24.2,7.4,16.7,20.1,1.376,5,1.17,82.67083333333332,118.9,16.720915358217283,75.54,92.86538461538464,79.372,2.9396,,6.74,6.56,458.4,18.9,388.17333333333335,7.5,0.0,0,21.12,,,,,,,,,2024-05-08,S60-24
20240508141424,2024-05-08 14:14:24,33,S60-24,782,1077,0,109,268,28,0,59,0.0,0.0,0.0,2.75,2325.75,7.5,1.87,-0.64,-0.55,,,,,,,,,,,,,,0.0,20240508_33,,,,,,S60,,,0.0,26.0,74.6,355,0.407,0.307,1859,0.421,1077,24.5,7.9,16.6,20.0,1.377,5,1.0,78.53058823529412,109.0,12.2278758054211,73.72,78.07241379310345,78.072,2.9396,,6.74,6.56,458.4,18.9,388.17333333333335,7.5,0.0,0,2.12,,,,,,,,,2024-05-08,S60-24
20240508144126,2024-05-08 14:41:26,37,S60-24,793,1088,0,107,276,26,0,62,0.0,0.0,0.0,2.77,2354.77,8.0,1.9,-0.63,-0.55,,,,,,,,,,,,,,0.0,20240508_37,,,,,,S60,,,0.0,26.0,74.6,364,0.388,0.294,1881,0.422,1088,24.2,7.1,17.0,20.0,1.372,5,1.01,74.40119047619048,102.5,11.865972699554638,69.22,72.47666666666666,71.759,2.9396,,6.74,6.56,458.4,18.9,388.17333333333335,8.0,0.5,1,7.85,,,,,,,,,2024-05-08,S60-24
20240508150606,2024-05-08 15:06:06,40,S60-24,801,1088,0,100,276,26,0,64,0.0,0.0,0.0,2.77,2357.77,9.0,3.09,-0.62,-0.55,,,,,,,,,,,,,,0.0,20240508_40,,,,,,S60,,,0.0,26.0,74.6,366,0.362,0.273,1889,0.424,1088,24.6,7.1,17.5,19.8,1.358,5,1.01,83.75810810810812,115.0,15.924458552947062,75.55999999999999,96.51923076923076,95.564,2.9396,,6.74,6.56,458.4,18.9,388.17333333333335,9.0,1.0,1,11.37,,,,,,,,,2024-05-08,S60-24
20240508153354,2024-05-08 15:33:54,43,S60-24,572,773,0,68,192,19,0,44,0.0,0.0,0.0,2.01,1670.01,9.5,1.49,-0.87,-0.9,,,,,,,,,,,,,,0.0,20240508_43,,,,,,S60,,,0.0,26.0,74.6,255,0.354,0.267,1345,0.425,773,24.7,7.5,17.3,19.4,1.351,5,0.72,67.38470588235293,80.3,7.555854853062864,64.72,66.82413793103449,92.811,2.9396,,6.74,6.56,458.4,18.9,388.17333333333335,9.5,0.5,1,-20.78,,,,,,,,,2024-05-08,S60-24
20240508153814,2024-05-08 15:38:14,44,S60-24,573,774,0,68,197,15,0,46,0.0,0.0,0.0,2.01,1675.01,9.5,1.49,-0.69,-0.77,,,,,,,,,,,,,,0.0,20240508_44,,,,,,S60,,,0.0,26.0,74.6,258,0.345,0.264,1347,0.425,774,23.6,5.8,17.8,19.5,1.351,5,0.72,74.19444444444446,86.4,8.256773126902289,65.88,77.48064516129031,107.612,2.9396,,6.74,6.56,458.4,18.9,388.17333333333335,9.5,0.0,0,-20.78,,,,,,,,,2024-05-08,S60-24
20240509065034,2024-05-09 06:50:34,1,S60-17,880,1195,0,108,298,34,0,65,0.0,0.0,0.0,2.67,2582.67,9.0,1.89,0.34,0.34,,,,,,,,,,,,,,0.0,20240509_1,,,,,,S60,,,0.0,24.5,66.0,397,0.362,0.272,2075,0.424,1195,24.9,8.6,16.4,19.6,1.358,5,1.1,89.70641025641024,121.4,16.48203637331191,83.44000000000001,99.5851851851852,90.532,2.9396,,6.74,6.56,464.29333333333335,19.2,371.32,9.0,-0.5,1,19.37,,,,,,,,,2024-05-09,S60-17
20240509071506,2024-05-09 07:15:06,4,S60-17,776,1061,0,102,264,28,0,58,0.0,0.0,0.0,2.37,2291.37,8.0,0.0,0.26,0.0,,,,,,,,,,,,,,0.0,20240509_4,,,,,,S60,,,0.0,24.5,66.0,350,0.386,0.291,1837,0.422,1061,24.6,8.0,16.6,19.7,1.367,5,0.98,87.40612244897959,113.2,14.804686353510585,75.7,93.96764705882352,95.885,2.9396,,6.74,6.56,464.29333333333335,19.2,371.32,8.0,-1.0,1,2.85,,,,,,,,,2024-05-09,S60-17
20240509075440,2024-05-09 07:54:40,7,S60-17,790,1085,0,109,270,30,0,58,0.0,0.0,0.0,2.41,2344.41,7.5,1.87,0.38,0.18,,,,,,,,,,,,,,0.0,20240509_7,,,,,,S60,,,0.0,24.5,66.0,358,0.404,0.304,1875,0.421,1085,24.6,8.4,16.2,19.9,1.373,5,1.0,84.44320987654321,110.8,14.100371576152927,77.4,91.575,91.575,2.9396,,6.74,6.56,464.29333333333335,19.2,371.32,7.5,-0.5,1,2.12,,,,,,,,,2024-05-09,S60-17
20240509082524,2024-05-09 08:25:24,8,S60-24,564,773,0,72,190,22,0,41,0.0,0.0,0.0,1.94,1663.94,8.5,1.41,0.0,0.52,,,,,,,,,,,,,,0.0,20240509_8,,,,,,S60,,,0.0,24.5,66.0,253,0.379,0.285,1337,0.422,773,24.9,8.7,16.2,19.6,1.371,5,0.71,72.61600000000001,84.1,7.748703805583658,68.96,75.92307692307692,106.934,2.9396,,6.74,6.56,464.29333333333335,19.2,371.32,8.5,1.0,1,-17.44,,,,,,,,,2024-05-09,S60-24
20240509082902,2024-05-09 08:29:02,9,S60-24,559,761,0,70,192,21,0,43,0.0,0.0,0.0,1.91,1647.91,8.5,1.45,0.54,0.4,,,,,,,,,,,,,,0.0,20240509_9,,,,,,S60,,,0.0,24.5,66.0,256,0.365,0.273,1320,0.423,761,25.0,8.2,16.8,19.8,1.361,5,0.7,68.86111111111111,82.4,8.277086100856245,62.78,71.05000000000001,101.5,2.9396,,6.74,6.56,464.29333333333335,19.2,371.32,8.5,0.0,0,-19.44,,,,,,,,,2024-05-09,S60-24
20240509090406,2024-05-09 09:04:06,13,S60-24,575,782,0,74,196,21,0,42,0.0,0.0,0.0,1.97,1691.97,8.5,2.78,0.52,0.26,,,,,,,,,,,,,,0.0,20240509_13,,,,,,S60,,,0.0,24.5,66.0,259,0.378,0.286,1357,0.424,782,24.3,8.1,16.2,19.7,1.36,5,0.72,68.35568181818181,84.5,8.184031818599635,64.76,68.1032258064516,94.588,2.9396,,6.74,6.56,464.29333333333335,19.2,371.32,8.5,0.0,0,-15.44,,,,,,,,,2024-05-09,S60-24
20240509090751,2024-05-09 09:07:51,14,S60-24,575,783,0,71,196,22,0,42,0.0,0.0,0.0,2.03,1691.03,9.0,1.43,0.17,0.38,,,,,,,,,,,,,,0.0,20240509_14,,,,,,S60,,,0.0,24.5,66.0,260,0.362,0.273,1358,0.423,783,24.6,8.5,16.2,19.6,1.362,5,0.72,73.14666666666666,85.9,8.767475247881924,65.00000000000001,79.33846153846154,110.192,2.9396,,6.74,6.56,464.29333333333335,19.2,371.32,9.0,0.5,1,-17.63,,,,,,,,,2024-05-09,S60-24
20240509093359,2024-05-09 09:33:59,18,S60-24,896,1237,0,124,311,33,0,67,0.0,0.0,0.0,3.13,2671.13,7.5,1.64,-0.11,0.16,,,,,,,,,,,,,,0.0,20240509_18,,,,,,S60,,,0.0,24.5,66.0,411,0.399,0.302,2133,0.42,1237,24.3,8.0,16.3,20.1,1.381,5,1.14,87.71208791208791,123.8,17.610154632770083,74.66,95.721875,83.967,2.9396,,6.74,6.56,464.29333333333335,19.2,371.32,7.5,-1.5,1,17.12,,,,,,,,,2024-05-09,S60-24
20240509100215,2024-05-09 10:02:15,19,S60-24,877,1213,0,126,305,31,0,63,0.0,0.0,0.0,3.03,2618.03,7.0,1.61,0.0,0.0,,,,,,,,,,,,,,0.0,20240509_19,,,,,,S60,,,0.0,24.5,66.0,399,0.413,0.316,2090,0.42,1213,23.6,7.8,15.8,20.1,1.383,5,1.12,83.88915662650602,125.8,18.199775002238205,73.38,89.71379310344827,80.102,2.9396,,6.74,6.56,464.29333333333335,19.2,371.32,7.0,-0.5,1,15.17,,,,,,,,,2024-05-09,S60-24
20240509130336,2024-05-09 13:03:36,27,S60-24,984,1345,0,122,339,32,0,71,0.0,0.0,0.0,3.38,2896.38,9.0,2.52,-0.61,0.15,,,,,,,,,,,,,,0.0,20240509_27,,,,,,S60,,,0.0,23.8,70.4,442,0.36,0.276,2329,0.422,1345,23.3,7.2,16.1,19.5,1.367,5,1.24,90.103,133.5,22.60677975740906,74.61999999999999,102.26571428571428,82.472,2.9396,,6.74,6.56,464.29333333333335,19.2,371.32,9.0,2.0,1,33.37,,,,,,,,,2024-05-09,S60-24
20240509133411,2024-05-09 13:34:11,30,S60-24,923,1268,0,123,315,31,0,69,0.0,0.0,0.0,3.2,2732.2,8.0,1.65,-0.22,0.08,,,,,,,,,,,,,,0.0,20240509_30,,,,,,S60,,,0.0,23.8,70.4,415,0.39,0.296,2191,0.421,1268,24.1,7.5,16.6,19.7,1.374,5,1.17,86.0551724137931,127.6,18.340456872815544,75.58,93.90322580645162,80.259,2.9396,,6.74,6.56,464.29333333333335,19.2,371.32,8.0,-1.0,1,23.85,,,,,,,,,2024-05-09,S60-24
20240509135955,2024-05-09 13:59:55,32,S60-24,914,1259,0,122,318,29,0,71,0.0,0.0,0.0,3.18,2716.18,8.0,1.67,-0.33,0.24,,,,,,,,,,,,,,0.0,20240509_32,,,,,,S60,,,0.0,23.8,70.4,418,0.384,0.292,2173,0.421,1259,23.9,6.9,17.0,19.9,1.377,5,1.16,84.60481927710843,117.8,16.157611534800182,80.36,91.98965517241382,79.301,2.9396,,6.74,6.56,464.29333333333335,19.2,371.32,8.0,0.0,0,22.85,,,,,,,,,2024-05-09,S60-24
20240509143314,2024-05-09 14:33:14,35,S60-24,784,1085,0,105,270,30,0,61,0.0,0.0,0.0,2.76,2337.76,8.0,1.94,-0.89,0.18,,,,,,,,,,,,,,0.0,20240509_35,,,,,,S60,,,0.0,23.8,70.4,361,0.389,0.291,1869,0.419,1085,25.2,8.3,16.9,20.0,1.384,5,1.0,84.3621052631579,110.8,14.368688025281466,72.17999999999999,90.97272727272728,90.973,2.9396,,6.74,6.56,464.29333333333335,19.2,371.32,8.0,0.0,0,5.85,,,,,,,,,2024-05-09,S60-24
20240509150100,2024-05-09 15:01:00,39,S60-24,775,1062,0,105,263,32,0,59,0.0,0.0,0.0,2.7,2298.7,8.0,2.94,0.13,0.09,,,,,,,,,,,,,,0.0,20240509_39,,,,,,S60,,,0.0,23.8,70.4,354,0.399,0.297,1837,0.422,1062,25.7,9.0,16.7,20.0,1.37,5,0.98,76.07922077922078,99.2,13.38225552846674,70.48,83.61851851851853,85.325,2.9396,,6.74,6.56,464.29333333333335,19.2,371.32,8.0,0.0,0,5.85,,,,,,,,,2024-05-09,S60-24
20240509153535,2024-05-09 15:35:35,44,S60-24,827,1127,0,98,281,29,0,60,0.0,0.0,0.0,2.84,2424.84,9.5,2.08,-0.72,0.09,,,,,,,,,,,,,,0.0,20240509_44,,,,,,S60,,,0.0,23.8,70.4,370,0.349,0.265,1954,0.423,1127,24.1,7.8,16.2,19.3,1.363,5,1.04,82.26888888888888,111.7,13.549962234014153,74.68,87.59354838709677,84.225,2.9396,,6.74,6.56,464.29333333333335,19.2,371.32,9.5,1.5,1,9.22,,,,,,,,,2024-05-09,S60-24
20240509160008,2024-05-09 16:00:08,49,S60-24,574,781,0,72,192,24,0,43,0.0,0.0,0.0,1.98,1687.98,9.0,2.86,0.0,0.13,,,,,,,,,,,,,,0.0,20240509_49,,,,,,S60,,,0.0,23.8,70.4,259,0.375,0.278,1355,0.424,781,25.9,9.3,16.6,19.6,1.361,5,0.72,67.51089108910891,80.8,7.413807041562692,63.48,65.12857142857143,90.456,2.9396,,6.74,6.56,464.29333333333335,19.2,371.32,9.0,-0.5,1,-16.63,,,,,,,,,2024-05-09,S60-24
20240509160333,2024-05-09 16:03:33,50,S60-24,569,771,0,67,195,22,0,44,0.0,0.0,0.0,1.95,1669.95,9.5,1.52,0.0,0.26,,,,,,,,,,,,,,0.0,20240509_50,,,,,,S60,,,0.0,23.8,70.4,261,0.344,0.257,1340,0.425,771,25.3,8.4,16.9,19.7,1.355,5,0.71,71.77682926829269,82.8,7.972701882819531,66.68,74.93103448275862,105.537,2.9396,,6.74,6.56,464.29333333333335,19.2,371.32,9.5,0.5,1,-21.78,,,,,,,,,2024-05-09,S60-24
20240510065026,2024-05-10 06:50:26,1,S60-17,876,1194,0,109,295,36,0,66,0.0,0.0,0.0,2.65,2578.65,9.0,2.83,-0.11,0.25,,,,,,280.0,,500.0,1100.0,8.0,0.0,1.0,7.0,0.0,20240510_1,小型,806.0,3.0,,,S60,,,0.0,25.4,67.9,397,0.369,0.275,2070,0.423,1194,25.7,9.1,16.6,19.6,1.363,5,1.1,87.64487179487179,116.3,15.291221274328826,80.64000000000001,98.38148148148149,89.438,2.9396,,6.74,6.56,464.29333333333335,19.2,371.32,9.0,-0.5,1,20.37,,,,,,,,,2024-05-10,S60-17
20240510071443,2024-05-10 07:14:43,4,S60-17,775,1063,0,99,264,29,0,59,0.0,0.0,0.0,2.37,2291.37,8.5,1.02,-0.39,0.19,,,,,,280.0,,500.0,1100.0,7.0,0.0,1.0,7.0,0.0,20240510_4,小型,806.0,3.0,,,S60,,,0.0,25.4,67.9,352,0.375,0.281,1838,0.422,1063,25.0,8.2,16.8,19.7,1.372,5,0.98,87.46126126126128,113.7,13.950886640241173,75.44,90.5025641025641,92.35,2.9396,,6.74,6.56,464.29333333333335,19.2,371.32,8.5,-0.5,1,9.56,,,,,,,,,2024-05-10,S60-17
20240510074011,2024-05-10 07:40:11,5,S60-17,765,1062,0,107,269,27,0,57,0.0,0.0,0.0,2.36,2289.36,7.5,1.9,-0.78,0.09,,,,,,280.0,,500.0,1100.0,7.0,0.0,1.0,7.0,0.0,20240510_5,小型,806.0,3.0,,,S60,,,0.0,25.4,67.9,353,0.398,0.303,1827,0.419,1062,23.8,7.6,16.1,20.1,1.388,5,0.98,84.00123456790122,109.5,13.694384663625756,74.44,91.55,93.418,2.9396,,6.74,6.56,464.29333333333335,19.2,371.32,7.5,-1.0,1,0.12,,,,,,,,,2024-05-10,S60-17
20240510080348,2024-05-10 08:03:48,8,S60-17,561,771,0,72,189,25,0,42,0.0,0.0,0.0,1.73,1661.73,8.5,1.41,-0.53,0.26,,,,,,280.0,,500.0,1100.0,11.0,0.0,1.0,7.0,0.0,20240510_8,小型,918.0,4.0,,,S60,,,0.0,25.4,67.9,256,0.381,0.281,1332,0.421,771,26.2,9.8,16.4,19.8,1.374,5,0.71,72.95,86.1,8.158319791365242,66.02000000000001,75.1258064516129,105.811,2.9396,,6.74,6.56,464.29333333333335,19.2,371.32,8.5,1.0,1,-17.44,,,,,,,,,2024-05-10,S60-17
20240510080835,2024-05-10 08:08:35,9,S60-17,561,770,0,74,191,22,0,41,0.0,0.0,0.0,1.69,1660.69,8.0,1.37,-0.18,0.13,,,,,,280.0,,500.0,1100.0,11.0,0.0,1.0,7.0,0.0,20240510_9,小型,918.0,4.0,,,S60,,,0.0,25.4,67.9,254,0.387,0.291,1331,0.421,770,24.8,8.7,16.1,19.8,1.373,5,0.71,68.05633802816902,84.6,8.7323541571087,63.66,67.716,95.375,2.9396,,6.74,6.56,464.29333333333335,19.2,371.32,8.0,-0.5,1,-25.15,,,,,,,,,2024-05-10,S60-17
20240510084954,2024-05-10 08:49:54,12,S60-24,560,770,0,73,193,17,0,43,0.0,0.0,0.0,1.96,1657.96,8.3,1.39,-0.53,0.13,,,,,,200.0,280.0,500.0,1100.0,4.0,4.0,1.0,7.0,0.0,20240510_12,小型,918.0,4.0,,,S60,,,0.0,25.4,67.9,253,0.378,0.289,1330,0.421,770,23.7,6.7,17.0,19.7,1.375,5,0.71,69.77222222222223,82.7,8.386616690070724,64.49999999999999,74.61153846153846,105.087,2.9396,,6.74,6.56,464.29333333333335,19.2,371.32,8.3,0.3,1,-10.0,,,,,,,,,2024-05-10,S60-24
20240510085256,2024-05-10 08:52:56,13,S60-24,560,770,0,72,190,23,0,42,0.0,0.0,0.0,1.96,1658.96,8.5,1.41,-0.71,0.13,,,,,,200.0,280.0,500.0,1100.0,4.0,4.0,1.0,7.0,0.0,20240510_13,小型,918.0,4.0,,,S60,,,0.0,25.4,67.9,255,0.379,0.282,1330,0.421,770,25.5,9.0,16.5,19.7,1.375,5,0.71,70.92098765432098,83.6,8.28776751499242,68.48,72.86785714285715,102.631,2.9396,,6.74,6.56,464.29333333333335,19.2,371.32,8.5,0.2,1,-17.44,,,,,,,,,2024-05-10,S60-24
20240510092012,2024-05-10 09:20:12,16,S60-24,902,1246,0,121,312,29,0,69,0.0,0.0,0.0,3.16,2682.16,8.0,1.68,-0.77,0.08,,,,,,280.0,,500.0,1100.0,8.0,0.0,1.0,7.0,0.0,20240510_16,小型,1016.0,1.0,,,S60,,,0.0,25.4,67.9,410,0.388,0.295,2148,0.42,1246,23.9,7.1,16.8,19.8,1.381,5,1.15,82.77042253521128,117.3,18.363546209785536,74.75999999999999,101.96,88.661,2.9396,,6.74,6.56,464.29333333333335,19.2,371.32,8.0,-0.5,1,21.85,69.79761904761905,488.58333333333337,,,,,,,2024-05-10,S60-24
20240510094844,2024-05-10 09:48:44,19,S60-24,925,1268,0,123,318,31,0,68,0.0,0.0,0.0,3.2,2736.2,8.0,1.65,0.0,0.08,,,,,,280.0,,500.0,1100.0,6.0,0.0,1.0,7.0,0.0,20240510_19,小型,1016.0,1.0,,,S60,,,0.0,25.4,67.9,417,0.387,0.295,2193,0.422,1268,23.7,7.4,16.3,19.8,1.371,5,1.17,87.87196261682243,129.2,18.94131514738671,75.72,93.78157894736842,80.155,2.9396,,6.74,6.56,464.29333333333335,19.2,371.32,8.0,0.0,0,23.85,69.79761904761905,488.58333333333337,,,,,,,2024-05-10,S60-24
20240510130014,2024-05-10 13:00:14,27,S60-24,993,1345,0,121,336,35,0,72,0.0,0.0,0.0,3.41,2905.41,9.0,1.68,0.3,0.15,,,,,,280.0,,500.0,1100.0,6.0,0.0,1.0,7.0,0.0,20240510_27,小型,1419.0,4.0,,,S60,,,0.0,24.4,75.2,443,0.36,0.273,2338,0.425,1345,24.2,7.9,16.3,19.4,1.354,5,1.24,91.38875,142.4,23.72939629315293,77.2,109.66785714285712,88.442,2.9396,,6.74,6.56,464.29333333333335,19.2,371.32,9.0,1.0,1,32.37,64.62232142857144,1207.3603720238098,,,,,,,2024-05-10,S60-24
20240510132736,2024-05-10 13:27:36,30,S60-24,909,1246,0,121,310,34,0,69,0.0,0.0,0.0,3.17,2692.17,8.0,1.68,0.0,0.08,,,,,,280.0,,500.0,1100.0,6.0,0.0,1.0,7.0,0.0,20240510_30,小型,1419.0,4.0,,,S60,,,0.0,24.4,75.2,413,0.39,0.293,2155,0.422,1246,24.9,8.2,16.7,19.9,1.371,5,1.15,84.18309859154928,125.1,17.77047706696314,77.97999999999999,99.608,86.616,2.9396,,6.74,6.56,464.29333333333335,19.2,371.32,8.0,-1.0,1,21.85,64.62232142857144,1207.3603720238098,,,,,,,2024-05-10,S60-24
20240510135445,2024-05-10 13:54:45,32,S60-24,927,1267,0,120,320,35,0,71,0.0,0.0,0.0,3.21,2743.21,8.5,2.56,-0.22,0.0,,,,,,280.0,,500.0,1100.0,6.0,0.0,1.0,7.0,0.0,20240510_32,小型,1419.0,4.0,,,S60,,,0.0,24.4,75.2,426,0.375,0.282,2194,0.423,1267,24.9,8.2,16.7,19.9,1.367,5,1.17,82.92567567567568,125.9,20.77136191718814,80.32000000000001,102.43076923076924,87.548,2.9396,,6.74,6.56,464.29333333333335,19.2,371.32,8.5,0.5,1,30.56,64.62232142857144,1207.3603720238098,,,,,,,2024-05-10,S60-24
20240510142618,2024-05-10 14:26:18,35,S60-24,786,1073,0,99,267,28,0,58,0.0,0.0,0.0,2.72,2313.72,8.5,1.02,-0.13,0.09,,,,,,280.0,,500.0,1100.0,9.0,0.0,1.0,7.0,0.0,20240510_35,小型,1520.0,3.0,,,S60,,,0.0,24.4,75.2,353,0.371,0.28,1859,0.423,1073,24.4,7.9,16.4,19.6,1.365,5,0.99,82.86190476190477,113.4,14.312489590446662,73.52000000000001,88.55333333333334,89.448,2.9396,,6.74,6.56,464.29333333333335,19.2,371.32,8.5,0.0,0,9.56,56.61792452830189,1000.25,,,,,,,2024-05-10,S60-24
20240510145434,2024-05-10 14:54:34,39,S60-24,773,1062,0,104,268,25,0,62,0.0,0.0,0.0,2.69,2296.69,8.0,1.96,-0.13,0.09,,,,,,280.0,,500.0,1100.0,7.0,0.0,1.0,7.0,0.0,20240510_39,小型,1520.0,3.0,,,S60,,,0.0,24.4,75.2,355,0.388,0.293,1835,0.421,1062,24.5,7.0,17.5,20.0,1.374,5,0.98,72.84777777777776,95.2,11.155110714902314,67.88,71.19999999999999,72.653,2.9396,,6.74,6.56,464.29333333333335,19.2,371.32,8.0,-0.5,1,4.85,56.61792452830189,1000.25,,,,,,,2024-05-10,S60-24
20240510152250,2024-05-10 15:22:50,42,S60-24,838,1137,0,99,283,31,0,64,0.0,0.0,0.0,2.89,2454.89,9.5,2.06,-0.48,0.0,,,,,,280.0,,500.0,1100.0,6.0,0.0,1.0,7.0,0.0,20240510_42,小型,1628.0,2.0,,,S60,,,0.0,24.4,75.2,378,0.35,0.262,1975,0.424,1137,25.1,8.2,16.9,19.5,1.357,5,1.05,81.3879518072289,110.3,14.326102199783488,77.28,87.98965517241378,83.8,2.9396,,6.74,6.56,464.29333333333335,19.2,371.32,9.5,1.5,1,10.22,69.84848484848484,1154.828282828283,,,,,,,2024-05-10,S60-24
20240510154212,2024-05-10 15:42:12,46,S60-24,576,781,0,72,195,23,0,44,0.0,0.0,0.0,1.98,1692.98,9.0,2.86,0.35,0.13,,,,,,200.0,280.0,500.0,1100.0,4.0,5.0,1.0,7.0,0.0,20240510_46,小型,1628.0,2.0,,,S60,,,0.0,24.4,75.2,262,0.369,0.275,1357,0.424,781,25.6,8.8,16.8,19.8,1.356,5,0.72,67.18589743589743,82.9,8.234522768214916,62.92,68.75555555555555,95.494,2.9396,,6.74,6.56,464.29333333333335,19.2,371.32,9.0,-0.5,1,-16.63,69.84848484848484,1154.828282828283,,,,,,,2024-05-10,S60-24
20240510154727,2024-05-10 15:47:27,47,S60-24,570,778,0,73,195,23,0,45,0.0,0.0,0.0,1.95,1685.95,8.5,1.39,-0.35,-0.26,,,,,,200.0,280.0,500.0,1100.0,4.0,5.0,1.0,7.0,0.0,20240510_47,小型,1628.0,2.0,,,S60,,,0.0,24.4,75.2,263,0.374,0.278,1348,0.423,778,25.9,8.7,17.1,20.0,1.365,5,0.72,69.27464788732394,84.3,8.911548423172704,64.6,71.42800000000001,99.206,2.9396,,6.74,6.56,464.29333333333335,19.2,371.32,8.5,-0.5,1,-16.44,69.84848484848484,1154.828282828283,,,,,,,2024-05-10,S60-24
20240513065010,2024-05-13 06:50:10,1,S60-17,875,1194,0,113,299,32,0,66,0.0,0.0,0.0,2.66,2581.66,8.5,2.73,0.23,0.25,,,,,,280.0,,500.0,1100.0,8.0,0.0,1.0,7.0,0.0,20240513_1,小型,820.0,1.0,,,S60,,,0.0,23.7,77.0,397,0.378,0.285,2069,0.423,1194,24.7,8.1,16.6,19.8,1.365,5,1.1,94.69431818181816,124.4,18.33375152525171,83.28,107.2,97.455,2.9396,,6.74,6.56,464.29333333333335,19.2,371.32,8.5,0.0,0,23.56,,,,,,,,,2024-05-13,S60-17
20240513071719,2024-05-13 07:17:19,4,S60-17,763,1055,0,108,262,28,0,58,0.0,0.0,0.0,2.35,2276.35,7.0,0.93,0.39,0.38,,,,,,280.0,,500.0,1100.0,7.0,0.0,1.0,7.0,0.0,20240513_4,小型,820.0,1.0,,,S60,,,0.0,23.7,77.0,348,0.412,0.31,1818,0.42,1055,24.7,8.0,16.7,20.1,1.383,5,0.97,91.17525773195874,116.1,16.531893767246157,76.12,101.19705882352942,104.327,2.9396,,6.74,6.56,464.29333333333335,19.2,371.32,7.0,-1.5,1,-2.83,,,,,,,,,2024-05-13,S60-17
20240513075105,2024-05-13 07:51:05,7,S60-17,771,1075,0,117,266,30,0,61,0.0,0.0,0.0,2.37,2322.37,6.0,0.0,0.39,0.28,,,,,,280.0,,500.0,1100.0,7.0,0.0,1.0,7.0,0.0,20240513_7,小型,820.0,1.0,,,S60,,,0.0,23.7,77.0,357,0.44,0.328,1846,0.418,1075,25.5,8.4,17.1,20.4,1.394,5,0.99,87.92673267326732,120.1,15.642572596711448,72.58,93.04857142857144,93.988,2.9396,,6.74,6.56,464.29333333333335,19.2,371.32,6.0,-1.0,1,1.41,,,,,,,,,2024-05-13,S60-17
20240513081835,2024-05-13 08:18:35,8,S60-17,883,1227,0,134,309,32,0,67,0.0,0.0,0.0,2.71,2654.71,6.0,0.75,0.68,0.25,,,,,,280.0,,500.0,1100.0,7.0,0.0,1.0,7.0,0.0,20240513_8,小型,914.0,2.0,,,S60,,,0.0,23.7,77.0,408,0.434,0.328,2110,0.418,1227,24.3,7.8,16.4,20.4,1.39,5,1.13,82.7978947368421,121.0,14.718366463617516,76.62,85.03939393939395,75.256,2.9396,,6.74,6.56,464.29333333333335,19.2,371.32,6.0,0.0,0,18.41,,,,,,,,,2024-05-13,S60-17
20240513084315,2024-05-13 08:43:15,11,S60-17,884,1229,0,130,305,35,0,66,0.0,0.0,0.0,2.72,2651.72,6.5,0.78,0.34,0.41,,,,,,280.0,,500.0,1100.0,8.0,0.0,1.0,7.0,0.0,20240513_11,小型,914.0,2.0,,,S60,,,0.0,23.7,77.0,406,0.426,0.32,2113,0.418,1229,24.9,8.6,16.3,20.2,1.39,5,1.13,87.32650602409637,122.7,16.475217491935886,77.25999999999999,93.8103448275862,83.018,2.9396,,6.74,6.56,464.29333333333335,19.2,371.32,6.5,0.5,1,17.48,,,,,,,,,2024-05-13,S60-17
20240513091126,2024-05-13 09:11:26,14,S60-17,925,1283,0,132,317,37,0,70,0.0,0.0,0.0,2.83,2766.83,7.0,0.76,0.11,0.39,,,,,,280.0,,500.0,1100.0,10.0,0.0,1.0,7.0,0.0,20240513_14,小型,1029.0,4.0,,,S60,,,0.0,23.7,77.0,424,0.416,0.311,2208,0.419,1283,25.2,8.7,16.5,20.1,1.387,5,1.18,84.47605633802817,126.2,16.791114893809397,77.28,94.088,79.736,2.9396,,6.74,6.56,464.29333333333335,19.2,371.32,7.0,0.5,1,21.17,62.48095238095239,437.36666666666673,,,,,,,2024-05-13,S60-17
20240513093943,2024-05-13 09:39:43,18,S60-17,939,1304,0,134,325,34,0,71,0.0,0.0,0.0,2.92,2809.92,7.0,0.75,0.0,0.31,,,,,,280.0,,500.0,1100.0,6.0,0.0,1.0,7.0,0.0,20240513_18,小型,1029.0,4.0,,,S60,,,0.0,23.7,77.0,430,0.412,0.312,2243,0.419,1304,24.4,7.9,16.5,20.1,1.389,5,1.2,83.71666666666667,124.4,17.307497916422932,74.04,90.70000000000002,75.583,2.9396,,6.74,6.56,464.29333333333335,19.2,371.32,7.0,0.0,0,23.17,62.48095238095239,437.36666666666673,,,,,,,2024-05-13,S60-17
20240513100232,2024-05-13 10:02:32,19,S60-17,935,1293,0,133,325,33,0,71,0.0,0.0,0.0,2.89,2792.89,7.0,0.76,0.32,0.31,,,,,,280.0,,500.0,1100.0,6.0,0.0,1.0,7.0,0.0,20240513_19,小型,1029.0,4.0,,,S60,,,0.0,23.7,77.0,429,0.409,0.31,2228,0.42,1293,24.2,7.7,16.6,20.1,1.383,5,1.19,86.43218390804597,124.1,18.37917045801574,75.74000000000001,95.92903225806452,80.613,2.9396,,6.74,6.56,464.29333333333335,19.2,371.32,7.0,0.0,0,22.17,62.48095238095239,437.36666666666673,,,,,,,2024-05-13,S60-17
20240513102611,2024-05-13 10:26:11,22,S60-17,563,773,0,77,193,22,0,42,0.0,0.0,0.0,1.7,1671.7,7.5,1.32,0.72,0.52,,,,,,200.0,280.0,500.0,1100.0,4.0,4.0,1.0,7.0,0.0,20240513_22,小型,1140.0,3.0,,,S60,,,0.0,23.7,77.0,257,0.399,0.3,1336,0.421,773,24.9,8.6,16.3,20.0,1.373,5,0.71,71.19874999999999,85.4,8.704100955153267,63.44,72.74285714285715,102.455,2.9396,,6.74,6.56,464.29333333333335,19.2,371.32,7.5,0.5,1,-29.88,62.82380952380953,439.7666666666667,,,,,,,2024-05-13,S60-17
20240513103023,2024-05-13 10:30:23,23,S60-17,557,774,0,80,193,22,0,41,0.0,0.0,0.0,1.72,1668.72,7.0,1.27,0.18,0.65,,,,,,200.0,280.0,500.0,1100.0,4.0,4.0,1.0,7.0,0.0,20240513_23,小型,1140.0,3.0,,,S60,,,0.0,23.7,77.0,256,0.415,0.312,1331,0.418,774,24.6,8.6,16.0,20.2,1.39,5,0.71,68.33614457831327,82.9,7.624478308256442,63.260000000000005,67.56896551724138,95.168,2.9396,,6.74,6.56,464.29333333333335,19.2,371.32,7.0,-0.5,1,-30.83,62.82380952380953,439.7666666666667,,,,,,,2024-05-13,S60-17
20240513110206,2024-05-13 11:02:06,26,S60-17,550,762,0,76,192,22,0,40,0.0,0.0,0.0,1.71,1643.71,7.5,1.33,0.0,0.53,,,,,,280.0,,500.0,1100.0,12.0,0.0,1.0,10.0,0.0,20240513_26,小型,1140.0,3.0,,,S60,,,0.0,23.7,77.0,254,0.396,0.299,1312,0.419,762,24.4,8.7,15.7,20.1,1.385,5,0.7,71.79722222222223,86.7,8.837089959405034,66.51999999999998,76.23076923076923,108.901,2.9396,,6.74,6.56,464.29333333333335,19.2,371.32,7.5,0.5,1,-30.88,62.82380952380953,439.7666666666667,,,,,,,2024-05-13,S60-17
20240513110717,2024-05-13 11:07:17,27,S60-17,546,763,0,78,188,23,0,41,0.0,0.0,0.0,1.69,1640.69,7.0,1.3,-0.37,0.66,,,,,,280.0,,500.0,1100.0,12.0,0.0,1.0,10.0,0.0,20240513_27,小型,1140.0,3.0,,,S60,,,0.0,23.7,77.0,252,0.415,0.31,1309,0.417,763,25.4,9.1,16.3,20.1,1.397,5,0.7,70.6171052631579,82.4,8.725166084347391,62.38,74.32592592592593,106.18,2.9396,,6.74,6.56,464.29333333333335,19.2,371.32,7.0,-0.5,1,-32.83,62.82380952380953,439.7666666666667,,,,,,,2024-05-13,S60-17
20240513130104,2024-05-13 13:01:04,28,S60-24,873,1195,0,115,300,31,0,63,0.0,0.0,0.0,3.02,2580.02,8.0,0.88,0.46,0.34,,,,,,280.0,,500.0,1100.0,8.0,0.0,1.0,7.0,0.0,20240513_28,小型,1424.0,1.0,,,S60,,,0.0,23.0,73.9,394,0.383,0.292,2068,0.422,1195,23.9,7.9,16.0,19.8,1.369,5,1.1,75.49876543209878,101.0,11.978494039882326,74.82000000000001,79.33214285714284,72.12,2.9396,,6.74,6.56,464.29333333333335,19.2,371.32,8.0,1.0,1,15.85,59.21891891891893,1101.4718918918925,,,,,,,2024-05-13,S60-24
20240513132641,2024-05-13 13:26:41,31,S60-24,780,1063,0,96,264,27,0,58,0.0,0.0,0.0,2.66,2290.66,9.0,2.13,-0.26,0.19,,,,,,280.0,,500.0,1100.0,9.0,0.0,1.0,7.0,0.0,20240513_31,小型,1424.0,1.0,,,S60,,,0.0,23.0,73.9,349,0.364,0.275,1843,0.423,1063,24.4,7.7,16.6,19.4,1.363,5,0.98,80.38472222222222,104.9,12.983532943718258,74.5,87.19615384615385,88.976,2.9396,,6.74,6.56,464.29333333333335,19.2,371.32,9.0,1.0,1,7.37,59.21891891891893,1101.4718918918925,,,,,,,2024-05-13,S60-24
20240513135443,2024-05-13 13:54:43,33,S60-24,798,1085,0,98,269,29,0,58,0.0,0.0,0.0,2.75,2339.75,9.0,2.08,0.0,0.18,,,,,,280.0,,500.0,1100.0,8.0,0.0,1.0,7.0,0.0,20240513_33,小型,1424.0,1.0,,,S60,,,0.0,23.0,73.9,356,0.364,0.275,1883,0.424,1085,24.4,8.1,16.3,19.4,1.36,5,1.0,82.1231707317073,106.0,12.726545129062728,76.58,85.21724137931035,85.217,2.9396,,6.74,6.56,464.29333333333335,19.2,371.32,9.0,0.0,0,9.37,59.21891891891893,1101.4718918918925,,,,,,,2024-05-13,S60-24
20240513142258,2024-05-13 14:22:58,36,S60-24,906,1238,0,112,308,30,0,67,0.0,0.0,0.0,3.14,2664.14,9.0,1.82,-0.33,0.24,,,,,,280.0,,500.0,1100.0,8.0,0.0,1.0,7.0,0.0,20240513_36,小型,1542.0,2.0,,,S60,,,0.0,23.0,73.9,405,0.364,0.277,2144,0.423,1238,24.0,7.4,16.5,19.4,1.366,5,1.14,83.14666666666666,114.6,15.981803541667142,72.16,89.48387096774194,78.495,2.9396,,6.74,6.56,464.29333333333335,19.2,371.32,9.0,0.0,0,23.37,69.46923076923078,1201.8176923076924,,,,,,,2024-05-13,S60-24
20240513145024,2024-05-13 14:50:24,39,S60-24,931,1280,0,124,319,31,0,69,0.0,0.0,0.0,3.21,2757.21,8.0,1.64,-0.21,0.16,,,,,,280.0,,500.0,1100.0,6.0,0.0,1.0,7.0,0.0,20240513_39,小型,1542.0,2.0,,,S60,,,0.0,23.0,73.9,419,0.389,0.296,2211,0.421,1280,23.9,7.4,16.5,19.7,1.375,5,1.18,83.43139534883721,124.1,18.04608610293093,72.39999999999999,91.00999999999998,77.127,2.9396,,6.74,6.56,464.29333333333335,19.2,371.32,8.0,-1.0,1,24.85,69.46923076923078,1201.8176923076924,,,,,,,2024-05-13,S60-24
20240513151557,2024-05-13 15:15:57,43,S60-24,929,1279,0,124,317,38,0,69,0.0,0.0,0.0,3.24,2759.24,8.0,1.64,-0.43,0.08,,,,,,280.0,,500.0,1100.0,6.0,0.0,1.0,7.0,0.0,20240513_43,小型,1542.0,2.0,,,S60,,,0.0,23.0,73.9,424,0.391,0.292,2208,0.421,1279,25.2,9.0,16.3,19.9,1.377,5,1.18,85.8752475247525,126.4,16.39107101739076,73.56000000000002,89.90857142857142,76.194,2.9396,,6.74,6.56,464.29333333333335,19.2,371.32,8.0,0.0,0,24.85,69.46923076923078,1201.8176923076924,,,,,,,2024-05-13,S60-24
