Repository: Vincent626/concrete-strength-analysis

# 🎯 S60 & M60 混凝土強度預測模型訓練成果報告

> **更新日期**: 2026-02-04  
> **專案目標**: 建立 S60/M60 混凝土 28 天抗壓強度預測模型

---

## 📋 摘要

本專案針對 S60（小型）與 M60（中型）離心混凝土管配比，建立機器學習預測模型。透過配料特徵分析，預測 28 天抗壓強度，並識別影響強度的關鍵因素。

### 主要成果

| 模型 | 樣本數 | R² | MAE (kgf/cm²) | 狀態 |
|:---|---:|---:|---:|:---|
| **S60** | 46 | **0.360** | 28 | ✅ 可用 |
| **M60** | 52 | **0.206** | 25 | ✅ 可用 |

---

## 📈 模型效能比較
> **說明**：S60 模型 R²=0.360，M60 模型 R²=0.206，兩者皆具有預測能力。S60 表現較佳，預測誤差約 28 kgf/cm²。

---

## 📊 強度分布比較
> **說明**：S60 與 M60 的強度分布相似，平均約 605 kgf/cm²，皆高於設計強度 510 kgf/cm²（紅色虛線）。

---

File: S60_M60_dataset_v9_shared.csv (part 61 of 138)
match_key,日期及時間,序,配比 ,耗用骨材1,耗用骨材2,耗用骨材3,耗用水,耗用泥料1,耗用泥料2,耗用泥料3,耗用泥料4,耗用藥劑1,耗用藥劑2,耗用藥劑3,耗用藥劑4,耗用小計,表面水骨材1,誤差%水,誤差%骨材1,誤差%骨材2,坍度(cm),混凝土溫度(℃),試體1強度(X1),試體2強度(X2),試體3強度(X3),加料轉速,慢速轉速,中速轉速,高速轉速,加料時間,慢速時間,中速時間,高速時間,總降水量,cp_key,類型,入池,蒸養池,離心開始,離心結束,母體,平均強度,強度_原始,強度_修正,環境溫度,環境濕度,膠結料總量,水灰比,水膠比,骨材總量,砂石比,粗骨材總量,水泥取代率,矽灰取代率,爐石取代率,漿體比例,粗細骨材比,月份,拌合米數,平均電流,最大電流,電流標準差,最終電流,穩定階段平均電流,單位體積穩定電流,砂_FM,砂_Mud,六分_FM,三分_FM,水泥砂漿_28天平均強度,水泥_流動性,水泥砂漿_7天平均強度,設定扣水率(%),扣水率_變動幅度,扣水率_是否變更,水量微調偏離度,蒸養實際平均溫度,蒸養實際總積溫,蒸養實際階段1溫度,蒸養實際階段2溫度,蒸養實際階段3溫度,實際離心平均轉速,實際離心平均電流,實際離心總能量,日期,配比
20240513154230,2024-05-13 15:42:30,47,S60-24,922,1267,0,123,317,32,0,69,0.0,0.0,0.0,3.21,2733.21,8.0,1.65,-0.32,0.0,,,,,,280.0,,500.0,1100.0,6.0,0.0,1.0,7.0,0.0,20240513_47,小型,1625.0,4.0,,,S60,,,0.0,23.0,73.9,418,0.388,0.294,2189,0.421,1267,24.2,7.7,16.5,19.8,1.374,5,1.17,80.75774647887323,119.8,16.08530658331973,73.84,90.792,77.6,2.9396,,6.74,6.56,464.29333333333335,19.2,371.32,8.0,0.0,0,23.85,58.906060606060606,976.8588383838384,,,,,,,2024-05-13,S60-24
20240513160724,2024-05-13 16:07:24,50,S60-24,945,1301,0,125,326,33,0,73,0.0,0.0,0.0,3.28,2806.28,8.0,0.81,-0.32,0.08,,,,,,280.0,,500.0,1100.0,6.0,0.0,1.0,7.0,0.0,20240513_50,小型,1625.0,4.0,,,S60,,,0.0,23.0,73.9,432,0.383,0.289,2246,0.421,1301,24.5,7.6,16.9,19.9,1.377,5,1.2,88.02522522522521,130.9,18.52418175342593,73.54,93.45897435897434,77.882,2.9396,,6.74,6.56,464.29333333333335,19.2,371.32,8.0,0.0,0,25.85,58.906060606060606,976.8588383838384,,,,,,,2024-05-13,S60-24
20240513163252,2024-05-13 16:32:52,53,S60-24,924,1280,0,127,321,32,0,71,0.0,0.0,0.0,3.25,2758.25,7.5,0.79,-0.54,0.16,,,,,,280.0,,500.0,1100.0,6.0,0.0,1.0,7.0,0.0,20240513_53,小型,1729.0,3.0,,,S60,,,0.0,23.0,73.9,424,0.396,0.3,2204,0.419,1280,24.3,7.5,16.7,20.0,1.385,5,1.18,80.92816901408452,122.8,17.387012986454934,72.74000000000001,92.708,78.566,2.9396,,6.74,6.56,464.29333333333335,19.2,371.32,7.5,-0.5,1,20.12,55.74086021505375,864.9123476702507,,,,,,,2024-05-13,S60-24
20240513165757,2024-05-13 16:57:57,57,S60-24,557,772,0,75,193,22,0,44,0.0,0.0,0.0,1.94,1664.94,8.0,2.74,-0.89,0.39,,,,,,200.0,280.0,500.0,1100.0,4.0,4.0,1.0,7.0,0.0,20240513_57,小型,1729.0,3.0,,,S60,,,0.0,23.0,73.9,259,0.389,0.29,1329,0.419,772,25.5,8.5,17.0,20.1,1.386,5,0.71,66.12075471698114,79.4,7.402800553451096,63.64,63.59729729729731,89.574,2.9396,,6.74,6.56,464.29333333333335,19.2,371.32,8.0,0.5,1,-24.15,55.74086021505375,864.9123476702507,,,,,,,2024-05-13,S60-24
20240513170325,2024-05-13 17:03:25,58,S60-24,556,759,0,70,191,21,0,42,0.0,0.0,0.0,1.91,1640.91,8.5,1.45,0.0,0.13,,,,,,200.0,280.0,500.0,1100.0,4.0,4.0,1.0,7.0,0.0,20240513_58,小型,1729.0,3.0,,,S60,,,0.0,23.0,73.9,254,0.366,0.276,1315,0.423,759,24.8,8.3,16.5,19.8,1.365,5,0.7,70.32151898734178,83.3,7.842430372555031,65.38,73.19285714285715,104.561,2.9396,,6.74,6.56,464.29333333333335,19.2,371.32,8.5,0.5,1,-19.44,55.74086021505375,864.9123476702507,,,,,,,2024-05-13,S60-24
20240514065555,2024-05-14 06:55:55,1,S60-17,871,1195,0,114,295,32,0,63,0.0,0.0,0.0,2.65,2572.65,8.5,3.64,-0.23,0.34,,,,,,280.0,,500.0,1100.0,8.0,0.0,0.0,7.0,0.0,20240514_1,小型,814.0,3.0,,,S60,,,0.0,22.0,67.3,390,0.386,0.292,2066,0.422,1195,24.4,8.2,16.2,19.6,1.372,5,1.1,78.53297872340426,117.6,13.31486442031845,73.42,77.6878787878788,70.625,2.9396,,6.74,6.56,464.29333333333335,19.2,371.32,8.5,0.0,0,24.56,,,,,,,,,2024-05-14,S60-17
20240514072111,2024-05-14 07:21:11,4,S60-17,782,1064,0,96,265,27,0,58,0.0,0.0,0.0,2.37,2294.37,9.0,2.13,0.0,0.28,,,,,,280.0,,500.0,1100.0,8.0,0.0,1.0,7.0,0.0,20240514_4,小型,814.0,3.0,,,S60,,,0.0,22.0,67.3,350,0.362,0.274,1846,0.424,1064,24.3,7.7,16.6,19.5,1.361,5,0.98,89.337,116.5,15.560621163693948,75.91999999999999,97.47999999999998,99.469,2.9396,,6.74,6.56,464.29333333333335,19.2,371.32,9.0,0.5,1,7.37,,,,,,,,,2024-05-14,S60-17
20240514074546,2024-05-14 07:45:46,5,S60-17,775,1063,0,104,264,30,0,57,0.0,0.0,0.0,2.36,2295.36,8.0,1.96,0.13,0.19,,,,,,280.0,,500.0,1100.0,7.0,0.0,1.0,7.0,0.0,20240514_5,小型,814.0,3.0,,,S60,,,0.0,22.0,67.3,351,0.394,0.296,1838,0.422,1063,24.8,8.5,16.2,19.8,1.372,5,0.98,85.83936170212766,112.2,13.36660826888603,73.56,90.27272727272728,92.115,2.9396,,6.74,6.56,464.29333333333335,19.2,371.32,8.0,-1.0,1,4.85,,,,,,,,,2024-05-14,S60-17
20240514081123,2024-05-14 08:11:23,8,S60-17,911,1257,0,124,314,33,0,67,0.0,0.0,0.0,2.79,2708.79,7.5,0.0,-0.22,0.08,,,,,,280.0,,500.0,1100.0,7.0,0.0,1.0,7.0,0.0,20240514_8,小型,913.0,4.0,,,S60,,,0.0,22.0,67.3,414,0.395,0.3,2168,0.42,1257,24.2,8.0,16.2,19.9,1.38,5,1.16,92.94629629629628,129.3,17.972563585591637,79.34,99.16052631578944,85.483,2.9396,,6.74,6.56,464.29333333333335,19.2,371.32,7.5,-0.5,1,17.12,,,,,,,,,2024-05-14,S60-17
20240514084350,2024-05-14 08:43:50,11,S60-17,891,1247,0,132,313,31,0,69,0.0,0.0,0.0,2.79,2685.79,6.5,0.76,-0.67,0.16,,,,,,280.0,,500.0,1100.0,6.0,0.0,1.0,7.0,0.0,20240514_11,小型,913.0,4.0,,,S60,,,0.0,22.0,67.3,413,0.422,0.32,2138,0.417,1247,24.2,7.5,16.7,20.3,1.4,5,1.15,83.93978494623656,129.2,16.220829167415676,76.66,88.44999999999999,76.913,2.9396,,6.74,6.56,464.29333333333335,19.2,371.32,6.5,-1.0,1,19.48,,,,,,,,,2024-05-14,S60-17
20240514090919,2024-05-14 09:09:19,14,S60-17,893,1237,0,123,306,33,0,67,0.0,0.0,0.0,2.73,2661.73,7.5,0.82,-0.45,0.16,,,,,,280.0,,500.0,1100.0,6.0,0.0,1.0,8.0,0.0,20240514_14,小型,1038.0,2.0,,,S60,,,0.0,22.0,67.3,406,0.402,0.303,2130,0.419,1237,24.6,8.1,16.5,19.9,1.385,5,1.14,82.55466666666666,116.0,15.409886811899549,73.88000000000001,90.2346153846154,79.153,2.9396,,6.74,6.56,464.29333333333335,19.2,371.32,7.5,1.0,1,16.12,76.79285714285714,537.55,,,,,,,2024-05-14,S60-17
20240514093646,2024-05-14 09:36:46,17,S60-17,912,1258,0,125,312,36,0,69,0.0,0.0,0.0,2.79,2714.79,7.5,0.81,-0.11,0.16,,,,,,280.0,,500.0,1100.0,6.0,0.0,1.0,7.0,0.0,20240514_17,小型,1038.0,2.0,,,S60,,,0.0,22.0,67.3,417,0.401,0.3,2170,0.42,1258,25.2,8.6,16.5,20.0,1.379,5,1.16,86.2076923076923,134.2,19.245677298410577,75.34,83.50625,71.988,2.9396,,6.74,6.56,464.29333333333335,19.2,371.32,7.5,0.0,0,18.12,76.79285714285714,537.55,,,,,,,2024-05-14,S60-17
20240514101019,2024-05-14 10:10:19,20,S60-17,910,1259,0,125,313,35,0,67,0.0,0.0,0.0,2.57,2711.57,7.5,0.81,-0.33,0.24,,,,,,280.0,,500.0,1100.0,6.0,0.0,1.0,7.0,0.0,20240514_20,小型,1038.0,2.0,,,S60,,,0.0,22.0,67.3,415,0.399,0.301,2169,0.42,1259,24.6,8.4,16.1,19.9,1.384,5,1.16,87.7388888888889,126.1,17.6074417838833,75.5,92.61315789473684,79.839,2.9396,,6.74,6.56,464.29333333333335,19.2,371.32,7.5,0.0,0,18.12,76.79285714285714,537.55,,,,,,,2024-05-14,S60-17
20240514103505,2024-05-14 10:35:05,21,S60-17,563,771,0,72,194,21,0,43,0.0,0.0,0.0,1.59,1665.59,8.5,1.41,-0.18,0.26,,,,,,200.0,280.0,500.0,1100.0,4.0,3.0,1.0,9.0,0.0,20240514_21,小型,1138.0,1.0,,,S60,,,0.0,22.0,67.3,258,0.371,0.279,1334,0.422,771,24.8,8.1,16.7,19.8,1.369,5,0.71,75.38235294117646,89.5,8.693475260833647,68.72,78.86551724137932,111.078,2.9396,,6.74,6.56,464.29333333333335,19.2,371.32,8.5,1.0,1,-17.44,68.47857142857143,479.35,,,,,,,2024-05-14,S60-17
20240514103847,2024-05-14 10:38:47,22,S60-17,562,771,0,74,194,21,0,42,0.0,0.0,0.0,1.59,1665.59,8.0,1.37,0.0,0.26,,,,,,200.0,280.0,500.0,1100.0,4.0,3.0,1.0,9.0,0.0,20240514_22,小型,1138.0,1.0,,,S60,,,0.0,22.0,67.3,257,0.381,0.288,1333,0.422,771,24.5,8.2,16.3,19.9,1.372,5,0.71,69.4314606741573,83.4,7.256652825234343,67.28,68.30322580645161,96.202,2.9396,,6.74,6.56,464.29333333333335,19.2,371.32,8.0,-0.5,1,-25.15,68.47857142857143,479.35,,,,,,,2024-05-14,S60-17
20240514110215,2024-05-14 11:02:15,25,S60-17,560,769,0,74,194,21,0,43,0.0,0.0,0.0,1.5,1662.5,8.0,1.37,-0.36,0.0,,,,,,280.0,,500.0,1100.0,11.0,0.0,1.0,10.0,0.0,20240514_25,小型,1138.0,1.0,,,S60,,,0.0,22.0,67.3,258,0.381,0.287,1329,0.421,769,24.8,8.1,16.7,20.0,1.373,5,0.71,71.73529411764704,81.8,7.204764859327519,69.84,71.77241379310345,101.088,2.9396,,6.74,6.56,464.29333333333335,19.2,371.32,8.0,0.0,0,-25.15,68.47857142857143,479.35,,,,,,,2024-05-14,S60-17
20240514110605,2024-05-14 11:06:05,26,S60-17,548,759,0,73,186,25,0,43,0.0,0.0,0.0,1.49,1635.49,8.0,1.39,-0.9,0.13,,,,,,280.0,,500.0,1100.0,11.0,0.0,1.0,10.0,0.0,20240514_26,小型,1138.0,1.0,,,S60,,,0.0,22.0,67.3,254,0.392,0.287,1307,0.419,759,26.8,9.8,16.9,20.0,1.385,5,0.7,70.93294117647059,82.1,7.585456490746643,66.76,71.87241379310345,102.675,2.9396,,6.74,6.56,464.29333333333335,19.2,371.32,8.0,0.0,0,-26.15,68.47857142857143,479.35,,,,,,,2024-05-14,S60-17
20240514130034,2024-05-14 13:00:34,27,S60-24,873,1194,0,107,295,30,0,65,0.0,0.0,0.0,2.69,2566.69,9.0,0.94,-0.46,0.25,,,,,,280.0,,500.0,1100.0,7.0,0.0,1.0,7.0,0.0,20240514_27,小型,1423.0,4.0,,,S60,,,0.0,22.6,71.7,390,0.363,0.274,2067,0.422,1194,24.4,7.7,16.7,19.4,1.368,5,1.1,85.56363636363633,122.8,15.634063138263288,74.24000000000001,92.26571428571428,83.878,2.9396,,6.74,6.56,464.29333333333335,19.2,371.32,9.0,1.0,1,18.37,63.82678571428572,1188.241994047619,,,,,,,2024-05-14,S60-24
20240514132806,2024-05-14 13:28:06,30,S60-24,785,1094,0,111,272,27,0,60,0.0,0.0,0.0,2.47,2351.47,7.5,1.83,-1.13,0.0,,,,,,280.0,,500.0,1100.0,7.0,0.0,1.0,7.0,0.0,20240514_30,小型,1423.0,4.0,,,S60,,,0.0,22.6,71.7,359,0.408,0.309,1879,0.418,1094,24.2,7.5,16.7,20.0,1.394,5,1.01,81.87590361445784,105.9,13.232723133689396,73.68,86.46896551724137,85.613,2.9396,,6.74,6.56,464.29333333333335,19.2,371.32,7.5,-1.5,1,4.12,63.82678571428572,1188.241994047619,,,,,,,2024-05-14,S60-24
20240514135354,2024-05-14 13:53:54,32,S60-17,805,1116,0,111,277,30,0,63,0.0,0.0,0.0,2.18,2404.18,7.5,0.91,-0.74,0.09,,,,,,280.0,,500.0,1100.0,9.0,0.0,1.0,7.0,0.0,20240514_32,小型,1423.0,4.0,,,S60,,,0.0,22.6,71.7,370,0.401,0.3,1921,0.419,1116,25.1,8.1,17.0,20.0,1.386,5,1.03,81.14252873563218,112.7,12.819952410691416,76.52000000000001,81.74193548387095,79.361,2.9396,,6.74,6.56,464.29333333333335,19.2,371.32,7.5,0.0,0,4.12,63.82678571428572,1188.241994047619,,,,,,,2024-05-14,S60-17
20240514142559,2024-05-14 14:25:59,35,S60-17,879,1226,0,122,309,30,0,66,0.0,0.0,0.0,2.4,2634.4,7.5,0.83,-1.12,0.16,,,,,,280.0,,500.0,1100.0,8.0,0.0,1.0,7.0,0.0,20240514_35,小型,1520.0,3.0,,,S60,,,0.0,22.6,71.7,405,0.395,0.301,2105,0.418,1226,23.7,7.4,16.3,20.0,1.395,5,1.13,86.12051282051283,126.7,17.303576718655098,75.22,89.87560975609756,79.536,2.9396,,6.74,6.56,464.29333333333335,19.2,371.32,7.5,0.0,0,15.12,56.39528301886792,996.3166666666668,,,,,,,2024-05-14,S60-17
20240514145305,2024-05-14 14:53:05,38,S60-17,971,1344,0,134,340,35,0,73,0.0,0.0,0.0,2.64,2899.64,7.5,0.75,-0.51,0.07,,,,,,280.0,,500.0,1100.0,6.0,0.0,1.0,7.0,0.0,20240514_38,小型,1520.0,3.0,,,S60,,,0.0,22.6,71.7,448,0.394,0.299,2315,0.419,1344,24.1,7.8,16.3,20.1,1.384,5,1.24,84.13258426966293,119.9,16.835941858576565,74.3,93.62580645161292,75.505,2.9396,,6.74,6.56,464.29333333333335,19.2,371.32,7.5,0.0,0,27.12,56.39528301886792,996.3166666666668,,,,,,,2024-05-14,S60-17
20240514151725,2024-05-14 15:17:25,42,S60-17,886,1236,0,127,310,30,0,67,0.0,0.0,0.0,2.46,2658.46,7.0,0.0,-0.67,0.08,,,,,,280.0,,500.0,1100.0,7.0,0.0,1.0,7.0,0.0,20240514_42,小型,1638.0,2.0,,,S60,,,0.0,22.6,71.7,407,0.41,0.312,2122,0.418,1236,23.8,7.4,16.5,20.1,1.395,5,1.14,82.184,115.4,14.479908287002372,75.43999999999998,83.23428571428572,73.013,2.9396,,6.74,6.56,464.29333333333335,19.2,371.32,7.0,-0.5,1,16.17,71.01224489795918,1162.233741496599,,,,,,,2024-05-14,S60-17
20240514154623,2024-05-14 15:46:23,47,S60-17,905,1267,0,134,317,33,0,69,0.0,0.0,0.0,2.5,2727.5,6.5,0.0,-0.77,0.0,,,,,,280.0,,500.0,1100.0,7.0,0.0,1.0,7.0,0.0,20240514_47,小型,1638.0,2.0,,,S60,,,0.0,22.6,71.7,419,0.423,0.32,2172,0.417,1267,24.3,7.9,16.5,20.3,1.4,5,1.17,77.55802469135803,117.8,14.258121914985868,72.13999999999999,81.59642857142855,69.741,2.9396,,6.74,6.56,464.29333333333335,19.2,371.32,6.5,-0.5,1,21.48,71.01224489795918,1162.233741496599,,,,,,,2024-05-14,S60-17
20240514161008,2024-05-14 16:10:08,50,S60-17,915,1277,0,134,318,36,0,71,0.0,0.0,0.0,2.52,2753.52,6.5,-0.74,-0.54,-0.08,,,,,,280.0,,500.0,1100.0,6.0,0.0,1.0,7.0,0.0,20240514_50,小型,1638.0,2.0,,,S60,,,0.0,22.6,71.7,425,0.421,0.315,2192,0.417,1277,25.2,8.5,16.7,20.3,1.396,5,1.18,83.29431818181818,127.1,17.459019276024026,72.0,85.08709677419354,72.108,2.9396,,6.74,6.56,464.29333333333335,19.2,371.32,6.5,0.0,0,21.48,71.01224489795918,1162.233741496599,,,,,,,2024-05-14,S60-17
20240514163550,2024-05-14 16:35:50,53,S60-17,921,1289,0,136,324,32,0,70,0.0,0.0,0.0,2.54,2774.54,6.5,0.0,-0.75,0.0,,,,,,280.0,,500.0,1100.0,6.0,0.0,0.0,7.0,0.0,20240514_53,小型,1733.0,1.0,,,S60,,,0.0,22.6,71.7,426,0.42,0.319,2210,0.417,1289,23.9,7.5,16.4,20.3,1.4,5,1.19,81.64146341463415,117.9,15.96417445880308,73.62,89.8655172413793,75.517,2.9396,,6.74,6.56,464.29333333333335,19.2,371.32,6.5,0.0,0,23.48,60.81827956989247,939.6424193548386,,,,,,,2024-05-14,S60-17
20240514165840,2024-05-14 16:58:40,57,S60-17,559,770,0,73,192,23,0,41,0.0,0.0,0.0,1.5,1659.5,8.0,0.0,-0.53,0.13,,,,,,200.0,280.0,500.0,1100.0,4.0,5.0,1.0,8.0,0.0,20240514_57,小型,1733.0,1.0,,,S60,,,0.0,22.6,71.7,256,0.38,0.285,1329,0.421,770,25.0,9.0,16.0,19.8,1.377,5,0.71,67.7609195402299,80.3,6.855559977326552,65.58,68.61290322580646,96.638,2.9396,,6.74,6.56,464.29333333333335,19.2,371.32,8.0,1.5,1,-26.15,60.81827956989247,939.6424193548386,,,,,,,2024-05-14,S60-17
20240514170225,2024-05-14 17:02:25,58,S60-17,559,771,0,73,191,24,0,41,0.0,0.0,0.0,1.51,1660.51,8.0,0.0,-0.53,0.26,,,,,,200.0,280.0,500.0,1100.0,4.0,5.0,1.0,8.0,0.0,20240514_58,小型,1733.0,1.0,,,S60,,,0.0,22.6,71.7,256,0.382,0.285,1330,0.42,771,25.4,9.4,16.0,19.8,1.379,5,0.71,69.21807228915664,81.9,7.063211061606356,63.94,70.59655172413792,99.432,2.9396,,6.74,6.56,464.29333333333335,19.2,371.32,8.0,0.0,0,-26.15,60.81827956989247,939.6424193548386,,,,,,,2024-05-14,S60-17
20240515064954,2024-05-15 06:49:54,1,S60-17,873,1196,0,109,295,33,0,66,0.0,0.0,0.0,2.33,2574.33,9.0,2.83,-0.46,0.42,,,,,,280.0,,500.0,1200.0,8.0,0.0,1.0,7.0,0.0,20240515_1,小型,832.0,3.0,,,S60,,,0.0,24.3,70.9,394,0.369,0.277,2069,0.422,1196,25.1,8.4,16.8,19.6,1.37,5,1.1,87.93263157894735,118.9,14.621904563865549,78.78,89.96060606060607,81.782,2.9396,,6.74,6.56,464.29333333333335,19.2,371.32,9.0,1.0,1,20.37,,,,,,,,,2024-05-15,S60-17
20240515071911,2024-05-15 07:19:11,4,S60-17,767,1064,0,102,268,27,0,59,0.0,0.0,0.0,2.04,2289.04,8.0,0.0,-0.9,0.28,,,,,,280.0,,500.0,1200.0,8.0,0.0,1.0,7.0,0.0,20240515_4,小型,832.0,3.0,,,S60,,,0.0,24.3,70.9,354,0.381,0.288,1831,0.419,1064,24.3,7.6,16.7,19.9,1.387,5,0.98,85.62386363636364,114.1,15.29703621262942,74.06,94.96451612903223,96.903,2.9396,,6.74,6.56,464.29333333333335,19.2,371.32,8.0,-1.0,1,2.85,,,,,,,,,2024-05-15,S60-17
20240515080002,2024-05-15 08:00:02,7,S60-17,762,1061,0,110,264,30,0,58,0.0,0.0,0.0,2.09,2287.09,7.0,0.92,-0.65,0.0,,,,,,280.0,,500.0,1200.0,11.0,0.0,1.0,7.0,0.0,20240515_7,小型,832.0,3.0,,,S60,,,0.0,24.3,70.9,352,0.417,0.312,1823,0.418,1061,25.0,8.5,16.5,20.2,1.392,5,0.98,81.31075268817203,109.5,12.979193128702963,73.24000000000001,85.03125,86.767,2.9396,,6.74,6.56,464.29333333333335,19.2,371.32,7.0,-1.0,1,-0.83,,,,,,,,,2024-05-15,S60-17
20240515082943,2024-05-15 08:29:43,8,S60-17,892,1246,0,131,314,34,0,69,0.0,0.0,0.0,2.43,2688.43,6.5,0.0,-0.56,0.08,,,,,,280.0,,500.0,1200.0,6.0,0.0,1.0,7.0,0.0,20240515_8,小型,924.0,1.0,,,S60,,,0.0,24.3,70.9,417,0.417,0.314,2138,0.417,1246,24.7,8.2,16.5,20.4,1.397,5,1.15,87.39306930693067,127.1,17.225908747102817,75.32000000000001,91.26857142857142,79.364,2.9396,,6.74,6.56,464.29333333333335,19.2,371.32,6.5,-0.5,1,18.48,,,,,,,,,2024-05-15,S60-17
20240515085455,2024-05-15 08:54:55,11,S60-17,886,1246,0,137,310,31,0,67,0.0,0.0,0.0,2.46,2679.46,5.8,0.0,-0.56,0.08,,,,,,280.0,,500.0,1200.0,6.0,0.0,1.0,7.0,0.0,20240515_11,小型,924.0,1.0,,,S60,,,0.0,24.3,70.9,408,0.442,0.336,2132,0.416,1246,24.0,7.6,16.4,20.4,1.406,5,1.15,82.66272727272727,118.7,13.510944110009545,75.58,82.6421052631579,71.863,2.9396,,6.74,6.56,464.29333333333335,19.2,371.32,5.8,-0.7,1,22.17,,,,,,,,,2024-05-15,S60-17
20240515091946,2024-05-15 09:19:46,14,S60-17,877,1237,0,135,312,28,0,69,0.0,0.0,0.0,2.4,2660.4,6.0,0.0,-0.79,0.16,,,,,,280.0,,500.0,1200.0,7.0,0.0,1.0,7.0,0.0,20240515_14,小型,1050.0,2.0,,,S60,,,0.0,24.3,70.9,409,0.433,0.33,2114,0.415,1237,23.7,6.8,16.9,20.5,1.41,5,1.14,83.2840425531915,120.8,16.30708828511745,75.28,86.33636363636364,75.734,2.9396,,6.74,6.56,464.29333333333335,19.2,371.32,6.0,0.2,1,19.41,76.78095238095239,537.4666666666667,,,,,,,2024-05-15,S60-17
20240515094742,2024-05-15 09:47:42,17,S60-17,909,1268,0,130,321,35,0,68,0.0,0.0,0.0,2.48,2733.48,7.0,0.0,-0.76,0.08,,,,,,280.0,,500.0,1200.0,7.0,0.0,1.0,7.0,0.0,20240515_17,小型,1050.0,2.0,,,S60,,,0.0,24.3,70.9,424,0.405,0.307,2177,0.418,1268,24.3,8.3,16.0,20.3,1.395,5,1.17,78.23678160919542,111.2,15.937976875480148,79.67999999999999,86.30967741935484,73.769,2.9396,,6.74,6.56,464.29333333333335,19.2,371.32,7.0,1.0,1,19.17,76.78095238095239,537.4666666666667,,,,,,,2024-05-15,S60-17
20240515102018,2024-05-15 10:20:18,20,S60-17,947,1237,0,124,352,0,0,104,0.0,0.0,0.0,2.49,2766.49,7.5,0.81,-0.84,0.08,,,,,,280.0,,500.0,1200.0,7.0,0.0,1.0,7.0,0.0,20240515_20,小型,1050.0,2.0,,,S60,,,0.0,24.3,70.9,456,0.352,0.272,2184,0.434,1237,22.8,0.0,22.8,21.0,1.306,5,1.17,90.971875,139.3,26.027212134310027,81.56,109.74117647058824,93.796,2.9396,,6.74,6.56,464.29333333333335,19.2,371.32,7.5,0.5,1,17.12,76.78095238095239,537.4666666666667,,,,,,,2024-05-15,S60-17
20240515104656,2024-05-15 10:46:56,21,S60-17,937,1224,0,127,351,0,0,107,0.0,0.0,0.0,2.47,2748.47,7.0,0.79,-0.53,-0.08,,,,,,280.0,,500.0,1200.0,7.0,0.0,1.0,7.0,0.0,20240515_21,小型,1143.0,4.0,,,S60,,,0.0,24.3,70.9,458,0.362,0.277,2161,0.434,1224,23.4,0.0,23.4,21.3,1.306,5,1.16,90.25531914893617,134.9,25.90777266521791,78.52000000000001,110.92424242424242,95.624,2.9396,,6.74,6.56,464.29333333333335,19.2,371.32,7.0,-0.5,1,16.17,66.21666666666667,463.51666666666665,,,,,,,2024-05-15,S60-17
20240515111321,2024-05-15 11:13:21,24,S60-17,574,750,0,75,217,0,0,65,0.0,0.0,0.0,1.5,1682.5,7.5,0.0,-0.86,0.0,,,,,,200.0,280.0,500.0,1200.0,4.0,4.0,1.0,7.0,0.0,20240515_24,小型,1143.0,4.0,,,S60,,,0.0,24.3,70.9,282,0.346,0.266,1324,0.434,750,23.0,0.0,23.0,21.2,1.307,5,0.71,71.58666666666666,83.2,7.654166621302848,73.1,74.51290322580645,104.948,2.9396,,6.74,6.56,464.29333333333335,19.2,371.32,7.5,0.5,1,-31.88,66.21666666666667,463.51666666666665,,,,,,,2024-05-15,S60-17
20240515111642,2024-05-15 11:16:42,25,S60-17,575,749,0,75,211,0,0,67,0.0,0.0,0.0,1.53,1678.53,7.5,0.0,-0.69,-0.13,,,,,,200.0,280.0,500.0,1200.0,4.0,4.0,1.0,7.0,0.0,20240515_25,小型,1143.0,4.0,,,S60,,,0.0,24.3,70.9,278,0.355,0.27,1324,0.434,749,24.1,0.0,24.1,21.0,1.303,5,0.71,69.93195876288661,83.3,7.649682243811777,66.42,72.38529411764705,101.951,2.9396,,6.74,6.56,464.29333333333335,19.2,371.32,7.5,0.0,0,-31.88,66.21666666666667,463.51666666666665,,,,,,,2024-05-15,S60-17
20240515130028,2024-05-15 13:00:28,26,S60-24,902,1164,0,108,336,0,0,98,0.0,0.0,0.0,2.64,2610.64,8.5,0.93,-0.44,0.17,,,,,,280.0,,500.0,1200.0,8.0,0.0,1.0,7.0,0.0,20240515_26,小型,1424.0,1.0,,,S60,,,0.0,23.9,66.6,434,0.321,0.249,2066,0.437,1164,22.6,0.0,22.6,20.8,1.29,5,1.1,84.37339449541285,122.8,17.70576872873827,75.96,91.91315789473684,83.557,2.9396,,6.74,6.56,464.29333333333335,19.2,371.32,8.5,1.0,1,18.56,62.87477477477477,1169.470810810811,,,,,,,2024-05-15,S60-24
20240515132733,2024-05-15 13:27:33,29,S60-24,783,1025,0,107,291,0,0,89,0.0,0.0,0.0,2.38,2297.38,7.0,1.9,-0.63,0.1,,,,,,280.0,,500.0,1200.0,7.0,0.0,1.0,7.0,0.0,20240515_29,小型,1424.0,1.0,,,S60,,,0.0,23.9,66.6,380,0.368,0.282,1808,0.433,1025,23.4,0.0,23.4,21.2,1.309,5,0.97,79.45333333333333,105.4,13.79120653814516,72.86,88.74516129032256,91.49,2.9396,,6.74,6.56,464.29333333333335,19.2,371.32,7.0,-1.5,1,-3.83,62.87477477477477,1169.470810810811,,,,,,,2024-05-15,S60-24
20240515135455,2024-05-15 13:54:55,31,S60-24,783,1036,0,112,296,0,0,91,0.0,0.0,0.0,2.36,2320.36,6.5,0.9,-1.14,0.1,,,,,,280.0,,500.0,1200.0,7.0,0.0,1.0,7.0,0.0,20240515_31,小型,1424.0,1.0,,,S60,,,0.0,23.9,66.6,387,0.378,0.289,1819,0.43,1036,23.5,0.0,23.5,21.5,1.323,5,0.98,74.61764705882354,108.6,13.458783936593344,72.42,79.43448275862069,81.056,2.9396,,6.74,6.56,464.29333333333335,19.2,371.32,6.5,-0.5,1,-0.52,62.87477477477477,1169.470810810811,,,,,,,2024-05-15,S60-24
20240515142300,2024-05-15 14:23:00,36,S60-24,930,1213,0,122,351,0,0,106,0.0,0.0,0.0,2.79,2724.79,7.5,0.83,-0.85,-0.08,,,,,,280.0,,500.0,1200.0,7.0,0.0,1.0,7.0,0.0,20240515_36,小型,1548.0,3.0,,,S60,,,0.0,23.9,66.6,457,0.348,0.267,2143,0.434,1213,23.2,0.0,23.2,21.3,1.304,5,1.15,91.87558139534885,137.1,25.736648993335663,80.58,113.39,98.6,2.9396,,6.74,6.56,464.29333333333335,19.2,371.32,7.5,1.0,1,15.12,58.467961165048536,1005.6489320388348,,,,,,,2024-05-15,S60-24
20240515144929,2024-05-15 14:49:29,39,S60-24,902,1183,0,123,342,0,0,101,0.0,0.0,0.0,2.73,2653.73,7.0,1.65,-0.88,0.0,,,,,,280.0,,500.0,1200.0,7.0,0.0,1.0,7.0,0.0,20240515_39,小型,1548.0,3.0,,,S60,,,0.0,23.9,66.6,443,0.36,0.278,2085,0.433,1183,22.8,0.0,22.8,21.4,1.312,5,1.12,84.27525773195877,120.8,19.64974767513468,78.34,95.36764705882354,85.15,2.9396,,6.74,6.56,464.29333333333335,19.2,371.32,7.0,-0.5,1,12.17,58.467961165048536,1005.6489320388348,,,,,,,2024-05-15,S60-24
20240515151751,2024-05-15 15:17:51,43,S60-24,923,1202,0,125,343,0,0,103,0.0,0.0,0.0,2.77,2698.77,7.0,0.81,-0.32,-0.17,,,,,,280.0,,500.0,1200.0,8.0,0.0,1.0,7.0,0.0,20240515_43,小型,1548.0,3.0,,,S60,,,0.0,23.9,66.6,446,0.364,0.28,2125,0.434,1202,23.1,0.0,23.1,21.2,1.302,5,1.14,88.175,125.6,21.506825466969005,83.16,100.2970588235294,87.98,2.9396,,6.74,6.56,464.29333333333335,19.2,371.32,7.0,0.0,0,14.17,58.467961165048536,1005.6489320388348,,,,,,,2024-05-15,S60-24
20240515154559,2024-05-15 15:45:59,47,S60-24,941,1225,0,127,349,0,0,105,0.0,0.0,0.0,2.81,2749.81,7.0,0.79,-0.11,0.0,,,,,,280.0,,500.0,1200.0,7.0,0.0,1.0,7.0,0.0,20240515_47,小型,1639.0,2.0,,,S60,,,0.0,23.9,66.6,454,0.364,0.28,2166,0.434,1225,23.1,0.0,23.1,21.2,1.302,5,1.16,84.63882352941175,134.3,22.490343517987743,81.9,99.71724137931037,85.963,2.9396,,6.74,6.56,464.29333333333335,19.2,371.32,7.0,0.0,0,16.17,69.54591836734694,1137.0757653061223,,,,,,,2024-05-15,S60-24
20240515161150,2024-05-15 16:11:50,51,S60-24,939,1226,0,127,353,0,0,108,0.0,0.0,0.0,2.8,2755.8,7.0,0.79,-0.32,0.08,,,,,,280.0,,500.0,1200.0,7.0,0.0,1.0,7.0,0.0,20240515_51,小型,1639.0,2.0,,,S60,,,0.0,23.9,66.6,461,0.36,0.275,2165,0.434,1226,23.4,0.0,23.4,21.4,1.306,5,1.16,80.71428571428571,117.3,19.245111580032244,82.98,92.98333333333336,80.158,2.9396,,6.74,6.56,464.29333333333335,19.2,371.32,7.0,0.0,0,16.17,69.54591836734694,1137.0757653061223,,,,,,,2024-05-15,S60-24
20240515163607,2024-05-15 16:36:07,54,S60-24,590,761,0,75,219,0,0,68,0.0,0.0,0.0,1.76,1714.76,8.0,2.74,0.0,0.13,,,,,,280.0,,500.0,1200.0,11.0,0.0,1.0,10.0,0.0,20240515_54,小型,1743.0,4.0,,,S60,,,0.0,23.9,66.6,287,0.342,0.261,1351,0.437,761,23.7,0.0,23.7,21.1,1.29,5,0.72,69.57108433734939,83.2,7.202485014942937,71.38000000000001,73.33448275862068,101.853,2.9396,,6.74,6.56,464.29333333333335,19.2,371.32,8.0,1.0,1,-24.15,61.11521739130434,934.0442391304348,,,,,,,2024-05-15,S60-24
20240515163914,2024-05-15 16:39:14,55,S60-24,585,751,0,70,219,0,0,67,0.0,0.0,0.0,1.72,1693.72,8.5,1.45,0.0,0.13,,,,,,280.0,,500.0,1200.0,11.0,0.0,1.0,10.0,0.0,20240515_55,小型,1743.0,4.0,,,S60,,,0.0,23.9,66.6,286,0.32,0.245,1336,0.438,751,23.4,0.0,23.4,21.0,1.284,5,0.71,71.90229885057471,84.9,9.24674502545954,66.74000000000001,80.19354838709677,112.949,2.9396,,6.74,6.56,464.29333333333335,19.2,371.32,8.5,0.5,1,-19.44,61.11521739130434,934.0442391304348,,,,,,,2024-05-15,S60-24
20240515171303,2024-05-15 17:13:03,58,S60-24,587,750,0,71,218,0,0,66,0.0,0.0,0.0,1.75,1693.75,8.5,2.9,0.34,0.0,,,,,,200.0,280.0,500.0,1200.0,4.0,4.0,1.0,8.0,0.0,20240515_58,小型,1743.0,4.0,,,S60,,,0.0,23.9,66.6,284,0.326,0.25,1337,0.439,750,23.2,0.0,23.2,21.0,1.278,5,0.71,71.21219512195123,84.8,8.63190890122229,73.24000000000001,77.63448275862069,109.344,2.9396,,6.74,6.56,464.29333333333335,19.2,371.32,8.5,0.0,0,-18.44,61.11521739130434,934.0442391304348,,,,,,,2024-05-15,S60-24
20240515171600,2024-05-15 17:16:00,59,S60-24,574,739,0,68,215,0,0,66,0.0,0.0,0.0,1.7,1663.7,8.5,0.0,-0.35,0.0,,,,,,200.0,280.0,500.0,1200.0,4.0,4.0,1.0,8.0,0.0,20240515_59,小型,1743.0,4.0,,,S60,,,0.0,23.9,66.6,281,0.316,0.242,1313,0.437,739,23.5,0.0,23.5,21.0,1.287,5,0.7,73.36444444444444,85.3,9.445931647612005,68.38,80.92258064516128,115.604,2.9396,,6.74,6.56,464.29333333333335,19.2,371.32,8.5,0.0,0,-21.44,61.11521739130434,934.0442391304348,,,,,,,2024-05-15,S60-24
20240516064819,2024-05-16 06:48:19,1,S60-17,909,1165,0,106,336,0,0,101,0.0,0.0,0.0,2.32,2619.32,9.0,2.91,-0.11,0.26,,,,,,280.0,,500.0,1200.0,8.0,0.0,1.0,7.0,0.0,20240516_1,小型,808.0,2.0,,,S60,,,0.0,24.4,50.7,437,0.315,0.243,2074,0.438,1165,23.1,0.0,23.1,20.7,1.282,5,1.1,94.77272727272728,132.7,21.998614250120845,85.0,112.18387096774192,101.985,2.9396,,6.74,6.56,464.29333333333335,19.2,371.32,9.0,0.5,1,17.37,,,,,,,,,2024-05-16,S60-17
20240516071301,2024-05-16 07:13:01,4,S60-17,784,1015,0,102,294,0,0,88,0.0,0.0,0.0,2.03,2285.03,7.5,0.99,0.0,0.1,,,,,,280.0,,500.0,1200.0,10.0,0.0,1.0,7.0,0.0,20240516_4,小型,808.0,2.0,,,S60,,,0.0,24.4,50.7,382,0.347,0.267,1799,0.436,1015,23.0,0.0,23.0,21.2,1.295,5,0.96,90.72298850574713,114.6,16.200593867002098,83.04,104.1774193548387,108.518,2.9396,,6.74,6.56,464.29333333333335,19.2,371.32,7.5,-1.5,1,-4.88,,,,,,,,,2024-05-16,S60-17
20240516073902,2024-05-16 07:39:02,5,S60-17,807,1047,0,108,300,0,0,90,0.0,0.0,0.0,2.1,2354.1,7.0,0.93,0.37,0.19,,,,,,280.0,,500.0,1200.0,7.0,0.0,1.0,7.0,0.0,20240516_5,小型,808.0,2.0,,,S60,,,0.0,24.4,50.7,390,0.36,0.277,1854,0.435,1047,23.1,0.0,23.1,21.2,1.297,5,0.99,87.62,118.5,17.285145838744512,80.44000000000001,98.39722222222224,99.391,2.9396,,6.74,6.56,464.29333333333335,19.2,371.32,7.0,-0.5,1,-2.83,,,,,,,,,2024-05-16,S60-17
20240516080435,2024-05-16 08:04:35,8,S60-17,909,1194,0,132,345,0,0,102,0.0,0.0,0.0,2.38,2684.38,6.0,0.0,0.0,0.08,,,,,,280.0,,500.0,1200.0,6.0,0.0,1.0,7.0,0.0,20240516_8,小型,904.0,4.0,,,S60,,,0.0,24.4,50.7,447,0.383,0.295,2103,0.432,1194,22.8,0.0,22.8,21.6,1.314,5,1.13,93.13425925925924,139.7,21.74339049014341,78.1,102.9921052631579,91.143,2.9396,,6.74,6.56,464.29333333333335,19.2,371.32,6.0,-1.0,1,16.41,,,,,,,,,2024-05-16,S60-17
20240516083648,2024-05-16 08:36:48,11,S60-17,924,1213,0,138,347,0,0,105,0.0,0.0,0.0,2.42,2729.42,5.5,0.0,0.33,-0.08,,,,,,280.0,,500.0,1200.0,6.0,0.0,1.0,7.0,0.0,20240516_11,小型,904.0,4.0,,,S60,,,0.0,24.4,50.7,452,0.398,0.305,2137,0.432,1213,23.2,0.0,23.2,21.6,1.313,5,1.15,86.940625,131.9,20.3705801858802,80.96,96.05882352941175,83.529,2.9396,,6.74,6.56,464.29333333333335,19.2,371.32,5.5,-0.5,1,20.82,,,,,,,,,2024-05-16,S60-17
20240516090157,2024-05-16 09:01:57,14,S60-17,929,1223,0,140,351,0,0,105,0.0,0.0,0.0,2.47,2750.47,5.5,0.0,0.11,-0.16,,,,,,280.0,,500.0,1200.0,6.0,0.0,1.0,7.0,0.0,20240516_14,小型,1020.0,3.0,,,S60,,,0.0,24.4,50.7,456,0.399,0.307,2152,0.432,1223,23.0,0.0,23.0,21.7,1.316,5,1.16,84.66956521739131,132.1,19.88031984657864,79.02000000000001,95.95757575757575,82.722,2.9396,,6.74,6.56,464.29333333333335,19.2,371.32,5.5,0.0,0,22.82,57.41190476190476,401.8833333333333,,,,,,,2024-05-16,S60-17
20240516092707,2024-05-16 09:27:07,17,S60-17,930,1225,0,140,348,0,0,105,0.0,0.0,0.0,2.48,2750.48,5.5,0.0,0.22,0.0,,,,,,280.0,,500.0,1200.0,5.0,0.0,1.0,7.0,0.0,20240516_17,小型,1020.0,3.0,,,S60,,,0.0,24.4,50.7,453,0.402,0.309,2155,0.432,1225,23.2,0.0,23.2,21.6,1.317,5,1.16,76.28488372093024,119.2,16.94607396009169,75.4,82.10000000000001,70.776,2.9396,,6.74,6.56,464.29333333333335,19.2,371.32,5.5,0.0,0,22.82,57.41190476190476,401.8833333333333,,,,,,,2024-05-16,S60-17
20240516095036,2024-05-16 09:50:36,18,S60-17,934,1214,0,129,349,0,0,106,0.0,0.0,0.0,2.44,2734.44,6.5,0.0,0.43,0.0,,,,,,280.0,,500.0,1200.0,6.0,0.0,1.0,7.0,0.0,20240516_18,小型,1020.0,3.0,,,S60,,,0.0,24.4,50.7,455,0.37,0.284,2148,0.435,1214,23.3,0.0,23.3,21.4,1.3,5,1.15,83.55802469135803,132.5,21.797971726901512,77.16,99.57857142857144,86.59,2.9396,,6.74,6.56,464.29333333333335,19.2,371.32,6.5,1.0,1,16.48,57.41190476190476,401.8833333333333,,,,,,,2024-05-16,S60-17
20240516101801,2024-05-16 10:18:01,21,S60-17,922,1204,0,129,348,0,0,101,0.0,0.0,0.0,2.45,2706.45,6.5,0.0,0.11,0.0,,,,,,280.0,,500.0,1200.0,7.0,0.0,1.0,7.0,0.0,20240516_21,小型,1118.0,1.0,,,S60,,,0.0,24.4,50.7,449,0.371,0.287,2126,0.434,1204,22.5,0.0,22.5,21.4,1.306,5,1.14,81.79382716049383,126.3,20.261222134656133,77.28,96.55357142857144,84.696,2.9396,,6.74,6.56,464.29333333333335,19.2,371.32,6.5,0.0,0,16.48,70.69761904761906,494.8833333333334,,,,,,,2024-05-16,S60-17
20240516104901,2024-05-16 10:49:01,24,S60-17,587,751,0,72,212,0,0,67,0.0,0.0,0.0,1.53,1690.53,8.0,0.0,0.86,0.13,,,,,,200.0,280.0,500.0,1200.0,4.0,3.0,1.0,7.0,0.0,20240516_24,小型,1118.0,1.0,,,S60,,,0.0,24.4,50.7,279,0.34,0.258,1338,0.439,751,24.0,0.0,24.0,20.8,1.279,5,0.71,76.95529411764707,91.0,10.759657832765903,70.91999999999999,84.9793103448276,119.689,2.9396,,6.74,6.56,464.29333333333335,19.2,371.32,8.0,1.5,1,-27.15,70.69761904761906,494.8833333333334,,,,,,,2024-05-16,S60-17
20240516105216,2024-05-16 10:52:16,25,S60-17,568,740,0,76,209,0,0,66,0.0,0.0,0.0,1.51,1660.51,7.0,0.0,0.0,0.14,,,,,,200.0,280.0,500.0,1200.0,4.0,3.0,1.0,7.0,0.0,20240516_25,小型,1118.0,1.0,,,S60,,,0.0,24.4,50.7,275,0.364,0.276,1308,0.434,740,24.0,0.0,24.0,21.2,1.303,5,0.7,71.90697674418604,85.2,7.978980973254178,67.5,77.88666666666667,111.267,2.9396,,6.74,6.56,464.29333333333335,19.2,371.32,7.0,-1.0,1,-34.83,70.69761904761906,494.8833333333334,,,,,,,2024-05-16,S60-17
20240516125908,2024-05-16 12:59:08,26,S60-24,902,1162,0,116,334,0,0,100,0.0,0.0,0.0,2.68,2616.68,7.5,0.87,0.45,0.0,,,,,,280.0,,500.0,1200.0,8.0,0.0,1.0,7.0,0.0,20240516_26,小型,1417.0,4.0,,,S60,,,0.0,23.4,66.4,434,0.347,0.267,2064,0.437,1162,23.0,0.0,23.0,21.0,1.288,5,1.1,80.69883720930234,122.3,18.65857552195191,79.36,90.96,82.691,2.9396,,6.74,6.56,464.29333333333335,19.2,371.32,7.5,0.5,1,9.12,62.04107142857144,1161.202053571429,,,,,,,2024-05-16,S60-24
20240516132500,2024-05-16 13:25:00,29,S60-24,790,1025,0,106,291,0,0,88,0.0,0.0,0.0,2.37,2302.37,7.0,0.95,0.25,0.1,,,,,,280.0,,500.0,1200.0,6.0,0.0,1.0,7.0,0.0,20240516_29,小型,1417.0,4.0,,,S60,,,0.0,23.4,66.4,379,0.364,0.28,1815,0.435,1025,23.2,0.0,23.2,21.1,1.297,5,0.97,75.95833333333333,104.4,13.978301282560473,75.82000000000001,85.72333333333334,88.375,2.9396,,6.74,6.56,464.29333333333335,19.2,371.32,7.0,-0.5,1,-4.83,62.04107142857144,1161.202053571429,,,,,,,2024-05-16,S60-24
20240516134940,2024-05-16 13:49:40,31,S60-24,798,1036,0,105,295,0,0,89,0.0,0.0,0.0,2.39,2325.39,7.3,0.0,0.0,0.1,,,,,,280.0,,500.0,1200.0,7.0,0.0,1.0,7.0,0.0,20240516_31,小型,1417.0,4.0,,,S60,,,0.0,23.4,66.4,384,0.356,0.273,1834,0.435,1036,23.2,0.0,23.2,21.1,1.298,5,0.98,78.34444444444445,107.0,15.385025588073589,78.08,89.31785714285715,91.141,2.9396,,6.74,6.56,464.29333333333335,19.2,371.32,7.3,0.3,1,1.0,62.04107142857144,1161.202053571429,,,,,,,2024-05-16,S60-24
20240516141807,2024-05-16 14:18:07,37,S60-24,912,1184,0,117,337,0,0,102,0.0,0.0,0.0,2.69,2654.69,7.5,0.0,-0.22,0.08,,,,,,280.0,,500.0,1200.0,6.0,0.0,1.0,7.0,0.0,20240516_37,小型,1510.0,2.0,,,S60,,,0.0,23.4,66.4,439,0.347,0.267,2096,0.435,1184,23.2,0.0,23.2,21.0,1.298,5,1.12,92.74597701149423,127.5,24.05618808051244,83.56,112.82903225806452,100.74,2.9396,,6.74,6.56,464.29333333333335,19.2,371.32,7.5,0.2,1,10.12,71.02803738317758,1266.6666666666667,,,,,,,2024-05-16,S60-24
20240516144426,2024-05-16 14:44:26,40,S60-24,910,1183,0,121,337,0,0,101,0.0,0.0,0.0,2.73,2654.73,7.0,0.0,0.0,0.0,,,,,,280.0,,500.0,1200.0,6.0,0.0,1.0,7.0,0.0,20240516_40,小型,1510.0,2.0,,,S60,,,0.0,23.4,66.4,438,0.359,0.276,2093,0.435,1183,23.1,0.0,23.1,21.1,1.3,5,1.12,75.51145833333334,112.3,14.97027519920494,76.05999999999999,77.41176470588233,69.118,2.9396,,6.74,6.56,464.29333333333335,19.2,371.32,7.0,-0.5,1,10.17,71.02803738317758,1266.6666666666667,,,,,,,2024-05-16,S60-24
20240516151041,2024-05-16 15:10:41,44,S60-24,927,1204,0,121,343,0,0,106,0.0,0.0,0.0,2.76,2703.76,7.5,0.83,-0.32,0.0,,,,,,280.0,,500.0,1200.0,7.0,0.0,1.0,7.0,0.0,20240516_44,小型,1629.0,3.0,,,S60,,,0.0,23.4,66.4,449,0.353,0.269,2131,0.435,1204,23.6,0.0,23.6,21.1,1.299,5,1.14,87.37640449438203,130.2,21.228145523178377,80.9,102.27419354838707,89.714,2.9396,,6.74,6.56,464.29333333333335,19.2,371.32,7.5,0.5,1,14.12,59.14141414141413,976.8190235690232,,,,,,,2024-05-16,S60-24
20240516153806,2024-05-16 15:38:06,47,S60-24,928,1203,0,121,346,0,0,105,0.0,0.0,0.0,2.76,2705.76,7.5,0.83,-0.22,-0.08,,,,,,280.0,,500.0,1200.0,6.0,0.0,1.0,7.0,0.0,20240516_47,小型,1629.0,3.0,,,S60,,,0.0,23.4,66.4,451,0.35,0.268,2131,0.435,1203,23.3,0.0,23.3,21.2,1.296,5,1.14,82.22588235294117,125.6,20.331911474857773,81.4,94.81379310344828,83.17,2.9396,,6.74,6.56,464.29333333333335,19.2,371.32,7.5,0.0,0,14.12,59.14141414141413,976.8190235690232,,,,,,,2024-05-16,S60-24
20240516160308,2024-05-16 16:03:08,51,S60-24,939,1213,0,117,346,0,0,106,0.0,0.0,0.0,2.76,2723.76,8.0,0.86,-0.42,-0.08,,,,,,280.0,,500.0,1200.0,6.0,0.0,1.0,7.0,0.0,20240516_51,小型,1629.0,3.0,,,S60,,,0.0,23.4,66.4,452,0.338,0.259,2152,0.436,1213,23.5,0.0,23.5,20.9,1.292,5,1.15,89.63092783505155,134.6,22.92018135993064,86.5,104.08529411764708,90.509,2.9396,,6.74,6.56,464.29333333333335,19.2,371.32,8.0,0.5,1,17.85,59.14141414141413,976.8190235690232,,,,,,,2024-05-16,S60-24
20240516163132,2024-05-16 16:31:32,55,S60-24,633,823,0,86,238,0,0,72,0.0,0.0,0.0,1.89,1853.89,9.5,22.86,-2.31,-0.12,,,,,,200.0,280.0,500.0,1200.0,4.0,4.0,1.0,7.0,0.0,20240516_55,小型,1740.0,1.0,,,S60,,,0.0,23.4,66.4,310,0.361,0.277,1456,0.435,823,23.2,0.0,23.2,21.4,1.3,5,0.78,67.30117647058825,84.9,7.607759106065133,68.58,69.86206896551724,89.567,2.9396,,6.74,6.56,464.29333333333335,19.2,371.32,9.5,1.5,1,-2.78,61.1695652173913,937.9333333333332,,,,,,,2024-05-16,S60-24
20240516163503,2024-05-16 16:35:03,56,S60-24,640,812,0,69,234,0,0,71,0.0,0.0,0.0,1.88,1827.88,9.5,0.0,0.0,-0.12,,,,,,200.0,280.0,500.0,1200.0,4.0,4.0,1.0,7.0,0.0,20240516_56,小型,1740.0,1.0,,,S60,,,0.0,23.4,66.4,305,0.295,0.226,1452,0.441,812,23.3,0.0,23.3,20.5,1.269,5,0.77,77.68725490196078,91.9,11.673950148612075,71.38,86.9,112.857,2.9396,,6.74,6.56,464.29333333333335,19.2,371.32,9.5,0.0,0,-19.78,61.1695652173913,937.9333333333332,,,,,,,2024-05-16,S60-24
20240516165656,2024-05-16 16:56:56,58,S60-24,565,717,0,65,201,0,0,63,0.0,0.0,0.0,1.65,1612.65,9.0,1.56,0.53,-0.14,,,,,,280.0,,500.0,1200.0,15.0,0.0,1.0,10.0,0.0,20240516_58,小型,1740.0,1.0,,,S60,,,0.0,23.4,66.4,264,0.323,0.246,1282,0.441,717,23.9,0.0,23.9,20.4,1.269,5,0.68,71.15632183908045,79.9,8.606462436247227,73.20000000000002,75.33870967741937,110.792,2.9396,,6.74,6.56,464.29333333333335,19.2,371.32,9.0,-0.5,1,-23.63,61.1695652173913,937.9333333333332,,,,,,,2024-05-16,S60-24
20240516170059,2024-05-16 17:00:59,59,S60-24,568,718,0,61,202,0,0,62,0.0,0.0,0.0,1.64,1612.64,9.5,0.0,0.53,0.0,,,,,,280.0,,500.0,1200.0,15.0,0.0,1.0,10.0,0.0,20240516_59,小型,1740.0,1.0,,,S60,,,0.0,23.4,66.4,264,0.302,0.231,1286,0.442,718,23.5,0.0,23.5,20.2,1.264,5,0.68,72.89772727272727,82.4,8.83972152575479,76.16,78.39354838709679,115.285,2.9396,,6.74,6.56,464.29333333333335,19.2,371.32,9.5,0.5,1,-27.78,61.1695652173913,937.9333333333332,,,,,,,2024-05-16,S60-24
20240517064906,2024-05-17 06:49:06,1,S60-17,910,1164,0,105,330,0,0,99,0.0,0.0,0.0,2.34,2610.34,9.0,1.94,0.0,0.17,,,,,,280.0,,500.0,1200.0,7.0,0.0,1.0,7.0,0.0,20240517_1,小型,814.0,2.0,,,S60,,,0.0,25.1,70.7,429,0.318,0.245,2074,0.439,1164,23.1,0.0,23.1,20.5,1.279,5,1.1,87.3164705882353,123.6,18.69360285079504,89.34,100.79310344827589,91.63,2.9396,,6.65,6.56,448.8,19.2,384.53333333333336,9.0,-0.5,1,16.37,,,,,,,,,2024-05-17,S60-17
20240517071351,2024-05-17 07:13:51,4,S60-17,793,1025,0,100,292,0,0,88,0.0,0.0,0.0,2.03,2300.03,8.0,2.04,-0.25,0.1,,,,,,280.0,,500.0,1200.0,8.0,0.0,1.0,7.0,0.0,20240517_4,小型,814.0,2.0,,,S60,,,0.0,25.1,70.7,380,0.342,0.263,1818,0.436,1025,23.2,0.0,23.2,20.9,1.293,5,0.97,89.98725490196081,120.2,17.811830567089707,84.84,100.77777777777776,103.895,2.9396,,6.65,6.56,448.8,19.2,384.53333333333336,8.0,-1.0,1,0.85,,,,,,,,,2024-05-17,S60-17
20240517074115,2024-05-17 07:41:15,5,S60-17,792,1024,0,103,292,0,0,90,0.0,0.0,0.0,2.04,2303.04,7.5,0.98,0.13,0.0,,,,,,280.0,,500.0,1200.0,7.0,0.0,1.0,7.0,0.0,20240517_5,小型,814.0,2.0,,,S60,,,0.0,25.1,70.7,382,0.353,0.27,1816,0.436,1024,23.6,0.0,23.6,21.1,1.293,5,0.97,86.02727272727272,108.0,16.21008894087489,90.26,96.94516129032256,99.943,2.9396,,6.65,6.56,448.8,19.2,384.53333333333336,7.5,-0.5,1,-3.88,,,,,,,,,2024-05-17,S60-17
20240517081110,2024-05-17 08:11:10,8,S60-17,933,1212,0,126,346,0,0,106,0.0,0.0,0.0,2.42,2725.42,7.0,0.8,-0.11,-0.16,,,,,,280.0,,500.0,1200.0,6.0,0.0,1.0,7.0,0.0,20240517_8,小型,909.0,1.0,,,S60,,,0.0,25.1,70.7,452,0.364,0.279,2145,0.435,1212,23.5,0.0,23.5,21.2,1.299,5,1.15,92.6358695652174,131.4,22.89143841056577,89.88000000000001,109.41818181818182,95.146,2.9396,,6.65,6.56,448.8,19.2,384.53333333333336,7.0,-0.5,1,15.17,,,,,,,,,2024-05-17,S60-17
20240517083949,2024-05-17 08:39:49,11,S60-17,914,1192,0,128,345,0,0,103,0.0,0.0,0.0,2.36,2684.36,6.5,0.79,0.0,-0.08,,,,,,280.0,,500.0,1200.0,7.0,0.0,1.0,7.0,0.0,20240517_11,小型,909.0,1.0,,,S60,,,0.0,25.1,70.7,448,0.371,0.286,2106,0.434,1192,23.0,0.0,23.0,21.5,1.304,5,1.13,87.55301204819277,130.9,21.27871461688517,85.14,103.35517241379311,91.465,2.9396,,6.65,6.56,448.8,19.2,384.53333333333336,6.5,-0.5,1,15.48,,,,,,,,,2024-05-17,S60-17
20240517090539,2024-05-17 09:05:39,14,S60-17,936,1225,0,127,350,0,0,106,0.0,0.0,0.0,2.45,2746.45,7.0,0.79,-0.64,0.0,,,,,,280.0,,500.0,1200.0,6.0,0.0,1.0,7.0,0.0,20240517_14,小型,1025.0,3.0,,,S60,,,0.0,25.1,70.7,456,0.363,0.279,2161,0.433,1225,23.2,0.0,23.2,21.2,1.309,5,1.16,85.44268292682926,125.3,21.174720492225035,87.28,102.05862068965516,87.982,2.9396,,6.65,6.56,448.8,19.2,384.53333333333336,7.0,0.5,1,16.17,66.36428571428571,464.55,,,,,,,2024-05-17,S60-17
20240517093049,2024-05-17 09:30:49,17,S60-17,939,1225,0,126,353,0,0,107,0.0,0.0,0.0,2.47,2752.47,7.0,0.0,-0.32,0.0,,,,,,280.0,,500.0,1200.0,7.0,0.0,1.0,7.0,0.0,20240517_17,小型,1025.0,3.0,,,S60,,,0.0,25.1,70.7,460,0.357,0.274,2164,0.434,1225,23.3,0.0,23.3,21.3,1.305,5,1.16,95.17142857142858,141.8,26.934373992257328,86.8,119.378125,102.912,2.9396,,6.65,6.56,448.8,19.2,384.53333333333336,7.0,0.0,0,15.17,66.36428571428571,464.55,,,,,,,2024-05-17,S60-17
20240517095538,2024-05-17 09:55:38,18,S60-17,920,1214,0,134,349,0,0,104,0.0,0.0,0.0,2.45,2723.45,6.0,0.0,-0.54,0.0,,,,,,280.0,,500.0,1200.0,6.0,0.0,1.0,7.0,0.0,20240517_18,小型,1025.0,3.0,,,S60,,,0.0,25.1,70.7,453,0.384,0.296,2134,0.431,1214,23.0,0.0,23.0,21.6,1.32,5,1.15,87.22048192771084,128.8,21.67093861581997,86.9,105.95862068965516,92.138,2.9396,,6.65,6.56,448.8,19.2,384.53333333333336,6.0,-1.0,1,18.41,66.36428571428571,464.55,,,,,,,2024-05-17,S60-17
20240517102255,2024-05-17 10:22:55,21,S60-17,923,1214,0,134,347,0,0,106,0.0,0.0,0.0,2.44,2726.44,6.0,0.0,-0.22,0.0,,,,,,280.0,,500.0,1200.0,7.0,0.0,1.0,7.0,0.0,20240517_21,小型,1129.0,4.0,,,S60,,,0.0,25.1,70.7,453,0.386,0.296,2137,0.432,1214,23.4,0.0,23.4,21.5,1.315,5,1.15,83.22839506172839,124.9,20.92157156342306,83.14,100.83214285714284,87.68,2.9396,,6.65,6.56,448.8,19.2,384.53333333333336,6.0,0.0,0,18.41,67.87857142857143,475.15,,,,,,,2024-05-17,S60-17
20240517105555,2024-05-17 10:55:55,24,S60-17,582,751,0,69,217,0,0,66,0.0,0.0,0.0,1.51,1686.51,8.5,0.0,-0.51,0.13,,,,,,200.0,280.0,500.0,1200.0,4.0,8.0,1.0,7.0,0.0,20240517_24,小型,1129.0,4.0,,,S60,,,0.0,25.1,70.7,283,0.318,0.244,1333,0.437,751,23.3,0.0,23.3,20.9,1.29,5,0.71,77.01222222222222,87.8,9.643026585486272,78.1,83.84516129032258,118.092,2.9396,,6.65,6.56,448.8,19.2,384.53333333333336,8.5,2.5,1,-20.44,67.87857142857143,475.15,,,,,,,2024-05-17,S60-17
20240517105937,2024-05-17 10:59:37,25,S60-17,579,750,0,72,211,0,0,66,0.0,0.0,0.0,1.51,1679.51,8.0,0.0,-0.52,0.0,,,,,,200.0,280.0,500.0,1200.0,4.0,8.0,1.0,7.0,0.0,20240517_25,小型,1129.0,4.0,,,S60,,,0.0,25.1,70.7,277,0.341,0.26,1329,0.436,750,23.8,0.0,23.8,20.8,1.295,5,0.71,72.62738095238095,85.4,9.896889256231646,66.3,80.30666666666664,113.108,2.9396,,6.65,6.56,448.8,19.2,384.53333333333336,8.0,-0.5,1,-27.15,67.87857142857143,475.15,,,,,,,2024-05-17,S60-17
20240517125931,2024-05-17 12:59:31,26,S60-17,897,1162,0,112,335,0,0,101,0.0,0.0,0.0,2.34,2609.34,8.0,0.9,-0.55,0.0,,,,,,280.0,,500.0,1200.0,7.0,0.0,1.0,7.0,0.0,20240517_26,小型,1414.0,1.0,,,S60,,,0.0,23.7,74.2,436,0.334,0.257,2059,0.436,1162,23.2,0.0,23.2,21.0,1.295,5,1.1,87.69770114942528,122.6,21.68362365807825,83.16,105.66129032258064,96.056,2.9396,,6.65,6.56,448.8,19.2,384.53333333333336,8.0,0.0,0,12.85,62.95,1181.3616666666665,,,,,,,2024-05-17,S60-17
