Repository: Vincent626/concrete-strength-analysis

# 🎯 S60 & M60 混凝土強度預測模型訓練成果報告

> **更新日期**: 2026-02-04  
> **專案目標**: 建立 S60/M60 混凝土 28 天抗壓強度預測模型

---

## 📋 摘要

本專案針對 S60（小型）與 M60（中型）離心混凝土管配比，建立機器學習預測模型。透過配料特徵分析，預測 28 天抗壓強度，並識別影響強度的關鍵因素。

### 主要成果

| 模型 | 樣本數 | R² | MAE (kgf/cm²) | 狀態 |
|:---|---:|---:|---:|:---|
| **S60** | 46 | **0.360** | 28 | ✅ 可用 |
| **M60** | 52 | **0.206** | 25 | ✅ 可用 |

---

## 📈 模型效能比較
> **說明**：S60 模型 R²=0.360，M60 模型 R²=0.206，兩者皆具有預測能力。S60 表現較佳，預測誤差約 28 kgf/cm²。

---

## 📊 強度分布比較
> **說明**：S60 與 M60 的強度分布相似，平均約 605 kgf/cm²，皆高於設計強度 510 kgf/cm²（紅色虛線）。

---

File: S60_M60_dataset_v9_shared.csv (part 62 of 138)
match_key,日期及時間,序,配比 ,耗用骨材1,耗用骨材2,耗用骨材3,耗用水,耗用泥料1,耗用泥料2,耗用泥料3,耗用泥料4,耗用藥劑1,耗用藥劑2,耗用藥劑3,耗用藥劑4,耗用小計,表面水骨材1,誤差%水,誤差%骨材1,誤差%骨材2,坍度(cm),混凝土溫度(℃),試體1強度(X1),試體2強度(X2),試體3強度(X3),加料轉速,慢速轉速,中速轉速,高速轉速,加料時間,慢速時間,中速時間,高速時間,總降水量,cp_key,類型,入池,蒸養池,離心開始,離心結束,母體,平均強度,強度_原始,強度_修正,環境溫度,環境濕度,膠結料總量,水灰比,水膠比,骨材總量,砂石比,粗骨材總量,水泥取代率,矽灰取代率,爐石取代率,漿體比例,粗細骨材比,月份,拌合米數,平均電流,最大電流,電流標準差,最終電流,穩定階段平均電流,單位體積穩定電流,砂_FM,砂_Mud,六分_FM,三分_FM,水泥砂漿_28天平均強度,水泥_流動性,水泥砂漿_7天平均強度,設定扣水率(%),扣水率_變動幅度,扣水率_是否變更,水量微調偏離度,蒸養實際平均溫度,蒸養實際總積溫,蒸養實際階段1溫度,蒸養實際階段2溫度,蒸養實際階段3溫度,實際離心平均轉速,實際離心平均電流,實際離心總能量,日期,配比
20240517132439,2024-05-17 13:24:39,29,S60-24,781,1023,0,107,292,0,0,90,0.0,0.0,0.0,2.31,2295.31,7.0,1.9,-0.89,-0.1,,,,,,280.0,,500.0,1200.0,6.0,0.0,1.0,7.0,0.0,20240517_29,小型,1414.0,1.0,,,S60,,,0.0,23.7,74.2,382,0.366,0.28,1804,0.433,1023,23.6,0.0,23.6,21.3,1.31,5,0.97,81.90487804878047,112.0,17.023297539885434,76.52,98.08275862068966,101.116,2.9396,,6.65,6.56,448.8,19.2,384.53333333333336,7.0,-1.0,1,-3.83,62.95,1181.3616666666665,,,,,,,2024-05-17,S60-24
20240517134717,2024-05-17 13:47:17,31,S60-24,786,1035,0,113,295,0,0,88,0.0,0.0,0.0,2.37,2319.37,6.5,1.8,-0.76,0.0,,,,,,280.0,,500.0,1200.0,8.0,0.0,1.0,7.0,0.0,20240517_31,小型,1414.0,1.0,,,S60,,,0.0,23.7,74.2,383,0.383,0.295,1821,0.432,1035,23.0,0.0,23.0,21.4,1.317,5,0.98,79.55365853658536,109.7,16.169846938970824,80.47999999999999,90.37241379310343,92.217,2.9396,,6.65,6.56,448.8,19.2,384.53333333333336,6.5,-0.5,1,0.48,62.95,1181.3616666666665,,,,,,,2024-05-17,S60-24
20240517141144,2024-05-17 14:11:44,35,S60-24,901,1183,0,122,337,0,0,103,0.0,0.0,0.0,2.67,2648.67,7.0,0.83,-0.99,0.0,,,,,,280.0,,500.0,1200.0,5.0,0.0,1.0,7.0,0.0,20240517_35,小型,1526.0,2.0,,,S60,,,0.0,23.7,74.2,440,0.362,0.277,2084,0.432,1183,23.4,0.0,23.4,21.2,1.313,5,1.12,86.49878048780488,127.4,22.07933861406952,86.13999999999999,105.95172413793104,94.6,2.9396,,6.65,6.56,448.8,19.2,384.53333333333336,7.0,0.5,1,11.17,74.29904761904761,1305.186603174603,,,,,,,2024-05-17,S60-24
20240517143430,2024-05-17 14:34:30,39,S60-24,903,1183,0,123,343,0,0,103,0.0,0.0,0.0,2.72,2657.72,7.0,1.65,-0.77,0.0,,,,,,280.0,,500.0,1200.0,6.0,0.0,1.0,7.0,0.0,20240517_39,小型,1526.0,2.0,,,S60,,,0.0,23.7,74.2,446,0.359,0.276,2086,0.433,1183,23.1,0.0,23.1,21.4,1.31,5,1.12,89.66172839506173,132.1,23.4799602913688,84.14000000000001,111.71071428571426,99.742,2.9396,,6.65,6.56,448.8,19.2,384.53333333333336,7.0,0.0,0,12.17,74.29904761904761,1305.186603174603,,,,,,,2024-05-17,S60-24
20240517145958,2024-05-17 14:59:58,42,S60-24,911,1192,0,124,346,0,0,103,0.0,0.0,0.0,2.71,2678.71,7.0,0.81,-0.76,-0.08,,,,,,280.0,,500.0,1200.0,7.0,0.0,1.0,7.0,0.0,20240517_42,小型,1526.0,2.0,,,S60,,,0.0,23.7,74.2,449,0.358,0.276,2103,0.433,1192,22.9,0.0,22.9,21.4,1.308,5,1.13,85.71707317073171,124.2,23.25133515640816,84.24,107.82413793103449,95.42,2.9396,,6.65,6.56,448.8,19.2,384.53333333333336,7.0,0.0,0,13.17,74.29904761904761,1305.186603174603,,,,,,,2024-05-17,S60-24
20240517152330,2024-05-17 15:23:30,46,S60-24,919,1203,0,126,348,0,0,105,0.0,0.0,0.0,2.74,2703.74,7.0,1.61,-0.76,-0.08,,,,,,280.0,,500.0,1200.0,7.0,0.0,1.0,7.0,0.0,20240517_46,小型,1614.0,3.0,,,S60,,,0.0,23.7,74.2,453,0.362,0.278,2122,0.433,1203,23.2,0.0,23.2,21.4,1.309,5,1.14,90.0875,127.0,24.19268208523546,85.36,110.84193548387096,97.23,2.9396,,6.65,6.56,448.8,19.2,384.53333333333336,7.0,0.0,0,15.17,58.748000000000005,985.0081333333334,,,,,,,2024-05-17,S60-24
20240517154801,2024-05-17 15:48:01,51,S60-24,925,1202,0,122,349,0,0,106,0.0,0.0,0.0,2.77,2706.77,7.5,1.67,-0.54,-0.17,,,,,,280.0,,500.0,1200.0,6.0,0.0,1.0,7.0,0.0,20240517_51,小型,1614.0,3.0,,,S60,,,0.0,23.7,74.2,455,0.35,0.268,2127,0.435,1202,23.3,0.0,23.3,21.3,1.299,5,1.14,90.1395061728395,128.4,24.31798439814109,87.66,112.03214285714286,98.274,2.9396,,6.65,6.56,448.8,19.2,384.53333333333336,7.5,0.5,1,15.12,58.748000000000005,985.0081333333334,,,,,,,2024-05-17,S60-24
20240517161131,2024-05-17 16:11:31,54,S60-24,589,761,0,72,220,0,0,68,0.0,0.0,0.0,1.73,1711.73,8.5,1.41,-0.51,0.13,,,,,,200.0,280.0,500.0,1200.0,4.0,0.0,1.0,7.0,0.0,20240517_54,小型,1713.0,4.0,,,S60,,,0.0,23.7,74.2,288,0.327,0.25,1350,0.436,761,23.6,0.0,23.6,21.1,1.292,5,0.72,74.16304347826087,87.7,9.359507110202744,68.24000000000001,81.76363636363635,113.561,2.9396,,6.65,6.56,448.8,19.2,384.53333333333336,8.5,1.0,1,-17.44,65.35157894736842,1031.465754385965,,,,,,,2024-05-17,S60-24
20240517161453,2024-05-17 16:14:53,55,S60-24,580,749,0,73,216,0,0,66,0.0,0.0,0.0,1.72,1685.72,8.0,1.39,-0.34,-0.13,,,,,,200.0,280.0,500.0,1200.0,4.0,0.0,1.0,7.0,0.0,20240517_55,小型,1713.0,4.0,,,S60,,,0.0,23.7,74.2,282,0.338,0.259,1329,0.436,749,23.4,0.0,23.4,21.1,1.291,5,0.71,70.3283950617284,83.0,9.06175295182867,65.06,77.04642857142858,108.516,2.9396,,6.65,6.56,448.8,19.2,384.53333333333336,8.0,-0.5,1,-26.15,65.35157894736842,1031.465754385965,,,,,,,2024-05-17,S60-24
20240517163615,2024-05-17 16:36:15,58,S60-24,579,750,0,70,217,0,0,67,0.0,0.0,0.0,1.7,1684.7,8.5,1.45,-1.03,0.0,,,,,,280.0,,500.0,1200.0,11.0,0.0,1.0,10.0,0.0,20240517_58,小型,1713.0,4.0,,,S60,,,0.0,23.7,74.2,284,0.323,0.246,1329,0.436,750,23.6,0.0,23.6,21.0,1.295,5,0.71,76.07959183673469,87.7,10.135812031982857,73.62,82.95882352941177,116.843,2.9396,,6.65,6.56,448.8,19.2,384.53333333333336,8.5,0.5,1,-19.44,65.35157894736842,1031.465754385965,,,,,,,2024-05-17,S60-24
20240517163929,2024-05-17 16:39:29,59,S60-24,580,749,0,73,216,0,0,65,0.0,0.0,0.0,1.73,1684.73,8.0,1.39,-0.34,-0.13,,,,,,280.0,,500.0,1200.0,11.0,0.0,1.0,10.0,0.0,20240517_59,小型,1713.0,4.0,,,S60,,,0.0,23.7,74.2,281,0.338,0.26,1329,0.436,749,23.1,0.0,23.1,21.0,1.291,5,0.71,74.32857142857142,85.0,9.328925661786554,71.16000000000001,80.34375,113.16,2.9396,,6.65,6.56,448.8,19.2,384.53333333333336,8.0,-0.5,1,-26.15,65.35157894736842,1031.465754385965,,,,,,,2024-05-17,S60-24
20240520065228,2024-05-20 06:52:28,1,S60-17,886,1191,0,110,300,34,0,66,0.0,0.0,0.0,2.31,2589.31,8.5,0.0,1.49,0.0,,,,,,280.0,,500.0,1200.0,8.0,0.0,1.0,7.0,0.0,20240520_1,小型,756.0,4.0,,,S60,,,0.0,26.3,78.4,400,0.367,0.275,2077,0.427,1191,25.0,8.5,16.5,19.7,1.344,5,1.1,100.6990566037736,132.9,19.305290580382945,86.2,112.47027027027026,102.246,2.9396,,6.65,6.56,448.8,19.2,384.53333333333336,8.5,0.5,1,20.56,,,,,,,,,2024-05-20,S60-17
20240520071614,2024-05-20 07:16:14,4,S60-17,764,1062,0,112,269,30,0,59,0.0,0.0,0.0,2.07,2298.07,6.5,0.0,0.0,0.09,,,,,,280.0,,500.0,1200.0,17.0,0.0,1.0,7.0,0.0,20240520_4,小型,756.0,4.0,,,S60,,,0.0,26.3,78.4,358,0.416,0.313,1826,0.418,1062,24.9,8.4,16.5,20.5,1.39,5,0.98,93.6301724137931,114.5,14.164679359222497,83.68,101.38536585365854,103.454,2.9396,,6.65,6.56,448.8,19.2,384.53333333333336,6.5,-2.0,1,-0.52,,,,,,,,,2024-05-20,S60-17
20240520075459,2024-05-20 07:54:59,5,S60-17,907,1279,0,148,322,37,0,71,0.0,0.0,0.0,2.49,2766.49,5.0,0.0,0.0,0.08,,,,,,280.0,,500.0,1200.0,6.0,0.0,1.0,7.0,0.0,20240520_5,小型,852.0,3.0,,,S60,,,0.0,26.3,78.4,430,0.46,0.344,2186,0.415,1279,25.1,8.6,16.5,20.9,1.41,5,1.18,93.2490566037736,139.1,21.72226162381348,77.8,100.53513513513512,85.199,2.9396,,6.65,6.56,448.8,19.2,384.53333333333336,5.0,-1.5,1,24.18,,,,,,,,,2024-05-20,S60-17
20240520082108,2024-05-20 08:21:08,8,S60-17,878,1235,0,144,312,35,0,68,0.0,0.0,0.0,2.4,2674.4,5.0,0.7,0.23,0.0,,,,,,280.0,,500.0,1200.0,5.0,0.0,1.0,7.0,0.0,20240520_8,小型,852.0,3.0,,,S60,,,0.0,26.3,78.4,415,0.462,0.347,2113,0.416,1235,24.8,8.4,16.4,20.9,1.407,5,1.14,88.17606837606839,127.6,16.309787578847235,74.20000000000002,90.69268292682926,79.555,2.9396,,6.65,6.56,448.8,19.2,384.53333333333336,5.0,0.0,0,20.18,,,,,,,,,2024-05-20,S60-17
20240520084142,2024-05-20 08:41:42,9,S60-17,869,1236,0,143,309,30,0,66,0.0,0.0,0.0,2.39,2655.39,5.0,0.0,-0.8,0.08,,,,,,280.0,,500.0,1200.0,7.0,0.0,1.0,7.0,0.0,20240520_9,小型,1016.0,2.0,,,S60,,,0.0,26.3,78.4,405,0.463,0.353,2105,0.413,1236,23.7,7.4,16.3,20.7,1.422,5,1.14,80.97777777777779,108.6,13.48907193725332,75.66,86.43214285714285,75.818,2.9396,,6.65,6.56,448.8,19.2,384.53333333333336,5.0,0.0,0,19.18,,,,,,,,,2024-05-20,S60-17
20240520090919,2024-05-20 09:09:19,13,S60-17,895,1255,0,141,319,36,0,70,0.0,0.0,0.0,2.47,2718.47,5.5,0.0,-0.11,-0.08,,,,,,280.0,,500.0,1200.0,6.0,0.0,1.0,7.0,0.0,20240520_13,小型,1016.0,2.0,,,S60,,,0.0,26.3,78.4,425,0.442,0.332,2150,0.416,1255,24.9,8.5,16.5,20.8,1.402,5,1.16,78.66296296296298,107.6,12.550839275900731,74.9,82.53571428571425,71.151,2.9396,,6.65,6.56,448.8,19.2,384.53333333333336,5.5,0.5,1,23.82,,,,,,,,,2024-05-20,S60-17
20240520094331,2024-05-20 09:43:31,17,S60-17,552,780,0,86,193,19,0,43,0.0,0.0,0.0,1.53,1674.53,6.0,1.18,-1.25,0.0,,,,,,200.0,280.0,500.0,1200.0,4.0,0.0,1.0,8.0,0.0,20240520_17,小型,1016.0,2.0,,,S60,,,0.0,26.3,78.4,255,0.446,0.337,1332,0.414,780,24.3,7.5,16.9,20.4,1.413,5,0.72,71.15679012345677,82.9,7.881826858981626,69.04,72.91785714285713,101.275,2.9396,,6.65,6.56,448.8,19.2,384.53333333333336,6.0,0.5,1,-29.59,,,,,,,,,2024-05-20,S60-17
20240520094837,2024-05-20 09:48:37,18,S60-17,549,781,0,86,195,18,0,45,0.0,0.0,0.0,1.53,1675.53,6.0,1.18,-1.79,0.13,,,,,,200.0,280.0,500.0,1200.0,4.0,0.0,1.0,8.0,0.0,20240520_18,小型,1016.0,2.0,,,S60,,,0.0,26.3,78.4,258,0.441,0.333,1330,0.413,781,24.4,7.0,17.4,20.5,1.423,5,0.72,70.31702127659574,81.9,7.253196482400932,65.2,70.76060606060607,98.279,2.9396,,6.65,6.56,448.8,19.2,384.53333333333336,6.0,0.0,0,-29.59,,,,,,,,,2024-05-20,S60-17
20240520125834,2024-05-20 12:58:34,26,S60-24,863,1191,0,115,297,31,0,66,0.0,0.0,0.0,2.71,2565.71,8.0,0.88,-0.69,0.0,,,,,,280.0,,500.0,1200.0,10.0,0.0,2.0,7.0,0.0,20240520_26,小型,1400.0,3.0,,,S60,,,0.0,25.9,81.6,394,0.387,0.292,2054,0.42,1191,24.6,7.9,16.8,19.9,1.38,5,1.1,84.8,114.4,14.995258509868304,81.68,91.96071428571427,83.601,2.9396,,6.65,6.56,448.8,19.2,384.53333333333336,8.0,2.0,1,15.85,,,,,,,,,2024-05-20,S60-24
20240520132432,2024-05-20 13:24:32,29,S60-24,768,1061,0,107,264,27,0,58,0.0,0.0,0.0,2.4,2287.4,7.5,1.9,-0.39,0.0,,,,,,280.0,,500.0,1200.0,10.0,0.0,2.0,7.0,0.0,20240520_29,小型,1400.0,3.0,,,S60,,,0.0,25.9,81.6,349,0.405,0.307,1829,0.42,1061,24.4,7.7,16.6,20.0,1.382,5,0.98,83.03132530120482,110.7,12.94552002064894,77.72,85.52413793103449,87.27,2.9396,,6.65,6.56,448.8,19.2,384.53333333333336,7.5,-0.5,1,0.12,,,,,,,,,2024-05-20,S60-24
20240520135727,2024-05-20 13:57:27,31,S60-24,574,791,0,76,195,23,0,44,0.0,0.0,0.0,1.82,1704.82,8.0,1.33,-0.52,0.0,,,,,,280.0,,490.0,1050.0,10.0,0.0,2.0,7.0,0.0,20240520_31,小型,1507.0,1.0,,,S60,,,0.0,25.9,81.6,262,0.39,0.29,1365,0.421,791,25.6,8.8,16.8,19.8,1.378,5,0.73,70.98414634146343,85.7,8.058679149657268,66.64,71.01379310344826,97.279,2.9396,,6.65,6.56,448.8,19.2,384.53333333333336,8.0,0.5,1,-23.15,,,,,,,,,2024-05-20,S60-24
20240520140327,2024-05-20 14:03:27,32,S60-24,573,791,0,76,198,22,0,45,0.0,0.0,0.0,1.79,1706.79,8.0,1.33,-0.69,0.0,,,,,,280.0,,490.0,1050.0,10.0,0.0,2.0,7.0,0.0,20240520_32,小型,1507.0,1.0,,,S60,,,0.0,25.9,81.6,265,0.384,0.287,1364,0.42,791,25.3,8.3,17.0,20.0,1.38,5,0.73,73.11463414634146,83.9,8.156145699472832,70.80000000000001,75.44827586206897,103.354,2.9396,,6.65,6.56,448.8,19.2,384.53333333333336,8.0,0.0,0,-23.15,,,,,,,,,2024-05-20,S60-24
20240520143320,2024-05-20 14:33:20,36,S60-24,572,790,0,80,195,22,0,43,0.0,0.0,0.0,1.79,1703.79,7.5,2.56,-0.35,-0.13,,,,,,280.0,,490.0,1020.0,8.0,0.0,2.0,7.0,0.0,20240520_36,小型,1507.0,1.0,,,S60,,,0.0,25.9,81.6,260,0.41,0.308,1362,0.42,790,25.0,8.5,16.5,20.0,1.381,5,0.73,67.36913580246913,85.9,9.34023081079058,59.24,66.48214285714285,91.071,2.9396,,6.65,6.56,448.8,19.2,384.53333333333336,7.5,-0.5,1,-26.88,,,,,,,,,2024-05-20,S60-24
20240520143621,2024-05-20 14:36:21,37,S60-24,567,792,0,79,197,22,0,43,0.0,0.0,0.0,1.78,1701.78,7.5,1.28,-1.22,0.13,,,,,,280.0,,490.0,1020.0,8.0,0.0,2.0,7.0,0.0,20240520_37,小型,1507.0,1.0,,,S60,,,0.0,25.9,81.6,262,0.401,0.302,1359,0.417,792,24.8,8.4,16.4,20.1,1.397,5,0.73,70.60123456790124,83.7,7.610445937310835,66.1,71.03928571428573,97.314,2.9396,,6.65,6.56,448.8,19.2,384.53333333333336,7.5,0.0,0,-27.88,,,,,,,,,2024-05-20,S60-24
20240520150501,2024-05-20 15:05:01,41,S60-24,908,1266,0,131,317,33,0,70,0.0,0.0,0.0,2.86,2727.86,7.0,0.77,-0.87,-0.08,,,,,,280.0,,500.0,1200.0,7.0,0.0,2.0,7.0,0.0,20240520_41,小型,1638.0,4.0,,,S60,,,0.0,25.9,81.6,420,0.413,0.312,2174,0.418,1266,24.5,7.9,16.7,20.2,1.394,5,1.17,82.00493827160493,122.8,16.48490443948359,75.66,90.42142857142858,77.283,2.9396,,6.65,6.56,448.8,19.2,384.53333333333336,7.0,-0.5,1,20.17,,,,,,,,,2024-05-20,S60-24
20240520153653,2024-05-20 15:36:53,46,S60-24,915,1266,0,130,320,36,0,70,0.0,0.0,0.0,2.84,2739.84,7.0,0.0,-0.11,-0.08,,,,,,280.0,,500.0,1200.0,6.0,0.0,2.0,7.0,0.0,20240520_46,小型,1638.0,4.0,,,S60,,,0.0,25.9,81.6,426,0.406,0.305,2181,0.42,1266,24.9,8.5,16.4,20.3,1.384,5,1.17,89.64999999999999,132.0,17.533688597926467,78.54,94.2054054054054,80.517,2.9396,,6.65,6.56,448.8,19.2,384.53333333333336,7.0,0.0,0,19.17,,,,,,,,,2024-05-20,S60-24
20240520161053,2024-05-20 16:10:53,51,S60-24,909,1266,0,131,320,32,0,69,0.0,0.0,0.0,2.83,2729.83,7.0,0.77,-0.76,-0.08,,,,,,280.0,,500.0,1200.0,6.0,0.0,2.0,7.0,0.0,20240520_51,小型,1638.0,4.0,,,S60,,,0.0,25.9,81.6,421,0.409,0.311,2175,0.418,1266,24.0,7.6,16.4,20.2,1.393,5,1.17,87.90934579439252,126.9,18.3037738446254,77.56000000000002,93.53947368421052,79.948,2.9396,,6.65,6.56,448.8,19.2,384.53333333333336,7.0,0.0,0,20.17,,,,,,,,,2024-05-20,S60-24
20240520163350,2024-05-20 16:33:50,54,S60-24,902,1268,0,135,316,34,0,70,0.0,0.0,0.0,2.85,2727.85,6.5,0.75,-1.1,0.08,,,,,,280.0,,500.0,1200.0,5.0,0.0,2.0,7.0,0.0,20240520_54,小型,1757.0,2.0,,,S60,,,0.0,25.9,81.6,420,0.427,0.321,2170,0.416,1268,24.8,8.1,16.7,20.4,1.406,5,1.17,81.47777777777776,121.1,16.91765824497667,75.83999999999999,90.85714285714286,77.656,2.9396,,6.65,6.56,448.8,19.2,384.53333333333336,6.5,-0.5,1,22.48,,,,,,,,,2024-05-20,S60-24
20240520165907,2024-05-20 16:59:07,57,S60-24,902,1266,0,135,317,32,0,69,0.0,0.0,0.0,2.83,2723.83,6.5,0.75,-1.1,-0.08,,,,,,280.0,,500.0,1200.0,5.0,0.0,2.0,7.0,0.0,20240520_57,小型,1757.0,2.0,,,S60,,,0.0,25.9,81.6,418,0.426,0.323,2168,0.416,1266,24.2,7.7,16.5,20.3,1.404,5,1.17,80.19878048780488,117.2,15.06608607874992,72.89999999999999,84.38620689655171,72.125,2.9396,,6.65,6.56,448.8,19.2,384.53333333333336,6.5,0.0,0,22.48,,,,,,,,,2024-05-20,S60-24
20240520172844,2024-05-20 17:28:44,61,S60-24,851,1192,0,123,299,31,0,65,0.0,0.0,0.0,2.65,2563.65,7.0,0.82,-1.16,0.08,,,,,,280.0,,500.0,1200.0,7.0,0.0,2.0,7.0,0.0,20240520_61,小型,1757.0,2.0,,,S60,,,0.0,25.9,81.6,395,0.411,0.311,2043,0.417,1192,24.3,7.8,16.5,20.2,1.401,5,1.1,79.84074074074073,115.0,16.36462443151802,71.6,84.06785714285716,76.425,2.9396,,6.65,6.56,448.8,19.2,384.53333333333336,7.0,0.5,1,12.17,,,,,,,,,2024-05-20,S60-24
20240521065116,2024-05-21 06:51:16,1,S60-17,886,1194,0,97,302,34,0,66,0.0,0.0,0.0,2.35,2581.35,10.0,0.0,0.0,0.25,,,,,,280.0,,500.0,1200.0,11.0,0.0,2.0,7.0,1.0,20240521_1,小型,753.0,3.0,,,S60,,,0.0,26.3,82.6,402,0.321,0.241,2080,0.426,1194,24.9,8.5,16.4,19.3,1.348,5,1.1,78.66428571428571,110.6,11.421493343870653,74.06,74.985,68.168,2.9396,,6.72,6.56,448.8,19.2,384.53333333333336,10.0,3.0,1,9.3,,,,,,,,,2024-05-21,S60-17
20240521072220,2024-05-21 07:22:20,4,S60-17,780,1074,0,96,266,30,0,60,0.0,0.0,0.0,2.09,2308.09,9.0,1.05,-1.27,0.19,,,,,,280.0,,500.0,1200.0,9.0,0.0,2.0,7.0,1.0,20240521_4,小型,753.0,3.0,,,S60,,,0.0,26.3,82.6,356,0.361,0.27,1854,0.421,1074,25.3,8.4,16.9,19.6,1.377,5,0.99,88.86218487394959,117.4,14.46248111259642,78.32,91.75714285714284,92.684,2.9396,,6.72,6.56,448.8,19.2,384.53333333333336,9.0,-1.0,1,7.37,,,,,,,,,2024-05-21,S60-17
20240521075909,2024-05-21 07:59:09,7,S60-17,573,778,0,72,197,22,0,43,0.0,0.0,0.0,1.51,1686.51,8.5,0.0,0.17,-0.26,,,,,,200.0,280.0,500.0,1200.0,4.0,5.0,2.0,8.0,1.0,20240521_7,小型,858.0,2.0,,,S60,,,0.0,26.3,82.6,262,0.365,0.275,1351,0.424,778,24.8,8.4,16.4,19.8,1.358,5,0.72,72.46049382716049,87.3,9.202504745084092,68.08,74.97500000000001,104.132,2.9396,,6.72,6.56,448.8,19.2,384.53333333333336,8.5,-0.5,1,-17.44,,,,,,,,,2024-05-21,S60-17
20240521080241,2024-05-21 08:02:41,8,S60-17,574,779,0,72,197,22,0,43,0.0,0.0,0.0,1.51,1688.51,8.5,0.0,0.35,-0.13,,,,,,200.0,280.0,500.0,1200.0,4.0,5.0,2.0,8.0,1.0,20240521_8,小型,858.0,2.0,,,S60,,,0.0,26.3,82.6,262,0.365,0.275,1353,0.424,779,24.8,8.4,16.4,19.8,1.357,5,0.72,70.18804347826087,85.0,8.018224383177312,66.82000000000001,68.70606060606062,95.425,2.9396,,6.72,6.56,448.8,19.2,384.53333333333336,8.5,0.0,0,-17.44,,,,,,,,,2024-05-21,S60-17
20240521082728,2024-05-21 08:27:28,9,S60-17,900,1224,0,117,310,35,0,68,0.0,0.0,0.0,2.37,2656.37,8.0,0.0,0.78,0.0,,,,,,280.0,,500.0,1200.0,7.0,0.0,2.0,7.0,1.0,20240521_9,小型,858.0,2.0,,,S60,,,0.0,26.3,82.6,413,0.377,0.283,2124,0.424,1224,24.9,8.5,16.5,20.0,1.36,5,1.13,87.69462365591399,125.4,17.50047228604729,79.22,94.3125,83.462,2.9396,,6.72,6.56,448.8,19.2,384.53333333333336,8.0,-0.5,1,17.85,,,,,,,,,2024-05-21,S60-17
20240521090212,2024-05-21 09:02:12,13,S60-17,888,1235,0,119,307,32,0,68,0.0,0.0,0.0,2.42,2651.42,8.0,0.85,-1.44,0.0,,,,,,280.0,,500.0,1200.0,5.0,0.0,2.0,7.0,1.0,20240521_13,小型,1028.0,4.0,,,S60,,,0.0,26.3,82.6,407,0.388,0.292,2123,0.418,1235,24.6,7.9,16.7,19.9,1.391,5,1.14,83.6358024691358,121.5,17.198458936432125,73.76,92.33928571428572,80.999,2.9396,,6.72,6.56,448.8,19.2,384.53333333333336,8.0,0.0,0,19.85,,,,,,,,,2024-05-21,S60-17
20240521093422,2024-05-21 09:34:22,17,S60-17,906,1256,0,121,317,33,0,70,0.0,0.0,0.0,2.47,2705.47,8.0,0.83,-1.2,0.0,,,,,,280.0,,500.0,1200.0,6.0,0.0,2.0,7.0,1.0,20240521_17,小型,1028.0,4.0,,,S60,,,0.0,26.3,82.6,420,0.382,0.288,2162,0.419,1256,24.5,7.9,16.7,20.0,1.386,5,1.16,86.0070707070707,130.4,16.022656008310765,78.88,86.67999999999999,74.724,2.9396,,6.72,6.56,448.8,19.2,384.53333333333336,8.0,0.0,0,21.85,,,,,,,,,2024-05-21,S60-17
20240521100052,2024-05-21 10:00:52,18,S60-17,911,1268,0,122,318,31,0,70,0.0,0.0,0.0,2.49,2722.49,8.0,0.83,-1.51,0.08,,,,,,280.0,,500.0,1200.0,7.0,0.0,2.0,7.0,1.0,20240521_18,小型,1028.0,4.0,,,S60,,,0.0,26.3,82.6,419,0.384,0.291,2179,0.418,1268,24.1,7.4,16.7,19.9,1.392,5,1.17,87.69279279279279,131.2,17.360770272443574,78.0,88.42051282051283,75.573,2.9396,,6.72,6.56,448.8,19.2,384.53333333333336,8.0,0.0,0,22.85,,,,,,,,,2024-05-21,S60-17
20240521125956,2024-05-21 12:59:56,26,S60-17,868,1192,0,104,295,30,0,67,0.0,0.0,0.0,2.36,2558.36,9.5,1.96,-1.48,0.08,,,,,,280.0,,500.0,1200.0,12.0,0.0,2.0,7.0,0.0,20240521_26,小型,1429.0,3.0,,,S60,,,0.0,26.6,81.2,392,0.353,0.265,2060,0.421,1192,24.7,7.7,17.1,19.4,1.373,5,1.1,86.8804347826087,117.9,15.116354799344307,81.16,92.76060606060608,84.328,2.9396,,6.72,6.56,448.8,19.2,384.53333333333336,9.5,1.5,1,15.22,,,,,,,,,2024-05-21,S60-17
20240521132731,2024-05-21 13:27:31,29,S60-17,783,1083,0,105,272,29,0,59,0.0,0.0,0.0,2.14,2333.14,8.0,1.94,-1.01,0.0,,,,,,280.0,,500.0,1200.0,10.0,0.0,2.0,7.0,0.0,20240521_29,小型,1429.0,3.0,,,S60,,,0.0,26.6,81.2,360,0.386,0.292,1866,0.42,1083,24.4,8.1,16.4,19.9,1.383,5,1.0,83.29310344827586,110.1,13.536377493848386,77.03999999999999,86.77741935483871,86.777,2.9396,,6.72,6.56,448.8,19.2,384.53333333333336,8.0,-1.5,1,5.85,,,,,,,,,2024-05-21,S60-17
20240521135604,2024-05-21 13:56:04,31,S60-24,782,1082,0,105,268,29,0,60,0.0,0.0,0.0,2.46,2328.46,8.0,1.94,-1.14,-0.09,,,,,,280.0,,500.0,1200.0,11.0,0.0,2.0,7.0,0.0,20240521_31,小型,1429.0,3.0,,,S60,,,0.0,26.6,81.2,357,0.392,0.294,1864,0.42,1082,24.9,8.1,16.8,19.9,1.384,5,1.0,80.3432098765432,106.6,13.557822563363764,74.5,83.53928571428571,83.539,2.9396,,6.72,6.56,448.8,19.2,384.53333333333336,8.0,0.0,0,5.85,,,,,,,,,2024-05-21,S60-24
20240521143224,2024-05-21 14:32:24,36,S60-24,779,1080,0,109,269,29,0,58,0.0,0.0,0.0,2.43,2326.43,7.5,1.87,-1.02,-0.28,,,,,,280.0,,500.0,1200.0,9.0,0.0,2.0,7.0,0.0,20240521_36,小型,1532.0,2.0,,,S60,,,0.0,26.6,81.2,356,0.405,0.306,1859,0.419,1080,24.4,8.1,16.3,20.0,1.386,5,1.0,75.66666666666666,103.7,12.730792843328851,70.42,77.95714285714287,77.957,2.9396,,6.72,6.56,448.8,19.2,384.53333333333336,7.5,-0.5,1,2.12,,,,,,,,,2024-05-21,S60-24
20240521150752,2024-05-21 15:07:52,40,S60-24,912,1266,0,127,316,32,0,69,0.0,0.0,0.0,2.85,2724.85,7.5,0.79,-0.87,-0.08,,,,,,280.0,,500.0,1200.0,6.0,0.0,2.0,7.0,0.0,20240521_40,小型,1532.0,2.0,,,S60,,,0.0,26.6,81.2,417,0.402,0.305,2178,0.419,1266,24.2,7.7,16.5,20.0,1.388,5,1.17,80.53369565217393,123.9,17.08827004991075,74.46,82.61818181818181,70.614,2.9396,,6.72,6.56,448.8,19.2,384.53333333333336,7.5,0.0,0,20.12,,,,,,,,,2024-05-21,S60-24
20240521153819,2024-05-21 15:38:19,45,S60-24,911,1265,0,127,320,30,0,69,0.0,0.0,0.0,2.84,2724.84,7.5,0.79,-0.98,-0.16,,,,,,280.0,,500.0,1200.0,6.0,0.0,2.0,7.0,0.0,20240521_45,小型,1636.0,1.0,,,S60,,,0.0,26.6,81.2,419,0.397,0.303,2176,0.419,1265,23.6,7.2,16.5,20.1,1.389,5,1.17,84.94074074074074,125.4,19.56208715276289,71.91999999999999,95.48928571428571,81.615,2.9396,,6.72,6.56,448.8,19.2,384.53333333333336,7.5,0.0,0,20.12,,,,,,,,,2024-05-21,S60-24
20240521161038,2024-05-21 16:10:38,50,S60-24,912,1265,0,126,320,31,0,69,0.0,0.0,0.0,2.85,2725.85,7.5,0.0,-0.87,-0.16,,,,,,280.0,,500.0,1200.0,5.0,0.0,2.0,7.0,0.0,20240521_50,小型,1636.0,1.0,,,S60,,,0.0,26.6,81.2,420,0.394,0.3,2177,0.419,1265,23.8,7.4,16.4,20.1,1.387,5,1.17,87.06181818181815,126.7,18.341096337897387,71.94000000000001,90.9315789473684,77.719,2.9396,,6.72,6.56,448.8,19.2,384.53333333333336,7.5,0.0,0,19.12,,,,,,,,,2024-05-21,S60-24
20240521163145,2024-05-21 16:31:45,53,S60-24,909,1266,0,127,316,33,0,68,0.0,0.0,0.0,2.84,2721.84,7.5,0.79,-1.2,-0.08,,,,,,280.0,,500.0,1200.0,6.0,0.0,2.0,7.0,0.0,20240521_53,小型,1755.0,4.0,,,S60,,,0.0,26.6,81.2,417,0.402,0.305,2175,0.418,1266,24.2,7.9,16.3,20.0,1.393,5,1.17,83.92307692307692,123.6,16.016561325277983,74.32000000000001,83.93783783783782,71.742,2.9396,,6.72,6.56,448.8,19.2,384.53333333333336,7.5,0.0,0,20.12,,,,,,,,,2024-05-21,S60-24
20240521165712,2024-05-21 16:57:12,57,S60-24,904,1243,0,124,311,33,0,69,0.0,0.0,0.0,2.79,2686.79,7.5,0.81,-0.11,-0.16,,,,,,280.0,,500.0,1200.0,5.0,0.0,2.0,7.0,0.0,20240521_57,小型,1755.0,4.0,,,S60,,,0.0,26.6,81.2,413,0.399,0.3,2147,0.421,1243,24.7,8.0,16.7,20.0,1.375,5,1.15,89.70277777777777,127.0,17.209420645408645,75.08000000000001,93.92105263157892,81.67,2.9396,,6.72,6.56,448.8,19.2,384.53333333333336,7.5,0.0,0,17.12,,,,,,,,,2024-05-21,S60-24
20240521172511,2024-05-21 17:25:11,60,S60-24,893,1242,0,127,312,32,0,69,0.0,0.0,0.0,2.78,2677.78,7.0,0.0,-0.89,-0.24,,,,,,280.0,,500.0,1200.0,8.0,0.0,2.0,7.0,0.0,20240521_60,小型,1755.0,4.0,,,S60,,,0.0,26.6,81.2,413,0.407,0.308,2135,0.418,1242,24.5,7.7,16.7,20.2,1.391,5,1.15,85.44074074074075,122.4,15.167582616035626,75.7,87.5078947368421,76.094,2.9396,,6.72,6.56,448.8,19.2,384.53333333333336,7.0,-0.5,1,16.17,,,,,,,,,2024-05-21,S60-24
20240522065309,2024-05-22 06:53:09,1,S60-17,883,1192,0,99,300,29,0,64,0.0,0.0,0.0,2.33,2569.33,10.0,2.06,-0.34,0.08,,,,,,280.0,,500.0,1200.0,7.0,0.0,2.0,7.0,0.0,20240522_1,小型,749.0,2.0,,,S60,,,0.0,27.5,78.7,393,0.33,0.252,2075,0.426,1192,23.7,7.4,16.3,19.2,1.35,5,1.1,86.17710843373494,129.1,16.723695946072322,78.00000000000001,89.84137931034483,81.674,2.9396,,6.72,6.56,448.8,19.2,384.53333333333336,10.0,3.0,1,11.3,,,,,,,,,2024-05-22,S60-17
20240522071847,2024-05-22 07:18:47,4,S60-17,773,1060,0,95,267,24,0,58,0.0,0.0,0.0,2.07,2279.07,9.0,1.06,-1.15,-0.09,,,,,,280.0,,500.0,1200.0,10.0,0.0,2.0,7.0,0.0,20240522_4,小型,749.0,2.0,,,S60,,,0.0,27.5,78.7,349,0.356,0.272,1833,0.422,1060,23.5,6.9,16.6,19.5,1.371,5,0.98,90.76355140186917,114.6,14.464609679557112,77.94,95.01315789473684,96.952,2.9396,,6.72,6.56,448.8,19.2,384.53333333333336,9.0,-1.0,1,6.37,,,,,,,,,2024-05-22,S60-17
20240522075432,2024-05-22 07:54:32,7,S60-17,553,768,0,71,194,18,0,43,0.0,0.0,0.0,1.53,1648.53,8.5,0.0,-1.95,-0.13,,,,,,200.0,280.0,500.0,1200.0,4.0,4.0,2.0,9.0,0.0,20240522_7,小型,857.0,1.0,,,S60,,,0.0,27.5,78.7,255,0.366,0.278,1321,0.419,768,23.9,7.1,16.9,19.8,1.389,5,0.71,72.99277108433735,85.4,8.440219022061497,69.28,75.22068965517241,105.945,2.9396,,6.72,6.56,448.8,19.2,384.53333333333336,8.5,-0.5,1,-18.44,,,,,,,,,2024-05-22,S60-17
20240522075819,2024-05-22 07:58:19,8,S60-17,552,768,0,71,194,16,0,43,0.0,0.0,0.0,1.54,1645.54,8.5,0.0,-2.13,-0.13,,,,,,200.0,280.0,500.0,1200.0,4.0,4.0,2.0,9.0,0.0,20240522_8,小型,857.0,1.0,,,S60,,,0.0,27.5,78.7,253,0.366,0.281,1320,0.418,768,23.3,6.3,17.0,19.7,1.391,5,0.71,72.951,86.3,9.120016392529129,67.0,74.99428571428572,105.626,2.9396,,6.72,6.56,448.8,19.2,384.53333333333336,8.5,0.0,0,-18.44,,,,,,,,,2024-05-22,S60-17
20240522082800,2024-05-22 08:28:00,9,S60-17,882,1222,0,118,305,31,0,66,0.0,0.0,0.0,2.41,2626.41,8.0,0.85,-1.23,-0.16,,,,,,280.0,,500.0,1200.0,6.0,0.0,2.0,7.0,0.0,20240522_9,小型,857.0,1.0,,,S60,,,0.0,27.5,78.7,402,0.387,0.294,2104,0.419,1222,24.1,7.7,16.4,19.8,1.385,5,1.13,93.45625,132.6,16.32083000914782,79.74000000000001,93.84222222222223,83.046,2.9396,,6.72,6.56,448.8,19.2,384.53333333333336,8.0,-0.5,1,18.85,,,,,,,,,2024-05-22,S60-17
20240522090156,2024-05-22 09:01:56,13,S60-17,880,1222,0,122,307,30,0,68,0.0,0.0,0.0,2.44,2631.44,7.5,0.83,-1.01,-0.16,,,,,,280.0,,500.0,1200.0,6.0,0.0,2.0,7.0,0.0,20240522_13,小型,1023.0,4.0,,,S60,,,0.0,27.5,78.7,405,0.397,0.301,2102,0.419,1222,24.2,7.4,16.8,20.0,1.389,5,1.13,86.93703703703703,125.4,18.07855591062082,79.74000000000001,88.76071428571427,78.549,2.9396,,6.72,6.56,448.8,19.2,384.53333333333336,7.5,-0.5,1,15.12,64.90322580645162,454.3225806451613,,,,,,,2024-05-22,S60-17
20240522092836,2024-05-22 09:28:36,17,S60-17,892,1232,0,119,310,31,0,67,0.0,0.0,0.0,2.44,2653.44,8.0,0.85,-1.0,-0.24,,,,,,280.0,,500.0,1200.0,7.0,0.0,2.0,7.0,0.0,20240522_17,小型,1023.0,4.0,,,S60,,,0.0,27.5,78.7,408,0.384,0.292,2124,0.42,1232,24.0,7.6,16.4,19.9,1.381,5,1.14,88.93855421686749,130.3,18.8102755264135,76.58,98.65517241379312,86.54,2.9396,,6.72,6.56,448.8,19.2,384.53333333333336,8.0,0.5,1,19.85,64.90322580645162,454.3225806451613,,,,,,,2024-05-22,S60-17
20240522095457,2024-05-22 09:54:57,18,S60-17,884,1233,0,128,310,30,0,68,0.0,0.0,0.0,2.42,2655.42,7.0,0.79,-0.9,-0.16,,,,,,280.0,,500.0,1200.0,7.0,0.0,2.0,7.0,0.0,20240522_18,小型,1023.0,4.0,,,S60,,,0.0,27.5,78.7,408,0.413,0.314,2117,0.418,1233,24.0,7.4,16.7,20.2,1.395,5,1.14,82.85679012345679,117.8,14.74048710413136,78.64,88.41071428571426,77.553,2.9396,,6.72,6.56,448.8,19.2,384.53333333333336,7.0,-1.0,1,17.17,64.90322580645162,454.3225806451613,,,,,,,2024-05-22,S60-17
20240522130013,2024-05-22 13:00:13,26,S60-24,867,1189,0,104,300,30,0,65,0.0,0.0,0.0,2.7,2557.7,9.5,1.96,-1.59,-0.17,,,,,,280.0,,500.0,1200.0,11.0,0.0,2.0,7.0,3.0,20240522_26,小型,1429.0,1.0,,,S60,,,0.0,25.9,84.8,395,0.347,0.263,2056,0.422,1189,24.1,7.6,16.5,19.5,1.371,5,1.1,86.61777777777777,121.2,14.781013179660045,81.35999999999999,89.65483870967742,81.504,2.9396,,6.72,6.56,448.8,19.2,384.53333333333336,9.5,2.5,1,15.22,60.810810810810814,1126.0135135135135,,,,,,,2024-05-22,S60-24
20240522132942,2024-05-22 13:29:42,29,S60-24,760,1059,0,103,266,26,0,60,0.0,0.0,0.0,2.4,2276.4,8.0,0.98,-1.81,-0.19,,,,,,280.0,,500.0,1200.0,8.0,0.0,2.0,7.0,3.0,20240522_29,小型,1429.0,1.0,,,S60,,,0.0,25.9,84.8,352,0.387,0.293,1819,0.418,1059,24.4,7.4,17.0,20.0,1.393,5,0.98,83.99506172839507,108.5,14.52234464995209,78.03999999999999,91.8964285714286,93.772,2.9396,,6.72,6.56,448.8,19.2,384.53333333333336,8.0,-1.5,1,3.85,60.810810810810814,1126.0135135135135,,,,,,,2024-05-22,S60-24
20240522135907,2024-05-22 13:59:07,31,S60-24,781,1083,0,103,274,27,0,60,0.0,0.0,0.0,2.44,2330.44,8.0,0.0,-1.26,0.0,,,,,,280.0,,500.0,1200.0,9.0,0.0,2.0,7.0,3.0,20240522_31,小型,1429.0,1.0,,,S60,,,0.0,25.9,84.8,361,0.376,0.285,1864,0.419,1083,24.1,7.5,16.6,19.9,1.387,5,1.0,83.76489361702127,110.7,13.41539055384102,75.32,84.13333333333334,84.133,2.9396,,6.72,6.56,448.8,19.2,384.53333333333336,8.0,0.0,0,3.85,60.810810810810814,1126.0135135135135,,,,,,,2024-05-22,S60-24
20240522143028,2024-05-22 14:30:28,34,S60-24,780,1081,0,104,272,28,0,60,0.0,0.0,0.0,2.45,2327.45,8.0,0.97,-1.39,-0.18,,,,,,280.0,,500.0,1200.0,11.0,0.0,2.0,7.0,3.0,20240522_34,小型,1529.0,2.0,,,S60,,,0.0,25.9,84.8,360,0.382,0.289,1861,0.419,1081,24.4,7.8,16.7,20.0,1.386,5,1.0,87.31603773584905,115.1,15.035336596319144,76.9,92.05675675675676,92.057,2.9396,,6.72,6.56,448.8,19.2,384.53333333333336,8.0,0.0,0,4.85,72.88857142857142,1276.7648095238094,,,,,,,2024-05-22,S60-24
20240522150225,2024-05-22 15:02:25,38,S60-24,885,1234,0,123,306,34,0,69,0.0,0.0,0.0,2.76,2653.76,7.5,0.82,-1.34,-0.08,,,,,,280.0,,500.0,1200.0,5.0,0.0,2.0,7.0,3.0,20240522_38,小型,1529.0,2.0,,,S60,,,0.0,25.9,84.8,409,0.402,0.301,2119,0.418,1234,25.2,8.3,16.9,20.1,1.394,5,1.14,89.58395061728395,131.3,19.76118190591213,76.42,94.95357142857142,83.293,2.9396,,6.72,6.56,448.8,19.2,384.53333333333336,7.5,-0.5,1,16.12,72.88857142857142,1276.7648095238094,,,,,,,2024-05-22,S60-24
20240522152830,2024-05-22 15:28:30,42,S60-24,895,1243,0,129,311,33,0,67,0.0,0.0,0.0,2.78,2680.78,7.0,1.57,-0.67,-0.16,,,,,,280.0,,500.0,1200.0,5.0,0.0,2.0,7.0,3.0,20240522_42,小型,1620.0,3.0,,,S60,,,0.0,25.9,84.8,411,0.415,0.314,2138,0.419,1243,24.3,8.0,16.3,20.2,1.389,5,1.15,86.4925925925926,125.4,20.562556031836465,74.08000000000001,86.42142857142858,75.149,2.9396,,6.72,6.56,448.8,19.2,384.53333333333336,7.0,-0.5,1,18.17,59.146,985.7666666666668,,,,,,,2024-05-22,S60-24
20240522155344,2024-05-22 15:53:44,46,S60-24,893,1234,0,120,306,34,0,68,0.0,0.0,0.0,2.77,2657.77,8.0,1.69,-0.89,-0.08,,,,,,280.0,,500.0,1200.0,6.0,0.0,2.0,7.0,3.0,20240522_46,小型,1620.0,3.0,,,S60,,,0.0,25.9,84.8,408,0.392,0.294,2127,0.42,1234,25.0,8.3,16.7,19.9,1.382,5,1.14,85.3177966101695,126.7,15.432585113345931,79.67999999999999,83.33414634146341,73.1,2.9396,,6.72,6.56,448.8,19.2,384.53333333333336,8.0,1.0,1,20.85,59.146,985.7666666666668,,,,,,,2024-05-22,S60-24
20240522162230,2024-05-22 16:22:30,50,S60-24,911,1254,0,122,316,32,0,69,0.0,0.0,0.0,2.81,2706.81,8.0,1.67,-0.65,-0.16,,,,,,280.0,,500.0,1200.0,5.0,0.0,2.0,7.0,3.0,20240522_50,小型,1745.0,4.0,,,S60,,,0.0,25.9,84.8,417,0.386,0.293,2165,0.421,1254,24.2,7.7,16.5,19.9,1.377,5,1.16,87.58333333333334,124.2,17.07498657881366,76.14,89.60322580645162,77.244,2.9396,,6.72,6.56,448.8,19.2,384.53333333333336,8.0,0.0,0,22.85,64.55604395604395,984.4796703296704,,,,,,,2024-05-22,S60-24
20240522164837,2024-05-22 16:48:37,54,S60-24,894,1234,0,120,306,34,0,67,0.0,0.0,0.0,2.76,2657.76,8.0,1.69,-0.78,-0.08,,,,,,280.0,,500.0,1200.0,8.0,0.0,2.0,7.0,3.0,20240522_54,小型,1745.0,4.0,,,S60,,,0.0,25.9,84.8,407,0.392,0.295,2128,0.42,1234,24.8,8.4,16.5,19.8,1.38,5,1.14,86.06860465116277,120.4,16.770962319520283,75.20000000000002,91.17666666666668,79.98,2.9396,,6.72,6.56,448.8,19.2,384.53333333333336,8.0,0.0,0,20.85,64.55604395604395,984.4796703296704,,,,,,,2024-05-22,S60-24
20240522171827,2024-05-22 17:18:27,59,S60-24,904,1255,0,126,312,34,0,70,0.0,0.0,0.0,2.81,2703.81,7.5,1.61,-0.99,-0.08,,,,,,280.0,,500.0,1200.0,7.0,0.0,2.0,7.0,3.0,20240522_59,小型,1745.0,4.0,,,S60,,,0.0,25.9,84.8,416,0.404,0.303,2159,0.419,1255,25.0,8.2,16.8,20.1,1.388,5,1.16,90.11463414634144,128.8,18.766954103678245,77.78,97.70689655172416,84.23,2.9396,,6.72,6.56,448.8,19.2,384.53333333333336,7.5,-0.5,1,19.12,64.55604395604395,984.4796703296704,,,,,,,2024-05-22,S60-24
20240523065040,2024-05-23 06:50:40,1,S60-17,878,1191,0,100,295,32,0,64,0.0,0.0,0.0,2.33,2562.33,10.0,3.09,-0.9,0.0,,,,,,280.0,,500.0,1200.0,9.0,0.0,2.0,7.0,0.0,20240523_1,小型,749.0,3.0,,,S60,,,0.0,27.2,80.3,391,0.339,0.256,2069,0.424,1191,24.6,8.2,16.4,19.2,1.356,5,1.1,99.47311827956992,132.0,20.517803125945093,81.72,106.84375,97.131,2.9396,,6.72,6.56,406.09333333333336,19.3,333.4,10.0,2.5,1,12.3,,,,,,,,,2024-05-23,S60-17
20240523072052,2024-05-23 07:20:52,4,S60-17,785,1081,0,104,269,27,0,60,0.0,0.0,0.0,2.14,2328.14,8.0,0.97,-0.76,-0.18,,,,,,280.0,,500.0,1200.0,8.0,0.0,2.0,7.0,0.0,20240523_4,小型,749.0,3.0,,,S60,,,0.0,27.2,80.3,356,0.387,0.292,1866,0.421,1081,24.4,7.6,16.9,19.8,1.377,5,1.0,90.7655462184874,117.0,15.666312608653817,78.96,95.2452380952381,95.245,2.9396,,6.72,6.56,406.09333333333336,19.3,333.4,8.0,-2.0,1,4.85,,,,,,,,,2024-05-23,S60-17
20240523075555,2024-05-23 07:55:55,7,S60-17,551,768,0,79,193,18,0,42,0.0,0.0,0.0,1.48,1652.48,7.0,0.0,-0.9,-0.13,,,,,,200.0,280.0,500.0,1200.0,4.0,4.0,2.0,9.0,0.0,20240523_7,小型,856.0,1.0,,,S60,,,0.0,27.2,80.3,253,0.409,0.312,1319,0.418,768,23.7,7.1,16.6,20.1,1.394,5,0.71,67.24782608695651,82.7,8.485748644445627,62.31999999999999,64.9030303030303,91.413,2.9396,,6.72,6.56,406.09333333333336,19.3,333.4,7.0,-1.0,1,-31.83,,,,,,,,,2024-05-23,S60-17
20240523075954,2024-05-23 07:59:54,8,S60-17,545,756,0,73,190,19,0,42,0.0,0.0,0.0,1.47,1626.47,8.0,1.39,-1.45,-0.26,,,,,,200.0,280.0,500.0,1200.0,4.0,4.0,2.0,9.0,0.0,20240523_8,小型,856.0,1.0,,,S60,,,0.0,27.2,80.3,251,0.384,0.291,1301,0.419,756,24.3,7.6,16.7,19.9,1.387,5,0.7,71.27325581395348,84.5,8.625697469859233,62.8,73.81333333333333,105.448,2.9396,,6.72,6.56,406.09333333333336,19.3,333.4,8.0,1.0,1,-26.15,,,,,,,,,2024-05-23,S60-17
20240523082649,2024-05-23 08:26:49,9,S60-17,867,1211,0,125,307,30,0,66,0.0,0.0,0.0,2.36,2608.36,7.0,0.81,-1.14,-0.16,,,,,,280.0,,500.0,1200.0,6.0,0.0,2.0,7.0,0.0,20240523_9,小型,856.0,1.0,,,S60,,,0.0,27.2,80.3,403,0.407,0.31,2078,0.417,1211,23.8,7.4,16.4,20.3,1.397,5,1.12,84.93644859813084,124.5,15.495265436221048,75.58000000000001,84.9078947368421,75.811,2.9396,,6.72,6.56,406.09333333333336,19.3,333.4,7.0,-1.0,1,14.17,,,,,,,,,2024-05-23,S60-17
20240523085757,2024-05-23 08:57:57,13,S60-17,868,1222,0,130,305,31,0,68,0.0,0.0,0.0,2.4,2626.4,6.5,0.78,-1.48,-0.16,,,,,,280.0,,500.0,1200.0,7.0,0.0,2.0,7.0,0.0,20240523_13,小型,1017.0,4.0,,,S60,,,0.0,27.2,80.3,404,0.426,0.322,2090,0.415,1222,24.5,7.7,16.8,20.4,1.408,5,1.13,78.94074074074075,115.6,15.36526287295492,72.58,84.7142857142857,74.968,2.9396,,6.72,6.56,406.09333333333336,19.3,333.4,6.5,-0.5,1,17.48,64.72857142857143,453.1,,,,,,,2024-05-23,S60-17
20240523092636,2024-05-23 09:26:36,17,S60-17,898,1255,0,129,316,31,0,68,0.0,0.0,0.0,2.5,2699.5,7.0,0.0,-1.1,-0.08,,,,,,280.0,,500.0,1200.0,6.0,0.0,2.0,7.0,0.0,20240523_17,小型,1017.0,4.0,,,S60,,,0.0,27.2,80.3,415,0.408,0.311,2153,0.417,1255,23.9,7.5,16.4,20.2,1.398,5,1.16,83.43225806451612,121.0,15.666834782605124,74.47999999999999,85.30625,73.54,2.9396,,6.72,6.56,406.09333333333336,19.3,333.4,7.0,0.5,1,18.17,64.72857142857143,453.1,,,,,,,2024-05-23,S60-17
20240523095233,2024-05-23 09:52:33,18,S60-17,904,1265,0,134,316,32,0,68,0.0,0.0,0.0,2.49,2721.49,6.5,0.0,-0.88,-0.16,,,,,,280.0,,500.0,1200.0,6.0,0.0,2.0,7.0,0.0,20240523_18,小型,1017.0,4.0,,,S60,,,0.0,27.2,80.3,416,0.424,0.322,2169,0.417,1265,24.0,7.7,16.3,20.2,1.399,5,1.17,81.1086956521739,119.8,14.95180410936298,75.24,79.97272727272728,68.353,2.9396,,6.72,6.56,406.09333333333336,19.3,333.4,6.5,-0.5,1,21.48,64.72857142857143,453.1,,,,,,,2024-05-23,S60-17
20240523130006,2024-05-23 13:00:06,26,S60-24,860,1189,0,115,300,29,0,67,0.0,0.0,0.0,2.66,2562.66,8.0,0.88,-1.04,-0.17,,,,,,280.0,,500.0,1200.0,9.0,0.0,2.0,7.0,0.0,20240523_26,小型,1428.0,3.0,,,S60,,,0.0,26.3,82.1,396,0.383,0.29,2049,0.42,1189,24.2,7.3,16.9,20.0,1.383,5,1.1,79.69878048780487,103.0,12.984338538919792,77.94000000000001,85.8103448275862,78.009,2.9396,,6.72,6.56,406.09333333333336,19.3,333.4,8.0,1.5,1,15.85,60.638738738738745,1123.8379579579582,,,,,,,2024-05-23,S60-24
20240523132822,2024-05-23 13:28:22,29,S60-24,757,1060,0,111,265,25,0,60,0.0,0.0,0.0,2.4,2280.4,7.0,1.83,-1.3,-0.09,,,,,,280.0,,500.0,1200.0,7.0,0.0,2.0,7.0,0.0,20240523_29,小型,1428.0,3.0,,,S60,,,0.0,26.3,82.1,350,0.419,0.317,1817,0.417,1060,24.3,7.1,17.1,20.2,1.4,5,0.98,78.31975308641977,106.3,12.715252042603597,71.52,80.64642857142859,82.292,2.9396,,6.72,6.56,406.09333333333336,19.3,333.4,7.0,-1.0,1,0.17,60.638738738738745,1123.8379579579582,,,,,,,2024-05-23,S60-24
20240523135719,2024-05-23 13:57:19,31,S60-24,765,1058,0,109,264,26,0,57,0.0,0.0,0.0,2.38,2281.38,7.0,0.0,-0.26,-0.28,,,,,,280.0,,500.0,1200.0,9.0,0.0,2.0,7.0,0.0,20240523_31,小型,1428.0,3.0,,,S60,,,0.0,26.3,82.1,347,0.413,0.314,1823,0.42,1058,23.9,7.5,16.4,20.0,1.383,5,0.98,78.51234567901234,107.2,13.63923518651609,76.02,82.59642857142855,84.282,2.9396,,6.72,6.56,406.09333333333336,19.3,333.4,7.0,0.0,0,-1.83,60.638738738738745,1123.8379579579582,,,,,,,2024-05-23,S60-24
20240523143047,2024-05-23 14:30:47,36,S60-24,771,1070,0,107,269,27,0,61,0.0,0.0,0.0,2.43,2307.43,7.5,0.94,-1.03,-0.19,,,,,,280.0,,500.0,1200.0,10.0,0.0,2.0,7.0,0.0,20240523_36,小型,1528.0,2.0,,,S60,,,0.0,26.3,82.1,357,0.398,0.3,1841,0.419,1070,24.6,7.6,17.1,20.1,1.388,5,0.99,84.16629213483145,113.9,14.2278879797423,75.74,89.45806451612904,90.362,2.9396,,6.72,6.56,406.09333333333336,19.3,333.4,7.5,0.5,1,0.12,59.33619047619048,1040.3612063492064,,,,,,,2024-05-23,S60-24
20240523150054,2024-05-23 15:00:54,39,S60-24,910,1265,0,127,315,35,0,70,0.0,0.0,0.0,2.86,2724.86,7.5,0.79,-1.09,-0.16,,,,,,280.0,,500.0,1200.0,7.0,0.0,2.0,7.0,0.0,20240523_39,小型,1528.0,2.0,,,S60,,,0.0,26.3,82.1,420,0.403,0.302,2175,0.418,1265,25.0,8.3,16.7,20.1,1.39,5,1.17,83.51951219512196,120.5,16.38807894383486,76.18,90.1793103448276,77.076,2.9396,,6.72,6.56,406.09333333333336,19.3,333.4,7.5,0.0,0,20.12,59.33619047619048,1040.3612063492064,,,,,,,2024-05-23,S60-24
20240523153145,2024-05-23 15:31:45,43,S60-24,919,1276,0,127,321,32,0,68,0.0,0.0,0.0,2.86,2745.86,7.5,0.79,-1.08,-0.16,,,,,,280.0,,500.0,1200.0,6.0,0.0,2.0,7.0,0.0,20240523_43,小型,1626.0,1.0,,,S60,,,0.0,26.3,82.1,421,0.396,0.302,2195,0.419,1276,23.8,7.6,16.2,20.0,1.388,5,1.18,85.75581395348836,129.4,19.286810800365824,77.24,94.0,79.661,2.9396,,6.72,6.56,406.09333333333336,19.3,333.4,7.5,0.0,0,20.12,62.551515151515154,1036.2701010101011,,,,,,,2024-05-23,S60-24
20240523155931,2024-05-23 15:59:31,47,S60-24,901,1253,0,126,312,36,0,72,0.0,0.0,0.0,2.81,2702.81,7.5,1.61,-1.31,-0.24,,,,,,280.0,,500.0,1200.0,7.0,0.0,2.0,7.0,0.0,20240523_47,小型,1626.0,1.0,,,S60,,,0.0,26.3,82.1,420,0.404,0.3,2154,0.418,1253,25.7,8.6,17.1,20.2,1.391,5,1.16,81.29876543209878,116.7,17.085670075611088,73.74000000000001,88.13571428571427,75.979,2.9396,,6.72,6.56,406.09333333333336,19.3,333.4,7.5,0.0,0,19.12,62.551515151515154,1036.2701010101011,,,,,,,2024-05-23,S60-24
20240523163100,2024-05-23 16:31:00,51,S60-24,908,1263,0,127,321,32,0,72,0.0,0.0,0.0,2.85,2725.85,7.5,0.79,-1.3,-0.32,,,,,,280.0,,500.0,1200.0,6.0,0.0,2.0,7.0,0.0,20240523_51,小型,1750.0,4.0,,,S60,,,0.0,26.3,82.1,425,0.396,0.299,2171,0.418,1263,24.5,7.5,16.9,20.3,1.391,5,1.17,80.6841463414634,118.6,16.54076611839555,75.4,87.03793103448275,74.391,2.9396,,6.72,6.56,406.09333333333336,19.3,333.4,7.5,0.0,0,20.12,64.52637362637363,978.65,,,,,,,2024-05-23,S60-24
20240523165451,2024-05-23 16:54:51,54,S60-24,911,1262,0,127,316,32,0,69,0.0,0.0,0.0,2.83,2719.83,7.5,0.79,-0.98,-0.39,,,,,,280.0,,500.0,1200.0,7.0,0.0,2.0,7.0,0.0,20240523_54,小型,1750.0,4.0,,,S60,,,0.0,26.3,82.1,417,0.402,0.305,2173,0.419,1262,24.2,7.7,16.5,20.0,1.385,5,1.17,83.43950617283951,123.9,18.062632315802915,73.66,92.11071428571428,78.727,2.9396,,6.72,6.56,406.09333333333336,19.3,333.4,7.5,0.0,0,20.12,64.52637362637363,978.65,,,,,,,2024-05-23,S60-24
20240523172220,2024-05-23 17:22:20,58,S60-24,913,1262,0,127,320,32,0,71,0.0,0.0,0.0,2.83,2727.83,7.5,0.79,-0.76,-0.39,,,,,,280.0,,500.0,1200.0,7.0,0.0,2.0,7.0,0.0,20240523_58,小型,1750.0,4.0,,,S60,,,0.0,26.3,82.1,423,0.397,0.3,2175,0.42,1262,24.3,7.6,16.8,20.2,1.382,5,1.17,89.1686046511628,135.5,21.12782394295801,76.8,94.92666666666666,81.134,2.9396,,6.72,6.56,406.09333333333336,19.3,333.4,7.5,0.0,0,20.12,64.52637362637363,978.65,,,,,,,2024-05-23,S60-24
20240524064847,2024-05-24 06:48:47,1,S60-24,873,1190,0,109,299,29,0,69,0.0,0.0,0.0,2.66,2571.66,9.0,2.83,-0.46,-0.08,,,,,,270.0,,400.0,1200.0,10.0,0.0,2.0,7.0,0.5,20240524_1,小型,747.0,1.0,,,S60,,,0.0,25.8,85.1,397,0.365,0.275,2063,0.423,1190,24.7,7.3,17.4,19.7,1.363,5,1.1,85.8804347826087,118.4,15.11437725514896,77.94000000000001,87.28181818181818,79.347,2.9396,,6.72,6.56,406.09333333333336,19.3,333.4,9.0,1.5,1,20.37,,,,,,,,,2024-05-24,S60-24
20240524071632,2024-05-24 07:16:32,4,S60-24,770,1060,0,103,268,25,0,59,0.0,0.0,0.0,2.39,2287.39,8.0,0.98,-0.52,-0.09,,,,,,270.0,,400.0,1200.0,11.0,0.0,2.0,7.0,0.5,20240524_4,小型,747.0,1.0,,,S60,,,0.0,25.8,85.1,352,0.384,0.293,1830,0.421,1060,23.9,7.1,16.8,19.9,1.377,5,0.98,86.21470588235296,115.1,13.599339639812843,75.7,89.42777777777776,91.253,2.9396,,6.72,6.56,406.09333333333336,19.3,333.4,8.0,-1.0,1,3.85,,,,,,,,,2024-05-24,S60-24
20240524075859,2024-05-24 07:58:59,7,S60-24,566,779,0,76,191,21,0,42,0.0,0.0,0.0,1.77,1676.77,8.0,1.33,-0.53,-0.13,,,,,,200.0,270.0,400.0,1200.0,4.0,9.0,2.0,10.0,0.5,20240524_7,小型,909.0,2.0,,,S60,,,0.0,25.8,85.1,254,0.398,0.299,1345,0.421,779,24.8,8.3,16.5,19.7,1.376,5,0.72,71.66341463414633,85.6,8.268195193324102,68.97999999999999,73.10689655172413,101.537,2.9396,,6.72,6.56,406.09333333333336,19.3,333.4,8.0,0.0,0,-23.15,,,,,,,,,2024-05-24,S60-24
