Repository: Vincent626/concrete-strength-analysis

# 🎯 S60 & M60 混凝土強度預測模型訓練成果報告

> **更新日期**: 2026-02-04  
> **專案目標**: 建立 S60/M60 混凝土 28 天抗壓強度預測模型

---

## 📋 摘要

本專案針對 S60（小型）與 M60（中型）離心混凝土管配比，建立機器學習預測模型。透過配料特徵分析，預測 28 天抗壓強度，並識別影響強度的關鍵因素。

### 主要成果

| 模型 | 樣本數 | R² | MAE (kgf/cm²) | 狀態 |
|:---|---:|---:|---:|:---|
| **S60** | 46 | **0.360** | 28 | ✅ 可用 |
| **M60** | 52 | **0.206** | 25 | ✅ 可用 |

---

## 📈 模型效能比較
> **說明**：S60 模型 R²=0.360，M60 模型 R²=0.206，兩者皆具有預測能力。S60 表現較佳，預測誤差約 28 kgf/cm²。

---

## 📊 強度分布比較
> **說明**：S60 與 M60 的強度分布相似，平均約 605 kgf/cm²，皆高於設計強度 510 kgf/cm²（紅色虛線）。

---

File: S60_M60_dataset_v9_shared.csv (part 63 of 138)
match_key,日期及時間,序,配比 ,耗用骨材1,耗用骨材2,耗用骨材3,耗用水,耗用泥料1,耗用泥料2,耗用泥料3,耗用泥料4,耗用藥劑1,耗用藥劑2,耗用藥劑3,耗用藥劑4,耗用小計,表面水骨材1,誤差%水,誤差%骨材1,誤差%骨材2,坍度(cm),混凝土溫度(℃),試體1強度(X1),試體2強度(X2),試體3強度(X3),加料轉速,慢速轉速,中速轉速,高速轉速,加料時間,慢速時間,中速時間,高速時間,總降水量,cp_key,類型,入池,蒸養池,離心開始,離心結束,母體,平均強度,強度_原始,強度_修正,環境溫度,環境濕度,膠結料總量,水灰比,水膠比,骨材總量,砂石比,粗骨材總量,水泥取代率,矽灰取代率,爐石取代率,漿體比例,粗細骨材比,月份,拌合米數,平均電流,最大電流,電流標準差,最終電流,穩定階段平均電流,單位體積穩定電流,砂_FM,砂_Mud,六分_FM,三分_FM,水泥砂漿_28天平均強度,水泥_流動性,水泥砂漿_7天平均強度,設定扣水率(%),扣水率_變動幅度,扣水率_是否變更,水量微調偏離度,蒸養實際平均溫度,蒸養實際總積溫,蒸養實際階段1溫度,蒸養實際階段2溫度,蒸養實際階段3溫度,實際離心平均轉速,實際離心平均電流,實際離心總能量,日期,配比
20240524080251,2024-05-24 08:02:51,8,S60-24,555,767,0,74,189,22,0,41,0.0,0.0,0.0,1.7,1649.7,8.0,1.37,-1.25,-0.26,,,,,,200.0,270.0,400.0,1200.0,4.0,9.0,2.0,10.0,0.5,20240524_8,小型,909.0,2.0,,,S60,,,0.0,25.8,85.1,252,0.392,0.294,1322,0.42,767,25.0,8.7,16.3,19.8,1.382,5,0.71,70.5109756097561,85.3,10.127721026693372,62.84,74.74827586206898,105.279,2.9396,,6.72,6.56,406.09333333333336,19.3,333.4,8.0,0.0,0,-25.15,,,,,,,,,2024-05-24,S60-24
20240524083622,2024-05-24 08:36:22,9,S60-24,910,1266,0,140,315,34,0,69,0.0,0.0,0.0,2.82,2736.82,7.0,7.69,-0.66,-0.08,,,,,,270.0,,500.0,1200.0,7.0,0.0,2.0,7.0,0.5,20240524_9,小型,909.0,2.0,,,S60,,,0.0,25.8,85.1,418,0.444,0.335,2176,0.418,1266,24.6,8.1,16.5,20.4,1.391,5,1.17,82.03069306930693,119.1,14.210258061454066,76.86,82.11142857142858,70.181,2.9396,,6.72,6.56,406.09333333333336,19.3,333.4,7.0,-1.0,1,29.17,,,,,,,,,2024-05-24,S60-24
20240524090831,2024-05-24 09:08:31,13,S60-24,895,1242,0,128,313,31,0,70,0.0,0.0,0.0,2.76,2681.76,7.0,0.79,-0.67,-0.24,,,,,,270.0,,500.0,1200.0,6.0,0.0,2.0,7.0,0.5,20240524_13,小型,1034.0,4.0,,,S60,,,0.0,25.8,85.1,414,0.409,0.309,2137,0.419,1242,24.4,7.5,16.9,20.2,1.388,5,1.15,85.19024390243904,121.0,16.760774545203624,76.55999999999999,89.10000000000002,77.478,2.9396,,6.72,6.56,406.09333333333336,19.3,333.4,7.0,0.0,0,17.17,66.76904761904763,467.3833333333334,,,,,,,2024-05-24,S60-24
20240524093806,2024-05-24 09:38:06,17,S60-24,880,1224,0,126,307,30,0,68,0.0,0.0,0.0,2.73,2637.73,7.0,0.8,-0.57,0.0,,,,,,270.0,,500.0,1200.0,7.0,0.0,2.0,7.0,0.5,20240524_17,小型,1034.0,4.0,,,S60,,,0.0,25.8,85.1,405,0.41,0.311,2104,0.418,1224,24.2,7.4,16.8,20.2,1.391,5,1.13,84.46831683168315,121.7,14.66567981696304,77.24000000000001,85.11428571428573,75.322,2.9396,,6.72,6.56,406.09333333333336,19.3,333.4,7.0,0.0,0,15.17,66.76904761904763,467.3833333333334,,,,,,,2024-05-24,S60-24
20240524100611,2024-05-24 10:06:11,18,S60-24,891,1243,0,132,314,32,0,68,0.0,0.0,0.0,2.78,2682.78,6.5,0.76,-0.67,-0.16,,,,,,270.0,,500.0,1200.0,7.0,0.0,2.0,7.0,0.5,20240524_18,小型,1034.0,4.0,,,S60,,,0.0,25.8,85.1,414,0.42,0.319,2134,0.418,1243,24.2,7.7,16.4,20.4,1.395,5,1.15,83.8530864197531,119.6,15.814988096698158,77.05999999999999,88.15,76.652,2.9396,,6.72,6.56,406.09333333333336,19.3,333.4,6.5,-0.5,1,19.48,66.76904761904763,467.3833333333334,,,,,,,2024-05-24,S60-24
20240524130019,2024-05-24 13:00:19,26,S60-24,859,1190,0,116,300,29,0,66,0.0,0.0,0.0,2.68,2562.68,8.0,1.75,-1.15,-0.08,,,,,,270.0,,500.0,1200.0,11.0,0.0,2.0,7.0,1.0,20240524_26,小型,1432.0,2.0,,,S60,,,0.0,25.8,87.2,395,0.387,0.294,2049,0.419,1190,24.1,7.3,16.7,20.0,1.385,5,1.1,84.66413043478262,114.4,13.698743051841587,80.48,85.46363636363635,77.694,2.9396,,6.72,6.56,406.09333333333336,19.3,333.4,8.0,1.5,1,16.85,62.07117117117116,1146.2476276276273,,,,,,,2024-05-24,S60-24
20240524132830,2024-05-24 13:28:30,29,S60-24,756,1059,0,111,267,23,0,61,0.0,0.0,0.0,2.39,2279.39,7.0,1.83,-1.43,-0.19,,,,,,270.0,,500.0,1200.0,11.0,0.0,2.0,7.0,1.0,20240524_29,小型,1432.0,2.0,,,S60,,,0.0,25.8,87.2,351,0.416,0.316,1815,0.417,1059,23.9,6.6,17.4,20.3,1.401,5,0.98,77.66000000000001,99.4,10.938675524130982,75.93999999999998,77.73870967741935,79.325,2.9396,,6.72,6.56,406.09333333333336,19.3,333.4,7.0,-1.0,1,0.17,62.07117117117116,1146.2476276276273,,,,,,,2024-05-24,S60-24
20240524135835,2024-05-24 13:58:35,31,S60-24,775,1080,0,109,271,28,0,60,0.0,0.0,0.0,2.46,2325.46,7.5,1.87,-1.52,-0.28,,,,,,270.0,,500.0,1200.0,12.0,0.0,2.0,7.0,1.0,20240524_31,小型,1432.0,2.0,,,S60,,,0.0,25.8,87.2,359,0.402,0.304,1855,0.418,1080,24.5,7.8,16.7,20.1,1.394,5,1.0,81.35116279069767,103.8,13.013639930062345,76.86,84.40333333333334,84.403,2.9396,,6.72,6.56,406.09333333333336,19.3,333.4,7.5,0.5,1,2.12,62.07117117117116,1146.2476276276273,,,,,,,2024-05-24,S60-24
20240524143449,2024-05-24 14:34:49,35,S60-24,751,1045,0,105,261,28,0,58,0.0,0.0,0.0,2.37,2250.37,7.5,0.96,-1.57,-0.57,,,,,,270.0,,500.0,1200.0,12.0,0.0,2.0,7.0,1.0,20240524_35,小型,1536.0,3.0,,,S60,,,0.0,25.8,87.2,347,0.402,0.303,1796,0.418,1045,24.8,8.1,16.7,20.1,1.391,5,0.97,81.07282608695652,107.3,11.56931006981373,79.36,81.82424242424243,84.355,2.9396,,6.72,6.56,406.09333333333336,19.3,333.4,7.5,0.0,0,-1.88,58.12307692307694,1011.3415384615386,,,,,,,2024-05-24,S60-24
20240524150851,2024-05-24 15:08:51,39,S60-24,888,1232,0,124,310,32,0,68,0.0,0.0,0.0,2.75,2656.75,7.5,1.64,-1.0,-0.24,,,,,,270.0,,500.0,1200.0,7.0,0.0,2.0,7.0,1.0,20240524_39,小型,1536.0,3.0,,,S60,,,0.0,25.8,87.2,410,0.4,0.302,2120,0.419,1232,24.4,7.8,16.6,20.1,1.387,5,1.14,89.73333333333333,132.1,20.51437917867416,75.08,94.025,82.478,2.9396,,6.72,6.56,406.09333333333336,19.3,333.4,7.5,0.0,0,17.12,58.12307692307694,1011.3415384615386,,,,,,,2024-05-24,S60-24
20240524153745,2024-05-24 15:37:45,43,S60-24,897,1253,0,130,317,32,0,70,0.0,0.0,0.0,2.81,2701.81,7.0,0.78,-1.21,-0.24,,,,,,270.0,,500.0,1200.0,6.0,0.0,2.0,7.0,1.0,20240524_43,小型,1626.0,4.0,,,S60,,,0.0,25.8,87.2,419,0.41,0.31,2150,0.417,1253,24.3,7.6,16.7,20.3,1.397,5,1.16,75.92289156626506,105.7,12.591394319770666,73.5,76.78620689655172,66.195,2.9396,,6.72,6.56,406.09333333333336,19.3,333.4,7.0,-0.5,1,19.17,63.87777777777778,1058.2418518518518,,,,,,,2024-05-24,S60-24
20240524155958,2024-05-24 15:59:58,47,S60-24,895,1241,0,125,314,31,0,70,0.0,0.0,0.0,2.78,2678.78,7.5,1.63,-1.11,-0.32,,,,,,270.0,,500.0,1200.0,5.0,0.0,2.0,7.0,1.0,20240524_47,小型,1626.0,4.0,,,S60,,,0.0,25.8,87.2,415,0.398,0.301,2136,0.419,1241,24.3,7.5,16.9,20.2,1.387,5,1.15,76.66463414634147,118.9,13.94005784317372,70.52000000000001,77.86551724137931,67.709,2.9396,,6.72,6.56,406.09333333333336,19.3,333.4,7.5,0.5,1,18.12,63.87777777777778,1058.2418518518518,,,,,,,2024-05-24,S60-24
20240524162533,2024-05-24 16:25:33,51,S60-24,901,1243,0,121,310,35,0,70,0.0,0.0,0.0,2.79,2682.79,8.0,1.68,-0.88,-0.16,,,,,,260.0,,500.0,1200.0,6.0,0.0,2.0,7.0,1.0,20240524_51,小型,1744.0,1.0,,,S60,,,0.0,25.8,87.2,415,0.39,0.292,2144,0.42,1243,25.3,8.4,16.9,20.0,1.38,5,1.15,83.95813953488373,124.8,19.014795127688647,72.28,94.43333333333332,82.116,2.9396,,6.72,6.56,406.09333333333336,19.3,333.4,8.0,0.5,1,21.85,61.95869565217392,945.9027536231886,,,,,,,2024-05-24,S60-24
20240524165058,2024-05-24 16:50:58,54,S60-24,892,1242,0,128,312,31,0,68,0.0,0.0,0.0,2.77,2675.77,7.0,0.79,-1.0,-0.24,,,,,,250.0,,450.0,1200.0,6.0,0.0,2.0,7.0,1.0,20240524_54,小型,1744.0,1.0,,,S60,,,0.0,25.8,87.2,411,0.41,0.311,2134,0.418,1242,24.1,7.5,16.5,20.2,1.392,5,1.15,77.59036144578313,108.2,14.29341928333161,72.0,78.37241379310342,68.15,2.9396,,6.72,6.56,406.09333333333336,19.3,333.4,7.0,-1.0,1,17.17,61.95869565217392,945.9027536231886,,,,,,,2024-05-24,S60-24
20240524171735,2024-05-24 17:17:35,58,S60-24,894,1242,0,125,309,35,0,68,0.0,0.0,0.0,2.76,2675.76,7.5,1.63,-1.22,-0.24,,,,,,250.0,,450.0,1200.0,6.0,0.0,2.0,7.0,1.0,20240524_58,小型,1744.0,1.0,,,S60,,,0.0,25.8,87.2,412,0.405,0.303,2136,0.419,1242,25.0,8.5,16.5,20.1,1.389,5,1.15,78.12234042553193,116.3,13.41022279358073,76.01999999999998,74.77575757575758,65.022,2.9396,,6.72,6.56,406.09333333333336,19.3,333.4,7.5,0.5,1,18.12,61.95869565217392,945.9027536231886,,,,,,,2024-05-24,S60-24
20240525065039,2024-05-25 06:50:39,1,S60-24,887,1190,0,92,295,33,0,66,0.0,0.0,0.0,2.66,2565.66,11.0,3.37,-0.78,-0.08,,,,,,250.0,,450.0,1200.0,6.0,0.0,2.0,7.0,0.0,20240525_1,小型,742.0,4.0,,,S60,,,0.0,27.0,78.7,394,0.312,0.234,2077,0.427,1190,25.1,8.4,16.8,19.0,1.342,5,1.1,89.59222222222222,123.3,16.557376521778764,78.35999999999999,93.01290322580644,84.557,2.9396,,6.72,6.56,452.26666666666665,19.0,333.92,11.0,3.5,1,16.73,,,,,,,,,2024-05-25,S60-24
20240525071325,2024-05-25 07:13:25,4,S60-24,777,1057,0,88,263,26,0,59,0.0,0.0,0.0,2.39,2272.39,10.0,1.15,-1.52,-0.38,,,,,,250.0,,450.0,1200.0,8.0,0.0,2.0,7.0,0.0,20240525_4,小型,742.0,4.0,,,S60,,,0.0,27.0,78.7,348,0.335,0.253,1834,0.424,1057,24.4,7.5,17.0,19.2,1.36,5,0.98,90.63861386138612,116.9,14.047986856211216,78.8,96.66285714285716,98.636,2.9396,,6.72,6.56,452.26666666666665,19.0,333.92,10.0,-1.0,1,0.3,,,,,,,,,2024-05-25,S60-24
20240525074754,2024-05-25 07:47:54,7,S60-24,561,777,0,68,197,21,0,43,0.0,0.0,0.0,1.77,1668.77,9.5,1.49,-2.77,-0.38,,,,,,200.0,250.0,450.0,1200.0,4.0,9.0,2.0,8.0,0.0,20240525_7,小型,845.0,3.0,,,S60,,,0.0,27.0,78.7,261,0.345,0.261,1338,0.419,777,24.5,8.0,16.5,19.7,1.385,5,0.72,73.5298969072165,84.8,7.879899587884675,66.66,76.01176470588236,105.572,2.9396,,6.72,6.56,452.26666666666665,19.0,333.92,9.5,-0.5,1,-20.78,,,,,,,,,2024-05-25,S60-24
20240525075205,2024-05-25 07:52:05,8,S60-24,558,766,0,69,190,22,0,43,0.0,0.0,0.0,1.71,1649.71,9.0,1.47,-1.59,-0.39,,,,,,200.0,250.0,450.0,1200.0,4.0,9.0,2.0,8.0,0.0,20240525_8,小型,845.0,3.0,,,S60,,,0.0,27.0,78.7,255,0.363,0.271,1324,0.421,766,25.5,8.6,16.9,19.7,1.373,5,0.71,72.52446808510639,87.8,7.222095030665283,66.08,73.33030303030301,103.282,2.9396,,6.72,6.56,452.26666666666665,19.0,333.92,9.0,-0.5,1,-19.63,,,,,,,,,2024-05-25,S60-24
20240525081745,2024-05-25 08:17:45,9,S60-24,907,1242,0,112,314,31,0,71,0.0,0.0,0.0,2.79,2679.79,9.0,1.82,-1.2,-0.24,,,,,,250.0,,450.0,1200.0,6.0,0.0,2.0,7.0,0.0,20240525_9,小型,845.0,3.0,,,S60,,,0.0,27.0,78.7,416,0.357,0.269,2149,0.422,1242,24.5,7.5,17.1,19.7,1.369,5,1.15,93.76481481481484,139.0,19.009648207310583,81.85999999999999,98.43947368421053,85.6,2.9396,,6.72,6.56,452.26666666666665,19.0,333.92,9.0,0.0,0,23.37,,,,,,,,,2024-05-25,S60-24
20240525084343,2024-05-25 08:43:43,12,S60-24,988,1340,0,116,336,34,0,72,0.0,0.0,0.0,3.01,2889.01,9.5,0.87,-0.6,-0.22,,,,,,250.0,,450.0,1200.0,6.0,0.0,2.0,7.0,0.0,20240525_12,小型,1007.0,1.0,,,S60,,,0.0,27.0,78.7,442,0.345,0.262,2328,0.424,1340,24.0,7.7,16.3,19.3,1.356,5,1.24,91.39098360655738,135.1,19.988492607934106,76.22,95.67441860465114,77.157,2.9396,,6.72,6.56,452.26666666666665,19.0,333.92,9.5,0.5,1,27.22,72.88809523809525,510.2166666666667,,,,,,,2024-05-25,S60-24
20240525091510,2024-05-25 09:15:10,15,S60-24,877,1209,0,112,303,31,0,67,0.0,0.0,0.0,2.73,2601.73,8.5,0.9,-1.46,-0.33,,,,,,250.0,,450.0,1200.0,7.0,0.0,2.0,7.0,0.0,20240525_15,小型,1007.0,1.0,,,S60,,,0.0,27.0,78.7,401,0.37,0.279,2086,0.42,1209,24.4,7.7,16.7,19.7,1.379,5,1.12,84.43086419753087,125.5,16.331539145411277,77.84,88.65714285714286,79.158,2.9396,,6.72,6.56,452.26666666666665,19.0,333.92,8.5,-1.0,1,22.56,72.88809523809525,510.2166666666667,,,,,,,2024-05-25,S60-24
20240525094112,2024-05-25 09:41:12,16,S60-24,886,1220,0,115,304,33,0,66,0.0,0.0,0.0,2.75,2626.75,8.5,1.77,-1.23,-0.33,,,,,,250.0,,450.0,1200.0,6.0,0.0,2.0,7.0,0.0,20240525_16,小型,1007.0,1.0,,,S60,,,0.0,27.0,78.7,403,0.378,0.285,2106,0.421,1220,24.6,8.2,16.4,19.7,1.377,5,1.13,86.65227272727272,123.6,15.465489273575356,80.28,87.13548387096773,77.111,2.9396,,6.72,6.56,452.26666666666665,19.0,333.92,8.5,0.0,0,25.56,72.88809523809525,510.2166666666667,,,,,,,2024-05-25,S60-24
20240525130032,2024-05-25 13:00:32,24,S60-24,868,1188,0,103,298,30,0,65,0.0,0.0,0.0,2.69,2554.69,9.5,0.98,-1.48,-0.25,,,,,,260.0,,450.0,1200.0,7.0,0.0,2.0,7.0,0.0,20240525_24,小型,1420.0,4.0,,,S60,,,0.0,26.8,80.5,393,0.346,0.262,2056,0.422,1188,24.2,7.6,16.5,19.4,1.369,5,1.1,84.75454545454546,116.8,14.808795828300743,78.16,89.80967741935486,81.645,2.9396,,6.72,6.56,452.26666666666665,19.0,333.92,9.5,1.0,1,14.22,64.64642857142857,1206.7333333333331,,,,,,,2024-05-25,S60-24
20240525132458,2024-05-25 13:24:58,27,S60-24,770,1056,0,95,268,27,0,59,0.0,0.0,0.0,2.38,2277.38,9.0,1.06,-1.53,-0.47,,,,,,260.0,,450.0,1200.0,7.0,0.0,2.0,7.0,0.0,20240525_27,小型,1420.0,4.0,,,S60,,,0.0,26.8,80.5,354,0.354,0.268,1826,0.422,1056,24.3,7.6,16.7,19.7,1.371,5,0.98,85.74772727272727,106.8,14.036024894346358,76.56,90.71935483870968,92.571,2.9396,,6.72,6.56,452.26666666666665,19.0,333.92,9.0,-0.5,1,6.37,64.64642857142857,1206.7333333333331,,,,,,,2024-05-25,S60-24
20240525135044,2024-05-25 13:50:44,29,S60-24,784,1079,0,100,272,27,0,60,0.0,0.0,0.0,2.44,2324.44,8.5,0.0,-1.26,-0.37,,,,,,260.0,,450.0,1200.0,8.0,0.0,2.0,7.0,0.0,20240525_29,小型,1420.0,4.0,,,S60,,,0.0,26.8,80.5,359,0.368,0.279,1863,0.421,1079,24.2,7.5,16.7,19.8,1.376,5,1.0,82.01358024691359,108.4,13.593033374403026,76.04,87.46428571428574,87.464,2.9396,,6.72,6.56,452.26666666666665,19.0,333.92,8.5,-0.5,1,10.56,64.64642857142857,1206.7333333333331,,,,,,,2024-05-25,S60-24
20240525142801,2024-05-25 14:28:01,32,S60-24,787,1079,0,102,273,25,0,59,0.0,0.0,0.0,2.47,2327.47,8.5,2.0,-0.88,-0.37,,,,,,260.0,,450.0,1200.0,9.0,0.0,2.0,7.0,0.0,20240525_32,小型,1523.0,2.0,,,S60,,,0.0,26.8,80.5,357,0.374,0.286,1866,0.422,1079,23.5,7.0,16.5,19.7,1.371,5,1.0,82.60000000000001,109.9,13.177920562875077,74.56,88.33103448275864,88.331,2.9396,,6.72,6.56,452.26666666666665,19.0,333.92,8.5,0.0,0,12.56,61.32169811320753,1080.2839150943394,,,,,,,2024-05-25,S60-24
20240525145536,2024-05-25 14:55:36,35,S60-24,920,1262,0,119,320,32,0,71,0.0,0.0,0.0,2.87,2726.87,8.5,1.71,-0.97,-0.39,,,,,,260.0,,450.0,1200.0,7.0,0.0,2.0,7.0,0.0,20240525_35,小型,1523.0,2.0,,,S60,,,0.0,26.8,80.5,423,0.372,0.281,2182,0.422,1262,24.3,7.6,16.8,19.9,1.372,5,1.17,89.20891089108913,126.0,18.44158612521824,80.28,95.84571428571428,81.919,2.9396,,6.72,6.56,452.26666666666665,19.0,333.92,8.5,0.0,0,29.56,61.32169811320753,1080.2839150943394,,,,,,,2024-05-25,S60-24
20240525152309,2024-05-25 15:23:09,38,S60-24,918,1261,0,122,315,34,0,69,0.0,0.0,0.0,2.85,2721.85,8.0,0.83,-0.76,-0.47,,,,,,260.0,,450.0,1200.0,6.0,0.0,2.0,7.0,0.0,20240525_38,小型,1652.0,1.0,,,S60,,,0.0,26.8,80.5,418,0.387,0.292,2179,0.421,1261,24.6,8.1,16.5,19.9,1.374,5,1.17,88.14363636363639,129.9,17.72009915462063,77.82,90.48421052631578,77.337,2.9396,,6.72,6.56,452.26666666666665,19.0,333.92,8.0,-0.5,1,22.85,65.34639175257732,1054.255120274914,,,,,,,2024-05-25,S60-24
20240525155811,2024-05-25 15:58:11,44,S60-24,907,1262,0,131,320,29,0,70,0.0,0.0,0.0,2.85,2721.85,7.0,0.77,-0.98,-0.39,,,,,,260.0,,450.0,1200.0,6.0,0.0,2.0,7.0,0.0,20240525_44,小型,1652.0,1.0,,,S60,,,0.0,26.8,80.5,419,0.409,0.313,2169,0.418,1262,23.6,6.9,16.7,20.2,1.391,5,1.17,85.06046511627906,116.8,16.317676811600748,79.32000000000001,92.76666666666668,79.288,2.9396,,6.72,6.56,452.26666666666665,19.0,333.92,7.0,-1.0,1,20.17,65.34639175257732,1054.255120274914,,,,,,,2024-05-25,S60-24
20240525162427,2024-05-25 16:24:27,46,S60-24,907,1262,0,131,317,33,0,68,0.0,0.0,0.0,2.87,2720.87,7.0,0.77,-0.98,-0.39,,,,,,260.0,,450.0,1200.0,7.0,0.0,2.0,7.0,0.0,20240525_46,小型,1652.0,1.0,,,S60,,,0.0,26.8,80.5,418,0.413,0.313,2169,0.418,1262,24.2,7.9,16.3,20.2,1.391,5,1.17,81.37195121951218,115.8,14.717919013745844,76.05999999999999,85.57931034482758,73.145,2.9396,,6.72,6.56,452.26666666666665,19.0,333.92,7.0,0.0,0,20.17,65.34639175257732,1054.255120274914,,,,,,,2024-05-25,S60-24
20240525165104,2024-05-25 16:51:04,50,S60-24,912,1262,0,128,319,32,0,69,0.0,0.0,0.0,2.87,2724.87,7.5,1.59,-0.87,-0.39,,,,,,260.0,,450.0,1200.0,7.0,0.0,2.0,7.0,0.0,20240525_50,小型,1750.0,3.0,,,S60,,,0.0,26.8,80.5,420,0.401,0.305,2174,0.42,1262,24.0,7.6,16.4,20.1,1.384,5,1.17,78.5090909090909,108.6,14.195354844932682,72.05999999999999,78.44516129032259,67.047,2.9396,,6.72,6.56,452.26666666666665,19.0,333.92,7.5,0.5,1,21.12,62.48021978021978,947.6166666666666,,,,,,,2024-05-25,S60-24
20240525171747,2024-05-25 17:17:47,51,S60-24,924,1261,0,119,316,33,0,71,0.0,0.0,0.0,2.83,2726.83,8.5,1.71,-0.54,-0.47,,,,,,260.0,,450.0,1200.0,7.0,0.0,2.0,7.0,0.0,20240525_51,小型,1750.0,3.0,,,S60,,,0.0,26.8,80.5,420,0.377,0.283,2185,0.423,1261,24.8,7.9,16.9,19.8,1.365,5,1.17,89.7951923076923,126.4,16.624295125645364,78.05999999999999,91.17567567567568,77.928,2.9396,,6.72,6.56,452.26666666666665,19.0,333.92,8.5,1.0,1,29.56,62.48021978021978,947.6166666666666,,,,,,,2024-05-25,S60-24
20240527065024,2024-05-27 06:50:24,1,S60-24,882,1187,0,100,300,28,0,65,0.0,0.0,0.0,2.7,2564.7,10.0,3.09,-0.45,-0.34,,,,,,260.0,,450.0,1200.0,8.0,0.0,2.0,7.0,1.0,20240527_1,小型,747.0,3.0,,,S60,,,0.0,26.9,78.7,393,0.333,0.254,2069,0.426,1187,23.7,7.1,16.5,19.2,1.346,5,1.1,94.97826086956522,131.4,17.250385163229634,79.7,99.1975,90.18,2.9396,,6.72,6.56,452.26666666666665,19.0,333.92,10.0,1.5,1,12.3,,,,,,,,,2024-05-27,S60-24
20240527071818,2024-05-27 07:18:18,4,S60-24,763,1056,0,111,268,26,0,59,0.0,0.0,0.0,2.39,2285.39,7.0,1.83,-0.52,-0.47,,,,,,260.0,,450.0,1200.0,7.0,0.0,2.0,7.0,1.0,20240527_4,小型,747.0,3.0,,,S60,,,0.0,26.9,78.7,353,0.414,0.314,1819,0.419,1056,24.1,7.4,16.7,20.3,1.384,5,0.98,89.62952380952382,115.8,14.183786342558108,79.44000000000001,94.08055555555556,96.001,2.9396,,6.72,6.56,452.26666666666665,19.0,333.92,7.0,-3.0,1,0.17,,,,,,,,,2024-05-27,S60-24
20240527074731,2024-05-27 07:47:31,7,S60-24,558,776,0,81,195,20,0,42,0.0,0.0,0.0,1.76,1673.76,7.0,1.25,-1.06,-0.51,,,,,,200.0,260.0,450.0,1200.0,4.0,3.0,2.0,7.0,1.0,20240527_7,小型,843.0,1.0,,,S60,,,0.0,26.9,78.7,257,0.415,0.315,1334,0.418,776,24.1,7.8,16.3,20.2,1.391,5,0.72,74.31923076923077,86.7,7.973466538404312,68.7,75.27027027027026,104.542,2.9396,,6.72,6.56,452.26666666666665,19.0,333.92,7.0,0.0,0,-29.83,,,,,,,,,2024-05-27,S60-24
20240527075150,2024-05-27 07:51:50,8,S60-24,549,765,0,82,193,21,0,43,0.0,0.0,0.0,1.73,1654.73,6.5,1.23,-0.9,-0.52,,,,,,200.0,260.0,450.0,1200.0,4.0,3.0,2.0,7.0,1.0,20240527_8,小型,843.0,1.0,,,S60,,,0.0,26.9,78.7,257,0.425,0.319,1314,0.418,765,24.9,8.2,16.7,20.5,1.393,5,0.71,70.19135802469135,82.5,7.818626028311096,67.56,70.47857142857143,99.266,2.9396,,6.72,6.56,452.26666666666665,19.0,333.92,6.5,-0.5,1,-30.52,,,,,,,,,2024-05-27,S60-24
20240527081741,2024-05-27 08:17:41,9,S60-24,898,1252,0,137,316,31,0,68,0.0,0.0,0.0,2.84,2704.84,6.0,0.0,-0.22,-0.32,,,,,,260.0,,450.0,1200.0,6.0,0.0,2.0,7.0,1.0,20240527_9,小型,843.0,1.0,,,S60,,,0.0,26.9,78.7,415,0.434,0.33,2150,0.418,1252,23.9,7.5,16.4,20.4,1.394,5,1.16,85.39404761904761,115.0,15.16858714573419,81.4,91.36333333333332,78.761,2.9396,,6.72,6.56,452.26666666666665,19.0,333.92,6.0,-0.5,1,21.41,,,,,,,,,2024-05-27,S60-24
20240527084656,2024-05-27 08:46:56,12,S60-24,957,1317,0,132,330,35,0,71,0.0,0.0,0.0,2.98,2844.98,7.5,0.76,-0.31,-0.3,,,,,,260.0,,450.0,1200.0,6.0,0.0,2.0,7.0,1.0,20240527_12,小型,843.0,2.0,,,S60,,,0.0,26.9,78.7,436,0.4,0.303,2274,0.421,1317,24.3,8.0,16.3,20.0,1.376,5,1.22,92.1095238095238,134.9,19.074348388343683,81.14000000000001,99.90000000000002,81.885,2.9396,,6.72,6.56,452.26666666666665,19.0,333.92,7.5,1.5,1,25.12,,,,,,,,,2024-05-27,S60-24
20240527091143,2024-05-27 09:11:43,16,S60-24,888,1231,0,127,309,29,0,69,0.0,0.0,0.0,2.79,2655.79,7.0,0.0,-0.45,-0.32,,,,,,260.0,,450.0,1200.0,6.0,0.0,2.0,7.0,1.0,20240527_16,小型,1004.0,2.0,,,S60,,,0.0,26.9,78.7,407,0.411,0.312,2119,0.419,1231,24.1,7.1,17.0,20.1,1.386,5,1.14,87.8257142857143,122.5,15.648642287501396,78.64000000000001,91.21111111111112,80.01,2.9396,,6.72,6.56,452.26666666666665,19.0,333.92,7.0,-0.5,1,16.17,68.68809523809524,480.8166666666667,,,,,,,2024-05-27,S60-24
20240527093728,2024-05-27 09:37:28,18,S60-24,887,1231,0,132,310,28,0,67,0.0,0.0,0.0,2.74,2657.74,6.5,0.76,-0.11,-0.32,,,,,,260.0,,450.0,1200.0,6.0,0.0,2.0,7.0,1.0,20240527_18,小型,1004.0,2.0,,,S60,,,0.0,26.9,78.7,405,0.426,0.326,2118,0.419,1231,23.5,6.9,16.5,20.2,1.388,5,1.14,81.74146341463415,115.0,15.44107565458484,79.96000000000001,89.86206896551725,78.826,2.9396,,6.72,6.56,452.26666666666665,19.0,333.92,6.5,-0.5,1,19.48,68.68809523809524,480.8166666666667,,,,,,,2024-05-27,S60-24
20240527125940,2024-05-27 12:59:40,26,S60-24,863,1188,0,116,300,29,0,67,0.0,0.0,0.0,2.71,2565.71,8.0,1.75,-0.69,-0.25,,,,,,260.0,,450.0,1200.0,7.0,0.0,2.0,7.0,0.5,20240527_26,小型,1421.0,3.0,,,S60,,,0.0,27.4,80.1,396,0.387,0.293,2051,0.421,1188,24.2,7.3,16.9,20.0,1.377,5,1.1,83.34074074074073,113.9,14.999298566132834,77.34,93.0892857142857,84.627,2.9396,,6.72,6.56,452.26666666666665,19.0,333.92,8.0,1.5,1,16.85,60.06785714285714,1120.2655357142855,,,,,,,2024-05-27,S60-24
20240527132600,2024-05-27 13:26:00,29,S60-24,753,1046,0,109,264,26,0,59,0.0,0.0,0.0,2.37,2259.37,7.0,1.87,-0.92,-0.48,,,,,,260.0,,450.0,1200.0,7.0,0.0,2.0,7.0,0.5,20240527_29,小型,1421.0,3.0,,,S60,,,0.0,27.4,80.1,349,0.413,0.312,1799,0.419,1046,24.4,7.4,16.9,20.3,1.389,5,0.97,81.58148148148149,106.4,12.93256117503232,72.94,87.28928571428571,89.989,2.9396,,6.72,6.56,452.26666666666665,19.0,333.92,7.0,-1.0,1,-1.83,60.06785714285714,1120.2655357142855,,,,,,,2024-05-27,S60-24
20240527135004,2024-05-27 13:50:04,31,S60-24,775,1078,0,113,269,28,0,62,0.0,0.0,0.0,2.45,2327.45,7.0,1.8,-1.02,-0.46,,,,,,260.0,,450.0,1200.0,8.0,0.0,2.0,7.0,0.5,20240527_31,小型,1421.0,3.0,,,S60,,,0.0,27.4,80.1,359,0.42,0.315,1853,0.418,1078,25.1,7.8,17.3,20.3,1.391,5,1.0,82.22289156626505,112.7,14.21675852521051,76.56,87.04827586206899,87.048,2.9396,,6.72,6.56,452.26666666666665,19.0,333.92,7.0,0.0,0,2.17,60.06785714285714,1120.2655357142855,,,,,,,2024-05-27,S60-24
20240527142132,2024-05-27 14:21:32,34,S60-24,762,1056,0,110,268,26,0,59,0.0,0.0,0.0,2.38,2283.38,7.0,0.92,-0.65,-0.47,,,,,,260.0,,450.0,1200.0,8.0,0.0,2.0,7.0,0.5,20240527_34,小型,1513.0,4.0,,,S60,,,0.0,27.4,80.1,353,0.41,0.312,1818,0.419,1056,24.1,7.4,16.7,20.3,1.386,5,0.98,82.79791666666667,110.7,12.080114334160456,75.58000000000001,84.50294117647059,86.227,2.9396,,6.72,6.56,452.26666666666665,19.0,333.92,7.0,0.0,0,-0.83,60.399065420560746,1074.0967133956387,,,,,,,2024-05-27,S60-24
20240527144803,2024-05-27 14:48:03,37,S60-24,883,1230,0,128,311,31,0,67,0.0,0.0,0.0,2.83,2652.83,7.0,0.79,-1.01,-0.4,,,,,,260.0,,450.0,1200.0,6.0,0.0,2.0,7.0,0.5,20240527_37,小型,1513.0,4.0,,,S60,,,0.0,27.4,80.1,409,0.412,0.313,2113,0.418,1230,24.0,7.6,16.4,20.3,1.393,5,1.14,85.8511627906977,121.9,16.2255880617697,77.66,94.41,82.816,2.9396,,6.72,6.56,452.26666666666665,19.0,333.92,7.0,0.0,0,17.17,60.399065420560746,1074.0967133956387,,,,,,,2024-05-27,S60-24
20240527151232,2024-05-27 15:12:32,41,S60-24,905,1261,0,135,320,31,0,70,0.0,0.0,0.0,2.8,2724.8,6.5,0.75,-0.77,-0.47,,,,,,260.0,,450.0,1200.0,6.0,0.0,2.0,7.0,0.5,20240527_41,小型,1627.0,2.0,,,S60,,,0.0,27.4,80.1,421,0.422,0.321,2166,0.418,1261,24.0,7.4,16.6,20.4,1.393,5,1.17,82.59382716049382,123.7,16.94472018485304,77.3,90.43571428571428,77.295,2.9396,,6.72,6.56,452.26666666666665,19.0,333.92,6.5,-0.5,1,22.48,62.89595959595958,1040.9281313131312,,,,,,,2024-05-27,S60-24
20240527153600,2024-05-27 15:36:00,45,S60-24,904,1262,0,135,320,32,0,71,0.0,0.0,0.0,2.82,2726.82,6.5,0.75,-0.88,-0.39,,,,,,260.0,,450.0,1200.0,5.0,0.0,2.0,7.0,0.5,20240527_45,小型,1627.0,2.0,,,S60,,,0.0,27.4,80.1,423,0.422,0.319,2166,0.417,1262,24.3,7.6,16.8,20.5,1.396,5,1.17,82.54756097560977,120.7,15.42188993518989,77.52000000000001,89.17586206896551,76.219,2.9396,,6.72,6.56,452.26666666666665,19.0,333.92,6.5,0.0,0,22.48,62.89595959595958,1040.9281313131312,,,,,,,2024-05-27,S60-24
20240527160007,2024-05-27 16:00:07,49,S60-24,910,1261,0,131,316,33,0,71,0.0,0.0,0.0,2.85,2724.85,7.0,0.77,-0.66,-0.47,,,,,,260.0,,450.0,1200.0,6.0,0.0,2.0,7.0,0.5,20240527_49,小型,1627.0,2.0,,,S60,,,0.0,27.4,80.1,420,0.415,0.312,2171,0.419,1261,24.8,7.9,16.9,20.2,1.386,5,1.17,84.5375,124.6,16.9427130521703,77.9,90.73225806451612,77.549,2.9396,,6.72,6.56,452.26666666666665,19.0,333.92,7.0,0.5,1,20.17,62.89595959595958,1040.9281313131312,,,,,,,2024-05-27,S60-24
20240527162216,2024-05-27 16:22:16,51,S60-24,908,1260,0,131,320,29,0,71,0.0,0.0,0.0,2.85,2721.85,7.0,0.77,-0.87,-0.55,,,,,,260.0,,450.0,1200.0,6.0,0.0,2.0,7.0,0.5,20240527_51,小型,1720.0,1.0,,,S60,,,0.0,27.4,80.1,420,0.409,0.312,2168,0.419,1260,23.8,6.9,16.9,20.3,1.388,5,1.17,82.66292134831461,120.3,15.29178660370134,82.2,87.29677419354842,74.613,2.9396,,6.72,6.56,452.26666666666665,19.0,333.92,7.0,0.0,0,20.17,61.93723404255319,970.35,,,,,,,2024-05-27,S60-24
20240527165220,2024-05-27 16:52:20,56,S60-24,909,1261,0,131,317,33,0,70,0.0,0.0,0.0,2.85,2723.85,7.0,0.77,-0.76,-0.47,,,,,,260.0,,450.0,1200.0,6.0,0.0,2.0,7.0,0.5,20240527_56,小型,1720.0,1.0,,,S60,,,0.0,27.4,80.1,420,0.413,0.312,2170,0.419,1261,24.5,7.9,16.7,20.2,1.387,5,1.17,81.95432098765433,120.0,16.049084042804946,78.32,89.74642857142858,76.706,2.9396,,6.72,6.56,452.26666666666665,19.0,333.92,7.0,0.0,0,20.17,61.93723404255319,970.35,,,,,,,2024-05-27,S60-24
20240528064940,2024-05-28 06:49:40,1,S60-24,880,1188,0,100,299,31,0,66,0.0,0.0,0.0,2.66,2566.66,10.0,3.09,-0.68,-0.25,,,,,,260.0,,450.0,1200.0,6.0,0.0,0.0,7.0,79.5,20240528_1,小型,743.0,1.0,,,S60,,,0.0,24.8,91.6,396,0.334,0.253,2068,0.426,1188,24.5,7.8,16.7,19.3,1.35,5,1.1,89.1736842105263,122.5,16.486365725885296,79.78,94.10303030303032,85.548,2.9396,,6.72,6.56,452.26666666666665,19.0,333.92,10.0,3.0,1,12.3,,,,,,,,,2024-05-28,S60-24
20240528071352,2024-05-28 07:13:52,4,S60-24,757,1046,0,101,261,27,0,60,0.0,0.0,0.0,2.32,2254.32,8.0,1.0,-1.3,-0.48,,,,,,260.0,,450.0,1200.0,9.0,0.0,2.0,7.0,79.5,20240528_4,小型,743.0,1.0,,,S60,,,0.0,24.8,91.6,348,0.387,0.29,1803,0.42,1046,25.0,7.8,17.2,19.9,1.382,5,0.97,85.78073394495415,115.7,14.219514160039482,78.58000000000001,89.06052631578946,91.815,2.9396,,6.72,6.56,452.26666666666665,19.0,333.92,8.0,-2.0,1,1.85,,,,,,,,,2024-05-28,S60-24
20240528074806,2024-05-28 07:48:06,7,S60-24,558,775,0,76,196,21,0,44,0.0,0.0,0.0,1.74,1671.74,8.0,1.33,-1.93,-0.64,,,,,,200.0,260.0,450.0,1200.0,4.0,4.0,2.0,7.0,79.5,20240528_7,小型,846.0,3.0,,,S60,,,0.0,24.8,91.6,261,0.388,0.291,1333,0.419,775,24.9,8.0,16.9,20.2,1.389,5,0.72,74.49101123595506,89.2,8.914936846517863,66.66,77.48064516129033,107.612,2.9396,,6.72,6.56,452.26666666666665,19.0,333.92,8.0,0.0,0,-23.15,,,,,,,,,2024-05-28,S60-24
20240528075153,2024-05-28 07:51:53,8,S60-24,547,763,0,77,191,23,0,43,0.0,0.0,0.0,1.71,1645.71,7.5,1.32,-2.15,-0.78,,,,,,200.0,260.0,450.0,1200.0,4.0,4.0,2.0,7.0,79.5,20240528_8,小型,846.0,3.0,,,S60,,,0.0,24.8,91.6,257,0.403,0.3,1310,0.418,763,25.7,8.9,16.7,20.3,1.395,5,0.71,70.22098765432098,83.7,8.807610570569668,65.8,73.41428571428573,103.4,2.9396,,6.72,6.56,452.26666666666665,19.0,333.92,7.5,-0.5,1,-29.88,,,,,,,,,2024-05-28,S60-24
20240528081731,2024-05-28 08:17:31,9,S60-24,866,1206,0,125,302,30,0,65,0.0,0.0,0.0,2.69,2596.69,7.0,0.81,-1.25,-0.58,,,,,,260.0,,450.0,1200.0,6.0,0.0,2.0,7.0,79.5,20240528_9,小型,846.0,3.0,,,S60,,,0.0,24.8,91.6,397,0.414,0.315,2072,0.418,1206,23.9,7.6,16.4,20.1,1.393,5,1.12,83.52804878048781,112.5,14.18660717092042,78.74,87.77931034482759,78.374,2.9396,,6.72,6.56,452.26666666666665,19.0,333.92,7.0,-0.5,1,14.17,,,,,,,,,2024-05-28,S60-24
20240528084518,2024-05-28 08:45:18,12,S60-24,968,1337,0,125,334,37,0,72,0.0,0.0,0.0,2.97,2875.97,8.5,0.81,-1.73,-0.45,,,,,,260.0,,450.0,1200.0,6.0,0.0,2.0,7.0,79.5,20240528_12,小型,1012.0,2.0,,,S60,,,0.0,24.8,91.6,443,0.374,0.282,2305,0.42,1337,24.6,8.4,16.3,19.8,1.381,5,1.24,87.44745762711865,130.8,17.365525520040777,78.82,86.25121951219512,69.557,2.9396,,6.72,6.56,452.26666666666665,19.0,333.92,8.5,1.5,1,35.56,71.42380952380952,499.9666666666667,,,,,,,2024-05-28,S60-24
20240528091805,2024-05-28 09:18:05,17,S60-24,879,1212,0,118,310,31,0,69,0.0,0.0,0.0,2.7,2621.7,8.0,0.85,-1.57,-0.98,,,,,,260.0,,450.0,1200.0,7.0,0.0,2.0,7.0,79.5,20240528_17,小型,1012.0,2.0,,,S60,,,0.0,24.8,91.6,410,0.381,0.288,2091,0.42,1212,24.4,7.6,16.8,20.2,1.379,5,1.13,86.83437499999998,129.3,17.73779996296163,78.67999999999999,90.06176470588237,79.701,2.9396,,6.72,6.56,452.26666666666665,19.0,333.92,8.0,-0.5,1,18.85,71.42380952380952,499.9666666666667,,,,,,,2024-05-28,S60-24
20240528094435,2024-05-28 09:44:35,18,S60-24,888,1222,0,120,307,33,0,69,0.0,0.0,0.0,2.73,2641.73,8.0,1.69,-1.44,-1.05,,,,,,260.0,,450.0,1200.0,7.0,0.0,2.0,7.0,79.5,20240528_18,小型,1012.0,2.0,,,S60,,,0.0,24.8,91.6,409,0.391,0.293,2110,0.421,1222,24.9,8.1,16.9,20.0,1.376,5,1.14,84.84814814814814,119.3,16.55223017394147,77.72,94.91071428571428,83.255,2.9396,,6.72,6.56,452.26666666666665,19.0,333.92,8.0,0.0,0,20.85,71.42380952380952,499.9666666666667,,,,,,,2024-05-28,S60-24
20240528125947,2024-05-28 12:59:47,26,S60-24,871,1176,0,99,299,29,0,66,0.0,0.0,0.0,2.65,2542.65,10.0,2.06,-1.69,-1.26,,,,,,260.0,,450.0,1200.0,9.0,0.0,2.0,7.0,8.0,20240528_26,小型,1430.0,1.0,,,S60,,,0.0,25.3,82.1,394,0.331,0.251,2047,0.426,1176,24.1,7.4,16.8,19.4,1.35,5,1.1,89.12872340425534,123.9,15.31491848354203,78.9,93.22727272727272,84.752,2.9396,,6.72,6.56,452.26666666666665,19.0,333.92,10.0,2.0,1,11.3,62.47117117117117,1155.7166666666667,,,,,,,2024-05-28,S60-24
20240528132808,2024-05-28 13:28:08,29,S60-24,768,1057,0,107,269,27,0,60,0.0,0.0,0.0,2.41,2290.41,7.5,0.94,-1.41,-1.4,,,,,,260.0,,450.0,1200.0,9.0,0.0,2.0,7.0,8.0,20240528_29,小型,1430.0,1.0,,,S60,,,0.0,25.3,82.1,356,0.398,0.301,1825,0.421,1057,24.4,7.6,16.9,20.2,1.376,5,0.99,85.25227272727273,115.5,14.242693320314416,78.0,90.8709677419355,91.789,2.9396,,6.72,6.56,452.26666666666665,19.0,333.92,7.5,-2.5,1,0.12,62.47117117117117,1155.7166666666667,,,,,,,2024-05-28,S60-24
20240528135641,2024-05-28 13:56:41,31,S60-24,772,1084,0,113,273,28,0,61,0.0,0.0,0.0,2.46,2333.46,7.0,1.8,-1.4,0.09,,,,,,260.0,,450.0,1200.0,9.0,0.0,2.0,7.0,8.0,20240528_31,小型,1430.0,1.0,,,S60,,,0.0,25.3,82.1,362,0.414,0.312,1856,0.416,1084,24.6,7.7,16.9,20.4,1.404,5,1.0,81.92222222222222,110.1,13.3459662375871,72.32,86.38214285714285,86.382,2.9396,,6.72,6.56,452.26666666666665,19.0,333.92,7.0,-0.5,1,2.17,62.47117117117117,1155.7166666666667,,,,,,,2024-05-28,S60-24
20240528142636,2024-05-28 14:26:36,34,S60-24,771,1086,0,116,273,27,0,60,0.0,0.0,0.0,2.43,2335.43,6.5,1.75,-1.15,0.28,,,,,,260.0,,450.0,1200.0,7.0,0.0,2.0,7.0,8.0,20240528_34,小型,1522.0,4.0,,,S60,,,0.0,25.3,82.1,360,0.425,0.322,1857,0.415,1086,24.2,7.5,16.7,20.4,1.409,5,1.0,81.77790697674419,111.3,13.450878774463034,75.53999999999999,84.85666666666665,84.857,2.9396,,6.72,6.56,452.26666666666665,19.0,333.92,6.5,-0.5,1,3.48,59.89716981132076,1056.186761006289,,,,,,,2024-05-28,S60-24
20240528145309,2024-05-28 14:53:09,37,S60-24,905,1268,0,131,316,34,0,70,0.0,0.0,0.0,2.82,2726.82,7.0,0.77,-1.2,0.08,,,,,,260.0,,450.0,1200.0,6.0,0.0,2.0,7.0,8.0,20240528_37,小型,1522.0,4.0,,,S60,,,0.0,25.3,82.1,420,0.415,0.312,2173,0.416,1268,24.8,8.1,16.7,20.2,1.401,5,1.17,84.03917525773196,134.2,20.479602911245,73.17999999999999,76.97941176470589,65.794,2.9396,,6.72,6.56,452.26666666666665,19.0,333.92,7.0,0.5,1,20.17,59.89716981132076,1056.186761006289,,,,,,,2024-05-28,S60-24
20240528151942,2024-05-28 15:19:42,40,S60-24,891,1242,0,119,306,33,0,70,0.0,0.0,0.0,2.81,2663.81,8.0,0.85,-1.11,0.57,,,,,,260.0,,450.0,1200.0,6.0,0.0,2.0,7.0,8.0,20240528_40,小型,1618.0,2.0,,,S60,,,0.0,25.3,82.1,409,0.389,0.291,2133,0.418,1242,25.2,8.1,17.1,19.8,1.394,5,1.14,86.6843373493976,119.5,16.631089205922507,78.96000000000001,96.22758620689656,84.41,2.9396,,6.72,6.56,452.26666666666665,19.0,333.92,8.0,1.0,1,19.85,63.13399999999999,1054.3377999999998,,,,,,,2024-05-28,S60-24
20240528155125,2024-05-28 15:51:25,46,S60-24,886,1244,0,123,311,29,0,69,0.0,0.0,0.0,2.79,2664.79,7.5,0.82,-1.23,0.73,,,,,,260.0,,450.0,1200.0,5.0,0.0,2.0,7.0,8.0,20240528_46,小型,1618.0,2.0,,,S60,,,0.0,25.3,82.1,409,0.395,0.301,2130,0.416,1244,24.0,7.1,16.9,20.0,1.404,5,1.14,86.43636363636362,124.0,15.133029329114825,79.08,89.61428571428573,78.609,2.9396,,6.72,6.56,452.26666666666665,19.0,333.92,7.5,-0.5,1,16.12,63.13399999999999,1054.3377999999998,,,,,,,2024-05-28,S60-24
20240528161941,2024-05-28 16:19:41,50,S60-24,894,1256,0,124,310,31,0,68,0.0,0.0,0.0,2.81,2685.81,7.5,0.81,-1.22,0.88,,,,,,260.0,,450.0,1200.0,6.0,0.0,2.0,7.0,8.0,20240528_50,小型,1741.0,3.0,,,S60,,,0.0,25.3,82.1,409,0.4,0.303,2150,0.416,1256,24.2,7.6,16.6,19.9,1.405,5,1.15,83.49135802469135,127.5,18.15640687199557,76.97999999999999,91.97142857142856,79.975,2.9396,,6.72,6.56,452.26666666666665,19.0,333.92,7.5,0.0,0,17.12,61.00760869565216,934.4332065217388,,,,,,,2024-05-28,S60-24
20240528164543,2024-05-28 16:45:43,54,S60-24,887,1247,0,123,307,28,0,70,0.0,0.0,0.0,2.78,2664.78,7.5,0.82,-1.11,0.97,,,,,,260.0,,450.0,1200.0,6.0,0.0,2.0,7.0,8.0,20240528_54,小型,1741.0,3.0,,,S60,,,0.0,25.3,82.1,405,0.401,0.304,2134,0.416,1247,24.2,6.9,17.3,19.8,1.406,5,1.14,81.33086419753087,121.8,15.866835059605249,75.74000000000001,87.02142857142857,76.335,2.9396,,6.72,6.56,452.26666666666665,19.0,333.92,7.5,0.0,0,16.12,61.00760869565216,934.4332065217388,,,,,,,2024-05-28,S60-24
20240528171113,2024-05-28 17:11:13,58,S60-24,895,1255,0,124,309,35,0,69,0.0,0.0,0.0,2.81,2689.81,7.5,0.81,-1.11,0.8,,,,,,260.0,,450.0,1200.0,7.0,0.0,2.0,7.0,8.0,20240528_58,小型,1741.0,3.0,,,S60,,,0.0,25.3,82.1,413,0.401,0.3,2150,0.416,1255,25.2,8.5,16.7,20.0,1.402,5,1.15,83.89135802469136,120.4,14.985212443703606,79.12,89.42142857142858,77.758,2.9396,,6.72,6.56,452.26666666666665,19.0,333.92,7.5,0.0,0,17.12,61.00760869565216,934.4332065217388,,,,,,,2024-05-28,S60-24
20240529064959,2024-05-29 06:49:59,1,S60-24,879,1204,0,100,300,28,0,67,0.0,0.0,0.0,2.68,2580.68,10.0,3.09,-0.79,1.09,,,,,,260.0,,450.0,1200.0,7.0,0.0,2.0,7.0,0.0,20240529_1,小型,742.0,2.0,,,S60,,,0.0,24.1,86.3,395,0.333,0.253,2083,0.422,1204,24.1,7.1,17.0,19.2,1.37,5,1.1,88.78604651162792,120.4,15.000257073693986,83.44,92.85,84.409,2.9396,,6.72,6.56,452.26666666666665,19.0,333.92,10.0,2.5,1,12.3,,,,,,,,,2024-05-29,S60-24
20240529071352,2024-05-29 07:13:52,4,S60-24,769,1073,0,101,264,29,0,59,0.0,0.0,0.0,2.37,2297.37,8.5,3.06,-1.16,1.13,,,,,,260.0,,450.0,1200.0,8.0,0.0,2.0,7.0,0.0,20240529_4,小型,742.0,2.0,,,S60,,,0.0,24.1,86.3,352,0.383,0.287,1842,0.417,1073,25.0,8.2,16.8,19.7,1.395,5,0.98,89.1191489361702,116.8,14.965487079644602,75.92,96.54545454545456,98.516,2.9396,,6.72,6.56,452.26666666666665,19.0,333.92,8.5,-1.5,1,11.56,,,,,,,,,2024-05-29,S60-24
20240529075049,2024-05-29 07:50:49,7,S60-24,553,782,0,72,194,19,0,43,0.0,0.0,0.0,1.74,1664.74,8.5,1.41,-1.95,1.69,,,,,,200.0,260.0,450.0,1200.0,4.0,4.0,2.0,7.0,0.0,20240529_7,小型,848.0,4.0,,,S60,,,0.0,24.1,86.3,256,0.371,0.281,1335,0.414,782,24.2,7.4,16.8,19.7,1.414,5,0.71,76.08333333333331,87.0,8.94251260810024,72.55999999999999,80.06333333333333,112.765,2.9396,,6.72,6.56,452.26666666666665,19.0,333.92,8.5,0.0,0,-17.44,,,,,,,,,2024-05-29,S60-24
20240529075434,2024-05-29 07:54:34,8,S60-24,553,780,0,74,193,20,0,45,0.0,0.0,0.0,1.75,1666.75,8.0,1.37,-1.6,1.43,,,,,,200.0,260.0,450.0,1200.0,4.0,4.0,2.0,7.0,0.0,20240529_8,小型,848.0,4.0,,,S60,,,0.0,24.1,86.3,258,0.383,0.287,1333,0.415,780,25.2,7.8,17.4,19.9,1.41,5,0.71,72.30843373493975,87.0,8.233873684971538,66.4,73.12068965517241,102.987,2.9396,,6.72,6.56,452.26666666666665,19.0,333.92,8.0,-0.5,1,-25.15,,,,,,,,,2024-05-29,S60-24
20240529082138,2024-05-29 08:21:38,9,S60-24,895,1258,0,124,309,35,0,68,0.0,0.0,0.0,2.78,2691.78,7.5,0.81,-1.11,1.04,,,,,,260.0,,450.0,1200.0,6.0,0.0,2.0,7.0,0.0,20240529_9,小型,848.0,4.0,,,S60,,,0.0,24.1,86.3,412,0.401,0.301,2153,0.416,1258,25.0,8.5,16.5,19.9,1.406,5,1.15,91.88333333333333,136.1,20.29871540817848,81.58,99.30588235294118,86.353,2.9396,,6.72,6.56,452.26666666666665,19.0,333.92,7.5,-0.5,1,17.12,,,,,,,,,2024-05-29,S60-24
20240529084839,2024-05-29 08:48:39,12,S60-24,948,1323,0,131,330,33,0,74,0.0,0.0,0.0,2.9,2841.9,7.5,0.77,-0.42,0.99,,,,,,260.0,,450.0,1200.0,6.0,0.0,2.0,7.0,0.0,20240529_12,小型,1017.0,3.0,,,S60,,,0.0,24.1,86.3,437,0.397,0.3,2271,0.417,1323,24.5,7.6,16.9,20.0,1.396,5,1.21,86.23488372093023,127.4,16.71521217363797,82.46,91.6,75.702,2.9396,,6.72,6.56,452.26666666666665,19.0,333.92,7.5,0.0,0,24.12,66.3309523809524,464.3166666666668,,,,,,,2024-05-29,S60-24
20240529092320,2024-05-29 09:23:20,17,S60-24,854,1182,0,106,291,29,0,66,0.0,0.0,0.0,2.62,2530.62,9.0,1.92,-0.93,1.03,,,,,,260.0,,450.0,1200.0,7.0,0.0,2.0,7.0,0.0,20240529_17,小型,1017.0,3.0,,,S60,,,0.0,24.1,86.3,386,0.364,0.275,2036,0.419,1182,24.6,7.5,17.1,19.5,1.384,5,1.08,85.78690476190475,121.1,15.245918889999825,78.93999999999998,91.23666666666664,84.478,2.9396,,6.72,6.56,452.26666666666665,19.0,333.92,9.0,1.5,1,17.37,66.3309523809524,464.3166666666668,,,,,,,2024-05-29,S60-24
20240529095029,2024-05-29 09:50:29,18,S60-24,891,1236,0,115,306,29,0,68,0.0,0.0,0.0,2.73,2647.73,8.5,1.77,-0.67,0.98,,,,,,260.0,,450.0,1200.0,7.0,0.0,2.0,7.0,0.0,20240529_18,小型,1017.0,3.0,,,S60,,,0.0,24.1,86.3,403,0.376,0.285,2127,0.419,1236,24.1,7.2,16.9,19.6,1.387,5,1.13,90.80740740740742,132.2,19.60748016609092,80.12,93.71071428571427,82.93,2.9396,,6.72,6.56,452.26666666666665,19.0,333.92,8.5,-0.5,1,25.56,66.3309523809524,464.3166666666668,,,,,,,2024-05-29,S60-24
20240529130058,2024-05-29 13:00:58,26,S60-24,877,1202,0,99,300,29,0,64,0.0,0.0,0.0,2.69,2573.69,10.0,2.06,-1.02,0.92,,,,,,260.0,,450.0,1200.0,7.0,0.0,1.0,7.0,0.5,20240529_26,小型,1419.0,2.0,,,S60,,,0.0,25.4,80.9,393,0.33,0.252,2079,0.422,1202,23.7,7.4,16.3,19.1,1.371,5,1.1,88.5979797979798,124.8,17.128250512406495,78.32,95.54857142857142,86.862,2.9396,,6.72,6.56,452.26666666666665,19.0,333.92,10.0,1.5,1,11.3,65.19196428571429,1218.003199404762,,,,,,,2024-05-29,S60-24
20240529132524,2024-05-29 13:25:24,29,S60-24,746,1050,0,102,258,28,0,60,0.0,0.0,0.0,2.34,2246.34,8.0,2.0,-1.71,0.96,,,,,,260.0,,450.0,1200.0,7.0,0.0,1.0,7.0,0.5,20240529_29,小型,1419.0,2.0,,,S60,,,0.0,25.4,80.9,346,0.395,0.295,1796,0.415,1050,25.4,8.1,17.3,20.0,1.408,5,0.96,78.68641975308643,107.4,12.158873740549415,73.18,80.14642857142856,83.486,2.9396,,6.72,6.56,452.26666666666665,19.0,333.92,8.0,-2.0,1,2.85,65.19196428571429,1218.003199404762,,,,,,,2024-05-29,S60-24
20240529135010,2024-05-29 13:50:10,31,S60-24,776,1083,0,103,265,29,0,59,0.0,0.0,0.0,2.43,2317.43,8.0,0.98,-0.89,1.03,,,,,,260.0,,450.0,1200.0,8.0,0.0,1.0,7.0,0.5,20240529_31,小型,1419.0,2.0,,,S60,,,0.0,25.4,80.9,353,0.389,0.292,1859,0.417,1083,24.9,8.2,16.7,19.7,1.396,5,0.99,78.66543209876542,103.3,12.366902867803471,75.2,81.29642857142858,82.118,2.9396,,6.72,6.56,452.26666666666665,19.0,333.92,8.0,0.0,0,3.85,65.19196428571429,1218.003199404762,,,,,,,2024-05-29,S60-24
20240529142114,2024-05-29 14:21:14,34,S60-24,784,1093,0,104,272,28,0,61,0.0,0.0,0.0,2.44,2344.44,8.0,0.97,-0.89,0.92,,,,,,260.0,,450.0,1200.0,7.0,0.0,1.0,7.0,0.5,20240529_34,小型,1518.0,1.0,,,S60,,,0.0,25.4,80.9,361,0.382,0.288,1877,0.418,1093,24.7,7.8,16.9,19.9,1.394,5,1.0,86.00602409638554,119.7,15.422002349933262,75.72,90.38620689655173,90.386,2.9396,,6.72,6.56,452.26666666666665,19.0,333.92,8.0,0.0,0,4.85,60.44433962264151,1069.8648113207546,,,,,,,2024-05-29,S60-24
20240529144635,2024-05-29 14:46:35,35,S60-24,895,1246,0,120,307,30,0,68,0.0,0.0,0.0,2.81,2668.81,8.0,1.69,-0.67,0.89,,,,,,260.0,,450.0,1200.0,6.0,0.0,2.0,7.0,0.5,20240529_35,小型,1518.0,1.0,,,S60,,,0.0,25.4,80.9,405,0.391,0.296,2141,0.418,1246,24.2,7.4,16.8,19.7,1.392,5,1.14,86.79611650485437,120.5,14.754442624222548,80.66,88.7527777777778,77.853,2.9396,,6.72,6.56,452.26666666666665,19.0,333.92,8.0,0.0,0,20.85,60.44433962264151,1069.8648113207546,,,,,,,2024-05-29,S60-24
20240529151624,2024-05-29 15:16:24,39,S60-24,881,1235,0,121,308,30,0,69,0.0,0.0,0.0,2.77,2646.77,7.5,0.0,-0.9,0.9,,,,,,260.0,,450.0,1200.0,6.0,0.0,2.0,7.0,0.5,20240529_39,小型,1614.0,3.0,,,S60,,,0.0,25.4,80.9,407,0.393,0.297,2116,0.416,1235,24.3,7.4,17.0,20.0,1.402,5,1.13,83.38604651162791,114.2,14.7782772919839,77.44000000000001,87.86333333333332,77.755,2.9396,,6.72,6.56,452.26666666666665,19.0,333.92,7.5,-0.5,1,14.12,59.57623762376237,998.8949174917492,,,,,,,2024-05-29,S60-24
20240529154423,2024-05-29 15:44:23,43,S60-24,880,1233,0,123,307,31,0,68,0.0,0.0,0.0,2.76,2644.76,7.5,1.65,-1.01,0.74,,,,,,260.0,,450.0,1200.0,8.0,0.0,2.0,7.0,0.5,20240529_43,小型,1614.0,3.0,,,S60,,,0.0,25.4,80.9,406,0.401,0.303,2113,0.416,1233,24.4,7.6,16.7,20.0,1.401,5,1.13,81.91111111111111,118.4,15.190339685243597,75.7,86.12142857142855,76.214,2.9396,,6.72,6.56,452.26666666666665,19.0,333.92,7.5,0.0,0,16.12,59.57623762376237,998.8949174917492,,,,,,,2024-05-29,S60-24
20240529161133,2024-05-29 16:11:33,48,S60-24,904,1266,0,124,317,30,0,68,0.0,0.0,0.0,2.81,2711.81,7.5,0.0,-0.99,0.8,,,,,,260.0,,450.0,1200.0,7.0,0.0,2.0,7.0,0.5,20240529_48,小型,1733.0,4.0,,,S60,,,0.0,25.4,80.9,415,0.391,0.299,2170,0.417,1266,23.6,7.2,16.4,19.9,1.4,5,1.16,82.73414634146341,117.8,16.193902944131477,78.46000000000001,90.51379310344828,78.029,2.9396,,6.72,6.56,452.26666666666665,19.0,333.92,7.5,0.0,0,17.12,65.20645161290321,1007.4396774193546,,,,,,,2024-05-29,S60-24
