Repository: Vincent626/concrete-strength-analysis

# 🎯 S60 & M60 混凝土強度預測模型訓練成果報告

> **更新日期**: 2026-02-04  
> **專案目標**: 建立 S60/M60 混凝土 28 天抗壓強度預測模型

---

## 📋 摘要

本專案針對 S60（小型）與 M60（中型）離心混凝土管配比，建立機器學習預測模型。透過配料特徵分析，預測 28 天抗壓強度，並識別影響強度的關鍵因素。

### 主要成果

| 模型 | 樣本數 | R² | MAE (kgf/cm²) | 狀態 |
|:---|---:|---:|---:|:---|
| **S60** | 46 | **0.360** | 28 | ✅ 可用 |
| **M60** | 52 | **0.206** | 25 | ✅ 可用 |

---

## 📈 模型效能比較
> **說明**：S60 模型 R²=0.360，M60 模型 R²=0.206，兩者皆具有預測能力。S60 表現較佳，預測誤差約 28 kgf/cm²。

---

## 📊 強度分布比較
> **說明**：S60 與 M60 的強度分布相似，平均約 605 kgf/cm²，皆高於設計強度 510 kgf/cm²（紅色虛線）。

---

File: S60_M60_dataset_v9_shared.csv (part 64 of 138)
match_key,日期及時間,序,配比 ,耗用骨材1,耗用骨材2,耗用骨材3,耗用水,耗用泥料1,耗用泥料2,耗用泥料3,耗用泥料4,耗用藥劑1,耗用藥劑2,耗用藥劑3,耗用藥劑4,耗用小計,表面水骨材1,誤差%水,誤差%骨材1,誤差%骨材2,坍度(cm),混凝土溫度(℃),試體1強度(X1),試體2強度(X2),試體3強度(X3),加料轉速,慢速轉速,中速轉速,高速轉速,加料時間,慢速時間,中速時間,高速時間,總降水量,cp_key,類型,入池,蒸養池,離心開始,離心結束,母體,平均強度,強度_原始,強度_修正,環境溫度,環境濕度,膠結料總量,水灰比,水膠比,骨材總量,砂石比,粗骨材總量,水泥取代率,矽灰取代率,爐石取代率,漿體比例,粗細骨材比,月份,拌合米數,平均電流,最大電流,電流標準差,最終電流,穩定階段平均電流,單位體積穩定電流,砂_FM,砂_Mud,六分_FM,三分_FM,水泥砂漿_28天平均強度,水泥_流動性,水泥砂漿_7天平均強度,設定扣水率(%),扣水率_變動幅度,扣水率_是否變更,水量微調偏離度,蒸養實際平均溫度,蒸養實際總積溫,蒸養實際階段1溫度,蒸養實際階段2溫度,蒸養實際階段3溫度,實際離心平均轉速,實際離心平均電流,實際離心總能量,日期,配比
20240529163946,2024-05-29 16:39:46,53,S60-24,911,1277,0,122,321,31,0,71,0.0,0.0,0.0,2.85,2735.85,8.0,0.83,-1.51,0.79,,,,,,260.0,,450.0,1000.0,6.0,0.0,2.0,7.0,0.5,20240529_53,小型,1733.0,4.0,,,S60,,,0.0,25.4,80.9,423,0.38,0.288,2188,0.416,1277,24.1,7.3,16.8,19.9,1.402,5,1.17,85.27530864197531,124.2,18.166191165127323,78.68,95.025,81.218,2.9396,,6.72,6.56,452.26666666666665,19.0,333.92,8.0,0.5,1,22.85,65.20645161290321,1007.4396774193546,,,,,,,2024-05-29,S60-24
20240529170442,2024-05-29 17:04:42,57,S60-24,908,1266,0,122,314,31,0,70,0.0,0.0,0.0,2.83,2713.83,8.0,1.67,-0.98,0.8,,,,,,260.0,,450.0,1000.0,6.0,0.0,2.0,7.0,0.5,20240529_57,小型,1733.0,4.0,,,S60,,,0.0,25.4,80.9,415,0.389,0.294,2174,0.418,1266,24.3,7.5,16.9,19.8,1.394,5,1.16,83.12736842105262,127.5,16.865414265233753,79.6,84.46363636363637,72.813,2.9396,,6.72,6.56,452.26666666666665,19.0,333.92,8.0,0.0,0,22.85,65.20645161290321,1007.4396774193546,,,,,,,2024-05-29,S60-24
20240530065250,2024-05-30 06:52:50,1,test-s6024,846,1230,0,103,298,30,0,66,0.0,0.0,0.0,2.32,2575.32,10.0,3.0,-1.28,0.99,,,,,,260.0,,450.0,1200.0,9.0,0.0,1.0,7.0,0.0,20240530_1,小型,748.0,1.0,,,S60,,,0.0,28.3,73.1,394,0.346,0.261,2076,0.408,1230,24.4,7.6,16.8,19.3,1.454,5,1.1,93.37142857142858,124.2,15.567190672427415,86.1,99.06875,90.062,2.9396,,6.72,6.56,452.26666666666665,19.0,354.14666666666665,10.0,2.0,1,15.3,,,,,,,,,2024-05-30,test-s6024
20240530072051,2024-05-30 07:20:51,4,test-s6024,727,1087,0,105,260,27,0,59,0.0,0.0,0.0,2.07,2267.07,7.5,0.0,-1.62,1.21,,,,,,260.0,,450.0,1200.0,7.0,0.0,1.0,7.0,0.0,20240530_4,小型,748.0,1.0,,,S60,,,0.0,28.3,73.1,346,0.404,0.303,1814,0.401,1087,24.9,7.8,17.1,19.9,1.495,5,0.97,88.66460176991149,113.3,12.414792207257332,79.1,91.66153846153846,94.496,2.9396,,6.72,6.56,452.26666666666665,19.0,354.14666666666665,7.5,-2.5,1,-1.88,,,,,,,,,2024-05-30,test-s6024
20240530075043,2024-05-30 07:50:43,7,test-s6024,532,797,0,72,189,22,0,45,0.0,0.0,0.0,1.51,1658.51,8.5,0.0,-2.56,1.4,,,,,,200.0,260.0,450.0,1200.0,4.0,17.0,2.0,8.0,0.0,20240530_7,小型,904.0,3.0,,,S60,,,0.0,28.3,73.1,256,0.381,0.281,1329,0.4,797,26.2,8.6,17.6,19.8,1.498,5,0.71,78.77499999999999,89.2,8.574996831029964,80.03999999999999,80.51818181818183,113.406,2.9396,,6.72,6.56,452.26666666666665,19.0,354.14666666666665,8.5,1.0,1,-17.44,,,,,,,,,2024-05-30,test-s6024
20240530075517,2024-05-30 07:55:17,8,test-s6024,574,759,0,69,192,20,0,43,0.0,0.0,0.0,1.51,1658.51,8.5,0.0,-2.21,1.47,,,,,,200.0,260.0,450.0,1200.0,4.0,17.0,2.0,8.0,0.0,20240530_8,小型,904.0,3.0,,,S60,,,0.0,28.3,73.1,255,0.359,0.271,1333,0.431,759,24.7,7.8,16.9,19.6,1.322,5,0.71,77.971,88.4,8.098028093307654,75.5,79.74857142857142,112.322,2.9396,,6.72,6.56,452.26666666666665,19.0,354.14666666666665,8.5,0.0,0,-20.44,,,,,,,,,2024-05-30,test-s6024
20240530083327,2024-05-30 08:33:27,11,S60-24,882,1255,0,131,311,28,0,70,0.0,0.0,0.0,2.81,2679.81,6.5,0.0,-1.67,0.8,,,,,,260.0,,450.0,1200.0,9.0,0.0,2.0,7.0,0.0,20240530_11,小型,904.0,3.0,,,S60,,,0.0,28.3,73.1,409,0.421,0.32,2137,0.413,1255,24.0,6.8,17.1,20.2,1.423,5,1.15,88.15486725663715,129.1,16.2010378294815,85.12,89.41538461538461,77.753,2.9396,,6.72,6.56,452.26666666666665,19.0,354.14666666666665,6.5,-2.0,1,18.48,,,,,,,,,2024-05-30,S60-24
20240530090257,2024-05-30 09:02:57,14,S60-31,891,1255,0,129,311,32,0,71,0.0,0.0,0.0,3.14,2692.14,7.0,1.57,-1.11,0.8,,,,,,260.0,,450.0,1200.0,7.0,0.0,2.0,7.0,0.0,20240530_14,小型,1025.0,4.0,,,S60,,,0.0,28.3,73.1,414,0.415,0.312,2146,0.415,1255,24.9,7.7,17.1,20.2,1.409,5,1.15,84.45384615384617,129.6,15.65294837720384,81.94000000000001,81.55121951219512,70.914,2.9396,,6.72,6.56,452.26666666666665,19.0,354.14666666666665,7.0,0.5,1,18.17,66.98095238095239,468.86666666666673,,,,,,,2024-05-30,S60-31
20240530093043,2024-05-30 09:30:43,17,S60-31,906,1268,0,125,314,32,0,70,0.0,0.0,0.0,3.17,2718.17,7.5,0.81,-0.77,0.96,,,,,,260.0,,450.0,1200.0,7.0,0.0,2.0,7.0,0.0,20240530_17,小型,1025.0,4.0,,,S60,,,0.0,28.3,73.1,416,0.398,0.3,2174,0.417,1268,24.5,7.7,16.8,19.9,1.4,5,1.16,91.775,132.4,14.470315576888323,86.08,90.94259259259258,78.399,2.9396,,6.72,6.56,452.26666666666665,19.0,354.14666666666665,7.5,0.5,1,18.12,66.98095238095239,468.86666666666673,,,,,,,2024-05-30,S60-31
20240530095443,2024-05-30 09:54:43,18,S60-31,893,1255,0,127,315,31,0,67,0.0,0.0,0.0,3.16,2691.16,7.2,1.6,-1.11,0.8,,,,,,260.0,,450.0,1200.0,7.0,0.0,2.0,7.0,0.0,20240530_18,小型,1025.0,4.0,,,S60,,,0.0,28.3,73.1,413,0.403,0.308,2148,0.416,1255,23.7,7.5,16.2,20.1,1.405,5,1.15,89.19024390243902,131.6,17.904575037056446,83.12,95.6689655172414,83.19,2.9396,,6.72,6.56,452.26666666666665,19.0,354.14666666666665,7.2,-0.3,1,1.57,66.98095238095239,468.86666666666673,,,,,,,2024-05-30,S60-31
20240530130012,2024-05-30 13:00:12,26,test-s60,876,1203,0,99,300,27,0,66,0.0,0.0,0.0,3.33,2574.33,10.0,2.06,-1.13,1.01,,,,,,260.0,,450.0,1200.0,9.0,0.0,1.0,7.0,0.0,20240530_26,小型,1441.0,1.0,,,S60,,,0.0,27.8,79.1,393,0.33,0.252,2079,0.421,1203,23.7,6.9,16.8,19.1,1.373,5,1.1,96.64204545454544,128.1,17.667257347413948,85.03999999999999,103.9516129032258,94.501,2.9396,,6.72,6.56,452.26666666666665,19.0,354.14666666666665,10.0,2.8,1,11.3,63.49711538461538,1163.0554967948715,,,,,,,2024-05-30,test-s60
20240530132756,2024-05-30 13:27:56,29,test-s60,749,1050,0,105,262,27,0,59,0.0,0.0,0.0,2.96,2254.96,7.5,1.94,-0.93,0.96,,,,,,260.0,,450.0,1200.0,13.0,0.0,2.0,7.0,0.0,20240530_29,小型,1441.0,1.0,,,S60,,,0.0,27.8,79.1,348,0.401,0.302,1799,0.416,1050,24.7,7.8,17.0,20.1,1.402,5,0.96,80.75964912280702,105.7,10.129804203942864,79.55999999999999,79.88499999999999,83.214,2.9396,,6.72,6.56,452.26666666666665,19.0,354.14666666666665,7.5,-2.5,1,-1.88,63.49711538461538,1163.0554967948715,,,,,,,2024-05-30,test-s60
20240530140302,2024-05-30 14:03:02,31,test-s60,821,1065,0,99,272,30,0,62,0.0,0.0,0.0,2.76,2351.76,8.5,2.06,-0.73,1.14,,,,,,260.0,,450.0,1200.0,18.0,0.0,2.0,7.0,0.0,20240530_31,小型,1441.0,1.0,,,S60,,,0.0,27.8,79.1,364,0.364,0.272,1886,0.435,1065,25.3,8.2,17.0,19.7,1.297,5,1.0,88.13614457831326,117.8,14.832645356383791,83.50000000000001,94.5103448275862,94.51,2.9396,,6.72,6.56,452.26666666666665,19.0,354.14666666666665,8.5,1.0,1,9.56,63.49711538461538,1163.0554967948715,,,,,,,2024-05-30,test-s60
20240530144118,2024-05-30 14:41:18,36,test-s60,840,1044,0,98,273,28,0,60,0.0,0.0,0.0,2.74,2345.74,8.5,2.08,-0.94,1.06,,,,,,260.0,,450.0,1200.0,11.0,0.0,2.0,7.0,0.0,20240530_36,小型,1545.0,2.0,,,S60,,,0.0,27.8,79.1,361,0.359,0.271,1884,0.446,1044,24.4,7.8,16.6,19.6,1.243,5,1.0,80.65510204081633,112.0,12.659368737276056,78.0,80.45588235294117,80.456,2.9396,,6.72,6.56,452.26666666666665,19.0,354.14666666666665,8.5,0.0,0,8.56,63.81030927835052,1100.7278350515464,,,,,,,2024-05-30,test-s60
20240530151435,2024-05-30 15:14:35,40,test-s60,978,1174,0,105,310,31,0,68,0.0,0.0,0.0,3.11,2669.11,9.0,1.94,-1.01,0.95,,,,,,260.0,,450.0,1200.0,10.0,0.0,2.0,7.0,0.0,20240530_40,小型,1545.0,2.0,,,S60,,,0.0,27.8,79.1,409,0.339,0.257,2152,0.454,1174,24.2,7.6,16.6,19.3,1.2,5,1.14,97.51354166666664,132.1,18.805820352307524,83.67999999999999,108.2441176470588,94.951,2.9396,,6.72,6.56,452.26666666666665,19.0,354.14666666666665,9.0,0.5,1,16.37,63.81030927835052,1100.7278350515464,,,,,,,2024-05-30,test-s60
20240530154732,2024-05-30 15:47:32,45,test-s60,961,1164,0,112,306,31,0,70,0.0,0.0,0.0,2.89,2646.89,8.0,0.9,-0.93,0.95,,,,,,260.0,,450.0,1200.0,9.0,0.0,2.0,7.0,0.0,20240530_45,小型,1653.0,4.0,,,S60,,,0.0,27.8,79.1,407,0.366,0.275,2125,0.452,1164,24.8,7.6,17.2,19.6,1.211,5,1.13,89.12926829268292,132.0,17.78305227583533,82.4,99.01724137931036,87.626,2.9396,,6.72,6.56,452.26666666666665,19.0,354.14666666666665,8.0,-1.0,1,12.85,63.431868131868136,1022.3102747252748,,,,,,,2024-05-30,test-s60
20240530161731,2024-05-30 16:17:31,50,test-s60,1014,1170,0,113,316,31,0,70,0.0,0.0,0.0,2.85,2716.85,8.0,0.89,-0.88,0.95,,,,,,260.0,,450.0,1200.0,13.0,0.0,2.0,7.0,0.0,20240530_50,小型,1653.0,4.0,,,S60,,,0.0,27.8,79.1,417,0.358,0.271,2184,0.464,1170,24.2,7.4,16.8,19.5,1.154,5,1.16,92.24454545454545,129.1,16.33184054852604,89.34,94.72894736842106,81.663,2.9396,,6.72,6.56,452.26666666666665,19.0,354.14666666666665,8.0,0.0,0,13.85,63.431868131868136,1022.3102747252748,,,,,,,2024-05-30,test-s60
20240530165228,2024-05-30 16:52:28,54,S60-24,889,1245,0,123,307,34,0,70,0.0,0.0,0.0,2.81,2670.81,7.5,0.82,-0.89,0.81,,,,,,260.0,,450.0,1200.0,7.0,0.0,2.0,7.0,0.0,20240530_54,小型,1812.0,3.0,,,S60,,,0.0,27.8,79.1,411,0.401,0.299,2134,0.417,1245,25.3,8.3,17.0,20.0,1.4,5,1.14,85.77831325301206,126.0,16.330436128371968,81.6,92.9413793103448,81.528,2.9396,,6.72,6.56,452.26666666666665,19.0,354.14666666666665,7.5,-0.5,1,16.12,64.16987951807229,949.71421686747,,,,,,,2024-05-30,S60-24
20240530171929,2024-05-30 17:19:29,58,S60-24,887,1245,0,123,306,36,0,70,0.0,0.0,0.0,2.8,2669.8,7.5,0.82,-1.11,0.81,,,,,,260.0,,450.0,1000.0,8.0,0.0,2.0,7.0,0.0,20240530_58,小型,1812.0,3.0,,,S60,,,0.0,27.8,79.1,412,0.402,0.299,2132,0.416,1245,25.7,8.7,17.0,20.1,1.404,5,1.14,82.59642857142858,112.6,14.2081502970635,79.92,86.62000000000002,75.982,2.9396,,6.72,6.56,452.26666666666665,19.0,354.14666666666665,7.5,0.0,0,16.12,64.16987951807229,949.71421686747,,,,,,,2024-05-30,S60-24
20240530174554,2024-05-30 17:45:54,59,S60-24,908,1267,0,121,316,34,0,71,0.0,0.0,0.0,2.84,2719.84,8.0,0.83,-0.98,0.88,,,,,,260.0,,450.0,1000.0,7.0,0.0,2.0,7.0,0.0,20240530_59,小型,1812.0,3.0,,,S60,,,0.0,27.8,79.1,421,0.383,0.287,2175,0.417,1267,24.9,8.1,16.9,19.9,1.395,5,1.16,88.22317073170731,132.4,19.209190500970053,80.88,98.85517241379311,85.22,2.9396,,6.72,6.56,452.26666666666665,19.0,354.14666666666665,8.0,0.5,1,21.85,64.16987951807229,949.71421686747,,,,,,,2024-05-30,S60-24
20240531065045,2024-05-31 06:50:45,1,S60-24,876,1205,0,99,300,31,0,68,0.0,0.0,0.0,2.67,2581.67,10.0,2.06,-1.13,1.18,,,,,,260.0,,450.0,1000.0,11.0,0.0,2.0,7.0,0.5,20240531_1,小型,757.0,4.0,,,S60,,,0.0,29.8,69.6,399,0.33,0.248,2081,0.421,1205,24.8,7.8,17.0,19.3,1.376,5,1.1,94.0108695652174,126.5,16.296388347020322,81.6,100.55151515151516,91.41,2.9396,,6.54,6.56,452.26666666666665,19.0,354.14666666666665,10.0,2.0,1,11.3,,,,,,,,,2024-05-31,S60-24
20240531072034,2024-05-31 07:20:34,4,S60-24,780,1094,0,108,269,29,0,60,0.0,0.0,0.0,2.45,2342.45,7.5,0.93,-0.89,1.02,,,,,,260.0,,450.0,1000.0,17.0,0.0,2.0,7.0,0.5,20240531_4,小型,757.0,4.0,,,S60,,,0.0,29.8,69.6,358,0.401,0.302,1874,0.416,1094,24.9,8.1,16.8,19.9,1.403,5,1.0,88.56530612244897,112.1,14.05304892505404,79.3,92.13529411764704,92.135,2.9396,,6.54,6.56,452.26666666666665,19.0,354.14666666666665,7.5,-2.5,1,1.12,,,,,,,,,2024-05-31,S60-24
20240531075937,2024-05-31 07:59:37,7,S60-24,507,716,0,66,175,15,0,40,0.0,0.0,0.0,1.61,1520.61,8.5,1.54,-1.74,1.7,,,,,,200.0,260.0,450.0,1000.0,4.0,7.0,2.0,9.0,0.5,20240531_7,小型,904.0,2.0,,,S60,,,0.0,29.8,69.6,230,0.377,0.287,1223,0.415,716,23.9,6.5,17.4,19.5,1.412,5,0.65,72.15975609756099,83.5,7.953751373793461,66.38000000000001,75.44827586206898,116.074,2.9396,,6.54,6.56,452.26666666666665,19.0,354.14666666666665,8.5,1.0,1,-23.44,,,,,,,,,2024-05-31,S60-24
20240531080629,2024-05-31 08:06:29,8,S60-24,510,715,0,66,172,15,0,40,0.0,0.0,0.0,1.63,1519.63,8.5,1.54,-1.16,1.56,,,,,,200.0,260.0,450.0,1000.0,4.0,7.0,2.0,9.0,0.5,20240531_8,小型,904.0,2.0,,,S60,,,0.0,29.8,69.6,227,0.384,0.291,1225,0.416,715,24.2,6.6,17.6,19.3,1.402,5,0.65,71.18780487804878,82.0,7.690878192804875,68.56,74.56206896551724,114.711,2.9396,,6.54,6.56,452.26666666666665,19.0,354.14666666666665,8.5,0.0,0,-23.44,,,,,,,,,2024-05-31,S60-24
20240531083352,2024-05-31 08:33:52,11,S60-24,878,1245,0,132,310,32,0,69,0.0,0.0,0.0,2.79,2668.79,6.5,0.76,-1.13,0.81,,,,,,260.0,,450.0,1000.0,10.0,0.0,2.0,7.0,0.5,20240531_11,小型,904.0,2.0,,,S60,,,0.0,29.8,69.6,411,0.426,0.321,2123,0.414,1245,24.6,7.8,16.8,20.4,1.418,5,1.14,88.81951219512194,120.9,18.15497270469961,82.84,93.21724137931037,81.77,2.9396,,6.54,6.56,452.26666666666665,19.0,354.14666666666665,6.5,-2.0,1,19.48,,,,,,,,,2024-05-31,S60-24
20240531090408,2024-05-31 09:04:08,13,S60-24,893,1257,0,128,314,32,0,71,0.0,0.0,0.0,2.79,2697.79,7.0,0.79,-0.89,0.96,,,,,,260.0,,450.0,1000.0,8.0,0.0,2.0,7.0,0.5,20240531_13,小型,1029.0,3.0,,,S60,,,0.0,29.8,69.6,417,0.408,0.307,2150,0.415,1257,24.7,7.7,17.0,20.2,1.408,5,1.15,89.17777777777779,133.0,19.81001741855511,79.1,97.71785714285716,84.972,2.9396,,6.54,6.56,452.26666666666665,19.0,354.14666666666665,7.0,0.5,1,17.17,,,,,,,,,2024-05-31,S60-24
20240531093322,2024-05-31 09:33:22,17,S60-24,891,1255,0,127,310,35,0,71,0.0,0.0,0.0,2.81,2691.81,7.0,0.0,-1.11,0.8,,,,,,260.0,,450.0,1000.0,10.0,0.0,2.0,7.0,0.5,20240531_17,小型,1029.0,3.0,,,S60,,,0.0,29.8,69.6,416,0.41,0.305,2146,0.415,1255,25.5,8.4,17.1,20.2,1.409,5,1.15,79.19880952380952,112.3,14.122782118734348,76.64,81.85999999999999,71.183,2.9396,,6.54,6.56,452.26666666666665,19.0,354.14666666666665,7.0,0.0,0,16.17,,,,,,,,,2024-05-31,S60-24
20240531095650,2024-05-31 09:56:50,18,S60-24,907,1267,0,121,313,35,0,71,0.0,0.0,0.0,2.81,2716.81,8.0,0.83,-1.09,0.88,,,,,,260.0,,450.0,1000.0,8.0,0.0,2.0,7.0,0.5,20240531_18,小型,1029.0,3.0,,,S60,,,0.0,29.8,69.6,419,0.387,0.289,2174,0.417,1267,25.3,8.4,16.9,19.9,1.397,5,1.16,91.16666666666669,127.0,18.40612508414052,81.72,102.58387096774192,88.434,2.9396,,6.54,6.56,452.26666666666665,19.0,354.14666666666665,8.0,1.0,1,21.85,,,,,,,,,2024-05-31,S60-24
20240531130051,2024-05-31 13:00:51,26,S60-31,871,1201,0,104,299,30,0,67,0.0,0.0,0.0,3.02,2575.02,9.5,1.96,-1.14,0.84,,,,,,260.0,,450.0,1000.0,9.0,0.0,1.0,7.0,1.5,20240531_26,小型,1428.0,2.0,,,S60,,,0.0,29.4,71.4,396,0.348,0.263,2072,0.42,1201,24.5,7.6,16.9,19.4,1.379,5,1.1,86.18352941176471,117.6,14.993134484186408,80.82000000000001,91.55517241379312,83.232,2.9396,,6.54,6.56,452.26666666666665,19.0,354.14666666666665,9.5,1.5,1,15.22,,,,,,,,,2024-05-31,S60-31
20240531132919,2024-05-31 13:29:19,29,S60-31,782,1094,0,105,268,32,0,59,0.0,0.0,0.0,2.73,2342.73,8.0,1.94,-1.14,1.02,,,,,,260.0,,450.0,1000.0,13.0,0.0,2.0,7.0,1.5,20240531_29,小型,1428.0,2.0,,,S60,,,0.0,29.4,71.4,359,0.392,0.292,1876,0.417,1094,25.3,8.9,16.4,19.8,1.399,5,1.0,84.39761904761906,110.1,13.043635340751225,77.29999999999998,88.86333333333333,88.863,2.9396,,6.54,6.56,452.26666666666665,19.0,354.14666666666665,8.0,-1.5,1,5.85,,,,,,,,,2024-05-31,S60-31
20240531135628,2024-05-31 13:56:28,31,S60-31,757,1062,0,102,264,27,0,57,0.0,0.0,0.0,2.66,2271.66,8.0,2.0,-1.3,1.05,,,,,,260.0,,450.0,1000.0,18.0,0.0,2.0,7.0,1.5,20240531_31,小型,1428.0,2.0,,,S60,,,0.0,29.4,71.4,348,0.386,0.293,1819,0.416,1062,24.1,7.8,16.4,19.8,1.403,5,0.97,81.0303370786517,109.0,12.782373788215509,78.9,82.32903225806453,84.875,2.9396,,6.54,6.56,452.26666666666665,19.0,354.14666666666665,8.0,0.0,0,2.85,,,,,,,,,2024-05-31,S60-31
20240531142828,2024-05-31 14:28:28,35,S60-31,767,1070,0,100,268,27,0,59,0.0,0.0,0.0,2.73,2293.73,8.5,2.04,-1.41,0.85,,,,,,260.0,,450.0,1000.0,11.0,0.0,2.0,7.0,1.5,20240531_35,小型,1520.0,4.0,,,S60,,,0.0,29.4,71.4,354,0.373,0.282,1837,0.418,1070,24.3,7.6,16.7,19.8,1.395,5,0.98,83.52650602409639,109.6,13.387515172388325,77.32000000000001,90.06551724137931,91.904,2.9396,,6.54,6.56,452.26666666666665,19.0,354.14666666666665,8.5,0.5,1,10.56,,,,,,,,,2024-05-31,S60-31
20240531145456,2024-05-31 14:54:56,38,S60-31,893,1243,0,117,309,33,0,70,0.0,0.0,0.0,3.15,2668.15,8.5,2.63,-1.33,0.65,,,,,,260.0,,450.0,1000.0,10.0,0.0,2.0,7.0,1.5,20240531_38,小型,1520.0,4.0,,,S60,,,0.0,29.4,71.4,412,0.379,0.284,2136,0.418,1243,25.0,8.0,17.0,19.8,1.392,5,1.14,89.98214285714286,124.7,17.694902149343182,78.52000000000001,101.13666666666668,88.716,2.9396,,6.54,6.56,452.26666666666665,19.0,354.14666666666665,8.5,0.0,0,27.56,,,,,,,,,2024-05-31,S60-31
20240531152249,2024-05-31 15:22:49,42,S60-31,906,1265,0,122,318,32,0,70,0.0,0.0,0.0,3.17,2716.17,8.0,1.67,-1.2,0.72,,,,,,260.0,,450.0,1000.0,9.0,0.0,2.0,7.0,1.5,20240531_42,小型,1646.0,1.0,,,S60,,,0.0,29.4,71.4,420,0.384,0.29,2171,0.417,1265,24.3,7.6,16.7,20.0,1.396,5,1.16,82.62210526315789,117.2,12.960556997024865,84.24000000000001,79.95454545454545,68.926,2.9396,,6.54,6.56,452.26666666666665,19.0,354.14666666666665,8.0,-0.5,1,22.85,,,,,,,,,2024-05-31,S60-31
20240531155334,2024-05-31 15:53:34,46,S60-31,957,1244,0,112,360,0,0,107,0.0,0.0,0.0,3.18,2783.18,9.0,1.82,-1.14,0.65,,,,,,260.0,,450.0,1000.0,13.0,0.0,2.0,7.0,1.5,20240531_46,小型,1646.0,1.0,,,S60,,,0.0,29.4,71.4,467,0.311,0.24,2201,0.435,1244,22.9,0.0,22.9,20.8,1.3,5,1.17,99.45151515151514,141.6,26.398788477084533,84.82000000000001,120.97428571428571,103.397,2.9396,,6.54,6.56,452.26666666666665,19.0,354.14666666666665,9.0,1.0,1,23.37,,,,,,,,,2024-05-31,S60-31
20240531161926,2024-05-31 16:19:26,50,S60-31,924,1214,0,118,351,0,0,103,0.0,0.0,0.0,3.12,2713.12,8.0,1.72,-1.07,0.83,,,,,,260.0,,450.0,1000.0,7.0,0.0,2.0,7.0,1.5,20240531_50,小型,1646.0,1.0,,,S60,,,0.0,29.4,71.4,454,0.336,0.26,2138,0.432,1214,22.7,0.0,22.7,21.1,1.314,5,1.14,89.69883720930233,127.8,20.94364250646519,91.38,105.84,92.842,2.9396,,6.54,6.56,452.26666666666665,19.0,354.14666666666665,8.0,-1.0,1,18.85,,,,,,,,,2024-05-31,S60-31
20240531164521,2024-05-31 16:45:21,54,S60-31,938,1223,0,114,354,0,0,105,0.0,0.0,0.0,3.16,2737.16,8.5,1.79,-0.95,0.74,,,,,,260.0,,450.0,1000.0,8.0,0.0,2.0,7.0,1.5,20240531_54,小型,1738.0,3.0,,,S60,,,0.0,29.4,71.4,459,0.322,0.248,2161,0.434,1223,22.9,0.0,22.9,21.0,1.304,5,1.15,95.6,138.2,28.622657312484225,88.34,119.81,104.183,2.9396,,6.54,6.56,452.26666666666665,19.0,354.14666666666665,8.5,0.5,1,24.56,,,,,,,,,2024-05-31,S60-31
20240531171108,2024-05-31 17:11:08,58,S60-31,930,1214,0,110,349,0,0,107,0.0,0.0,0.0,3.12,2713.12,9.0,2.8,-1.38,0.83,,,,,,260.0,,450.0,1000.0,7.0,0.0,2.0,7.0,1.5,20240531_58,小型,1738.0,3.0,,,S60,,,0.0,29.4,71.4,456,0.315,0.241,2144,0.434,1214,23.5,0.0,23.5,20.9,1.305,5,1.14,92.20617283950617,140.1,26.647633696993413,86.72,116.38928571428572,102.096,2.9396,,6.54,6.56,452.26666666666665,19.0,354.14666666666665,9.0,0.5,1,21.37,,,,,,,,,2024-05-31,S60-31
20240601064932,2024-06-01 06:49:32,1,S60-24,914,1174,0,93,335,0,0,101,0.0,0.0,0.0,2.65,2619.65,10.5,3.33,-0.98,1.03,,,,,,280.0,,450.0,1000.0,8.0,0.0,2.0,7.0,0.0,20240601_1,小型,750.0,3.0,,,S60,,,0.0,30.6,65.4,436,0.278,0.213,2088,0.438,1174,23.2,0.0,23.2,20.2,1.284,6,1.1,98.91851851851852,132.1,25.151865213759766,95.9,121.81428571428572,110.74,2.9396,,6.54,6.56,452.26666666666665,19.0,354.14666666666665,10.5,1.5,1,13.15,,,,,,,,,2024-06-01,S60-24
20240601071528,2024-06-01 07:15:28,4,S60-24,786,1025,0,91,293,0,0,91,0.0,0.0,0.0,2.34,2288.34,9.0,1.11,-1.13,1.08,,,,,,280.0,,450.0,1000.0,12.0,0.0,2.0,7.0,0.0,20240601_4,小型,750.0,3.0,,,S60,,,0.0,30.6,65.4,384,0.311,0.237,1811,0.434,1025,23.7,0.0,23.7,20.8,1.304,6,0.96,96.93495145631071,122.6,19.858962461472835,94.38,111.76388888888889,116.421,2.9396,,6.54,6.56,452.26666666666665,19.0,354.14666666666665,9.0,-1.5,1,2.37,,,,,,,,,2024-06-01,S60-24
20240601074808,2024-06-01 07:48:08,7,S60-24,578,761,0,68,216,0,0,68,0.0,0.0,0.0,1.75,1692.75,9.0,3.03,-1.7,1.47,,,,,,200.0,280.0,450.0,1000.0,5.0,6.0,2.0,7.0,0.0,20240601_7,小型,850.0,4.0,,,S60,,,0.0,30.6,65.4,284,0.315,0.239,1339,0.432,761,23.9,0.0,23.9,20.8,1.317,6,0.71,78.54395604395606,91.1,10.727844112158376,78.22,86.690625,122.099,2.9396,,6.54,6.56,452.26666666666665,19.0,354.14666666666665,9.0,0.0,0,-20.63,,,,,,,,,2024-06-01,S60-24
20240601075128,2024-06-01 07:51:28,8,S60-24,575,761,0,70,218,0,0,65,0.0,0.0,0.0,1.76,1690.76,8.5,1.45,-1.71,1.47,,,,,,200.0,280.0,450.0,1000.0,5.0,6.0,2.0,7.0,0.0,20240601_8,小型,850.0,4.0,,,S60,,,0.0,30.6,65.4,283,0.321,0.247,1336,0.43,761,23.0,0.0,23.0,20.9,1.323,6,0.71,78.27019230769231,91.0,10.808925085385656,70.52000000000001,86.56216216216215,121.919,2.9396,,6.54,6.56,452.26666666666665,19.0,354.14666666666665,8.5,-0.5,1,-19.44,,,,,,,,,2024-06-01,S60-24
20240601081740,2024-06-01 08:17:40,9,S60-24,871,1149,0,115,328,0,0,102,0.0,0.0,0.0,2.61,2567.61,7.5,0.88,-1.14,0.79,,,,,,280.0,,450.0,1000.0,7.0,0.0,2.0,7.0,0.0,20240601_9,小型,850.0,4.0,,,S60,,,0.0,30.6,65.4,430,0.351,0.267,2020,0.431,1149,23.7,0.0,23.7,21.2,1.319,6,1.08,96.43953488372092,129.9,22.49621300983049,89.53999999999999,115.95000000000002,107.361,2.9396,,6.54,6.56,452.26666666666665,19.0,354.14666666666665,7.5,-1.0,1,8.12,,,,,,,,,2024-06-01,S60-24
20240601084230,2024-06-01 08:42:30,12,S60-24,917,1202,0,115,344,0,0,104,0.0,0.0,0.0,2.76,2684.76,8.0,0.88,-1.08,0.75,,,,,,280.0,,450.0,1000.0,6.0,0.0,2.0,7.0,0.0,20240601_12,小型,1010.0,1.0,,,S60,,,0.0,30.6,65.4,448,0.334,0.257,2119,0.433,1202,23.2,0.0,23.2,21.0,1.311,6,1.13,94.7553191489362,136.1,24.6701931316612,92.06,115.29090909090908,102.027,2.9396,,6.54,6.56,452.26666666666665,19.0,354.14666666666665,8.0,0.5,1,15.85,,,,,,,,,2024-06-01,S60-24
20240601090656,2024-06-01 09:06:56,13,S60-31,871,1148,0,120,326,0,0,101,0.0,0.0,0.0,2.97,2568.97,7.0,1.69,-0.68,0.7,,,,,,280.0,,450.0,1000.0,7.0,0.0,2.0,7.0,0.0,20240601_13,小型,1010.0,1.0,,,S60,,,0.0,30.6,65.4,427,0.368,0.281,2019,0.431,1148,23.7,0.0,23.7,21.3,1.318,6,1.08,85.28148148148149,125.5,19.191446854604628,85.58,99.025,91.69,2.9396,,6.54,6.56,452.26666666666665,19.0,354.14666666666665,7.0,-1.0,1,9.17,,,,,,,,,2024-06-01,S60-31
20240601093453,2024-06-01 09:34:53,16,S60-31,949,1169,0,114,344,0,0,105,0.0,0.0,0.0,3.09,2684.09,8.0,1.79,-1.45,0.86,,,,,,280.0,,450.0,1000.0,9.0,0.0,2.0,7.0,0.0,20240601_16,小型,1010.0,1.0,,,S60,,,0.0,30.6,65.4,449,0.331,0.254,2118,0.448,1169,23.4,0.0,23.4,21.0,1.232,6,1.13,99.6956989247312,135.9,25.19043560593744,92.02,117.059375,103.592,2.9396,,6.54,6.56,452.26666666666665,19.0,354.14666666666665,8.0,1.0,1,14.85,,,,,,,,,2024-06-01,S60-31
20240601125906,2024-06-01 12:59:06,24,S60-31,945,1139,0,92,334,0,0,101,0.0,0.0,0.0,3.01,2614.01,10.0,1.1,-1.05,0.89,,,,,,260.0,,450.0,1200.0,9.0,0.0,1.0,7.0,0.5,20240601_24,小型,1420.0,4.0,,,S60,,,0.0,28.0,81.8,435,0.275,0.211,2084,0.453,1139,23.2,0.0,23.2,20.2,1.205,6,1.1,84.62588235294118,120.6,18.104800487496167,84.03999999999999,95.74482758620692,87.041,2.9396,,6.54,6.56,452.26666666666665,19.0,354.14666666666665,10.0,2.0,1,4.3,,,,,,,,,2024-06-01,S60-31
20240601132524,2024-06-01 13:25:24,28,S60-31,823,1006,0,89,290,0,0,91,0.0,0.0,0.0,2.65,2301.65,9.0,1.14,-1.32,1.11,,,,,,260.0,,450.0,1200.0,13.0,0.0,2.0,7.0,0.5,20240601_28,小型,1420.0,4.0,,,S60,,,0.0,28.0,81.8,381,0.307,0.234,1829,0.45,1006,23.9,0.0,23.9,20.4,1.222,6,0.97,87.88488372093023,110.1,17.189406671862333,87.7,101.09666666666666,104.223,2.9396,,6.54,6.56,452.26666666666665,19.0,354.14666666666665,9.0,-1.0,1,0.37,,,,,,,,,2024-06-01,S60-31
20240601135005,2024-06-01 13:50:05,31,S60-31,789,965,0,86,279,0,0,86,0.0,0.0,0.0,2.53,2207.53,9.0,1.18,-1.38,1.15,,,,,,260.0,,450.0,1200.0,18.0,0.0,2.0,7.0,0.5,20240601_31,小型,1420.0,4.0,,,S60,,,0.0,28.0,81.8,365,0.308,0.236,1754,0.45,965,23.6,0.0,23.6,20.5,1.223,6,0.93,92.58636363636364,114.1,16.644881699094753,91.16,103.92903225806452,111.752,2.9396,,6.54,6.56,452.26666666666665,19.0,354.14666666666665,9.0,0.0,0,-2.63,,,,,,,,,2024-06-01,S60-31
20240601141800,2024-06-01 14:18:00,35,S60-31,809,995,0,93,292,0,0,88,0.0,0.0,0.0,2.63,2279.63,8.5,1.09,-1.46,1.02,,,,,,260.0,,450.0,1200.0,11.0,0.0,2.0,7.0,0.5,20240601_35,小型,1520.0,3.0,,,S60,,,0.0,28.0,81.8,380,0.318,0.245,1804,0.448,995,23.2,0.0,23.2,20.8,1.23,6,0.96,82.59761904761905,102.4,15.222359620844063,90.14,93.01333333333336,96.889,2.9396,,6.54,6.56,452.26666666666665,19.0,354.14666666666665,8.5,-0.5,1,3.56,,,,,,,,,2024-06-01,S60-31
20240601144835,2024-06-01 14:48:35,38,S60-31,953,1169,0,110,340,0,0,102,0.0,0.0,0.0,3.09,2677.09,8.3,0.92,-1.35,0.86,,,,,,260.0,,450.0,1200.0,10.0,0.0,2.0,7.0,0.5,20240601_38,小型,1520.0,3.0,,,S60,,,0.0,28.0,81.8,442,0.324,0.249,2122,0.449,1169,23.1,0.0,23.1,20.6,1.227,6,1.13,83.65609756097561,127.1,20.6376290089834,86.12,99.87241379310343,88.383,2.9396,,6.54,6.56,452.26666666666665,19.0,354.14666666666665,8.3,-0.2,1,27.0,,,,,,,,,2024-06-01,S60-31
20240601151559,2024-06-01 15:15:59,41,S60-31,951,1160,0,102,338,0,0,102,0.0,0.0,0.0,3.05,2656.05,9.0,0.99,-1.35,0.96,,,,,,260.0,,450.0,1200.0,9.0,0.0,2.0,7.0,0.5,20240601_41,小型,1645.0,2.0,,,S60,,,0.0,28.0,81.8,440,0.302,0.232,2111,0.45,1160,23.2,0.0,23.2,20.4,1.22,6,1.12,93.64942528735634,137.4,24.43648051846819,92.92,112.56451612903226,100.504,2.9396,,6.54,6.56,452.26666666666665,19.0,354.14666666666665,9.0,0.7,1,13.37,,,,,,,,,2024-06-01,S60-31
20240601154438,2024-06-01 15:44:38,44,S60-31,941,1150,0,103,334,0,0,103,0.0,0.0,0.0,3.04,2634.04,9.0,1.98,-1.47,0.97,,,,,,260.0,,450.0,1200.0,13.0,0.0,2.0,7.0,0.5,20240601_44,小型,1645.0,2.0,,,S60,,,0.0,28.0,81.8,437,0.308,0.236,2091,0.45,1150,23.6,0.0,23.6,20.5,1.222,6,1.11,94.78705882352942,132.1,26.18806098985384,89.44000000000001,119.50344827586206,107.661,2.9396,,6.54,6.56,452.26666666666665,19.0,354.14666666666665,9.0,0.0,0,14.37,,,,,,,,,2024-06-01,S60-31
20240601161212,2024-06-01 16:12:12,45,S60-31,962,1180,0,111,343,0,0,104,0.0,0.0,0.0,3.09,2703.09,8.5,1.83,-1.33,0.85,,,,,,260.0,,450.0,1200.0,7.0,0.0,2.0,7.0,0.5,20240601_45,小型,1645.0,2.0,,,S60,,,0.0,28.0,81.8,447,0.324,0.248,2142,0.449,1180,23.3,0.0,23.3,20.7,1.227,6,1.14,84.29876543209878,120.4,19.762306644416302,90.2,99.32499999999996,87.127,2.9396,,6.54,6.56,452.26666666666665,19.0,354.14666666666665,8.5,-0.5,1,21.56,,,,,,,,,2024-06-01,S60-31
20240601163841,2024-06-01 16:38:41,48,S60-31,966,1180,0,108,347,0,0,105,0.0,0.0,0.0,3.12,2709.12,8.8,1.89,-1.23,0.85,,,,,,260.0,,450.0,1000.0,8.0,0.0,2.0,7.0,0.5,20240601_48,小型,1735.0,1.0,,,S60,,,0.0,28.0,81.8,452,0.311,0.239,2146,0.45,1180,23.2,0.0,23.2,20.7,1.222,6,1.14,93.63209876543208,137.7,26.524844292304262,85.86000000000001,118.29642857142856,103.769,2.9396,,6.54,6.56,452.26666666666665,19.0,354.14666666666665,8.8,0.3,1,1.0,,,,,,,,,2024-06-01,S60-31
20240601170456,2024-06-01 17:04:56,49,S60-31,962,1181,0,111,347,0,0,105,0.0,0.0,0.0,3.11,2709.11,8.5,1.83,-1.33,0.94,,,,,,260.0,,450.0,1000.0,7.0,0.0,2.0,7.0,0.5,20240601_49,小型,1735.0,1.0,,,S60,,,0.0,28.0,81.8,452,0.32,0.246,2143,0.449,1181,23.2,0.0,23.2,20.8,1.228,6,1.14,87.9925925925926,133.6,22.08396869961052,86.29999999999998,105.19285714285714,92.274,2.9396,,6.54,6.56,452.26666666666665,19.0,354.14666666666665,8.5,-0.3,1,21.56,,,,,,,,,2024-06-01,S60-31
20240603065000,2024-06-03 06:50:00,1,S60-17,942,1140,0,93,334,0,0,102,0.0,0.0,0.0,2.31,2613.31,10.0,2.2,-1.36,0.97,,,,,,250.0,,450.0,1000.0,8.0,0.0,2.0,6.0,0.0,20240603_1,小型,748.0,1.0,,,S60,,,0.0,22.6,83.0,436,0.278,0.213,2082,0.452,1140,23.4,0.0,23.4,20.3,1.21,6,1.1,96.40537634408602,135.3,22.906360883920136,94.16,111.775,101.614,2.9396,,6.54,6.56,452.12,19.0,325.25333333333333,10.0,1.5,1,5.3,,,,,,,,,2024-06-03,S60-17
20240603071526,2024-06-03 07:15:26,4,S60-17,825,1016,0,98,298,0,0,90,0.0,0.0,0.0,2.06,2329.06,8.0,1.03,-1.2,1.09,,,,,,250.0,,450.0,1000.0,10.0,0.0,2.0,6.0,0.0,20240603_4,小型,748.0,1.0,,,S60,,,0.0,22.6,83.0,388,0.329,0.253,1841,0.448,1016,23.2,0.0,23.2,20.9,1.232,6,0.98,98.59591836734694,123.5,20.16375267939441,92.12,115.08823529411764,117.437,2.9396,,6.54,6.56,452.12,19.0,325.25333333333333,8.0,-2.0,1,-1.15,,,,,,,,,2024-06-03,S60-17
20240603074716,2024-06-03 07:47:16,7,S60-17,595,738,0,68,215,0,0,65,0.0,0.0,0.0,1.48,1682.48,8.5,1.49,-2.14,1.37,,,,,,200.0,250.0,450.0,1000.0,4.0,5.0,2.0,7.0,0.0,20240603_7,小型,850.0,3.0,,,S60,,,0.0,22.6,83.0,280,0.316,0.243,1333,0.446,738,23.2,0.0,23.2,20.7,1.24,6,0.71,80.76483516483516,93.2,10.74627841152946,78.52,87.984375,123.922,2.9396,,6.54,6.56,452.12,19.0,325.25333333333333,8.5,0.5,1,-21.44,,,,,,,,,2024-06-03,S60-17
20240603075038,2024-06-03 07:50:38,8,S60-17,589,738,0,73,211,0,0,65,0.0,0.0,0.0,1.48,1677.48,7.5,0.0,-2.16,1.37,,,,,,200.0,250.0,450.0,1000.0,4.0,5.0,2.0,7.0,0.0,20240603_8,小型,850.0,3.0,,,S60,,,0.0,22.6,83.0,276,0.346,0.264,1327,0.444,738,23.6,0.0,23.6,20.8,1.253,6,0.71,78.29659090909091,90.7,10.187854275642913,73.76,86.10322580645162,121.272,2.9396,,6.54,6.56,452.12,19.0,325.25333333333333,7.5,-1.0,1,-33.88,,,,,,,,,2024-06-03,S60-17
20240603081455,2024-06-03 08:14:55,9,S60-17,592,738,0,73,215,0,0,65,0.0,0.0,0.0,1.5,1684.5,7.5,0.0,-1.66,1.37,,,,,,250.0,,450.0,1000.0,10.0,0.0,1.0,9.0,0.0,20240603_9,小型,850.0,3.0,,,S60,,,0.0,22.6,83.0,280,0.34,0.261,1330,0.445,738,23.2,0.0,23.2,21.0,1.247,6,0.71,79.87216494845362,92.4,10.78085112517102,75.67999999999999,85.88529411764706,120.965,2.9396,,6.54,6.56,452.12,19.0,325.25333333333333,7.5,0.0,0,-33.88,,,,,,,,,2024-06-03,S60-17
20240603081827,2024-06-03 08:18:27,10,S60-17,587,738,0,76,212,0,0,65,0.0,0.0,0.0,1.5,1679.5,7.0,0.0,-2.0,1.37,,,,,,250.0,,450.0,1000.0,10.0,0.0,1.0,9.0,0.0,20240603_10,小型,850.0,3.0,,,S60,,,0.0,22.6,83.0,277,0.358,0.274,1325,0.443,738,23.5,0.0,23.5,21.0,1.257,6,0.71,75.69058823529411,88.3,10.105602680510064,70.46000000000001,83.67931034482757,117.858,2.9396,,6.54,6.56,452.12,19.0,325.25333333333333,7.0,-0.5,1,-34.83,,,,,,,,,2024-06-03,S60-17
20240603085228,2024-06-03 08:52:28,13,S60-17,1008,1222,0,104,357,0,0,108,0.0,0.0,0.0,2.45,2801.45,9.5,0.97,-1.08,0.91,,,,,,250.0,,450.0,1000.0,6.0,0.0,2.0,6.0,0.0,20240603_13,小型,1022.0,2.0,,,S60,,,0.0,22.6,83.0,465,0.291,0.224,2230,0.452,1222,23.2,0.0,23.2,20.3,1.212,6,1.18,98.96265060240964,140.6,29.674266612646104,85.88,126.16551724137932,106.92,2.9396,,6.54,6.56,452.12,19.0,325.25333333333333,9.5,2.5,1,15.22,63.335,443.345,,,,,,,2024-06-03,S60-17
20240603092745,2024-06-03 09:27:45,19,S60-17,836,1169,0,111,291,29,0,64,0.0,0.0,0.0,2.26,2502.26,8.0,0.91,-1.18,0.86,,,,,,250.0,,450.0,1000.0,6.0,0.0,2.0,6.0,0.0,20240603_19,小型,1022.0,2.0,,,S60,,,0.0,22.6,83.0,384,0.381,0.289,2005,0.417,1169,24.2,7.6,16.7,19.8,1.398,6,1.07,86.75609756097562,117.9,16.938353776958632,81.46,95.10000000000002,88.879,2.9396,,6.54,6.56,452.12,19.0,325.25333333333333,8.0,-1.5,1,11.85,63.335,443.345,,,,,,,2024-06-03,S60-17
20240603095528,2024-06-03 09:55:28,20,S60-17,835,1181,0,117,294,30,0,67,0.0,0.0,0.0,2.27,2526.27,7.5,0.86,-1.76,0.94,,,,,,250.0,,450.0,1000.0,7.0,0.0,2.0,6.0,0.0,20240603_20,小型,1022.0,2.0,,,S60,,,0.0,22.6,83.0,391,0.398,0.299,2016,0.414,1181,24.8,7.7,17.1,20.1,1.414,6,1.08,87.46024096385543,115.5,14.965123629397162,82.06,90.60344827586206,83.892,2.9396,,6.54,6.56,452.12,19.0,325.25333333333333,7.5,-0.5,1,10.12,63.335,443.345,,,,,,,2024-06-03,S60-17
20240603130139,2024-06-03 13:01:39,28,S60-24,865,1202,0,104,298,30,0,68,0.0,0.0,0.0,2.69,2569.69,9.5,1.96,-1.82,0.92,,,,,,,,,,,,,,0.0,20240603_28,,,,,,S60,,,0.0,23.4,76.8,396,0.349,0.263,2067,0.418,1202,24.7,7.6,17.2,19.5,1.39,6,1.1,90.11333333333332,122.9,16.848318082889527,80.76000000000002,97.9967741935484,89.088,2.9396,,6.54,6.56,452.12,19.0,325.25333333333333,9.5,2.0,1,15.22,,,,,,,,,2024-06-03,S60-24
20240603132849,2024-06-03 13:28:49,31,S60-24,783,1094,0,102,272,26,0,59,0.0,0.0,0.0,2.44,2338.44,8.5,2.0,-1.39,1.02,,,,,,,,,,,,,,0.0,20240603_31,,,,,,S60,,,0.0,23.4,76.8,357,0.375,0.286,1877,0.417,1094,23.8,7.3,16.5,19.6,1.397,6,1.0,86.26170212765958,117.5,14.133784080065409,77.62,90.28787878787878,90.288,2.9396,,6.54,6.56,452.12,19.0,325.25333333333333,8.5,-1.0,1,12.56,,,,,,,,,2024-06-03,S60-24
20240603135453,2024-06-03 13:54:53,33,S60-24,766,1082,0,107,269,27,0,60,0.0,0.0,0.0,2.43,2313.43,7.5,0.94,-1.67,0.93,,,,,,250.0,,450.0,1000.0,11.0,0.0,2.0,6.0,0.0,20240603_33,小型,1430.0,3.0,,,S60,,,0.0,23.4,76.8,356,0.398,0.301,1848,0.415,1082,24.4,7.6,16.9,20.0,1.413,6,0.99,82.5904761904762,110.9,13.289672136193897,80.46,84.98,85.838,2.9396,,6.54,6.56,452.12,19.0,325.25333333333333,7.5,-1.0,1,0.12,59.902752293577976,1108.2009174311925,,,,,,,2024-06-03,S60-24
20240603142803,2024-06-03 14:28:03,36,S60-24,552,780,0,72,192,20,0,44,0.0,0.0,0.0,1.74,1661.74,8.5,1.41,-2.13,1.43,,,,,,200.0,250.0,450.0,1000.0,4.0,5.0,2.0,9.0,0.0,20240603_36,小型,1533.0,4.0,,,S60,,,0.0,23.4,76.8,256,0.375,0.281,1332,0.414,780,25.0,7.8,17.2,19.8,1.413,6,0.71,73.44719101123596,83.9,7.466887050300257,67.52,75.14516129032258,105.838,2.9396,,6.54,6.56,452.12,19.0,325.25333333333333,8.5,1.0,1,-17.44,59.41826923076923,1036.848798076923,,,,,,,2024-06-03,S60-24
20240603143123,2024-06-03 14:31:23,37,S60-24,540,770,0,73,190,21,0,45,0.0,0.0,0.0,1.73,1640.73,8.0,1.39,-2.35,1.58,,,,,,200.0,250.0,450.0,1000.0,4.0,5.0,2.0,9.0,0.0,20240603_37,小型,1533.0,4.0,,,S60,,,0.0,23.4,76.8,256,0.384,0.285,1310,0.412,770,25.8,8.2,17.6,20.1,1.426,6,0.7,70.89803921568627,85.6,7.8819971142005665,67.55999999999999,70.40833333333333,100.583,2.9396,,6.54,6.56,452.12,19.0,325.25333333333333,8.0,-0.5,1,-26.15,59.41826923076923,1036.848798076923,,,,,,,2024-06-03,S60-24
20240603145855,2024-06-03 14:58:55,41,S60-24,544,769,0,71,190,20,0,45,0.0,0.0,0.0,1.75,1640.75,8.5,2.9,-2.16,1.45,,,,,,250.0,,450.0,1000.0,10.0,0.0,1.0,9.0,0.0,20240603_41,小型,1533.0,4.0,,,S60,,,0.0,23.4,76.8,255,0.374,0.278,1313,0.414,769,25.5,7.8,17.6,19.9,1.414,6,0.7,69.78148148148148,84.7,8.519637607651305,62.2,71.96428571428571,102.806,2.9396,,6.54,6.56,452.12,19.0,325.25333333333333,8.5,0.5,1,-18.44,59.41826923076923,1036.848798076923,,,,,,,2024-06-03,S60-24
20240603150401,2024-06-03 15:04:01,42,S60-24,542,770,0,70,192,20,0,42,0.0,0.0,0.0,1.74,1637.74,8.5,1.45,-2.52,1.58,,,,,,250.0,,450.0,1000.0,10.0,0.0,1.0,9.0,0.0,20240603_42,小型,1533.0,4.0,,,S60,,,0.0,23.4,76.8,254,0.365,0.276,1312,0.413,770,24.4,7.9,16.5,19.8,1.421,6,0.7,71.80843373493975,83.4,7.691149738095191,66.02000000000001,74.07931034482759,105.828,2.9396,,6.54,6.56,452.12,19.0,325.25333333333333,8.5,0.0,0,-19.44,59.41826923076923,1036.848798076923,,,,,,,2024-06-03,S60-24
20240603153320,2024-06-03 15:33:20,47,S60-24,886,1245,0,123,307,33,0,69,0.0,0.0,0.0,2.78,2665.78,7.5,0.82,-1.23,0.81,,,,,,250.0,,450.0,1000.0,6.0,0.0,2.0,6.0,0.0,20240603_47,小型,1634.0,2.0,,,S60,,,0.0,23.4,76.8,409,0.401,0.301,2131,0.416,1245,24.9,8.1,16.9,20.0,1.405,6,1.14,79.71122448979591,123.9,13.54913117670214,76.94,78.00882352941176,68.429,2.9396,,6.54,6.56,452.12,19.0,325.25333333333333,7.5,-1.0,1,16.12,64.09897959183674,1053.3598979591836,,,,,,,2024-06-03,S60-24
20240603160634,2024-06-03 16:06:34,52,S60-24,892,1246,0,115,310,31,0,67,0.0,0.0,0.0,2.8,2663.8,8.5,0.88,-1.44,0.89,,,,,,250.0,,450.0,1000.0,8.0,0.0,2.0,6.0,0.0,20240603_52,小型,1634.0,2.0,,,S60,,,0.0,23.4,76.8,408,0.371,0.282,2138,0.417,1246,24.0,7.6,16.4,19.7,1.397,6,1.14,90.07244897959184,124.3,18.082107407274552,81.16,97.5029411764706,85.529,2.9396,,6.54,6.56,452.12,19.0,325.25333333333333,8.5,1.0,1,25.56,64.09897959183674,1053.3598979591836,,,,,,,2024-06-03,S60-24
20240603163351,2024-06-03 16:33:51,56,S60-24,894,1255,0,121,313,30,0,69,0.0,0.0,0.0,2.77,2684.77,8.0,1.68,-1.65,0.8,,,,,,250.0,,450.0,1000.0,6.0,0.0,2.0,6.0,0.0,20240603_56,小型,1751.0,1.0,,,S60,,,0.0,23.4,76.8,412,0.387,0.294,2149,0.416,1255,24.0,7.3,16.7,19.9,1.404,6,1.15,82.90493827160493,124.8,16.07771175011066,78.75999999999999,89.38214285714287,77.724,2.9396,,6.54,6.56,452.12,19.0,325.25333333333333,8.0,-0.5,1,21.85,61.53444444444444,932.2468333333333,,,,,,,2024-06-03,S60-24
20240603165915,2024-06-03 16:59:15,60,S60-24,907,1266,0,122,317,32,0,72,0.0,0.0,0.0,2.84,2718.84,8.0,1.67,-1.09,0.8,,,,,,250.0,,450.0,1000.0,6.0,0.0,2.0,6.0,0.0,20240603_60,小型,1751.0,1.0,,,S60,,,0.0,23.4,76.8,421,0.385,0.29,2173,0.417,1266,24.7,7.6,17.1,20.0,1.396,6,1.16,82.12469135802469,121.7,16.15095862204201,76.9,88.80357142857143,76.555,2.9396,,6.54,6.56,452.12,19.0,325.25333333333333,8.0,0.0,0,22.85,61.53444444444444,932.2468333333333,,,,,,,2024-06-03,S60-24
20240603172641,2024-06-03 17:26:41,63,S60-24,905,1264,0,121,318,31,0,68,0.0,0.0,0.0,2.81,2709.81,8.0,0.83,-1.31,0.64,,,,,,250.0,,450.0,1000.0,6.0,0.0,2.0,6.0,0.0,20240603_63,小型,1751.0,1.0,,,S60,,,0.0,23.4,76.8,417,0.381,0.29,2169,0.417,1264,23.7,7.4,16.3,19.9,1.397,6,1.16,88.78048780487806,130.8,17.77906715860928,81.8,97.80344827586204,84.313,2.9396,,6.54,6.56,452.12,19.0,325.25333333333333,8.0,0.0,0,21.85,61.53444444444444,932.2468333333333,,,,,,,2024-06-03,S60-24
20240604064900,2024-06-04 06:49:00,1,S60-17,874,1202,0,99,298,30,0,66,0.0,0.0,0.0,2.34,2571.34,10.0,2.06,-1.35,0.92,,,,,,250.0,,450.0,1000.0,10.0,0.0,2.0,6.0,0.0,20240604_1,小型,746.0,2.0,,,S60,,,0.0,25.7,71.3,394,0.332,0.251,2076,0.421,1202,24.4,7.6,16.8,19.2,1.375,6,1.1,94.66981132075472,130.4,16.01044570468022,86.62,99.33783783783782,90.307,2.9396,,6.54,6.56,452.12,19.0,325.25333333333333,10.0,2.0,1,11.3,,,,,,,,,2024-06-04,S60-17
20240604071713,2024-06-04 07:17:13,4,S60-17,779,1094,0,104,273,26,0,59,0.0,0.0,0.0,2.14,2337.14,8.0,0.97,-1.52,1.02,,,,,,250.0,,450.0,1000.0,9.0,0.0,2.0,6.0,0.0,20240604_4,小型,746.0,2.0,,,S60,,,0.0,25.7,71.3,358,0.381,0.291,1873,0.416,1094,23.7,7.3,16.5,19.8,1.404,6,1.0,90.11443298969073,116.6,15.119564642798998,81.62,96.28235294117646,96.282,2.9396,,6.54,6.56,452.12,19.0,325.25333333333333,8.0,-2.0,1,4.85,,,,,,,,,2024-06-04,S60-17
20240604074838,2024-06-04 07:48:38,7,S60-24,874,1235,0,126,308,28,0,67,0.0,0.0,0.0,2.73,2640.73,7.0,0.8,-1.24,0.9,,,,,,250.0,,450.0,1000.0,7.0,0.0,2.0,7.0,0.0,20240604_7,小型,908.0,4.0,,,S60,,,0.0,25.7,71.3,403,0.409,0.313,2109,0.414,1235,23.6,6.9,16.6,20.1,1.413,6,1.13,85.50243902439024,129.6,16.282580663873595,80.68,88.22068965517244,78.071,2.9396,,6.54,6.56,452.12,19.0,325.25333333333333,7.0,-1.0,1,15.17,,,,,,,,,2024-06-04,S60-24
20240604081504,2024-06-04 08:15:04,8,S60-24,890,1257,0,128,313,31,0,68,0.0,0.0,0.0,2.82,2689.82,7.0,0.79,-1.22,0.96,,,,,,250.0,,450.0,1000.0,7.0,0.0,2.0,9.0,0.0,20240604_8,小型,908.0,4.0,,,S60,,,0.0,25.7,71.3,412,0.409,0.311,2147,0.415,1257,24.0,7.5,16.5,20.1,1.412,6,1.15,86.46172839506173,128.1,16.949063617394255,82.08,92.875,80.761,2.9396,,6.54,6.56,452.12,19.0,325.25333333333333,7.0,0.0,0,17.17,,,,,,,,,2024-06-04,S60-24
20240604084309,2024-06-04 08:43:09,11,S60-24,964,1353,0,134,335,34,0,75,0.0,0.0,0.0,3.01,2898.01,7.5,0.75,-1.23,0.74,,,,,,250.0,,450.0,1000.0,6.0,0.0,2.0,6.0,0.0,20240604_11,小型,908.0,4.0,,,S60,,,0.0,25.7,71.3,444,0.4,0.302,2317,0.416,1353,24.5,7.7,16.9,20.0,1.404,6,1.24,90.25963302752297,137.9,18.68791553441139,82.4,94.9657894736842,76.585,2.9396,,6.54,6.56,452.12,19.0,325.25333333333333,7.5,0.5,1,27.12,,,,,,,,,2024-06-04,S60-24
20240604091421,2024-06-04 09:14:21,15,S60-24,553,780,0,72,193,21,0,44,0.0,0.0,0.0,1.73,1664.73,8.5,1.41,-1.95,1.43,,,,,,200.0,250.0,450.0,1000.0,4.0,5.0,2.0,8.0,0.0,20240604_15,小型,1019.0,1.0,,,S60,,,0.0,25.7,71.3,258,0.373,0.279,1333,0.415,780,25.2,8.1,17.1,19.8,1.41,6,0.71,75.88658536585366,84.7,8.17009362270031,73.84,78.99655172413793,111.263,2.9396,,6.54,6.56,452.12,19.0,325.25333333333333,8.5,1.0,1,-17.44,70.79761904761905,495.58333333333337,,,,,,,2024-06-04,S60-24
20240604091733,2024-06-04 09:17:33,16,S60-24,555,780,0,72,194,20,0,44,0.0,0.0,0.0,1.74,1666.74,8.5,1.41,-1.6,1.43,,,,,,200.0,250.0,450.0,1000.0,4.0,5.0,2.0,8.0,0.0,20240604_16,小型,1019.0,1.0,,,S60,,,0.0,25.7,71.3,258,0.371,0.279,1335,0.416,780,24.8,7.8,17.1,19.8,1.405,6,0.71,75.30121951219513,87.6,9.39940960655585,69.58,79.73793103448274,112.307,2.9396,,6.54,6.56,452.12,19.0,325.25333333333333,8.5,0.0,0,-17.44,70.79761904761905,495.58333333333337,,,,,,,2024-06-04,S60-24
20240604094346,2024-06-04 09:43:46,19,S60-24,549,768,0,70,190,19,0,42,0.0,0.0,0.0,1.73,1639.73,8.5,1.45,-1.26,1.32,,,,,,250.0,,450.0,1000.0,9.0,0.0,1.0,9.0,0.0,20240604_19,小型,1019.0,1.0,,,S60,,,0.0,25.7,71.3,251,0.368,0.279,1317,0.417,768,24.3,7.6,16.7,19.6,1.399,6,0.7,69.56829268292684,82.6,7.864816343021537,67.24,70.58620689655172,100.837,2.9396,,6.54,6.56,452.12,19.0,325.25333333333333,8.5,0.0,0,-19.44,70.79761904761905,495.58333333333337,,,,,,,2024-06-04,S60-24
20240604094807,2024-06-04 09:48:07,20,S60-24,547,769,0,70,190,22,0,43,0.0,0.0,0.0,1.71,1642.71,8.5,1.45,-1.62,1.45,,,,,,250.0,,450.0,1000.0,9.0,0.0,1.0,9.0,0.0,20240604_20,小型,1019.0,1.0,,,S60,,,0.0,25.7,71.3,255,0.368,0.275,1316,0.416,769,25.5,8.6,16.9,19.8,1.406,6,0.7,72.36463414634146,84.2,8.14703854546381,67.52000000000001,75.74137931034483,108.202,2.9396,,6.54,6.56,452.12,19.0,325.25333333333333,8.5,0.0,0,-19.44,70.79761904761905,495.58333333333337,,,,,,,2024-06-04,S60-24
20240604130129,2024-06-04 13:01:29,28,S60-24,869,1203,0,108,298,27,0,63,0.0,0.0,0.0,2.68,2570.68,9.0,1.89,-0.91,1.01,,,,,,250.0,,450.0,1000.0,7.0,0.0,2.0,6.0,4.5,20240604_28,小型,1425.0,2.0,,,S60,,,0.0,24.0,80.4,388,0.362,0.278,2072,0.419,1203,23.2,7.0,16.2,19.3,1.384,6,1.1,89.28918918918917,120.0,15.122761029137097,80.26,92.2923076923077,83.902,2.9396,,6.54,6.56,452.12,19.0,325.25333333333333,9.0,0.5,1,19.37,71.51081081081082,1328.9092342342344,,,,,,,2024-06-04,S60-24
