Repository: Vincent626/concrete-strength-analysis

# 🎯 S60 & M60 混凝土強度預測模型訓練成果報告

> **更新日期**: 2026-02-04  
> **專案目標**: 建立 S60/M60 混凝土 28 天抗壓強度預測模型

---

## 📋 摘要

本專案針對 S60（小型）與 M60（中型）離心混凝土管配比，建立機器學習預測模型。透過配料特徵分析，預測 28 天抗壓強度，並識別影響強度的關鍵因素。

### 主要成果

| 模型 | 樣本數 | R² | MAE (kgf/cm²) | 狀態 |
|:---|---:|---:|---:|:---|
| **S60** | 46 | **0.360** | 28 | ✅ 可用 |
| **M60** | 52 | **0.206** | 25 | ✅ 可用 |

---

## 📈 模型效能比較
> **說明**：S60 模型 R²=0.360，M60 模型 R²=0.206，兩者皆具有預測能力。S60 表現較佳，預測誤差約 28 kgf/cm²。

---

## 📊 強度分布比較
> **說明**：S60 與 M60 的強度分布相似，平均約 605 kgf/cm²，皆高於設計強度 510 kgf/cm²（紅色虛線）。

---

File: S60_M60_dataset_v9_shared.csv (part 65 of 138)
match_key,日期及時間,序,配比 ,耗用骨材1,耗用骨材2,耗用骨材3,耗用水,耗用泥料1,耗用泥料2,耗用泥料3,耗用泥料4,耗用藥劑1,耗用藥劑2,耗用藥劑3,耗用藥劑4,耗用小計,表面水骨材1,誤差%水,誤差%骨材1,誤差%骨材2,坍度(cm),混凝土溫度(℃),試體1強度(X1),試體2強度(X2),試體3強度(X3),加料轉速,慢速轉速,中速轉速,高速轉速,加料時間,慢速時間,中速時間,高速時間,總降水量,cp_key,類型,入池,蒸養池,離心開始,離心結束,母體,平均強度,強度_原始,強度_修正,環境溫度,環境濕度,膠結料總量,水灰比,水膠比,骨材總量,砂石比,粗骨材總量,水泥取代率,矽灰取代率,爐石取代率,漿體比例,粗細骨材比,月份,拌合米數,平均電流,最大電流,電流標準差,最終電流,穩定階段平均電流,單位體積穩定電流,砂_FM,砂_Mud,六分_FM,三分_FM,水泥砂漿_28天平均強度,水泥_流動性,水泥砂漿_7天平均強度,設定扣水率(%),扣水率_變動幅度,扣水率_是否變更,水量微調偏離度,蒸養實際平均溫度,蒸養實際總積溫,蒸養實際階段1溫度,蒸養實際階段2溫度,蒸養實際階段3溫度,實際離心平均轉速,實際離心平均電流,實際離心總能量,日期,配比
20240604132708,2024-06-04 13:27:08,31,S60-24,760,1072,0,107,268,27,0,58,0.0,0.0,0.0,2.4,2294.4,7.5,1.9,-1.43,1.04,,,,,,250.0,,450.0,1000.0,8.0,0.0,2.0,6.0,4.5,20240604_31,小型,1425.0,2.0,,,S60,,,0.0,24.0,80.4,353,0.399,0.303,1832,0.415,1072,24.1,7.6,16.4,20.1,1.411,6,0.98,84.43296703296704,108.5,12.874099178515516,80.82000000000001,88.65937500000001,90.469,2.9396,,6.54,6.56,452.12,19.0,325.25333333333333,7.5,-1.5,1,0.12,71.51081081081082,1328.9092342342344,,,,,,,2024-06-04,S60-24
20240604135550,2024-06-04 13:55:50,33,S60-24,772,1094,0,112,275,26,0,60,0.0,0.0,0.0,2.45,2341.45,7.0,0.9,-1.4,1.02,,,,,,250.0,,450.0,1000.0,8.0,0.0,2.0,6.0,4.5,20240604_33,小型,1425.0,2.0,,,S60,,,0.0,24.0,80.4,361,0.407,0.31,1866,0.414,1094,23.8,7.2,16.6,20.2,1.417,6,1.0,79.16666666666667,109.6,12.474378680190451,75.9,80.11428571428571,80.114,2.9396,,6.54,6.56,452.12,19.0,325.25333333333333,7.0,-0.5,1,1.17,71.51081081081082,1328.9092342342344,,,,,,,2024-06-04,S60-24
20240604142539,2024-06-04 14:25:39,36,S60-24,875,1234,0,126,309,29,0,68,0.0,0.0,0.0,2.76,2643.76,7.0,0.8,-1.13,0.82,,,,,,200.0,,450.0,1000.0,8.0,0.0,2.0,6.0,4.5,20240604_36,小型,1520.0,4.0,,,S60,,,0.0,24.0,80.4,406,0.408,0.31,2109,0.415,1234,23.9,7.1,16.7,20.1,1.41,6,1.13,86.24880952380954,121.0,15.217412442327682,79.36,93.09,82.381,2.9396,,6.54,6.56,452.12,19.0,325.25333333333333,7.0,0.0,0,15.17,60.42641509433962,1067.5333333333333,,,,,,,2024-06-04,S60-24
20240604145338,2024-06-04 14:53:38,40,S60-24,865,1223,0,125,305,29,0,65,0.0,0.0,0.0,2.75,2614.75,7.0,0.81,-1.37,0.82,,,,,,250.0,,450.0,1000.0,7.0,0.0,1.0,6.0,4.5,20240604_40,小型,1520.0,4.0,,,S60,,,0.0,24.0,80.4,399,0.41,0.313,2088,0.414,1223,23.6,7.3,16.3,20.1,1.414,6,1.12,82.28488372093024,118.3,15.35461083270066,80.06,84.78,75.696,2.9396,,6.54,6.56,452.12,19.0,325.25333333333333,7.0,0.0,0,14.17,60.42641509433962,1067.5333333333333,,,,,,,2024-06-04,S60-24
20240604152129,2024-06-04 15:21:29,44,S60-24,881,1233,0,121,305,31,0,70,0.0,0.0,0.0,2.76,2643.76,7.5,0.0,-0.9,0.74,,,,,,250.0,,450.0,1000.0,7.0,0.0,2.0,6.0,4.5,20240604_44,小型,1630.0,3.0,,,S60,,,0.0,24.0,80.4,406,0.397,0.298,2114,0.417,1233,24.9,7.6,17.2,20.0,1.4,6,1.13,84.9753086419753,121.3,16.50092800131981,78.74,92.46428571428572,81.827,2.9396,,6.54,6.56,452.12,19.0,325.25333333333333,7.5,0.5,1,14.12,60.98181818181819,1006.2000000000002,,,,,,,2024-06-04,S60-24
20240604155802,2024-06-04 15:58:02,49,S60-24,883,1245,0,122,311,32,0,70,0.0,0.0,0.0,2.76,2665.76,7.5,0.0,-1.56,0.81,,,,,,250.0,,450.0,1000.0,9.0,0.0,2.0,6.0,4.5,20240604_49,小型,1630.0,3.0,,,S60,,,0.0,24.0,80.4,413,0.392,0.295,2128,0.415,1245,24.7,7.7,16.9,20.1,1.41,6,1.14,89.68214285714286,132.5,17.009760228386845,87.14000000000001,97.77666666666669,85.769,2.9396,,6.54,6.56,452.12,19.0,325.25333333333333,7.5,0.0,0,15.12,60.98181818181819,1006.2000000000002,,,,,,,2024-06-04,S60-24
20240604162602,2024-06-04 16:26:02,53,S60-24,901,1265,0,124,312,33,0,70,0.0,0.0,0.0,2.85,2707.85,7.5,0.0,-1.31,0.72,,,,,,250.0,,450.0,1000.0,7.0,0.0,2.0,6.0,4.5,20240604_53,小型,1630.0,3.0,,,S60,,,0.0,24.0,80.4,415,0.397,0.299,2166,0.416,1265,24.8,8.0,16.9,19.9,1.404,6,1.16,84.29390243902438,115.6,15.623054786709629,83.14000000000001,94.02758620689656,81.058,2.9396,,6.54,6.56,452.12,19.0,325.25333333333333,7.5,0.0,0,17.12,60.98181818181819,1006.2000000000002,,,,,,,2024-06-04,S60-24
20240604165316,2024-06-04 16:53:16,57,S60-24,562,790,0,73,195,24,0,43,0.0,0.0,0.0,1.76,1688.76,8.5,1.39,-1.75,1.28,,,,,,200.0,250.0,450.0,1000.0,4.0,4.0,2.0,8.0,4.5,20240604_57,小型,1800.0,1.0,,,S60,,,0.0,24.0,80.4,262,0.374,0.279,1352,0.416,790,25.6,9.2,16.4,19.9,1.406,6,0.72,68.82209302325583,85.4,8.977509381171433,67.12,72.87666666666665,101.218,2.9396,,6.54,6.56,452.12,19.0,325.25333333333333,8.5,1.0,1,-16.44,61.67444444444445,925.1166666666668,,,,,,,2024-06-04,S60-24
20240604165703,2024-06-04 16:57:03,58,S60-24,560,790,0,72,196,21,0,44,0.0,0.0,0.0,1.76,1684.76,8.5,0.0,-2.1,1.28,,,,,,200.0,250.0,450.0,1000.0,4.0,4.0,2.0,8.0,4.5,20240604_58,小型,1800.0,1.0,,,S60,,,0.0,24.0,80.4,261,0.367,0.276,1350,0.415,790,24.9,8.0,16.9,19.8,1.411,6,0.72,74.33132530120481,86.9,8.680971125937457,68.79999999999998,78.93793103448276,109.636,2.9396,,6.54,6.56,452.12,19.0,325.25333333333333,8.5,0.0,0,-17.44,61.67444444444445,925.1166666666668,,,,,,,2024-06-04,S60-24
20240604172351,2024-06-04 17:23:51,61,S60-24,555,778,0,68,194,22,0,66,0.0,0.0,0.0,1.75,1684.75,9.0,0.0,-2.12,1.17,,,,,,250.0,,450.0,1000.0,10.0,0.0,1.0,9.0,4.5,20240604_61,小型,1800.0,1.0,,,S60,,,0.0,24.0,80.4,282,0.351,0.241,1333,0.416,778,31.2,7.8,23.4,20.8,1.402,6,0.71,73.54186046511629,84.7,9.521230440274469,73.78,80.42333333333332,113.272,2.9396,,6.54,6.56,452.12,19.0,325.25333333333333,9.0,0.5,1,-20.63,61.67444444444445,925.1166666666668,,,,,,,2024-06-04,S60-24
20240604172725,2024-06-04 17:27:25,62,S60-24,545,768,0,68,190,21,0,64,0.0,0.0,0.0,1.72,1657.72,9.0,1.49,-2.33,1.32,,,,,,250.0,,450.0,1000.0,10.0,0.0,1.0,9.0,4.5,20240604_62,小型,1800.0,1.0,,,S60,,,0.0,24.0,80.4,275,0.358,0.247,1313,0.415,768,30.9,7.6,23.3,20.7,1.409,6,0.7,74.31477272727274,84.7,9.520462887103273,73.46000000000001,81.99354838709677,117.134,2.9396,,6.54,6.56,452.12,19.0,325.25333333333333,9.0,0.0,0,-20.63,61.67444444444445,925.1166666666668,,,,,,,2024-06-04,S60-24
20240605064913,2024-06-05 06:49:13,1,S60-17,909,1173,0,92,336,0,0,100,0.0,0.0,0.0,2.33,2612.33,10.5,2.22,-1.52,0.95,,,,,,250.0,,450.0,1000.0,8.0,0.0,2.0,6.0,0.0,20240605_1,小型,748.0,1.0,,,S60,,,0.0,25.1,84.3,436,0.274,0.211,2082,0.437,1173,22.9,0.0,22.9,20.2,1.29,6,1.1,103.67525773195877,139.2,25.37095112556974,95.32,125.96176470588232,114.511,2.9396,,6.54,6.56,452.12,19.0,325.25333333333333,10.5,1.5,1,12.15,,,,,,,,,2024-06-05,S60-17
20240605071618,2024-06-05 07:16:18,4,S60-17,787,1034,0,95,296,0,0,88,0.0,0.0,0.0,2.06,2302.06,8.5,1.06,-1.5,0.98,,,,,,250.0,,450.0,800.0,10.0,0.0,2.0,6.0,0.0,20240605_4,小型,748.0,1.0,,,S60,,,0.0,25.1,84.3,384,0.321,0.247,1821,0.432,1034,22.9,0.0,22.9,20.8,1.314,6,0.97,95.23068181818184,121.8,20.29033781448779,89.9,113.33225806451613,116.837,2.9396,,6.54,6.56,452.12,19.0,325.25333333333333,8.5,-2.0,1,5.56,,,,,,,,,2024-06-05,S60-17
20240605074817,2024-06-05 07:48:17,7,S60-24,915,1214,0,125,346,0,0,106,0.0,0.0,0.0,2.76,2708.76,7.0,0.81,-1.19,0.83,,,,,,250.0,,450.0,1000.0,7.0,0.0,2.0,6.0,0.0,20240605_7,小型,908.0,4.0,,,S60,,,0.0,25.1,84.3,452,0.361,0.277,2129,0.43,1214,23.5,0.0,23.5,21.3,1.327,6,1.14,96.3715909090909,134.3,26.80261159622508,90.24,120.16129032258064,105.405,2.9396,,6.54,6.56,452.12,19.0,325.25333333333333,7.0,-1.5,1,14.17,,,,,,,,,2024-06-05,S60-24
20240605081445,2024-06-05 08:14:45,8,S60-24,901,1204,0,128,341,0,0,105,0.0,0.0,0.0,2.73,2681.73,6.5,0.79,-1.42,0.92,,,,,,250.0,,450.0,1000.0,6.0,0.0,2.0,6.0,0.0,20240605_8,小型,908.0,4.0,,,S60,,,0.0,25.1,84.3,446,0.375,0.287,2105,0.428,1204,23.5,0.0,23.5,21.4,1.336,6,1.13,91.73703703703704,132.9,23.633458414987626,86.26,115.73214285714286,102.418,2.9396,,6.54,6.56,452.12,19.0,325.25333333333333,6.5,-0.5,1,15.48,,,,,,,,,2024-06-05,S60-24
20240605083914,2024-06-05 08:39:14,11,S60-24,976,1286,0,128,364,0,0,109,0.0,0.0,0.0,2.94,2865.94,7.5,0.79,-1.11,0.63,,,,,,250.0,,450.0,1000.0,10.0,0.0,2.0,6.0,0.0,20240605_11,小型,908.0,4.0,,,S60,,,0.0,25.1,84.3,473,0.352,0.271,2262,0.431,1286,23.0,0.0,23.0,21.0,1.318,6,1.21,95.8702380952381,134.9,26.52381580212801,93.4,119.96333333333337,99.143,2.9396,,6.54,6.56,452.12,19.0,325.25333333333333,7.5,1.0,1,21.12,,,,,,,,,2024-06-05,S60-24
20240605091011,2024-06-05 09:10:11,15,S60-24,566,749,0,69,211,0,0,65,0.0,0.0,0.0,1.73,1661.73,8.5,1.47,-1.74,1.35,,,,,,200.0,250.0,450.0,1000.0,4.0,4.0,2.0,7.0,0.0,20240605_15,小型,1012.0,3.0,,,S60,,,0.0,25.1,84.3,276,0.327,0.25,1315,0.43,749,23.6,0.0,23.6,20.8,1.323,6,0.7,75.50481927710842,87.5,9.796974005586335,77.58000000000001,83.00689655172413,118.581,2.9396,,6.54,6.56,452.12,19.0,325.25333333333333,8.5,1.0,1,-20.44,70.63333333333333,494.4333333333333,,,,,,,2024-06-05,S60-24
20240605091311,2024-06-05 09:13:11,16,S60-24,562,749,0,69,214,0,0,66,0.0,0.0,0.0,1.73,1661.73,8.5,1.47,-2.43,1.35,,,,,,200.0,250.0,450.0,1000.0,4.0,4.0,2.0,7.0,0.0,20240605_16,小型,1012.0,3.0,,,S60,,,0.0,25.1,84.3,280,0.322,0.246,1311,0.429,749,23.6,0.0,23.6,21.0,1.333,6,0.7,75.0012048192771,88.0,10.32714861655484,75.3,82.76896551724137,118.241,2.9396,,6.54,6.56,452.12,19.0,325.25333333333333,8.5,0.0,0,-20.44,70.63333333333333,494.4333333333333,,,,,,,2024-06-05,S60-24
20240605093832,2024-06-05 09:38:32,19,S60-24,558,737,0,68,209,0,0,63,0.0,0.0,0.0,1.68,1636.68,8.5,1.49,-1.93,1.1,,,,,,250.0,,450.0,1000.0,10.0,0.0,1.0,9.0,0.0,20240605_19,小型,1012.0,3.0,,,S60,,,0.0,25.1,84.3,272,0.325,0.25,1295,0.431,737,23.2,0.0,23.2,20.8,1.321,6,0.69,73.91463414634147,86.8,9.09927793907256,73.42,79.12758620689655,114.678,2.9396,,6.54,6.56,452.12,19.0,325.25333333333333,8.5,0.0,0,-21.44,70.63333333333333,494.4333333333333,,,,,,,2024-06-05,S60-24
20240605094158,2024-06-05 09:41:58,20,S60-24,556,738,0,68,210,0,0,64,0.0,0.0,0.0,1.7,1637.7,8.5,1.49,-2.28,1.23,,,,,,250.0,,450.0,1000.0,10.0,0.0,1.0,9.0,0.0,20240605_20,小型,1012.0,3.0,,,S60,,,0.0,25.1,84.3,274,0.324,0.248,1294,0.43,738,23.4,0.0,23.4,20.9,1.327,6,0.69,73.73132530120482,84.5,9.052988958733476,74.38,79.58965517241379,115.347,2.9396,,6.54,6.56,452.12,19.0,325.25333333333333,8.5,0.0,0,-21.44,70.63333333333333,494.4333333333333,,,,,,,2024-06-05,S60-24
20240605125922,2024-06-05 12:59:22,28,S60-24,895,1172,0,104,335,0,0,100,0.0,0.0,0.0,2.67,2608.67,9.0,0.97,-1.65,0.86,,,,,,250.0,,450.0,1000.0,8.0,0.0,2.0,6.0,1.0,20240605_28,小型,1424.0,1.0,,,S60,,,0.0,24.9,88.0,435,0.31,0.239,2067,0.433,1172,23.0,0.0,23.0,20.7,1.309,6,1.1,91.75783132530124,130.3,22.96469328045826,88.9,111.18965517241378,101.082,2.9396,,6.54,6.56,452.12,19.0,325.25333333333333,9.0,0.5,1,15.37,62.12432432432433,1155.512432432433,,,,,,,2024-06-05,S60-24
20240605132610,2024-06-05 13:26:10,31,S60-24,779,1033,0,104,294,0,0,90,0.0,0.0,0.0,2.37,2302.37,7.5,1.96,-1.52,0.88,,,,,,250.0,,450.0,1000.0,7.0,0.0,2.0,6.0,1.0,20240605_31,小型,1424.0,1.0,,,S60,,,0.0,24.9,88.0,384,0.354,0.271,1812,0.43,1033,23.4,0.0,23.4,21.2,1.326,6,0.97,84.79390243902438,112.2,17.067172509056576,87.06,95.79655172413794,98.759,2.9396,,6.54,6.56,452.12,19.0,325.25333333333333,7.5,-1.5,1,-2.88,62.12432432432433,1155.512432432433,,,,,,,2024-06-05,S60-24
20240605135352,2024-06-05 13:53:52,33,S60-24,788,1045,0,100,297,0,0,89,0.0,0.0,0.0,2.41,2321.41,8.0,1.01,-1.99,0.97,,,,,,250.0,,450.0,1000.0,9.0,0.0,2.0,6.0,1.0,20240605_33,小型,1424.0,1.0,,,S60,,,0.0,24.9,88.0,386,0.337,0.259,1833,0.43,1045,23.1,0.0,23.1,21.0,1.326,6,0.98,96.93780487804878,123.4,15.079008509197944,91.4,103.85517241379311,105.975,2.9396,,6.54,6.56,452.12,19.0,325.25333333333333,8.0,0.5,1,0.85,62.12432432432433,1155.512432432433,,,,,,,2024-06-05,S60-24
20240605142216,2024-06-05 14:22:16,36,S60-24,928,1201,0,114,345,0,0,104,0.0,0.0,0.0,2.77,2694.77,8.0,0.0,0.11,0.67,,,,,,200.0,,450.0,1000.0,6.0,0.0,2.0,6.0,1.0,20240605_36,小型,1511.0,4.0,,,S60,,,0.0,24.9,88.0,449,0.33,0.254,2129,0.436,1201,23.2,0.0,23.2,20.9,1.294,6,1.13,103.752427184466,142.0,29.35528547588852,90.84,129.39166666666665,114.506,2.9396,,6.54,6.56,452.12,19.0,325.25333333333333,8.0,0.0,0,14.85,62.45943396226414,1112.8189150943394,,,,,,,2024-06-05,S60-24
20240605144621,2024-06-05 14:46:21,40,S60-24,899,1191,0,118,337,0,0,101,0.0,0.0,0.0,2.72,2648.72,7.5,0.85,-1.64,0.68,,,,,,250.0,,450.0,1000.0,6.0,0.0,2.0,6.0,1.0,20240605_40,小型,1511.0,4.0,,,S60,,,0.0,24.9,88.0,438,0.35,0.269,2090,0.43,1191,23.1,0.0,23.1,21.0,1.325,6,1.12,88.57710843373494,124.5,21.185965605249063,93.54,105.28620689655172,94.006,2.9396,,6.54,6.56,452.12,19.0,325.25333333333333,7.5,-0.5,1,11.12,62.45943396226414,1112.8189150943394,,,,,,,2024-06-05,S60-24
20240605151230,2024-06-05 15:12:30,44,S60-31,837,1107,0,110,316,0,0,96,0.0,0.0,0.0,2.85,2468.85,7.5,0.92,-1.3,0.82,,,,,,250.0,,450.0,1000.0,7.0,0.0,2.0,6.0,1.0,20240605_44,小型,1631.0,2.0,,,S60,,,0.0,24.9,88.0,412,0.348,0.267,1944,0.431,1107,23.3,0.0,23.3,21.2,1.323,6,1.04,82.75955056179775,107.6,16.069544920603963,89.04,91.1,87.596,2.9396,,6.54,6.56,452.12,19.0,325.25333333333333,7.5,0.0,0,3.12,69.80408163265307,1150.603945578231,,,,,,,2024-06-05,S60-31
20240605153913,2024-06-05 15:39:13,48,S60-24,917,1202,0,112,340,0,0,105,0.0,0.0,0.0,2.76,2678.76,8.5,1.82,-1.5,0.75,,,,,,250.0,,450.0,1000.0,6.0,0.0,2.0,6.0,1.0,20240605_48,小型,1631.0,2.0,,,S60,,,0.0,24.9,88.0,445,0.329,0.252,2119,0.433,1202,23.6,0.0,23.6,20.8,1.311,6,1.13,92.25833333333333,129.7,18.77452813644145,89.48,101.88,90.159,2.9396,,6.54,6.56,452.12,19.0,325.25333333333333,8.5,1.0,1,22.56,69.80408163265307,1150.603945578231,,,,,,,2024-06-05,S60-24
20240605160348,2024-06-05 16:03:48,52,S60-31,907,1192,0,111,340,0,0,103,0.0,0.0,0.0,3.05,2656.05,8.5,1.83,-1.63,0.76,,,,,,250.0,,450.0,1000.0,8.0,0.0,2.0,6.0,1.0,20240605_52,小型,1631.0,2.0,,,S60,,,0.0,24.9,88.0,443,0.326,0.251,2099,0.432,1192,23.3,0.0,23.3,20.9,1.314,6,1.12,92.38021978021976,128.9,23.9117251103699,92.74,108.015625,96.443,2.9396,,6.54,6.56,452.12,19.0,325.25333333333333,8.5,0.0,0,21.56,69.80408163265307,1150.603945578231,,,,,,,2024-06-05,S60-31
20240605163106,2024-06-05 16:31:06,55,S60-31,573,759,0,70,216,0,0,67,0.0,0.0,0.0,1.95,1686.95,8.5,1.45,-2.05,1.2,,,,,,200.0,250.0,450.0,1000.0,4.0,4.0,2.0,7.0,1.0,20240605_55,小型,1735.0,3.0,,,S60,,,0.0,24.9,88.0,283,0.324,0.247,1332,0.43,759,23.7,0.0,23.7,20.9,1.325,6,0.71,74.85975609756098,87.3,10.678549958154631,77.97999999999999,82.2344827586207,115.823,2.9396,,6.54,6.56,452.12,19.0,325.25333333333333,8.5,0.0,0,-19.44,61.33152173913044,945.5276268115942,,,,,,,2024-06-05,S60-31
20240605163405,2024-06-05 16:34:05,56,S60-31,573,758,0,69,215,0,0,68,0.0,0.0,0.0,1.96,1684.96,8.5,0.0,-2.05,1.07,,,,,,200.0,250.0,450.0,1000.0,4.0,4.0,2.0,7.0,1.0,20240605_56,小型,1735.0,3.0,,,S60,,,0.0,24.9,88.0,283,0.321,0.244,1331,0.431,758,24.0,0.0,24.0,20.9,1.323,6,0.71,75.04148936170215,86.9,10.325926979916508,76.46000000000001,81.52424242424242,114.823,2.9396,,6.54,6.56,452.12,19.0,325.25333333333333,8.5,0.0,0,-20.44,61.33152173913044,945.5276268115942,,,,,,,2024-06-05,S60-31
20240605165755,2024-06-05 16:57:55,60,S60-31,556,749,0,69,210,0,0,67,0.0,0.0,0.0,1.9,1652.9,8.5,1.47,-3.47,1.35,,,,,,250.0,,450.0,1000.0,13.0,0.0,1.0,9.0,1.0,20240605_60,小型,1735.0,3.0,,,S60,,,0.0,24.9,88.0,277,0.329,0.249,1305,0.426,749,24.2,0.0,24.2,21.0,1.347,6,0.7,72.01341463414634,83.7,9.38221933018973,73.16,77.13103448275862,110.187,2.9396,,6.54,6.56,452.12,19.0,325.25333333333333,8.5,0.0,0,-20.44,61.33152173913044,945.5276268115942,,,,,,,2024-06-05,S60-31
20240605170112,2024-06-05 17:01:12,61,S60-31,551,737,0,67,208,0,0,64,0.0,0.0,0.0,1.89,1628.89,8.5,0.0,-3.16,1.1,,,,,,250.0,,450.0,1000.0,13.0,0.0,1.0,9.0,1.0,20240605_61,小型,1735.0,3.0,,,S60,,,0.0,24.9,88.0,272,0.322,0.246,1288,0.428,737,23.5,0.0,23.5,20.8,1.338,6,0.69,74.22469135802469,84.8,9.512415939366065,80.66,80.99642857142858,117.386,2.9396,,6.54,6.56,452.12,19.0,325.25333333333333,8.5,0.0,0,-22.44,61.33152173913044,945.5276268115942,,,,,,,2024-06-05,S60-31
20240606064912,2024-06-06 06:49:12,1,S60-24,895,1175,0,105,336,0,0,101,0.0,0.0,0.0,2.68,2614.68,9.0,1.94,-1.65,1.12,,,,,,250.0,,450.0,1000.0,8.0,0.0,2.0,7.0,0.0,20240606_1,小型,745.0,4.0,,,S60,,,0.0,27.3,79.6,437,0.312,0.24,2070,0.432,1175,23.1,0.0,23.1,20.8,1.313,6,1.1,98.191,131.6,22.237563243305235,101.32,110.6342857142857,100.577,2.9396,,6.54,6.56,452.12,19.0,325.25333333333333,9.0,0.5,1,16.37,,,,,,,,,2024-06-06,S60-24
20240606071557,2024-06-06 07:15:57,4,S60-24,793,1043,0,100,298,0,0,90,0.0,0.0,0.0,2.38,2326.38,8.0,1.01,-1.37,0.77,,,,,,250.0,,450.0,800.0,9.0,0.0,2.0,7.0,0.0,20240606_4,小型,745.0,4.0,,,S60,,,0.0,27.3,79.6,388,0.336,0.258,1836,0.432,1043,23.2,0.0,23.2,21.0,1.315,6,0.98,94.55567010309278,121.7,18.44771362399752,101.02,104.2205882352941,106.348,2.9396,,6.54,6.56,452.12,19.0,325.25333333333333,8.0,-1.0,1,0.85,,,,,,,,,2024-06-06,S60-24
20240606074513,2024-06-06 07:45:13,5,S60-24,906,1202,0,120,344,0,0,103,0.0,0.0,0.0,2.74,2677.74,7.5,0.84,-1.74,0.75,,,,,,250.0,,450.0,1000.0,7.0,0.0,2.0,7.0,0.0,20240606_5,小型,913.0,2.0,,,S60,,,0.0,27.3,79.6,447,0.349,0.268,2108,0.43,1202,23.0,0.0,23.0,21.2,1.327,6,1.13,90.35,128.7,21.31528851294873,91.96,105.82413793103449,93.65,2.9396,,6.54,6.56,452.12,19.0,325.25333333333333,7.5,-0.5,1,13.12,,,,,,,,,2024-06-06,S60-24
20240606081156,2024-06-06 08:11:56,8,S60-24,918,1212,0,117,346,0,0,106,0.0,0.0,0.0,3.0,2702.0,8.0,0.86,-1.71,0.66,,,,,,250.0,,450.0,1000.0,8.0,0.0,2.0,7.0,0.0,20240606_8,小型,913.0,2.0,,,S60,,,0.0,27.3,79.6,452,0.338,0.259,2130,0.431,1212,23.5,0.0,23.5,21.1,1.32,6,1.14,97.34040404040408,137.5,24.07026716621386,91.93999999999998,112.56857142857145,98.744,2.9396,,6.54,6.56,452.12,19.0,325.25333333333333,8.0,0.5,1,17.85,,,,,,,,,2024-06-06,S60-24
20240606084701,2024-06-06 08:47:01,11,S60-24,925,1220,0,122,351,0,0,106,0.0,0.0,0.0,2.81,2726.81,7.5,0.83,-1.39,0.49,,,,,,250.0,,450.0,1000.0,7.0,0.0,2.0,7.0,0.0,20240606_11,小型,913.0,2.0,,,S60,,,0.0,27.3,79.6,457,0.348,0.267,2145,0.431,1220,23.2,0.0,23.2,21.3,1.319,6,1.15,92.76704545454544,141.1,23.60168869916895,94.2,106.07096774193548,92.236,2.9396,,6.54,6.56,452.12,19.0,325.25333333333333,7.5,-0.5,1,15.12,,,,,,,,,2024-06-06,S60-24
20240606091137,2024-06-06 09:11:37,14,S60-24,584,768,0,69,219,0,0,67,0.0,0.0,0.0,1.74,1708.74,9.0,1.47,-1.85,1.05,,,,,,200.0,250.0,450.0,1000.0,4.0,4.0,2.0,7.0,0.0,20240606_14,小型,1016.0,3.0,,,S60,,,0.0,27.3,79.6,286,0.315,0.241,1352,0.432,768,23.4,0.0,23.4,20.8,1.315,6,0.72,77.32795698924733,91.5,11.021039171886542,75.56,86.03125,119.488,2.9396,,6.54,6.56,452.12,19.0,325.25333333333333,9.0,1.5,1,-19.63,71.64761904761905,501.5333333333333,,,,,,,2024-06-06,S60-24
20240606091438,2024-06-06 09:14:38,15,S60-24,573,759,0,70,215,0,0,65,0.0,0.0,0.0,1.75,1683.75,8.5,1.45,-2.05,1.2,,,,,,200.0,250.0,450.0,1000.0,4.0,4.0,2.0,7.0,0.0,20240606_15,小型,1016.0,3.0,,,S60,,,0.0,27.3,79.6,280,0.326,0.25,1332,0.43,759,23.2,0.0,23.2,20.8,1.325,6,0.71,76.73434343434343,89.4,10.47478127460138,76.96,83.7,117.887,2.9396,,6.54,6.56,452.12,19.0,325.25333333333333,8.5,-0.5,1,-19.44,71.64761904761905,501.5333333333333,,,,,,,2024-06-06,S60-24
20240606093905,2024-06-06 09:39:05,19,S60-24,571,760,0,70,216,0,0,66,0.0,0.0,0.0,1.73,1684.73,8.5,1.45,-2.39,1.33,,,,,,250.0,,450.0,1000.0,13.0,0.0,1.0,9.0,0.0,20240606_19,小型,1016.0,3.0,,,S60,,,0.0,27.3,79.6,282,0.324,0.248,1331,0.429,760,23.4,0.0,23.4,20.9,1.331,6,0.71,75.28953488372093,88.0,10.128879148598951,76.6,82.53666666666666,116.249,2.9396,,6.54,6.56,452.12,19.0,325.25333333333333,8.5,0.0,0,-19.44,71.64761904761905,501.5333333333333,,,,,,,2024-06-06,S60-24
20240606094203,2024-06-06 09:42:03,20,S60-24,565,748,0,69,214,0,0,66,0.0,0.0,0.0,1.72,1663.72,8.5,1.47,-1.91,1.22,,,,,,250.0,,450.0,1000.0,13.0,0.0,1.0,9.0,0.0,20240606_20,小型,1016.0,3.0,,,S60,,,0.0,27.3,79.6,280,0.322,0.246,1313,0.43,748,23.6,0.0,23.6,21.0,1.324,6,0.7,76.79540229885059,88.3,9.547773502819604,79.3,83.69677419354836,119.567,2.9396,,6.54,6.56,452.12,19.0,325.25333333333333,8.5,0.0,0,-20.44,71.64761904761905,501.5333333333333,,,,,,,2024-06-06,S60-24
20240606125921,2024-06-06 12:59:21,28,S60-24,898,1171,0,105,335,0,0,102,0.0,0.0,0.0,2.68,2613.68,9.0,1.94,-1.32,0.77,,,,,,250.0,,450.0,1000.0,9.0,0.0,2.0,6.0,6.5,20240606_28,小型,1425.0,2.0,,,S60,,,0.0,24.8,90.0,437,0.313,0.24,2069,0.434,1171,23.3,0.0,23.3,20.8,1.304,6,1.1,90.96162790697676,125.0,23.24991707214344,86.14000000000001,111.94333333333336,101.767,2.9396,,6.54,6.56,452.12,19.0,325.25333333333333,9.0,0.5,1,16.37,71.08648648648649,1321.023873873874,,,,,,,2024-06-06,S60-24
20240606132547,2024-06-06 13:25:47,31,S60-24,781,1031,0,100,293,0,0,87,0.0,0.0,0.0,2.37,2294.37,8.0,2.04,-1.76,0.68,,,,,,250.0,,450.0,1000.0,9.0,0.0,2.0,6.0,6.5,20240606_31,小型,1425.0,2.0,,,S60,,,0.0,24.8,90.0,380,0.341,0.263,1812,0.431,1031,22.9,0.0,22.9,20.9,1.32,6,0.97,85.97160493827161,117.0,19.8056684401826,86.52000000000001,104.41428571428573,107.644,2.9396,,6.54,6.56,452.12,19.0,325.25333333333333,8.0,-1.0,1,0.85,71.08648648648649,1321.023873873874,,,,,,,2024-06-06,S60-24
20240606135342,2024-06-06 13:53:42,33,S60-24,792,1044,0,101,297,0,0,90,0.0,0.0,0.0,2.39,2326.39,8.0,2.02,-1.49,0.87,,,,,,250.0,,450.0,1000.0,11.0,0.0,2.0,6.0,6.5,20240606_33,小型,1425.0,2.0,,,S60,,,0.0,24.8,90.0,387,0.34,0.261,1836,0.431,1044,23.3,0.0,23.3,21.0,1.318,6,0.98,86.58571428571427,111.9,17.189388314993703,88.92,97.459375,99.448,2.9396,,6.54,6.56,452.12,19.0,325.25333333333333,8.0,0.0,0,1.85,71.08648648648649,1321.023873873874,,,,,,,2024-06-06,S60-24
20240606142317,2024-06-06 14:23:17,36,S60-24,914,1203,0,116,343,0,0,104,0.0,0.0,0.0,2.75,2682.75,8.0,1.75,-1.4,0.84,,,,,,200.0,,450.0,1000.0,8.0,0.0,2.0,6.0,6.5,20240606_36,小型,1522.0,4.0,,,S60,,,0.0,24.8,90.0,447,0.338,0.26,2117,0.432,1203,23.3,0.0,23.3,21.0,1.316,6,1.13,93.57560975609756,134.3,26.145664011063424,84.4,118.90344827586208,105.224,2.9396,,6.54,6.56,452.12,19.0,325.25333333333333,8.0,0.0,0,16.85,62.44761904761904,1101.1596825396823,,,,,,,2024-06-06,S60-24
20240606145003,2024-06-06 14:50:03,39,S60-24,916,1200,0,115,344,0,0,104,0.0,0.0,0.0,2.75,2681.75,8.0,0.88,-1.19,0.59,,,,,,250.0,,450.0,1100.0,8.0,0.0,2.0,6.0,6.5,20240606_39,小型,1522.0,4.0,,,S60,,,0.0,24.8,90.0,448,0.334,0.257,2116,0.433,1200,23.2,0.0,23.2,21.0,1.31,6,1.13,91.61704545454546,138.1,23.75644994518192,89.88,106.93870967741935,94.636,2.9396,,6.54,6.56,452.12,19.0,325.25333333333333,8.0,0.0,0,15.85,62.44761904761904,1101.1596825396823,,,,,,,2024-06-06,S60-24
20240606151931,2024-06-06 15:19:31,44,S60-24,905,1190,0,114,342,0,0,105,0.0,0.0,0.0,2.74,2658.74,8.0,0.88,-1.42,0.59,,,,,,250.0,,450.0,1100.0,7.0,0.0,2.0,6.0,6.5,20240606_44,小型,1638.0,1.0,,,S60,,,0.0,24.8,90.0,447,0.333,0.255,2095,0.432,1190,23.5,0.0,23.5,21.1,1.315,6,1.12,90.26506024096386,129.9,23.930750665326183,86.84,107.60344827586204,96.075,2.9396,,6.54,6.56,452.12,19.0,325.25333333333333,8.0,0.0,0,14.85,61.963265306122445,1014.1321088435374,,,,,,,2024-06-06,S60-24
20240606154355,2024-06-06 15:43:55,48,S60-24,897,1180,0,114,338,0,0,101,0.0,0.0,0.0,2.69,2632.69,8.0,0.88,-1.32,0.68,,,,,,250.0,,450.0,1100.0,9.0,0.0,2.0,6.0,6.5,20240606_48,小型,1638.0,1.0,,,S60,,,0.0,24.8,90.0,439,0.337,0.26,2077,0.432,1180,23.0,0.0,23.0,21.0,1.315,6,1.11,88.40987654320989,131.0,23.6555352274756,85.96,111.98214285714288,100.885,2.9396,,6.54,6.56,452.12,19.0,325.25333333333333,8.0,0.0,0,14.85,61.963265306122445,1014.1321088435374,,,,,,,2024-06-06,S60-24
20240606161236,2024-06-06 16:12:36,53,S60-24,930,1221,0,117,350,0,0,106,0.0,0.0,0.0,2.81,2726.81,8.0,0.86,-1.38,0.58,,,,,,250.0,,450.0,1100.0,6.0,0.0,2.0,6.0,6.5,20240606_53,小型,1638.0,1.0,,,S60,,,0.0,24.8,90.0,456,0.334,0.257,2151,0.432,1221,23.2,0.0,23.2,21.0,1.313,6,1.15,96.52258064516128,135.4,27.138284385011808,86.28,120.40625,104.701,2.9396,,6.54,6.56,452.12,19.0,325.25333333333333,8.0,0.0,0,17.85,61.963265306122445,1014.1321088435374,,,,,,,2024-06-06,S60-24
20240606163711,2024-06-06 16:37:11,56,S60-24,583,768,0,69,219,0,0,65,0.0,0.0,0.0,1.75,1705.75,9.0,1.47,-2.02,1.05,,,,,,200.0,250.0,450.0,1100.0,4.0,3.0,2.0,7.0,6.5,20240606_56,小型,1736.0,3.0,,,S60,,,0.0,24.8,90.0,284,0.315,0.243,1351,0.432,768,22.9,0.0,22.9,20.7,1.317,6,0.72,73.09156626506025,86.5,9.696865781300094,77.47999999999999,79.75172413793106,110.766,2.9396,,6.54,6.56,452.12,19.0,325.25333333333333,9.0,1.0,1,-19.63,59.98586956521739,923.7823913043478,,,,,,,2024-06-06,S60-24
20240606164004,2024-06-06 16:40:04,57,S60-24,576,759,0,66,216,0,0,68,0.0,0.0,0.0,1.72,1686.72,9.0,0.0,-2.04,1.2,,,,,,200.0,250.0,450.0,1100.0,4.0,3.0,2.0,7.0,6.5,20240606_57,小型,1736.0,3.0,,,S60,,,0.0,24.8,90.0,284,0.306,0.232,1335,0.431,759,23.9,0.0,23.9,20.8,1.318,6,0.71,73.56547619047618,84.3,10.423034176280405,71.05999999999999,81.19333333333333,114.357,2.9396,,6.54,6.56,452.12,19.0,325.25333333333333,9.0,0.0,0,-22.63,59.98586956521739,923.7823913043478,,,,,,,2024-06-06,S60-24
20240606170157,2024-06-06 17:01:57,60,S60-24,574,760,0,67,216,0,0,65,0.0,0.0,0.0,1.73,1683.73,9.0,1.52,-2.38,1.33,,,,,,250.0,,450.0,1100.0,11.0,0.0,1.0,9.0,6.5,20240606_60,小型,1736.0,3.0,,,S60,,,0.0,24.8,90.0,281,0.31,0.238,1334,0.43,760,23.1,0.0,23.1,20.7,1.324,6,0.71,75.94367816091952,87.3,10.58909329527131,76.6,82.81290322580645,116.638,2.9396,,6.54,6.56,452.12,19.0,325.25333333333333,9.0,0.0,0,-21.63,59.98586956521739,923.7823913043478,,,,,,,2024-06-06,S60-24
20240606170525,2024-06-06 17:05:25,61,S60-24,567,749,0,65,213,0,0,67,0.0,0.0,0.0,1.7,1662.7,9.0,0.0,-2.07,1.35,,,,,,250.0,,450.0,1100.0,11.0,0.0,1.0,9.0,6.5,20240606_61,小型,1736.0,3.0,,,S60,,,0.0,24.8,90.0,280,0.305,0.232,1316,0.431,749,23.9,0.0,23.9,20.8,1.321,6,0.7,76.78172043010754,88.6,10.33169199142675,76.88000000000001,83.54374999999999,119.348,2.9396,,6.54,6.56,452.12,19.0,325.25333333333333,9.0,0.0,0,-23.63,59.98586956521739,923.7823913043478,,,,,,,2024-06-06,S60-24
20240607064855,2024-06-07 06:48:55,1,S60-24,898,1173,0,104,335,0,0,100,0.0,0.0,0.0,2.67,2612.67,9.0,0.97,-1.32,0.95,,,,,,280.0,,450.0,1100.0,8.0,0.0,1.0,7.0,0.5,20240607_1,小型,744.0,4.0,,,S60,,,0.0,26.2,81.4,435,0.31,0.239,2071,0.434,1173,23.0,0.0,23.0,20.7,1.306,6,1.1,97.44382022471912,131.7,21.792148648291978,95.78,114.3516129032258,103.956,2.9396,,6.73,6.56,453.28,18.9,287.1333333333333,9.0,0.0,0,15.37,,,,,,,,,2024-06-07,S60-24
20240607071546,2024-06-07 07:15:46,4,S60-24,791,1045,0,100,297,0,0,90,0.0,0.0,0.0,2.37,2325.37,8.0,1.01,-1.62,0.97,,,,,,280.0,,450.0,1100.0,9.0,0.0,1.0,7.0,0.5,20240607_4,小型,744.0,4.0,,,S60,,,0.0,26.2,81.4,387,0.337,0.258,1836,0.431,1045,23.3,0.0,23.3,21.0,1.321,6,0.98,96.8322222222222,122.4,20.81571429781825,93.1,113.36129032258069,115.675,2.9396,,6.73,6.56,453.28,18.9,287.1333333333333,8.0,-1.0,1,0.85,,,,,,,,,2024-06-07,S60-24
20240607074654,2024-06-07 07:46:54,7,S60-24,920,1214,0,121,346,0,0,106,0.0,0.0,0.0,2.76,2709.76,7.5,0.83,-1.08,0.83,,,,,,280.0,,450.0,1100.0,7.0,0.0,1.0,7.0,0.5,20240607_7,小型,907.0,3.0,,,S60,,,0.0,26.2,81.4,452,0.35,0.268,2134,0.431,1214,23.5,0.0,23.5,21.2,1.32,6,1.14,101.6252631578947,143.9,27.99826674492944,92.84,123.95151515151514,108.729,2.9396,,6.73,6.56,453.28,18.9,287.1333333333333,7.5,-0.5,1,14.12,,,,,,,,,2024-06-07,S60-24
20240607081232,2024-06-07 08:12:32,8,S60-24,911,1211,0,130,344,0,0,105,0.0,0.0,0.0,2.75,2703.75,6.5,0.78,-1.09,0.58,,,,,,280.0,,450.0,1100.0,6.0,0.0,1.0,7.0,0.5,20240607_8,小型,907.0,3.0,,,S60,,,0.0,26.2,81.4,449,0.378,0.29,2122,0.429,1211,23.4,0.0,23.4,21.4,1.329,6,1.14,93.6172043010753,127.5,21.91736005439433,91.9,106.740625,93.632,2.9396,,6.73,6.56,453.28,18.9,287.1333333333333,6.5,-1.0,1,17.48,,,,,,,,,2024-06-07,S60-24
20240607083808,2024-06-07 08:38:08,11,S60-24,976,1278,0,118,366,0,0,110,0.0,0.0,0.0,2.9,2850.9,8.5,0.85,-1.21,0.87,,,,,,280.0,,450.0,1100.0,6.0,0.0,2.0,7.0,0.5,20240607_11,小型,907.0,3.0,,,S60,,,0.0,26.2,81.4,476,0.322,0.248,2254,0.433,1278,23.1,0.0,23.1,20.9,1.309,6,1.2,102.81489361702128,143.5,28.97802526731141,91.48,127.0939393939394,105.912,2.9396,,6.73,6.56,453.28,18.9,287.1333333333333,8.5,2.0,1,28.56,,,,,,,,,2024-06-07,S60-24
20240607090500,2024-06-07 09:05:00,12,S60-24,564,748,0,69,213,0,0,64,0.0,0.0,0.0,1.7,1659.7,8.5,1.47,-2.08,1.22,,,,,,200.0,280.0,450.0,1100.0,4.0,3.0,2.0,7.0,0.5,20240607_12,小型,1025.0,1.0,,,S60,,,0.0,26.2,81.4,277,0.324,0.249,1312,0.43,748,23.1,0.0,23.1,20.9,1.326,6,0.7,74.93452380952382,87.7,9.484379313572331,75.66,79.99666666666667,114.281,2.9396,,6.73,6.56,453.28,18.9,287.1333333333333,8.5,0.0,0,-20.44,69.44999999999999,486.1499999999999,,,,,,,2024-06-07,S60-24
20240607090816,2024-06-07 09:08:16,13,S60-24,556,737,0,68,209,0,0,63,0.0,0.0,0.0,1.69,1634.69,8.5,1.49,-2.28,1.1,,,,,,200.0,280.0,450.0,1100.0,4.0,3.0,2.0,7.0,0.5,20240607_13,小型,1025.0,1.0,,,S60,,,0.0,26.2,81.4,272,0.325,0.25,1293,0.43,737,23.2,0.0,23.2,20.8,1.326,6,0.69,74.98170731707319,88.2,9.35376705187157,75.66,82.24137931034483,119.19,2.9396,,6.73,6.56,453.28,18.9,287.1333333333333,8.5,0.0,0,-21.44,69.44999999999999,486.1499999999999,,,,,,,2024-06-07,S60-24
20240607093505,2024-06-07 09:35:05,16,S60-24,554,737,0,68,209,0,0,65,0.0,0.0,0.0,1.71,1634.71,8.5,1.49,-2.64,1.1,,,,,,280.0,,450.0,1100.0,11.0,0.0,1.0,10.0,0.5,20240607_16,小型,1025.0,1.0,,,S60,,,0.0,26.2,81.4,274,0.325,0.248,1291,0.429,737,23.7,0.0,23.7,20.9,1.33,6,0.69,74.35060240963855,86.6,9.645254448278822,75.34,80.88275862068964,117.221,2.9396,,6.73,6.56,453.28,18.9,287.1333333333333,8.5,0.0,0,-21.44,69.44999999999999,486.1499999999999,,,,,,,2024-06-07,S60-24
20240607093809,2024-06-07 09:38:09,17,S60-24,546,727,0,70,205,0,0,65,0.0,0.0,0.0,1.66,1614.66,8.0,1.45,-1.97,1.25,,,,,,280.0,,450.0,1100.0,11.0,0.0,1.0,10.0,0.5,20240607_17,小型,1025.0,1.0,,,S60,,,0.0,26.2,81.4,270,0.341,0.259,1273,0.429,727,24.1,0.0,24.1,21.1,1.332,6,0.68,72.79397590361445,85.1,9.041995053838296,70.74000000000001,78.63103448275861,115.634,2.9396,,6.73,6.56,453.28,18.9,287.1333333333333,8.0,-0.5,1,-29.15,69.44999999999999,486.1499999999999,,,,,,,2024-06-07,S60-24
20240607125935,2024-06-07 12:59:35,25,S60-24,895,1172,0,105,331,0,0,102,0.0,0.0,0.0,2.69,2607.69,9.0,1.94,-1.65,0.86,,,,,,280.0,,450.0,1100.0,8.0,0.0,2.0,7.0,0.0,20240607_25,小型,1425.0,3.0,,,S60,,,0.0,25.8,84.4,433,0.317,0.242,2067,0.433,1172,23.6,0.0,23.6,20.7,1.309,6,1.1,91.56626506024097,128.3,23.22549117386093,88.82000000000001,111.66551724137932,101.514,2.9396,,6.73,6.56,453.28,18.9,287.1333333333333,9.0,1.0,1,16.37,62.54774774774775,1162.3456456456456,,,,,,,2024-06-07,S60-24
20240607132914,2024-06-07 13:29:14,28,S60-24,779,1023,0,96,293,0,0,89,0.0,0.0,0.0,2.34,2282.34,8.5,2.13,-1.52,0.89,,,,,,280.0,,450.0,1100.0,7.0,0.0,2.0,7.0,0.0,20240607_28,小型,1425.0,3.0,,,S60,,,0.0,25.8,84.4,382,0.328,0.251,1802,0.432,1023,23.3,0.0,23.3,21.0,1.313,6,0.96,88.70370370370371,116.2,19.71040612821991,87.18,105.46428571428572,109.859,2.9396,,6.73,6.56,453.28,18.9,287.1333333333333,8.5,-0.5,1,6.56,62.54774774774775,1162.3456456456456,,,,,,,2024-06-07,S60-24
20240607135639,2024-06-07 13:56:39,30,S60-24,793,1042,0,101,298,0,0,91,0.0,0.0,0.0,2.39,2327.39,8.0,2.02,-1.37,0.68,,,,,,280.0,,450.0,1100.0,8.0,0.0,2.0,7.0,0.0,20240607_30,小型,1425.0,3.0,,,S60,,,0.0,25.8,84.4,389,0.339,0.26,1835,0.432,1042,23.4,0.0,23.4,21.1,1.314,6,0.98,91.11219512195122,121.1,19.282656116021897,84.61999999999999,109.66896551724136,111.907,2.9396,,6.73,6.56,453.28,18.9,287.1333333333333,8.0,-0.5,1,1.85,62.54774774774775,1162.3456456456456,,,,,,,2024-06-07,S60-24
20240607142516,2024-06-07 14:25:16,33,S60-24,897,1192,0,123,337,0,0,101,0.0,0.0,0.0,2.73,2652.73,7.0,1.65,-1.43,0.76,,,,,,280.0,,450.0,1100.0,7.0,0.0,2.0,7.0,0.0,20240607_33,小型,1546.0,2.0,,,S60,,,0.0,25.8,84.4,438,0.365,0.281,2089,0.429,1192,23.1,0.0,23.1,21.2,1.329,6,1.12,88.87349397590361,127.6,20.631926857771223,89.0,103.8206896551724,92.697,2.9396,,6.73,6.56,453.28,18.9,287.1333333333333,7.0,-1.0,1,12.17,71.30582524271844,1228.8370550161812,,,,,,,2024-06-07,S60-24
20240607145036,2024-06-07 14:50:36,37,S60-24,895,1180,0,115,339,0,0,102,0.0,0.0,0.0,2.69,2633.69,8.0,1.77,-1.54,0.68,,,,,,280.0,,450.0,1100.0,7.0,0.0,2.0,7.0,0.0,20240607_37,小型,1546.0,2.0,,,S60,,,0.0,25.8,84.4,441,0.339,0.261,2075,0.431,1180,23.1,0.0,23.1,21.1,1.318,6,1.11,89.55432098765432,125.8,22.839688487760828,86.05999999999999,110.33571428571427,99.402,2.9396,,6.73,6.56,453.28,18.9,287.1333333333333,8.0,1.0,1,15.85,71.30582524271844,1228.8370550161812,,,,,,,2024-06-07,S60-24
20240607151619,2024-06-07 15:16:19,40,S60-24,925,1219,0,122,349,0,0,107,0.0,0.0,0.0,2.79,2724.79,7.5,0.83,-1.39,0.41,,,,,,280.0,,450.0,1100.0,7.0,0.0,2.0,7.0,0.0,20240607_40,小型,1546.0,2.0,,,S60,,,0.0,25.8,84.4,456,0.35,0.268,2144,0.431,1219,23.5,0.0,23.5,21.2,1.318,6,1.15,94.48315789473683,133.5,24.738321657880377,90.05999999999999,111.83939393939391,97.252,2.9396,,6.73,6.56,453.28,18.9,287.1333333333333,7.5,-0.5,1,15.12,71.30582524271844,1228.8370550161812,,,,,,,2024-06-07,S60-24
20240607154354,2024-06-07 15:43:54,45,S60-24,926,1233,0,127,353,0,0,105,0.0,0.0,0.0,2.81,2746.81,7.0,0.79,-1.7,0.65,,,,,,280.0,,450.0,1100.0,6.0,0.0,2.0,7.0,0.0,20240607_45,小型,1637.0,1.0,,,S60,,,0.0,25.8,84.4,458,0.36,0.277,2159,0.429,1233,22.9,0.0,22.9,21.3,1.332,6,1.16,87.33414634146342,127.8,21.792218456294822,86.94,104.61724137931031,90.187,2.9396,,6.73,6.56,453.28,18.9,287.1333333333333,7.0,-0.5,1,16.17,61.45204081632653,1006.789268707483,,,,,,,2024-06-07,S60-24
20240607161029,2024-06-07 16:10:29,50,S60-24,914,1221,0,126,346,0,0,106,0.0,0.0,0.0,3.03,2716.03,7.0,0.8,-2.14,0.58,,,,,,280.0,,450.0,1100.0,6.0,0.0,2.0,7.0,0.0,20240607_50,小型,1637.0,1.0,,,S60,,,0.0,25.8,84.4,452,0.364,0.279,2135,0.428,1221,23.5,0.0,23.5,21.3,1.336,6,1.15,81.46279069767442,120.7,20.063996718127463,86.3,96.02666666666669,83.501,2.9396,,6.73,6.56,453.28,18.9,287.1333333333333,7.0,0.0,0,15.17,61.45204081632653,1006.789268707483,,,,,,,2024-06-07,S60-24
20240607163733,2024-06-07 16:37:33,54,S60-24,565,760,0,71,213,0,0,66,0.0,0.0,0.0,1.92,1676.92,8.5,2.9,-3.42,1.33,,,,,,200.0,280.0,450.0,1100.0,4.0,4.0,2.0,7.0,0.0,20240607_54,小型,1740.0,4.0,,,S60,,,0.0,25.8,84.4,279,0.333,0.254,1325,0.426,760,23.7,0.0,23.7,20.9,1.345,6,0.71,71.83827160493829,85.7,8.254659258975279,76.08,76.97142857142856,108.41,2.9396,,6.73,6.56,453.28,18.9,287.1333333333333,8.5,1.5,1,-18.44,64.35217391304347,986.7333333333332,,,,,,,2024-06-07,S60-24
20240607164034,2024-06-07 16:40:34,55,S60-24,564,758,0,70,215,0,0,67,0.0,0.0,0.0,1.9,1675.9,8.5,1.45,-3.59,1.07,,,,,,200.0,280.0,450.0,1100.0,4.0,4.0,2.0,7.0,0.0,20240607_55,小型,1740.0,4.0,,,S60,,,0.0,25.8,84.4,282,0.326,0.248,1322,0.427,758,23.8,0.0,23.8,21.0,1.344,6,0.71,72.40853658536585,84.7,9.166644214274957,75.34,79.0,111.268,2.9396,,6.73,6.56,453.28,18.9,287.1333333333333,8.5,0.0,0,-19.44,64.35217391304347,986.7333333333332,,,,,,,2024-06-07,S60-24
20240607170315,2024-06-07 17:03:15,59,S60-24,552,738,0,68,205,0,0,65,0.0,0.0,0.0,1.83,1629.83,8.5,1.49,-2.99,1.23,,,,,,280.0,,450.0,1100.0,10.0,0.0,1.0,10.0,0.0,20240607_59,小型,1740.0,4.0,,,S60,,,0.0,25.8,84.4,270,0.332,0.252,1290,0.428,738,24.1,0.0,24.1,20.8,1.337,6,0.69,72.1395061728395,83.2,8.991651532783003,68.9,78.91071428571426,114.363,2.9396,,6.73,6.56,453.28,18.9,287.1333333333333,8.5,0.0,0,-21.44,64.35217391304347,986.7333333333332,,,,,,,2024-06-07,S60-24
20240607170659,2024-06-07 17:06:59,60,S60-24,549,737,0,68,209,0,0,64,0.0,0.0,0.0,1.82,1628.82,8.5,1.49,-3.51,1.1,,,,,,280.0,,450.0,1100.0,10.0,0.0,1.0,10.0,0.0,20240607_60,小型,1740.0,4.0,,,S60,,,0.0,25.8,84.4,273,0.325,0.249,1286,0.427,737,23.4,0.0,23.4,21.0,1.342,6,0.69,72.28235294117648,85.7,9.225350960587935,70.42,79.73103448275863,115.552,2.9396,,6.73,6.56,453.28,18.9,287.1333333333333,8.5,0.0,0,-21.44,64.35217391304347,986.7333333333332,,,,,,,2024-06-07,S60-24
20240611064926,2024-06-11 06:49:26,1,S60-24,901,1174,0,105,330,0,0,101,0.0,0.0,0.0,2.91,2613.91,9.0,1.94,-0.99,1.03,,,,,,280.0,,450.0,1100.0,9.0,0.0,2.0,7.0,5.5,20240611_1,小型,821.0,4.0,,,S60,,,0.0,28.7,74.0,431,0.318,0.244,2075,0.434,1174,23.4,0.0,23.4,20.5,1.303,6,1.1,104.58021978021976,144.1,27.253471277160152,91.62,129.29375,117.54,2.9396,,6.73,6.56,441.5866666666666,18.4,373.68,9.0,0.5,1,16.37,,,,,,,,,2024-06-11,S60-24
20240611072540,2024-06-11 07:25:40,4,S60-24,756,1070,0,114,267,24,0,58,0.0,0.0,0.0,2.4,2291.4,6.5,1.79,-1.05,0.85,,,,,,280.0,,450.0,1100.0,7.0,0.0,2.0,7.0,5.5,20240611_4,小型,821.0,4.0,,,S60,,,0.0,28.7,74.0,349,0.427,0.327,1826,0.414,1070,23.5,6.9,16.6,20.2,1.415,6,0.98,86.24766355140187,111.2,11.938583846530296,81.35999999999999,88.06578947368419,89.863,2.9396,,6.73,6.56,441.5866666666666,18.4,373.68,6.5,-2.5,1,1.48,,,,,,,,,2024-06-11,S60-24
20240611075112,2024-06-11 07:51:12,6,S60-24,779,1094,0,108,273,25,0,61,0.0,0.0,0.0,2.44,2342.44,7.5,0.93,-1.02,1.02,,,,,,280.0,,450.0,1100.0,9.0,0.0,2.0,7.0,5.5,20240611_6,小型,821.0,4.0,,,S60,,,0.0,28.7,74.0,359,0.396,0.301,1873,0.416,1094,24.0,7.0,17.0,20.0,1.404,6,1.0,91.65384615384616,121.4,18.92171441534545,75.12,104.33125,104.331,2.9396,,6.73,6.56,441.5866666666666,18.4,373.68,7.5,1.0,1,1.12,,,,,,,,,2024-06-11,S60-24
20240611082111,2024-06-11 08:21:11,9,S60-24,882,1253,0,135,309,32,0,70,0.0,0.0,0.0,2.78,2683.78,6.0,0.0,-1.23,0.64,,,,,,280.0,,450.0,1100.0,6.0,0.0,2.0,7.0,5.5,20240611_9,小型,916.0,1.0,,,S60,,,0.0,28.7,74.0,411,0.437,0.328,2135,0.413,1253,24.8,7.8,17.0,20.4,1.421,6,1.15,92.0888888888889,126.4,18.26982603118805,79.84,104.53548387096774,90.9,2.9396,,6.73,6.56,441.5866666666666,18.4,373.68,6.0,-1.5,1,19.41,,,,,,,,,2024-06-11,S60-24
20240611084844,2024-06-11 08:48:44,10,S60-24,936,1330,0,144,329,34,0,73,0.0,0.0,0.0,2.97,2848.97,6.0,0.0,-1.16,0.68,,,,,,280.0,,450.0,1100.0,7.0,0.0,2.0,7.0,5.5,20240611_10,小型,916.0,1.0,,,S60,,,0.0,28.7,74.0,436,0.438,0.33,2266,0.413,1330,24.5,7.8,16.7,20.4,1.421,6,1.22,88.01976744186045,129.1,17.68596750131427,85.18,93.62333333333336,76.74,2.9396,,6.73,6.56,441.5866666666666,18.4,373.68,6.0,0.0,0,28.41,,,,,,,,,2024-06-11,S60-24
20240611091510,2024-06-11 09:15:10,14,S60-24,873,1243,0,135,311,28,0,68,0.0,0.0,0.0,2.78,2660.78,6.0,0.0,-1.24,0.65,,,,,,280.0,,450.0,1100.0,8.0,0.0,2.0,7.0,5.5,20240611_14,小型,1044.0,2.0,,,S60,,,0.0,28.7,74.0,407,0.434,0.332,2116,0.413,1243,23.6,6.9,16.7,20.4,1.424,6,1.14,94.33947368421052,140.6,19.76346362507933,80.02000000000001,92.3375,80.998,2.9396,,6.73,6.56,441.5866666666666,18.4,373.68,6.0,0.0,0,19.41,76.63095238095237,536.4166666666665,,,,,,,2024-06-11,S60-24
20240611094155,2024-06-11 09:41:55,17,S60-24,549,779,0,77,194,19,0,44,0.0,0.0,0.0,1.75,1663.75,7.5,1.32,-1.79,1.3,,,,,,200.0,280.0,450.0,1100.0,4.0,4.0,2.0,9.0,5.5,20240611_17,小型,1044.0,2.0,,,S60,,,0.0,28.7,74.0,257,0.397,0.3,1328,0.413,779,24.5,7.4,17.1,20.1,1.419,6,0.71,77.09879518072289,89.9,9.561399478852122,68.5,82.61034482758622,116.353,2.9396,,6.73,6.56,441.5866666666666,18.4,373.68,7.5,1.5,1,-29.88,76.63095238095237,536.4166666666665,,,,,,,2024-06-11,S60-24
20240611094509,2024-06-11 09:45:09,18,S60-24,539,767,0,78,191,20,0,41,0.0,0.0,0.0,1.74,1637.74,7.0,1.3,-1.64,1.19,,,,,,200.0,280.0,450.0,1100.0,4.0,4.0,2.0,9.0,5.5,20240611_18,小型,1044.0,2.0,,,S60,,,0.0,28.7,74.0,252,0.408,0.31,1306,0.413,767,24.2,7.9,16.3,20.2,1.423,6,0.7,75.48414634146343,88.1,9.510795785126977,68.12,79.65862068965518,113.798,2.9396,,6.73,6.56,441.5866666666666,18.4,373.68,7.0,-0.5,1,-32.83,76.63095238095237,536.4166666666665,,,,,,,2024-06-11,S60-24
20240611101100,2024-06-11 10:11:00,21,S60-24,533,757,0,78,188,19,0,42,0.0,0.0,0.0,1.7,1618.7,7.0,1.3,-1.3,1.34,,,,,,280.0,,450.0,1100.0,8.0,0.0,1.0,10.0,5.5,20240611_21,小型,1044.0,2.0,,,S60,,,0.0,28.7,74.0,249,0.415,0.313,1290,0.413,757,24.5,7.6,16.9,20.2,1.42,6,0.69,74.31951219512196,89.2,10.026214895358072,64.78,79.39999999999999,115.072,2.9396,,6.73,6.56,441.5866666666666,18.4,373.68,7.0,0.0,0,-32.83,76.63095238095237,536.4166666666665,,,,,,,2024-06-11,S60-24
20240611101502,2024-06-11 10:15:02,22,S60-24,523,757,0,83,187,21,0,43,0.0,0.0,0.0,1.72,1615.72,6.0,1.22,-2.24,1.34,,,,,,280.0,,450.0,1100.0,8.0,0.0,1.0,10.0,5.5,20240611_22,小型,1044.0,2.0,,,S60,,,0.0,28.7,74.0,251,0.444,0.331,1280,0.409,757,25.5,8.4,17.1,20.7,1.447,6,0.69,71.43333333333332,83.5,9.28854047345352,63.54,75.13666666666668,108.894,2.9396,,6.73,6.56,441.5866666666666,18.4,373.68,6.0,-1.0,1,-32.59,76.63095238095237,536.4166666666665,,,,,,,2024-06-11,S60-24
20240611125948,2024-06-11 12:59:48,27,S60-31,852,1199,0,123,300,29,0,66,0.0,0.0,0.0,3.04,2572.04,7.0,0.82,-1.05,0.67,,,,,,280.0,,450.0,1100.0,8.0,0.0,2.0,7.0,1.0,20240611_27,小型,1424.0,1.0,,,S60,,,0.0,28.4,76.6,395,0.41,0.311,2051,0.415,1199,24.1,7.3,16.7,20.2,1.407,6,1.1,87.01309523809525,126.3,16.36339395871384,79.6,94.85333333333334,86.23,2.9396,,6.73,6.56,441.5866666666666,18.4,373.68,7.0,1.0,1,12.17,64.5882882882883,1201.3421621621624,,,,,,,2024-06-11,S60-31
20240611132720,2024-06-11 13:27:20,30,S60-31,749,1069,0,118,266,27,0,59,0.0,0.0,0.0,2.7,2290.7,6.0,1.72,-1.45,0.75,,,,,,280.0,,450.0,1100.0,7.0,0.0,2.0,7.0,1.0,20240611_30,小型,1424.0,1.0,,,S60,,,0.0,28.4,76.6,352,0.444,0.335,1818,0.412,1069,24.4,7.7,16.8,20.5,1.427,6,0.98,81.92682926829269,103.2,12.728928535182272,78.46000000000001,85.94137931034483,87.695,2.9396,,6.73,6.56,441.5866666666666,18.4,373.68,6.0,-1.0,1,2.41,64.5882882882883,1201.3421621621624,,,,,,,2024-06-11,S60-31
