Repository: Vincent626/concrete-strength-analysis

# 🎯 S60 & M60 混凝土強度預測模型訓練成果報告

> **更新日期**: 2026-02-04  
> **專案目標**: 建立 S60/M60 混凝土 28 天抗壓強度預測模型

---

## 📋 摘要

本專案針對 S60（小型）與 M60（中型）離心混凝土管配比，建立機器學習預測模型。透過配料特徵分析，預測 28 天抗壓強度，並識別影響強度的關鍵因素。

### 主要成果

| 模型 | 樣本數 | R² | MAE (kgf/cm²) | 狀態 |
|:---|---:|---:|---:|:---|
| **S60** | 46 | **0.360** | 28 | ✅ 可用 |
| **M60** | 52 | **0.206** | 25 | ✅ 可用 |

---

## 📈 模型效能比較
> **說明**：S60 模型 R²=0.360，M60 模型 R²=0.206，兩者皆具有預測能力。S60 表現較佳，預測誤差約 28 kgf/cm²。

---

## 📊 強度分布比較
> **說明**：S60 與 M60 的強度分布相似，平均約 605 kgf/cm²，皆高於設計強度 510 kgf/cm²（紅色虛線）。

---

File: S60_M60_dataset_v9_shared.csv (part 66 of 138)
match_key,日期及時間,序,配比 ,耗用骨材1,耗用骨材2,耗用骨材3,耗用水,耗用泥料1,耗用泥料2,耗用泥料3,耗用泥料4,耗用藥劑1,耗用藥劑2,耗用藥劑3,耗用藥劑4,耗用小計,表面水骨材1,誤差%水,誤差%骨材1,誤差%骨材2,坍度(cm),混凝土溫度(℃),試體1強度(X1),試體2強度(X2),試體3強度(X3),加料轉速,慢速轉速,中速轉速,高速轉速,加料時間,慢速時間,中速時間,高速時間,總降水量,cp_key,類型,入池,蒸養池,離心開始,離心結束,母體,平均強度,強度_原始,強度_修正,環境溫度,環境濕度,膠結料總量,水灰比,水膠比,骨材總量,砂石比,粗骨材總量,水泥取代率,矽灰取代率,爐石取代率,漿體比例,粗細骨材比,月份,拌合米數,平均電流,最大電流,電流標準差,最終電流,穩定階段平均電流,單位體積穩定電流,砂_FM,砂_Mud,六分_FM,三分_FM,水泥砂漿_28天平均強度,水泥_流動性,水泥砂漿_7天平均強度,設定扣水率(%),扣水率_變動幅度,扣水率_是否變更,水量微調偏離度,蒸養實際平均溫度,蒸養實際總積溫,蒸養實際階段1溫度,蒸養實際階段2溫度,蒸養實際階段3溫度,實際離心平均轉速,實際離心平均電流,實際離心總能量,日期,配比
20240611135310,2024-06-11 13:53:10,32,S60-24,558,790,0,78,196,21,0,44,0.0,0.0,0.0,1.76,1688.76,7.5,1.3,-1.59,1.28,,,,,,280.0,,450.0,1100.0,8.0,0.0,2.0,7.0,1.0,20240611_32,小型,1424.0,1.0,,,S60,,,0.0,28.4,76.6,261,0.398,0.299,1348,0.414,790,24.9,8.0,16.9,20.1,1.416,6,0.72,74.4265060240964,88.3,9.444486940817107,68.82000000000001,78.32068965517242,108.779,2.9396,,6.73,6.56,441.5866666666666,18.4,373.68,7.5,1.5,1,-28.88,64.5882882882883,1201.3421621621624,,,,,,,2024-06-11,S60-24
20240611135633,2024-06-11 13:56:33,33,S60-24,544,779,0,80,193,20,0,42,0.0,0.0,0.0,1.75,1659.75,7.0,1.27,-2.16,1.3,,,,,,280.0,,450.0,1100.0,8.0,0.0,2.0,7.0,1.0,20240611_33,小型,1424.0,1.0,,,S60,,,0.0,28.4,76.6,255,0.415,0.314,1323,0.411,779,24.3,7.8,16.5,20.2,1.432,6,0.71,74.39268292682925,88.5,9.114927190052176,66.16,78.24827586206897,110.209,2.9396,,6.73,6.56,441.5866666666666,18.4,373.68,7.0,-0.5,1,-30.83,64.5882882882883,1201.3421621621624,,,,,,,2024-06-11,S60-24
20240611142457,2024-06-11 14:24:57,36,S60-24,867,1232,0,134,309,30,0,70,0.0,0.0,0.0,2.79,2644.79,6.0,0.75,-1.14,0.65,,,,,,280.0,,450.0,1100.0,7.0,0.0,2.0,7.0,1.0,20240611_36,小型,1520.0,3.0,,,S60,,,0.0,28.4,76.6,409,0.434,0.328,2099,0.413,1232,24.4,7.3,17.1,20.6,1.421,6,1.13,90.63333333333333,129.0,18.06112691820628,80.96000000000001,94.24117647058824,83.399,2.9396,,6.73,6.56,441.5866666666666,18.4,373.68,6.0,-1.0,1,18.41,59.24339622641509,1046.6333333333334,,,,,,,2024-06-11,S60-24
20240611145158,2024-06-11 14:51:58,39,S60-31,866,1233,0,134,307,30,0,67,0.0,0.0,0.0,3.13,2640.13,6.0,0.75,-1.25,0.74,,,,,,280.0,,450.0,1100.0,7.0,0.0,2.0,7.0,1.0,20240611_39,小型,1520.0,3.0,,,S60,,,0.0,28.4,76.6,404,0.436,0.332,2099,0.413,1233,24.0,7.4,16.6,20.4,1.424,6,1.13,90.08045977011496,124.9,17.614165140071638,79.97999999999999,98.35483870967742,87.04,2.9396,,6.73,6.56,441.5866666666666,18.4,373.68,6.0,0.0,0,18.41,59.24339622641509,1046.6333333333334,,,,,,,2024-06-11,S60-31
20240611151931,2024-06-11 15:19:31,44,S60-31,882,1255,0,132,312,33,0,69,0.0,0.0,0.0,3.16,2686.16,6.5,0.76,-1.67,0.8,,,,,,280.0,,450.0,1100.0,7.0,0.0,2.0,7.0,1.0,20240611_44,小型,1637.0,2.0,,,S60,,,0.0,28.4,76.6,414,0.423,0.319,2137,0.413,1255,24.6,8.0,16.7,20.4,1.423,6,1.15,81.94823529411764,118.0,14.587509659372422,81.04,84.75172413793103,73.697,2.9396,,6.73,6.56,441.5866666666666,18.4,373.68,6.5,0.5,1,19.48,70.51734693877552,1155.3092006802722,,,,,,,2024-06-11,S60-31
20240611154311,2024-06-11 15:43:11,48,S60-31,897,1265,0,126,318,32,0,70,0.0,0.0,0.0,3.18,2711.18,7.5,1.61,-1.75,0.72,,,,,,280.0,,450.0,1100.0,6.0,0.0,2.0,7.0,1.0,20240611_48,小型,1637.0,2.0,,,S60,,,0.0,28.4,76.6,420,0.396,0.3,2162,0.415,1265,24.3,7.6,16.7,20.2,1.41,6,1.16,88.60470588235293,125.7,18.33592363372323,78.92,96.93793103448276,83.567,2.9396,,6.73,6.56,441.5866666666666,18.4,373.68,7.5,1.0,1,19.12,70.51734693877552,1155.3092006802722,,,,,,,2024-06-11,S60-31
20240611161059,2024-06-11 16:10:59,53,S60-24,884,1253,0,128,314,29,0,71,0.0,0.0,0.0,2.81,2681.81,7.0,0.79,-1.89,0.64,,,,,,280.0,,450.0,1100.0,6.0,0.0,2.0,7.0,1.0,20240611_53,小型,1637.0,2.0,,,S60,,,0.0,28.4,76.6,414,0.408,0.309,2137,0.414,1253,24.2,7.0,17.1,20.2,1.417,6,1.15,82.25853658536585,118.1,15.546366144454533,76.00000000000001,89.43793103448273,77.772,2.9396,,6.73,6.56,441.5866666666666,18.4,373.68,7.0,-0.5,1,17.17,70.51734693877552,1155.3092006802722,,,,,,,2024-06-11,S60-24
20240611163449,2024-06-11 16:34:49,56,S60-24,558,789,0,77,196,21,0,44,0.0,0.0,0.0,1.78,1686.78,8.0,2.67,-1.93,1.15,,,,,,200.0,280.0,450.0,1100.0,4.0,4.0,2.0,7.0,1.0,20240611_56,小型,1734.0,4.0,,,S60,,,0.0,28.4,76.6,261,0.393,0.295,1347,0.414,789,24.9,8.0,16.9,20.1,1.414,6,0.72,68.07926829268293,82.2,7.409646609605518,64.16,67.40344827586208,93.616,2.9396,,6.73,6.56,441.5866666666666,18.4,373.68,8.0,1.0,1,-22.15,62.69239130434784,967.5525724637685,,,,,,,2024-06-11,S60-24
20240611163809,2024-06-11 16:38:09,57,S60-24,550,778,0,72,195,22,0,45,0.0,0.0,0.0,1.78,1663.78,8.5,1.41,-2.48,1.17,,,,,,200.0,280.0,450.0,1100.0,4.0,4.0,2.0,7.0,1.0,20240611_57,小型,1734.0,4.0,,,S60,,,0.0,28.4,76.6,262,0.369,0.275,1328,0.414,778,25.6,8.4,17.2,20.1,1.415,6,0.71,71.43370786516853,84.3,7.90027653932464,64.66,73.16129032258064,103.044,2.9396,,6.73,6.56,441.5866666666666,18.4,373.68,8.5,0.5,1,-17.44,62.69239130434784,967.5525724637685,,,,,,,2024-06-11,S60-24
20240611170238,2024-06-11 17:02:38,61,S60-24,555,777,0,73,190,22,0,44,0.0,0.0,0.0,1.75,1662.75,8.5,2.82,-1.6,1.04,,,,,,280.0,,450.0,1100.0,10.0,0.0,1.0,10.0,1.0,20240611_61,小型,1734.0,4.0,,,S60,,,0.0,28.4,76.6,256,0.384,0.285,1332,0.417,777,25.8,8.6,17.2,19.8,1.4,6,0.71,68.24074074074075,80.5,7.504348990571454,63.86,69.00714285714285,97.193,2.9396,,6.73,6.56,441.5866666666666,18.4,373.68,8.5,0.0,0,-16.44,62.69239130434784,967.5525724637685,,,,,,,2024-06-11,S60-24
20240611170601,2024-06-11 17:06:01,62,S60-24,547,767,0,70,191,22,0,44,0.0,0.0,0.0,1.73,1642.73,8.5,1.45,-1.62,1.19,,,,,,280.0,,450.0,1100.0,10.0,0.0,1.0,10.0,1.0,20240611_62,小型,1734.0,4.0,,,S60,,,0.0,28.4,76.6,257,0.366,0.272,1314,0.416,767,25.7,8.6,17.1,19.9,1.402,6,0.7,70.16931818181818,83.5,8.651436532771799,63.06,73.17096774193547,104.53,2.9396,,6.73,6.56,441.5866666666666,18.4,373.68,8.5,0.0,0,-19.44,62.69239130434784,967.5525724637685,,,,,,,2024-06-11,S60-24
20240612065019,2024-06-12 06:50:19,1,S60-24,867,1194,0,115,300,29,0,68,0.0,0.0,0.0,2.69,2575.69,8.0,0.88,-0.23,0.25,,,,,,280.0,,450.0,1100.0,8.0,0.0,2.0,6.0,1.0,20240612_1,小型,745.0,4.0,,,S60,,,0.0,29.5,71.4,397,0.383,0.29,2061,0.421,1194,24.4,7.3,17.1,19.9,1.377,6,1.1,89.66704545454546,117.1,13.575075101005297,84.67999999999999,91.88064516129032,83.528,2.9396,,6.73,6.56,441.5866666666666,18.4,373.68,8.0,-0.5,1,15.85,,,,,,,,,2024-06-12,S60-24
20240612071731,2024-06-12 07:17:31,4,S60-24,766,1062,0,114,267,25,0,59,0.0,0.0,0.0,2.4,2295.4,6.5,1.79,0.26,0.09,,,,,,280.0,,450.0,1100.0,7.0,0.0,2.0,6.0,1.0,20240612_4,小型,745.0,4.0,,,S60,,,0.0,29.5,71.4,351,0.427,0.325,1828,0.419,1062,23.9,7.1,16.8,20.3,1.386,6,0.98,84.94756097560976,110.6,14.383342547254024,77.7,87.73793103448276,89.529,2.9396,,6.73,6.56,441.5866666666666,18.4,373.68,6.5,-1.5,1,1.48,,,,,,,,,2024-06-12,S60-24
20240612074354,2024-06-12 07:43:54,6,S60-24,895,1248,0,132,309,30,0,68,0.0,0.0,0.0,2.79,2684.79,6.5,0.76,-0.22,0.24,,,,,,280.0,,450.0,1100.0,6.0,0.0,2.0,6.0,1.0,20240612_6,小型,907.0,3.0,,,S60,,,0.0,29.5,71.4,407,0.427,0.324,2143,0.418,1248,24.1,7.4,16.7,20.1,1.394,6,1.15,89.10769230769232,127.2,15.69740725962591,83.1,91.7891891891892,79.817,2.9396,,6.73,6.56,441.5866666666666,18.4,373.68,6.5,0.0,0,19.48,,,,,,,,,2024-06-12,S60-24
20240612081358,2024-06-12 08:13:58,9,S60-24,903,1257,0,137,317,29,0,72,0.0,0.0,0.0,2.86,2717.86,6.0,0.0,0.33,0.08,,,,,,280.0,,450.0,1100.0,6.0,0.0,2.0,6.0,1.0,20240612_9,小型,907.0,3.0,,,S60,,,0.0,29.5,71.4,418,0.432,0.328,2160,0.418,1257,24.2,6.9,17.2,20.4,1.392,6,1.16,93.88505747126436,134.6,20.020992022085743,80.14000000000001,101.58064516129032,87.57,2.9396,,6.73,6.56,441.5866666666666,18.4,373.68,6.0,-0.5,1,21.41,,,,,,,,,2024-06-12,S60-24
20240612084118,2024-06-12 08:41:18,10,S60-24,950,1331,0,144,335,31,0,73,0.0,0.0,0.0,2.97,2866.97,6.0,-0.69,-0.42,-0.08,,,,,,280.0,,450.0,1100.0,6.0,0.0,2.0,6.0,1.0,20240612_10,小型,907.0,3.0,,,S60,,,0.0,29.5,71.4,439,0.43,0.328,2281,0.416,1331,23.7,7.1,16.6,20.4,1.401,6,1.23,85.66071428571429,120.2,15.555170766823297,82.96000000000001,91.68333333333334,74.539,2.9396,,6.73,6.56,441.5866666666666,18.4,373.68,6.0,0.0,0,28.41,,,,,,,,,2024-06-12,S60-24
20240612090710,2024-06-12 09:07:10,14,S60-24,547,758,0,78,186,23,0,45,0.0,0.0,0.0,1.73,1638.73,7.0,1.3,-0.18,0.0,,,,,,200.0,280.0,450.0,1100.0,4.0,3.0,2.0,7.0,1.0,20240612_14,小型,1013.0,2.0,,,S60,,,0.0,29.5,71.4,254,0.419,0.307,1305,0.419,758,26.8,9.1,17.7,20.3,1.386,6,0.7,72.40487804878049,88.2,9.492357676226732,66.52000000000001,73.55172413793103,105.074,2.9396,,6.73,6.56,441.5866666666666,18.4,373.68,7.0,1.0,1,-32.83,94.38333333333333,660.6833333333333,,,,,,,2024-06-12,S60-24
20240612091032,2024-06-12 09:10:32,15,S60-24,539,747,0,78,187,19,0,41,0.0,0.0,0.0,1.7,1612.7,7.0,1.3,-0.19,0.0,,,,,,200.0,280.0,450.0,1100.0,4.0,3.0,2.0,7.0,1.0,20240612_15,小型,1013.0,2.0,,,S60,,,0.0,29.5,71.4,247,0.417,0.316,1286,0.419,747,24.3,7.7,16.6,20.2,1.386,6,0.69,69.18170731707316,83.4,7.781107953724035,64.56,69.72758620689655,101.054,2.9396,,6.73,6.56,441.5866666666666,18.4,373.68,7.0,0.0,0,-32.83,94.38333333333333,660.6833333333333,,,,,,,2024-06-12,S60-24
20240612094003,2024-06-12 09:40:03,20,S60-24,549,758,0,78,186,23,0,42,0.0,0.0,0.0,1.73,1637.73,7.0,1.3,0.18,0.0,,,,,,280.0,,450.0,1100.0,9.0,0.0,1.0,9.0,1.0,20240612_20,小型,1013.0,2.0,,,S60,,,0.0,29.5,71.4,251,0.419,0.311,1307,0.42,758,25.9,9.2,16.7,20.1,1.381,6,0.7,66.84197530864198,78.4,7.46003118183552,64.12,65.46785714285714,93.526,2.9396,,6.73,6.56,441.5866666666666,18.4,373.68,7.0,0.0,0,-32.83,94.38333333333333,660.6833333333333,,,,,,,2024-06-12,S60-24
20240612094414,2024-06-12 09:44:14,21,S60-24,546,760,0,78,190,21,0,43,0.0,0.0,0.0,1.74,1639.74,7.0,1.3,-0.37,0.26,,,,,,280.0,,450.0,1100.0,9.0,0.0,1.0,9.0,1.0,20240612_21,小型,1013.0,2.0,,,S60,,,0.0,29.5,71.4,254,0.411,0.307,1306,0.418,760,25.2,8.3,16.9,20.3,1.392,6,0.7,67.77078651685393,85.2,8.45781604141282,62.94,67.58709677419354,96.553,2.9396,,6.73,6.56,441.5866666666666,18.4,373.68,7.0,0.0,0,-32.83,94.38333333333333,660.6833333333333,,,,,,,2024-06-12,S60-24
20240612130003,2024-06-12 13:00:03,27,S60-31,868,1191,0,115,300,30,0,66,0.0,0.0,0.0,3.06,2573.06,8.0,0.88,-0.12,0.0,,,,,,280.0,,450.0,1100.0,8.0,0.0,2.0,6.0,0.0,20240612_27,小型,1421.0,4.0,,,S60,,,0.0,28.5,75.7,396,0.383,0.29,2059,0.422,1191,24.2,7.6,16.7,19.9,1.372,6,1.1,85.64939759036145,114.4,15.412961010363391,78.36,94.41379310344826,85.831,2.9396,,6.73,6.56,441.5866666666666,18.4,373.68,8.0,1.0,1,15.85,71.08500000000001,1325.73525,,,,,,,2024-06-12,S60-31
20240612132558,2024-06-12 13:25:58,30,S60-31,755,1051,0,109,265,27,0,61,0.0,0.0,0.0,2.68,2270.68,7.0,1.87,-0.66,0.0,,,,,,280.0,,450.0,1100.0,7.0,0.0,2.0,6.0,0.0,20240612_30,小型,1421.0,4.0,,,S60,,,0.0,28.5,75.7,353,0.411,0.309,1806,0.418,1051,24.9,7.6,17.3,20.4,1.392,6,0.97,84.02592592592593,111.1,13.4918153312586,78.92,86.64285714285714,89.323,2.9396,,6.73,6.56,441.5866666666666,18.4,373.68,7.0,-1.0,1,-1.83,71.08500000000001,1325.73525,,,,,,,2024-06-12,S60-31
20240612135211,2024-06-12 13:52:11,32,S60-31,566,770,0,74,195,21,0,46,0.0,0.0,0.0,1.98,1673.98,8.0,1.37,0.71,0.13,,,,,,250.0,,450.0,1100.0,8.0,0.0,2.0,7.0,0.0,20240612_32,小型,1421.0,4.0,,,S60,,,0.0,28.5,75.7,262,0.379,0.282,1336,0.424,770,25.6,8.0,17.6,20.1,1.36,6,0.71,74.86543209876542,88.5,8.522550486127924,67.24,77.65714285714284,109.376,2.9396,,6.73,6.56,441.5866666666666,18.4,373.68,8.0,1.0,1,-25.15,71.08500000000001,1325.73525,,,,,,,2024-06-12,S60-31
20240612135535,2024-06-12 13:55:35,33,S60-31,561,770,0,74,192,22,0,47,0.0,0.0,0.0,1.98,1667.98,8.0,1.37,-0.18,0.13,,,,,,250.0,,450.0,1100.0,8.0,0.0,2.0,7.0,0.0,20240612_33,小型,1421.0,4.0,,,S60,,,0.0,28.5,75.7,261,0.385,0.284,1331,0.421,770,26.4,8.4,18.0,20.1,1.373,6,0.71,76.76588235294118,88.9,9.950720375237122,66.32000000000001,83.0,116.901,2.9396,,6.73,6.56,441.5866666666666,18.4,373.68,8.0,0.0,0,-25.15,71.08500000000001,1325.73525,,,,,,,2024-06-12,S60-31
20240612142035,2024-06-12 14:20:35,36,S60-31,858,1193,0,123,300,29,0,67,0.0,0.0,0.0,3.07,2573.07,7.0,0.82,-0.35,0.17,,,,,,280.0,,450.0,1100.0,7.0,0.0,2.0,7.0,0.0,20240612_36,小型,1547.0,3.0,,,S60,,,0.0,28.5,75.7,396,0.41,0.311,2051,0.418,1193,24.2,7.3,16.9,20.2,1.39,6,1.1,88.91098901098901,119.4,14.918757649050004,81.48,93.64375,85.131,2.9396,,6.73,6.56,441.5866666666666,18.4,373.68,7.0,-1.0,1,12.17,63.8,1098.4233333333334,,,,,,,2024-06-12,S60-31
20240612145126,2024-06-12 14:51:26,37,S60-31,943,1311,0,140,332,33,0,74,0.0,0.0,0.0,3.34,2836.34,6.5,1.45,-0.11,0.08,,,,,,280.0,,450.0,1100.0,6.0,0.0,2.0,7.0,0.0,20240612_37,小型,1547.0,3.0,,,S60,,,0.0,28.5,75.7,439,0.422,0.319,2254,0.418,1311,24.4,7.5,16.9,20.4,1.39,6,1.21,84.56867469879518,120.5,16.365397876042216,78.97999999999999,90.89655172413796,75.121,2.9396,,6.73,6.56,441.5866666666666,18.4,373.68,6.5,-0.5,1,27.48,63.8,1098.4233333333334,,,,,,,2024-06-12,S60-31
20240612151957,2024-06-12 15:19:57,42,S60-24,883,1223,0,126,308,32,0,69,0.0,0.0,0.0,2.79,2643.79,7.0,0.8,-0.23,-0.08,,,,,,280.0,,450.0,1100.0,6.0,0.0,2.0,7.0,0.0,20240612_42,小型,1547.0,3.0,,,S60,,,0.0,28.5,75.7,409,0.409,0.308,2106,0.419,1223,24.7,7.8,16.9,20.3,1.385,6,1.13,83.43837209302325,118.5,14.320485965223089,80.52000000000001,86.52,76.566,2.9396,,6.73,6.56,441.5866666666666,18.4,373.68,7.0,0.5,1,15.17,63.8,1098.4233333333334,,,,,,,2024-06-12,S60-24
20240612155107,2024-06-12 15:51:07,47,S60-24,879,1212,0,125,306,30,0,71,0.0,0.0,0.0,2.78,2625.78,7.0,0.81,0.23,-0.08,,,,,,280.0,,450.0,1100.0,6.0,0.0,2.0,7.0,0.0,20240612_47,小型,1647.0,1.0,,,S60,,,0.0,28.5,75.7,407,0.408,0.307,2091,0.42,1212,24.8,7.4,17.4,20.3,1.379,6,1.12,89.68313253012047,127.1,19.87578183217624,78.64000000000001,95.5137931034483,85.28,2.9396,,6.73,6.56,441.5866666666666,18.4,373.68,7.0,0.0,0,14.17,53.76666666666666,871.9161111111109,,,,,,,2024-06-12,S60-24
20240612161824,2024-06-12 16:18:24,51,S60-24,887,1234,0,128,310,31,0,71,0.0,0.0,0.0,2.82,2663.82,7.0,0.79,-0.56,-0.08,,,,,,280.0,,450.0,1100.0,7.0,0.0,2.0,7.0,0.0,20240612_51,小型,1647.0,1.0,,,S60,,,0.0,28.5,75.7,412,0.413,0.311,2121,0.418,1234,24.8,7.5,17.2,20.3,1.391,6,1.14,80.66707317073171,118.7,14.821400602639224,75.96,85.08965517241379,74.64,2.9396,,6.73,6.56,441.5866666666666,18.4,373.68,7.0,0.0,0,17.17,53.76666666666666,871.9161111111109,,,,,,,2024-06-12,S60-24
20240612164416,2024-06-12 16:44:16,55,S60-24,562,767,0,72,195,21,0,45,0.0,0.0,0.0,1.76,1663.76,8.5,1.41,-0.35,-0.26,,,,,,200.0,280.0,450.0,1100.0,4.0,6.0,2.0,7.0,0.0,20240612_55,小型,1744.0,2.0,,,S60,,,0.0,28.5,75.7,261,0.369,0.276,1329,0.423,767,25.3,8.0,17.2,20.0,1.365,6,0.71,71.09382716049383,83.3,7.675909817453698,63.620000000000005,74.30357142857142,104.653,2.9396,,6.73,6.56,441.5866666666666,18.4,373.68,8.5,1.5,1,-17.44,74.6,1138.8933333333332,,,,,,,2024-06-12,S60-24
20240612164844,2024-06-12 16:48:44,56,S60-24,563,768,0,74,193,22,0,45,0.0,0.0,0.0,1.77,1666.77,8.0,1.37,0.18,-0.13,,,,,,200.0,280.0,450.0,1100.0,4.0,6.0,2.0,7.0,0.0,20240612_56,小型,1744.0,2.0,,,S60,,,0.0,28.5,75.7,260,0.383,0.285,1331,0.423,768,25.8,8.5,17.3,20.1,1.364,6,0.71,68.0670731707317,82.9,8.243978658184242,62.81999999999999,70.6103448275862,99.451,2.9396,,6.73,6.56,441.5866666666666,18.4,373.68,8.0,-0.5,1,-25.15,74.6,1138.8933333333332,,,,,,,2024-06-12,S60-24
20240612171612,2024-06-12 17:16:12,60,S60-24,558,771,0,75,194,21,0,45,0.0,0.0,0.0,1.76,1665.76,8.0,2.74,-0.71,0.26,,,,,,280.0,,450.0,1100.0,10.0,0.0,1.0,10.0,0.0,20240612_60,小型,1744.0,2.0,,,S60,,,0.0,28.5,75.7,260,0.387,0.288,1329,0.42,771,25.4,8.1,17.3,20.1,1.382,6,0.71,69.81234567901235,84.2,7.906090521698833,63.42,70.70714285714286,99.588,2.9396,,6.73,6.56,441.5866666666666,18.4,373.68,8.0,0.0,0,-24.15,74.6,1138.8933333333332,,,,,,,2024-06-12,S60-24
20240612171951,2024-06-12 17:19:51,61,S60-24,552,757,0,73,191,22,0,46,0.0,0.0,0.0,1.73,1642.73,8.0,1.39,-0.18,-0.13,,,,,,280.0,,450.0,1100.0,10.0,0.0,1.0,10.0,0.0,20240612_61,小型,1744.0,2.0,,,S60,,,0.0,28.5,75.7,259,0.382,0.282,1309,0.422,757,26.3,8.5,17.8,20.2,1.371,6,0.7,69.48072289156627,82.5,7.466172029804337,64.3,71.41724137931034,102.025,2.9396,,6.73,6.56,441.5866666666666,18.4,373.68,8.0,0.0,0,-26.15,74.6,1138.8933333333332,,,,,,,2024-06-12,S60-24
20240613065010,2024-06-13 06:50:10,1,S60-24,868,1195,0,115,300,29,0,64,0.0,0.0,0.0,2.68,2573.68,8.0,0.88,-0.12,0.34,,,,,,280.0,,450.0,1100.0,7.0,0.0,2.0,7.0,3.0,20240613_1,小型,742.0,2.0,,,S60,,,0.0,28.1,78.3,393,0.383,0.293,2063,0.421,1195,23.7,7.4,16.3,19.8,1.377,6,1.1,86.74065934065933,120.9,13.715756384233554,83.63999999999999,89.109375,81.009,2.9396,,6.67,6.56,441.5866666666666,18.4,373.68,8.0,0.0,0,15.85,,,,,,,,,2024-06-13,S60-24
20240613071327,2024-06-13 07:13:27,4,S60-24,765,1064,0,111,266,27,0,61,0.0,0.0,0.0,2.4,2296.4,7.0,1.83,-0.26,0.28,,,,,,280.0,,450.0,1100.0,7.0,0.0,2.0,8.0,3.0,20240613_4,小型,742.0,2.0,,,S60,,,0.0,28.1,78.3,354,0.417,0.314,1829,0.418,1064,24.9,7.6,17.2,20.3,1.391,6,0.98,83.53658536585367,106.8,13.125022761375124,77.63999999999999,88.75862068965516,90.57,2.9396,,6.67,6.56,441.5866666666666,18.4,373.68,7.0,-1.0,1,0.17,,,,,,,,,2024-06-13,S60-24
20240613074054,2024-06-13 07:40:54,6,S60-24,898,1246,0,128,313,30,0,70,0.0,0.0,0.0,2.81,2687.81,7.0,0.79,-0.33,0.08,,,,,,280.0,,450.0,1100.0,7.0,0.0,2.0,8.0,3.0,20240613_6,小型,909.0,1.0,,,S60,,,0.0,28.1,78.3,413,0.409,0.31,2144,0.419,1246,24.2,7.3,16.9,20.1,1.388,6,1.15,88.88617021276595,131.8,17.754547520935457,81.06000000000002,94.1818181818182,81.897,2.9396,,6.67,6.56,441.5866666666666,18.4,373.68,7.0,0.0,0,17.17,,,,,,,,,2024-06-13,S60-24
20240613081405,2024-06-13 08:14:05,9,S60-24,877,1212,0,125,305,28,0,69,0.0,0.0,0.0,2.71,2618.71,7.0,0.81,0.0,-0.08,,,,,,280.0,,450.0,1100.0,6.0,0.0,2.0,8.0,3.0,20240613_9,小型,909.0,1.0,,,S60,,,0.0,28.1,78.3,402,0.41,0.311,2089,0.42,1212,24.1,7.0,17.2,20.1,1.382,6,1.12,89.67777777777778,127.1,18.16798160378735,78.17999999999999,101.7107142857143,90.813,2.9396,,6.67,6.56,441.5866666666666,18.4,373.68,7.0,0.0,0,14.17,,,,,,,,,2024-06-13,S60-24
20240613084147,2024-06-13 08:41:47,10,S60-24,956,1323,0,136,333,33,0,74,0.0,0.0,0.0,2.97,2857.97,7.0,0.74,0.0,0.15,,,,,,280.0,,450.0,1100.0,6.0,0.0,2.0,8.0,3.0,20240613_10,小型,909.0,1.0,,,S60,,,0.0,28.1,78.3,440,0.408,0.309,2279,0.419,1323,24.3,7.5,16.8,20.2,1.384,6,1.22,85.68095238095236,133.4,17.704838430634585,81.66,92.27666666666669,75.637,2.9396,,6.67,6.56,441.5866666666666,18.4,373.68,7.0,0.0,0,25.17,,,,,,,,,2024-06-13,S60-24
20240613090817,2024-06-13 09:08:17,14,S60-24,556,760,0,70,191,20,0,45,0.0,0.0,0.0,1.71,1643.71,8.5,1.45,0.0,0.26,,,,,,200.0,280.0,450.0,1100.0,4.0,3.0,2.0,8.0,3.0,20240613_14,小型,1022.0,3.0,,,S60,,,0.0,28.1,78.3,256,0.366,0.273,1316,0.422,760,25.4,7.8,17.6,19.9,1.367,6,0.7,67.94470588235295,82.6,7.510001267053279,64.66,66.5758620689655,95.108,2.9396,,6.67,6.56,441.5866666666666,18.4,373.68,8.5,1.5,1,-19.44,71.52142857142857,500.65,,,,,,,2024-06-13,S60-24
20240613091148,2024-06-13 09:11:48,15,S60-24,555,759,0,68,191,21,0,45,0.0,0.0,0.0,1.74,1640.74,9.0,1.49,-0.54,0.13,,,,,,200.0,280.0,450.0,1100.0,4.0,3.0,2.0,8.0,3.0,20240613_15,小型,1022.0,3.0,,,S60,,,0.0,28.1,78.3,257,0.356,0.265,1314,0.422,759,25.7,8.2,17.5,19.8,1.368,6,0.7,72.36341463414634,84.6,8.268431180939478,64.5,75.37586206896552,107.68,2.9396,,6.67,6.56,441.5866666666666,18.4,373.68,9.0,0.5,1,-20.63,71.52142857142857,500.65,,,,,,,2024-06-13,S60-24
20240613094454,2024-06-13 09:44:54,20,S60-24,557,758,0,68,186,22,0,43,0.0,0.0,0.0,1.72,1635.72,9.0,1.49,-0.18,0.0,,,,,,280.0,,450.0,1100.0,9.0,0.0,2.0,10.0,3.0,20240613_20,小型,1022.0,3.0,,,S60,,,0.0,28.1,78.3,251,0.366,0.271,1315,0.424,758,25.9,8.8,17.1,19.5,1.361,6,0.7,73.72716049382717,86.4,9.087544213836832,64.7,79.06785714285715,112.954,2.9396,,6.67,6.56,441.5866666666666,18.4,373.68,9.0,0.0,0,-20.63,71.52142857142857,500.65,,,,,,,2024-06-13,S60-24
20240613094826,2024-06-13 09:48:26,21,S60-24,543,748,0,70,188,20,0,42,0.0,0.0,0.0,1.7,1612.7,8.5,1.45,-0.91,0.13,,,,,,280.0,,450.0,1100.0,9.0,0.0,2.0,10.0,3.0,20240613_21,小型,1022.0,3.0,,,S60,,,0.0,28.1,78.3,250,0.372,0.28,1291,0.421,748,24.8,8.0,16.8,19.9,1.378,6,0.69,70.47951807228917,82.0,8.764698622110197,63.17999999999999,74.97241379310344,108.656,2.9396,,6.67,6.56,441.5866666666666,18.4,373.68,8.5,-0.5,1,-19.44,71.52142857142857,500.65,,,,,,,2024-06-13,S60-24
20240613125952,2024-06-13 12:59:52,27,S60-31,869,1192,0,116,298,29,0,65,0.0,0.0,0.0,3.06,2572.06,8.0,1.75,0.0,0.08,,,,,,280.0,,450.0,1100.0,8.0,0.0,2.0,7.0,0.0,20240613_27,小型,1425.0,2.0,,,S60,,,0.0,29.2,72.6,392,0.389,0.296,2061,0.422,1192,24.0,7.4,16.6,19.8,1.372,6,1.1,83.39638554216869,115.0,13.878478144609131,80.08,88.8103448275862,80.737,2.9396,,6.67,6.56,441.5866666666666,18.4,373.68,8.0,-0.5,1,16.85,65.25625000000001,1212.6786458333331,,,,,,,2024-06-13,S60-31
20240613132734,2024-06-13 13:27:34,30,S60-31,764,1060,0,111,264,28,0,62,0.0,0.0,0.0,2.72,2291.72,7.0,1.83,-0.39,-0.09,,,,,,280.0,,450.0,1100.0,8.0,0.0,2.0,7.0,0.0,20240613_30,小型,1425.0,2.0,,,S60,,,0.0,29.2,72.6,354,0.42,0.314,1824,0.419,1060,25.4,7.9,17.5,20.3,1.387,6,0.98,78.7719512195122,107.7,12.411720212434972,72.08,80.9793103448276,82.632,2.9396,,6.67,6.56,441.5866666666666,18.4,373.68,7.0,-1.0,1,0.17,65.25625000000001,1212.6786458333331,,,,,,,2024-06-13,S60-31
20240613135421,2024-06-13 13:54:21,32,S60-31,574,781,0,71,195,22,0,46,0.0,0.0,0.0,2.0,1691.0,9.0,1.43,0.0,0.13,,,,,,250.0,,450.0,1100.0,7.0,0.0,2.0,7.0,0.0,20240613_32,小型,1425.0,2.0,,,S60,,,0.0,29.2,72.6,263,0.364,0.27,1355,0.424,781,25.9,8.4,17.5,19.8,1.361,6,0.72,73.325,88.7,9.23358098773942,65.50000000000001,75.97666666666666,105.523,2.9396,,6.67,6.56,441.5866666666666,18.4,373.68,9.0,2.0,1,-17.63,65.25625000000001,1212.6786458333331,,,,,,,2024-06-13,S60-31
20240613135740,2024-06-13 13:57:40,33,S60-31,565,771,0,72,193,21,0,45,0.0,0.0,0.0,1.97,1668.97,8.5,1.41,0.18,0.26,,,,,,250.0,,450.0,1100.0,7.0,0.0,2.0,7.0,0.0,20240613_33,小型,1425.0,2.0,,,S60,,,0.0,29.2,72.6,259,0.373,0.278,1336,0.423,771,25.5,8.1,17.4,19.9,1.365,6,0.71,74.8037037037037,87.7,9.46922819341023,65.7,80.175,112.923,2.9396,,6.67,6.56,441.5866666666666,18.4,373.68,8.5,-0.5,1,-17.44,65.25625000000001,1212.6786458333331,,,,,,,2024-06-13,S60-31
20240613142335,2024-06-13 14:23:35,36,S60-31,892,1233,0,128,311,28,0,70,0.0,0.0,0.0,3.15,2665.15,7.0,0.79,0.0,-0.16,,,,,,280.0,,450.0,1100.0,6.0,0.0,2.0,8.0,0.0,20240613_36,小型,1523.0,1.0,,,S60,,,0.0,29.2,72.6,409,0.412,0.313,2125,0.42,1233,24.0,6.8,17.1,20.2,1.382,6,1.14,88.47560975609755,128.8,17.361799677534343,80.12,96.12413793103448,84.319,2.9396,,6.67,6.56,441.5866666666666,18.4,373.68,7.0,-1.5,1,17.17,60.8066037735849,1071.2096698113205,,,,,,,2024-06-13,S60-31
20240613145350,2024-06-13 14:53:50,40,S60-31,892,1234,0,129,311,31,0,69,0.0,0.0,0.0,3.15,2669.15,7.0,1.57,0.0,-0.08,,,,,,280.0,,450.0,1100.0,7.0,0.0,2.0,8.0,0.0,20240613_40,小型,1523.0,1.0,,,S60,,,0.0,29.2,72.6,411,0.415,0.314,2126,0.42,1234,24.3,7.5,16.8,20.3,1.383,6,1.14,85.94390243902438,127.0,18.009341055651493,78.74,93.75862068965516,82.244,2.9396,,6.67,6.56,441.5866666666666,18.4,373.68,7.0,0.0,0,18.17,60.8066037735849,1071.2096698113205,,,,,,,2024-06-13,S60-31
20240613152153,2024-06-13 15:21:53,45,S60-31,901,1244,0,129,309,36,0,73,0.0,0.0,0.0,3.17,2695.17,7.0,1.57,0.0,-0.08,,,,,,280.0,,450.0,1100.0,6.0,0.0,2.0,8.0,0.0,20240613_45,小型,1654.0,4.0,,,S60,,,0.0,29.2,72.6,418,0.417,0.309,2145,0.42,1244,26.1,8.6,17.5,20.3,1.381,6,1.15,87.76543209876543,130.2,18.38653667731175,82.32000000000001,99.46071428571427,86.488,2.9396,,6.67,6.56,441.5866666666666,18.4,373.68,7.0,0.0,0,18.17,62.90515463917525,1012.7729896907216,,,,,,,2024-06-13,S60-31
20240613155636,2024-06-13 15:56:36,50,S60-31,897,1245,0,128,314,32,0,70,0.0,0.0,0.0,3.16,2689.16,7.0,0.79,-0.44,0.0,,,,,,280.0,,450.0,1100.0,8.0,0.0,2.0,8.0,0.0,20240613_50,小型,1654.0,4.0,,,S60,,,0.0,29.2,72.6,416,0.408,0.308,2142,0.419,1245,24.5,7.7,16.8,20.3,1.388,6,1.15,85.9654761904762,120.1,16.93776067483552,80.08,94.85666666666668,82.484,2.9396,,6.67,6.56,441.5866666666666,18.4,373.68,7.0,0.0,0,17.17,62.90515463917525,1012.7729896907216,,,,,,,2024-06-13,S60-31
20240613162702,2024-06-13 16:27:02,54,S60-31,896,1245,0,128,314,31,0,69,0.0,0.0,0.0,3.17,2686.17,7.0,0.79,-0.55,0.0,,,,,,280.0,,450.0,1100.0,6.0,0.0,2.0,8.0,0.0,20240613_54,小型,1654.0,4.0,,,S60,,,0.0,29.2,72.6,414,0.408,0.309,2141,0.418,1245,24.2,7.5,16.7,20.2,1.39,6,1.15,88.06627906976742,126.5,17.96315745323082,79.36000000000001,98.48333333333332,85.638,2.9396,,6.67,6.56,441.5866666666666,18.4,373.68,7.0,0.0,0,17.17,62.90515463917525,1012.7729896907216,,,,,,,2024-06-13,S60-31
20240613170809,2024-06-13 17:08:09,57,S60-31,567,770,0,72,193,21,0,46,0.0,0.0,0.0,1.98,1670.98,8.5,1.41,0.53,0.13,,,,,,200.0,280.0,450.0,1100.0,4.0,3.0,2.0,8.0,0.0,20240613_57,小型,1815.0,3.0,,,S60,,,0.0,29.2,72.6,260,0.373,0.277,1337,0.424,770,25.8,8.1,17.7,19.9,1.358,6,0.71,69.93703703703704,81.1,7.751948292652731,64.67999999999999,73.16428571428571,103.048,2.9396,,6.67,6.56,441.5866666666666,18.4,373.68,8.5,1.5,1,-17.44,63.42584269662921,935.5311797752807,,,,,,,2024-06-13,S60-31
20240613171123,2024-06-13 17:11:23,58,S60-31,562,769,0,72,194,21,0,45,0.0,0.0,0.0,1.99,1664.99,8.5,1.41,-0.35,0.0,,,,,,200.0,280.0,450.0,1100.0,4.0,3.0,2.0,8.0,0.0,20240613_58,小型,1815.0,3.0,,,S60,,,0.0,29.2,72.6,260,0.371,0.277,1331,0.422,769,25.4,8.1,17.3,20.0,1.368,6,0.71,71.15365853658535,84.1,8.400554498567503,64.0,74.33793103448275,104.701,2.9396,,6.67,6.56,441.5866666666666,18.4,373.68,8.5,0.0,0,-17.44,63.42584269662921,935.5311797752807,,,,,,,2024-06-13,S60-31
20240613173540,2024-06-13 17:35:40,62,S60-31,564,768,0,73,192,22,0,46,0.0,0.0,0.0,1.98,1666.98,8.5,2.82,0.0,-0.13,,,,,,280.0,,450.0,1100.0,12.0,0.0,1.0,11.0,0.0,20240613_62,小型,1815.0,3.0,,,S60,,,0.0,29.2,72.6,260,0.38,0.281,1332,0.423,768,26.2,8.5,17.7,20.0,1.362,6,0.71,70.63333333333334,82.9,8.034721279033022,67.18,73.2833333333333,103.216,2.9396,,6.67,6.56,441.5866666666666,18.4,373.68,8.5,0.0,0,-16.44,63.42584269662921,935.5311797752807,,,,,,,2024-06-13,S60-31
20240613173902,2024-06-13 17:39:02,63,S60-31,562,769,0,72,193,22,0,46,0.0,0.0,0.0,1.97,1665.97,8.5,1.41,-0.35,0.0,,,,,,280.0,,450.0,1100.0,12.0,0.0,1.0,11.0,0.0,20240613_63,小型,1815.0,3.0,,,S60,,,0.0,29.2,72.6,261,0.373,0.276,1331,0.422,769,26.1,8.4,17.6,20.0,1.368,6,0.71,73.47613636363636,86.7,8.200623511746223,68.48,76.25161290322579,107.397,2.9396,,6.67,6.56,441.5866666666666,18.4,373.68,8.5,0.0,0,-17.44,63.42584269662921,935.5311797752807,,,,,,,2024-06-13,S60-31
20240614064959,2024-06-14 06:49:59,1,S60-17,868,1194,0,116,299,27,0,67,0.0,0.0,0.0,2.38,2573.38,8.0,1.75,-0.12,0.25,,,,,,280.0,,450.0,1100.0,8.0,0.0,2.0,8.0,3.0,20240614_1,小型,748.0,3.0,,,S60,,,0.0,28.2,77.6,393,0.388,0.295,2062,0.421,1194,23.9,6.9,17.0,19.8,1.376,6,1.1,93.23888888888892,121.3,16.348331171675152,82.32,103.23225806451612,93.848,2.9396,,6.67,6.56,441.5866666666666,18.4,373.68,8.0,-0.5,1,16.85,,,,,,,,,2024-06-14,S60-17
20240614071718,2024-06-14 07:17:18,4,S60-17,755,1053,0,113,265,26,0,59,0.0,0.0,0.0,2.09,2273.09,6.5,1.8,-0.13,0.19,,,,,,280.0,,450.0,1100.0,8.0,0.0,2.0,8.0,3.0,20240614_4,小型,748.0,3.0,,,S60,,,0.0,28.2,77.6,350,0.426,0.323,1808,0.418,1053,24.3,7.4,16.9,20.4,1.395,6,0.97,85.90481927710843,105.8,13.047825868975195,80.96,91.67586206896551,94.511,2.9396,,6.67,6.56,441.5866666666666,18.4,373.68,6.5,-1.5,1,0.48,,,,,,,,,2024-06-14,S60-17
20240614074514,2024-06-14 07:45:14,6,S60-17,904,1246,0,129,314,29,0,69,0.0,0.0,0.0,2.44,2693.44,7.0,1.57,0.33,0.08,,,,,,280.0,,450.0,1100.0,6.0,0.0,2.0,8.0,3.0,20240614_6,小型,915.0,1.0,,,S60,,,0.0,28.2,77.6,412,0.411,0.313,2150,0.42,1246,23.8,7.0,16.7,20.1,1.378,6,1.15,86.12168674698796,120.1,15.935003889617144,79.34,93.6206896551724,81.409,2.9396,,6.67,6.56,441.5866666666666,18.4,373.68,7.0,0.5,1,18.17,,,,,,,,,2024-06-14,S60-17
20240614082021,2024-06-14 08:20:21,9,S60-17,901,1244,0,127,313,31,0,70,0.0,0.0,0.0,2.48,2688.48,7.0,0.0,0.0,-0.08,,,,,,280.0,,450.0,1100.0,7.0,0.0,2.0,8.0,3.0,20240614_9,小型,915.0,1.0,,,S60,,,0.0,28.2,77.6,414,0.406,0.307,2145,0.42,1244,24.4,7.5,16.9,20.1,1.381,6,1.15,97.11829268292682,143.7,22.064866279094844,80.52,103.9,90.348,2.9396,,6.67,6.56,441.5866666666666,18.4,373.68,7.0,0.0,0,16.17,,,,,,,,,2024-06-14,S60-17
20240614084808,2024-06-14 08:48:08,10,S60-17,967,1342,0,138,337,33,0,74,0.0,0.0,0.0,2.64,2893.64,7.0,0.73,-0.51,-0.07,,,,,,280.0,,450.0,1100.0,6.0,0.0,2.0,8.0,3.0,20240614_10,小型,915.0,1.0,,,S60,,,0.0,28.2,77.6,444,0.409,0.311,2309,0.419,1342,24.1,7.4,16.7,20.1,1.388,6,1.24,88.18426966292135,131.8,18.83371885846344,81.12,96.71290322580646,77.994,2.9396,,6.67,6.56,441.5866666666666,18.4,373.68,7.0,0.0,0,27.17,,,,,,,,,2024-06-14,S60-17
20240614091750,2024-06-14 09:17:50,13,S60-17,540,756,0,80,186,20,0,64,0.0,0.0,0.0,1.5,1647.5,6.5,1.27,0.37,1.2,,,,,,200.0,280.0,450.0,1100.0,4.0,4.0,2.0,8.0,3.0,20240614_13,小型,1020.0,4.0,,,S60,,,0.0,28.2,77.6,270,0.43,0.296,1296,0.417,756,31.1,7.4,23.7,21.3,1.4,6,0.69,71.6109756097561,85.4,8.374700665892934,67.8,73.37586206896552,106.342,2.9396,,6.67,6.56,441.5866666666666,18.4,373.68,6.5,-0.5,1,-32.52,69.79761904761905,488.58333333333337,,,,,,,2024-06-14,S60-17
20240614092141,2024-06-14 09:21:41,14,S60-17,547,758,0,77,190,20,0,42,0.0,0.0,0.0,1.5,1635.5,7.0,0.0,-0.18,0.0,,,,,,200.0,280.0,450.0,1100.0,4.0,4.0,2.0,8.0,3.0,20240614_14,小型,1020.0,4.0,,,S60,,,0.0,28.2,77.6,252,0.405,0.306,1305,0.419,758,24.6,7.9,16.7,20.1,1.386,6,0.7,73.06585365853658,84.2,8.868569047720943,63.32000000000001,77.3103448275862,110.443,2.9396,,6.67,6.56,441.5866666666666,18.4,373.68,7.0,0.5,1,-33.83,69.79761904761905,488.58333333333337,,,,,,,2024-06-14,S60-17
20240614094400,2024-06-14 09:44:00,18,S60-24,537,747,0,78,187,20,0,43,0.0,0.0,0.0,1.68,1613.68,7.0,1.3,-0.56,0.0,,,,,,280.0,,450.0,1100.0,10.0,0.0,1.0,11.0,3.0,20240614_18,小型,1020.0,4.0,,,S60,,,0.0,28.2,77.6,250,0.417,0.312,1284,0.418,747,25.2,8.0,17.2,20.3,1.391,6,0.69,67.8445652173913,82.7,7.6025219518496225,66.2,66.00606060606061,95.661,2.9396,,6.67,6.56,441.5866666666666,18.4,373.68,7.0,0.0,0,-32.83,69.79761904761905,488.58333333333337,,,,,,,2024-06-14,S60-24
20240614094734,2024-06-14 09:47:34,19,S60-24,543,747,0,76,187,21,0,41,0.0,0.0,0.0,1.7,1616.7,7.5,2.7,0.0,0.0,,,,,,280.0,,450.0,1100.0,10.0,0.0,1.0,11.0,3.0,20240614_19,小型,1020.0,4.0,,,S60,,,0.0,28.2,77.6,249,0.406,0.305,1290,0.421,747,24.9,8.4,16.5,20.1,1.376,6,0.69,70.39629629629628,83.7,7.949073157315679,64.35999999999999,72.65357142857142,105.295,2.9396,,6.67,6.56,441.5866666666666,18.4,373.68,7.5,0.5,1,-30.88,69.79761904761905,488.58333333333337,,,,,,,2024-06-14,S60-24
20240614130026,2024-06-14 13:00:26,27,S60-24,873,1191,0,107,300,30,0,66,0.0,0.0,0.0,2.66,2569.66,9.0,0.94,-0.46,0.0,,,,,,250.0,,450.0,1100.0,10.0,0.0,2.0,7.0,15.5,20240614_27,小型,1430.0,3.0,,,S60,,,0.0,28.8,73.2,396,0.357,0.27,2064,0.423,1191,24.2,7.6,16.7,19.6,1.364,6,1.1,89.53595505617977,124.0,16.555763769017368,83.9,99.53870967741932,90.49,2.9396,,6.67,6.56,441.5866666666666,18.4,373.68,9.0,1.5,1,18.37,64.32522522522522,1190.0166666666669,,,,,,,2024-06-14,S60-24
20240614133038,2024-06-14 13:30:38,30,S60-24,758,1052,0,109,264,27,0,60,0.0,0.0,0.0,2.33,2272.33,7.0,1.87,-0.26,0.1,,,,,,250.0,,450.0,1100.0,8.0,0.0,2.0,7.0,15.5,20240614_30,小型,1430.0,3.0,,,S60,,,0.0,28.8,73.2,351,0.413,0.311,1810,0.419,1052,24.8,7.7,17.1,20.3,1.388,6,0.97,82.90740740740739,112.9,13.134196040266136,74.93999999999998,88.35357142857144,91.086,2.9396,,6.67,6.56,441.5866666666666,18.4,373.68,7.0,-2.0,1,-1.83,64.32522522522522,1190.0166666666669,,,,,,,2024-06-14,S60-24
20240614135652,2024-06-14 13:56:52,32,S60-24,557,769,0,74,189,22,0,44,0.0,0.0,0.0,1.75,1656.75,8.0,1.37,-0.89,0.0,,,,,,250.0,,450.0,1100.0,11.0,0.0,2.0,7.0,15.5,20240614_32,小型,1430.0,3.0,,,S60,,,0.0,28.8,73.2,255,0.392,0.29,1326,0.42,769,25.9,8.6,17.3,19.9,1.381,6,0.71,73.78518518518518,88.4,9.080655209828226,66.9,77.57857142857144,109.266,2.9396,,6.67,6.56,441.5866666666666,18.4,373.68,8.0,1.0,1,-25.15,64.32522522522522,1190.0166666666669,,,,,,,2024-06-14,S60-24
20240614140004,2024-06-14 14:00:04,33,S60-24,553,770,0,77,194,21,0,44,0.0,0.0,0.0,1.74,1660.74,7.5,1.32,-1.07,0.13,,,,,,250.0,,450.0,1100.0,11.0,0.0,2.0,7.0,15.5,20240614_33,小型,1430.0,3.0,,,S60,,,0.0,28.8,73.2,259,0.397,0.297,1323,0.418,770,25.1,8.1,17.0,20.3,1.392,6,0.71,74.47439024390242,89.7,9.953560595617857,63.92,79.0551724137931,111.345,2.9396,,6.67,6.56,441.5866666666666,18.4,373.68,7.5,-0.5,1,-29.88,64.32522522522522,1190.0166666666669,,,,,,,2024-06-14,S60-24
20240614142945,2024-06-14 14:29:45,36,S60-24,875,1212,0,125,306,26,0,68,0.0,0.0,0.0,2.74,2614.74,7.0,0.81,-0.23,-0.08,,,,,,250.0,,450.0,1100.0,8.0,0.0,2.0,6.0,15.5,20240614_36,小型,1525.0,1.0,,,S60,,,0.0,28.8,73.2,400,0.408,0.312,2087,0.419,1212,23.5,6.5,17.0,20.1,1.385,6,1.12,88.71627906976745,122.8,17.586886370281402,78.76000000000002,98.32,87.786,2.9396,,6.67,6.56,441.5866666666666,18.4,373.68,7.0,-0.5,1,14.17,61.4811320754717,1081.0432389937107,,,,,,,2024-06-14,S60-24
20240614145550,2024-06-14 14:55:50,39,S60-24,873,1223,0,130,305,32,0,71,0.0,0.0,0.0,2.75,2636.75,6.5,0.78,-0.91,-0.08,,,,,,250.0,,450.0,1100.0,7.0,0.0,2.0,6.0,15.5,20240614_39,小型,1525.0,1.0,,,S60,,,0.0,28.8,73.2,408,0.426,0.319,2096,0.417,1223,25.2,7.8,17.4,20.4,1.401,6,1.13,81.72222222222223,121.2,15.34678154219,75.8,86.06071428571428,76.16,2.9396,,6.67,6.56,441.5866666666666,18.4,373.68,6.5,-0.5,1,17.48,61.4811320754717,1081.0432389937107,,,,,,,2024-06-14,S60-24
20240614152236,2024-06-14 15:22:36,44,S60-24,891,1235,0,124,310,31,0,70,0.0,0.0,0.0,2.81,2663.81,7.5,1.64,-0.67,0.0,,,,,,250.0,,450.0,1100.0,7.0,0.0,2.0,6.0,15.5,20240614_44,小型,1650.0,2.0,,,S60,,,0.0,28.8,73.2,411,0.4,0.302,2126,0.419,1235,24.6,7.5,17.0,20.1,1.386,6,1.14,83.40987654320988,123.4,15.841947792531752,77.74,87.46785714285716,76.726,2.9396,,6.67,6.56,441.5866666666666,18.4,373.68,7.5,1.0,1,17.12,64.50824742268043,1042.8833333333337,,,,,,,2024-06-14,S60-24
20240614154637,2024-06-14 15:46:37,48,S60-24,909,1245,0,116,309,33,0,71,0.0,0.0,0.0,2.81,2685.81,8.5,1.75,-0.55,0.0,,,,,,250.0,,450.0,1100.0,9.0,0.0,2.0,6.0,15.5,20240614_48,小型,1650.0,2.0,,,S60,,,0.0,28.8,73.2,413,0.375,0.281,2154,0.422,1245,25.2,8.0,17.2,19.7,1.37,6,1.15,91.61807228915664,136.4,20.88701761184841,81.42,93.76551724137929,81.535,2.9396,,6.67,6.56,441.5866666666666,18.4,373.68,8.5,1.0,1,26.56,64.50824742268043,1042.8833333333337,,,,,,,2024-06-14,S60-24
20240614161911,2024-06-14 16:19:11,54,S60-24,907,1242,0,116,314,29,0,71,0.0,0.0,0.0,2.82,2681.82,8.5,1.75,-0.77,-0.24,,,,,,250.0,,450.0,1100.0,7.0,0.0,2.0,6.0,15.5,20240614_54,小型,1650.0,2.0,,,S60,,,0.0,28.8,73.2,414,0.369,0.28,2149,0.422,1242,24.2,7.0,17.1,19.8,1.369,6,1.15,95.88518518518518,135.7,22.94965026286738,77.54,107.97142857142858,93.888,2.9396,,6.67,6.56,441.5866666666666,18.4,373.68,8.5,0.0,0,26.56,64.50824742268043,1042.8833333333337,,,,,,,2024-06-14,S60-24
20240614164640,2024-06-14 16:46:40,58,S60-24,578,790,0,71,198,21,0,46,0.0,0.0,0.0,1.83,1705.83,9.0,1.43,-0.69,-0.13,,,,,,250.0,,450.0,1100.0,10.0,0.0,2.0,6.0,15.5,20240614_58,小型,1755.0,4.0,,,S60,,,0.0,28.8,73.2,265,0.359,0.268,1368,0.423,790,25.3,7.9,17.4,19.7,1.367,6,0.73,73.4,87.3,8.853498994434034,69.2,77.53548387096774,106.213,2.9396,,6.67,6.56,441.5866666666666,18.4,373.68,9.0,0.5,1,-17.63,69.85494505494505,1053.6454212454212,,,,,,,2024-06-14,S60-24
20240614165020,2024-06-14 16:50:20,59,S60-24,568,780,0,73,195,20,0,45,0.0,0.0,0.0,1.77,1682.77,8.5,1.39,-0.7,0.0,,,,,,250.0,,450.0,1100.0,10.0,0.0,2.0,6.0,15.5,20240614_59,小型,1755.0,4.0,,,S60,,,0.0,28.8,73.2,260,0.374,0.281,1348,0.421,780,25.0,7.7,17.3,19.8,1.373,6,0.72,71.06172839506173,81.9,8.19074406697433,63.4,74.32142857142857,103.224,2.9396,,6.67,6.56,441.5866666666666,18.4,373.68,8.5,-0.5,1,-16.44,69.85494505494505,1053.6454212454212,,,,,,,2024-06-14,S60-24
20240614171617,2024-06-14 17:16:17,62,S60-24,561,768,0,73,193,21,0,46,0.0,0.0,0.0,1.77,1663.77,8.5,2.82,-0.53,-0.13,,,,,,250.0,,450.0,1100.0,13.0,0.0,2.0,11.0,15.5,20240614_62,小型,1755.0,4.0,,,S60,,,0.0,28.8,73.2,260,0.378,0.281,1329,0.422,768,25.8,8.1,17.7,20.0,1.369,6,0.71,69.21728395061727,84.3,7.792855070764498,63.46,69.775,98.275,2.9396,,6.67,6.56,441.5866666666666,18.4,373.68,8.5,0.0,0,-16.44,69.85494505494505,1053.6454212454212,,,,,,,2024-06-14,S60-24
20240614171950,2024-06-14 17:19:50,63,S60-24,553,755,0,70,190,21,0,45,0.0,0.0,0.0,1.72,1635.72,8.5,1.45,-0.54,-0.4,,,,,,250.0,,450.0,1100.0,13.0,0.0,2.0,11.0,15.5,20240614_63,小型,1755.0,4.0,,,S60,,,0.0,28.8,73.2,256,0.368,0.273,1308,0.423,755,25.8,8.2,17.6,20.0,1.365,6,0.7,71.046875,84.0,8.48517031263221,62.82000000000001,73.92941176470586,105.613,2.9396,,6.67,6.56,441.5866666666666,18.4,373.68,8.5,0.0,0,-19.44,69.85494505494505,1053.6454212454212,,,,,,,2024-06-14,S60-24
20240615065001,2024-06-15 06:50:01,1,S60-24,878,1195,0,108,299,30,0,65,0.0,0.0,0.0,2.71,2577.71,9.0,1.89,0.11,0.34,,,,,,260.0,,450.0,1100.0,9.0,0.0,2.0,6.0,0.0,20240615_1,小型,745.0,4.0,,,S60,,,0.0,30.4,67.1,394,0.361,0.274,2073,0.424,1195,24.1,7.6,16.5,19.5,1.361,6,1.1,92.41724137931034,130.2,16.91655114776175,84.3,97.52258064516128,88.657,2.9396,,6.67,6.56,441.5866666666666,18.4,373.68,9.0,0.5,1,19.37,,,,,,,,,2024-06-15,S60-24
20240615071626,2024-06-15 07:16:26,4,S60-24,764,1064,0,112,267,26,0,60,0.0,0.0,0.0,2.4,2295.4,7.0,2.75,-0.39,0.28,,,,,,260.0,,450.0,1100.0,7.0,0.0,2.0,6.0,0.0,20240615_4,小型,745.0,4.0,,,S60,,,0.0,30.4,67.1,353,0.419,0.317,1828,0.418,1064,24.4,7.4,17.0,20.3,1.393,6,0.98,84.11463414634147,105.7,12.41192504822425,80.72,89.15517241379308,90.975,2.9396,,6.67,6.56,441.5866666666666,18.4,373.68,7.0,-2.0,1,1.17,,,,,,,,,2024-06-15,S60-24
20240615074124,2024-06-15 07:41:24,6,S60-24,891,1237,0,129,310,29,0,66,0.0,0.0,0.0,2.79,2664.79,7.0,1.57,-0.11,0.16,,,,,,260.0,,450.0,1100.0,8.0,0.0,3.0,6.0,0.0,20240615_6,小型,915.0,1.0,,,S60,,,0.0,30.4,67.1,405,0.416,0.319,2128,0.419,1237,23.5,7.2,16.3,20.1,1.388,6,1.14,91.76746987951807,132.1,18.670736773646063,83.70000000000002,101.06896551724138,88.657,2.9396,,6.67,6.56,441.5866666666666,18.4,373.68,7.0,0.0,0,18.17,,,,,,,,,2024-06-15,S60-24
20240615081245,2024-06-15 08:12:45,9,S60-24,885,1222,0,126,308,29,0,69,0.0,0.0,0.0,2.77,2641.77,7.0,0.8,0.0,-0.16,,,,,,260.0,,450.0,1100.0,7.0,0.0,3.0,6.0,0.0,20240615_9,小型,915.0,1.0,,,S60,,,0.0,30.4,67.1,406,0.409,0.31,2107,0.42,1222,24.1,7.1,17.0,20.2,1.381,6,1.13,91.32048192771084,128.0,17.94177167539714,81.3,103.69310344827583,91.764,2.9396,,6.67,6.56,441.5866666666666,18.4,373.68,7.0,0.0,0,15.17,,,,,,,,,2024-06-15,S60-24
20240615084723,2024-06-15 08:47:23,10,S60-24,961,1332,0,137,332,34,0,72,0.0,0.0,0.0,3.02,2871.02,7.0,0.74,-0.21,0.0,,,,,,260.0,,450.0,1100.0,7.0,0.0,3.0,6.0,0.0,20240615_10,小型,915.0,1.0,,,S60,,,0.0,30.4,67.1,438,0.413,0.313,2293,0.419,1332,24.2,7.8,16.4,20.0,1.386,6,1.23,90.10123456790122,135.8,20.2435265911405,82.38,99.67857142857144,81.039,2.9396,,6.67,6.56,441.5866666666666,18.4,373.68,7.0,0.0,0,26.17,,,,,,,,,2024-06-15,S60-24
20240615091205,2024-06-15 09:12:05,14,S60-24,545,746,0,70,188,19,0,44,0.0,0.0,0.0,1.71,1613.71,8.5,1.45,-0.55,-0.13,,,,,,260.0,,450.0,1100.0,9.0,0.0,3.0,6.0,0.0,20240615_14,小型,1030.0,2.0,,,S60,,,0.0,30.4,67.1,251,0.372,0.279,1291,0.422,746,25.1,7.6,17.5,19.9,1.369,6,0.69,71.47654320987654,83.8,8.294431742268138,64.72,73.93214285714285,107.148,2.9396,,6.67,6.56,441.5866666666666,18.4,373.68,8.5,1.5,1,-19.44,72.01190476190476,504.0833333333333,,,,,,,2024-06-15,S60-24
20240615091530,2024-06-15 09:15:30,15,S60-24,544,747,0,70,186,20,0,42,0.0,0.0,0.0,1.71,1610.71,8.5,1.45,-0.73,0.0,,,,,,260.0,,450.0,1100.0,9.0,0.0,3.0,6.0,0.0,20240615_15,小型,1030.0,2.0,,,S60,,,0.0,30.4,67.1,248,0.376,0.282,1291,0.421,747,25.0,8.1,16.9,19.8,1.373,6,0.69,72.5289156626506,86.3,8.06017324876557,70.8,73.9793103448276,107.216,2.9396,,6.67,6.56,441.5866666666666,18.4,373.68,8.5,0.0,0,-19.44,72.01190476190476,504.0833333333333,,,,,,,2024-06-15,S60-24
20240615094333,2024-06-15 09:43:33,18,S60-24,550,757,0,70,191,21,0,43,0.0,0.0,0.0,1.74,1633.74,8.5,1.45,-1.08,-0.13,,,,,,260.0,,450.0,1100.0,13.0,0.0,3.0,11.0,0.0,20240615_18,小型,1030.0,2.0,,,S60,,,0.0,30.4,67.1,255,0.366,0.275,1307,0.421,757,25.1,8.2,16.9,19.9,1.376,6,0.7,72.24444444444444,83.5,8.486954404362521,66.22,75.92857142857143,108.469,2.9396,,6.67,6.56,441.5866666666666,18.4,373.68,8.5,0.0,0,-19.44,72.01190476190476,504.0833333333333,,,,,,,2024-06-15,S60-24
20240615094645,2024-06-15 09:46:45,19,S60-24,548,758,0,70,190,21,0,43,0.0,0.0,0.0,1.75,1631.75,8.5,1.45,-1.44,0.0,,,,,,260.0,,450.0,1100.0,13.0,0.0,3.0,11.0,0.0,20240615_19,小型,1030.0,2.0,,,S60,,,0.0,30.4,67.1,254,0.368,0.276,1306,0.42,758,25.2,8.3,16.9,19.9,1.383,6,0.7,71.79764705882354,85.5,9.421664352414078,64.73999999999998,74.2448275862069,106.064,2.9396,,6.67,6.56,441.5866666666666,18.4,373.68,8.5,0.0,0,-19.44,72.01190476190476,504.0833333333333,,,,,,,2024-06-15,S60-24
