Repository: Vincent626/concrete-strength-analysis

# 🎯 S60 & M60 混凝土強度預測模型訓練成果報告

> **更新日期**: 2026-02-04  
> **專案目標**: 建立 S60/M60 混凝土 28 天抗壓強度預測模型

---

## 📋 摘要

本專案針對 S60（小型）與 M60（中型）離心混凝土管配比，建立機器學習預測模型。透過配料特徵分析，預測 28 天抗壓強度，並識別影響強度的關鍵因素。

### 主要成果

| 模型 | 樣本數 | R² | MAE (kgf/cm²) | 狀態 |
|:---|---:|---:|---:|:---|
| **S60** | 46 | **0.360** | 28 | ✅ 可用 |
| **M60** | 52 | **0.206** | 25 | ✅ 可用 |

---

## 📈 模型效能比較
> **說明**：S60 模型 R²=0.360，M60 模型 R²=0.206，兩者皆具有預測能力。S60 表現較佳，預測誤差約 28 kgf/cm²。

---

## 📊 強度分布比較
> **說明**：S60 與 M60 的強度分布相似，平均約 605 kgf/cm²，皆高於設計強度 510 kgf/cm²（紅色虛線）。

---

File: S60_M60_dataset_v9_shared.csv (part 67 of 138)
match_key,日期及時間,序,配比 ,耗用骨材1,耗用骨材2,耗用骨材3,耗用水,耗用泥料1,耗用泥料2,耗用泥料3,耗用泥料4,耗用藥劑1,耗用藥劑2,耗用藥劑3,耗用藥劑4,耗用小計,表面水骨材1,誤差%水,誤差%骨材1,誤差%骨材2,坍度(cm),混凝土溫度(℃),試體1強度(X1),試體2強度(X2),試體3強度(X3),加料轉速,慢速轉速,中速轉速,高速轉速,加料時間,慢速時間,中速時間,高速時間,總降水量,cp_key,類型,入池,蒸養池,離心開始,離心結束,母體,平均強度,強度_原始,強度_修正,環境溫度,環境濕度,膠結料總量,水灰比,水膠比,骨材總量,砂石比,粗骨材總量,水泥取代率,矽灰取代率,爐石取代率,漿體比例,粗細骨材比,月份,拌合米數,平均電流,最大電流,電流標準差,最終電流,穩定階段平均電流,單位體積穩定電流,砂_FM,砂_Mud,六分_FM,三分_FM,水泥砂漿_28天平均強度,水泥_流動性,水泥砂漿_7天平均強度,設定扣水率(%),扣水率_變動幅度,扣水率_是否變更,水量微調偏離度,蒸養實際平均溫度,蒸養實際總積溫,蒸養實際階段1溫度,蒸養實際階段2溫度,蒸養實際階段3溫度,實際離心平均轉速,實際離心平均電流,實際離心總能量,日期,配比
20240615130003,2024-06-15 13:00:03,27,S60-31,867,1192,0,112,300,31,0,66,0.0,0.0,0.0,3.04,2571.04,8.5,1.82,-0.69,0.08,,,,,,260.0,,450.0,1100.0,10.0,0.0,3.0,6.0,0.0,20240615_27,小型,1430.0,4.0,,,S60,,,0.0,29.7,73.2,397,0.373,0.282,2059,0.421,1192,24.4,7.8,16.6,19.8,1.375,6,1.1,91.20722891566264,124.8,17.86659926873397,79.0,101.01724137931032,91.834,2.9396,,6.67,6.56,441.5866666666666,18.4,373.68,8.5,0.0,0,22.56,65.92882882882883,1219.6833333333334,,,,,,,2024-06-15,S60-31
20240615132912,2024-06-15 13:29:12,30,S60-31,760,1051,0,106,264,27,0,59,0.0,0.0,0.0,2.7,2269.7,7.5,1.92,-0.39,0.0,,,,,,260.0,,450.0,1100.0,10.0,0.0,3.0,6.0,0.0,20240615_30,小型,1430.0,4.0,,,S60,,,0.0,29.7,73.2,350,0.402,0.303,1811,0.42,1051,24.6,7.7,16.9,20.1,1.383,6,0.97,79.75666666666667,104.6,11.664485986674825,76.22,79.12580645161289,81.573,2.9396,,6.67,6.56,441.5866666666666,18.4,373.68,7.5,-1.0,1,-0.88,65.92882882882883,1219.6833333333334,,,,,,,2024-06-15,S60-31
20240615135622,2024-06-15 13:56:22,32,S60-31,563,771,0,71,193,21,0,45,0.0,0.0,0.0,1.97,1665.97,8.5,0.0,-0.18,0.26,,,,,,260.0,,450.0,1100.0,11.0,0.0,1.0,7.0,0.0,20240615_32,小型,1430.0,4.0,,,S60,,,0.0,29.7,73.2,259,0.368,0.274,1334,0.422,771,25.5,8.1,17.4,19.8,1.369,6,0.71,73.44691358024691,90.8,9.675246338392682,66.08,73.75,103.873,2.9396,,6.67,6.56,441.5866666666666,18.4,373.68,8.5,1.0,1,-18.44,65.92882882882883,1219.6833333333334,,,,,,,2024-06-15,S60-31
20240615135940,2024-06-15 13:59:40,33,S60-31,555,769,0,71,189,24,0,44,0.0,0.0,0.0,1.96,1653.96,8.5,0.0,-1.6,0.0,,,,,,260.0,,450.0,1100.0,11.0,0.0,1.0,7.0,0.0,20240615_33,小型,1430.0,4.0,,,S60,,,0.0,29.7,73.2,257,0.376,0.276,1324,0.419,769,26.5,9.3,17.1,19.9,1.386,6,0.71,75.0758620689655,87.6,7.398244052573204,69.5,75.99032258064516,107.029,2.9396,,6.67,6.56,441.5866666666666,18.4,373.68,8.5,0.0,0,-18.44,65.92882882882883,1219.6833333333334,,,,,,,2024-06-15,S60-31
20240615142449,2024-06-15 14:24:49,37,S60-31,922,1255,0,113,318,32,0,71,0.0,0.0,0.0,3.21,2714.21,9.0,0.89,-0.32,-0.08,,,,,,260.0,,450.0,1100.0,9.0,0.0,1.0,7.0,0.0,20240615_37,小型,1525.0,1.0,,,S60,,,0.0,29.7,73.2,421,0.355,0.268,2177,0.424,1255,24.5,7.6,16.9,19.7,1.361,6,1.16,92.57608695652172,132.2,20.23398652700568,81.86,103.97575757575758,89.634,2.9396,,6.67,6.56,441.5866666666666,18.4,373.68,9.0,0.5,1,24.37,60.84811320754717,1069.9126572327043,,,,,,,2024-06-15,S60-31
20240615145352,2024-06-15 14:53:52,42,S60-31,917,1265,0,127,320,33,0,71,0.0,0.0,0.0,3.2,2736.2,7.5,0.79,-0.33,-0.16,,,,,,260.0,,450.0,1100.0,7.0,0.0,1.0,7.0,0.0,20240615_42,小型,1525.0,1.0,,,S60,,,0.0,29.7,73.2,424,0.397,0.3,2182,0.42,1265,24.5,7.8,16.7,20.2,1.379,6,1.17,87.59382716049382,131.0,19.317409442652107,75.7,98.33214285714288,84.045,2.9396,,6.67,6.56,441.5866666666666,18.4,373.68,7.5,-1.5,1,20.12,60.84811320754717,1069.9126572327043,,,,,,,2024-06-15,S60-31
20240615151955,2024-06-15 15:19:55,47,S60-31,911,1265,0,130,321,32,0,71,0.0,0.0,0.0,3.21,2733.21,7.0,0.0,-0.55,-0.16,,,,,,260.0,,450.0,1100.0,6.0,0.0,1.0,7.0,0.0,20240615_47,小型,1640.0,3.0,,,S60,,,0.0,29.7,73.2,424,0.405,0.307,2176,0.419,1265,24.3,7.5,16.7,20.3,1.389,6,1.17,81.33882352941177,117.1,15.603047169346702,78.35999999999999,86.47586206896553,73.911,2.9396,,6.67,6.56,441.5866666666666,18.4,373.68,7.0,-0.5,1,19.17,62.93061224489796,1027.8666666666666,,,,,,,2024-06-15,S60-31
20240615154511,2024-06-15 15:45:11,50,S60-31,917,1267,0,127,320,31,0,71,0.0,0.0,0.0,3.24,2736.24,7.5,0.79,-0.33,0.0,,,,,,260.0,,450.0,1100.0,7.0,0.0,1.0,7.0,0.0,20240615_50,小型,1640.0,3.0,,,S60,,,0.0,29.7,73.2,422,0.397,0.301,2184,0.42,1267,24.2,7.3,16.8,20.1,1.382,6,1.17,88.5453488372093,129.0,20.574355549413,77.52000000000001,88.73666666666665,75.843,2.9396,,6.67,6.56,441.5866666666666,18.4,373.68,7.5,0.5,1,20.12,62.93061224489796,1027.8666666666666,,,,,,,2024-06-15,S60-31
20240615161257,2024-06-15 16:12:57,55,S60-31,901,1245,0,120,311,34,0,70,0.0,0.0,0.0,3.16,2684.16,8.0,0.84,-0.88,0.0,,,,,,260.0,,450.0,1100.0,7.0,0.0,1.0,7.0,0.0,20240615_55,小型,1640.0,3.0,,,S60,,,0.0,29.7,73.2,415,0.386,0.289,2146,0.42,1245,25.1,8.2,16.9,20.0,1.382,6,1.15,87.72716049382716,130.9,19.29664470511587,76.74000000000001,95.98214285714285,83.463,2.9396,,6.67,6.56,441.5866666666666,18.4,373.68,8.0,0.5,1,20.85,62.93061224489796,1027.8666666666666,,,,,,,2024-06-15,S60-31
20240615163806,2024-06-15 16:38:06,58,S60-31,564,769,0,68,193,21,0,45,0.0,0.0,0.0,1.98,1661.98,9.0,0.0,-0.53,0.0,,,,,,260.0,,450.0,1100.0,8.0,0.0,1.0,7.0,0.0,20240615_58,小型,1745.0,2.0,,,S60,,,0.0,29.7,73.2,259,0.352,0.263,1333,0.423,769,25.5,8.1,17.4,19.7,1.363,6,0.71,71.87804878048782,84.2,7.839658784110377,64.44,75.90344827586206,106.906,2.9396,,6.67,6.56,441.5866666666666,18.4,373.68,9.0,1.0,1,-20.63,65.0445652173913,991.9296195652172,,,,,,,2024-06-15,S60-31
20240615164154,2024-06-15 16:41:54,59,S60-31,558,769,0,71,192,22,0,47,0.0,0.0,0.0,1.97,1660.97,8.5,0.0,-1.06,0.0,,,,,,260.0,,450.0,1100.0,8.0,0.0,1.0,7.0,0.0,20240615_59,小型,1745.0,2.0,,,S60,,,0.0,29.7,73.2,261,0.37,0.272,1327,0.42,769,26.4,8.4,18.0,20.0,1.378,6,0.71,70.15925925925926,82.5,8.362892431549836,64.78,73.75357142857142,103.878,2.9396,,6.67,6.56,441.5866666666666,18.4,373.68,8.5,-0.5,1,-18.44,65.0445652173913,991.9296195652172,,,,,,,2024-06-15,S60-31
20240615170618,2024-06-15 17:06:18,64,S60-31,562,770,0,68,194,21,0,45,0.0,0.0,0.0,1.99,1661.99,9.0,0.0,-0.88,0.13,,,,,,260.0,,450.0,1100.0,13.0,0.0,1.0,11.0,0.0,20240615_64,小型,1745.0,2.0,,,S60,,,0.0,29.7,73.2,260,0.351,0.262,1332,0.422,770,25.4,8.1,17.3,19.8,1.37,6,0.71,70.06296296296297,84.6,8.905698611791236,61.8,73.71428571428571,103.823,2.9396,,6.67,6.56,441.5866666666666,18.4,373.68,9.0,0.5,1,-20.63,65.0445652173913,991.9296195652172,,,,,,,2024-06-15,S60-31
20240615170946,2024-06-15 17:09:46,65,S60-31,555,770,0,71,193,21,0,44,0.0,0.0,0.0,1.98,1655.98,8.5,0.0,-1.6,0.13,,,,,,260.0,,450.0,1100.0,13.0,0.0,1.0,11.0,0.0,20240615_65,小型,1745.0,2.0,,,S60,,,0.0,29.7,73.2,258,0.368,0.275,1325,0.419,770,25.2,8.1,17.1,19.9,1.387,6,0.71,70.05357142857143,81.2,8.610879696619845,62.84,74.02333333333334,104.258,2.9396,,6.67,6.56,441.5866666666666,18.4,373.68,8.5,-0.5,1,-18.44,65.0445652173913,991.9296195652172,,,,,,,2024-06-15,S60-31
20240617064937,2024-06-17 06:49:37,1,S60-24,596,817,0,76,202,25,0,46,0.0,0.0,0.0,1.84,1763.84,8.5,1.33,0.0,0.62,,,,,,280.0,,450.0,1100.0,9.0,0.0,2.0,7.0,0.0,20240617_1,小型,750.0,2.0,,,S60,,,0.0,29.8,71.3,273,0.376,0.278,1413,0.422,817,26.0,9.2,16.8,19.8,1.371,6,0.75,74.42528735632185,87.2,7.809458138160369,72.25999999999999,77.3451612903226,103.127,2.9396,,6.67,6.56,433.3066666666666,18.5,360.4933333333333,8.5,0.0,0,-13.44,,,,,,,,,2024-06-17,S60-24
20240617065332,2024-06-17 06:53:32,2,S60-24,595,814,0,76,203,21,0,46,0.0,0.0,0.0,1.82,1756.82,8.5,1.33,-0.17,0.25,,,,,,280.0,,450.0,1100.0,9.0,0.0,2.0,7.0,0.0,20240617_2,小型,750.0,2.0,,,S60,,,0.0,29.8,71.3,270,0.374,0.281,1409,0.422,814,24.8,7.8,17.0,19.7,1.368,6,0.75,76.35888888888888,89.1,8.49548761852686,67.4,79.89999999999998,106.533,2.9396,,6.67,6.56,433.3066666666666,18.5,360.4933333333333,8.5,0.0,0,-13.44,,,,,,,,,2024-06-17,S60-24
20240617071618,2024-06-17 07:16:18,5,S60-24,565,782,0,79,195,20,0,46,0.0,0.0,0.0,1.8,1688.8,7.5,2.6,-0.35,0.26,,,,,,280.0,,450.0,1100.0,9.0,0.0,2.0,7.0,0.0,20240617_5,小型,750.0,2.0,,,S60,,,0.0,29.8,71.3,261,0.405,0.303,1347,0.419,782,25.3,7.7,17.6,20.2,1.384,6,0.72,74.05853658536584,86.8,8.903752993575953,69.99999999999999,76.78275862068965,106.643,2.9396,,6.67,6.56,433.3066666666666,18.5,360.4933333333333,7.5,-1.0,1,-27.88,,,,,,,,,2024-06-17,S60-24
20240617071958,2024-06-17 07:19:58,6,S60-24,558,769,0,77,193,20,0,43,0.0,0.0,0.0,1.73,1661.73,7.5,1.32,-0.18,0.0,,,,,,280.0,,450.0,1100.0,9.0,0.0,2.0,7.0,0.0,20240617_6,小型,750.0,2.0,,,S60,,,0.0,29.8,71.3,256,0.399,0.301,1327,0.42,769,24.6,7.8,16.8,20.1,1.378,6,0.71,75.97380952380952,89.6,8.741391943310628,67.72,79.52333333333331,112.005,2.9396,,6.67,6.56,433.3066666666666,18.5,360.4933333333333,7.5,0.0,0,-29.88,,,,,,,,,2024-06-17,S60-24
20240617074532,2024-06-17 07:45:32,8,S60-24,896,1245,0,132,315,31,0,70,0.0,0.0,0.0,2.79,2691.79,6.5,0.76,-0.11,0.0,,,,,,280.0,,450.0,1100.0,7.0,0.0,2.0,7.0,0.0,20240617_8,小型,905.0,1.0,,,S60,,,0.0,29.8,71.3,416,0.419,0.317,2141,0.418,1245,24.3,7.5,16.8,20.4,1.39,6,1.15,87.95393258426967,130.7,18.03072942606329,78.58,96.46129032258068,83.879,2.9396,,6.67,6.56,433.3066666666666,18.5,360.4933333333333,6.5,-1.0,1,19.48,,,,,,,,,2024-06-17,S60-24
20240617081135,2024-06-17 08:11:35,9,S60-24,892,1245,0,136,310,31,0,68,0.0,0.0,0.0,2.82,2684.82,6.0,0.74,-0.11,0.0,,,,,,280.0,,450.0,1100.0,7.0,0.0,2.0,7.0,0.0,20240617_9,小型,905.0,1.0,,,S60,,,0.0,29.8,71.3,409,0.439,0.333,2137,0.417,1245,24.2,7.6,16.6,20.3,1.396,6,1.15,81.98395061728394,122.5,16.117680321948452,75.94,87.27857142857145,75.894,2.9396,,6.67,6.56,433.3066666666666,18.5,360.4933333333333,6.0,-0.5,1,20.41,,,,,,,,,2024-06-17,S60-24
20240617083629,2024-06-17 08:36:29,12,S60-24,961,1343,0,142,336,32,0,73,0.0,0.0,0.0,3.04,2890.04,6.5,0.0,-0.62,0.0,,,,,,280.0,,450.0,1100.0,7.0,0.0,2.0,7.0,0.0,20240617_12,小型,905.0,1.0,,,S60,,,0.0,29.8,71.3,441,0.423,0.322,2304,0.417,1343,23.8,7.3,16.6,20.2,1.398,6,1.24,82.01190476190477,120.8,16.654231585552527,79.66,87.24666666666668,70.36,2.9396,,6.67,6.56,433.3066666666666,18.5,360.4933333333333,6.5,0.5,1,29.48,,,,,,,,,2024-06-17,S60-24
20240617091558,2024-06-17 09:15:58,15,S60-24,549,757,0,73,190,21,0,42,0.0,0.0,0.0,1.73,1633.73,8.0,1.39,-0.72,-0.13,,,,,,280.0,,450.0,1100.0,10.0,0.0,2.0,7.0,0.0,20240617_15,小型,1030.0,3.0,,,S60,,,0.0,29.8,71.3,253,0.384,0.289,1306,0.42,757,24.9,8.3,16.6,20.0,1.379,6,0.7,69.66341463414633,86.8,8.10243131524868,64.24,68.96551724137932,98.522,2.9396,,6.67,6.56,433.3066666666666,18.5,360.4933333333333,8.0,1.5,1,-26.15,65.86046511627909,461.0232558139536,,,,,,,2024-06-17,S60-24
20240617091949,2024-06-17 09:19:49,16,S60-24,548,758,0,73,190,21,0,43,0.0,0.0,0.0,1.73,1634.73,8.0,1.39,-0.9,0.0,,,,,,280.0,,450.0,1100.0,10.0,0.0,2.0,7.0,0.0,20240617_16,小型,1030.0,3.0,,,S60,,,0.0,29.8,71.3,254,0.384,0.287,1306,0.42,758,25.2,8.3,16.9,20.0,1.383,6,0.7,70.87299999999999,86.2,8.547957124366032,64.08,72.19428571428573,103.135,2.9396,,6.67,6.56,433.3066666666666,18.5,360.4933333333333,8.0,0.0,0,-26.15,65.86046511627909,461.0232558139536,,,,,,,2024-06-17,S60-24
20240617094505,2024-06-17 09:45:05,18,S60-24,551,757,0,73,191,21,0,44,0.0,0.0,0.0,1.71,1638.71,8.0,1.39,-0.36,-0.13,,,,,,280.0,,450.0,1100.0,11.0,0.0,2.0,11.0,0.0,20240617_18,小型,1030.0,3.0,,,S60,,,0.0,29.8,71.3,256,0.382,0.285,1308,0.421,757,25.4,8.2,17.2,20.1,1.374,6,0.7,69.39634146341463,86.4,9.14077497277528,64.3,69.56206896551724,99.374,2.9396,,6.67,6.56,433.3066666666666,18.5,360.4933333333333,8.0,0.0,0,-26.15,65.86046511627909,461.0232558139536,,,,,,,2024-06-17,S60-24
20240617094835,2024-06-17 09:48:35,19,S60-24,543,747,0,72,188,21,0,42,0.0,0.0,0.0,1.69,1614.69,8.0,0.0,-0.37,0.0,,,,,,280.0,,450.0,1100.0,11.0,0.0,2.0,11.0,0.0,20240617_19,小型,1030.0,3.0,,,S60,,,0.0,29.8,71.3,251,0.383,0.287,1290,0.421,747,25.1,8.4,16.7,20.0,1.376,6,0.69,68.77407407407406,81.9,8.081296463917342,63.31999999999999,71.64642857142857,103.835,2.9396,,6.67,6.56,433.3066666666666,18.5,360.4933333333333,8.0,0.0,0,-27.15,65.86046511627909,461.0232558139536,,,,,,,2024-06-17,S60-24
20240617125926,2024-06-17 12:59:26,28,S60-31,872,1191,0,112,298,32,0,67,0.0,0.0,0.0,3.04,2575.04,8.5,1.82,-0.11,0.0,,,,,,260.0,,450.0,1100.0,12.0,0.0,2.0,7.0,0.0,20240617_28,小型,1430.0,1.0,,,S60,,,0.0,29.6,75.2,397,0.376,0.282,2063,0.423,1191,24.9,8.1,16.9,19.8,1.366,6,1.1,86.85581395348838,119.5,15.484580512232332,79.78,92.67333333333336,84.248,2.9396,,6.67,6.56,433.3066666666666,18.5,360.4933333333333,8.5,0.5,1,22.56,62.57207207207206,1157.583333333333,,,,,,,2024-06-17,S60-31
20240617132755,2024-06-17 13:27:55,31,S60-31,767,1059,0,106,267,30,0,59,0.0,0.0,0.0,2.71,2290.71,7.5,0.95,-0.52,-0.19,,,,,,260.0,,450.0,1100.0,9.0,0.0,2.0,7.0,0.0,20240617_31,小型,1430.0,1.0,,,S60,,,0.0,29.6,75.2,356,0.397,0.298,1826,0.42,1059,25.0,8.4,16.6,20.2,1.381,6,0.98,81.86823529411765,107.5,13.667808566242806,73.92,80.79655172413793,82.445,2.9396,,6.67,6.56,433.3066666666666,18.5,360.4933333333333,7.5,-1.0,1,-0.88,62.57207207207206,1157.583333333333,,,,,,,2024-06-17,S60-31
20240617135605,2024-06-17 13:56:05,33,S60-31,778,1073,0,103,270,30,0,60,0.0,0.0,0.0,2.72,2316.72,8.0,0.98,-0.64,0.09,,,,,,260.0,,450.0,1100.0,11.0,0.0,2.0,7.0,0.0,20240617_33,小型,1430.0,1.0,,,S60,,,0.0,29.6,75.2,360,0.381,0.286,1851,0.42,1073,25.0,8.3,16.7,20.0,1.379,6,0.99,85.96506024096387,115.7,15.732273893618842,75.38,93.39655172413794,94.34,2.9396,,6.67,6.56,433.3066666666666,18.5,360.4933333333333,8.0,0.5,1,3.85,62.57207207207206,1157.583333333333,,,,,,,2024-06-17,S60-31
20240617142838,2024-06-17 14:28:38,36,S60-31,898,1245,0,124,312,34,0,70,0.0,0.0,0.0,3.18,2686.18,7.5,0.81,-0.77,0.0,,,,,,260.0,,450.0,1100.0,8.0,0.0,2.0,7.0,0.0,20240617_36,小型,1525.0,2.0,,,S60,,,0.0,29.6,75.2,416,0.397,0.298,2143,0.419,1245,25.0,8.2,16.8,20.1,1.386,6,1.15,89.55308641975307,128.2,18.25492381688932,78.6,100.38571428571429,87.292,2.9396,,6.67,6.56,433.3066666666666,18.5,360.4933333333333,7.5,-0.5,1,17.12,63.95849056603773,1124.6034591194966,,,,,,,2024-06-17,S60-31
20240617145417,2024-06-17 14:54:17,37,S60-31,969,1343,0,134,338,35,0,77,0.0,0.0,0.0,3.44,2899.44,7.5,0.75,-0.72,0.0,,,,,,260.0,,450.0,1100.0,8.0,0.0,2.0,7.0,0.0,20240617_37,小型,1525.0,2.0,,,S60,,,0.0,29.6,75.2,450,0.396,0.298,2312,0.419,1343,24.9,7.8,17.1,20.2,1.386,6,1.24,85.58823529411765,127.0,18.366410592771896,78.28,92.93793103448276,74.95,2.9396,,6.67,6.56,433.3066666666666,18.5,360.4933333333333,7.5,0.0,0,27.12,63.95849056603773,1124.6034591194966,,,,,,,2024-06-17,S60-31
20240617152134,2024-06-17 15:21:34,41,S60-31,880,1221,0,127,308,33,0,71,0.0,0.0,0.0,3.15,2643.15,7.0,1.6,-0.57,-0.25,,,,,,260.0,,450.0,1100.0,6.0,0.0,2.0,7.0,0.0,20240617_41,小型,1640.0,4.0,,,S60,,,0.0,29.6,75.2,412,0.412,0.308,2101,0.419,1221,25.2,8.0,17.2,20.4,1.388,6,1.13,83.15432098765432,117.8,16.34655586771945,75.72,89.97857142857141,79.627,2.9396,,6.67,6.56,433.3066666666666,18.5,360.4933333333333,7.0,-0.5,1,16.17,63.32551020408163,1034.3166666666666,,,,,,,2024-06-17,S60-31
20240617154735,2024-06-17 15:47:35,45,S60-31,871,1213,0,126,306,32,0,70,0.0,0.0,0.0,3.06,2621.06,7.0,1.61,-0.68,0.0,,,,,,260.0,,450.0,1100.0,7.0,0.0,2.0,7.0,0.0,20240617_45,小型,1640.0,4.0,,,S60,,,0.0,29.6,75.2,408,0.412,0.309,2084,0.418,1213,25.0,7.8,17.2,20.4,1.393,6,1.12,84.23950617283951,116.4,16.916575836372434,74.92,92.49285714285712,82.583,2.9396,,6.67,6.56,433.3066666666666,18.5,360.4933333333333,7.0,0.0,0,15.17,63.32551020408163,1034.3166666666666,,,,,,,2024-06-17,S60-31
20240617160953,2024-06-17 16:09:53,49,S60-31,883,1235,0,129,311,32,0,72,0.0,0.0,0.0,3.15,2665.15,7.0,1.57,-1.01,0.0,,,,,,260.0,,450.0,1100.0,7.0,0.0,2.0,7.0,0.0,20240617_49,小型,1640.0,4.0,,,S60,,,0.0,29.6,75.2,415,0.415,0.311,2118,0.417,1235,25.1,7.7,17.3,20.4,1.399,6,1.14,80.18780487804878,124.3,16.048367368098212,73.62,84.06206896551723,73.739,2.9396,,6.67,6.56,433.3066666666666,18.5,360.4933333333333,7.0,0.0,0,18.17,63.32551020408163,1034.3166666666666,,,,,,,2024-06-17,S60-31
20240617165112,2024-06-17 16:51:12,54,S60-31,560,769,0,72,195,20,0,46,0.0,0.0,0.0,1.96,1663.96,8.5,1.41,-0.71,0.0,,,,,,260.0,,450.0,1100.0,8.0,0.0,2.0,7.0,0.0,20240617_54,小型,1755.0,3.0,,,S60,,,0.0,29.6,75.2,261,0.369,0.276,1329,0.421,769,25.3,7.7,17.6,20.0,1.373,6,0.71,71.25,80.9,6.950991136361618,66.82,73.64838709677419,103.73,2.9396,,6.67,6.56,433.3066666666666,18.5,360.4933333333333,8.5,1.5,1,-17.44,60.85934065934066,917.9617216117216,,,,,,,2024-06-17,S60-31
20240617165437,2024-06-17 16:54:37,55,S60-31,557,770,0,74,194,22,0,45,0.0,0.0,0.0,1.95,1663.95,8.0,1.37,-0.89,0.13,,,,,,260.0,,450.0,1100.0,8.0,0.0,2.0,7.0,0.0,20240617_55,小型,1755.0,3.0,,,S60,,,0.0,29.6,75.2,261,0.381,0.284,1327,0.42,770,25.7,8.4,17.2,20.2,1.382,6,0.71,70.43734939759037,83.1,8.178427557401012,61.94000000000001,73.19310344827586,103.089,2.9396,,6.67,6.56,433.3066666666666,18.5,360.4933333333333,8.0,-0.5,1,-25.15,60.85934065934066,917.9617216117216,,,,,,,2024-06-17,S60-31
20240617171652,2024-06-17 17:16:52,58,S60-31,558,768,0,75,195,21,0,46,0.0,0.0,0.0,1.96,1664.96,8.0,2.74,-0.71,-0.13,,,,,,260.0,,450.0,1100.0,11.0,0.0,2.0,11.0,0.0,20240617_58,小型,1755.0,3.0,,,S60,,,0.0,29.6,75.2,262,0.385,0.286,1326,0.421,768,25.6,8.0,17.6,20.3,1.376,6,0.71,69.49382716049382,82.1,8.022966196327294,65.42,71.86428571428571,101.217,2.9396,,6.67,6.56,433.3066666666666,18.5,360.4933333333333,8.0,0.0,0,-24.15,60.85934065934066,917.9617216117216,,,,,,,2024-06-17,S60-31
20240617172041,2024-06-17 17:20:41,59,S60-31,558,769,0,74,194,21,0,46,0.0,0.0,0.0,1.96,1663.96,8.0,1.37,-0.71,0.0,,,,,,260.0,,450.0,1100.0,11.0,0.0,2.0,11.0,0.0,20240617_59,小型,1755.0,3.0,,,S60,,,0.0,29.6,75.2,261,0.381,0.284,1327,0.42,769,25.7,8.0,17.6,20.2,1.378,6,0.71,69.8528735632184,83.5,8.469510415907354,65.49999999999999,72.58387096774193,102.231,2.9396,,6.67,6.56,433.3066666666666,18.5,360.4933333333333,8.0,0.0,0,-25.15,60.85934065934066,917.9617216117216,,,,,,,2024-06-17,S60-31
20240618065040,2024-06-18 06:50:40,1,S60-24,596,816,0,75,204,21,0,46,0.0,0.0,0.0,1.86,1759.86,9.0,2.74,-0.33,0.49,,,,,,250.0,,450.0,1100.0,13.0,0.0,0.0,7.0,0.0,20240618_1,小型,750.0,2.0,,,S60,,,0.0,30.3,68.7,271,0.368,0.277,1412,0.422,816,24.7,7.7,17.0,19.7,1.369,6,0.75,73.57738095238095,91.3,8.761745194587395,69.8,72.62333333333332,96.831,2.9396,,6.67,6.56,433.3066666666666,18.5,360.4933333333333,9.0,1.0,1,-13.63,,,,,,,,,2024-06-18,S60-24
20240618065521,2024-06-18 06:55:21,2,S60-24,592,815,0,76,205,19,0,46,0.0,0.0,0.0,1.85,1754.85,8.5,1.33,-0.67,0.37,,,,,,250.0,,450.0,1100.0,13.0,0.0,0.0,7.0,0.0,20240618_2,小型,750.0,2.0,,,S60,,,0.0,30.3,68.7,270,0.371,0.281,1407,0.421,815,24.1,7.0,17.0,19.7,1.377,6,0.75,77.60602409638554,92.0,10.289570686626432,67.32,82.98620689655172,110.648,2.9396,,6.67,6.56,433.3066666666666,18.5,360.4933333333333,8.5,-0.5,1,-13.44,,,,,,,,,2024-06-18,S60-24
20240618072051,2024-06-18 07:20:51,5,S60-24,566,782,0,77,196,21,0,45,0.0,0.0,0.0,1.79,1688.79,8.0,2.67,-0.53,0.26,,,,,,250.0,,450.0,1100.0,9.0,0.0,1.0,7.0,0.0,20240618_5,小型,750.0,2.0,,,S60,,,0.0,30.3,68.7,262,0.393,0.294,1348,0.42,782,25.2,8.0,17.2,20.1,1.382,6,0.72,73.555421686747,87.3,8.366632709427936,71.67999999999999,74.23448275862069,103.103,2.9396,,6.67,6.56,433.3066666666666,18.5,360.4933333333333,8.0,-0.5,1,-22.15,,,,,,,,,2024-06-18,S60-24
20240618072419,2024-06-18 07:24:19,6,S60-24,564,780,0,76,196,21,0,47,0.0,0.0,0.0,1.77,1685.77,8.0,1.33,-0.88,0.0,,,,,,250.0,,450.0,1100.0,9.0,0.0,1.0,7.0,0.0,20240618_6,小型,750.0,2.0,,,S60,,,0.0,30.3,68.7,264,0.388,0.288,1344,0.42,780,25.8,8.0,17.8,20.2,1.383,6,0.72,76.8987951807229,88.7,9.246614411041634,73.82000000000001,81.83793103448276,113.664,2.9396,,6.67,6.56,433.3066666666666,18.5,360.4933333333333,8.0,0.0,0,-23.15,,,,,,,,,2024-06-18,S60-24
20240618075010,2024-06-18 07:50:10,9,S60-24,902,1256,0,130,316,30,0,73,0.0,0.0,0.0,2.82,2709.82,7.0,0.78,-0.66,0.0,,,,,,280.0,,450.0,1100.0,8.0,0.0,1.0,7.0,0.0,20240618_9,小型,915.0,3.0,,,S60,,,0.0,30.3,68.7,419,0.411,0.31,2158,0.418,1256,24.6,7.2,17.4,20.3,1.392,6,1.16,83.82197802197801,127.4,15.841230126211943,78.91999999999999,82.65312499999999,71.253,2.9396,,6.67,6.56,433.3066666666666,18.5,360.4933333333333,7.0,-1.0,1,19.17,,,,,,,,,2024-06-18,S60-24
20240618081742,2024-06-18 08:17:42,10,S60-24,904,1257,0,130,317,33,0,71,0.0,0.0,0.0,2.81,2714.81,7.0,0.78,-0.44,0.08,,,,,,280.0,,450.0,1100.0,8.0,0.0,2.0,7.0,0.0,20240618_10,小型,915.0,3.0,,,S60,,,0.0,30.3,68.7,421,0.41,0.309,2161,0.418,1257,24.7,7.8,16.9,20.3,1.39,6,1.16,86.66219512195123,136.8,18.534513884575908,77.64,91.13448275862068,78.564,2.9396,,6.67,6.56,433.3066666666666,18.5,360.4933333333333,7.0,0.0,0,19.17,,,,,,,,,2024-06-18,S60-24
20240618084729,2024-06-18 08:47:29,13,S60-24,972,1343,0,134,340,33,0,75,0.0,0.0,0.0,3.01,2900.01,7.5,0.75,-0.41,0.0,,,,,,280.0,,450.0,1100.0,6.0,0.0,2.0,7.0,0.0,20240618_13,小型,915.0,3.0,,,S60,,,0.0,30.3,68.7,448,0.394,0.299,2315,0.42,1343,24.1,7.4,16.7,20.1,1.382,6,1.24,95.14226804123712,139.9,23.09133739949304,80.02,100.45588235294116,81.013,2.9396,,6.67,6.56,433.3066666666666,18.5,360.4933333333333,7.5,0.5,1,27.12,,,,,,,,,2024-06-18,S60-24
20240618091355,2024-06-18 09:13:55,14,S60-24,560,769,0,72,193,21,0,46,0.0,0.0,0.0,1.76,1662.76,8.5,1.41,-0.71,0.0,,,,,,200.0,280.0,450.0,1100.0,4.0,4.0,2.0,8.0,0.0,20240618_14,小型,1022.0,4.0,,,S60,,,0.0,30.3,68.7,260,0.373,0.277,1329,0.421,769,25.8,8.1,17.7,20.0,1.373,6,0.71,74.05853658536586,89.4,9.378776653538257,67.92,77.47241379310344,109.116,2.9396,,6.67,6.56,433.3066666666666,18.5,360.4933333333333,8.5,1.0,1,-17.44,68.97857142857144,482.8500000000001,,,,,,,2024-06-18,S60-24
20240618091756,2024-06-18 09:17:56,15,S60-24,551,759,0,73,189,20,0,44,0.0,0.0,0.0,1.74,1637.74,8.0,1.39,-0.36,0.13,,,,,,200.0,280.0,450.0,1100.0,4.0,4.0,2.0,8.0,0.0,20240618_15,小型,1022.0,4.0,,,S60,,,0.0,30.3,68.7,253,0.386,0.289,1310,0.421,759,25.3,7.9,17.4,19.9,1.377,6,0.7,74.24597701149423,86.6,8.909233291285618,65.64000000000001,78.40645161290323,112.009,2.9396,,6.67,6.56,433.3066666666666,18.5,360.4933333333333,8.0,-0.5,1,-26.15,68.97857142857144,482.8500000000001,,,,,,,2024-06-18,S60-24
20240618094150,2024-06-18 09:41:50,19,S60-24,557,769,0,75,193,22,0,46,0.0,0.0,0.0,1.76,1663.76,8.0,2.74,-0.89,0.0,,,,,,280.0,,450.0,1100.0,12.0,0.0,2.0,4.0,0.0,20240618_19,小型,1022.0,4.0,,,S60,,,0.0,30.3,68.7,261,0.389,0.287,1326,0.42,769,26.1,8.4,17.6,20.2,1.381,6,0.71,72.89277108433735,86.2,8.631963340762766,67.22,75.90344827586206,106.906,2.9396,,6.67,6.56,433.3066666666666,18.5,360.4933333333333,8.0,0.0,0,-24.15,68.97857142857144,482.8500000000001,,,,,,,2024-06-18,S60-24
20240618094517,2024-06-18 09:45:17,20,S60-24,546,759,0,76,191,22,0,44,0.0,0.0,0.0,1.72,1639.72,7.5,1.33,-0.73,0.13,,,,,,280.0,,450.0,1100.0,12.0,0.0,2.0,4.0,0.0,20240618_20,小型,1022.0,4.0,,,S60,,,0.0,30.3,68.7,257,0.398,0.296,1305,0.418,759,25.7,8.6,17.1,20.3,1.39,6,0.7,69.06666666666666,84.9,8.334999833366659,62.38,69.00666666666667,98.581,2.9396,,6.67,6.56,433.3066666666666,18.5,360.4933333333333,7.5,-0.5,1,-30.88,68.97857142857144,482.8500000000001,,,,,,,2024-06-18,S60-24
20240618125957,2024-06-18 12:59:57,28,S60-31,873,1192,0,108,300,32,0,68,0.0,0.0,0.0,3.04,2576.04,9.0,1.89,-0.46,0.08,,,,,,280.0,,450.0,1100.0,9.0,0.0,2.0,7.0,0.0,20240618_28,小型,1427.0,2.0,,,S60,,,0.0,29.3,74.5,400,0.36,0.27,2065,0.423,1192,25.0,8.0,17.0,19.7,1.365,6,1.1,89.3127659574468,125.9,17.166569652265277,77.92,97.22424242424243,88.386,2.9396,,6.67,6.56,433.3066666666666,18.5,360.4933333333333,9.0,1.5,1,19.37,67.31315789473686,1248.659078947369,,,,,,,2024-06-18,S60-31
20240618132909,2024-06-18 13:29:09,31,S60-31,759,1052,0,106,264,29,0,61,0.0,0.0,0.0,2.68,2273.68,7.5,1.92,-0.52,0.1,,,,,,280.0,,450.0,1100.0,7.0,0.0,2.0,7.0,0.0,20240618_31,小型,1427.0,2.0,,,S60,,,0.0,29.3,74.5,354,0.402,0.299,1811,0.419,1052,25.4,8.2,17.2,20.3,1.386,6,0.97,82.98214285714286,109.5,14.058670945060795,76.74000000000001,88.42000000000002,91.155,2.9396,,6.67,6.56,433.3066666666666,18.5,360.4933333333333,7.5,-1.5,1,-0.88,67.31315789473686,1248.659078947369,,,,,,,2024-06-18,S60-31
20240618135658,2024-06-18 13:56:58,33,S60-31,783,1083,0,109,273,29,0,61,0.0,0.0,0.0,2.76,2340.76,7.5,1.87,-0.51,0.0,,,,,,280.0,,450.0,1100.0,10.0,0.0,2.0,7.0,0.0,20240618_33,小型,1427.0,2.0,,,S60,,,0.0,29.3,74.5,363,0.399,0.3,1866,0.42,1083,24.8,8.0,16.8,20.2,1.383,6,1.0,85.17349397590361,118.2,15.697088091079832,77.74000000000001,91.64827586206896,91.648,2.9396,,6.67,6.56,433.3066666666666,18.5,360.4933333333333,7.5,0.0,0,2.12,67.31315789473686,1248.659078947369,,,,,,,2024-06-18,S60-31
20240618142612,2024-06-18 14:26:12,36,S60-31,899,1246,0,128,312,31,0,70,0.0,0.0,0.0,3.17,2689.17,7.0,0.79,-0.22,0.08,,,,,,280.0,,450.0,1100.0,6.0,0.0,2.0,7.0,0.0,20240618_36,小型,1524.0,3.0,,,S60,,,0.0,29.3,74.5,413,0.41,0.31,2145,0.419,1246,24.5,7.5,16.9,20.1,1.386,6,1.15,89.81960784313726,128.0,17.612100559578995,79.4,95.15555555555557,82.744,2.9396,,6.67,6.56,433.3066666666666,18.5,360.4933333333333,7.0,-0.5,1,17.17,60.715625,1068.595,,,,,,,2024-06-18,S60-31
20240618145420,2024-06-18 14:54:20,37,S60-31,963,1343,0,143,338,35,0,76,0.0,0.0,0.0,3.42,2901.42,6.5,0.7,-0.41,0.0,,,,,,280.0,,450.0,1100.0,6.0,0.0,2.0,7.0,0.0,20240618_37,小型,1524.0,3.0,,,S60,,,0.0,29.3,74.5,449,0.423,0.318,2306,0.418,1343,24.7,7.8,16.9,20.4,1.395,6,1.24,86.1289156626506,128.6,19.35021266419348,76.12,94.7551724137931,76.415,2.9396,,6.67,6.56,433.3066666666666,18.5,360.4933333333333,6.5,-0.5,1,30.48,60.715625,1068.595,,,,,,,2024-06-18,S60-31
20240618152036,2024-06-18 15:20:36,40,S60-31,858,1213,0,137,306,33,0,69,0.0,0.0,0.0,3.07,2619.07,5.5,0.74,-0.81,0.0,,,,,,280.0,,450.0,1100.0,8.0,0.0,2.0,7.0,0.0,20240618_40,小型,1650.0,1.0,,,S60,,,0.0,29.3,74.5,408,0.448,0.336,2071,0.414,1213,25.0,8.1,16.9,20.8,1.414,6,1.12,82.23855421686746,115.2,14.301536115365677,76.68,85.88275862068964,76.681,2.9396,,6.67,6.56,433.3066666666666,18.5,360.4933333333333,5.5,-1.0,1,19.82,58.282608695652165,942.2355072463768,,,,,,,2024-06-18,S60-31
20240618155500,2024-06-18 15:55:00,46,S60-31,877,1236,0,140,312,30,0,70,0.0,0.0,0.0,3.12,2668.12,5.5,0.72,-0.34,0.08,,,,,,280.0,,450.0,1100.0,6.0,0.0,2.0,7.0,0.0,20240618_46,小型,1650.0,1.0,,,S60,,,0.0,29.3,74.5,412,0.449,0.34,2113,0.415,1236,24.3,7.3,17.0,20.7,1.409,6,1.14,81.26951219512196,114.7,14.61308876236234,78.5,86.61379310344824,75.977,2.9396,,6.67,6.56,433.3066666666666,18.5,360.4933333333333,5.5,0.0,0,22.82,58.282608695652165,942.2355072463768,,,,,,,2024-06-18,S60-31
20240618162157,2024-06-18 16:21:57,51,S60-31,879,1245,0,141,313,33,0,70,0.0,0.0,0.0,3.15,2684.15,5.5,0.71,-1.01,0.0,,,,,,280.0,,450.0,1100.0,7.0,0.0,2.0,7.0,0.0,20240618_51,小型,1650.0,1.0,,,S60,,,0.0,29.3,74.5,416,0.45,0.339,2124,0.414,1245,24.8,7.9,16.8,20.8,1.416,6,1.15,80.45212765957447,116.0,14.205278676660145,75.94000000000001,76.45454545454547,66.482,2.9396,,6.67,6.56,433.3066666666666,18.5,360.4933333333333,5.5,0.0,0,23.82,58.282608695652165,942.2355072463768,,,,,,,2024-06-18,S60-31
20240618164904,2024-06-18 16:49:04,55,S60-31,554,770,0,78,193,23,0,44,0.0,0.0,0.0,1.97,1663.97,7.5,2.63,-0.89,0.13,,,,,,200.0,280.0,450.0,1100.0,4.0,5.0,2.0,9.0,0.0,20240618_55,小型,1750.0,4.0,,,S60,,,0.0,29.3,74.5,260,0.404,0.3,1324,0.418,770,25.8,8.8,16.9,20.3,1.39,6,0.71,68.32159090909092,81.2,7.243875922329093,64.00000000000001,66.8258064516129,94.121,2.9396,,6.67,6.56,433.3066666666666,18.5,360.4933333333333,7.5,2.0,1,-28.88,64.64117647058823,980.3911764705882,,,,,,,2024-06-18,S60-31
20240618165229,2024-06-18 16:52:29,56,S60-31,555,769,0,74,193,24,0,47,0.0,0.0,0.0,1.99,1663.99,8.0,1.37,-1.25,0.0,,,,,,200.0,280.0,450.0,1100.0,4.0,5.0,2.0,9.0,0.0,20240618_56,小型,1750.0,4.0,,,S60,,,0.0,29.3,74.5,264,0.383,0.28,1324,0.419,769,26.9,9.1,17.8,20.3,1.386,6,0.71,71.63012048192772,83.0,8.176144184175318,67.82000000000001,74.95517241379311,105.571,2.9396,,6.67,6.56,433.3066666666666,18.5,360.4933333333333,8.0,0.5,1,-25.15,64.64117647058823,980.3911764705882,,,,,,,2024-06-18,S60-31
20240618171749,2024-06-18 17:17:49,60,S60-31,547,758,0,74,190,23,0,44,0.0,0.0,0.0,1.93,1637.93,8.0,2.78,-1.09,0.0,,,,,,280.0,,450.0,1100.0,9.0,0.0,1.0,10.0,0.0,20240618_60,小型,1750.0,4.0,,,S60,,,0.0,29.3,74.5,257,0.389,0.288,1305,0.419,758,26.1,8.9,17.1,20.2,1.386,6,0.7,68.56585365853658,83.9,7.217191865096048,63.61999999999999,68.28620689655172,97.552,2.9396,,6.67,6.56,433.3066666666666,18.5,360.4933333333333,8.0,0.0,0,-25.15,64.64117647058823,980.3911764705882,,,,,,,2024-06-18,S60-31
20240618172107,2024-06-18 17:21:07,61,S60-31,545,758,0,73,190,23,0,42,0.0,0.0,0.0,1.91,1632.91,8.0,1.39,-1.45,0.0,,,,,,280.0,,450.0,1100.0,9.0,0.0,1.0,10.0,0.0,20240618_61,小型,1750.0,4.0,,,S60,,,0.0,29.3,74.5,255,0.384,0.286,1303,0.418,758,25.5,9.0,16.5,20.1,1.391,6,0.7,70.31888888888889,83.3,8.014443828273002,63.1,72.9032258064516,104.147,2.9396,,6.67,6.56,433.3066666666666,18.5,360.4933333333333,8.0,0.0,0,-26.15,64.64117647058823,980.3911764705882,,,,,,,2024-06-18,S60-31
20240619064933,2024-06-19 06:49:33,1,S60-24,607,828,0,68,206,24,0,47,0.0,0.0,0.0,1.86,1781.86,10.0,1.49,-0.82,0.61,,,,,,280.0,,450.0,1100.0,9.0,0.0,2.0,7.0,0.0,20240619_1,小型,747.0,4.0,,,S60,,,0.0,30.6,67.7,277,0.33,0.245,1435,0.423,828,25.6,8.7,17.0,19.4,1.364,6,0.76,77.55952380952381,90.1,8.592495605214099,73.47999999999999,78.70666666666666,103.561,2.9396,,6.67,6.56,422.6933333333334,17.3,312.5466666666667,10.0,2.0,1,-19.7,,,,,,,,,2024-06-19,S60-24
20240619065309,2024-06-19 06:53:09,2,S60-24,603,827,0,74,206,24,0,49,0.0,0.0,0.0,1.87,1784.87,9.0,1.37,-0.5,0.49,,,,,,280.0,,450.0,1100.0,9.0,0.0,2.0,7.0,0.0,20240619_2,小型,747.0,4.0,,,S60,,,0.0,30.6,67.7,279,0.359,0.265,1430,0.422,827,26.2,8.6,17.6,19.8,1.371,6,0.76,81.80232558139535,97.6,10.744473720099265,71.38,88.07666666666665,115.89,2.9396,,6.67,6.56,422.6933333333334,17.3,312.5466666666667,9.0,-1.0,1,-14.63,,,,,,,,,2024-06-19,S60-24
20240619071819,2024-06-19 07:18:19,5,S60-24,564,782,0,77,194,22,0,46,0.0,0.0,0.0,1.75,1686.75,8.0,2.67,-0.88,0.26,,,,,,280.0,,450.0,1100.0,7.0,0.0,2.0,7.0,0.0,20240619_5,小型,747.0,4.0,,,S60,,,0.0,30.6,67.7,262,0.397,0.294,1346,0.419,782,26.0,8.4,17.6,20.1,1.387,6,0.72,74.616091954023,90.2,9.57590214906961,69.58000000000001,77.59032258064515,107.764,2.9396,,6.67,6.56,422.6933333333334,17.3,312.5466666666667,8.0,-1.0,1,-22.15,,,,,,,,,2024-06-19,S60-24
20240619072130,2024-06-19 07:21:30,6,S60-24,561,782,0,78,196,22,0,46,0.0,0.0,0.0,1.74,1686.74,7.5,1.3,-1.06,0.26,,,,,,280.0,,450.0,1100.0,7.0,0.0,2.0,7.0,0.0,20240619_6,小型,747.0,4.0,,,S60,,,0.0,30.6,67.7,264,0.398,0.295,1343,0.418,782,25.8,8.3,17.4,20.3,1.394,6,0.72,76.50459770114944,90.0,9.766714621269942,67.79999999999998,81.89354838709677,113.741,2.9396,,6.67,6.56,422.6933333333334,17.3,312.5466666666667,7.5,-0.5,1,-28.88,,,,,,,,,2024-06-19,S60-24
20240619074419,2024-06-19 07:44:19,8,S60-24,880,1235,0,132,308,32,0,69,0.0,0.0,0.0,2.79,2658.79,6.5,0.76,-0.9,0.0,,,,,,280.0,,450.0,1100.0,8.0,0.0,2.0,7.0,0.0,20240619_8,小型,912.0,3.0,,,S60,,,0.0,30.6,67.7,409,0.429,0.323,2115,0.416,1235,24.7,7.8,16.9,20.4,1.403,6,1.14,91.6309523809524,134.0,19.678105891419605,78.53999999999999,102.50666666666666,89.918,2.9396,,6.67,6.56,422.6933333333334,17.3,312.5466666666667,6.5,-1.0,1,19.48,,,,,,,,,2024-06-19,S60-24
20240619081716,2024-06-19 08:17:16,11,S60-24,883,1246,0,140,313,31,0,70,0.0,0.0,0.0,2.81,2685.81,5.5,0.0,-0.56,0.08,,,,,,280.0,,450.0,1100.0,7.0,0.0,2.0,7.0,0.0,20240619_11,小型,912.0,3.0,,,S60,,,0.0,30.6,67.7,414,0.447,0.338,2129,0.415,1246,24.4,7.5,16.9,20.6,1.411,6,1.15,82.82530120481928,127.0,16.814959227572878,75.35999999999999,81.02758620689656,70.459,2.9396,,6.67,6.56,422.6933333333334,17.3,312.5466666666667,5.5,-1.0,1,22.82,,,,,,,,,2024-06-19,S60-24
20240619084446,2024-06-19 08:44:46,12,S60-24,962,1344,0,142,338,34,0,74,0.0,0.0,0.0,3.03,2897.03,6.5,0.0,-0.52,0.07,,,,,,280.0,,450.0,1100.0,7.0,0.0,2.0,7.0,0.0,20240619_12,小型,912.0,3.0,,,S60,,,0.0,30.6,67.7,446,0.42,0.318,2306,0.417,1344,24.2,7.6,16.6,20.3,1.397,6,1.24,92.65853658536588,132.6,23.5091261533168,80.2,94.59655172413792,76.288,2.9396,,6.67,6.56,422.6933333333334,17.3,312.5466666666667,6.5,1.0,1,29.48,,,,,,,,,2024-06-19,S60-24
20240619091040,2024-06-19 09:10:40,16,S60-24,558,770,0,74,194,22,0,45,0.0,0.0,0.0,1.76,1664.76,8.0,1.37,-0.71,0.13,,,,,,200.0,280.0,450.0,1100.0,4.0,4.0,2.0,9.0,0.0,20240619_16,小型,1026.0,1.0,,,S60,,,0.0,30.6,67.7,261,0.381,0.284,1328,0.42,770,25.7,8.4,17.2,20.1,1.38,6,0.71,70.54819277108433,87.6,8.779855934347644,64.38,71.64827586206897,100.913,2.9396,,6.67,6.56,422.6933333333334,17.3,312.5466666666667,8.0,1.5,1,-25.15,73.35000000000001,513.45,,,,,,,2024-06-19,S60-24
20240619091550,2024-06-19 09:15:50,17,S60-24,557,770,0,74,194,22,0,48,0.0,0.0,0.0,1.73,1666.73,8.0,1.37,-0.89,0.13,,,,,,200.0,280.0,450.0,1100.0,4.0,4.0,2.0,9.0,0.0,20240619_17,小型,1026.0,1.0,,,S60,,,0.0,30.6,67.7,264,0.381,0.28,1327,0.42,770,26.5,8.3,18.2,20.3,1.382,6,0.71,73.1392857142857,88.0,9.304223539891552,62.720000000000006,77.46000000000001,109.099,2.9396,,6.67,6.56,422.6933333333334,17.3,312.5466666666667,8.0,0.0,0,-25.15,73.35000000000001,513.45,,,,,,,2024-06-19,S60-24
20240619094957,2024-06-19 09:49:57,20,S60-24,547,761,0,73,190,22,0,44,0.0,0.0,0.0,1.73,1638.73,8.0,1.39,-1.09,0.4,,,,,,280.0,,450.0,1100.0,11.0,0.0,1.0,10.0,0.0,20240619_20,小型,1026.0,1.0,,,S60,,,0.0,30.6,67.7,256,0.384,0.285,1308,0.418,761,25.8,8.6,17.2,20.1,1.391,6,0.7,73.34024390243903,87.0,9.530616387254256,65.76,78.8034482758621,112.576,2.9396,,6.67,6.56,422.6933333333334,17.3,312.5466666666667,8.0,0.0,0,-26.15,73.35000000000001,513.45,,,,,,,2024-06-19,S60-24
20240619095310,2024-06-19 09:53:10,21,S60-24,538,748,0,75,186,22,0,42,0.0,0.0,0.0,1.68,1612.68,7.5,1.35,-0.92,0.13,,,,,,280.0,,450.0,1100.0,11.0,0.0,1.0,10.0,0.0,20240619_21,小型,1026.0,1.0,,,S60,,,0.0,30.6,67.7,250,0.403,0.3,1286,0.418,748,25.6,8.8,16.8,20.2,1.39,6,0.69,70.87222222222222,83.8,8.291079915960255,63.88,74.1774193548387,107.504,2.9396,,6.67,6.56,422.6933333333334,17.3,312.5466666666667,7.5,-0.5,1,-31.88,73.35000000000001,513.45,,,,,,,2024-06-19,S60-24
20240619125953,2024-06-19 12:59:53,26,S60-31,864,1191,0,116,299,33,0,68,0.0,0.0,0.0,3.0,2574.0,8.0,1.75,-0.58,0.0,,,,,,280.0,,450.0,1100.0,9.0,0.0,2.0,7.0,0.0,20240619_26,小型,1426.0,4.0,,,S60,,,0.0,28.7,75.3,400,0.388,0.29,2055,0.42,1191,25.2,8.2,17.0,20.1,1.378,6,1.1,89.4,124.1,16.34457589814806,82.88,96.015625,87.287,2.9396,,6.67,6.56,422.6933333333334,17.3,312.5466666666667,8.0,0.5,1,16.85,64.05315315315316,1189.2535435435436,,,,,,,2024-06-19,S60-31
20240619132802,2024-06-19 13:28:02,29,S60-31,760,1064,0,114,267,30,0,62,0.0,0.0,0.0,2.7,2299.7,6.5,1.79,-0.52,0.28,,,,,,280.0,,450.0,1100.0,8.0,0.0,2.0,7.0,0.0,20240619_29,小型,1426.0,4.0,,,S60,,,0.0,28.7,75.3,359,0.427,0.318,1824,0.417,1064,25.6,8.4,17.3,20.6,1.4,6,0.98,79.5858695652174,108.8,12.201991832427971,76.66,78.74545454545455,80.353,2.9396,,6.67,6.56,422.6933333333334,17.3,312.5466666666667,6.5,-1.5,1,1.48,64.05315315315316,1189.2535435435436,,,,,,,2024-06-19,S60-31
20240619135524,2024-06-19 13:55:24,31,S60-31,775,1083,0,113,272,31,0,64,0.0,0.0,0.0,2.77,2340.77,7.0,1.8,-1.02,0.0,,,,,,280.0,,450.0,1100.0,8.0,0.0,2.0,7.0,0.0,20240619_31,小型,1426.0,4.0,,,S60,,,0.0,28.7,75.3,367,0.415,0.308,1858,0.417,1083,25.9,8.4,17.4,20.5,1.397,6,1.0,79.99382716049382,106.0,13.0363342730527,75.18,82.6392857142857,82.639,2.9396,,6.67,6.56,422.6933333333334,17.3,312.5466666666667,7.0,0.5,1,2.17,64.05315315315316,1189.2535435435436,,,,,,,2024-06-19,S60-31
20240619142334,2024-06-19 14:23:34,34,S60-31,900,1259,0,130,317,33,0,71,0.0,0.0,0.0,3.18,2713.18,7.0,0.78,-0.88,0.24,,,,,,280.0,,450.0,1100.0,6.0,0.0,2.0,7.0,0.0,20240619_34,小型,1516.0,3.0,,,S60,,,0.0,28.7,75.3,421,0.41,0.309,2159,0.417,1259,24.7,7.8,16.9,20.3,1.399,6,1.16,90.35,131.5,17.899947625621703,80.14,96.93529411764705,83.565,2.9396,,6.67,6.56,422.6933333333334,17.3,312.5466666666667,7.0,0.0,0,19.17,59.51037735849057,1055.3173584905662,,,,,,,2024-06-19,S60-31
20240619145034,2024-06-19 14:50:34,37,S60-31,889,1246,0,136,312,33,0,72,0.0,0.0,0.0,3.15,2691.15,6.0,0.74,-0.45,0.08,,,,,,280.0,,450.0,1100.0,6.0,0.0,2.0,7.0,0.0,20240619_37,小型,1516.0,3.0,,,S60,,,0.0,28.7,75.3,417,0.436,0.326,2135,0.416,1246,25.2,7.9,17.3,20.6,1.402,6,1.15,82.07560975609756,114.0,14.958654897266484,77.14,88.83448275862068,77.247,2.9396,,6.67,6.56,422.6933333333334,17.3,312.5466666666667,6.0,-1.0,1,20.41,59.51037735849057,1055.3173584905662,,,,,,,2024-06-19,S60-31
20240619151751,2024-06-19 15:17:51,42,S60-31,891,1258,0,138,316,34,0,74,0.0,0.0,0.0,3.17,2714.17,6.0,0.73,-1.0,0.16,,,,,,280.0,,450.0,1100.0,7.0,0.0,2.0,7.0,0.0,20240619_42,小型,1640.0,2.0,,,S60,,,0.0,28.7,75.3,424,0.437,0.325,2149,0.415,1258,25.5,8.0,17.5,20.7,1.412,6,1.16,81.98518518518517,114.5,14.242902595623637,77.75999999999999,85.51785714285715,73.722,2.9396,,6.67,6.56,422.6933333333334,17.3,312.5466666666667,6.0,0.0,0,22.41,65.89591836734694,1076.3,,,,,,,2024-06-19,S60-31
20240619154753,2024-06-19 15:47:53,47,S60-31,895,1257,0,134,316,33,0,71,0.0,0.0,0.0,3.17,2709.17,6.5,0.75,-1.0,0.08,,,,,,280.0,,450.0,1100.0,8.0,0.0,2.0,7.0,0.0,20240619_47,小型,1640.0,2.0,,,S60,,,0.0,28.7,75.3,420,0.424,0.319,2152,0.416,1257,24.8,7.9,16.9,20.5,1.404,6,1.16,81.46172839506173,119.7,15.338844161882832,75.5,83.75357142857145,72.201,2.9396,,6.67,6.56,422.6933333333334,17.3,312.5466666666667,6.5,0.5,1,21.48,65.89591836734694,1076.3,,,,,,,2024-06-19,S60-31
20240619161320,2024-06-19 16:13:20,52,S60-31,900,1255,0,130,315,35,0,72,0.0,0.0,0.0,3.17,2710.17,7.0,0.78,-0.88,-0.08,,,,,,280.0,,450.0,1100.0,7.0,0.0,2.0,7.0,0.0,20240619_52,小型,1640.0,2.0,,,S60,,,0.0,28.7,75.3,422,0.413,0.308,2155,0.418,1255,25.4,8.3,17.1,20.4,1.394,6,1.16,80.83370786516853,123.8,15.980296462074188,78.02000000000001,81.0290322580645,69.853,2.9396,,6.67,6.56,422.6933333333334,17.3,312.5466666666667,7.0,0.5,1,19.17,65.89591836734694,1076.3,,,,,,,2024-06-19,S60-31
20240619163930,2024-06-19 16:39:30,56,S60-31,554,768,0,73,194,23,0,48,0.0,0.0,0.0,1.99,1661.99,8.5,2.82,-1.77,-0.13,,,,,,200.0,280.0,450.0,1100.0,4.0,4.0,2.0,8.0,0.0,20240619_56,小型,1740.0,1.0,,,S60,,,0.0,28.7,75.3,265,0.376,0.275,1322,0.419,768,26.8,8.7,18.1,20.4,1.386,6,0.71,68.45308641975309,81.5,7.570851941227514,65.62,70.49642857142858,99.291,2.9396,,6.67,6.56,422.6933333333334,17.3,312.5466666666667,8.5,1.5,1,-16.44,63.042391304347824,966.65,,,,,,,2024-06-19,S60-31
20240619164241,2024-06-19 16:42:41,57,S60-31,556,768,0,72,194,23,0,45,0.0,0.0,0.0,1.97,1659.97,8.5,1.41,-1.42,-0.13,,,,,,200.0,280.0,450.0,1100.0,4.0,4.0,2.0,8.0,0.0,20240619_57,小型,1740.0,1.0,,,S60,,,0.0,28.7,75.3,262,0.371,0.275,1324,0.42,768,26.0,8.8,17.2,20.1,1.381,6,0.71,70.10120481927711,84.2,8.324119317010789,62.02,73.19310344827586,103.089,2.9396,,6.67,6.56,422.6933333333334,17.3,312.5466666666667,8.5,0.0,0,-17.44,63.042391304347824,966.65,,,,,,,2024-06-19,S60-31
20240619170547,2024-06-19 17:05:47,61,S60-31,562,768,0,70,193,24,0,47,0.0,0.0,0.0,1.96,1665.96,9.0,2.94,-0.88,-0.13,,,,,,280.0,,450.0,1100.0,10.0,0.0,1.0,9.0,0.0,20240619_61,小型,1740.0,1.0,,,S60,,,0.0,28.7,75.3,264,0.363,0.265,1330,0.423,768,26.9,9.1,17.8,20.1,1.367,6,0.71,68.5962962962963,84.5,8.06033489553988,64.53999999999999,69.10714285714286,97.334,2.9396,,6.67,6.56,422.6933333333334,17.3,312.5466666666667,9.0,0.5,1,-18.63,63.042391304347824,966.65,,,,,,,2024-06-19,S60-31
20240619170915,2024-06-19 17:09:15,62,S60-31,554,769,0,72,193,24,0,48,0.0,0.0,0.0,1.96,1661.96,8.5,1.41,-1.77,0.0,,,,,,280.0,,450.0,1100.0,10.0,0.0,1.0,9.0,0.0,20240619_62,小型,1740.0,1.0,,,S60,,,0.0,28.7,75.3,265,0.373,0.272,1323,0.419,769,27.2,9.1,18.1,20.3,1.388,6,0.71,65.7109756097561,78.1,7.669674303791156,60.86,64.48620689655172,90.826,2.9396,,6.67,6.56,422.6933333333334,17.3,312.5466666666667,8.5,-0.5,1,-17.44,63.042391304347824,966.65,,,,,,,2024-06-19,S60-31
20240620064926,2024-06-20 06:49:26,1,S60-24,605,828,0,69,206,24,0,47,0.0,0.0,0.0,1.87,1780.87,10.0,2.99,-1.14,0.61,,,,,,250.0,,450.0,1100.0,8.0,2.0,0.0,7.0,0.0,20240620_1,小型,749.0,1.0,,,S60,,,0.0,31.0,64.6,277,0.335,0.249,1433,0.422,828,25.6,8.7,17.0,19.4,1.369,6,0.76,75.43734939759037,88.5,8.260775523606442,73.0,74.15862068965518,97.577,2.9396,,6.71,6.56,422.6933333333334,17.3,312.5466666666667,10.0,1.5,1,-18.7,,,,,,,,,2024-06-20,S60-24
20240620065251,2024-06-20 06:52:51,2,S60-24,597,826,0,75,206,25,0,48,0.0,0.0,0.0,1.85,1778.85,9.0,2.74,-1.49,0.36,,,,,,250.0,,450.0,1100.0,8.0,2.0,0.0,7.0,0.0,20240620_2,小型,749.0,1.0,,,S60,,,0.0,31.0,64.6,279,0.364,0.269,1423,0.42,826,26.2,9.0,17.2,19.9,1.384,6,0.76,78.41463414634146,94.2,10.613028371186733,67.94,82.18275862068967,108.135,2.9396,,6.71,6.56,422.6933333333334,17.3,312.5466666666667,9.0,-1.0,1,-13.63,,,,,,,,,2024-06-20,S60-24
20240620071659,2024-06-20 07:16:59,5,S60-24,566,781,0,72,196,23,0,43,0.0,0.0,0.0,1.78,1682.78,9.0,2.86,-1.39,0.13,,,,,,250.0,,450.0,1100.0,9.0,2.0,0.0,7.0,0.0,20240620_5,小型,749.0,1.0,,,S60,,,0.0,31.0,64.6,262,0.367,0.275,1347,0.42,781,25.2,8.8,16.4,19.9,1.38,6,0.72,71.58651685393258,88.9,8.993508158182156,68.82000000000001,70.4258064516129,97.814,2.9396,,6.71,6.56,422.6933333333334,17.3,312.5466666666667,9.0,0.0,0,-16.63,,,,,,,,,2024-06-20,S60-24
