Repository: Vincent626/concrete-strength-analysis

# 🎯 S60 & M60 混凝土強度預測模型訓練成果報告

> **更新日期**: 2026-02-04  
> **專案目標**: 建立 S60/M60 混凝土 28 天抗壓強度預測模型

---

## 📋 摘要

本專案針對 S60（小型）與 M60（中型）離心混凝土管配比，建立機器學習預測模型。透過配料特徵分析，預測 28 天抗壓強度，並識別影響強度的關鍵因素。

### 主要成果

| 模型 | 樣本數 | R² | MAE (kgf/cm²) | 狀態 |
|:---|---:|---:|---:|:---|
| **S60** | 46 | **0.360** | 28 | ✅ 可用 |
| **M60** | 52 | **0.206** | 25 | ✅ 可用 |

---

## 📈 模型效能比較
> **說明**：S60 模型 R²=0.360，M60 模型 R²=0.206，兩者皆具有預測能力。S60 表現較佳，預測誤差約 28 kgf/cm²。

---

## 📊 強度分布比較
> **說明**：S60 與 M60 的強度分布相似，平均約 605 kgf/cm²，皆高於設計強度 510 kgf/cm²（紅色虛線）。

---

File: S60_M60_dataset_v9_shared.csv (part 68 of 138)
match_key,日期及時間,序,配比 ,耗用骨材1,耗用骨材2,耗用骨材3,耗用水,耗用泥料1,耗用泥料2,耗用泥料3,耗用泥料4,耗用藥劑1,耗用藥劑2,耗用藥劑3,耗用藥劑4,耗用小計,表面水骨材1,誤差%水,誤差%骨材1,誤差%骨材2,坍度(cm),混凝土溫度(℃),試體1強度(X1),試體2強度(X2),試體3強度(X3),加料轉速,慢速轉速,中速轉速,高速轉速,加料時間,慢速時間,中速時間,高速時間,總降水量,cp_key,類型,入池,蒸養池,離心開始,離心結束,母體,平均強度,強度_原始,強度_修正,環境溫度,環境濕度,膠結料總量,水灰比,水膠比,骨材總量,砂石比,粗骨材總量,水泥取代率,矽灰取代率,爐石取代率,漿體比例,粗細骨材比,月份,拌合米數,平均電流,最大電流,電流標準差,最終電流,穩定階段平均電流,單位體積穩定電流,砂_FM,砂_Mud,六分_FM,三分_FM,水泥砂漿_28天平均強度,水泥_流動性,水泥砂漿_7天平均強度,設定扣水率(%),扣水率_變動幅度,扣水率_是否變更,水量微調偏離度,蒸養實際平均溫度,蒸養實際總積溫,蒸養實際階段1溫度,蒸養實際階段2溫度,蒸養實際階段3溫度,實際離心平均轉速,實際離心平均電流,實際離心總能量,日期,配比
20240620072012,2024-06-20 07:20:12,6,S60-24,566,781,0,71,196,23,0,43,0.0,0.0,0.0,1.78,1681.78,9.0,1.43,-1.39,0.13,,,,,,250.0,,450.0,1100.0,9.0,2.0,0.0,7.0,0.0,20240620_6,小型,749.0,1.0,,,S60,,,0.0,31.0,64.6,262,0.362,0.271,1347,0.42,781,25.2,8.8,16.4,19.8,1.38,6,0.72,73.84891304347825,89.3,8.748235779476232,65.58000000000001,75.75757575757575,105.219,2.9396,,6.71,6.56,422.6933333333334,17.3,312.5466666666667,9.0,0.0,0,-17.63,,,,,,,,,2024-06-20,S60-24
20240620074519,2024-06-20 07:45:19,8,S60-24,907,1257,0,125,315,30,0,70,0.0,0.0,0.0,2.83,2706.83,7.5,0.81,-0.66,0.08,,,,,,280.0,,450.0,1100.0,7.0,0.0,2.0,7.0,0.0,20240620_8,小型,914.0,3.0,,,S60,,,0.0,31.0,64.6,415,0.397,0.301,2164,0.419,1257,24.1,7.2,16.9,20.0,1.386,6,1.16,84.39390243902439,118.1,15.483747163861349,78.03999999999999,88.6689655172414,76.439,2.9396,,6.71,6.56,422.6933333333334,17.3,312.5466666666667,7.5,-1.5,1,18.12,,,,,,,,,2024-06-20,S60-24
20240620081459,2024-06-20 08:14:59,11,S60-24,894,1246,0,124,313,33,0,70,0.0,0.0,0.0,2.8,2682.8,7.5,0.81,-1.22,0.08,,,,,,280.0,,450.0,1100.0,8.0,0.0,2.0,7.0,0.0,20240620_11,小型,914.0,3.0,,,S60,,,0.0,31.0,64.6,416,0.396,0.298,2140,0.418,1246,24.8,7.9,16.8,20.1,1.394,6,1.15,82.22439024390246,115.3,15.39729593757206,79.35999999999999,87.49310344827585,76.081,2.9396,,6.71,6.56,422.6933333333334,17.3,312.5466666666667,7.5,0.0,0,17.12,,,,,,,,,2024-06-20,S60-24
20240620084515,2024-06-20 08:45:15,12,S60-24,970,1344,0,129,338,34,0,74,0.0,0.0,0.0,3.0,2892.0,8.0,0.78,-1.12,0.07,,,,,,280.0,,450.0,1100.0,8.0,0.0,2.0,7.0,0.0,20240620_12,小型,914.0,3.0,,,S60,,,0.0,31.0,64.6,446,0.382,0.289,2314,0.419,1344,24.2,7.6,16.6,19.9,1.386,6,1.24,88.42439024390244,133.5,19.06168779781497,79.74,91.46551724137927,73.763,2.9396,,6.71,6.56,422.6933333333334,17.3,312.5466666666667,8.0,0.5,1,29.85,,,,,,,,,2024-06-20,S60-24
20240620091215,2024-06-20 09:12:15,16,S60-24,551,759,0,68,192,22,0,44,0.0,0.0,0.0,1.71,1637.71,9.0,1.49,-1.25,0.13,,,,,,200.0,280.0,450.0,1100.0,4.0,5.0,2.0,9.0,0.0,20240620_16,小型,1028.0,2.0,,,S60,,,0.0,31.0,64.6,258,0.354,0.264,1310,0.421,759,25.6,8.5,17.1,19.9,1.377,6,0.7,69.6939024390244,83.4,7.686658501410814,65.46000000000001,69.32758620689656,99.039,2.9396,,6.71,6.56,422.6933333333334,17.3,312.5466666666667,9.0,1.0,1,-20.63,72.87857142857143,510.15,,,,,,,2024-06-20,S60-24
20240620091526,2024-06-20 09:15:26,17,S60-24,549,757,0,68,190,22,0,43,0.0,0.0,0.0,1.71,1630.71,9.0,1.49,-1.61,-0.13,,,,,,200.0,280.0,450.0,1100.0,4.0,5.0,2.0,9.0,0.0,20240620_17,小型,1028.0,2.0,,,S60,,,0.0,31.0,64.6,255,0.358,0.267,1306,0.42,757,25.5,8.6,16.9,19.8,1.379,6,0.7,72.4797619047619,86.6,8.81965850437458,63.94000000000001,76.17999999999999,108.829,2.9396,,6.71,6.56,422.6933333333334,17.3,312.5466666666667,9.0,0.0,0,-20.63,72.87857142857143,510.15,,,,,,,2024-06-20,S60-24
20240620095259,2024-06-20 09:52:59,20,S60-24,551,758,0,68,191,23,0,45,0.0,0.0,0.0,1.73,1637.73,9.0,1.49,-1.25,0.0,,,,,,280.0,,450.0,1100.0,12.0,0.0,1.0,9.0,0.0,20240620_20,小型,1028.0,2.0,,,S60,,,0.0,31.0,64.6,259,0.356,0.263,1309,0.421,758,26.3,8.9,17.4,20.0,1.376,6,0.7,69.78024691358023,84.1,9.179760611111014,63.2,74.12142857142855,105.888,2.9396,,6.71,6.56,422.6933333333334,17.3,312.5466666666667,9.0,0.0,0,-20.63,72.87857142857143,510.15,,,,,,,2024-06-20,S60-24
20240620095554,2024-06-20 09:55:54,21,S60-24,539,748,0,70,187,22,0,44,0.0,0.0,0.0,1.7,1611.7,8.5,1.45,-1.64,0.13,,,,,,280.0,,450.0,1100.0,12.0,0.0,1.0,9.0,0.0,20240620_21,小型,1028.0,2.0,,,S60,,,0.0,31.0,64.6,253,0.374,0.277,1287,0.419,748,26.1,8.7,17.4,20.1,1.388,6,0.69,70.37951807228914,85.7,8.737355876897364,62.17999999999999,73.64137931034483,106.727,2.9396,,6.71,6.56,422.6933333333334,17.3,312.5466666666667,8.5,-0.5,1,-19.44,72.87857142857143,510.15,,,,,,,2024-06-20,S60-24
20240620130009,2024-06-20 13:00:09,26,S60-31,864,1191,0,111,297,33,0,68,0.0,0.0,0.0,3.03,2567.03,8.5,0.91,-1.03,0.0,,,,,,280.0,,450.0,1100.0,11.0,0.0,2.0,7.0,0.0,20240620_26,小型,1438.0,1.0,,,S60,,,0.0,28.7,75.8,398,0.374,0.279,2055,0.42,1191,25.4,8.3,17.1,19.9,1.378,6,1.1,80.31204819277109,112.3,13.742217053294064,75.29999999999998,83.96896551724134,76.335,2.9396,,6.71,6.56,422.6933333333334,17.3,312.5466666666667,8.5,0.0,0,21.56,62.34181818181818,1145.011393939394,,,,,,,2024-06-20,S60-31
20240620133038,2024-06-20 13:30:38,29,S60-31,762,1063,0,107,263,32,0,61,0.0,0.0,0.0,2.68,2290.68,7.5,1.9,-1.17,0.19,,,,,,280.0,,450.0,1100.0,12.0,0.0,2.0,7.0,0.0,20240620_29,小型,1438.0,1.0,,,S60,,,0.0,28.7,75.8,356,0.407,0.301,1825,0.418,1063,26.1,9.0,17.1,20.2,1.395,6,0.98,77.54634146341463,99.1,11.862650910109007,75.72,78.49655172413793,80.099,2.9396,,6.71,6.56,422.6933333333334,17.3,312.5466666666667,7.5,-1.0,1,0.12,62.34181818181818,1145.011393939394,,,,,,,2024-06-20,S60-31
20240620140055,2024-06-20 14:00:55,31,S60-31,782,1084,0,105,272,30,0,64,0.0,0.0,0.0,2.77,2339.77,8.0,1.94,-1.14,0.09,,,,,,280.0,,450.0,1100.0,11.0,0.0,2.0,7.0,0.0,20240620_31,小型,1438.0,1.0,,,S60,,,0.0,28.7,75.8,366,0.386,0.287,1866,0.419,1084,25.7,8.2,17.5,20.2,1.386,6,1.0,77.97934782608695,109.2,12.592704392722608,78.34,75.12424242424244,75.124,2.9396,,6.71,6.56,422.6933333333334,17.3,312.5466666666667,8.0,0.5,1,5.85,62.34181818181818,1145.011393939394,,,,,,,2024-06-20,S60-31
20240620143524,2024-06-20 14:35:24,34,S60-31,898,1234,0,116,311,33,0,71,0.0,0.0,0.0,3.14,2666.14,8.5,1.75,-0.77,-0.08,,,,,,280.0,,450.0,1100.0,9.0,0.0,2.0,7.0,0.0,20240620_34,小型,1535.0,3.0,,,S60,,,0.0,28.7,75.8,415,0.373,0.28,2132,0.421,1234,25.1,8.0,17.1,19.9,1.374,6,1.14,91.31666666666666,133.3,20.07603305373358,78.12,102.32,89.754,2.9396,,6.71,6.56,422.6933333333334,17.3,312.5466666666667,8.5,0.5,1,26.56,60.99619047619047,1062.3503174603177,,,,,,,2024-06-20,S60-31
20240620150456,2024-06-20 15:04:56,38,S60-31,908,1257,0,121,312,36,0,71,0.0,0.0,0.0,3.19,2708.19,8.0,0.83,-0.98,0.08,,,,,,280.0,,450.0,1100.0,8.0,0.0,2.0,7.0,0.0,20240620_38,小型,1535.0,3.0,,,S60,,,0.0,28.7,75.8,419,0.388,0.289,2165,0.419,1257,25.5,8.6,16.9,20.0,1.384,6,1.16,84.38888888888889,124.5,17.53507947930887,73.0,90.75714285714288,78.239,2.9396,,6.71,6.56,422.6933333333334,17.3,312.5466666666667,8.0,-0.5,1,21.85,60.99619047619047,1062.3503174603177,,,,,,,2024-06-20,S60-31
20240620153412,2024-06-20 15:34:12,43,S60-36,908,1258,0,121,317,34,0,73,0.0,0.0,0.0,3.42,2714.42,8.0,0.83,-0.98,0.16,,,,,,280.0,,450.0,1100.0,9.0,0.0,2.0,7.0,0.0,20240620_43,小型,1715.0,2.0,,,S60,,,0.0,28.7,75.8,424,0.382,0.285,2166,0.419,1258,25.2,8.0,17.2,20.1,1.385,6,1.16,81.00705882352942,114.9,14.904636374871007,75.03999999999999,84.02758620689657,72.438,2.9396,,6.71,6.56,422.6933333333334,17.3,312.5466666666667,8.0,0.0,0,21.85,66.86526315789472,1053.127894736842,,,,,,,2024-06-20,S60-36
20240620161246,2024-06-20 16:12:46,49,S60-36,926,1279,0,120,321,34,0,73,0.0,0.0,0.0,3.6,2756.6,8.5,1.69,-1.17,0.08,,,,,,280.0,,450.0,1100.0,8.0,0.0,2.0,7.0,0.0,20240620_49,小型,1715.0,2.0,,,S60,,,0.0,28.7,75.8,428,0.374,0.28,2205,0.42,1279,25.0,7.9,17.1,19.9,1.381,6,1.18,95.6802197802198,130.7,21.106611743535623,78.66,110.925,94.004,2.9396,,6.71,6.56,422.6933333333334,17.3,312.5466666666667,8.5,0.5,1,30.56,66.86526315789472,1053.127894736842,,,,,,,2024-06-20,S60-36
20240620164727,2024-06-20 16:47:27,54,S60-36,924,1289,0,128,324,36,0,76,0.0,0.0,0.0,3.62,2780.62,7.5,0.0,-1.28,0.0,,,,,,280.0,,450.0,1100.0,8.0,0.0,2.0,7.0,0.0,20240620_54,小型,1715.0,2.0,,,S60,,,0.0,28.7,75.8,436,0.395,0.294,2213,0.418,1289,25.7,8.3,17.4,20.3,1.395,6,1.19,84.89759036144578,125.1,17.100595183777234,77.38000000000001,93.41724137931035,78.502,2.9396,,6.71,6.56,422.6933333333334,17.3,312.5466666666667,7.5,-1.0,1,21.12,66.86526315789472,1053.127894736842,,,,,,,2024-06-20,S60-36
20240620171256,2024-06-20 17:12:56,58,S60-36,561,780,0,71,191,24,0,44,0.0,0.0,0.0,2.18,1673.18,9.0,1.43,-2.26,0.0,,,,,,200.0,280.0,450.0,1100.0,4.0,3.0,2.0,8.0,0.0,20240620_58,小型,1813.0,4.0,,,S60,,,0.0,28.7,75.8,259,0.372,0.274,1341,0.418,780,26.3,9.3,17.0,19.7,1.39,6,0.72,66.34878048780487,81.2,7.638577378442176,64.41999999999999,64.81379310344828,90.019,2.9396,,6.71,6.56,422.6933333333334,17.3,312.5466666666667,9.0,1.5,1,-17.63,60.58426966292135,895.6374531835206,,,,,,,2024-06-20,S60-36
20240620171631,2024-06-20 17:16:31,59,S60-36,554,770,0,66,189,27,0,48,0.0,0.0,0.0,2.22,1656.22,9.5,0.0,-2.64,0.13,,,,,,200.0,280.0,450.0,1100.0,4.0,3.0,2.0,8.0,0.0,20240620_59,小型,1813.0,4.0,,,S60,,,0.0,28.7,75.8,264,0.349,0.25,1324,0.418,770,28.4,10.2,18.2,20.0,1.39,6,0.71,70.11975308641975,83.1,8.974620178394241,60.86,73.63214285714285,103.707,2.9396,,6.71,6.56,422.6933333333334,17.3,312.5466666666667,9.5,0.5,1,-22.78,60.58426966292135,895.6374531835206,,,,,,,2024-06-20,S60-36
20240620173850,2024-06-20 17:38:50,62,S60-36,542,749,0,65,189,21,0,45,0.0,0.0,0.0,2.09,1613.09,9.5,1.56,-1.99,0.27,,,,,,280.0,,450.0,1100.0,10.0,0.0,1.0,9.0,0.0,20240620_62,小型,1813.0,4.0,,,S60,,,0.0,28.7,75.8,255,0.344,0.255,1291,0.42,749,25.9,8.2,17.6,19.9,1.382,6,0.69,69.72588235294117,81.1,7.3990325749372605,67.04,72.21724137931035,104.663,2.9396,,6.71,6.56,422.6933333333334,17.3,312.5466666666667,9.5,0.0,0,-23.78,60.58426966292135,895.6374531835206,,,,,,,2024-06-20,S60-36
20240620174247,2024-06-20 17:42:47,63,S60-36,539,747,0,67,185,22,0,44,0.0,0.0,0.0,2.08,1606.08,9.0,0.0,-2.0,0.0,,,,,,280.0,,450.0,1100.0,10.0,0.0,1.0,9.0,0.0,20240620_63,小型,1813.0,4.0,,,S60,,,0.0,28.7,75.8,251,0.362,0.267,1286,0.419,747,26.3,8.8,17.5,19.8,1.386,6,0.69,68.89666666666666,81.8,8.447346065809992,61.14,71.63225806451612,103.815,2.9396,,6.71,6.56,422.6933333333334,17.3,312.5466666666667,9.0,-0.5,1,-21.63,60.58426966292135,895.6374531835206,,,,,,,2024-06-20,S60-36
20240621065241,2024-06-21 06:52:41,1,S60-24,607,828,0,67,208,18,0,48,0.0,0.0,0.0,1.87,1777.87,10.5,3.08,-1.14,0.61,,,,,,250.0,,450.0,1100.0,9.0,0.0,2.0,7.0,0.0,20240621_1,小型,748.0,3.0,,,S60,,,0.0,31.2,64.9,274,0.322,0.245,1435,0.423,828,24.1,6.6,17.5,19.2,1.364,6,0.76,77.5890243902439,87.9,8.34746940034218,72.88,81.2,106.842,2.9396,,6.71,6.56,422.6933333333334,17.3,312.5466666666667,10.5,1.5,1,-12.85,,,,,,,,,2024-06-21,S60-24
20240621065548,2024-06-21 06:55:48,2,S60-24,605,827,0,71,207,25,0,48,0.0,0.0,0.0,1.83,1784.83,9.5,1.43,-0.66,0.49,,,,,,250.0,,450.0,1100.0,9.0,0.0,2.0,7.0,0.0,20240621_2,小型,748.0,3.0,,,S60,,,0.0,31.2,64.9,280,0.343,0.254,1432,0.422,827,26.1,8.9,17.1,19.7,1.367,6,0.76,80.73191489361702,96.3,10.992804346344576,71.22,87.06666666666666,114.561,2.9396,,6.71,6.56,422.6933333333334,17.3,312.5466666666667,9.5,-1.0,1,-17.78,,,,,,,,,2024-06-21,S60-24
20240621071914,2024-06-21 07:19:14,5,S60-24,565,781,0,74,195,23,0,44,0.0,0.0,0.0,1.77,1683.77,8.5,2.78,-1.22,0.13,,,,,,250.0,,450.0,1100.0,7.0,0.0,2.0,7.0,0.0,20240621_5,小型,748.0,3.0,,,S60,,,0.0,31.2,64.9,262,0.379,0.282,1346,0.42,781,25.6,8.8,16.8,20.0,1.382,6,0.72,73.19753086419753,87.4,9.045249422389906,68.0,75.62142857142858,105.03,2.9396,,6.71,6.56,422.6933333333334,17.3,312.5466666666667,8.5,-1.0,1,-15.44,,,,,,,,,2024-06-21,S60-24
20240621072224,2024-06-21 07:22:24,6,S60-24,563,782,0,73,195,22,0,44,0.0,0.0,0.0,1.77,1680.77,8.5,1.39,-1.57,0.26,,,,,,250.0,,450.0,1100.0,7.0,0.0,2.0,7.0,0.0,20240621_6,小型,748.0,3.0,,,S60,,,0.0,31.2,64.9,261,0.374,0.28,1345,0.419,782,25.3,8.4,16.9,19.9,1.389,6,0.72,74.84157303370787,88.3,8.532789485389255,68.86,77.73870967741938,107.97,2.9396,,6.71,6.56,422.6933333333334,17.3,312.5466666666667,8.5,0.0,0,-16.44,,,,,,,,,2024-06-21,S60-24
20240621074534,2024-06-21 07:45:34,8,S60-24,899,1246,0,124,313,32,0,69,0.0,0.0,0.0,2.75,2685.75,7.5,0.81,-0.66,0.08,,,,,,250.0,,450.0,1100.0,7.0,0.0,2.0,6.0,0.0,20240621_8,小型,907.0,4.0,,,S60,,,0.0,31.2,64.9,414,0.396,0.3,2145,0.419,1246,24.4,7.7,16.7,20.1,1.386,6,1.15,81.75432098765432,114.7,15.018269116479155,75.94000000000001,85.95714285714284,74.745,2.9396,,6.71,6.56,422.6933333333334,17.3,312.5466666666667,7.5,-1.0,1,17.12,,,,,,,,,2024-06-21,S60-24
20240621080952,2024-06-21 08:09:52,9,S60-24,881,1224,0,122,304,34,0,69,0.0,0.0,0.0,2.74,2636.74,7.5,0.83,-0.9,0.0,,,,,,270.0,,450.0,1100.0,8.0,0.0,2.0,6.0,0.0,20240621_9,小型,907.0,4.0,,,S60,,,0.0,31.2,64.9,407,0.401,0.3,2105,0.419,1224,25.3,8.4,17.0,20.1,1.389,6,1.13,84.95977011494251,120.4,15.957511543464303,77.7,88.05161290322582,77.922,2.9396,,6.71,6.56,422.6933333333334,17.3,312.5466666666667,7.5,0.0,0,15.12,,,,,,,,,2024-06-21,S60-24
20240621083642,2024-06-21 08:36:42,12,S60-24,977,1343,0,125,338,37,0,76,0.0,0.0,0.0,3.02,2899.02,8.5,0.81,-0.81,0.0,,,,,,270.0,,450.0,1100.0,8.0,0.0,2.0,6.0,0.0,20240621_12,小型,907.0,4.0,,,S60,,,0.0,31.2,64.9,451,0.37,0.277,2320,0.421,1343,25.1,8.2,16.9,19.9,1.375,6,1.24,94.940625,152.3,24.06973193541441,79.17999999999999,92.86764705882354,74.893,2.9396,,6.71,6.56,422.6933333333334,17.3,312.5466666666667,8.5,1.0,1,35.56,,,,,,,,,2024-06-21,S60-24
20240621090728,2024-06-21 09:07:28,16,S60-24,554,769,0,72,194,23,0,44,0.0,0.0,0.0,1.74,1657.74,8.5,1.41,-1.77,0.0,,,,,,200.0,280.0,450.0,1100.0,12.0,0.0,2.0,6.0,0.0,20240621_16,小型,1018.0,2.0,,,S60,,,0.0,31.2,64.9,261,0.371,0.276,1323,0.419,769,25.7,8.8,16.9,20.1,1.388,6,0.71,73.32409638554218,87.4,8.377315761280807,66.8,74.49655172413793,104.925,2.9396,,6.71,6.56,422.6933333333334,17.3,312.5466666666667,8.5,0.0,0,-17.44,74.0309523809524,518.2166666666668,,,,,,,2024-06-21,S60-24
20240621091114,2024-06-21 09:11:14,17,S60-24,544,759,0,73,190,24,0,44,0.0,0.0,0.0,1.71,1635.71,8.0,1.39,-1.63,0.13,,,,,,200.0,280.0,450.0,1100.0,12.0,0.0,2.0,6.0,0.0,20240621_17,小型,1018.0,2.0,,,S60,,,0.0,31.2,64.9,258,0.384,0.283,1303,0.417,759,26.4,9.3,17.1,20.3,1.395,6,0.7,70.3845238095238,81.2,7.538275255047514,65.72,71.71333333333332,102.448,2.9396,,6.71,6.56,422.6933333333334,17.3,312.5466666666667,8.0,-0.5,1,-26.15,74.0309523809524,518.2166666666668,,,,,,,2024-06-21,S60-24
20240621094021,2024-06-21 09:40:21,18,S60-24,540,748,0,70,187,22,0,42,0.0,0.0,0.0,1.69,1610.69,8.5,1.45,-1.46,0.13,,,,,,270.0,,450.0,1100.0,6.0,0.0,1.0,11.0,0.0,20240621_18,小型,1018.0,2.0,,,S60,,,0.0,31.2,64.9,251,0.374,0.279,1288,0.419,748,25.5,8.8,16.7,20.0,1.385,6,0.69,72.56296296296297,87.9,9.34312243844973,64.7,76.53928571428571,110.927,2.9396,,6.71,6.56,422.6933333333334,17.3,312.5466666666667,8.5,0.5,1,-19.44,74.0309523809524,518.2166666666668,,,,,,,2024-06-21,S60-24
20240621094347,2024-06-21 09:43:47,19,S60-24,535,747,0,75,189,21,0,42,0.0,0.0,0.0,1.7,1610.7,7.5,1.35,-1.47,0.0,,,,,,270.0,,450.0,1100.0,6.0,0.0,1.0,11.0,0.0,20240621_19,小型,1018.0,2.0,,,S60,,,0.0,31.2,64.9,252,0.397,0.298,1282,0.417,747,25.0,8.3,16.7,20.3,1.396,6,0.69,69.21910112359552,82.4,7.24799664540461,62.720000000000006,68.51290322580645,99.294,2.9396,,6.71,6.56,422.6933333333334,17.3,312.5466666666667,7.5,-1.0,1,-31.88,74.0309523809524,518.2166666666668,,,,,,,2024-06-21,S60-24
20240621125943,2024-06-21 12:59:43,27,S60-31,870,1191,0,108,300,32,0,67,0.0,0.0,0.0,3.01,2571.01,9.0,1.89,-0.8,0.0,,,,,,280.0,,450.0,1100.0,9.0,0.0,2.0,7.0,0.5,20240621_27,小型,1427.0,3.0,,,S60,,,0.0,29.8,75.4,399,0.36,0.271,2061,0.422,1191,24.8,8.0,16.8,19.7,1.369,6,1.1,85.40114942528737,120.0,15.230682087147018,82.96,90.58387096774192,82.349,2.9396,,6.71,6.56,422.6933333333334,17.3,312.5466666666667,9.0,1.5,1,19.37,63.80430107526881,1183.5697849462365,,,,,,,2024-06-21,S60-31
20240621132745,2024-06-21 13:27:45,30,S60-36,767,1062,0,103,264,30,0,60,0.0,0.0,0.0,2.99,2288.99,8.0,0.98,-0.9,0.09,,,,,,280.0,,450.0,1100.0,8.0,0.0,2.0,7.0,0.5,20240621_30,小型,1427.0,3.0,,,S60,,,0.0,29.8,75.4,354,0.39,0.291,1829,0.419,1062,25.4,8.5,16.9,20.0,1.385,6,0.98,83.04047619047618,114.7,14.631856301264774,75.46,88.50333333333333,90.31,2.9396,,6.71,6.56,422.6933333333334,17.3,312.5466666666667,8.0,-1.0,1,3.85,63.80430107526881,1183.5697849462365,,,,,,,2024-06-21,S60-36
20240621135450,2024-06-21 13:54:50,32,S60-36,789,1083,0,101,271,30,0,61,0.0,0.0,0.0,3.05,2338.05,8.5,1.0,-0.63,0.0,,,,,,280.0,,450.0,1100.0,10.0,0.0,2.0,7.0,0.5,20240621_32,小型,1427.0,3.0,,,S60,,,0.0,29.8,75.4,362,0.373,0.279,1872,0.421,1083,25.1,8.3,16.9,19.8,1.373,6,1.0,83.75555555555556,114.9,14.58812302297089,75.92,89.38214285714285,89.382,2.9396,,6.71,6.56,422.6933333333334,17.3,312.5466666666667,8.5,0.5,1,11.56,63.80430107526881,1183.5697849462365,,,,,,,2024-06-21,S60-36
20240621142429,2024-06-21 14:24:29,37,S60-36,905,1244,0,116,314,34,0,69,0.0,0.0,0.0,3.48,2685.48,8.5,1.75,-0.98,-0.08,,,,,,280.0,,450.0,1100.0,7.0,0.0,2.0,7.0,0.5,20240621_37,小型,1543.0,4.0,,,S60,,,0.0,29.8,75.4,417,0.369,0.278,2149,0.421,1244,24.7,8.2,16.5,19.9,1.375,6,1.15,91.05204081632652,129.2,19.608251228583136,79.52000000000001,97.58235294117648,84.854,2.9396,,6.71,6.56,422.6933333333334,17.3,312.5466666666667,8.5,0.0,0,26.56,66.31976744186046,1146.2266472868218,,,,,,,2024-06-21,S60-36
20240621144933,2024-06-21 14:49:33,41,S60-36,882,1222,0,122,307,32,0,70,0.0,0.0,0.0,3.44,2638.44,7.5,0.83,-0.79,-0.16,,,,,,280.0,,450.0,1100.0,8.0,0.0,2.0,7.0,0.5,20240621_41,小型,1543.0,4.0,,,S60,,,0.0,29.8,75.4,409,0.397,0.298,2104,0.419,1222,24.9,7.8,17.1,20.2,1.385,6,1.13,81.70843373493976,116.6,15.403842462420045,74.7,86.47586206896551,76.527,2.9396,,6.71,6.56,422.6933333333334,17.3,312.5466666666667,7.5,-1.0,1,15.12,66.31976744186046,1146.2266472868218,,,,,,,2024-06-21,S60-36
20240621151647,2024-06-21 15:16:47,44,S60-31,914,1267,0,127,319,32,0,72,0.0,0.0,0.0,3.21,2734.21,7.5,0.79,-0.65,0.0,,,,,,280.0,,450.0,1100.0,7.0,0.0,2.0,7.0,0.5,20240621_44,小型,1543.0,4.0,,,S60,,,0.0,29.8,75.4,423,0.398,0.3,2181,0.419,1267,24.6,7.6,17.0,20.1,1.386,6,1.17,95.92736842105262,137.3,21.207746559392483,80.16,103.70000000000002,88.632,2.9396,,6.71,6.56,422.6933333333334,17.3,312.5466666666667,7.5,0.0,0,20.12,66.31976744186046,1146.2266472868218,,,,,,,2024-06-21,S60-31
20240621154130,2024-06-21 15:41:30,48,S60-36,910,1280,0,137,321,35,0,73,0.0,0.0,0.0,3.57,2759.57,6.5,1.48,-1.09,0.16,,,,,,280.0,,450.0,1100.0,6.0,0.0,2.0,7.0,0.5,20240621_48,小型,1636.0,2.0,,,S60,,,0.0,29.8,75.4,429,0.427,0.319,2190,0.416,1280,25.2,8.2,17.0,20.5,1.407,6,1.18,81.85232558139535,125.4,17.016617915712438,75.22,84.99,72.025,2.9396,,6.71,6.56,422.6933333333334,17.3,312.5466666666667,6.5,-1.0,1,24.48,65.0475,1066.779,,,,,,,2024-06-21,S60-36
20240621160721,2024-06-21 16:07:21,53,S60-36,908,1268,0,128,316,35,0,70,0.0,0.0,0.0,3.55,2728.55,7.5,1.59,-1.3,0.08,,,,,,280.0,,450.0,1100.0,7.0,0.0,2.0,7.0,0.5,20240621_53,小型,1636.0,2.0,,,S60,,,0.0,29.8,75.4,421,0.405,0.304,2176,0.417,1268,24.9,8.3,16.6,20.1,1.396,6,1.17,85.0358024691358,125.3,18.467116645420028,73.82,92.10714285714286,78.724,2.9396,,6.71,6.56,422.6933333333334,17.3,312.5466666666667,7.5,1.0,1,21.12,65.0475,1066.779,,,,,,,2024-06-21,S60-36
20240621163318,2024-06-21 16:33:18,56,S60-36,554,768,0,72,193,23,0,45,0.0,0.0,0.0,2.16,1657.16,8.5,1.41,-1.77,-0.13,,,,,,200.0,280.0,450.0,1100.0,4.0,4.0,1.0,7.0,0.5,20240621_56,小型,1735.0,1.0,,,S60,,,0.0,29.8,75.4,261,0.373,0.276,1322,0.419,768,26.1,8.8,17.2,20.1,1.386,6,0.71,69.87037037037037,81.7,7.849832025323137,65.84,73.44285714285715,103.441,2.9396,,6.71,6.56,422.6933333333334,17.3,312.5466666666667,8.5,1.0,1,-17.44,65.356,1007.5716666666664,,,,,,,2024-06-21,S60-36
20240621163702,2024-06-21 16:37:02,57,S60-36,543,759,0,73,191,23,0,45,0.0,0.0,0.0,2.15,1636.15,8.0,1.39,-1.81,0.13,,,,,,200.0,280.0,450.0,1100.0,4.0,4.0,1.0,7.0,0.5,20240621_57,小型,1735.0,1.0,,,S60,,,0.0,29.8,75.4,259,0.382,0.282,1302,0.417,759,26.3,8.9,17.4,20.3,1.398,6,0.7,69.58313253012048,81.2,7.619977220297804,61.760000000000005,72.4448275862069,103.493,2.9396,,6.71,6.56,422.6933333333334,17.3,312.5466666666667,8.0,-0.5,1,-26.15,65.356,1007.5716666666664,,,,,,,2024-06-21,S60-36
20240621170106,2024-06-21 17:01:06,61,S60-36,559,770,0,72,193,23,0,46,0.0,0.0,0.0,2.17,1665.17,8.5,1.41,-0.89,0.13,,,,,,280.0,,450.0,1100.0,11.0,0.0,1.0,9.0,0.5,20240621_61,小型,1735.0,1.0,,,S60,,,0.0,29.8,75.4,262,0.373,0.275,1329,0.421,770,26.3,8.8,17.6,20.1,1.377,6,0.71,70.95476190476191,82.3,7.474470912345644,64.76,74.11333333333333,104.385,2.9396,,6.71,6.56,422.6933333333334,17.3,312.5466666666667,8.5,0.5,1,-17.44,65.356,1007.5716666666664,,,,,,,2024-06-21,S60-36
20240621170439,2024-06-21 17:04:39,62,S60-36,537,748,0,72,186,23,0,43,0.0,0.0,0.0,2.12,1611.12,8.0,0.0,-1.47,0.13,,,,,,280.0,,450.0,1100.0,11.0,0.0,1.0,9.0,0.5,20240621_62,小型,1735.0,1.0,,,S60,,,0.0,29.8,75.4,252,0.387,0.286,1285,0.418,748,26.2,9.1,17.1,20.1,1.393,6,0.69,68.93209876543212,80.2,7.844284341464909,62.7,71.96071428571427,104.291,2.9396,,6.71,6.56,422.6933333333334,17.3,312.5466666666667,8.0,-0.5,1,-27.15,65.356,1007.5716666666664,,,,,,,2024-06-21,S60-36
20240624064913,2024-06-24 06:49:13,1,S60-24,603,827,0,75,206,23,0,45,0.0,0.0,0.0,1.87,1780.87,9.0,2.74,-0.5,0.49,,,,,,250.0,,450.0,1100.0,9.0,0.0,2.0,7.0,0.0,20240624_1,小型,743.0,2.0,,,S60,,,0.0,31.7,60.6,274,0.364,0.274,1430,0.422,827,24.8,8.4,16.4,19.6,1.371,6,0.76,82.6788235294118,93.8,9.107037926372522,77.08,87.52068965517243,115.159,2.9396,,6.71,6.56,422.6933333333334,17.3,312.5466666666667,9.0,1.0,1,-13.63,,,,,,,,,2024-06-24,S60-24
20240624065239,2024-06-24 06:52:39,2,S60-24,600,826,0,77,202,25,0,49,0.0,0.0,0.0,1.87,1780.87,8.5,1.32,-0.5,0.36,,,,,,250.0,,450.0,1100.0,9.0,0.0,2.0,7.0,0.0,20240624_2,小型,743.0,2.0,,,S60,,,0.0,31.7,60.6,276,0.381,0.279,1426,0.421,826,26.8,9.1,17.8,19.8,1.377,6,0.76,80.16235294117648,95.3,8.73976680898481,75.72,82.7310344827586,108.857,2.9396,,6.71,6.56,422.6933333333334,17.3,312.5466666666667,8.5,-0.5,1,-12.44,,,,,,,,,2024-06-24,S60-24
20240624071538,2024-06-24 07:15:38,5,S60-24,570,783,0,74,194,21,0,43,0.0,0.0,0.0,1.77,1686.77,8.5,2.78,-0.35,0.38,,,,,,250.0,,450.0,1100.0,8.0,0.0,2.0,7.0,0.0,20240624_5,小型,743.0,2.0,,,S60,,,0.0,31.7,60.6,258,0.381,0.287,1353,0.421,783,24.8,8.1,16.7,19.7,1.374,6,0.72,81.43456790123456,93.2,8.76877401081798,75.0,87.4392857142857,121.443,2.9396,,6.71,6.56,422.6933333333334,17.3,312.5466666666667,8.5,0.0,0,-15.44,,,,,,,,,2024-06-24,S60-24
20240624071842,2024-06-24 07:18:42,6,S60-24,568,782,0,76,194,22,0,44,0.0,0.0,0.0,1.77,1687.77,8.0,1.33,-0.18,0.26,,,,,,250.0,,450.0,1100.0,8.0,0.0,2.0,7.0,0.0,20240624_6,小型,743.0,2.0,,,S60,,,0.0,31.7,60.6,260,0.392,0.292,1350,0.421,782,25.4,8.5,16.9,19.9,1.377,6,0.72,79.81666666666666,92.3,8.682905459707724,72.44,83.95588235294117,116.605,2.9396,,6.71,6.56,422.6933333333334,17.3,312.5466666666667,8.0,-0.5,1,-23.15,,,,,,,,,2024-06-24,S60-24
20240624074217,2024-06-24 07:42:17,8,S60-24,905,1258,0,130,316,32,0,69,0.0,0.0,0.0,2.82,2712.82,7.0,0.78,-0.33,0.16,,,,,,280.0,,450.0,1100.0,8.0,0.0,2.0,7.0,0.0,20240624_8,小型,910.0,1.0,,,S60,,,0.0,31.7,60.6,417,0.411,0.312,2163,0.418,1258,24.2,7.7,16.5,20.2,1.39,6,1.16,92.85909090909092,130.7,19.12298495839518,82.34,105.50322580645162,90.951,2.9396,,6.71,6.56,422.6933333333334,17.3,312.5466666666667,7.0,-1.0,1,19.17,,,,,,,,,2024-06-24,S60-24
20240624081505,2024-06-24 08:15:05,11,S60-24,912,1280,0,139,320,34,0,70,0.0,0.0,0.0,2.87,2757.87,6.0,0.0,-0.44,0.16,,,,,,280.0,,450.0,1100.0,8.0,0.0,2.0,7.0,0.0,20240624_11,小型,910.0,1.0,,,S60,,,0.0,31.7,60.6,424,0.434,0.328,2192,0.416,1280,24.5,8.0,16.5,20.4,1.404,6,1.18,93.96923076923076,130.0,18.40267952484089,83.08,103.946875,88.091,2.9396,,6.71,6.56,422.6933333333334,17.3,312.5466666666667,6.0,-1.0,1,23.41,,,,,,,,,2024-06-24,S60-24
20240624084258,2024-06-24 08:42:58,14,S60-24,904,1280,0,148,319,33,0,74,0.0,0.0,0.0,2.87,2760.87,5.0,0.0,-0.33,0.16,,,,,,,,,,,,,,0.0,20240624_14,,,,,,S60,,,0.0,31.7,60.6,426,0.464,0.347,2184,0.414,1280,25.1,7.7,17.4,20.8,1.416,6,1.18,79.10117647058824,104.9,11.268754241056495,76.98,80.2448275862069,68.004,2.9396,,6.71,6.56,422.6933333333334,17.3,312.5466666666667,5.0,-1.0,1,24.18,,,,,,,,,2024-06-24,S60-24
20240624090743,2024-06-24 09:07:43,18,S60-24,556,771,0,74,193,22,0,47,0.0,0.0,0.0,1.73,1664.73,8.0,1.37,-1.07,0.26,,,,,,200.0,280.0,450.0,1100.0,4.0,4.0,2.0,8.0,0.0,20240624_18,小型,1022.0,4.0,,,S60,,,0.0,31.7,60.6,262,0.383,0.282,1327,0.419,771,26.3,8.4,17.9,20.2,1.387,6,0.71,74.19285714285715,87.2,8.231122496416901,67.9,76.97666666666666,108.418,2.9396,,6.71,6.56,422.6933333333334,17.3,312.5466666666667,8.0,3.0,1,-25.15,,,,,,,,,2024-06-24,S60-24
20240624091124,2024-06-24 09:11:24,19,S60-24,547,760,0,76,191,21,0,43,0.0,0.0,0.0,1.7,1639.7,7.5,1.33,-0.55,0.26,,,,,,200.0,280.0,450.0,1100.0,4.0,4.0,2.0,8.0,0.0,20240624_19,小型,1022.0,4.0,,,S60,,,0.0,31.7,60.6,255,0.398,0.298,1307,0.419,760,25.1,8.2,16.9,20.2,1.389,6,0.7,74.23333333333335,86.7,8.177121587717616,65.61999999999999,79.06666666666666,112.952,2.9396,,6.71,6.56,422.6933333333334,17.3,312.5466666666667,7.5,-0.5,1,-30.88,,,,,,,,,2024-06-24,S60-24
20240624094815,2024-06-24 09:48:15,22,S60-24,538,748,0,78,187,20,0,44,0.0,0.0,0.0,1.7,1616.7,7.0,1.3,-0.37,0.13,,,,,,200.0,280.0,450.0,1100.0,4.0,9.0,2.0,9.0,0.0,20240624_22,小型,1022.0,4.0,,,S60,,,0.0,31.7,60.6,251,0.417,0.311,1286,0.418,748,25.5,8.0,17.5,20.4,1.39,6,0.69,76.91904761904762,87.8,6.962441351218767,70.17999999999999,79.71000000000001,115.522,2.9396,,6.71,6.56,422.6933333333334,17.3,312.5466666666667,7.0,-0.5,1,-32.83,,,,,,,,,2024-06-24,S60-24
20240624095226,2024-06-24 09:52:26,23,S60-24,535,748,0,80,188,21,0,42,0.0,0.0,0.0,1.69,1615.69,6.5,1.27,-0.56,0.13,,,,,,200.0,280.0,450.0,1100.0,4.0,9.0,2.0,9.0,0.0,20240624_23,小型,1022.0,4.0,,,S60,,,0.0,31.7,60.6,251,0.426,0.319,1283,0.417,748,25.1,8.4,16.7,20.5,1.398,6,0.69,74.97710843373494,85.2,7.60113062771371,68.78,79.96896551724139,115.897,2.9396,,6.71,6.56,422.6933333333334,17.3,312.5466666666667,6.5,-0.5,1,-32.52,,,,,,,,,2024-06-24,S60-24
20240624130012,2024-06-24 13:00:12,29,S60-36,864,1193,0,116,299,32,0,68,0.0,0.0,0.0,3.35,2575.35,8.0,1.75,-0.58,0.17,,,,,,280.0,,450.0,1100.0,16.0,0.0,2.0,7.0,0.0,20240624_29,小型,1440.0,1.0,,,S60,,,0.0,28.8,74.9,399,0.388,0.291,2057,0.42,1193,25.1,8.0,17.0,20.0,1.381,6,1.1,89.9301204819277,116.5,14.434119008507208,87.91999999999999,99.22758620689656,90.207,2.9396,,6.71,6.56,422.6933333333334,17.3,312.5466666666667,8.0,1.5,1,16.85,,,,,,,,,2024-06-24,S60-36
20240624133743,2024-06-24 13:37:43,33,S60-36,775,1085,0,113,271,28,0,62,0.0,0.0,0.0,3.07,2337.07,7.0,1.8,-1.02,0.18,,,,,,280.0,,450.0,1100.0,11.0,0.0,2.0,7.0,0.0,20240624_33,小型,1440.0,1.0,,,S60,,,0.0,28.8,74.9,361,0.417,0.313,1860,0.417,1085,24.9,7.8,17.2,20.3,1.4,6,1.0,81.98260869565217,111.3,11.78187267073828,78.84,79.0848484848485,79.085,2.9396,,6.71,6.56,422.6933333333334,17.3,312.5466666666667,7.0,-1.0,1,2.17,,,,,,,,,2024-06-24,S60-36
20240624140949,2024-06-24 14:09:49,34,S60-36,765,1061,0,107,263,30,0,60,0.0,0.0,0.0,2.98,2288.98,7.5,1.9,-0.78,0.0,,,,,,280.0,,450.0,1100.0,10.0,0.0,2.0,7.0,0.0,20240624_34,小型,1440.0,1.0,,,S60,,,0.0,28.8,74.9,353,0.407,0.303,1826,0.419,1061,25.5,8.5,17.0,20.1,1.387,6,0.98,80.83571428571429,105.4,11.181773465024646,76.14000000000001,81.24666666666667,82.905,2.9396,,6.71,6.56,422.6933333333334,17.3,312.5466666666667,7.5,0.5,1,0.12,,,,,,,,,2024-06-24,S60-36
20240624143850,2024-06-24 14:38:50,38,S60-36,904,1247,0,122,313,34,0,72,0.0,0.0,0.0,3.54,2695.54,8.0,2.52,-0.55,0.16,,,,,,280.0,,450.0,1100.0,7.0,0.0,2.0,7.0,0.0,20240624_38,小型,1603.0,3.0,,,S60,,,0.0,28.8,74.9,419,0.39,0.291,2151,0.42,1247,25.3,8.1,17.2,20.1,1.379,6,1.15,95.35416666666669,134.4,19.47888235086625,81.2,107.34117647058824,93.34,2.9396,,6.71,6.56,422.6933333333334,17.3,312.5466666666667,8.0,0.5,1,22.85,,,,,,,,,2024-06-24,S60-36
20240624150743,2024-06-24 15:07:43,41,S60-36,885,1238,0,129,306,35,0,71,0.0,0.0,0.0,3.47,2667.47,7.0,1.57,-0.78,0.24,,,,,,280.0,,450.0,1100.0,7.0,0.0,2.0,7.0,0.0,20240624_41,小型,1603.0,3.0,,,S60,,,0.0,28.8,74.9,412,0.422,0.313,2123,0.417,1238,25.7,8.5,17.2,20.3,1.399,6,1.14,85.6989010989011,118.4,13.34408948063305,80.1,85.28125,74.808,2.9396,,6.71,6.56,422.6933333333334,17.3,312.5466666666667,7.0,-1.0,1,18.17,,,,,,,,,2024-06-24,S60-36
20240624153711,2024-06-24 15:37:11,46,S60-36,908,1247,0,116,315,31,0,70,0.0,0.0,0.0,3.49,2690.49,8.5,1.75,-0.66,0.16,,,,,,280.0,,450.0,1100.0,6.0,0.0,2.0,7.0,0.0,20240624_46,小型,1603.0,3.0,,,S60,,,0.0,28.8,74.9,416,0.368,0.279,2155,0.421,1247,24.3,7.5,16.8,19.8,1.373,6,1.15,93.05903614457831,132.0,18.796039291480703,80.74000000000001,106.3758620689655,92.501,2.9396,,6.71,6.56,422.6933333333334,17.3,312.5466666666667,8.5,1.5,1,26.56,,,,,,,,,2024-06-24,S60-36
20240624160130,2024-06-24 16:01:30,50,S60-36,882,1226,0,123,310,33,0,69,0.0,0.0,0.0,3.43,2646.43,7.5,1.65,-0.79,0.16,,,,,,280.0,,450.0,1100.0,11.0,0.0,2.0,7.0,0.0,20240624_50,小型,1701.0,4.0,,,S60,,,0.0,28.8,74.9,412,0.397,0.299,2108,0.418,1226,24.8,8.0,16.7,20.2,1.39,6,1.13,93.12448979591838,127.8,17.642817011085008,83.64000000000001,104.4470588235294,92.431,2.9396,,6.71,6.56,422.6933333333334,17.3,312.5466666666667,7.5,-1.0,1,16.12,,,,,,,,,2024-06-24,S60-36
20240624163140,2024-06-24 16:31:40,54,S60-36,567,781,0,77,196,23,0,46,0.0,0.0,0.0,2.17,1692.17,8.0,2.67,-0.35,0.13,,,,,,250.0,,450.0,1100.0,8.0,0.0,2.0,7.0,0.0,20240624_54,小型,1701.0,4.0,,,S60,,,0.0,28.8,74.9,265,0.393,0.291,1348,0.421,781,26.0,8.7,17.4,20.2,1.377,6,0.72,70.8029702970297,83.0,6.501507143557682,70.3,69.67428571428572,96.77,2.9396,,6.71,6.56,422.6933333333334,17.3,312.5466666666667,8.0,0.5,1,-22.15,,,,,,,,,2024-06-24,S60-36
20240624163522,2024-06-24 16:35:22,55,S60-36,570,781,0,73,197,23,0,46,0.0,0.0,0.0,2.17,1692.17,8.5,1.39,-0.35,0.13,,,,,,250.0,,450.0,1100.0,8.0,0.0,2.0,7.0,0.0,20240624_55,小型,1701.0,4.0,,,S60,,,0.0,28.8,74.9,266,0.371,0.274,1351,0.422,781,25.9,8.6,17.3,20.1,1.37,6,0.72,75.63736263736263,86.5,7.27190360602417,70.94,77.40625,107.509,2.9396,,6.71,6.56,422.6933333333334,17.3,312.5466666666667,8.5,0.5,1,-16.44,,,,,,,,,2024-06-24,S60-36
20240624170232,2024-06-24 17:02:32,59,S60-31,558,770,0,75,195,23,0,47,0.0,0.0,0.0,1.94,1669.94,8.0,2.74,-0.71,0.13,,,,,,200.0,280.0,450.0,1100.0,4.0,4.0,2.0,8.0,0.0,20240624_59,小型,1803.0,2.0,,,S60,,,0.0,28.8,74.9,265,0.385,0.283,1328,0.42,770,26.4,8.7,17.7,20.4,1.38,6,0.71,72.78148148148148,84.0,7.505012499658306,67.74000000000001,75.46428571428571,106.288,2.9396,,6.71,6.56,422.6933333333334,17.3,312.5466666666667,8.0,-0.5,1,-24.15,,,,,,,,,2024-06-24,S60-31
20240624170603,2024-06-24 17:06:03,60,S60-31,557,769,0,74,195,23,0,46,0.0,0.0,0.0,1.95,1665.95,8.0,1.37,-0.89,0.0,,,,,,200.0,280.0,450.0,1100.0,4.0,4.0,2.0,8.0,0.0,20240624_60,小型,1803.0,2.0,,,S60,,,0.0,28.8,74.9,264,0.379,0.28,1326,0.42,769,26.1,8.7,17.4,20.3,1.381,6,0.71,73.09756097560975,84.7,7.412809868647717,68.47999999999999,76.22413793103448,107.358,2.9396,,6.71,6.56,422.6933333333334,17.3,312.5466666666667,8.0,0.0,0,-25.15,,,,,,,,,2024-06-24,S60-31
20240624173120,2024-06-24 17:31:20,63,S60-31,534,735,0,72,185,22,0,44,0.0,0.0,0.0,1.88,1593.88,8.0,2.86,-0.74,-0.14,,,,,,200.0,280.0,450.0,1100.0,4.0,6.0,2.0,9.0,0.0,20240624_63,小型,1803.0,2.0,,,S60,,,0.0,28.8,74.9,251,0.389,0.287,1269,0.421,735,26.3,8.8,17.5,20.3,1.376,6,0.68,70.77439024390245,82.9,6.359682669173655,68.4,71.29310344827586,104.843,2.9396,,6.71,6.56,422.6933333333334,17.3,312.5466666666667,8.0,0.0,0,-27.15,,,,,,,,,2024-06-24,S60-31
20240624173520,2024-06-24 17:35:20,64,S60-31,532,736,0,71,185,22,0,45,0.0,0.0,0.0,1.85,1592.85,8.0,1.43,-1.12,0.0,,,,,,200.0,280.0,450.0,1100.0,4.0,6.0,2.0,9.0,0.0,20240624_64,小型,1803.0,2.0,,,S60,,,0.0,28.8,74.9,252,0.384,0.282,1268,0.42,736,26.6,8.7,17.9,20.3,1.383,6,0.68,71.78488372093022,82.2,6.354773291875199,67.74,73.11333333333333,107.52,2.9396,,6.71,6.56,422.6933333333334,17.3,312.5466666666667,8.0,0.0,0,-28.15,,,,,,,,,2024-06-24,S60-31
20240625065027,2024-06-25 06:50:27,1,S60-24,975,1346,0,130,337,36,0,74,0.0,0.0,0.0,3.02,2901.02,8.0,1.56,-0.61,0.22,,,,,,280.0,,450.0,1100.0,6.0,0.0,2.0,7.0,0.0,20240625_1,小型,744.0,4.0,,,S60,,,0.0,31.1,63.7,447,0.386,0.291,2321,0.42,1346,24.6,8.1,16.6,19.9,1.381,6,1.24,92.02608695652177,127.3,15.612570670743503,83.52,94.48484848484848,76.197,2.9396,,6.71,6.56,422.6933333333334,17.3,312.5466666666667,8.0,0.0,0,30.85,,,,,,,,,2024-06-25,S60-24
20240625071559,2024-06-25 07:15:59,4,S60-24,893,1247,0,128,310,35,0,69,0.0,0.0,0.0,2.82,2684.82,7.0,0.79,-0.89,0.16,,,,,,280.0,,450.0,1100.0,7.0,0.0,2.0,7.0,0.0,20240625_4,小型,744.0,4.0,,,S60,,,0.0,31.1,63.7,414,0.413,0.309,2140,0.417,1247,25.1,8.5,16.7,20.2,1.396,6,1.15,90.98275862068968,123.0,15.497060951584926,82.44,98.49032258064514,85.644,2.9396,,6.71,6.56,422.6933333333334,17.3,312.5466666666667,7.0,-1.0,1,17.17,,,,,,,,,2024-06-25,S60-24
20240625074045,2024-06-25 07:40:45,6,S60-24,572,793,0,74,199,22,0,43,0.0,0.0,0.0,1.76,1704.76,8.5,1.37,-1.21,0.25,,,,,,250.0,,490.0,1050.0,10.0,0.0,2.0,7.0,0.0,20240625_6,小型,844.0,2.0,,,S60,,,0.0,31.1,63.7,264,0.372,0.28,1365,0.419,793,24.6,8.3,16.3,19.8,1.386,6,0.73,74.30714285714286,90.6,8.336405896146498,69.76,74.00999999999999,101.384,2.9396,,6.71,6.56,422.6933333333334,17.3,312.5466666666667,8.5,1.5,1,-15.44,,,,,,,,,2024-06-25,S60-24
20240625074458,2024-06-25 07:44:58,7,S60-24,574,794,0,74,199,22,0,43,0.0,0.0,0.0,1.81,1707.81,8.5,1.37,-0.86,0.38,,,,,,250.0,,490.0,1050.0,10.0,0.0,2.0,7.0,0.0,20240625_7,小型,844.0,2.0,,,S60,,,0.0,31.1,63.7,264,0.372,0.28,1368,0.42,794,24.6,8.3,16.3,19.8,1.383,6,0.73,77.54505494505496,92.8,9.300280791415862,70.22,81.9375,112.243,2.9396,,6.71,6.56,422.6933333333334,17.3,312.5466666666667,8.5,0.0,0,-15.44,,,,,,,,,2024-06-25,S60-24
20240625081128,2024-06-25 08:11:28,10,S60-24,561,782,0,76,196,22,0,43,0.0,0.0,0.0,1.79,1681.79,8.0,1.33,-1.41,0.26,,,,,,250.0,,490.0,1020.0,9.0,0.0,2.0,7.0,0.0,20240625_10,小型,844.0,2.0,,,S60,,,0.0,31.1,63.7,261,0.388,0.291,1343,0.418,782,24.9,8.4,16.5,20.1,1.394,6,0.72,70.84408602150538,85.3,7.051217577548833,68.63999999999999,69.053125,95.907,2.9396,,6.71,6.56,422.6933333333334,17.3,312.5466666666667,8.0,-0.5,1,-23.15,,,,,,,,,2024-06-25,S60-24
20240625081519,2024-06-25 08:15:19,11,S60-24,554,771,0,72,194,22,0,43,0.0,0.0,0.0,1.75,1657.75,8.5,1.41,-1.77,0.26,,,,,,250.0,,490.0,1020.0,9.0,0.0,2.0,7.0,0.0,20240625_11,小型,844.0,2.0,,,S60,,,0.0,31.1,63.7,259,0.371,0.278,1325,0.418,771,25.1,8.5,16.6,20.0,1.392,6,0.71,74.48170731707316,90.2,8.988910892665915,66.72,77.11379310344829,108.611,2.9396,,6.71,6.56,422.6933333333334,17.3,312.5466666666667,8.5,0.5,1,-17.44,,,,,,,,,2024-06-25,S60-24
20240625084319,2024-06-25 08:43:19,12,S60-24,952,1323,0,136,333,35,0,73,0.0,0.0,0.0,2.95,2854.95,7.0,0.74,-0.42,0.15,,,,,,280.0,,450.0,1100.0,7.0,0.0,2.0,7.0,0.0,20240625_12,小型,1027.0,3.0,,,S60,,,0.0,31.1,63.7,441,0.408,0.308,2275,0.418,1323,24.5,7.9,16.6,20.2,1.39,6,1.22,86.75106382978724,122.7,14.9497580189685,80.2,88.77878787878787,72.769,2.9396,,6.71,6.56,422.6933333333334,17.3,312.5466666666667,7.0,-1.5,1,25.17,,,,,,,,,2024-06-25,S60-24
20240625091000,2024-06-25 09:10:00,15,S60-31,553,759,0,70,191,21,0,44,0.0,0.0,0.0,1.94,1639.94,8.5,1.45,-0.54,0.13,,,,,,200.0,280.0,450.0,1100.0,4.0,4.0,2.0,7.0,0.0,20240625_15,小型,1027.0,3.0,,,S60,,,0.0,31.1,63.7,256,0.366,0.273,1312,0.421,759,25.4,8.2,17.2,19.9,1.373,6,0.7,73.81604938271605,86.8,8.021829119179392,66.61999999999999,77.09285714285714,110.133,2.9396,,6.71,6.56,422.6933333333334,17.3,312.5466666666667,8.5,1.5,1,-19.44,,,,,,,,,2024-06-25,S60-31
20240625091452,2024-06-25 09:14:52,16,S60-31,548,760,0,73,192,22,0,42,0.0,0.0,0.0,1.93,1638.93,8.0,1.39,-0.9,0.26,,,,,,200.0,280.0,450.0,1100.0,4.0,4.0,2.0,7.0,0.0,20240625_16,小型,1027.0,3.0,,,S60,,,0.0,31.1,63.7,256,0.38,0.285,1308,0.419,760,25.0,8.6,16.4,20.1,1.387,6,0.7,69.68780487804878,80.5,6.702300119269257,65.62,71.19310344827588,101.704,2.9396,,6.71,6.56,422.6933333333334,17.3,312.5466666666667,8.0,-0.5,1,-26.15,,,,,,,,,2024-06-25,S60-31
20240625095540,2024-06-25 09:55:40,21,S60-31,559,770,0,73,189,24,0,43,0.0,0.0,0.0,1.98,1659.98,8.5,2.82,-0.89,0.13,,,,,,200.0,280.0,450.0,1100.0,4.0,3.0,2.0,9.0,0.0,20240625_21,小型,1027.0,3.0,,,S60,,,0.0,31.1,63.7,256,0.386,0.285,1329,0.421,770,26.2,9.4,16.8,19.8,1.377,6,0.71,70.60246913580247,82.8,7.702973216395354,66.16,72.39642857142859,101.967,2.9396,,6.71,6.56,422.6933333333334,17.3,312.5466666666667,8.5,0.5,1,-16.44,,,,,,,,,2024-06-25,S60-31
20240625095850,2024-06-25 09:58:50,22,S60-31,562,771,0,72,193,22,0,42,0.0,0.0,0.0,1.93,1663.93,8.5,1.41,-0.35,0.26,,,,,,200.0,280.0,450.0,1100.0,4.0,3.0,2.0,9.0,0.0,20240625_22,小型,1027.0,3.0,,,S60,,,0.0,31.1,63.7,257,0.373,0.28,1333,0.422,771,24.9,8.6,16.3,19.8,1.372,6,0.71,73.74216867469882,84.3,7.986994254696875,66.74000000000001,77.4206896551724,109.043,2.9396,,6.71,6.56,422.6933333333334,17.3,312.5466666666667,8.5,0.0,0,-17.44,,,,,,,,,2024-06-25,S60-31
20240625103949,2024-06-25 10:39:49,26,S60-31,902,1255,0,131,316,32,0,73,0.0,0.0,0.0,3.18,2712.18,7.0,1.55,-0.66,-0.08,,,,,,280.0,,450.0,1100.0,7.0,0.0,2.0,7.0,0.0,20240625_26,小型,1140.0,1.0,,,S60,,,0.0,31.1,63.7,421,0.415,0.311,2157,0.418,1255,24.9,7.6,17.3,20.4,1.391,6,1.16,87.05432098765434,126.0,16.052929807456948,80.78,93.22142857142858,80.363,2.9396,,6.71,6.56,422.6933333333334,17.3,312.5466666666667,7.0,-1.5,1,20.17,,,,,,,,,2024-06-25,S60-31
20240625110630,2024-06-25 11:06:30,28,S60-31,904,1256,0,128,315,34,0,73,0.0,0.0,0.0,3.17,2713.17,7.2,0.79,-0.66,0.0,,,,,,280.0,,450.0,1100.0,12.0,0.0,2.0,7.0,0.0,20240625_28,小型,1140.0,1.0,,,S60,,,0.0,31.1,63.7,422,0.406,0.303,2160,0.419,1256,25.4,8.1,17.3,20.3,1.389,6,1.16,91.3395061728395,127.1,16.188745359024725,84.32000000000001,97.56785714285716,84.11,2.9396,,6.71,6.56,422.6933333333334,17.3,312.5466666666667,7.2,0.2,1,2.57,,,,,,,,,2024-06-25,S60-31
20240625130017,2024-06-25 13:00:17,29,S60-36,864,1191,0,116,298,33,0,67,0.0,0.0,0.0,3.36,2572.36,8.0,1.75,-0.58,0.0,,,,,,280.0,,450.0,1100.0,7.0,0.0,2.0,7.0,54.5,20240625_29,小型,1423.0,4.0,,,S60,,,0.0,27.2,82.4,398,0.389,0.291,2055,0.42,1191,25.1,8.3,16.8,20.0,1.378,6,1.1,81.96913580246913,107.0,13.13536966705542,79.56,89.05357142857144,80.958,2.9396,,6.71,6.56,422.6933333333334,17.3,312.5466666666667,8.0,0.8,1,16.85,,,,,,,,,2024-06-25,S60-36
20240625132619,2024-06-25 13:26:19,32,S60-36,760,1061,0,111,268,29,0,60,0.0,0.0,0.0,2.99,2291.99,7.0,1.83,-0.91,0.0,,,,,,280.0,,450.0,1100.0,8.0,0.0,2.0,7.0,54.5,20240625_32,小型,1423.0,4.0,,,S60,,,0.0,27.2,82.4,357,0.414,0.311,1821,0.417,1061,24.9,8.1,16.8,20.4,1.396,6,0.98,79.35487804878048,101.7,10.761416540620369,76.0,81.26551724137934,82.924,2.9396,,6.71,6.56,422.6933333333334,17.3,312.5466666666667,7.0,-1.0,1,0.17,,,,,,,,,2024-06-25,S60-36
20240625135225,2024-06-25 13:52:25,34,S60-36,783,1084,0,108,274,29,0,61,0.0,0.0,0.0,3.05,2342.05,7.5,0.93,-0.51,0.09,,,,,,280.0,,450.0,1100.0,10.0,0.0,2.0,7.0,54.5,20240625_34,小型,1423.0,4.0,,,S60,,,0.0,27.2,82.4,364,0.394,0.297,1867,0.419,1084,24.7,8.0,16.8,20.2,1.384,6,1.0,82.69135802469134,109.7,13.275059670934818,76.46,84.77142857142857,84.771,2.9396,,6.71,6.56,422.6933333333334,17.3,312.5466666666667,7.5,0.5,1,1.12,,,,,,,,,2024-06-25,S60-36
20240625142241,2024-06-25 14:22:41,37,S60-36,893,1247,0,129,315,33,0,71,0.0,0.0,0.0,3.49,2691.49,7.0,1.57,-0.89,0.16,,,,,,280.0,,450.0,1100.0,9.0,0.0,2.0,7.0,54.5,20240625_37,小型,1546.0,2.0,,,S60,,,0.0,27.2,82.4,419,0.41,0.308,2140,0.417,1247,24.8,7.9,16.9,20.4,1.396,6,1.15,89.29880952380952,118.3,16.89288025603305,80.5,101.18,87.983,2.9396,,6.71,6.56,422.6933333333334,17.3,312.5466666666667,7.0,-0.5,1,18.17,,,,,,,,,2024-06-25,S60-36
20240625145144,2024-06-25 14:51:44,40,S60-36,887,1248,0,136,314,33,0,69,0.0,0.0,0.0,3.51,2690.51,6.0,0.74,-0.67,0.24,,,,,,280.0,,450.0,1100.0,7.0,0.0,2.0,7.0,54.5,20240625_40,小型,1546.0,2.0,,,S60,,,0.0,27.2,82.4,416,0.433,0.327,2135,0.415,1248,24.5,7.9,16.6,20.5,1.407,6,1.15,82.35853658536585,113.4,13.278213875069047,78.5,84.55172413793102,73.523,2.9396,,6.71,6.56,422.6933333333334,17.3,312.5466666666667,6.0,-1.0,1,20.41,,,,,,,,,2024-06-25,S60-36
20240625151819,2024-06-25 15:18:19,45,S60-36,909,1269,0,131,319,35,0,73,0.0,0.0,0.0,3.56,2739.56,7.0,0.77,-0.76,0.16,,,,,,280.0,,450.0,1100.0,6.0,0.0,2.0,7.0,54.5,20240625_45,小型,1546.0,2.0,,,S60,,,0.0,27.2,82.4,427,0.411,0.307,2178,0.417,1269,25.3,8.2,17.1,20.4,1.396,6,1.17,79.64216867469878,111.9,12.178868925680176,78.22,79.83793103448275,68.238,2.9396,,6.71,6.56,422.6933333333334,17.3,312.5466666666667,7.0,1.0,1,20.17,,,,,,,,,2024-06-25,S60-36
