Repository: Vincent626/concrete-strength-analysis

# 🎯 S60 & M60 混凝土強度預測模型訓練成果報告

> **更新日期**: 2026-02-04  
> **專案目標**: 建立 S60/M60 混凝土 28 天抗壓強度預測模型

---

## 📋 摘要

本專案針對 S60（小型）與 M60（中型）離心混凝土管配比，建立機器學習預測模型。透過配料特徵分析，預測 28 天抗壓強度，並識別影響強度的關鍵因素。

### 主要成果

| 模型 | 樣本數 | R² | MAE (kgf/cm²) | 狀態 |
|:---|---:|---:|---:|:---|
| **S60** | 46 | **0.360** | 28 | ✅ 可用 |
| **M60** | 52 | **0.206** | 25 | ✅ 可用 |

---

## 📈 模型效能比較
> **說明**：S60 模型 R²=0.360，M60 模型 R²=0.206，兩者皆具有預測能力。S60 表現較佳，預測誤差約 28 kgf/cm²。

---

## 📊 強度分布比較
> **說明**：S60 與 M60 的強度分布相似，平均約 605 kgf/cm²，皆高於設計強度 510 kgf/cm²（紅色虛線）。

---

File: S60_M60_dataset_v9_shared.csv (part 69 of 138)
match_key,日期及時間,序,配比 ,耗用骨材1,耗用骨材2,耗用骨材3,耗用水,耗用泥料1,耗用泥料2,耗用泥料3,耗用泥料4,耗用藥劑1,耗用藥劑2,耗用藥劑3,耗用藥劑4,耗用小計,表面水骨材1,誤差%水,誤差%骨材1,誤差%骨材2,坍度(cm),混凝土溫度(℃),試體1強度(X1),試體2強度(X2),試體3強度(X3),加料轉速,慢速轉速,中速轉速,高速轉速,加料時間,慢速時間,中速時間,高速時間,總降水量,cp_key,類型,入池,蒸養池,離心開始,離心結束,母體,平均強度,強度_原始,強度_修正,環境溫度,環境濕度,膠結料總量,水灰比,水膠比,骨材總量,砂石比,粗骨材總量,水泥取代率,矽灰取代率,爐石取代率,漿體比例,粗細骨材比,月份,拌合米數,平均電流,最大電流,電流標準差,最終電流,穩定階段平均電流,單位體積穩定電流,砂_FM,砂_Mud,六分_FM,三分_FM,水泥砂漿_28天平均強度,水泥_流動性,水泥砂漿_7天平均強度,設定扣水率(%),扣水率_變動幅度,扣水率_是否變更,水量微調偏離度,蒸養實際平均溫度,蒸養實際總積溫,蒸養實際階段1溫度,蒸養實際階段2溫度,蒸養實際階段3溫度,實際離心平均轉速,實際離心平均電流,實際離心總能量,日期,配比
20240625154708,2024-06-25 15:47:08,50,S60-36,913,1256,0,117,317,35,0,71,0.0,0.0,0.0,3.53,2712.53,8.5,0.86,-0.87,0.0,,,,,,280.0,,450.0,1100.0,8.0,0.0,2.0,7.0,54.5,20240625_50,小型,1641.0,3.0,,,S60,,,0.0,27.2,82.4,423,0.369,0.277,2169,0.421,1256,25.1,8.3,16.8,19.9,1.376,6,1.16,88.41348314606742,121.4,16.426726584887806,80.5,97.40967741935484,83.974,2.9396,,6.71,6.56,422.6933333333334,17.3,312.5466666666667,8.5,1.5,1,27.56,,,,,,,,,2024-06-25,S60-36
20240625161345,2024-06-25 16:13:45,52,S60-31,567,782,0,72,192,24,0,45,0.0,0.0,0.0,1.95,1683.95,9.0,2.86,-1.22,0.26,,,,,,280.0,,450.0,1100.0,8.0,0.0,2.0,7.0,54.5,20240625_52,小型,1641.0,3.0,,,S60,,,0.0,27.2,82.4,261,0.375,0.276,1349,0.42,782,26.4,9.2,17.2,19.8,1.379,6,0.72,71.87439024390244,85.5,7.538273254040857,65.62,72.38620689655171,100.536,2.9396,,6.71,6.56,422.6933333333334,17.3,312.5466666666667,9.0,0.5,1,-16.63,,,,,,,,,2024-06-25,S60-31
20240625161659,2024-06-25 16:16:59,53,S60-31,562,771,0,67,193,23,0,45,0.0,0.0,0.0,1.9,1662.9,9.5,1.52,-1.23,0.26,,,,,,280.0,,450.0,1100.0,8.0,0.0,2.0,7.0,54.5,20240625_53,小型,1641.0,3.0,,,S60,,,0.0,27.2,82.4,261,0.347,0.257,1333,0.422,771,26.1,8.8,17.2,19.7,1.372,6,0.71,75.10975609756099,86.5,7.977966758457207,70.08,81.2551724137931,114.444,2.9396,,6.71,6.56,422.6933333333334,17.3,312.5466666666667,9.5,0.5,1,-21.78,,,,,,,,,2024-06-25,S60-31
20240625164058,2024-06-25 16:40:58,57,S60-31,556,772,0,70,194,22,0,45,0.0,0.0,0.0,1.89,1660.89,9.0,2.94,-1.94,0.39,,,,,,200.0,280.0,450.0,1100.0,4.0,4.0,2.0,8.0,54.5,20240625_57,小型,1740.0,1.0,,,S60,,,0.0,27.2,82.4,261,0.361,0.268,1328,0.419,772,25.7,8.4,17.2,20.0,1.388,6,0.71,71.13456790123458,84.0,7.217266000155069,66.96,73.02499999999999,102.852,2.9396,,6.71,6.56,422.6933333333334,17.3,312.5466666666667,9.0,-0.5,1,-18.63,,,,,,,,,2024-06-25,S60-31
20240625164432,2024-06-25 16:44:32,58,S60-31,547,760,0,70,189,23,0,44,0.0,0.0,0.0,1.89,1634.89,8.5,1.45,-1.62,0.26,,,,,,200.0,280.0,450.0,1100.0,4.0,4.0,2.0,8.0,54.5,20240625_58,小型,1740.0,1.0,,,S60,,,0.0,27.2,82.4,256,0.37,0.273,1307,0.419,760,26.2,9.0,17.2,20.0,1.389,6,0.7,69.40987654320988,81.7,6.68042293586584,65.24,70.08214285714286,100.117,2.9396,,6.71,6.56,422.6933333333334,17.3,312.5466666666667,8.5,-0.5,1,-19.44,,,,,,,,,2024-06-25,S60-31
20240625170919,2024-06-25 17:09:19,60,S60-31,549,761,0,69,191,23,0,44,0.0,0.0,0.0,1.88,1638.88,9.0,2.99,-1.61,0.4,,,,,,200.0,280.0,450.0,1100.0,4.0,4.0,2.0,9.0,54.5,20240625_60,小型,1740.0,1.0,,,S60,,,0.0,27.2,82.4,258,0.361,0.267,1310,0.419,761,26.0,8.9,17.1,20.0,1.386,6,0.7,72.73658536585366,84.3,6.545106386344406,69.7,73.89310344827585,105.562,2.9396,,6.71,6.56,422.6933333333334,17.3,312.5466666666667,9.0,0.5,1,-19.63,,,,,,,,,2024-06-25,S60-31
20240625171259,2024-06-25 17:12:59,61,S60-31,547,759,0,70,189,23,0,41,0.0,0.0,0.0,1.86,1630.86,8.5,1.45,-1.62,0.13,,,,,,200.0,280.0,450.0,1100.0,4.0,4.0,2.0,9.0,54.5,20240625_61,小型,1740.0,1.0,,,S60,,,0.0,27.2,82.4,253,0.37,0.277,1306,0.419,759,25.3,9.1,16.2,19.8,1.388,6,0.7,71.66941176470588,85.1,7.446515545651287,67.25999999999999,73.74482758620691,105.35,2.9396,,6.71,6.56,422.6933333333334,17.3,312.5466666666667,8.5,-0.5,1,-19.44,,,,,,,,,2024-06-25,S60-31
20240626065041,2024-06-26 06:50:41,1,S60-24,604,828,0,72,205,22,0,46,0.0,0.0,0.0,1.83,1778.83,9.5,2.86,-0.82,0.61,,,,,,250.0,,450.0,1100.0,7.0,0.0,2.0,7.0,0.0,20240626_1,小型,743.0,3.0,,,S60,,,0.0,30.6,65.0,273,0.351,0.264,1432,0.422,828,24.9,8.1,16.8,19.4,1.371,6,0.76,75.81818181818181,90.0,7.558221674179255,72.28,74.68387096774194,98.268,2.9396,,6.57,6.56,422.6933333333334,17.3,312.5466666666667,9.5,1.0,1,-16.78,,,,,,,,,2024-06-26,S60-24
20240626065432,2024-06-26 06:54:32,2,S60-24,598,827,0,75,206,25,0,48,0.0,0.0,0.0,1.85,1780.85,9.0,2.74,-1.32,0.49,,,,,,250.0,,450.0,1100.0,7.0,0.0,2.0,7.0,0.0,20240626_2,小型,743.0,3.0,,,S60,,,0.0,30.6,65.0,279,0.364,0.269,1425,0.42,827,26.2,9.0,17.2,19.9,1.383,6,0.76,79.26626506024095,92.1,9.32720179256033,70.88,85.51034482758622,112.514,2.9396,,6.57,6.56,422.6933333333334,17.3,312.5466666666667,9.0,-0.5,1,-13.63,,,,,,,,,2024-06-26,S60-24
20240626071531,2024-06-26 07:15:31,5,S60-24,563,781,0,74,196,21,0,44,0.0,0.0,0.0,1.75,1680.75,8.5,2.78,-1.57,0.13,,,,,,250.0,,450.0,1100.0,7.0,0.0,2.0,7.0,0.0,20240626_5,小型,743.0,3.0,,,S60,,,0.0,30.6,65.0,261,0.378,0.284,1344,0.419,781,24.9,8.0,16.9,20.0,1.387,6,0.72,74.42073170731707,90.3,8.238661651389007,68.38,75.3103448275862,104.598,2.9396,,6.57,6.56,422.6933333333334,17.3,312.5466666666667,8.5,-0.5,1,-15.44,,,,,,,,,2024-06-26,S60-24
20240626071909,2024-06-26 07:19:09,6,S60-24,558,773,0,72,193,21,0,44,0.0,0.0,0.0,1.74,1662.74,8.5,1.41,-1.06,0.52,,,,,,250.0,,450.0,1100.0,7.0,0.0,2.0,7.0,0.0,20240626_6,小型,743.0,3.0,,,S60,,,0.0,30.6,65.0,258,0.373,0.279,1331,0.419,773,25.2,8.1,17.1,19.9,1.385,6,0.71,73.63734939759036,87.2,7.409334894355667,69.76,74.18965517241378,104.492,2.9396,,6.57,6.56,422.6933333333334,17.3,312.5466666666667,8.5,0.0,0,-17.44,,,,,,,,,2024-06-26,S60-24
20240626074301,2024-06-26 07:43:01,8,S60-24,873,1215,0,121,305,32,0,67,0.0,0.0,0.0,2.74,2615.74,7.5,0.83,-0.91,0.16,,,,,,280.0,,490.0,1050.0,8.0,0.0,2.0,7.0,0.0,20240626_8,小型,907.0,1.0,,,S60,,,0.0,30.6,65.0,404,0.397,0.3,2088,0.418,1215,24.5,7.9,16.6,20.1,1.392,6,1.12,83.59024390243901,114.4,12.957845441164087,78.32,84.2655172413793,75.237,2.9396,,6.57,6.56,422.6933333333334,17.3,312.5466666666667,7.5,-1.0,1,14.12,,,,,,,,,2024-06-26,S60-24
20240626081440,2024-06-26 08:14:40,11,S60-24,909,1257,0,121,316,32,0,71,0.0,0.0,0.0,2.79,2708.79,8.0,0.83,-0.87,0.08,,,,,,280.0,,490.0,1020.0,7.0,0.0,2.0,7.0,0.0,20240626_11,小型,907.0,1.0,,,S60,,,0.0,30.6,65.0,419,0.383,0.289,2166,0.42,1257,24.6,7.6,16.9,20.0,1.383,6,1.16,86.85679012345679,121.6,14.913883980228118,77.93999999999998,93.81071428571428,80.871,2.9396,,6.57,6.56,422.6933333333334,17.3,312.5466666666667,8.0,0.5,1,21.85,,,,,,,,,2024-06-26,S60-24
20240626084135,2024-06-26 08:41:35,12,S60-24,971,1344,0,130,338,34,0,73,0.0,0.0,0.0,3.01,2893.01,8.0,1.56,-1.02,0.07,,,,,,280.0,,450.0,1100.0,6.0,0.0,2.0,7.0,0.0,20240626_12,小型,907.0,1.0,,,S60,,,0.0,30.6,65.0,445,0.385,0.292,2315,0.419,1344,24.0,7.6,16.4,19.9,1.384,6,1.24,86.32441860465114,115.5,15.266271807305724,83.03999999999999,94.04666666666668,75.844,2.9396,,6.57,6.56,422.6933333333334,17.3,312.5466666666667,8.0,0.0,0,30.85,,,,,,,,,2024-06-26,S60-24
20240626090751,2024-06-26 09:07:51,17,S60-24,549,760,0,68,191,23,0,44,0.0,0.0,0.0,1.72,1636.72,9.0,1.49,-1.61,0.26,,,,,,200.0,280.0,450.0,1100.0,4.0,4.0,2.0,8.0,0.0,20240626_17,小型,1018.0,2.0,,,S60,,,0.0,30.6,65.0,258,0.356,0.264,1309,0.419,760,26.0,8.9,17.1,19.9,1.384,6,0.7,74.23950617283951,85.3,6.679204488233678,71.47999999999999,75.82500000000002,108.321,2.9396,,6.57,6.56,422.6933333333334,17.3,312.5466666666667,9.0,1.0,1,-20.63,,,,,,,,,2024-06-26,S60-24
20240626091114,2024-06-26 09:11:14,18,S60-24,547,758,0,69,192,22,0,46,0.0,0.0,0.0,1.73,1635.73,8.5,0.0,-1.62,0.0,,,,,,200.0,280.0,450.0,1100.0,4.0,4.0,2.0,8.0,0.0,20240626_18,小型,1018.0,2.0,,,S60,,,0.0,30.6,65.0,260,0.359,0.265,1305,0.419,758,26.2,8.5,17.7,20.1,1.386,6,0.7,74.15930232558138,84.5,7.048921703896917,68.52000000000001,77.03666666666668,110.052,2.9396,,6.57,6.56,422.6933333333334,17.3,312.5466666666667,8.5,-0.5,1,-20.44,,,,,,,,,2024-06-26,S60-24
20240626094445,2024-06-26 09:44:45,22,S60-24,550,760,0,68,190,21,0,44,0.0,0.0,0.0,1.71,1634.71,9.0,1.49,-1.43,0.26,,,,,,200.0,280.0,450.0,1100.0,4.0,5.0,2.0,9.0,0.0,20240626_22,小型,1018.0,2.0,,,S60,,,0.0,30.6,65.0,255,0.358,0.267,1310,0.42,760,25.5,8.2,17.3,19.8,1.382,6,0.7,75.14883720930231,85.4,7.107083662290851,71.86000000000001,78.47000000000001,112.1,2.9396,,6.57,6.56,422.6933333333334,17.3,312.5466666666667,9.0,0.5,1,-20.63,,,,,,,,,2024-06-26,S60-24
20240626094826,2024-06-26 09:48:26,23,S60-24,543,760,0,72,186,24,0,45,0.0,0.0,0.0,1.74,1631.74,8.0,0.0,-1.81,0.26,,,,,,200.0,280.0,450.0,1100.0,4.0,5.0,2.0,9.0,0.0,20240626_23,小型,1018.0,2.0,,,S60,,,0.0,30.6,65.0,255,0.387,0.282,1303,0.417,760,27.1,9.4,17.6,20.1,1.4,6,0.7,72.44642857142858,82.4,6.975389499767693,68.24000000000001,75.22666666666667,107.467,2.9396,,6.57,6.56,422.6933333333334,17.3,312.5466666666667,8.0,-1.0,1,-27.15,,,,,,,,,2024-06-26,S60-24
20240626125959,2024-06-26 12:59:59,29,S60-36,863,1193,0,112,298,31,0,67,0.0,0.0,0.0,3.36,2567.36,8.5,1.82,-1.15,0.17,,,,,,280.0,,450.0,1100.0,7.0,0.0,2.0,7.0,0.0,20240626_29,小型,1427.0,3.0,,,S60,,,0.0,29.2,74.3,396,0.376,0.283,2056,0.42,1193,24.7,7.8,16.9,19.8,1.382,6,1.1,84.03292682926829,105.5,12.507130209117388,81.74,89.9310344827586,81.755,2.9396,,6.57,6.56,422.6933333333334,17.3,312.5466666666667,8.5,0.5,1,22.56,,,,,,,,,2024-06-26,S60-36
20240626132851,2024-06-26 13:28:51,32,S60-36,766,1062,0,104,268,29,0,62,0.0,0.0,0.0,3.0,2294.0,8.0,1.96,-1.03,0.09,,,,,,280.0,,450.0,1100.0,8.0,0.0,2.0,7.0,0.0,20240626_32,小型,1427.0,3.0,,,S60,,,0.0,29.2,74.3,359,0.388,0.29,1828,0.419,1062,25.3,8.1,17.3,20.2,1.386,6,0.98,80.59883720930232,105.1,12.58077616367432,77.16,81.26,82.918,2.9396,,6.57,6.56,422.6933333333334,17.3,312.5466666666667,8.0,-0.5,1,4.85,,,,,,,,,2024-06-26,S60-36
20240626135609,2024-06-26 13:56:09,34,S60-36,788,1085,0,102,271,29,0,62,0.0,0.0,0.0,3.07,2340.07,8.5,2.0,-0.76,0.18,,,,,,280.0,,450.0,1100.0,10.0,0.0,2.0,7.0,0.0,20240626_34,小型,1427.0,3.0,,,S60,,,0.0,29.2,74.3,362,0.376,0.282,1873,0.421,1085,25.1,8.0,17.1,19.9,1.377,6,1.0,82.77407407407406,111.1,13.470972705196262,78.1,87.375,87.375,2.9396,,6.57,6.56,422.6933333333334,17.3,312.5466666666667,8.5,0.5,1,12.56,,,,,,,,,2024-06-26,S60-36
20240626142749,2024-06-26 14:27:49,37,S60-36,916,1268,0,123,319,33,0,73,0.0,0.0,0.0,3.53,2735.53,8.0,1.65,-0.97,0.08,,,,,,280.0,,450.0,1100.0,9.0,0.0,2.0,7.0,0.0,20240626_37,小型,1553.0,1.0,,,S60,,,0.0,29.2,74.3,425,0.386,0.289,2184,0.419,1268,24.9,7.8,17.2,20.1,1.384,6,1.17,90.2270588235294,125.4,16.39950062536191,80.88000000000001,98.08275862068965,83.831,2.9396,,6.57,6.56,422.6933333333334,17.3,312.5466666666667,8.0,-0.5,1,23.85,,,,,,,,,2024-06-26,S60-36
20240626145635,2024-06-26 14:56:35,41,S60-36,924,1279,0,124,320,36,0,74,0.0,0.0,0.0,3.58,2760.58,8.0,1.64,-0.96,0.08,,,,,,280.0,,450.0,1100.0,7.0,0.0,2.0,7.0,0.0,20240626_41,小型,1553.0,1.0,,,S60,,,0.0,29.2,74.3,430,0.388,0.288,2203,0.419,1279,25.6,8.4,17.2,20.1,1.384,6,1.18,88.44939759036144,120.7,15.877508328495374,83.3,97.47241379310348,82.604,2.9396,,6.57,6.56,422.6933333333334,17.3,312.5466666666667,8.0,0.0,0,24.85,,,,,,,,,2024-06-26,S60-36
20240626152647,2024-06-26 15:26:47,46,S60-36,904,1256,0,126,316,34,0,72,0.0,0.0,0.0,3.52,2711.52,7.5,1.61,-0.99,0.0,,,,,,280.0,,450.0,1100.0,6.0,0.0,2.0,7.0,0.0,20240626_46,小型,1553.0,1.0,,,S60,,,0.0,29.2,74.3,422,0.399,0.299,2160,0.419,1256,25.1,8.1,17.1,20.2,1.389,6,1.16,85.98148148148148,123.7,16.887646965383748,77.05999999999999,93.7714285714286,80.837,2.9396,,6.57,6.56,422.6933333333334,17.3,312.5466666666667,7.5,-0.5,1,19.12,,,,,,,,,2024-06-26,S60-36
20240626155133,2024-06-26 15:51:33,51,S60-36,903,1256,0,126,316,32,0,73,0.0,0.0,0.0,3.5,2709.5,7.5,1.61,-1.1,0.0,,,,,,280.0,,450.0,1100.0,8.0,0.0,2.0,7.0,0.0,20240626_51,小型,1644.0,4.0,,,S60,,,0.0,29.2,74.3,421,0.399,0.299,2159,0.418,1256,24.9,7.6,17.3,20.2,1.391,6,1.16,87.01860465116279,120.2,15.088571923948416,80.88,94.07333333333334,81.098,2.9396,,6.57,6.56,422.6933333333334,17.3,312.5466666666667,7.5,0.0,0,19.12,,,,,,,,,2024-06-26,S60-36
20240626161712,2024-06-26 16:17:12,54,S60-36,566,782,0,74,191,25,0,47,0.0,0.0,0.0,2.21,1687.21,8.5,2.78,-1.05,0.26,,,,,,280.0,,450.0,1100.0,8.0,0.0,2.0,7.0,0.0,20240626_54,小型,1644.0,4.0,,,S60,,,0.0,29.2,74.3,263,0.387,0.281,1348,0.42,782,27.4,9.5,17.9,20.0,1.382,6,0.72,73.31951219512194,84.9,7.260542192755174,70.52000000000001,74.6896551724138,103.736,2.9396,,6.57,6.56,422.6933333333334,17.3,312.5466666666667,8.5,1.0,1,-15.44,,,,,,,,,2024-06-26,S60-36
20240626162026,2024-06-26 16:20:26,55,S60-36,565,782,0,73,195,23,0,48,0.0,0.0,0.0,2.19,1688.19,8.5,1.39,-1.22,0.26,,,,,,280.0,,450.0,1100.0,8.0,0.0,2.0,7.0,0.0,20240626_55,小型,1644.0,4.0,,,S60,,,0.0,29.2,74.3,266,0.374,0.274,1347,0.419,782,26.7,8.6,18.0,20.1,1.384,6,0.72,74.78888888888889,87.0,8.314898127108806,66.44,78.72142857142856,109.335,2.9396,,6.57,6.56,422.6933333333334,17.3,312.5466666666667,8.5,0.0,0,-16.44,,,,,,,,,2024-06-26,S60-36
20240626164443,2024-06-26 16:44:43,59,S60-36,548,759,0,71,187,23,0,47,0.0,0.0,0.0,2.15,1637.15,8.5,2.9,-1.44,0.13,,,,,,200.0,280.0,450.0,1100.0,4.0,4.0,2.0,8.0,0.0,20240626_59,小型,1740.0,2.0,,,S60,,,0.0,29.2,74.3,257,0.38,0.276,1307,0.419,759,27.2,8.9,18.3,20.1,1.385,6,0.7,70.90963855421685,82.9,6.7048555406633605,67.82000000000001,71.23103448275862,101.759,2.9396,,6.57,6.56,422.6933333333334,17.3,312.5466666666667,8.5,0.0,0,-18.44,,,,,,,,,2024-06-26,S60-36
20240626164810,2024-06-26 16:48:10,60,S60-36,552,760,0,70,190,23,0,47,0.0,0.0,0.0,2.11,1644.11,8.5,1.45,-0.72,0.26,,,,,,200.0,280.0,450.0,1100.0,4.0,4.0,2.0,8.0,0.0,20240626_60,小型,1740.0,2.0,,,S60,,,0.0,29.2,74.3,260,0.368,0.269,1312,0.421,760,26.9,8.8,18.1,20.1,1.377,6,0.7,73.8132530120482,84.3,7.79503659016486,65.85999999999999,78.67241379310344,112.389,2.9396,,6.57,6.56,422.6933333333334,17.3,312.5466666666667,8.5,0.0,0,-19.44,,,,,,,,,2024-06-26,S60-36
20240626171044,2024-06-26 17:10:44,63,S60-36,560,769,0,70,194,22,0,47,0.0,0.0,0.0,2.17,1664.17,9.0,2.94,-1.23,0.0,,,,,,200.0,280.0,450.0,1100.0,4.0,4.0,2.0,9.0,0.0,20240626_63,小型,1740.0,2.0,,,S60,,,0.0,29.2,74.3,263,0.361,0.266,1329,0.421,769,26.2,8.4,17.9,20.0,1.373,6,0.71,73.52222222222223,86.5,7.604952902022163,67.98,75.90357142857142,106.906,2.9396,,6.57,6.56,422.6933333333334,17.3,312.5466666666667,9.0,0.5,1,-18.63,,,,,,,,,2024-06-26,S60-36
20240626171409,2024-06-26 17:14:09,64,S60-36,558,771,0,72,194,23,0,46,0.0,0.0,0.0,2.17,1666.17,8.5,1.41,-1.06,0.26,,,,,,200.0,280.0,450.0,1100.0,4.0,4.0,2.0,9.0,0.0,20240626_64,小型,1740.0,2.0,,,S60,,,0.0,29.2,74.3,263,0.371,0.274,1329,0.42,771,26.2,8.7,17.5,20.1,1.382,6,0.71,70.38395061728396,80.8,6.47768166100072,67.38,70.83928571428574,99.774,2.9396,,6.57,6.56,422.6933333333334,17.3,312.5466666666667,8.5,-0.5,1,-17.44,,,,,,,,,2024-06-26,S60-36
20240627065026,2024-06-27 06:50:26,1,S60-24,871,1196,0,109,300,30,0,68,0.0,0.0,0.0,2.66,2576.66,9.0,2.83,-0.68,0.42,,,,,,280.0,,450.0,1100.0,7.0,0.0,2.0,7.0,0.0,20240627_1,小型,745.0,4.0,,,S60,,,0.0,30.8,61.4,398,0.363,0.274,2067,0.421,1196,24.6,7.5,17.1,19.7,1.373,6,1.1,90.47701149425288,118.8,13.03412586427816,86.52,93.08709677419353,84.625,2.9396,,6.57,6.56,468.82666666666665,18.3,337.2,9.0,0.5,1,20.37,,,,,,,,,2024-06-27,S60-24
20240627071529,2024-06-27 07:15:29,4,S60-24,562,771,0,69,189,25,0,45,0.0,0.0,0.0,1.75,1662.75,9.0,1.47,-0.88,0.26,,,,,,280.0,,450.0,1100.0,7.0,0.0,2.0,7.0,0.0,20240627_4,小型,745.0,4.0,,,S60,,,0.0,30.8,61.4,259,0.365,0.266,1333,0.422,771,27.0,9.7,17.4,19.7,1.372,6,0.71,79.3320987654321,90.9,8.209672512084602,73.32000000000001,82.86428571428573,116.71,2.9396,,6.57,6.56,468.82666666666665,18.3,337.2,9.0,0.0,0,-19.63,,,,,,,,,2024-06-27,S60-24
20240627071836,2024-06-27 07:18:36,5,S60-24,563,772,0,69,194,22,0,44,0.0,0.0,0.0,1.75,1665.75,9.0,1.47,-0.71,0.39,,,,,,280.0,,450.0,1100.0,7.0,0.0,2.0,7.0,0.0,20240627_5,小型,745.0,4.0,,,S60,,,0.0,30.8,61.4,260,0.356,0.265,1335,0.422,772,25.4,8.5,16.9,19.8,1.371,6,0.71,79.87065217391304,91.6,7.532084099305917,74.98,82.96666666666667,116.854,2.9396,,6.57,6.56,468.82666666666665,18.3,337.2,9.0,0.0,0,-19.63,,,,,,,,,2024-06-27,S60-24
20240627074305,2024-06-27 07:43:05,7,S60-24,895,1237,0,119,310,31,0,71,0.0,0.0,0.0,2.77,2665.77,8.0,0.85,-0.67,0.16,,,,,,280.0,,490.0,1100.0,7.0,0.0,2.0,7.0,0.0,20240627_7,小型,905.0,2.0,,,S60,,,0.0,30.8,61.4,412,0.384,0.289,2132,0.42,1237,24.8,7.5,17.2,19.9,1.382,6,1.14,93.20975609756096,130.7,18.479069305014686,81.8,105.02413793103447,92.126,2.9396,,6.57,6.56,468.82666666666665,18.3,337.2,8.0,-1.0,1,19.85,,,,,,,,,2024-06-27,S60-24
20240627081206,2024-06-27 08:12:06,10,S60-24,898,1257,0,130,316,31,0,70,0.0,0.0,0.0,2.8,2704.8,7.0,0.78,-1.1,0.08,,,,,,280.0,,490.0,1100.0,6.0,0.0,2.0,7.0,0.0,20240627_10,小型,905.0,2.0,,,S60,,,0.0,30.8,61.4,417,0.411,0.312,2155,0.417,1257,24.2,7.4,16.8,20.2,1.4,6,1.16,84.97804878048781,117.9,13.867904904369832,79.3,86.01379310344826,74.15,2.9396,,6.57,6.56,468.82666666666665,18.3,337.2,7.0,-1.0,1,19.17,,,,,,,,,2024-06-27,S60-24
20240627083859,2024-06-27 08:38:59,11,S60-24,966,1345,0,134,334,34,0,76,0.0,0.0,0.0,3.0,2892.0,7.5,0.75,-1.02,0.15,,,,,,280.0,,450.0,1100.0,6.0,0.0,2.0,7.0,0.0,20240627_11,小型,905.0,2.0,,,S60,,,0.0,30.8,61.4,444,0.401,0.302,2311,0.418,1345,24.8,7.7,17.1,20.0,1.392,6,1.24,85.70617283950618,133.1,17.430428521389324,79.52000000000001,92.62857142857142,74.7,2.9396,,6.57,6.56,468.82666666666665,18.3,337.2,7.5,0.5,1,27.12,,,,,,,,,2024-06-27,S60-24
20240627090447,2024-06-27 09:04:47,16,S60-24,556,770,0,69,193,22,0,44,0.0,0.0,0.0,1.74,1655.74,9.0,1.47,-1.94,0.13,,,,,,200.0,280.0,450.0,1100.0,4.0,4.0,2.0,8.0,0.0,20240627_16,小型,1054.0,1.0,,,S60,,,0.0,30.8,61.4,259,0.358,0.266,1326,0.419,770,25.5,8.5,17.0,19.8,1.385,6,0.71,74.46707317073171,84.2,7.402521898519495,71.86,78.26896551724138,110.238,2.9396,,6.57,6.56,468.82666666666665,18.3,337.2,9.0,1.5,1,-19.63,,,,,,,,,2024-06-27,S60-24
20240627090817,2024-06-27 09:08:17,17,S60-24,547,759,0,70,190,21,0,46,0.0,0.0,0.0,1.69,1634.69,8.5,1.45,-1.62,0.13,,,,,,200.0,280.0,450.0,1100.0,4.0,4.0,2.0,8.0,0.0,20240627_17,小型,1054.0,1.0,,,S60,,,0.0,30.8,61.4,257,0.368,0.272,1306,0.419,759,26.1,8.2,17.9,20.0,1.388,6,0.7,74.74767441860465,84.5,7.319672866374628,70.8,78.59,112.271,2.9396,,6.57,6.56,468.82666666666665,18.3,337.2,8.5,-0.5,1,-19.44,,,,,,,,,2024-06-27,S60-24
20240627094209,2024-06-27 09:42:09,21,S60-31,539,748,0,70,187,21,0,44,0.0,0.0,0.0,1.9,1610.9,8.5,1.45,-1.64,0.13,,,,,,,,,,,,,,0.0,20240627_21,,,,,,S60,,,0.0,30.8,61.4,252,0.374,0.278,1287,0.419,748,25.8,8.3,17.5,20.0,1.388,6,0.69,72.30987654320987,80.3,6.496088185450801,70.03999999999999,75.20714285714287,108.996,2.9396,,6.57,6.56,468.82666666666665,18.3,337.2,8.5,0.0,0,-19.44,,,,,,,,,2024-06-27,S60-31
20240627102541,2024-06-27 10:25:41,24,S60-31,540,750,0,73,188,21,0,43,0.0,0.0,0.0,1.88,1616.88,8.0,1.39,-0.92,0.4,,,,,,200.0,280.0,450.0,1100.0,4.0,4.0,2.0,8.0,0.0,20240627_24,小型,1054.0,1.0,,,S60,,,0.0,30.8,61.4,252,0.388,0.29,1290,0.419,750,25.4,8.3,17.1,20.1,1.389,6,0.69,74.45731707317073,84.4,6.797704606987189,71.38000000000001,76.62413793103448,111.049,2.9396,,6.57,6.56,468.82666666666665,18.3,337.2,8.0,-0.5,1,-26.15,,,,,,,,,2024-06-27,S60-31
20240627102924,2024-06-27 10:29:24,25,S60-31,536,749,0,75,188,21,0,42,0.0,0.0,0.0,1.9,1612.9,7.5,1.35,-1.29,0.27,,,,,,200.0,280.0,450.0,1100.0,4.0,4.0,2.0,8.0,0.0,20240627_25,小型,1054.0,1.0,,,S60,,,0.0,30.8,61.4,251,0.399,0.299,1285,0.417,749,25.1,8.4,16.7,20.2,1.397,6,0.69,72.74878048780488,84.7,7.14902763134719,66.08,75.88620689655173,109.98,2.9396,,6.57,6.56,468.82666666666665,18.3,337.2,7.5,-0.5,1,-31.88,,,,,,,,,2024-06-27,S60-31
20240627130005,2024-06-27 13:00:05,29,S60-36,871,1192,0,107,298,32,0,69,0.0,0.0,0.0,3.3,2572.3,9.0,0.94,-0.68,0.08,,,,,,280.0,,450.0,1100.0,10.0,0.0,2.0,7.0,0.0,20240627_29,小型,1427.0,4.0,,,S60,,,0.0,29.7,71.7,399,0.359,0.268,2063,0.422,1192,25.3,8.0,17.3,19.7,1.369,6,1.1,92.57319587628864,120.7,15.74780308987602,80.84,102.60588235294118,93.278,2.9396,,6.57,6.56,468.82666666666665,18.3,337.2,9.0,1.5,1,18.37,,,,,,,,,2024-06-27,S60-36
20240627132915,2024-06-27 13:29:15,32,S60-36,758,1052,0,105,264,28,0,61,0.0,0.0,0.0,2.91,2270.91,7.5,0.96,-0.66,0.1,,,,,,280.0,,450.0,1100.0,8.0,0.0,2.0,7.0,0.0,20240627_32,小型,1427.0,4.0,,,S60,,,0.0,29.7,71.7,353,0.398,0.297,1810,0.419,1052,25.2,7.9,17.3,20.2,1.388,6,0.97,82.03333333333332,107.5,11.444552318801192,76.52000000000001,84.66428571428571,87.283,2.9396,,6.57,6.56,468.82666666666665,18.3,337.2,7.5,-1.5,1,-1.88,,,,,,,,,2024-06-27,S60-36
20240627135559,2024-06-27 13:55:59,34,S60-36,782,1084,0,104,273,29,0,60,0.0,0.0,0.0,3.0,2335.0,8.0,0.97,-1.14,0.09,,,,,,280.0,,450.0,1100.0,10.0,0.0,2.0,7.0,0.0,20240627_34,小型,1427.0,4.0,,,S60,,,0.0,29.7,71.7,362,0.381,0.287,1866,0.419,1084,24.6,8.0,16.6,20.0,1.386,6,1.0,83.42469135802469,106.8,11.089740903186236,81.5,85.05357142857144,85.054,2.9396,,6.57,6.56,468.82666666666665,18.3,337.2,8.0,0.5,1,4.85,,,,,,,,,2024-06-27,S60-36
20240627142526,2024-06-27 14:25:26,37,S60-36,905,1257,0,124,316,35,0,72,0.0,0.0,0.0,3.51,2712.51,7.5,0.0,-0.88,0.08,,,,,,280.0,,450.0,1100.0,7.0,0.0,2.0,7.0,0.0,20240627_37,小型,1546.0,2.0,,,S60,,,0.0,29.7,71.7,423,0.392,0.293,2162,0.419,1257,25.3,8.3,17.0,20.2,1.389,6,1.16,92.88351648351646,128.5,16.393976806938323,84.28,95.271875,82.131,2.9396,,6.57,6.56,468.82666666666665,18.3,337.2,7.5,-0.5,1,17.12,,,,,,,,,2024-06-27,S60-36
20240627145227,2024-06-27 14:52:27,41,S60-36,911,1267,0,127,315,35,0,74,0.0,0.0,0.0,3.51,2732.51,7.5,0.79,-0.98,0.0,,,,,,280.0,,450.0,1100.0,6.0,0.0,2.0,7.0,0.0,20240627_41,小型,1546.0,2.0,,,S60,,,0.0,29.7,71.7,424,0.403,0.3,2178,0.418,1267,25.7,8.3,17.5,20.2,1.391,6,1.17,86.11481481481482,123.1,14.66122046282415,81.82000000000001,91.96428571428568,78.602,2.9396,,6.57,6.56,468.82666666666665,18.3,337.2,7.5,0.0,0,20.12,,,,,,,,,2024-06-27,S60-36
20240627151923,2024-06-27 15:19:23,45,S60-36,921,1279,0,128,321,36,0,73,0.0,0.0,0.0,3.53,2761.53,7.5,1.59,-0.86,0.08,,,,,,280.0,,450.0,1100.0,6.0,0.0,2.0,7.0,0.0,20240627_45,小型,1546.0,2.0,,,S60,,,0.0,29.7,71.7,430,0.399,0.298,2200,0.419,1279,25.3,8.4,17.0,20.2,1.389,6,1.18,92.38170731707318,136.3,20.52725213008058,79.38000000000001,96.3896551724138,81.686,2.9396,,6.57,6.56,468.82666666666665,18.3,337.2,7.5,0.0,0,21.12,,,,,,,,,2024-06-27,S60-36
20240627154956,2024-06-27 15:49:56,51,S60-36,915,1277,0,132,317,38,0,73,0.0,0.0,0.0,3.55,2755.55,7.0,0.76,-0.97,-0.08,,,,,,280.0,,450.0,1100.0,7.0,0.0,2.0,7.0,0.0,20240627_51,小型,1650.0,3.0,,,S60,,,0.0,29.7,71.7,428,0.416,0.308,2192,0.417,1277,25.9,8.9,17.1,20.3,1.396,6,1.18,92.40602409638556,127.2,18.7362630764971,80.84,95.16206896551724,80.646,2.9396,,6.57,6.56,468.82666666666665,18.3,337.2,7.0,-0.5,1,21.17,,,,,,,,,2024-06-27,S60-36
20240627161544,2024-06-27 16:15:44,55,S60-36,564,781,0,73,194,23,0,47,0.0,0.0,0.0,2.17,1684.17,8.5,1.39,-1.4,0.13,,,,,,280.0,,450.0,1100.0,8.0,0.0,2.0,7.0,0.0,20240627_55,小型,1650.0,3.0,,,S60,,,0.0,29.7,71.7,264,0.376,0.277,1345,0.419,781,26.5,8.7,17.8,20.0,1.385,6,0.72,72.37469879518073,86.7,7.143955965498844,69.1,72.82758620689656,101.149,2.9396,,6.57,6.56,468.82666666666665,18.3,337.2,8.5,1.5,1,-16.44,,,,,,,,,2024-06-27,S60-36
20240627161905,2024-06-27 16:19:05,56,S60-36,567,779,0,70,196,23,0,46,0.0,0.0,0.0,2.18,1683.18,9.0,0.0,-1.22,-0.13,,,,,,280.0,,450.0,1100.0,8.0,0.0,2.0,7.0,0.0,20240627_56,小型,1650.0,3.0,,,S60,,,0.0,29.7,71.7,265,0.357,0.264,1346,0.421,779,26.0,8.7,17.4,19.9,1.374,6,0.72,73.43780487804878,84.1,6.637084289382383,69.8,74.64137931034483,103.669,2.9396,,6.57,6.56,468.82666666666665,18.3,337.2,9.0,0.5,1,-18.63,,,,,,,,,2024-06-27,S60-36
20240627164454,2024-06-27 16:44:54,60,S60-36,560,772,0,69,194,24,0,46,0.0,0.0,0.0,2.17,1667.17,9.0,1.47,-1.23,0.39,,,,,,200.0,280.0,450.0,1100.0,4.0,5.0,2.0,7.0,0.0,20240627_60,小型,1745.0,1.0,,,S60,,,0.0,29.7,71.7,264,0.356,0.261,1332,0.42,772,26.5,9.1,17.4,20.0,1.379,6,0.71,73.34691358024692,82.7,6.561411441423464,71.32000000000001,76.4,107.606,2.9396,,6.57,6.56,468.82666666666665,18.3,337.2,9.0,0.0,0,-19.63,,,,,,,,,2024-06-27,S60-36
20240627164915,2024-06-27 16:49:15,61,S60-36,549,760,0,69,191,22,0,47,0.0,0.0,0.0,2.07,1640.07,8.5,0.0,-1.26,0.26,,,,,,200.0,280.0,450.0,1100.0,4.0,5.0,2.0,7.0,0.0,20240627_61,小型,1745.0,1.0,,,S60,,,0.0,29.7,71.7,260,0.361,0.265,1309,0.419,760,26.5,8.5,18.1,20.1,1.384,6,0.7,73.60105263157894,82.5,6.816118585835878,68.2,75.34545454545454,107.636,2.9396,,6.57,6.56,468.82666666666665,18.3,337.2,8.5,-0.5,1,-20.44,,,,,,,,,2024-06-27,S60-36
20240627171344,2024-06-27 17:13:44,63,S60-36,557,772,0,69,194,22,0,45,0.0,0.0,0.0,2.1,1661.1,9.0,1.47,-1.76,0.39,,,,,,200.0,280.0,450.0,1100.0,4.0,5.0,2.0,7.0,0.0,20240627_63,小型,1745.0,1.0,,,S60,,,0.0,29.7,71.7,261,0.356,0.264,1329,0.419,772,25.7,8.4,17.2,19.9,1.386,6,0.71,73.83827160493827,84.1,7.096974975493007,70.56,75.8892857142857,106.886,2.9396,,6.57,6.56,468.82666666666665,18.3,337.2,9.0,0.5,1,-19.63,,,,,,,,,2024-06-27,S60-36
20240627171722,2024-06-27 17:17:22,64,S60-36,553,770,0,72,194,23,0,46,0.0,0.0,0.0,2.13,1660.13,8.5,1.41,-1.95,0.13,,,,,,200.0,280.0,450.0,1100.0,4.0,5.0,2.0,7.0,0.0,20240627_64,小型,1745.0,1.0,,,S60,,,0.0,29.7,71.7,263,0.371,0.274,1323,0.418,770,26.2,8.7,17.5,20.2,1.392,6,0.71,75.96987951807228,85.1,7.206652464530271,69.85999999999999,80.33793103448275,113.152,2.9396,,6.57,6.56,468.82666666666665,18.3,337.2,8.5,-0.5,1,-17.44,,,,,,,,,2024-06-27,S60-36
20240628064839,2024-06-28 06:48:39,1,S60-24,604,827,0,72,207,24,0,47,0.0,0.0,0.0,1.82,1782.82,9.5,2.86,-0.82,0.49,,,,,,250.0,,450.0,1100.0,8.0,0.0,2.0,7.0,0.0,20240628_1,小型,743.0,3.0,,,S60,,,0.0,31.1,63.3,278,0.348,0.259,1431,0.422,827,25.5,8.6,16.9,19.7,1.369,6,0.76,81.60117647058824,95.0,7.985494115142518,74.08000000000001,84.07586206896552,110.626,2.9396,,6.57,6.56,468.82666666666665,18.3,337.2,9.5,1.0,1,-16.78,,,,,,,,,2024-06-28,S60-24
20240628065222,2024-06-28 06:52:22,2,S60-24,597,825,0,78,204,26,0,47,0.0,0.0,0.0,1.83,1778.83,8.5,2.63,-1.0,0.24,,,,,,250.0,,450.0,1100.0,8.0,0.0,2.0,7.0,0.0,20240628_2,小型,743.0,3.0,,,S60,,,0.0,31.1,63.3,277,0.382,0.282,1422,0.42,825,26.4,9.4,17.0,20.0,1.382,6,0.76,82.98333333333333,94.6,9.34978779149729,76.52,88.50999999999999,116.461,2.9396,,6.57,6.56,468.82666666666665,18.3,337.2,8.5,-1.0,1,-11.44,,,,,,,,,2024-06-28,S60-24
20240628071547,2024-06-28 07:15:47,5,S60-24,563,782,0,77,194,23,0,44,0.0,0.0,0.0,1.77,1684.77,8.0,2.67,-1.05,0.26,,,,,,250.0,,450.0,1100.0,8.0,0.0,2.0,7.0,0.0,20240628_5,小型,743.0,3.0,,,S60,,,0.0,31.1,63.3,261,0.397,0.295,1345,0.419,782,25.7,8.8,16.9,20.1,1.389,6,0.72,78.45853658536586,89.0,7.557292572684302,77.08,81.00344827586208,112.505,2.9396,,6.57,6.56,468.82666666666665,18.3,337.2,8.0,-0.5,1,-22.15,,,,,,,,,2024-06-28,S60-24
20240628071855,2024-06-28 07:18:55,6,S60-24,562,781,0,76,195,22,0,44,0.0,0.0,0.0,1.72,1681.72,8.0,1.33,-1.23,0.13,,,,,,250.0,,450.0,1100.0,8.0,0.0,2.0,7.0,0.0,20240628_6,小型,743.0,3.0,,,S60,,,0.0,31.1,63.3,261,0.39,0.291,1343,0.418,781,25.3,8.4,16.9,20.1,1.39,6,0.72,71.52530120481927,83.6,7.173879046368588,68.74,69.85172413793103,97.016,2.9396,,6.57,6.56,468.82666666666665,18.3,337.2,8.0,0.0,0,-23.15,,,,,,,,,2024-06-28,S60-24
20240628074236,2024-06-28 07:42:36,8,S60-24,879,1226,0,126,307,32,0,71,0.0,0.0,0.0,2.7,2643.7,7.0,0.8,-0.68,0.16,,,,,,280.0,,490.0,1100.0,6.0,0.0,2.0,7.0,0.0,20240628_8,小型,859.0,1.0,,,S60,,,0.0,31.1,63.3,410,0.41,0.307,2105,0.418,1226,25.1,7.8,17.3,20.3,1.395,6,1.13,85.40975609756099,122.1,14.21217796045124,81.11999999999999,86.88275862068967,76.887,2.9396,,6.57,6.56,468.82666666666665,18.3,337.2,7.0,-1.0,1,15.17,,,,,,,,,2024-06-28,S60-24
20240628080742,2024-06-28 08:07:42,9,S60-24,885,1234,0,128,309,31,0,71,0.0,0.0,0.0,2.72,2660.72,7.0,0.79,-0.78,-0.08,,,,,,280.0,,490.0,1200.0,6.0,0.0,2.0,7.0,0.0,20240628_9,小型,859.0,1.0,,,S60,,,0.0,31.1,63.3,411,0.414,0.311,2119,0.418,1234,24.8,7.5,17.3,20.3,1.394,6,1.14,85.17816091954025,123.5,14.385284828820346,81.6,83.74838709677421,73.463,2.9396,,6.57,6.56,468.82666666666665,18.3,337.2,7.0,0.0,0,17.17,,,,,,,,,2024-06-28,S60-24
20240628083243,2024-06-28 08:32:43,12,S60-24,897,1245,0,124,314,33,0,71,0.0,0.0,0.0,2.74,2686.74,7.5,0.81,-0.88,0.0,,,,,,280.0,,450.0,1200.0,7.0,0.0,2.0,7.0,0.0,20240628_12,小型,859.0,1.0,,,S60,,,0.0,31.1,63.3,418,0.395,0.297,2142,0.419,1245,24.9,7.9,17.0,20.2,1.388,6,1.15,88.38488372093023,119.1,15.275322228107845,81.84,94.41,82.096,2.9396,,6.57,6.56,468.82666666666665,18.3,337.2,7.5,0.5,1,17.12,,,,,,,,,2024-06-28,S60-24
20240628085745,2024-06-28 08:57:45,13,S60-24,917,1280,0,132,321,33,0,74,0.0,0.0,0.0,2.83,2759.83,7.0,0.76,-0.76,0.16,,,,,,280.0,,450.0,1200.0,7.0,0.0,2.0,7.0,0.0,20240628_13,小型,1026.0,2.0,,,S60,,,0.0,31.1,63.3,428,0.411,0.308,2197,0.417,1280,25.0,7.7,17.3,20.3,1.396,6,1.18,88.61379310344829,126.6,15.953468058188182,81.86,93.02903225806452,78.838,2.9396,,6.57,6.56,468.82666666666665,18.3,337.2,7.0,-0.5,1,21.17,,,,,,,,,2024-06-28,S60-24
20240628092446,2024-06-28 09:24:46,16,S60-31,965,1345,0,134,340,34,0,76,0.0,0.0,0.0,3.35,2897.35,7.5,0.75,-1.13,0.15,,,,,,280.0,,450.0,1100.0,5.0,0.0,2.0,7.0,0.0,20240628_16,小型,1026.0,2.0,,,S60,,,0.0,31.1,63.3,450,0.394,0.298,2310,0.418,1345,24.4,7.6,16.9,20.2,1.394,6,1.24,89.53265306122452,131.0,16.27647466913962,83.14,92.5764705882353,74.658,2.9396,,6.57,6.56,468.82666666666665,18.3,337.2,7.5,0.5,1,27.12,,,,,,,,,2024-06-28,S60-31
20240628095909,2024-06-28 09:59:09,21,S60-31,868,1215,0,126,304,32,0,71,0.0,0.0,0.0,3.03,2619.03,7.0,1.61,-1.03,0.16,,,,,,280.0,,450.0,1100.0,6.0,0.0,2.0,7.0,0.0,20240628_21,小型,1026.0,2.0,,,S60,,,0.0,31.1,63.3,407,0.414,0.31,2083,0.417,1215,25.3,7.9,17.4,20.4,1.4,6,1.12,85.73170731707316,120.7,13.72052830925502,81.36,89.84482758620689,80.219,2.9396,,6.57,6.56,468.82666666666665,18.3,337.2,7.0,-0.5,1,15.17,,,,,,,,,2024-06-28,S60-31
20240628103107,2024-06-28 10:31:07,24,S60-31,563,773,0,75,189,25,0,47,0.0,0.0,0.0,1.96,1673.96,8.0,2.74,0.18,0.52,,,,,,200.0,280.0,450.0,1100.0,5.0,3.0,2.0,7.0,0.0,20240628_24,小型,1130.0,4.0,,,S60,,,0.0,31.1,63.3,261,0.397,0.287,1336,0.421,773,27.6,9.6,18.0,20.1,1.373,6,0.71,73.14512195121951,86.7,7.27766634465694,68.02000000000001,75.45172413793104,106.27,2.9396,,6.57,6.56,468.82666666666665,18.3,337.2,8.0,1.0,1,-24.15,,,,,,,,,2024-06-28,S60-31
20240628103429,2024-06-28 10:34:29,25,S60-31,570,772,0,72,193,23,0,46,0.0,0.0,0.0,1.96,1677.96,8.5,1.41,1.06,0.39,,,,,,200.0,280.0,450.0,1100.0,5.0,3.0,2.0,7.0,0.0,20240628_25,小型,1130.0,4.0,,,S60,,,0.0,31.1,63.3,262,0.373,0.275,1342,0.425,772,26.3,8.8,17.6,19.9,1.354,6,0.71,72.75975609756098,83.8,6.908175781162377,71.66,74.56551724137933,105.022,2.9396,,6.57,6.56,468.82666666666665,18.3,337.2,8.5,0.5,1,-17.44,,,,,,,,,2024-06-28,S60-31
20240628110019,2024-06-28 11:00:19,29,S60-31,881,1216,0,125,304,33,0,70,0.0,0.0,0.0,3.04,2632.04,7.0,0.81,0.46,0.25,,,,,,200.0,280.0,450.0,1100.0,4.0,3.0,2.0,7.0,0.0,20240628_29,小型,1130.0,4.0,,,S60,,,0.0,31.1,63.3,407,0.411,0.307,2097,0.42,1216,25.3,8.1,17.2,20.2,1.38,6,1.12,84.23012048192771,121.2,14.9822685153151,74.0,89.37241379310345,79.797,2.9396,,6.57,6.56,468.82666666666665,18.3,337.2,7.0,-1.5,1,14.17,,,,,,,,,2024-06-28,S60-31
20240628125943,2024-06-28 12:59:43,31,S60-36,871,1194,0,117,295,33,0,71,0.0,0.0,0.0,3.37,2584.37,8.0,2.63,0.23,0.25,,,,,,280.0,,450.0,1100.0,7.0,0.0,2.0,7.0,0.0,20240628_31,小型,1352.0,3.0,,,S60,,,0.0,30.9,65.8,399,0.397,0.293,2065,0.422,1194,26.1,8.3,17.8,20.0,1.371,6,1.1,79.41111111111111,111.2,12.589099733450578,74.36,80.17142857142858,72.883,2.9396,,6.57,6.56,468.82666666666665,18.3,337.2,8.0,1.0,1,17.85,,,,,,,,,2024-06-28,S60-36
20240628132505,2024-06-28 13:25:05,34,S60-36,783,1064,0,100,267,29,0,62,0.0,0.0,0.0,3.0,2308.0,8.5,2.04,0.64,0.28,,,,,,280.0,,450.0,1100.0,6.0,0.0,2.0,7.0,0.0,20240628_34,小型,1352.0,3.0,,,S60,,,0.0,30.9,65.8,358,0.375,0.279,1847,0.424,1064,25.4,8.1,17.3,19.9,1.359,6,0.98,83.23086419753088,109.4,12.54634511705989,75.66,86.77142857142857,88.542,2.9396,,6.57,6.56,468.82666666666665,18.3,337.2,8.5,0.5,1,10.56,,,,,,,,,2024-06-28,S60-36
20240701064944,2024-07-01 06:49:44,1,S60-24,602,823,0,74,202,26,0,44,0.0,0.0,0.0,1.85,1772.85,9.0,1.37,-0.66,0.0,,,,,,250.0,,450.0,1100.0,7.0,0.0,2.0,7.0,0.0,20240701_1,小型,744.0,2.0,,,S60,,,0.0,31.5,59.4,272,0.366,0.272,1425,0.422,823,25.7,9.6,16.2,19.5,1.367,7,0.76,86.34318181818182,99.5,9.179606788154052,77.38,91.13548387096776,119.915,2.9396,,6.57,6.56,468.82666666666665,18.3,337.2,9.0,0.5,1,-14.63,,,,,,,,,2024-07-01,S60-24
20240701065304,2024-07-01 06:53:04,2,S60-24,596,823,0,80,206,24,0,47,0.0,0.0,0.0,1.89,1777.89,8.0,2.56,-0.83,0.0,,,,,,250.0,,450.0,1100.0,7.0,0.0,2.0,7.0,0.0,20240701_2,小型,744.0,2.0,,,S60,,,0.0,31.5,59.4,277,0.388,0.289,1419,0.42,823,25.6,8.7,17.0,20.1,1.381,7,0.76,84.88539325842697,100.0,10.246649773800256,75.03999999999999,91.90967741935484,120.934,2.9396,,6.57,6.56,468.82666666666665,18.3,337.2,8.0,-1.0,1,-19.15,,,,,,,,,2024-07-01,S60-24
20240701071617,2024-07-01 07:16:17,5,S60-24,557,780,0,82,194,22,0,43,0.0,0.0,0.0,1.76,1679.76,7.0,2.5,-1.24,0.0,,,,,,250.0,,450.0,1100.0,7.0,0.0,2.0,7.0,0.0,20240701_5,小型,744.0,2.0,,,S60,,,0.0,31.5,59.4,259,0.423,0.317,1337,0.417,780,25.1,8.5,16.6,20.3,1.4,7,0.72,78.90120481927711,91.6,8.671438979206235,73.2,83.41724137931034,115.857,2.9396,,6.57,6.56,468.82666666666665,18.3,337.2,7.0,-1.0,1,-28.83,,,,,,,,,2024-07-01,S60-24
20240701071923,2024-07-01 07:19:23,6,S60-24,552,781,0,84,195,23,0,42,0.0,0.0,0.0,1.75,1678.75,6.5,1.2,-1.6,0.13,,,,,,250.0,,450.0,1100.0,7.0,0.0,2.0,7.0,0.0,20240701_6,小型,744.0,2.0,,,S60,,,0.0,31.5,59.4,260,0.431,0.323,1333,0.414,781,25.0,8.8,16.2,20.5,1.415,7,0.72,78.01203703703705,94.2,8.666909372590805,70.46000000000001,80.09736842105264,111.246,2.9396,,6.57,6.56,468.82666666666665,18.3,337.2,6.5,-0.5,1,-28.52,,,,,,,,,2024-07-01,S60-24
20240701074345,2024-07-01 07:43:45,8,S60-24,754,1060,0,117,267,28,0,58,0.0,0.0,0.0,2.37,2286.37,6.0,0.86,-0.79,-0.09,,,,,,280.0,,450.0,1100.0,11.0,0.0,2.0,7.0,0.0,20240701_8,小型,905.0,4.0,,,S60,,,0.0,31.5,59.4,353,0.438,0.331,1814,0.416,1060,24.4,7.9,16.4,20.6,1.406,7,0.98,86.78674698795182,116.9,13.80139482286,79.34,91.06551724137933,92.924,2.9396,,6.57,6.56,468.82666666666665,18.3,337.2,6.0,-0.5,1,1.41,,,,,,,,,2024-07-01,S60-24
20240701081337,2024-07-01 08:13:37,10,S60-24,767,1083,0,119,268,32,0,59,0.0,0.0,0.0,2.4,2330.4,6.0,0.85,-1.16,0.0,,,,,,280.0,,450.0,1100.0,7.0,0.0,2.0,7.0,0.0,20240701_10,小型,905.0,4.0,,,S60,,,0.0,31.5,59.4,359,0.444,0.331,1850,0.415,1083,25.3,8.9,16.4,20.5,1.412,7,1.0,86.20963855421687,116.3,14.59442552812076,77.8,91.58620689655172,91.586,2.9396,,6.57,6.56,468.82666666666665,18.3,337.2,6.0,0.0,0,3.41,,,,,,,,,2024-07-01,S60-24
20240701084003,2024-07-01 08:40:03,14,S60-24,933,1243,0,142,321,35,0,70,0.0,0.0,0.0,2.89,2746.89,5.5,0.0,-1.27,-0.24,,,,,,280.0,,450.0,1100.0,5.0,0.0,2.0,7.0,0.0,20240701_14,小型,905.0,4.0,,,S60,,,0.0,31.5,59.4,426,0.442,0.333,2176,0.429,1243,24.6,8.2,16.4,20.7,1.332,7,1.18,87.95308641975308,122.2,17.227791833594562,76.74000000000001,100.33214285714288,85.027,2.9396,,6.57,6.56,468.82666666666665,18.3,337.2,5.5,-0.5,1,24.82,,,,,,,,,2024-07-01,S60-24
20240701091330,2024-07-01 09:13:30,17,S60-31,543,766,0,80,194,22,0,41,0.0,0.0,0.0,1.91,1647.91,7.0,1.27,-2.34,-0.39,,,,,,200.0,280.0,450.0,1100.0,4.0,3.0,2.0,8.0,0.0,20240701_17,小型,1014.0,1.0,,,S60,,,0.0,31.5,59.4,257,0.412,0.311,1309,0.415,766,24.5,8.6,16.0,20.5,1.411,7,0.71,74.53780487804877,87.7,7.41558412158924,71.14000000000001,75.86896551724139,106.858,2.9396,,6.57,6.56,468.82666666666665,18.3,337.2,7.0,1.5,1,-30.83,,,,,,,,,2024-07-01,S60-31
20240701091708,2024-07-01 09:17:08,18,S60-31,540,756,0,78,189,23,0,40,0.0,0.0,0.0,1.89,1627.89,7.0,1.3,-1.46,-0.26,,,,,,200.0,280.0,450.0,1100.0,4.0,3.0,2.0,8.0,0.0,20240701_18,小型,1014.0,1.0,,,S60,,,0.0,31.5,59.4,252,0.413,0.31,1296,0.417,756,25.0,9.1,15.9,20.3,1.4,7,0.7,73.316091954023,86.3,7.525464411731285,69.02000000000001,75.05483870967743,107.221,2.9396,,6.57,6.56,468.82666666666665,18.3,337.2,7.0,0.0,0,-32.83,,,,,,,,,2024-07-01,S60-31
20240701094107,2024-07-01 09:41:07,19,S60-31,547,767,0,80,189,25,0,42,0.0,0.0,0.0,1.95,1651.95,7.0,1.27,-1.62,-0.26,,,,,,200.0,280.0,450.0,1100.0,4.0,4.0,2.0,8.0,0.0,20240701_19,小型,1014.0,1.0,,,S60,,,0.0,31.5,59.4,256,0.423,0.312,1314,0.416,767,26.2,9.8,16.4,20.4,1.402,7,0.71,76.28170731707317,91.8,9.859292113915046,67.86,80.12068965517241,112.846,2.9396,,6.57,6.56,468.82666666666665,18.3,337.2,7.0,0.0,0,-30.83,,,,,,,,,2024-07-01,S60-31
20240701094429,2024-07-01 09:44:29,20,S60-31,533,757,0,81,189,23,0,42,0.0,0.0,0.0,1.92,1626.92,6.5,1.25,-2.2,-0.13,,,,,,200.0,280.0,450.0,1100.0,4.0,4.0,2.0,8.0,0.0,20240701_20,小型,1014.0,1.0,,,S60,,,0.0,31.5,59.4,254,0.429,0.319,1290,0.413,757,25.6,9.1,16.5,20.6,1.42,7,0.7,77.08461538461539,89.3,8.19747914986739,67.22,81.303125,116.147,2.9396,,6.57,6.56,468.82666666666665,18.3,337.2,6.5,-0.5,1,-31.52,,,,,,,,,2024-07-01,S60-31
20240701130002,2024-07-01 13:00:02,28,S60-36,858,1188,0,116,299,33,0,66,0.0,0.0,0.0,3.35,2563.35,8.0,1.75,-1.27,-0.25,,,,,,,,,,,,,,0.0,20240701_28,,,,,,S60,,,0.0,30.5,70.5,398,0.388,0.291,2046,0.419,1188,24.9,8.3,16.6,20.1,1.385,7,1.1,94.1529411764706,129.4,17.99606550617168,80.66,101.75833333333334,92.508,2.9396,,6.57,6.56,468.82666666666665,18.3,337.2,8.0,1.5,1,16.85,,,,,,,,,2024-07-01,S60-36
20240701132719,2024-07-01 13:27:19,31,S60-36,755,1069,0,121,269,30,0,59,0.0,0.0,0.0,3.0,2306.0,5.5,0.83,-1.31,-0.28,,,,,,280.0,,450.0,1100.0,11.0,0.0,2.0,7.0,0.0,20240701_31,小型,1430.0,2.0,,,S60,,,0.0,30.5,70.5,358,0.45,0.338,1824,0.414,1069,24.9,8.4,16.5,20.8,1.416,7,0.99,84.04390243902438,104.4,11.842771774696796,82.36,88.68275862068964,89.579,2.9396,,6.57,6.56,468.82666666666665,18.3,337.2,5.5,-2.5,1,3.82,55.03333333333333,1018.1166666666668,,,,,,,2024-07-01,S60-36
20240701135943,2024-07-01 13:59:43,34,S60-36,759,1079,0,122,272,31,0,58,0.0,0.0,0.0,3.05,2324.05,5.5,0.0,-1.68,-0.37,,,,,,280.0,,450.0,1100.0,8.0,0.0,2.0,7.0,0.0,20240701_34,小型,1430.0,2.0,,,S60,,,0.0,30.5,70.5,361,0.449,0.338,1838,0.413,1079,24.7,8.6,16.1,20.8,1.422,7,1.0,81.86136363636363,106.0,11.058896375750464,79.84,81.65806451612903,81.658,2.9396,,6.57,6.56,468.82666666666665,18.3,337.2,5.5,0.0,0,4.82,55.03333333333333,1018.1166666666668,,,,,,,2024-07-01,S60-36
20240701142808,2024-07-01 14:28:08,36,S60-36,893,1264,0,140,319,34,0,71,0.0,0.0,0.0,3.53,2724.53,6.0,0.72,-1.54,-0.24,,,,,,280.0,,450.0,1100.0,8.0,0.0,2.0,8.0,0.0,20240701_36,小型,1551.0,3.0,,,S60,,,0.0,30.5,70.5,424,0.439,0.33,2157,0.414,1264,24.8,8.0,16.7,20.7,1.415,7,1.17,98.9876404494382,142.6,20.969473908650045,84.66,101.71290322580646,86.934,2.9396,,6.57,6.56,468.82666666666665,18.3,337.2,6.0,0.5,1,24.41,41.23333333333333,707.1516666666666,,,,,,,2024-07-01,S60-36
20240701145710,2024-07-01 14:57:10,40,S60-36,917,1286,0,138,323,37,0,73,0.0,0.0,0.0,3.65,2777.65,6.5,1.47,-1.19,-0.23,,,,,,280.0,,450.0,1100.0,6.0,0.0,2.0,8.0,0.0,20240701_40,小型,1551.0,3.0,,,S60,,,0.0,30.5,70.5,433,0.427,0.319,2203,0.416,1286,25.4,8.5,16.9,20.6,1.402,7,1.19,93.15238095238097,141.6,20.57670016229913,82.66,100.91333333333334,84.801,2.9396,,6.57,6.56,468.82666666666665,18.3,337.2,6.5,0.5,1,25.48,41.23333333333333,707.1516666666666,,,,,,,2024-07-01,S60-36
20240701152326,2024-07-01 15:23:26,44,S60-36,916,1286,0,137,323,34,0,70,0.0,0.0,0.0,3.6,2769.6,6.5,0.74,-1.29,-0.23,,,,,,280.0,,450.0,1100.0,6.0,0.0,2.0,8.0,0.0,20240701_44,小型,1551.0,3.0,,,S60,,,0.0,30.5,70.5,427,0.424,0.321,2202,0.416,1286,24.4,8.0,16.4,20.4,1.404,7,1.19,94.84302325581396,139.2,19.859474574993367,85.92,104.18,87.546,2.9396,,6.57,6.56,468.82666666666665,18.3,337.2,6.5,0.0,0,24.48,41.23333333333333,707.1516666666666,,,,,,,2024-07-01,S60-36
20240701155155,2024-07-01 15:51:55,49,S60-36,903,1275,0,141,320,34,0,74,0.0,0.0,0.0,3.56,2750.56,6.0,1.44,-1.42,-0.23,,,,,,280.0,,450.0,1100.0,6.0,0.0,2.0,8.0,0.0,20240701_49,小型,1648.0,4.0,,,S60,,,0.0,30.5,70.5,428,0.441,0.329,2178,0.415,1275,25.2,7.9,17.3,20.7,1.412,7,1.18,99.43614457831326,138.4,22.4643523677937,81.94000000000001,107.52413793103447,91.122,2.9396,,6.57,6.56,468.82666666666665,18.3,337.2,6.0,-0.5,1,25.41,77.43333333333332,1254.4199999999998,,,,,,,2024-07-01,S60-36
20240701161929,2024-07-01 16:19:29,54,S60-36,555,777,0,79,196,22,0,45,0.0,0.0,0.0,2.17,1676.17,7.5,2.6,-2.12,-0.38,,,,,,250.0,,450.0,1100.0,8.0,0.0,2.0,7.0,0.0,20240701_54,小型,1648.0,4.0,,,S60,,,0.0,30.5,70.5,263,0.403,0.3,1332,0.417,777,25.5,8.4,17.1,20.4,1.4,7,0.72,74.11604938271606,87.2,8.024706552692168,71.84,77.87142857142858,108.155,2.9396,,6.57,6.56,468.82666666666665,18.3,337.2,7.5,1.5,1,-27.88,77.43333333333332,1254.4199999999998,,,,,,,2024-07-01,S60-36
