Repository: Vincent626/concrete-strength-analysis

# 🎯 S60 & M60 混凝土強度預測模型訓練成果報告

> **更新日期**: 2026-02-04  
> **專案目標**: 建立 S60/M60 混凝土 28 天抗壓強度預測模型

---

## 📋 摘要

本專案針對 S60（小型）與 M60（中型）離心混凝土管配比，建立機器學習預測模型。透過配料特徵分析，預測 28 天抗壓強度，並識別影響強度的關鍵因素。

### 主要成果

| 模型 | 樣本數 | R² | MAE (kgf/cm²) | 狀態 |
|:---|---:|---:|---:|:---|
| **S60** | 46 | **0.360** | 28 | ✅ 可用 |
| **M60** | 52 | **0.206** | 25 | ✅ 可用 |

---

## 📈 模型效能比較
> **說明**：S60 模型 R²=0.360，M60 模型 R²=0.206，兩者皆具有預測能力。S60 表現較佳，預測誤差約 28 kgf/cm²。

---

## 📊 強度分布比較
> **說明**：S60 與 M60 的強度分布相似，平均約 605 kgf/cm²，皆高於設計強度 510 kgf/cm²（紅色虛線）。

---

File: S60_M60_dataset_v9_shared.csv (part 70 of 138)
match_key,日期及時間,序,配比 ,耗用骨材1,耗用骨材2,耗用骨材3,耗用水,耗用泥料1,耗用泥料2,耗用泥料3,耗用泥料4,耗用藥劑1,耗用藥劑2,耗用藥劑3,耗用藥劑4,耗用小計,表面水骨材1,誤差%水,誤差%骨材1,誤差%骨材2,坍度(cm),混凝土溫度(℃),試體1強度(X1),試體2強度(X2),試體3強度(X3),加料轉速,慢速轉速,中速轉速,高速轉速,加料時間,慢速時間,中速時間,高速時間,總降水量,cp_key,類型,入池,蒸養池,離心開始,離心結束,母體,平均強度,強度_原始,強度_修正,環境溫度,環境濕度,膠結料總量,水灰比,水膠比,骨材總量,砂石比,粗骨材總量,水泥取代率,矽灰取代率,爐石取代率,漿體比例,粗細骨材比,月份,拌合米數,平均電流,最大電流,電流標準差,最終電流,穩定階段平均電流,單位體積穩定電流,砂_FM,砂_Mud,六分_FM,三分_FM,水泥砂漿_28天平均強度,水泥_流動性,水泥砂漿_7天平均強度,設定扣水率(%),扣水率_變動幅度,扣水率_是否變更,水量微調偏離度,蒸養實際平均溫度,蒸養實際總積溫,蒸養實際階段1溫度,蒸養實際階段2溫度,蒸養實際階段3溫度,實際離心平均轉速,實際離心平均電流,實際離心總能量,日期,配比
20240701162225,2024-07-01 16:22:25,55,S60-36,555,778,0,78,191,25,0,44,0.0,0.0,0.0,2.21,1673.21,7.5,1.3,-2.12,-0.26,,,,,,250.0,,450.0,1100.0,8.0,0.0,2.0,7.0,0.0,20240701_55,小型,1648.0,4.0,,,S60,,,0.0,30.5,70.5,260,0.408,0.3,1333,0.416,778,26.5,9.6,16.9,20.2,1.402,7,0.72,74.53132530120482,86.1,7.236552592519425,69.66,76.11724137931034,105.718,2.9396,,6.57,6.56,468.82666666666665,18.3,337.2,7.5,0.0,0,-28.88,77.43333333333332,1254.4199999999998,,,,,,,2024-07-01,S60-36
20240701164823,2024-07-01 16:48:23,58,S60-36,538,756,0,76,189,23,0,43,0.0,0.0,0.0,2.12,1627.12,7.5,1.33,-2.18,-0.26,,,,,,200.0,280.0,450.0,1100.0,4.0,4.0,2.0,7.0,0.0,20240701_58,小型,1744.0,1.0,,,S60,,,0.0,30.5,70.5,255,0.402,0.298,1294,0.416,756,25.9,9.0,16.9,20.4,1.405,7,0.7,72.47764705882355,84.2,6.861115952286963,70.32000000000001,73.59655172413794,105.138,2.9396,,6.57,6.56,468.82666666666665,18.3,337.2,7.5,0.0,0,-30.88,45.86666666666667,700.2311111111112,,,,,,,2024-07-01,S60-36
20240701165141,2024-07-01 16:51:41,59,S60-36,542,756,0,76,188,24,0,45,0.0,0.0,0.0,2.12,1633.12,7.5,1.33,-1.45,-0.26,,,,,,200.0,280.0,450.0,1100.0,4.0,4.0,2.0,7.0,0.0,20240701_59,小型,1744.0,1.0,,,S60,,,0.0,30.5,70.5,257,0.404,0.296,1298,0.418,756,26.8,9.3,17.5,20.4,1.395,7,0.7,73.97380952380952,86.0,7.416665902315943,68.58,76.72333333333331,109.605,2.9396,,6.57,6.56,468.82666666666665,18.3,337.2,7.5,0.0,0,-30.88,45.86666666666667,700.2311111111112,,,,,,,2024-07-01,S60-36
20240701171547,2024-07-01 17:15:47,64,S60-36,547,766,0,78,194,22,0,44,0.0,0.0,0.0,2.15,1653.15,7.5,2.63,-2.15,-0.39,,,,,,200.0,280.0,450.0,1100.0,4.0,4.0,2.0,7.0,0.0,20240701_64,小型,1744.0,1.0,,,S60,,,0.0,30.5,70.5,260,0.402,0.3,1313,0.417,766,25.4,8.5,16.9,20.5,1.4,7,0.71,72.9780487804878,84.9,7.175109829876559,67.4,75.05172413793103,105.707,2.9396,,6.57,6.56,468.82666666666665,18.3,337.2,7.5,0.0,0,-28.88,45.86666666666667,700.2311111111112,,,,,,,2024-07-01,S60-36
20240701171947,2024-07-01 17:19:47,65,S60-36,544,767,0,80,194,22,0,44,0.0,0.0,0.0,2.16,1653.16,7.0,1.27,-2.16,-0.26,,,,,,200.0,280.0,450.0,1100.0,4.0,4.0,2.0,7.0,0.0,20240701_65,小型,1744.0,1.0,,,S60,,,0.0,30.5,70.5,260,0.412,0.308,1311,0.415,767,25.4,8.5,16.9,20.6,1.41,7,0.71,73.30853658536587,82.2,7.33947232135789,70.94000000000001,75.7344827586207,106.668,2.9396,,6.57,6.56,468.82666666666665,18.3,337.2,7.0,-0.5,1,-30.83,45.86666666666667,700.2311111111112,,,,,,,2024-07-01,S60-36
20240702064912,2024-07-02 06:49:12,1,S60-24,592,823,0,77,206,24,0,45,0.0,0.0,0.0,1.79,1768.79,8.5,1.32,-1.82,0.0,,,,,,250.0,,400.0,1100.0,7.0,0.0,2.0,7.0,0.0,20240702_1,小型,743.0,4.0,,,S60,,,0.0,32.1,60.4,275,0.374,0.28,1415,0.418,823,25.1,8.7,16.4,19.9,1.39,7,0.76,81.27407407407406,93.8,8.066326558146601,78.14,83.14285714285714,109.398,2.9396,,6.57,6.56,468.82666666666665,18.3,337.2,8.5,1.5,1,-12.44,,,,,,,,,2024-07-02,S60-24
20240702065221,2024-07-02 06:52:21,2,S60-24,591,823,0,79,206,25,0,45,0.0,0.0,0.0,1.83,1770.83,8.0,1.28,-1.66,0.0,,,,,,250.0,,400.0,1100.0,7.0,0.0,2.0,7.0,0.0,20240702_2,小型,743.0,4.0,,,S60,,,0.0,32.1,60.4,276,0.383,0.286,1414,0.418,823,25.4,9.1,16.3,20.1,1.393,7,0.76,84.4314606741573,97.0,9.466636808981985,73.67999999999999,90.26774193548388,118.773,2.9396,,6.57,6.56,468.82666666666665,18.3,337.2,8.0,-0.5,1,-20.15,,,,,,,,,2024-07-02,S60-24
20240702071515,2024-07-02 07:15:15,5,S60-24,552,778,0,81,195,23,0,42,0.0,0.0,0.0,1.76,1672.76,7.0,1.25,-2.13,-0.26,,,,,,250.0,,400.0,1100.0,7.0,0.0,2.0,7.0,0.0,20240702_5,小型,743.0,4.0,,,S60,,,0.0,32.1,60.4,260,0.415,0.312,1330,0.415,778,25.0,8.8,16.2,20.4,1.409,7,0.72,76.73827160493826,89.4,7.73543342974289,72.62,78.8357142857143,109.494,2.9396,,6.57,6.56,468.82666666666665,18.3,337.2,7.0,-1.0,1,-29.83,,,,,,,,,2024-07-02,S60-24
20240702071839,2024-07-02 07:18:39,6,S60-24,551,778,0,81,196,23,0,42,0.0,0.0,0.0,1.76,1672.76,7.0,1.25,-2.31,-0.26,,,,,,250.0,,400.0,1100.0,7.0,0.0,2.0,7.0,0.0,20240702_6,小型,743.0,4.0,,,S60,,,0.0,32.1,60.4,261,0.413,0.31,1329,0.415,778,24.9,8.8,16.1,20.5,1.412,7,0.72,79.32439024390244,89.8,8.386931776770185,72.78,84.41724137931034,117.246,2.9396,,6.57,6.56,468.82666666666665,18.3,337.2,7.0,0.0,0,-29.83,,,,,,,,,2024-07-02,S60-24
20240702074158,2024-07-02 07:41:58,8,S60-24,878,1244,0,140,312,34,0,66,0.0,0.0,0.0,2.76,2676.76,5.5,0.0,-1.13,-0.08,,,,,,280.0,,400.0,1100.0,6.0,0.0,2.0,8.0,0.0,20240702_8,小型,911.0,1.0,,,S60,,,0.0,32.1,60.4,412,0.449,0.34,2122,0.414,1244,24.3,8.3,16.0,20.6,1.417,7,1.15,92.46049382716048,132.9,20.79432899313304,79.7,93.73214285714285,81.506,2.9396,,6.57,6.56,468.82666666666665,18.3,337.2,5.5,-1.5,1,22.82,,,,,,,,,2024-07-02,S60-24
20240702080919,2024-07-02 08:09:19,9,S60-24,869,1234,0,140,309,31,0,68,0.0,0.0,0.0,2.75,2653.75,5.5,0.72,-1.25,-0.08,,,,,,280.0,,400.0,1050.0,6.0,0.0,2.0,8.0,0.0,20240702_9,小型,911.0,1.0,,,S60,,,0.0,32.1,60.4,408,0.453,0.343,2103,0.413,1234,24.3,7.6,16.7,20.7,1.42,7,1.14,90.6390243902439,135.2,21.07595298367637,79.24,90.72758620689656,79.586,2.9396,,6.57,6.56,468.82666666666665,18.3,337.2,5.5,0.0,0,22.82,,,,,,,,,2024-07-02,S60-24
20240702083415,2024-07-02 08:34:15,12,S60-24,954,1341,0,142,337,35,0,74,0.0,0.0,0.0,3.05,2886.05,6.5,0.0,-1.34,-0.15,,,,,,280.0,,400.0,1050.0,6.0,0.0,1.0,8.0,0.0,20240702_12,小型,911.0,1.0,,,S60,,,0.0,32.1,60.4,446,0.421,0.318,2295,0.416,1341,24.4,7.8,16.6,20.4,1.406,7,1.24,94.4301204819277,137.0,20.62746289020269,82.66,106.0034482758621,85.487,2.9396,,6.57,6.56,468.82666666666665,18.3,337.2,6.5,1.0,1,29.48,,,,,,,,,2024-07-02,S60-24
20240702090842,2024-07-02 09:08:42,16,S60-31,549,766,0,74,193,23,0,45,0.0,0.0,0.0,1.94,1651.94,8.0,1.37,-2.31,-0.39,,,,,,200.0,280.0,400.0,1100.0,4.0,6.0,2.0,8.0,0.0,20240702_16,小型,1011.0,3.0,,,S60,,,0.0,32.1,60.4,261,0.383,0.284,1315,0.417,766,26.1,8.8,17.2,20.3,1.395,7,0.71,76.10361445783131,88.9,8.059798284168018,70.9,78.4,110.423,2.9396,,6.57,6.56,468.82666666666665,18.3,337.2,8.0,1.5,1,-25.15,71.38571428571427,499.69999999999993,,,,,,,2024-07-02,S60-31
20240702091146,2024-07-02 09:11:46,17,S60-31,540,756,0,73,190,22,0,43,0.0,0.0,0.0,1.91,1625.91,8.0,1.39,-2.35,-0.26,,,,,,200.0,280.0,400.0,1100.0,4.0,6.0,2.0,8.0,0.0,20240702_17,小型,1011.0,3.0,,,S60,,,0.0,32.1,60.4,255,0.384,0.286,1296,0.417,756,25.5,8.6,16.9,20.2,1.4,7,0.7,76.00235294117647,87.5,7.766140330958386,70.14,79.67586206896553,113.823,2.9396,,6.57,6.56,468.82666666666665,18.3,337.2,8.0,0.0,0,-26.15,71.38571428571427,499.69999999999993,,,,,,,2024-07-02,S60-31
20240702093856,2024-07-02 09:38:56,19,S60-31,549,767,0,75,193,24,0,45,0.0,0.0,0.0,1.97,1654.97,8.0,2.74,-2.31,-0.26,,,,,,200.0,280.0,400.0,1100.0,4.0,4.0,2.0,7.0,0.0,20240702_19,小型,1011.0,3.0,,,S60,,,0.0,32.1,60.4,262,0.389,0.286,1316,0.417,767,26.3,9.2,17.2,20.4,1.397,7,0.71,75.21829268292683,89.9,8.445537543705646,67.94000000000001,79.1241379310345,111.442,2.9396,,6.57,6.56,468.82666666666665,18.3,337.2,8.0,0.0,0,-24.15,71.38571428571427,499.69999999999993,,,,,,,2024-07-02,S60-31
20240702094211,2024-07-02 09:42:11,20,S60-31,545,766,0,77,192,24,0,42,0.0,0.0,0.0,1.92,1647.92,7.5,1.32,-2.5,-0.39,,,,,,200.0,280.0,400.0,1100.0,4.0,4.0,2.0,7.0,0.0,20240702_20,小型,1011.0,3.0,,,S60,,,0.0,32.1,60.4,258,0.401,0.298,1311,0.416,766,25.6,9.3,16.3,20.4,1.406,7,0.71,74.07816091954024,87.1,7.4554835992202975,70.84,75.70967741935483,106.633,2.9396,,6.57,6.56,468.82666666666665,18.3,337.2,7.5,-0.5,1,-29.88,71.38571428571427,499.69999999999993,,,,,,,2024-07-02,S60-31
20240702125937,2024-07-02 12:59:37,28,S60-36,871,1193,0,115,298,34,0,65,3.26,0.0,0.0,0.0,2579.26,8.0,0.88,0.23,0.17,,,,,,280.0,,400.0,1100.0,9.0,0.0,2.0,7.0,0.0,20240702_28,小型,1426.0,4.0,,,S60,,,0.0,29.2,70.9,397,0.386,0.29,2064,0.422,1193,24.9,8.6,16.4,19.9,1.37,7,1.1,98.8642105263158,134.3,20.8941387691153,83.18,114.8181818181818,104.38,2.9396,,6.57,6.56,468.82666666666665,18.3,337.2,8.0,0.5,1,15.85,63.57297297297296,1180.338198198198,,,,,,,2024-07-02,S60-36
20240702132740,2024-07-02 13:27:40,31,S60-36,752,1062,0,127,264,32,0,59,2.9,0.0,0.0,0.0,2298.9,4.5,0.0,0.4,0.09,,,,,,280.0,,400.0,1100.0,10.0,0.0,2.0,7.0,0.0,20240702_31,小型,1426.0,4.0,,,S60,,,0.0,29.2,70.9,355,0.481,0.358,1814,0.415,1062,25.6,9.0,16.6,21.0,1.412,7,0.98,83.7679012345679,110.8,12.00238481611867,77.32,87.61785714285715,89.406,2.9396,,6.57,6.56,468.82666666666665,18.3,337.2,4.5,-3.5,1,1.83,63.57297297297296,1180.338198198198,,,,,,,2024-07-02,S60-36
20240702140030,2024-07-02 14:00:30,34,S60-36,766,1084,0,131,271,32,0,60,2.95,0.0,0.0,0.0,2346.95,4.5,1.55,0.13,0.09,,,,,,280.0,,400.0,1100.0,7.0,0.0,0.0,7.0,0.0,20240702_34,小型,1426.0,4.0,,,S60,,,0.0,29.2,70.9,363,0.483,0.361,1850,0.414,1084,25.3,8.8,16.5,21.1,1.415,7,1.0,80.6358024691358,111.3,12.82597969826246,72.96,82.84642857142858,82.846,2.9396,,6.57,6.56,468.82666666666665,18.3,337.2,4.5,0.0,0,5.83,63.57297297297296,1180.338198198198,,,,,,,2024-07-02,S60-36
20240702142829,2024-07-02 14:28:29,35,S60-36,906,1281,0,150,322,37,0,70,3.5,0.0,0.0,0.0,2769.5,5.0,1.35,-0.11,0.23,,,,,,280.0,350.0,600.0,800.0,7.0,3.0,3.0,4.0,0.0,20240702_35,小型,1604.0,1.0,,,S60,,,0.0,29.2,70.9,429,0.466,0.35,2187,0.414,1281,24.9,8.6,16.3,20.9,1.414,7,1.18,92.01428571428572,134.8,16.23973040223929,91.24,89.40555555555555,75.767,2.9396,,6.57,6.56,468.82666666666665,18.3,337.2,5.0,0.5,1,26.18,61.2930693069307,1037.89597359736,,,,,,,2024-07-02,S60-36
20240702150212,2024-07-02 15:02:12,40,S60-36,914,1293,0,150,325,36,0,72,3.48,0.0,0.0,0.0,2793.48,5.0,0.67,-0.11,0.31,,,,,,280.0,450.0,600.0,950.0,7.0,3.0,1.0,6.0,0.0,20240702_40,小型,1604.0,1.0,,,S60,,,0.0,29.2,70.9,433,0.462,0.346,2207,0.414,1293,24.9,8.3,16.6,20.9,1.415,7,1.19,91.5284210526316,151.9,18.12903842869308,85.28,90.82727272727271,76.325,2.9396,,6.57,6.56,468.82666666666665,18.3,337.2,5.0,0.0,0,26.18,61.2930693069307,1037.89597359736,,,,,,,2024-07-02,S60-36
20240702153123,2024-07-02 15:31:23,45,S60-36,916,1302,0,156,328,36,0,72,3.54,0.0,0.0,0.0,2813.54,4.5,1.3,-0.22,0.15,,,,,,280.0,450.0,600.0,1000.0,6.0,3.0,1.0,6.0,0.0,20240702_45,小型,1604.0,1.0,,,S60,,,0.0,29.2,70.9,436,0.476,0.358,2218,0.413,1302,24.8,8.3,16.5,21.1,1.421,7,1.2,89.07070707070707,145.7,16.510861148458833,83.3,93.0,77.5,2.9396,,6.57,6.56,468.82666666666665,18.3,337.2,4.5,-0.5,1,30.83,61.2930693069307,1037.89597359736,,,,,,,2024-07-02,S60-36
20240702160031,2024-07-02 16:00:31,49,S60-36,920,1303,0,156,325,38,0,74,3.54,0.0,0.0,0.0,2819.54,4.5,1.3,0.22,0.23,,,,,,280.0,450.0,700.0,1100.0,5.0,3.0,1.0,6.0,0.0,20240702_49,小型,1656.0,2.0,,,S60,,,0.0,29.2,70.9,437,0.48,0.357,2223,0.414,1303,25.6,8.7,16.9,21.1,1.416,7,1.2,86.96200000000003,123.2,15.256223516978244,81.84,86.4057142857143,72.005,2.9396,,6.57,6.56,468.82666666666665,18.3,337.2,4.5,0.0,0,30.83,65.528125,1052.8185416666668,,,,,,,2024-07-02,S60-36
20240702162857,2024-07-02 16:28:57,54,S60-36,565,783,0,84,195,24,0,42,2.02,0.0,0.0,0.0,1695.02,6.5,1.2,0.71,0.38,,,,,,250.0,450.0,700.0,1100.0,7.0,2.0,1.0,6.0,0.0,20240702_54,小型,1656.0,2.0,,,S60,,,0.0,29.2,70.9,261,0.431,0.322,1348,0.419,783,25.3,9.2,16.1,20.4,1.386,7,0.72,76.92098765432098,90.8,9.179804942242802,69.24,83.95,116.597,2.9396,,6.57,6.56,468.82666666666665,18.3,337.2,6.5,2.0,1,-28.52,65.528125,1052.8185416666668,,,,,,,2024-07-02,S60-36
20240702163208,2024-07-02 16:32:08,55,S60-36,560,784,0,89,195,25,0,43,2.03,0.0,0.0,0.0,1698.03,5.5,1.14,0.72,0.51,,,,,,250.0,450.0,700.0,1100.0,7.0,2.0,1.0,6.0,0.0,20240702_55,小型,1656.0,2.0,,,S60,,,0.0,29.2,70.9,263,0.456,0.338,1344,0.417,784,25.9,9.5,16.3,20.8,1.4,7,0.72,72.34567901234568,84.2,7.260123615291451,65.92,75.12857142857142,104.345,2.9396,,6.57,6.56,468.82666666666665,18.3,337.2,5.5,-1.0,1,-28.18,65.528125,1052.8185416666668,,,,,,,2024-07-02,S60-36
20240702165853,2024-07-02 16:58:53,59,S60-36,551,773,0,87,194,25,0,42,1.96,0.0,0.0,0.0,1673.96,5.5,1.16,0.36,0.52,,,,,,200.0,280.0,450.0,1100.0,5.0,4.0,2.0,7.0,0.0,20240702_59,小型,1755.0,3.0,,,S60,,,0.0,29.2,70.9,261,0.448,0.333,1324,0.416,773,25.7,9.6,16.1,20.8,1.403,7,0.71,71.65925925925927,83.4,6.922155836631519,66.8,72.59285714285714,102.243,2.9396,,6.57,6.56,468.82666666666665,18.3,337.2,5.5,0.0,0,-30.18,60.72,915.86,,,,,,,2024-07-02,S60-36
20240702170219,2024-07-02 17:02:19,60,S60-36,552,772,0,87,193,25,0,41,2.04,0.0,0.0,0.0,1672.04,5.5,1.16,0.55,0.39,,,,,,200.0,280.0,450.0,1100.0,5.0,4.0,2.0,7.0,0.0,20240702_60,小型,1755.0,3.0,,,S60,,,0.0,29.2,70.9,259,0.451,0.336,1324,0.417,772,25.5,9.7,15.8,20.7,1.399,7,0.71,69.24024390243902,81.4,7.050287310459327,66.55999999999999,69.69310344827585,98.159,2.9396,,6.57,6.56,468.82666666666665,18.3,337.2,5.5,0.0,0,-30.18,60.72,915.86,,,,,,,2024-07-02,S60-36
20240702172712,2024-07-02 17:27:12,64,S60-36,537,750,0,85,186,24,0,41,1.95,0.0,0.0,0.0,1624.95,5.5,1.19,0.75,0.4,,,,,,200.0,280.0,450.0,1100.0,5.0,3.0,2.0,7.0,0.0,20240702_64,小型,1755.0,3.0,,,S60,,,0.0,29.2,70.9,251,0.457,0.339,1287,0.417,750,25.9,9.6,16.3,20.7,1.397,7,0.69,67.55555555555556,82.4,7.412685156848894,63.48,65.95357142857144,95.585,2.9396,,6.57,6.56,468.82666666666665,18.3,337.2,5.5,0.0,0,-32.18,60.72,915.86,,,,,,,2024-07-02,S60-36
20240702173017,2024-07-02 17:30:17,65,S60-36,531,740,0,81,184,24,0,41,2.02,0.0,0.0,0.0,1603.02,6.0,1.25,0.57,0.54,,,,,,200.0,280.0,450.0,1100.0,5.0,3.0,2.0,7.0,0.0,20240702_65,小型,1755.0,3.0,,,S60,,,0.0,29.2,70.9,249,0.44,0.325,1271,0.418,740,26.1,9.6,16.5,20.6,1.394,7,0.68,69.40963855421685,82.9,7.304060835496515,63.02,69.66896551724139,102.454,2.9396,,6.57,6.56,468.82666666666665,18.3,337.2,6.0,0.5,1,-34.59,60.72,915.86,,,,,,,2024-07-02,S60-36
20240703064908,2024-07-03 06:49:08,1,S60-24,864,1196,0,124,298,33,0,65,2.51,0.0,0.0,0.0,2582.51,7.0,1.64,0.35,0.42,,,,,,280.0,,450.0,1100.0,6.0,0.0,2.0,7.0,0.0,20240703_1,小型,740.0,2.0,,,S60,,,0.0,31.5,57.0,396,0.416,0.313,2060,0.419,1196,24.7,8.3,16.4,20.2,1.384,7,1.1,94.2686746987952,127.8,16.093109561300157,80.72,101.61724137931031,92.379,2.9396,,6.57,6.56,468.82666666666665,18.3,337.2,7.0,1.0,1,13.17,,,,,,,,,2024-07-03,S60-24
20240703071154,2024-07-03 07:11:54,4,S60-24,771,1087,0,126,271,29,0,59,2.22,0.0,0.0,0.0,2345.22,5.0,0.8,0.26,0.37,,,,,,280.0,,450.0,1100.0,7.0,0.0,2.0,7.0,0.0,20240703_4,小型,740.0,2.0,,,S60,,,0.0,31.5,57.0,359,0.465,0.351,1858,0.415,1087,24.5,8.1,16.4,20.7,1.41,7,1.0,89.00196078431371,136.9,13.393274434464992,84.05999999999999,88.74166666666665,88.742,2.9396,,6.57,6.56,468.82666666666665,18.3,337.2,5.0,-2.0,1,2.18,,,,,,,,,2024-07-03,S60-24
20240703074732,2024-07-03 07:47:32,7,S60-24,889,1260,0,151,314,35,0,69,2.65,0.0,0.0,0.0,2720.65,4.5,0.67,0.23,0.32,,,,,,280.0,,450.0,1100.0,6.0,3.0,1.0,6.0,0.0,20240703_7,小型,914.0,3.0,,,S60,,,0.0,31.5,57.0,418,0.481,0.361,2149,0.414,1260,24.9,8.4,16.5,20.9,1.417,7,1.16,86.46190476190476,126.4,13.658845945480106,81.28,86.6,74.655,2.9396,,6.57,6.56,468.82666666666665,18.3,337.2,4.5,-0.5,1,25.83,,,,,,,,,2024-07-03,S60-24
20240703081718,2024-07-03 08:17:18,8,S60-24,888,1262,0,151,316,33,0,67,2.7,0.0,0.0,0.0,2719.7,4.5,0.67,0.11,0.48,,,,,,280.0,,450.0,1100.0,6.0,3.0,1.0,6.0,0.0,20240703_8,小型,914.0,3.0,,,S60,,,0.0,31.5,57.0,416,0.478,0.363,2150,0.413,1262,24.0,7.9,16.1,20.9,1.421,7,1.16,83.94268292682926,121.4,13.650855690929657,80.49999999999999,86.86551724137932,74.884,2.9396,,6.57,6.56,468.82666666666665,18.3,337.2,4.5,0.0,0,25.83,,,,,,,,,2024-07-03,S60-24
20240703084613,2024-07-03 08:46:13,11,S60-24,973,1291,0,153,329,37,0,73,2.86,0.0,0.0,0.0,2858.86,5.0,0.66,0.1,0.23,,,,,,280.0,,450.0,1100.0,6.0,3.0,1.0,6.0,0.0,20240703_11,小型,914.0,3.0,,,S60,,,0.0,31.5,57.0,439,0.465,0.349,2264,0.43,1291,25.1,8.4,16.6,20.7,1.327,7,1.22,84.91739130434782,128.0,12.622474854622473,82.28,81.3060606060606,66.644,2.9396,,6.57,6.56,468.82666666666665,18.3,337.2,5.0,0.5,1,29.18,,,,,,,,,2024-07-03,S60-24
20240703092419,2024-07-03 09:24:19,15,S60-31,562,743,0,82,191,24,0,41,1.85,0.0,0.0,0.0,1644.85,6.0,1.23,-0.18,0.54,,,,,,200.0,280.0,450.0,1100.0,5.0,3.0,2.0,7.0,0.0,20240703_15,小型,1023.0,1.0,,,S60,,,0.0,31.5,57.0,256,0.429,0.32,1305,0.431,743,25.4,9.4,16.0,20.6,1.322,7,0.7,72.55185185185185,84.3,7.173598905849333,71.62,74.22857142857143,106.041,2.9396,,6.57,6.56,468.82666666666665,18.3,337.2,6.0,1.0,1,-33.59,68.73095238095237,481.1166666666666,,,,,,,2024-07-03,S60-31
20240703092748,2024-07-03 09:27:48,16,S60-31,564,742,0,85,191,23,0,41,1.84,0.0,0.0,0.0,1647.84,5.5,1.19,0.71,0.41,,,,,,200.0,280.0,450.0,1100.0,5.0,3.0,2.0,7.0,0.0,20240703_16,小型,1023.0,1.0,,,S60,,,0.0,31.5,57.0,255,0.445,0.333,1306,0.432,742,25.1,9.0,16.1,20.7,1.316,7,0.7,71.50246913580247,86.1,7.463259396332721,65.56000000000002,72.45357142857144,103.505,2.9396,,6.57,6.56,468.82666666666665,18.3,337.2,5.5,-0.5,1,-32.18,68.73095238095237,481.1166666666666,,,,,,,2024-07-03,S60-31
20240703095138,2024-07-03 09:51:38,18,S60-31,565,742,0,82,190,24,0,44,1.86,0.0,0.0,0.0,1648.86,6.0,1.23,0.36,0.41,,,,,,200.0,280.0,450.0,1100.0,5.0,4.0,2.0,7.0,0.0,20240703_18,小型,1023.0,1.0,,,S60,,,0.0,31.5,57.0,258,0.432,0.318,1307,0.432,742,26.4,9.3,17.1,20.6,1.313,7,0.7,73.95833333333333,84.7,7.184262038076425,68.91999999999999,76.47666666666667,109.252,2.9396,,6.57,6.56,468.82666666666665,18.3,337.2,6.0,0.5,1,-33.59,68.73095238095237,481.1166666666666,,,,,,,2024-07-03,S60-31
20240703095519,2024-07-03 09:55:19,19,S60-31,563,743,0,85,190,24,0,42,1.83,0.0,0.0,0.0,1648.83,5.5,1.19,0.54,0.54,,,,,,200.0,280.0,450.0,1100.0,5.0,4.0,2.0,7.0,0.0,20240703_19,小型,1023.0,1.0,,,S60,,,0.0,31.5,57.0,256,0.447,0.332,1306,0.431,743,25.8,9.4,16.4,20.7,1.32,7,0.7,72.9452380952381,87.1,7.615685642176516,64.9,74.58666666666667,106.552,2.9396,,6.57,6.56,468.82666666666665,18.3,337.2,5.5,-0.5,1,-32.18,68.73095238095237,481.1166666666666,,,,,,,2024-07-03,S60-31
20240703125942,2024-07-03 12:59:42,27,S60-36,885,1164,0,130,295,36,0,66,3.27,0.0,0.0,0.0,2579.27,6.0,1.56,0.0,0.17,,,,,,280.0,450.0,700.0,1100.0,7.0,2.0,1.0,6.0,7.5,20240703_27,小型,1432.0,3.0,,,S60,,,0.0,28.0,78.0,397,0.441,0.327,2049,0.432,1164,25.7,9.1,16.6,20.5,1.315,7,1.1,77.08876404494383,105.3,10.400469287189084,74.53999999999999,76.19354838709675,69.267,2.9396,,6.57,6.56,468.82666666666665,18.3,337.2,6.0,0.5,1,14.41,62.83783783783784,1160.4054054054054,,,,,,,2024-07-03,S60-36
20240703132613,2024-07-03 13:26:13,30,S60-36,784,1028,0,111,263,32,0,57,2.9,0.0,0.0,0.0,2277.9,6.5,1.83,0.0,0.39,,,,,,280.0,450.0,700.0,1100.0,8.0,2.0,1.0,6.0,7.5,20240703_30,小型,1432.0,3.0,,,S60,,,0.0,28.0,78.0,352,0.422,0.315,1812,0.433,1028,25.3,9.1,16.2,20.4,1.311,7,0.97,82.99382716049382,112.0,12.938509327756714,75.14,86.98571428571428,89.676,2.9396,,6.57,6.56,468.82666666666665,18.3,337.2,6.5,0.5,1,-1.52,62.83783783783784,1160.4054054054054,,,,,,,2024-07-03,S60-36
20240703140201,2024-07-03 14:02:01,33,S60-36,798,1049,0,113,266,32,0,58,2.97,0.0,0.0,0.0,2318.97,6.5,1.8,-0.25,0.38,,,,,,280.0,450.0,700.0,1100.0,9.0,2.0,1.0,6.0,7.5,20240703_33,小型,1432.0,3.0,,,S60,,,0.0,28.0,78.0,356,0.425,0.317,1847,0.432,1049,25.3,9.0,16.3,20.3,1.315,7,0.99,84.73703703703704,110.6,12.879771147077784,81.64000000000001,91.90714285714284,92.835,2.9396,,6.57,6.56,468.82666666666665,18.3,337.2,6.5,0.0,0,0.48,62.83783783783784,1160.4054054054054,,,,,,,2024-07-03,S60-36
20240703143053,2024-07-03 14:30:53,34,S60-36,937,1230,0,133,315,35,0,70,3.45,0.0,0.0,0.0,2723.45,6.5,1.53,0.0,0.41,,,,,,280.0,450.0,700.0,1100.0,7.0,3.0,1.0,6.0,7.5,20240703_34,小型,1555.0,4.0,,,S60,,,0.0,28.0,78.0,420,0.422,0.317,2167,0.432,1230,25.0,8.3,16.7,20.3,1.313,7,1.16,92.91827956989248,136.6,17.90510197150557,85.1,97.571875,84.114,2.9396,,6.57,6.56,468.82666666666665,18.3,337.2,6.5,0.0,0,20.48,70.8970588235294,1211.158088235294,,,,,,,2024-07-03,S60-36
20240703150002,2024-07-03 15:00:02,38,S60-36,936,1228,0,132,315,34,0,69,3.46,0.0,0.0,0.0,2717.46,6.5,0.76,-0.11,0.24,,,,,,280.0,450.0,700.0,1100.0,6.0,3.0,1.0,6.0,7.5,20240703_38,小型,1555.0,4.0,,,S60,,,0.0,28.0,78.0,418,0.419,0.316,2164,0.433,1228,24.6,8.1,16.5,20.3,1.312,7,1.16,86.57283950617284,126.4,16.816438256685288,80.4,96.54285714285712,83.227,2.9396,,6.57,6.56,468.82666666666665,18.3,337.2,6.5,0.0,0,19.48,70.8970588235294,1211.158088235294,,,,,,,2024-07-03,S60-36
20240703152427,2024-07-03 15:24:27,42,S60-36,922,1206,0,131,308,36,0,66,3.38,0.0,0.0,0.0,2672.38,6.5,1.55,0.11,0.17,,,,,,280.0,450.0,700.0,1100.0,7.0,3.0,1.0,6.0,7.5,20240703_42,小型,1555.0,4.0,,,S60,,,0.0,28.0,78.0,410,0.425,0.32,2128,0.433,1206,24.9,8.8,16.1,20.3,1.308,7,1.14,84.29146341463414,129.3,15.053645545178783,81.74000000000001,86.57586206896549,75.944,2.9396,,6.57,6.56,468.82666666666665,18.3,337.2,6.5,0.0,0,18.48,70.8970588235294,1211.158088235294,,,,,,,2024-07-03,S60-36
20240703155348,2024-07-03 15:53:48,47,S60-36,932,1226,0,137,313,35,0,68,3.42,0.0,0.0,0.0,2714.42,6.0,1.48,-0.11,0.08,,,,,,280.0,450.0,700.0,1100.0,7.0,3.0,1.0,6.0,7.5,20240703_47,小型,1652.0,1.0,,,S60,,,0.0,28.0,78.0,416,0.438,0.329,2158,0.432,1226,24.8,8.4,16.3,20.4,1.315,7,1.16,82.1037037037037,127.4,16.182199063461443,75.92,85.5142857142857,73.719,2.9396,,6.57,6.56,468.82666666666665,18.3,337.2,6.0,-0.5,1,21.41,62.58659793814434,1009.7304467353952,,,,,,,2024-07-03,S60-36
20240703161930,2024-07-03 16:19:30,52,S60-36,586,763,0,77,194,26,0,42,2.11,0.0,0.0,0.0,1690.11,7.5,1.32,-0.17,0.39,,,,,,250.0,450.0,,1100.0,10.0,2.0,0.0,7.0,7.5,20240703_52,小型,1652.0,1.0,,,S60,,,0.0,28.0,78.0,262,0.397,0.294,1349,0.434,763,26.0,9.9,16.0,20.1,1.302,7,0.72,74.83373493975904,85.5,7.630018034503688,73.85999999999999,77.32758620689656,107.399,2.9396,,6.57,6.56,468.82666666666665,18.3,337.2,7.5,1.5,1,-29.88,62.58659793814434,1009.7304467353952,,,,,,,2024-07-03,S60-36
20240703162305,2024-07-03 16:23:05,53,S60-36,583,763,0,80,194,24,0,43,2.12,0.0,0.0,0.0,1689.12,7.0,1.27,-0.17,0.39,,,,,,250.0,450.0,,1100.0,10.0,2.0,0.0,7.0,7.5,20240703_53,小型,1652.0,1.0,,,S60,,,0.0,28.0,78.0,261,0.412,0.307,1346,0.433,763,25.7,9.2,16.5,20.2,1.309,7,0.72,72.55308641975309,86.3,7.949937284009989,66.6,76.23928571428573,105.888,2.9396,,6.57,6.56,468.82666666666665,18.3,337.2,7.0,-0.5,1,-30.83,62.58659793814434,1009.7304467353952,,,,,,,2024-07-03,S60-36
20240703164958,2024-07-03 16:49:58,57,S60-36,572,744,0,77,190,24,0,44,2.05,0.0,0.0,0.0,1653.05,7.0,1.32,0.7,0.68,,,,,,200.0,280.0,450.0,1100.0,5.0,4.0,2.0,8.0,7.5,20240703_57,小型,1747.0,2.0,,,S60,,,0.0,28.0,78.0,258,0.405,0.298,1316,0.435,744,26.4,9.3,17.1,20.3,1.301,7,0.7,73.08414634146342,85.4,6.778255576585394,69.46,73.58275862068966,105.118,2.9396,,6.57,6.56,468.82666666666665,18.3,337.2,7.0,0.0,0,-33.83,71.57912087912088,1089.1956227106227,,,,,,,2024-07-03,S60-36
20240703165346,2024-07-03 16:53:46,58,S60-36,569,745,0,77,186,27,0,45,2.05,0.0,0.0,0.0,1651.05,7.0,1.32,0.18,0.81,,,,,,200.0,280.0,450.0,1100.0,5.0,4.0,2.0,8.0,7.5,20240703_58,小型,1747.0,2.0,,,S60,,,0.0,28.0,78.0,258,0.414,0.298,1314,0.433,745,27.9,10.5,17.4,20.3,1.309,7,0.7,72.59655172413794,84.4,6.964581136597101,66.03999999999999,75.40967741935484,107.728,2.9396,,6.57,6.56,468.82666666666665,18.3,337.2,7.0,0.0,0,-33.83,71.57912087912088,1089.1956227106227,,,,,,,2024-07-03,S60-36
20240703171904,2024-07-03 17:19:04,61,S60-36,580,755,0,78,195,23,0,42,2.06,0.0,0.0,0.0,1675.06,7.0,1.3,0.52,0.67,,,,,,200.0,280.0,450.0,1100.0,5.0,3.0,2.0,7.0,7.5,20240703_61,小型,1747.0,2.0,,,S60,,,0.0,28.0,78.0,260,0.4,0.3,1335,0.434,755,25.0,8.8,16.2,20.2,1.302,7,0.71,70.95662650602411,84.8,8.430841155865885,65.86,72.53448275862068,102.161,2.9396,,6.57,6.56,468.82666666666665,18.3,337.2,7.0,0.0,0,-32.83,71.57912087912088,1089.1956227106227,,,,,,,2024-07-03,S60-36
20240703172238,2024-07-03 17:22:38,62,S60-36,574,755,0,81,193,25,0,42,2.04,0.0,0.0,0.0,1672.04,6.5,1.25,0.0,0.67,,,,,,200.0,280.0,450.0,1100.0,5.0,3.0,2.0,7.0,7.5,20240703_62,小型,1747.0,2.0,,,S60,,,0.0,28.0,78.0,260,0.42,0.312,1329,0.432,755,25.8,9.6,16.2,20.4,1.315,7,0.71,70.37234042553192,84.4,7.77287159422312,62.720000000000006,70.44848484848485,99.223,2.9396,,6.57,6.56,468.82666666666665,18.3,337.2,6.5,-0.5,1,-31.52,71.57912087912088,1089.1956227106227,,,,,,,2024-07-03,S60-36
20240704064910,2024-07-04 06:49:10,1,S60-24,888,1168,0,125,298,33,0,63,2.59,0.0,0.0,0.0,2577.59,6.5,0.81,-0.11,0.52,,,,,,280.0,450.0,700.0,1100.0,7.0,2.0,1.0,6.0,0.0,20240704_1,小型,742.0,2.0,,,S60,,,0.0,30.8,67.3,394,0.419,0.317,2056,0.432,1168,24.4,8.4,16.0,20.2,1.315,7,1.1,84.32499999999999,116.9,12.719266179416843,79.36000000000001,86.04666666666668,78.224,2.9396,,6.82,6.56,449.7466666666666,18.5,347.5733333333334,6.5,0.0,0,12.48,,,,,,,,,2024-07-04,S60-24
20240704071423,2024-07-04 07:14:23,4,S60-24,806,1061,0,117,272,29,0,57,2.35,0.0,0.0,0.0,2344.35,6.0,0.86,0.12,0.47,,,,,,280.0,450.0,700.0,1100.0,7.0,2.0,1.0,6.0,0.0,20240704_4,小型,742.0,2.0,,,S60,,,0.0,30.8,67.3,358,0.43,0.327,1867,0.432,1061,24.0,8.1,15.9,20.3,1.316,7,1.0,85.93580246913581,112.9,14.02093063819166,75.41999999999999,93.14642857142856,93.146,2.9396,,6.82,6.56,449.7466666666666,18.5,347.5733333333334,6.0,-0.5,1,1.41,,,,,,,,,2024-07-04,S60-24
20240704074737,2024-07-04 07:47:37,7,S60-24,894,1186,0,139,304,34,0,67,2.65,0.0,0.0,0.0,2626.65,5.0,0.72,0.11,0.25,,,,,,280.0,450.0,700.0,1100.0,7.0,3.0,1.0,6.0,0.0,20240704_7,小型,919.0,1.0,,,S60,,,0.0,30.8,67.3,405,0.457,0.343,2080,0.43,1186,24.9,8.4,16.5,20.7,1.327,7,1.12,83.58068181818182,117.2,13.236715964888118,81.84,81.03870967741935,72.356,2.9396,,6.82,6.56,449.7466666666666,18.5,347.5733333333334,5.0,-1.0,1,15.18,,,,,,,,,2024-07-04,S60-24
20240704081708,2024-07-04 08:17:08,8,S60-24,926,1229,0,145,314,33,0,70,2.75,0.0,0.0,0.0,2719.75,5.0,0.69,0.22,0.33,,,,,,280.0,450.0,700.0,1100.0,7.0,3.0,1.0,6.0,0.0,20240704_8,小型,919.0,1.0,,,S60,,,0.0,30.8,67.3,417,0.462,0.348,2155,0.43,1229,24.7,7.9,16.8,20.7,1.327,7,1.16,84.4439024390244,117.9,14.214473022506148,81.94,90.54137931034482,78.053,2.9396,,6.82,6.56,449.7466666666666,18.5,347.5733333333334,5.0,0.0,0,21.18,,,,,,,,,2024-07-04,S60-24
20240704084642,2024-07-04 08:46:42,12,S60-31,914,1207,0,135,311,32,0,67,3.04,0.0,0.0,0.0,2669.04,6.0,1.5,-0.33,0.25,,,,,,280.0,450.0,700.0,1100.0,7.0,3.0,1.0,6.0,0.0,20240704_12,小型,919.0,1.0,,,S60,,,0.0,30.8,67.3,410,0.434,0.329,2121,0.431,1207,24.1,7.8,16.3,20.4,1.321,7,1.14,80.74516129032256,129.7,13.591636550238182,79.44000000000001,75.959375,66.631,2.9396,,6.82,6.56,449.7466666666666,18.5,347.5733333333334,6.0,1.0,1,19.41,,,,,,,,,2024-07-04,S60-31
20240704091605,2024-07-04 09:16:05,16,S60-31,578,752,0,78,190,24,0,44,1.87,0.0,0.0,0.0,1667.87,7.0,1.3,0.17,0.27,,,,,,200.0,280.0,450.0,1100.0,5.0,2.0,2.0,7.0,0.0,20240704_16,小型,1015.0,4.0,,,S60,,,0.0,30.8,67.3,258,0.411,0.302,1330,0.435,752,26.4,9.3,17.1,20.2,1.301,7,0.71,73.52298850574712,85.9,7.276867791978693,67.0,74.95806451612903,105.575,2.9396,,6.82,6.56,449.7466666666666,18.5,347.5733333333334,7.0,1.0,1,-32.83,67.93333333333332,475.5333333333333,,,,,,,2024-07-04,S60-31
20240704092102,2024-07-04 09:21:02,17,S60-31,576,754,0,81,192,23,0,44,1.87,0.0,0.0,0.0,1671.87,6.5,1.25,0.35,0.53,,,,,,200.0,280.0,450.0,1100.0,5.0,2.0,2.0,7.0,0.0,20240704_17,小型,1015.0,4.0,,,S60,,,0.0,30.8,67.3,259,0.422,0.313,1330,0.433,754,25.9,8.9,17.0,20.4,1.309,7,0.71,69.21566265060241,83.7,7.254885880508902,63.92,67.57241379310345,95.172,2.9396,,6.82,6.56,449.7466666666666,18.5,347.5733333333334,6.5,-0.5,1,-31.52,67.93333333333332,475.5333333333333,,,,,,,2024-07-04,S60-31
20240704094229,2024-07-04 09:42:29,18,S60-31,564,743,0,79,190,22,0,42,1.82,0.0,0.0,0.0,1641.82,6.5,1.28,-0.35,0.54,,,,,,200.0,280.0,450.0,1100.0,5.0,2.0,2.0,7.0,0.0,20240704_18,小型,1015.0,4.0,,,S60,,,0.0,30.8,67.3,254,0.416,0.311,1307,0.432,743,25.2,8.7,16.5,20.3,1.317,7,0.7,70.04666666666667,84.9,7.000399988572082,69.4,66.21935483870968,94.599,2.9396,,6.82,6.56,449.7466666666666,18.5,347.5733333333334,6.5,0.0,0,-33.52,67.93333333333332,475.5333333333333,,,,,,,2024-07-04,S60-31
20240704094808,2024-07-04 09:48:08,19,S60-31,565,744,0,79,190,23,0,40,1.83,0.0,0.0,0.0,1642.83,6.5,1.28,-0.18,0.68,,,,,,200.0,280.0,450.0,1100.0,5.0,2.0,2.0,7.0,0.0,20240704_19,小型,1015.0,4.0,,,S60,,,0.0,30.8,67.3,253,0.416,0.312,1309,0.432,744,24.9,9.1,15.8,20.2,1.317,7,0.7,71.65060240963854,89.3,9.02668565166474,64.08000000000001,71.35862068965515,101.941,2.9396,,6.82,6.56,449.7466666666666,18.5,347.5733333333334,6.5,0.0,0,-33.52,67.93333333333332,475.5333333333333,,,,,,,2024-07-04,S60-31
20240704130021,2024-07-04 13:00:21,25,S60-36,898,1165,0,116,299,32,0,67,3.27,0.0,0.0,0.0,2580.27,7.5,0.87,0.0,0.26,,,,,,280.0,450.0,700.0,1100.0,8.0,2.0,1.0,6.0,0.0,20240704_25,小型,1435.0,1.0,,,S60,,,0.0,29.4,74.6,398,0.388,0.291,2063,0.435,1165,24.9,8.0,16.8,19.9,1.297,7,1.1,87.66543209876542,118.0,15.457206242180076,77.85999999999999,94.28214285714286,85.711,2.9396,,6.82,6.56,449.7466666666666,18.5,347.5733333333334,7.5,1.0,1,9.12,64.33846153846153,1184.9,,,,,,,2024-07-04,S60-36
20240704132728,2024-07-04 13:27:28,28,S60-36,780,1027,0,114,264,29,0,58,2.86,0.0,0.0,0.0,2274.86,6.0,0.88,0.0,0.29,,,,,,280.0,450.0,700.0,1100.0,7.0,2.0,1.0,6.0,0.0,20240704_28,小型,1435.0,1.0,,,S60,,,0.0,29.4,74.6,351,0.432,0.325,1807,0.432,1027,24.8,8.3,16.5,20.5,1.317,7,0.97,81.0358024691358,111.1,13.98005906699028,72.82,79.50714285714287,81.966,2.9396,,6.82,6.56,449.7466666666666,18.5,347.5733333333334,6.0,-1.5,1,-1.59,64.33846153846153,1184.9,,,,,,,2024-07-04,S60-36
20240704140036,2024-07-04 14:00:36,31,S60-36,809,1059,0,118,271,33,0,60,2.94,0.0,0.0,0.0,2352.94,6.0,1.72,0.5,0.28,,,,,,280.0,450.0,700.0,1100.0,10.0,2.0,1.0,6.0,0.0,20240704_31,小型,1435.0,1.0,,,S60,,,0.0,29.4,74.6,364,0.435,0.324,1868,0.433,1059,25.5,9.1,16.5,20.5,1.309,7,1.0,84.19634146341464,113.0,12.749399269654289,74.28,88.5758620689655,88.576,2.9396,,6.82,6.56,449.7466666666666,18.5,347.5733333333334,6.0,0.0,0,2.41,64.33846153846153,1184.9,,,,,,,2024-07-04,S60-36
20240704143041,2024-07-04 14:30:41,34,S60-36,810,1057,0,117,272,30,0,59,2.98,0.0,0.0,0.0,2347.98,6.0,0.86,0.62,0.09,,,,,,280.0,450.0,700.0,1100.0,7.0,2.0,1.0,6.0,0.0,20240704_34,小型,1529.0,3.0,,,S60,,,0.0,29.4,74.6,361,0.43,0.324,1867,0.434,1057,24.7,8.3,16.3,20.4,1.305,7,1.0,81.14814814814815,105.7,11.52986579334816,74.9,83.67857142857143,83.679,2.9396,,6.82,6.56,449.7466666666666,18.5,347.5733333333334,6.0,0.0,0,1.41,64.29666666666667,1126.2632777777778,,,,,,,2024-07-04,S60-36
20240704145901,2024-07-04 14:59:01,38,S60-36,925,1229,0,142,317,35,0,72,3.44,0.0,0.0,0.0,2723.44,5.5,1.43,-0.32,0.33,,,,,,280.0,450.0,700.0,1100.0,7.0,3.0,1.0,6.0,0.0,20240704_38,小型,1529.0,3.0,,,S60,,,0.0,29.4,74.6,424,0.448,0.335,2154,0.429,1229,25.2,8.3,17.0,20.8,1.329,7,1.16,85.34939759036145,121.1,15.106500423949598,79.03999999999999,87.95172413793105,75.82,2.9396,,6.82,6.56,449.7466666666666,18.5,347.5733333333334,5.5,-0.5,1,24.82,64.29666666666667,1126.2632777777778,,,,,,,2024-07-04,S60-36
20240704152751,2024-07-04 15:27:51,42,S60-36,939,1240,0,138,320,35,0,69,3.48,0.0,0.0,0.0,2744.48,6.0,0.73,-0.21,0.32,,,,,,280.0,450.0,700.0,1100.0,6.0,3.0,1.0,6.0,0.0,20240704_42,小型,1656.0,4.0,,,S60,,,0.0,29.4,74.6,424,0.431,0.325,2179,0.431,1240,24.5,8.3,16.3,20.5,1.321,7,1.17,88.22345679012345,130.0,17.624837073793405,77.16,94.225,80.534,2.9396,,6.82,6.56,449.7466666666666,18.5,347.5733333333334,6.0,0.5,1,22.41,70.00392156862746,1124.7296732026143,,,,,,,2024-07-04,S60-36
20240704155706,2024-07-04 15:57:06,47,S60-36,941,1239,0,139,320,35,0,69,3.46,0.0,0.0,0.0,2746.46,6.0,1.46,0.0,0.24,,,,,,280.0,450.0,700.0,1100.0,6.0,3.0,1.0,6.0,0.0,20240704_47,小型,1656.0,4.0,,,S60,,,0.0,29.4,74.6,424,0.434,0.328,2180,0.432,1239,24.5,8.3,16.3,20.5,1.317,7,1.17,89.45185185185184,138.4,20.92669221802453,75.32000000000001,91.2,77.949,2.9396,,6.82,6.56,449.7466666666666,18.5,347.5733333333334,6.0,0.0,0,23.41,70.00392156862746,1124.7296732026143,,,,,,,2024-07-04,S60-36
20240704162705,2024-07-04 16:27:05,52,S60-36,929,1226,0,137,316,34,0,70,3.43,0.0,0.0,0.0,2715.43,6.0,1.48,-0.43,0.08,,,,,,250.0,450.0,700.0,1100.0,6.0,3.0,1.0,6.0,0.0,20240704_52,小型,1656.0,4.0,,,S60,,,0.0,29.4,74.6,420,0.434,0.326,2155,0.431,1226,24.8,8.1,16.7,20.5,1.32,7,1.16,88.05000000000001,134.4,16.154748659614583,83.74,88.6909090909091,76.458,2.9396,,6.82,6.56,449.7466666666666,18.5,347.5733333333334,6.0,0.0,0,21.41,70.00392156862746,1124.7296732026143,,,,,,,2024-07-04,S60-36
20240704165417,2024-07-04 16:54:17,55,S60-36,577,754,0,78,193,22,0,43,2.08,0.0,0.0,0.0,1669.08,7.0,1.3,0.0,0.53,,,,,,200.0,280.0,450.0,1100.0,5.0,3.0,2.0,7.0,0.0,20240704_55,小型,1749.0,2.0,,,S60,,,0.0,29.4,74.6,258,0.404,0.302,1331,0.434,754,25.2,8.5,16.7,20.2,1.307,7,0.71,74.32499999999999,87.4,8.178628872744824,65.78,77.26666666666665,108.826,2.9396,,6.82,6.56,449.7466666666666,18.5,347.5733333333334,7.0,1.0,1,-32.83,67.67826086956521,1027.5815942028985,,,,,,,2024-07-04,S60-36
20240704165747,2024-07-04 16:57:47,56,S60-36,572,755,0,81,189,25,0,40,2.12,0.0,0.0,0.0,1664.12,6.5,1.25,-0.35,0.67,,,,,,200.0,280.0,450.0,1100.0,5.0,3.0,2.0,7.0,0.0,20240704_56,小型,1749.0,2.0,,,S60,,,0.0,29.4,74.6,254,0.429,0.319,1327,0.431,755,25.6,9.8,15.7,20.2,1.32,7,0.71,72.62771084337349,87.3,7.503546362405843,65.66,73.27241379310345,103.201,2.9396,,6.82,6.56,449.7466666666666,18.5,347.5733333333334,6.5,-0.5,1,-31.52,67.67826086956521,1027.5815942028985,,,,,,,2024-07-04,S60-36
20240704172033,2024-07-04 17:20:33,57,S60-36,577,754,0,80,192,24,0,41,2.08,0.0,0.0,0.0,1670.08,6.5,0.0,0.52,0.53,,,,,,200.0,280.0,450.0,1100.0,5.0,3.0,2.0,7.0,0.0,20240704_57,小型,1749.0,2.0,,,S60,,,0.0,29.4,74.6,257,0.417,0.311,1331,0.434,754,25.3,9.3,16.0,20.2,1.307,7,0.71,75.20120481927711,88.1,8.417544700764848,67.7,77.16551724137932,108.684,2.9396,,6.82,6.56,449.7466666666666,18.5,347.5733333333334,6.5,0.0,0,-32.52,67.67826086956521,1027.5815942028985,,,,,,,2024-07-04,S60-36
20240704172409,2024-07-04 17:24:09,58,S60-36,562,744,0,81,191,24,0,41,2.04,0.0,0.0,0.0,1645.04,6.0,0.0,-0.18,0.68,,,,,,200.0,280.0,450.0,1100.0,5.0,3.0,2.0,7.0,0.0,20240704_58,小型,1749.0,2.0,,,S60,,,0.0,29.4,74.6,256,0.424,0.316,1306,0.43,744,25.4,9.4,16.0,20.5,1.324,7,0.7,69.55662650602409,83.3,7.632432269891305,64.64,67.84482758620689,96.921,2.9396,,6.82,6.56,449.7466666666666,18.5,347.5733333333334,6.0,-0.5,1,-34.59,67.67826086956521,1027.5815942028985,,,,,,,2024-07-04,S60-36
20240705065021,2024-07-05 06:50:21,1,S60-24,898,1168,0,117,299,33,0,63,2.57,0.0,0.0,0.0,2580.57,7.5,1.74,0.0,0.52,,,,,,280.0,450.0,700.0,1100.0,7.0,2.0,1.0,6.0,0.0,20240705_1,小型,747.0,3.0,,,S60,,,0.0,30.7,66.9,395,0.391,0.296,2066,0.435,1168,24.3,8.4,15.9,19.9,1.301,7,1.1,86.93209876543209,119.5,13.073626520977202,82.22,91.19285714285714,82.903,2.9396,,6.82,6.56,449.7466666666666,18.5,347.5733333333334,7.5,1.5,1,10.12,,,,,,,,,2024-07-05,S60-24
20240705071628,2024-07-05 07:16:28,4,S60-24,803,1060,0,117,270,31,0,56,2.36,0.0,0.0,0.0,2339.36,6.0,0.86,-0.25,0.38,,,,,,280.0,450.0,700.0,1100.0,10.0,2.0,1.0,6.0,0.0,20240705_4,小型,747.0,3.0,,,S60,,,0.0,30.7,66.9,357,0.433,0.328,1863,0.431,1060,24.4,8.7,15.7,20.3,1.32,7,1.0,86.2357142857143,112.9,12.538480226668534,80.47999999999999,90.77,90.77,2.9396,,6.82,6.56,449.7466666666666,18.5,347.5733333333334,6.0,-1.5,1,1.41,,,,,,,,,2024-07-05,S60-24
20240705074804,2024-07-05 07:48:04,7,S60-24,911,1197,0,133,304,34,0,64,2.69,0.0,0.0,0.0,2645.69,6.0,0.76,0.22,0.34,,,,,,280.0,450.0,700.0,1100.0,7.0,3.0,1.0,6.0,0.0,20240705_7,小型,915.0,2.0,,,S60,,,0.0,30.7,66.9,402,0.438,0.331,2108,0.432,1197,24.4,8.5,15.9,20.2,1.314,7,1.13,91.30561797752809,128.3,16.673448984016417,85.85999999999999,95.77419354838712,84.756,2.9396,,6.82,6.56,449.7466666666666,18.5,347.5733333333334,6.0,0.0,0,17.41,,,,,,,,,2024-07-05,S60-24
20240705081806,2024-07-05 08:18:06,8,S60-24,927,1229,0,141,316,34,0,68,2.74,0.0,0.0,0.0,2717.74,5.5,0.71,-0.11,0.33,,,,,,280.0,450.0,700.0,1100.0,7.0,3.0,1.0,6.0,0.0,20240705_8,小型,915.0,2.0,,,S60,,,0.0,30.7,66.9,418,0.446,0.337,2156,0.43,1229,24.4,8.1,16.3,20.6,1.326,7,1.16,87.14074074074074,122.4,14.745459881116767,83.2,91.33214285714288,78.735,2.9396,,6.82,6.56,449.7466666666666,18.5,347.5733333333334,5.5,-0.5,1,23.82,,,,,,,,,2024-07-05,S60-24
20240705084555,2024-07-05 08:45:55,12,S60-24,930,1228,0,136,313,34,0,69,2.74,0.0,0.0,0.0,2712.74,6.0,0.74,-0.32,0.24,,,,,,280.0,450.0,700.0,1100.0,6.0,3.0,1.0,6.0,0.0,20240705_12,小型,915.0,2.0,,,S60,,,0.0,30.7,66.9,416,0.435,0.327,2158,0.431,1228,24.8,8.2,16.6,20.4,1.32,7,1.16,82.09166666666667,117.0,14.072577253493955,79.61999999999999,84.70666666666666,73.023,2.9396,,6.82,6.56,449.7466666666666,18.5,347.5733333333334,6.0,0.5,1,20.41,,,,,,,,,2024-07-05,S60-24
20240705091840,2024-07-05 09:18:40,16,S60-31,575,753,0,78,193,23,0,43,1.85,0.0,0.0,0.0,1666.85,7.0,1.3,-0.35,0.4,,,,,,200.0,280.0,450.0,1100.0,5.0,2.0,2.0,7.0,0.0,20240705_16,小型,1014.0,4.0,,,S60,,,0.0,30.7,66.9,259,0.404,0.301,1328,0.433,753,25.5,8.9,16.6,20.2,1.31,7,0.71,73.84268292682927,88.3,8.98391557971061,63.06,77.1793103448276,108.703,2.9396,,6.82,6.56,449.7466666666666,18.5,347.5733333333334,7.0,1.0,1,-32.83,3.060526315789473,21.423684210526314,,,,,,,2024-07-05,S60-31
20240705092211,2024-07-05 09:22:11,17,S60-31,561,743,0,82,191,23,0,39,1.82,0.0,0.0,0.0,1640.82,6.0,1.23,-0.36,0.54,,,,,,200.0,280.0,450.0,1100.0,5.0,2.0,2.0,7.0,0.0,20240705_17,小型,1014.0,4.0,,,S60,,,0.0,30.7,66.9,253,0.429,0.324,1304,0.43,743,24.5,9.1,15.4,20.4,1.324,7,0.7,71.31566265060239,86.6,8.213572105336928,64.22,71.81379310344828,102.591,2.9396,,6.82,6.56,449.7466666666666,18.5,347.5733333333334,6.0,-1.0,1,-33.59,3.060526315789473,21.423684210526314,,,,,,,2024-07-05,S60-31
20240705094315,2024-07-05 09:43:15,18,S60-31,553,743,0,82,190,22,0,41,1.82,0.0,0.0,0.0,1632.82,6.0,1.23,-1.78,0.54,,,,,,200.0,280.0,450.0,1100.0,5.0,2.0,2.0,7.0,0.0,20240705_18,小型,1014.0,4.0,,,S60,,,0.0,30.7,66.9,253,0.432,0.324,1296,0.427,743,24.9,8.7,16.2,20.5,1.344,7,0.7,71.60238095238094,84.1,6.810495684891292,69.46000000000001,71.2,101.714,2.9396,,6.82,6.56,449.7466666666666,18.5,347.5733333333334,6.0,0.0,0,-33.59,3.060526315789473,21.423684210526314,,,,,,,2024-07-05,S60-31
20240705094835,2024-07-05 09:48:35,19,S60-31,555,741,0,85,186,24,0,40,1.84,0.0,0.0,0.0,1632.84,5.5,1.19,-0.89,0.27,,,,,,200.0,280.0,450.0,1100.0,5.0,2.0,2.0,7.0,0.0,20240705_19,小型,1014.0,4.0,,,S60,,,0.0,30.7,66.9,250,0.457,0.34,1296,0.428,741,25.6,9.6,16.0,20.5,1.335,7,0.7,71.05185185185184,84.6,7.040133821523972,66.2,70.4392857142857,100.628,2.9396,,6.82,6.56,449.7466666666666,18.5,347.5733333333334,5.5,-0.5,1,-32.18,3.060526315789473,21.423684210526314,,,,,,,2024-07-05,S60-31
20240705125958,2024-07-05 12:59:58,25,S60-36,894,1166,0,117,300,32,0,63,3.25,0.0,0.0,0.0,2575.25,7.5,1.74,-0.45,0.34,,,,,,280.0,450.0,700.0,1100.0,7.0,2.0,1.0,6.0,0.5,20240705_25,小型,1430.0,2.0,,,S60,,,0.0,29.1,76.2,395,0.39,0.296,2060,0.434,1166,24.1,8.1,15.9,19.9,1.304,7,1.1,81.51919191919191,111.8,12.282464109433851,78.34,79.22857142857143,72.026,2.9396,,6.82,6.56,449.7466666666666,18.5,347.5733333333334,7.5,2.0,1,10.12,0.0,0.0,,,,,,,2024-07-05,S60-36
20240705132726,2024-07-05 13:27:26,28,S60-36,803,1059,0,118,272,31,0,57,2.95,0.0,0.0,0.0,2342.95,6.0,1.72,-0.25,0.28,,,,,,280.0,450.0,700.0,1100.0,8.0,2.0,1.0,6.0,0.5,20240705_28,小型,1430.0,2.0,,,S60,,,0.0,29.1,76.2,360,0.434,0.328,1862,0.431,1059,24.4,8.6,15.8,20.4,1.319,7,1.0,80.71481481481482,105.3,12.286086792360296,74.1,83.59285714285714,83.593,2.9396,,6.82,6.56,449.7466666666666,18.5,347.5733333333334,6.0,-1.5,1,2.41,0.0,0.0,,,,,,,2024-07-05,S60-36
20240705140138,2024-07-05 14:01:38,31,S60-36,790,1048,0,117,266,30,0,59,2.95,0.0,0.0,0.0,2312.95,6.0,1.74,-0.75,0.29,,,,,,280.0,450.0,700.0,1100.0,6.0,2.0,1.0,6.0,0.5,20240705_31,小型,1430.0,2.0,,,S60,,,0.0,29.1,76.2,355,0.44,0.33,1838,0.43,1048,25.1,8.5,16.6,20.4,1.327,7,0.99,78.02926829268293,108.8,12.823915233017908,70.08,81.00689655172413,81.825,2.9396,,6.82,6.56,449.7466666666666,18.5,347.5733333333334,6.0,0.0,0,1.41,0.0,0.0,,,,,,,2024-07-05,S60-36
20240705143123,2024-07-05 14:31:23,34,S60-36,808,1058,0,115,275,34,0,58,3.0,0.0,0.0,0.0,2351.0,6.5,1.77,0.0,0.19,,,,,,280.0,450.0,700.0,1100.0,7.0,2.0,1.0,6.0,0.5,20240705_34,小型,1529.0,1.0,,,S60,,,0.0,29.1,76.2,367,0.418,0.313,1866,0.433,1058,25.1,9.3,15.8,20.5,1.309,7,1.0,88.97283950617285,107.8,11.38918712179361,82.22,86.39642857142856,86.396,2.9396,,6.82,6.56,449.7466666666666,18.5,347.5733333333334,6.5,0.5,1,2.48,0.0,0.0,,,,,,,2024-07-05,S60-36
