Repository: Vincent626/concrete-strength-analysis

# 🎯 S60 & M60 混凝土強度預測模型訓練成果報告

> **更新日期**: 2026-02-04  
> **專案目標**: 建立 S60/M60 混凝土 28 天抗壓強度預測模型

---

## 📋 摘要

本專案針對 S60（小型）與 M60（中型）離心混凝土管配比，建立機器學習預測模型。透過配料特徵分析，預測 28 天抗壓強度，並識別影響強度的關鍵因素。

### 主要成果

| 模型 | 樣本數 | R² | MAE (kgf/cm²) | 狀態 |
|:---|---:|---:|---:|:---|
| **S60** | 46 | **0.360** | 28 | ✅ 可用 |
| **M60** | 52 | **0.206** | 25 | ✅ 可用 |

---

## 📈 模型效能比較
> **說明**：S60 模型 R²=0.360，M60 模型 R²=0.206，兩者皆具有預測能力。S60 表現較佳，預測誤差約 28 kgf/cm²。

---

## 📊 強度分布比較
> **說明**：S60 與 M60 的強度分布相似，平均約 605 kgf/cm²，皆高於設計強度 510 kgf/cm²（紅色虛線）。

---

File: S60_M60_dataset_v9_shared.csv (part 71 of 138)
match_key,日期及時間,序,配比 ,耗用骨材1,耗用骨材2,耗用骨材3,耗用水,耗用泥料1,耗用泥料2,耗用泥料3,耗用泥料4,耗用藥劑1,耗用藥劑2,耗用藥劑3,耗用藥劑4,耗用小計,表面水骨材1,誤差%水,誤差%骨材1,誤差%骨材2,坍度(cm),混凝土溫度(℃),試體1強度(X1),試體2強度(X2),試體3強度(X3),加料轉速,慢速轉速,中速轉速,高速轉速,加料時間,慢速時間,中速時間,高速時間,總降水量,cp_key,類型,入池,蒸養池,離心開始,離心結束,母體,平均強度,強度_原始,強度_修正,環境溫度,環境濕度,膠結料總量,水灰比,水膠比,骨材總量,砂石比,粗骨材總量,水泥取代率,矽灰取代率,爐石取代率,漿體比例,粗細骨材比,月份,拌合米數,平均電流,最大電流,電流標準差,最終電流,穩定階段平均電流,單位體積穩定電流,砂_FM,砂_Mud,六分_FM,三分_FM,水泥砂漿_28天平均強度,水泥_流動性,水泥砂漿_7天平均強度,設定扣水率(%),扣水率_變動幅度,扣水率_是否變更,水量微調偏離度,蒸養實際平均溫度,蒸養實際總積溫,蒸養實際階段1溫度,蒸養實際階段2溫度,蒸養實際階段3溫度,實際離心平均轉速,實際離心平均電流,實際離心總能量,日期,配比
20240705150053,2024-07-05 15:00:53,37,S60-36,978,1192,0,120,358,0,0,105,3.45,0.0,0.0,0.0,2756.45,7.5,0.84,-0.61,0.17,,,,,,280.0,450.0,700.0,1100.0,6.0,3.0,1.0,6.0,0.5,20240705_37,小型,1529.0,1.0,,,S60,,,0.0,29.1,76.2,463,0.335,0.259,2170,0.451,1192,22.7,0.0,22.7,21.2,1.219,7,1.16,97.0206896551724,150.6,29.393986944439728,86.92,125.4709677419355,108.165,2.9396,,6.82,6.56,449.7466666666666,18.5,347.5733333333334,7.5,1.0,1,13.12,0.0,0.0,,,,,,,2024-07-05,S60-36
20240705152753,2024-07-05 15:27:53,41,S60-36,986,1203,0,127,360,0,0,105,3.73,0.0,0.0,0.0,2784.73,7.0,1.6,-0.2,0.25,,,,,,280.0,450.0,700.0,1100.0,6.0,3.0,1.0,6.0,0.5,20240705_41,小型,,4.0,,,S60,,,0.0,29.1,76.2,465,0.353,0.273,2189,0.45,1203,22.6,0.0,22.6,21.3,1.22,7,1.17,90.61829268292684,131.7,23.33363597506346,88.28,112.15172413793104,95.856,2.9396,,6.82,6.56,449.7466666666666,18.5,347.5733333333334,7.0,-0.5,1,16.17,,,,,,,,,2024-07-05,S60-36
20240708065147,2024-07-08 06:51:47,1,S60-24,1012,1314,0,128,334,37,0,72,2.86,0.0,0.0,0.0,2899.86,8.0,1.59,-0.39,0.38,,,,,,280.0,450.0,700.0,1100.0,7.0,3.0,1.0,6.0,0.0,20240708_1,小型,832.0,4.0,,,S60,,,0.0,29.3,62.9,443,0.383,0.289,2326,0.435,1314,24.6,8.4,16.3,19.7,1.298,7,1.24,117.72340425531912,170.7,30.930806187194168,92.14,128.78181818181815,103.856,2.9396,,6.82,6.56,420.4,18.5,354.8666666666666,8.0,1.0,1,28.85,,,,,,,,,2024-07-08,S60-24
20240708072820,2024-07-08 07:28:20,4,S60-24,912,1209,0,138,311,36,0,63,2.65,0.0,0.0,0.0,2671.65,5.5,0.73,-0.11,0.42,,,,,,280.0,450.0,700.0,1100.0,7.0,3.0,1.0,6.0,0.0,20240708_4,小型,832.0,4.0,,,S60,,,0.0,29.3,62.9,410,0.444,0.337,2121,0.43,1209,24.1,8.8,15.4,20.5,1.326,7,1.14,106.86,135.5,21.36632686751572,86.44,118.1,103.596,2.9396,,6.82,6.56,420.4,18.5,354.8666666666666,5.5,-2.5,1,20.82,,,,,,,,,2024-07-08,S60-24
20240708080245,2024-07-08 08:02:45,7,S60-24,890,1210,0,156,310,31,0,62,2.64,0.0,0.0,0.0,2661.64,3.5,0.65,-0.56,0.5,,,,,,280.0,450.0,700.0,1100.0,7.0,3.0,1.0,6.0,0.0,20240708_7,小型,832.0,4.0,,,S60,,,0.0,29.3,62.9,403,0.503,0.387,2100,0.424,1210,23.1,7.7,15.4,21.0,1.36,7,1.14,87.69895833333334,124.2,15.468061818305827,84.16,85.89411764705882,75.346,2.9396,,6.82,6.56,420.4,18.5,354.8666666666666,3.5,-2.0,1,20.49,,,,,,,,,2024-07-08,S60-24
20240708083852,2024-07-08 08:38:52,10,S60-24,786,1059,0,136,268,30,0,57,2.34,0.0,0.0,0.0,2338.34,3.5,0.74,0.0,0.28,,,,,,280.0,450.0,700.0,1100.0,7.0,2.0,1.0,6.0,0.0,20240708_10,小型,932.0,1.0,,,S60,,,0.0,29.3,62.9,355,0.507,0.383,1845,0.426,1059,24.5,8.5,16.1,21.0,1.347,7,1.0,82.5111111111111,111.2,12.729260547026056,76.08,85.14642857142857,85.146,2.9396,,6.82,6.56,420.4,18.5,354.8666666666666,3.5,0.0,0,0.49,,,,,,,,,2024-07-08,S60-24
20240708090443,2024-07-08 09:04:43,12,S60-24,875,1165,0,137,299,30,0,62,2.6,0.0,0.0,0.0,2570.6,5.0,0.74,-0.23,0.26,,,,,,280.0,450.0,700.0,1100.0,7.0,2.0,1.0,6.0,0.0,20240708_12,小型,932.0,1.0,,,S60,,,0.0,29.3,62.9,391,0.458,0.35,2040,0.429,1165,23.5,7.7,15.9,20.6,1.331,7,1.1,87.76951219512195,128.0,16.713421574819925,76.60000000000001,93.3793103448276,84.89,2.9396,,6.82,6.56,420.4,18.5,354.8666666666666,5.0,1.5,1,13.18,,,,,,,,,2024-07-08,S60-24
20240708093023,2024-07-08 09:30:23,15,S60-31,559,742,0,82,187,23,0,38,1.8,0.0,0.0,0.0,1632.8,6.0,1.23,-0.71,0.41,,,,,,200.0,280.0,450.0,1100.0,5.0,2.0,2.0,8.0,0.0,20240708_15,小型,1040.0,3.0,,,S60,,,0.0,29.3,62.9,248,0.439,0.331,1301,0.43,742,24.6,9.3,15.3,20.2,1.327,7,0.7,75.04069767441861,88.1,7.887823673482317,69.16,77.35666666666667,110.51,2.9396,,6.82,6.56,420.4,18.5,354.8666666666666,6.0,1.0,1,-33.59,0.0,0.0,,,,,,,2024-07-08,S60-31
20240708093638,2024-07-08 09:36:38,16,S60-31,557,741,0,85,189,22,0,38,1.8,0.0,0.0,0.0,1633.8,5.5,1.19,-0.54,0.27,,,,,,200.0,280.0,450.0,1100.0,5.0,2.0,2.0,8.0,0.0,20240708_16,小型,1040.0,3.0,,,S60,,,0.0,29.3,62.9,249,0.45,0.341,1298,0.429,741,24.1,8.8,15.3,20.5,1.33,7,0.7,73.15238095238094,85.8,7.902206988142407,66.26,75.77000000000001,108.243,2.9396,,6.82,6.56,420.4,18.5,354.8666666666666,5.5,-0.5,1,-32.18,0.0,0.0,,,,,,,2024-07-08,S60-31
20240708101211,2024-07-08 10:12:11,19,S60-31,542,722,0,82,184,21,0,51,1.77,0.0,0.0,0.0,1603.77,5.5,0.0,-0.37,0.56,,,,,,200.0,280.0,450.0,1100.0,5.0,2.0,2.0,7.0,0.0,20240708_19,小型,1040.0,3.0,,,S60,,,0.0,29.3,62.9,256,0.446,0.32,1264,0.429,722,28.1,8.2,19.9,21.1,1.332,7,0.68,77.77831325301206,86.4,7.436656979745851,75.24,81.43448275862069,119.757,2.9396,,6.82,6.56,420.4,18.5,354.8666666666666,5.5,0.0,0,-35.18,0.0,0.0,,,,,,,2024-07-08,S60-31
20240708101617,2024-07-08 10:16:17,20,S60-31,546,721,0,82,185,21,0,40,1.77,0.0,0.0,0.0,1596.77,5.5,0.0,0.37,0.42,,,,,,200.0,280.0,450.0,1100.0,5.0,2.0,2.0,7.0,0.0,20240708_20,小型,1040.0,3.0,,,S60,,,0.0,29.3,62.9,246,0.443,0.333,1267,0.431,721,24.8,8.5,16.3,20.6,1.321,7,0.68,75.58863636363635,87.7,7.151309985179795,72.94,75.54516129032258,111.096,2.9396,,6.82,6.56,420.4,18.5,354.8666666666666,5.5,0.0,0,-35.18,0.0,0.0,,,,,,,2024-07-08,S60-31
20240708130026,2024-07-08 13:00:26,24,S60-31,921,1132,0,128,335,0,0,98,2.92,0.0,0.0,0.0,2616.92,6.0,1.59,0.11,0.27,,,,,,280.0,450.0,700.0,1100.0,6.0,2.0,1.0,6.0,9.0,20240708_24,小型,1426.0,4.0,,,S60,,,0.0,25.1,79.0,433,0.382,0.296,2053,0.449,1132,22.6,0.0,22.6,21.5,1.229,7,1.1,80.3670731707317,109.4,15.992147881779196,86.48,91.93103448275862,83.574,2.9396,,6.82,6.56,420.4,18.5,354.8666666666666,6.0,0.5,1,12.41,0.0,0.0,,,,,,,2024-07-08,S60-31
20240708132522,2024-07-08 13:25:22,27,S60-31,825,1008,0,107,298,0,0,89,2.62,0.0,0.0,0.0,2329.62,7.0,1.9,-0.24,0.3,,,,,,280.0,450.0,700.0,1100.0,8.0,2.0,1.0,6.0,9.0,20240708_27,小型,1426.0,4.0,,,S60,,,0.0,25.1,79.0,387,0.359,0.276,1833,0.45,1008,23.0,0.0,23.0,21.2,1.222,7,0.98,83.56829268292682,114.5,17.27621993185572,82.46000000000001,96.84137931034483,98.818,2.9396,,6.82,6.56,420.4,18.5,354.8666666666666,7.0,1.0,1,-3.83,0.0,0.0,,,,,,,2024-07-08,S60-31
20240708135639,2024-07-08 13:56:39,30,S60-31,844,1029,0,105,303,0,0,91,2.63,0.0,0.0,0.0,2374.63,7.5,1.94,-0.47,0.29,,,,,,280.0,450.0,700.0,1100.0,7.0,2.0,1.0,6.0,9.0,20240708_30,小型,1426.0,4.0,,,S60,,,0.0,25.1,79.0,394,0.347,0.266,1873,0.451,1029,23.1,0.0,23.1,21.0,1.219,7,1.0,93.12321428571428,124.7,16.962079461798524,75.88,97.38500000000002,97.385,2.9396,,6.82,6.56,420.4,18.5,354.8666666666666,7.5,0.5,1,-1.88,0.0,0.0,,,,,,,2024-07-08,S60-31
20240708142356,2024-07-08 14:23:56,31,S60-31,816,999,0,102,295,0,0,88,2.6,0.0,0.0,0.0,2302.6,7.5,2.0,-0.73,0.4,,,,,,280.0,450.0,700.0,1100.0,9.0,2.0,1.0,6.0,9.0,20240708_31,小型,1523.0,1.0,,,S60,,,0.0,25.1,79.0,383,0.346,0.266,1815,0.45,999,23.0,0.0,23.0,21.1,1.224,7,0.97,85.50731707317074,115.7,17.792755311710195,83.0,102.32413793103449,105.489,2.9396,,6.82,6.56,420.4,18.5,354.8666666666666,7.5,0.0,0,-4.88,0.0,0.0,,,,,,,2024-07-08,S60-31
20240708145421,2024-07-08 14:54:21,35,S60-31,1017,1234,0,120,365,0,0,107,3.21,0.0,0.0,0.0,2846.21,8.0,1.69,-0.59,0.24,,,,,,280.0,450.0,700.0,1100.0,6.0,3.0,1.0,6.0,9.0,20240708_35,小型,1523.0,1.0,,,S60,,,0.0,25.1,79.0,472,0.329,0.254,2251,0.452,1234,22.7,0.0,22.7,20.8,1.213,7,1.2,98.30476190476188,151.0,31.90348504907644,89.44,130.66,108.883,2.9396,,6.82,6.56,420.4,18.5,354.8666666666666,8.0,0.5,1,20.85,0.0,0.0,,,,,,,2024-07-08,S60-31
20240708152929,2024-07-08 15:29:29,40,S60-31,932,1141,0,121,338,0,0,99,2.96,0.0,0.0,0.0,2633.96,7.0,1.68,-0.53,0.18,,,,,,280.0,450.0,700.0,1100.0,7.0,3.0,1.0,6.0,9.0,20240708_40,小型,1654.0,2.0,,,S60,,,0.0,25.1,79.0,437,0.358,0.277,2073,0.45,1141,22.7,0.0,22.7,21.2,1.224,7,1.11,90.13048780487806,132.5,23.89737044940704,88.46000000000001,110.9206896551724,99.929,2.9396,,6.82,6.56,420.4,18.5,354.8666666666666,7.0,-1.0,1,10.17,0.0,0.0,,,,,,,2024-07-08,S60-31
20240708155646,2024-07-08 15:56:46,42,S60-31,928,1132,0,119,336,0,0,98,2.88,0.0,0.0,0.0,2615.88,7.0,1.71,-0.11,0.27,,,,,,280.0,450.0,700.0,1100.0,9.0,3.0,1.0,6.0,9.0,20240708_42,小型,1654.0,2.0,,,S60,,,0.0,25.1,79.0,434,0.354,0.274,2060,0.45,1132,22.6,0.0,22.6,21.2,1.22,7,1.1,101.132183908046,137.9,28.076801461135435,93.26,125.97741935483872,114.525,2.9396,,6.82,6.56,420.4,18.5,354.8666666666666,7.0,0.0,0,8.17,0.0,0.0,,,,,,,2024-07-08,S60-31
20240708162629,2024-07-08 16:26:29,47,S60-31,935,1152,0,130,340,0,0,99,2.94,0.0,0.0,0.0,2658.94,6.0,1.56,-0.21,0.26,,,,,,280.0,450.0,700.0,1100.0,6.0,3.0,1.0,6.0,9.0,20240708_47,小型,1654.0,2.0,,,S60,,,0.0,25.1,79.0,439,0.382,0.296,2087,0.448,1152,22.6,0.0,22.6,21.4,1.232,7,1.12,88.43456790123457,127.7,22.69904637412709,84.35999999999999,109.29285714285716,97.583,2.9396,,6.82,6.56,420.4,18.5,354.8666666666666,6.0,-1.0,1,14.41,0.0,0.0,,,,,,,2024-07-08,S60-31
20240708165233,2024-07-08 16:52:33,51,S60-31,580,713,0,75,209,0,0,63,1.76,0.0,0.0,0.0,1641.76,7.0,1.35,-0.34,0.71,,,,,,200.0,280.0,450.0,1100.0,5.0,3.0,2.0,7.0,9.0,20240708_51,小型,1815.0,3.0,,,S60,,,0.0,25.1,79.0,272,0.359,0.276,1293,0.449,713,23.2,0.0,23.2,21.2,1.229,7,0.69,77.35348837209303,91.4,9.364749561140869,74.32000000000001,83.86666666666666,121.546,2.9396,,6.82,6.56,420.4,18.5,354.8666666666666,7.0,1.0,1,-35.83,0.0,0.0,,,,,,,2024-07-08,S60-31
20240708165609,2024-07-08 16:56:09,52,S60-31,574,713,0,78,209,0,0,61,1.77,0.0,0.0,0.0,1636.77,6.5,1.3,-0.86,0.71,,,,,,200.0,280.0,450.0,1100.0,5.0,3.0,2.0,7.0,9.0,20240708_52,小型,1815.0,3.0,,,S60,,,0.0,25.1,79.0,270,0.373,0.289,1287,0.446,713,22.6,0.0,22.6,21.3,1.242,7,0.69,73.661797752809,87.0,8.414761048874642,71.05999999999999,80.63225806451612,116.858,2.9396,,6.82,6.56,420.4,18.5,354.8666666666666,6.5,-0.5,1,-34.52,0.0,0.0,,,,,,,2024-07-08,S60-31
20240708172027,2024-07-08 17:20:27,56,S60-31,568,703,0,76,206,0,0,59,1.75,0.0,0.0,0.0,1613.75,6.5,1.33,-0.7,0.72,,,,,,200.0,280.0,450.0,1100.0,5.0,2.0,2.0,7.0,9.0,20240708_56,小型,1815.0,3.0,,,S60,,,0.0,25.1,79.0,265,0.369,0.287,1271,0.447,703,22.3,0.0,22.3,21.2,1.238,7,0.68,73.34074074074074,89.5,8.808620606097605,71.1,81.85,120.368,2.9396,,6.82,6.56,420.4,18.5,354.8666666666666,6.5,0.0,0,-36.52,0.0,0.0,,,,,,,2024-07-08,S60-31
20240708172433,2024-07-08 17:24:33,57,S60-31,562,702,0,76,206,0,0,61,1.76,0.0,0.0,0.0,1608.76,6.5,1.33,-1.75,0.57,,,,,,200.0,280.0,450.0,1100.0,5.0,2.0,2.0,7.0,9.0,20240708_57,小型,1815.0,3.0,,,S60,,,0.0,25.1,79.0,267,0.369,0.285,1264,0.445,702,22.8,0.0,22.8,21.3,1.249,7,0.68,71.94941176470589,87.9,9.7747047318656,63.1,80.43103448275862,118.281,2.9396,,6.82,6.56,420.4,18.5,354.8666666666666,6.5,0.0,0,-36.52,0.0,0.0,,,,,,,2024-07-08,S60-31
20240708174556,2024-07-08 17:45:56,60,S60-31,807,1000,0,113,294,0,0,84,2.54,0.0,0.0,0.0,2300.54,6.0,1.8,-0.49,0.5,,,,,,,,,,,,,,9.0,20240708_60,,,,,,S60,,,0.0,25.1,79.0,378,0.384,0.299,1807,0.447,1000,22.2,0.0,22.2,21.4,1.239,7,0.97,83.16097560975611,110.5,15.863055376485764,85.44000000000001,96.04137931034482,99.012,2.9396,,6.82,6.56,420.4,18.5,354.8666666666666,6.0,-0.5,1,-2.59,,,,,,,,,2024-07-08,S60-31
20240709064928,2024-07-09 06:49:28,1,S60-24,928,1136,0,120,334,0,0,97,2.53,0.0,0.0,0.0,2617.53,7.0,2.56,-0.11,0.62,,,,,,280.0,450.0,700.0,1100.0,7.0,2.0,1.0,6.0,0.0,20240709_1,小型,746.0,1.0,,,S60,,,0.0,29.0,60.6,431,0.359,0.278,2064,0.45,1136,22.5,0.0,22.5,21.1,1.224,7,1.1,90.01309523809523,123.8,21.105104210897288,84.17999999999999,110.69,100.627,2.9396,,6.82,6.56,420.4,18.5,354.8666666666666,7.0,1.0,1,9.17,,,,,,,,,2024-07-09,S60-24
20240709071346,2024-07-09 07:13:46,4,S60-24,797,991,0,115,291,0,0,85,2.22,0.0,0.0,0.0,2281.22,5.5,0.88,-0.25,0.61,,,,,,280.0,450.0,700.0,1100.0,12.0,2.0,1.0,6.0,0.0,20240709_4,小型,746.0,1.0,,,S60,,,0.0,29.0,60.6,376,0.395,0.306,1788,0.446,991,22.6,0.0,22.6,21.5,1.243,7,0.96,88.7735632183908,116.0,17.459394334336615,87.42,103.04516129032258,107.339,2.9396,,6.82,6.56,420.4,18.5,354.8666666666666,5.5,-1.5,1,-2.18,,,,,,,,,2024-07-09,S60-24
20240709074547,2024-07-09 07:45:47,7,S60-24,926,1154,0,138,342,0,0,100,2.61,0.0,0.0,0.0,2662.61,5.0,0.73,-0.22,0.44,,,,,,280.0,450.0,700.0,1100.0,7.0,3.0,1.0,6.0,0.0,20240709_7,小型,908.0,3.0,,,S60,,,0.0,29.0,60.6,442,0.404,0.312,2080,0.445,1154,22.6,0.0,22.6,21.8,1.246,7,1.12,85.4109756097561,121.4,20.18168093568148,79.61999999999999,105.48620689655174,94.184,2.9396,,6.82,6.56,420.4,18.5,354.8666666666666,5.0,-0.5,1,14.18,,,,,,,,,2024-07-09,S60-24
20240709081302,2024-07-09 08:13:02,8,S60-24,900,1134,0,139,334,0,0,64,2.56,0.0,0.0,0.0,2573.56,4.5,0.0,-0.77,0.44,,,,,,280.0,450.0,700.0,1100.0,7.0,3.0,1.0,6.0,0.0,20240709_8,小型,908.0,3.0,,,S60,,,0.0,29.0,60.6,398,0.416,0.349,2034,0.442,1134,16.1,0.0,16.1,20.9,1.26,7,1.1,82.76172839506172,118.6,17.04584644314467,84.98,97.86785714285716,88.971,2.9396,,6.82,6.56,420.4,18.5,354.8666666666666,4.5,-0.5,1,13.83,,,,,,,,,2024-07-09,S60-24
20240709083934,2024-07-09 08:39:34,11,S60-24,901,1208,0,146,307,31,0,65,2.67,0.0,0.0,0.0,2660.67,4.5,0.0,-0.33,0.33,,,,,,280.0,450.0,700.0,1100.0,6.0,3.0,1.0,6.0,0.0,20240709_11,小型,908.0,3.0,,,S60,,,0.0,29.0,60.6,403,0.476,0.362,2109,0.427,1208,23.8,7.7,16.1,20.7,1.341,7,1.14,84.2505617977528,139.5,13.863573834320794,83.72,82.08064516129032,72.001,2.9396,,6.82,6.56,420.4,18.5,354.8666666666666,4.5,0.0,0,20.83,,,,,,,,,2024-07-09,S60-24
20240709090759,2024-07-09 09:07:59,13,S60-24,570,744,0,70,191,22,0,40,1.61,0.0,0.0,0.0,1638.61,8.0,0.0,-0.7,0.68,,,,,,200.0,280.0,450.0,1100.0,5.0,2.0,2.0,7.0,0.0,20240709_13,小型,1008.0,2.0,,,S60,,,0.0,29.0,60.6,253,0.366,0.277,1314,0.434,744,24.5,8.7,15.8,19.7,1.305,7,0.7,77.00224719101124,88.7,7.331308535164307,69.84,79.7,113.857,2.9396,,6.82,6.56,420.4,18.5,354.8666666666666,8.0,3.5,1,-29.15,0.0,0.0,,,,,,,2024-07-09,S60-24
20240709091313,2024-07-09 09:13:13,14,S60-24,567,744,0,76,191,23,0,40,1.61,0.0,0.0,0.0,1642.61,7.0,0.0,-0.18,0.68,,,,,,200.0,280.0,450.0,1100.0,5.0,2.0,2.0,7.0,0.0,20240709_14,小型,1008.0,2.0,,,S60,,,0.0,29.0,60.6,254,0.398,0.299,1311,0.432,744,24.8,9.1,15.7,20.1,1.312,7,0.7,74.56736842105263,87.7,7.855235493207037,67.26,76.3030303030303,109.004,2.9396,,6.82,6.56,420.4,18.5,354.8666666666666,7.0,-1.0,1,-34.83,0.0,0.0,,,,,,,2024-07-09,S60-24
20240709093831,2024-07-09 09:38:31,17,S60-24,550,733,0,82,189,21,0,39,1.6,0.0,0.0,0.0,1615.6,6.0,1.23,-0.9,0.55,,,,,,200.0,280.0,450.0,1100.0,5.0,2.0,2.0,7.0,0.0,20240709_17,小型,1008.0,2.0,,,S60,,,0.0,29.0,60.6,249,0.434,0.329,1283,0.429,733,24.1,8.4,15.7,20.5,1.333,7,0.69,71.5358024691358,83.4,7.348877610480464,65.58,74.15357142857144,107.469,2.9396,,6.82,6.56,420.4,18.5,354.8666666666666,6.0,-1.0,1,-33.59,0.0,0.0,,,,,,,2024-07-09,S60-24
20240709094234,2024-07-09 09:42:34,18,S60-24,551,732,0,84,189,22,0,39,1.59,0.0,0.0,0.0,1618.59,5.5,1.2,-0.36,0.41,,,,,,200.0,280.0,450.0,1100.0,5.0,2.0,2.0,7.0,0.0,20240709_18,小型,1008.0,2.0,,,S60,,,0.0,29.0,60.6,250,0.444,0.336,1283,0.429,732,24.4,8.8,15.6,20.7,1.328,7,0.69,71.08452380952379,84.4,8.13044680503065,65.14000000000001,72.00666666666667,104.357,2.9396,,6.82,6.56,420.4,18.5,354.8666666666666,5.5,-0.5,1,-33.18,0.0,0.0,,,,,,,2024-07-09,S60-24
20240709125947,2024-07-09 12:59:47,24,S60-36,884,1164,0,126,300,31,0,63,3.26,0.0,0.0,0.0,2571.26,6.5,1.61,-0.56,0.17,,,,,,280.0,450.0,700.0,1100.0,7.0,2.0,0.0,6.0,2.5,20240709_24,小型,1427.0,3.0,,,S60,,,0.0,27.5,73.6,394,0.42,0.32,2048,0.432,1164,23.9,7.9,16.0,20.2,1.317,7,1.1,90.75280898876404,130.1,15.532431383844957,81.03999999999999,95.65806451612904,86.962,2.9396,,6.82,6.56,420.4,18.5,354.8666666666666,6.5,1.0,1,13.48,0.0,0.0,,,,,,,2024-07-09,S60-36
20240709132348,2024-07-09 13:23:48,27,S60-36,770,1027,0,119,260,30,0,55,2.87,0.0,0.0,0.0,2263.87,5.5,1.71,-0.77,0.29,,,,,,280.0,450.0,700.0,1100.0,8.0,2.0,0.0,6.0,2.5,20240709_27,小型,1427.0,3.0,,,S60,,,0.0,27.5,73.6,345,0.458,0.345,1797,0.428,1027,24.6,8.7,15.9,20.5,1.334,7,0.97,80.77160493827161,105.6,11.499846854244918,74.85999999999999,84.22857142857141,86.834,2.9396,,6.82,6.56,420.4,18.5,354.8666666666666,5.5,-1.0,1,1.82,0.0,0.0,,,,,,,2024-07-09,S60-36
20240709135451,2024-07-09 13:54:51,30,S60-36,791,1047,0,117,271,30,0,57,2.9,0.0,0.0,0.0,2315.9,6.0,1.74,-0.63,0.19,,,,,,280.0,450.0,700.0,1100.0,10.0,2.0,0.0,6.0,2.5,20240709_30,小型,1427.0,3.0,,,S60,,,0.0,27.5,73.6,358,0.432,0.327,1838,0.43,1047,24.3,8.4,15.9,20.5,1.324,7,0.99,86.4048780487805,112.4,12.85646750442924,79.02000000000001,92.6413793103448,93.577,2.9396,,6.82,6.56,420.4,18.5,354.8666666666666,6.0,0.5,1,1.41,0.0,0.0,,,,,,,2024-07-09,S60-36
20240709142536,2024-07-09 14:25:36,31,S60-36,785,1039,0,116,268,28,0,57,2.91,0.0,0.0,0.0,2295.91,6.0,1.75,-0.51,0.39,,,,,,280.0,450.0,700.0,1100.0,9.0,2.0,0.0,6.0,2.5,20240709_31,小型,1520.0,4.0,,,S60,,,0.0,27.5,73.6,353,0.433,0.329,1824,0.43,1039,24.1,7.9,16.1,20.5,1.324,7,0.98,88.82674418604651,114.2,12.897560833203585,78.04,95.93,97.888,2.9396,,6.82,6.56,420.4,18.5,354.8666666666666,6.0,0.0,0,0.41,0.0,0.0,,,,,,,2024-07-09,S60-36
20240709145329,2024-07-09 14:53:29,34,S60-36,993,1312,0,147,339,34,0,71,3.68,0.0,0.0,0.0,2899.68,6.0,1.38,-0.4,0.23,,,,,,280.0,450.0,700.0,1100.0,6.0,3.0,1.0,6.0,2.5,20240709_34,小型,1520.0,4.0,,,S60,,,0.0,27.5,73.6,444,0.434,0.331,2305,0.431,1312,23.6,7.7,16.0,20.4,1.321,7,1.24,93.19729729729728,134.8,17.918421038563018,86.58000000000001,95.9051282051282,77.343,2.9396,,6.82,6.56,420.4,18.5,354.8666666666666,6.0,0.0,0,31.41,0.0,0.0,,,,,,,2024-07-09,S60-36
20240709152743,2024-07-09 15:27:43,40,S60-36,899,1196,0,138,308,34,0,66,3.35,0.0,0.0,0.0,2644.35,5.5,1.47,-0.66,0.25,,,,,,280.0,450.0,700.0,1100.0,6.0,3.0,1.0,6.0,2.5,20240709_40,小型,1650.0,2.0,,,S60,,,0.0,27.5,73.6,408,0.448,0.338,2095,0.429,1196,24.5,8.3,16.2,20.7,1.33,7,1.13,78.2375,114.9,12.404190205696256,73.97999999999999,76.52258064516128,67.719,2.9396,,6.82,6.56,420.4,18.5,354.8666666666666,5.5,-0.5,1,20.82,0.0,0.0,,,,,,,2024-07-09,S60-36
20240709155534,2024-07-09 15:55:34,44,S60-36,921,1206,0,126,310,32,0,65,3.38,0.0,0.0,0.0,2663.38,7.0,1.61,-0.54,0.17,,,,,,280.0,450.0,700.0,1100.0,6.0,3.0,1.0,6.0,2.5,20240709_44,小型,1650.0,2.0,,,S60,,,0.0,27.5,73.6,407,0.406,0.31,2127,0.433,1206,23.8,7.9,16.0,20.0,1.309,7,1.14,88.41075268817205,115.5,14.14890445521924,84.85999999999999,89.753125,78.731,2.9396,,6.82,6.56,420.4,18.5,354.8666666666666,7.0,1.5,1,15.17,0.0,0.0,,,,,,,2024-07-09,S60-36
20240709162258,2024-07-09 16:22:58,48,S60-36,937,1225,0,127,316,34,0,68,3.46,0.0,0.0,0.0,2710.46,7.0,0.79,-0.53,0.0,,,,,,280.0,450.0,700.0,1100.0,7.0,3.0,1.0,6.0,2.5,20240709_48,小型,1650.0,2.0,,,S60,,,0.0,27.5,73.6,418,0.402,0.304,2162,0.433,1225,24.4,8.1,16.3,20.1,1.307,7,1.16,89.93780487804878,127.8,16.428378482725662,83.94,98.68275862068968,85.071,2.9396,,6.82,6.56,420.4,18.5,354.8666666666666,7.0,0.0,0,16.17,0.0,0.0,,,,,,,2024-07-09,S60-36
20240709164707,2024-07-09 16:47:07,51,S60-36,563,742,0,79,192,23,0,41,2.06,0.0,0.0,0.0,1642.06,6.5,1.28,-0.53,0.41,,,,,,200.0,280.0,450.0,1100.0,5.0,2.0,1.0,7.0,2.5,20240709_51,小型,1810.0,1.0,,,S60,,,0.0,27.5,73.6,256,0.411,0.309,1305,0.431,742,25.0,9.0,16.0,20.4,1.318,7,0.7,71.47831325301206,83.2,6.694397013305385,67.24000000000001,72.45172413793104,103.502,2.9396,,6.82,6.56,420.4,18.5,354.8666666666666,6.5,-0.5,1,-33.52,0.0,0.0,,,,,,,2024-07-09,S60-36
20240709165102,2024-07-09 16:51:02,52,S60-36,553,731,0,82,188,23,0,39,2.05,0.0,0.0,0.0,1618.05,6.0,1.23,-0.36,0.27,,,,,,200.0,280.0,450.0,1100.0,5.0,2.0,1.0,7.0,2.5,20240709_52,小型,1810.0,1.0,,,S60,,,0.0,27.5,73.6,250,0.436,0.328,1284,0.431,731,24.8,9.2,15.6,20.5,1.322,7,0.69,70.36744186046512,83.5,6.933730192771758,65.2,70.79333333333332,102.599,2.9396,,6.82,6.56,420.4,18.5,354.8666666666666,6.0,-0.5,1,-33.59,0.0,0.0,,,,,,,2024-07-09,S60-36
20240709171718,2024-07-09 17:17:18,55,S60-36,554,733,0,79,189,21,0,40,2.06,0.0,0.0,0.0,1618.06,6.5,1.28,-0.72,0.55,,,,,,200.0,280.0,450.0,1100.0,5.0,3.0,1.0,6.0,2.5,20240709_55,小型,1810.0,1.0,,,S60,,,0.0,27.5,73.6,250,0.418,0.316,1287,0.43,733,24.4,8.4,16.0,20.4,1.323,7,0.69,73.54691358024692,85.5,6.460709100319514,68.53999999999999,73.32857142857142,106.273,2.9396,,6.82,6.56,420.4,18.5,354.8666666666666,6.5,0.5,1,-33.52,0.0,0.0,,,,,,,2024-07-09,S60-36
20240709172230,2024-07-09 17:22:30,56,S60-36,553,732,0,79,189,22,0,40,2.03,0.0,0.0,0.0,1617.03,6.5,1.28,-0.9,0.41,,,,,,200.0,280.0,450.0,1100.0,5.0,3.0,1.0,6.0,2.5,20240709_56,小型,1810.0,1.0,,,S60,,,0.0,27.5,73.6,251,0.418,0.315,1285,0.43,732,24.7,8.8,15.9,20.4,1.324,7,0.69,71.24878048780488,82.0,6.270804279968245,67.3,72.19655172413792,104.633,2.9396,,6.82,6.56,420.4,18.5,354.8666666666666,6.5,0.0,0,-33.52,0.0,0.0,,,,,,,2024-07-09,S60-36
20240709174241,2024-07-09 17:42:41,58,S60-36,789,1048,0,121,270,30,0,57,2.93,0.0,0.0,0.0,2317.93,5.5,1.68,-0.38,0.29,,,,,,,,,,,,,,2.5,20240709_58,,,,,,S60,,,0.0,27.5,73.6,357,0.448,0.339,1837,0.43,1048,24.4,8.4,16.0,20.6,1.328,7,0.99,78.50246913580247,98.6,9.277424814425553,75.22,79.7142857142857,80.519,2.9396,,6.82,6.56,420.4,18.5,354.8666666666666,5.5,-1.0,1,3.82,,,,,,,,,2024-07-09,S60-36
20240710065052,2024-07-10 06:50:52,1,S60-24,620,810,0,80,206,27,0,44,1.75,0.0,0.0,0.0,1788.75,8.0,3.9,-0.48,0.87,,,,,,250.0,450.0,700.0,1100.0,7.0,2.0,0.0,6.0,,20240710_1,小型,743.0,1.0,,,S60,,,0.0,,,277,0.388,0.289,1430,0.434,810,25.6,9.7,15.9,20.0,1.306,7,0.76,78.95681818181819,89.0,7.531778062657182,77.66,79.9193548387097,105.157,2.9396,,6.41,6.56,420.4,18.5,354.8666666666666,8.0,2.5,1,-19.15,,,,,,,,,2024-07-10,S60-24
20240710065400,2024-07-10 06:54:00,2,S60-24,619,808,0,83,206,27,0,43,1.73,0.0,0.0,0.0,1787.73,7.5,3.75,-0.16,0.62,,,,,,250.0,450.0,700.0,1100.0,7.0,2.0,0.0,6.0,,20240710_2,小型,743.0,1.0,,,S60,,,0.0,,,276,0.403,0.301,1427,0.434,808,25.4,9.8,15.6,20.1,1.305,7,0.76,78.68536585365854,90.8,7.480056768260185,77.58,79.98965517241378,105.25,2.9396,,6.41,6.56,420.4,18.5,354.8666666666666,7.5,-0.5,1,-23.88,,,,,,,,,2024-07-10,S60-24
20240710071540,2024-07-10 07:15:40,5,S60-24,577,754,0,75,193,27,0,42,1.62,0.0,0.0,0.0,1669.62,7.5,0.0,-0.35,0.53,,,,,,250.0,450.0,700.0,1100.0,6.0,2.0,0.0,6.0,,20240710_5,小型,743.0,1.0,,,S60,,,0.0,,,262,0.389,0.286,1331,0.434,754,26.3,10.3,16.0,20.2,1.307,7,0.71,78.67682926829268,89.4,7.683134821032868,74.26,80.52413793103447,113.414,2.9396,,6.41,6.56,420.4,18.5,354.8666666666666,7.5,0.0,0,-31.88,,,,,,,,,2024-07-10,S60-24
20240710071909,2024-07-10 07:19:09,6,S60-24,574,755,0,75,194,24,0,42,1.66,0.0,0.0,0.0,1665.66,7.5,0.0,-0.86,0.67,,,,,,250.0,450.0,700.0,1100.0,6.0,2.0,0.0,6.0,,20240710_6,小型,743.0,1.0,,,S60,,,0.0,,,260,0.387,0.288,1329,0.432,755,25.4,9.2,16.2,20.1,1.315,7,0.71,79.1452380952381,87.9,7.548800042799372,75.58000000000001,82.35666666666667,115.995,2.9396,,6.41,6.56,420.4,18.5,354.8666666666666,7.5,0.0,0,-31.88,,,,,,,,,2024-07-10,S60-24
20240710074405,2024-07-10 07:44:05,8,S60-24,924,1207,0,124,311,34,0,66,2.66,0.0,0.0,0.0,2668.66,7.0,0.0,-0.22,0.25,,,,,,250.0,450.0,700.0,1100.0,7.0,3.0,1.0,6.0,,20240710_8,小型,902.0,4.0,,,S60,,,0.0,,,411,0.399,0.302,2131,0.434,1207,24.3,8.3,16.1,20.1,1.306,7,1.14,94.19670329670328,132.6,23.07000550426706,89.84,110.071875,96.554,2.9396,,6.41,6.56,420.4,18.5,354.8666666666666,7.0,-0.5,1,13.17,,,,,,,,,2024-07-10,S60-24
20240710080635,2024-07-10 08:06:35,9,S60-24,907,1197,0,132,306,32,0,65,2.62,0.0,0.0,0.0,2641.62,6.0,0.0,-0.22,0.34,,,,,,250.0,450.0,700.0,1100.0,6.0,3.0,1.0,6.0,,20240710_9,小型,902.0,4.0,,,S60,,,0.0,,,403,0.431,0.328,2104,0.431,1197,24.1,7.9,16.1,20.3,1.32,7,1.13,91.12268041237112,131.6,21.12274147094499,89.25999999999999,101.07941176470588,89.451,2.9396,,6.41,6.56,420.4,18.5,354.8666666666666,6.0,-1.0,1,16.41,,,,,,,,,2024-07-10,S60-24
20240710083221,2024-07-10 08:32:21,12,S60-24,905,1207,0,142,306,34,0,67,2.66,0.0,0.0,0.0,2663.66,5.0,0.0,-0.33,0.25,,,,,,250.0,450.0,700.0,1100.0,7.0,3.0,1.0,6.0,,20240710_12,小型,902.0,4.0,,,S60,,,0.0,,,407,0.464,0.349,2112,0.429,1207,24.8,8.4,16.5,20.6,1.334,7,1.14,89.40111111111112,136.9,15.478899576480412,90.0,90.64516129032258,79.513,2.9396,,6.41,6.56,420.4,18.5,354.8666666666666,5.0,-1.0,1,18.18,,,,,,,,,2024-07-10,S60-24
20240710091156,2024-07-10 09:11:56,16,S60-24,561,742,0,79,190,23,0,41,1.6,0.0,0.0,0.0,1637.6,6.5,1.28,-0.88,0.41,,,,,,200.0,280.0,450.0,1100.0,5.0,2.0,2.0,6.0,,20240710_16,小型,1005.0,2.0,,,S60,,,0.0,,,254,0.416,0.311,1303,0.431,742,25.2,9.1,16.1,20.4,1.323,7,0.7,73.17283950617283,83.7,6.667370561833926,69.7,74.00357142857145,105.719,2.9396,,6.41,6.56,420.4,18.5,354.8666666666666,6.5,1.5,1,-33.52,0.0,0.0,,,,,,,2024-07-10,S60-24
20240710091514,2024-07-10 09:15:14,17,S60-24,550,732,0,81,188,21,0,40,1.57,0.0,0.0,0.0,1613.57,6.0,0.0,-0.9,0.41,,,,,,200.0,280.0,450.0,1100.0,5.0,2.0,2.0,6.0,,20240710_17,小型,1005.0,2.0,,,S60,,,0.0,,,249,0.431,0.325,1282,0.429,732,24.5,8.4,16.1,20.5,1.331,7,0.69,69.09135802469136,82.5,6.924891540459457,65.36,69.27142857142857,100.393,2.9396,,6.41,6.56,420.4,18.5,354.8666666666666,6.0,-0.5,1,-34.59,0.0,0.0,,,,,,,2024-07-10,S60-24
20240710093556,2024-07-10 09:35:56,18,S60-24,563,742,0,82,189,23,0,42,1.63,0.0,0.0,0.0,1642.63,6.0,1.23,0.0,0.41,,,,,,200.0,280.0,450.0,1100.0,5.0,2.0,2.0,6.0,,20240710_18,小型,1005.0,2.0,,,S60,,,0.0,,,254,0.434,0.323,1305,0.431,742,25.6,9.1,16.5,20.5,1.318,7,0.7,72.00975609756098,83.1,6.85728399900067,71.72,71.15862068965517,101.655,2.9396,,6.41,6.56,420.4,18.5,354.8666666666666,6.0,0.0,0,-33.59,0.0,0.0,,,,,,,2024-07-10,S60-24
20240710094057,2024-07-10 09:40:57,19,S60-24,553,733,0,82,184,22,0,40,1.6,0.0,0.0,0.0,1615.6,6.0,1.23,-0.36,0.55,,,,,,200.0,280.0,450.0,1100.0,5.0,2.0,2.0,6.0,,20240710_19,小型,1005.0,2.0,,,S60,,,0.0,,,246,0.446,0.333,1286,0.43,733,25.2,8.9,16.3,20.3,1.325,7,0.69,69.84691358024692,80.6,6.130516390546057,64.78,69.81785714285715,101.185,2.9396,,6.41,6.56,420.4,18.5,354.8666666666666,6.0,0.0,0,-33.59,0.0,0.0,,,,,,,2024-07-10,S60-24
20240710125935,2024-07-10 12:59:35,27,S60-36,894,1166,0,117,297,32,0,65,3.27,0.0,0.0,0.0,2574.27,7.5,1.74,-0.45,0.34,,,,,,280.0,450.0,700.0,1100.0,7.0,2.0,1.0,6.0,,20240710_27,小型,1414.0,4.0,,,S60,,,0.0,,,394,0.394,0.297,2060,0.434,1166,24.6,8.1,16.5,19.9,1.304,7,1.1,87.1037037037037,117.7,13.850475273250538,82.38,92.22857142857144,83.844,2.9396,,6.41,6.56,420.4,18.5,354.8666666666666,7.5,1.5,1,10.12,0.0,0.0,,,,,,,2024-07-10,S60-36
20240710132425,2024-07-10 13:24:25,30,S60-36,783,1038,0,115,264,30,0,58,2.91,0.0,0.0,0.0,2290.91,6.0,0.88,-0.76,0.29,,,,,,280.0,450.0,700.0,1100.0,7.0,2.0,1.0,6.0,,20240710_30,小型,1414.0,4.0,,,S60,,,0.0,,,352,0.436,0.327,1821,0.43,1038,25.0,8.5,16.5,20.4,1.326,7,0.98,82.6753086419753,105.8,12.213719576459685,76.34,86.76785714285715,88.539,2.9396,,6.41,6.56,420.4,18.5,354.8666666666666,6.0,-1.5,1,-0.59,0.0,0.0,,,,,,,2024-07-10,S60-36
20240710134803,2024-07-10 13:48:03,31,S60-36,800,1060,0,118,270,29,0,58,2.99,0.0,0.0,0.0,2337.99,6.0,1.72,-0.62,0.38,,,,,,280.0,450.0,700.0,1100.0,7.0,2.0,1.0,6.0,,20240710_31,小型,1414.0,4.0,,,S60,,,0.0,,,357,0.437,0.331,1860,0.43,1060,24.4,8.1,16.2,20.3,1.325,7,1.0,82.07283950617284,105.0,12.493702239164676,77.73999999999998,86.05,86.05,2.9396,,6.41,6.56,420.4,18.5,354.8666666666666,6.0,0.0,0,2.41,0.0,0.0,,,,,,,2024-07-10,S60-36
20240710141041,2024-07-10 14:10:41,34,S60-36,896,1185,0,132,305,33,0,66,3.34,0.0,0.0,0.0,2620.34,6.0,1.54,-0.55,0.17,,,,,,280.0,450.0,700.0,1100.0,6.0,3.0,1.0,6.0,,20240710_34,小型,1542.0,3.0,,,S60,,,0.0,,,404,0.433,0.327,2081,0.431,1185,24.5,8.2,16.3,20.5,1.323,7,1.12,90.47,126.3,15.100488954555964,87.22,92.30322580645162,82.414,2.9396,,6.41,6.56,420.4,18.5,354.8666666666666,6.0,0.0,0,16.41,0.0,0.0,,,,,,,2024-07-10,S60-36
20240710144732,2024-07-10 14:47:32,37,S60-36,920,1216,0,135,309,36,0,66,3.39,0.0,0.0,0.0,2685.39,6.0,0.75,-0.54,0.16,,,,,,280.0,450.0,700.0,1100.0,6.0,3.0,1.0,6.0,,20240710_37,小型,1542.0,3.0,,,S60,,,0.0,,,411,0.437,0.328,2136,0.431,1216,24.8,8.8,16.1,20.4,1.322,7,1.15,89.04814814814814,125.2,16.575909271457267,82.41999999999999,100.15,87.087,2.9396,,6.41,6.56,420.4,18.5,354.8666666666666,6.0,0.0,0,19.41,0.0,0.0,,,,,,,2024-07-10,S60-36
20240710151313,2024-07-10 15:13:13,38,S60-36,992,1313,0,146,338,36,0,73,3.69,0.0,0.0,0.0,2901.69,6.0,0.69,-0.5,0.31,,,,,,280.0,450.0,700.0,1100.0,6.0,3.0,1.0,6.0,,20240710_38,小型,1542.0,3.0,,,S60,,,0.0,,,447,0.432,0.327,2305,0.43,1313,24.4,8.1,16.3,20.5,1.324,7,1.24,94.70000000000002,141.0,17.40618623216861,90.88,98.15757575757576,79.159,2.9396,,6.41,6.56,420.4,18.5,354.8666666666666,6.0,0.0,0,30.41,0.0,0.0,,,,,,,2024-07-10,S60-36
20240710154230,2024-07-10 15:42:30,43,S60-36,899,1186,0,132,306,32,0,65,3.32,0.0,0.0,0.0,2623.32,6.0,1.54,-0.22,0.25,,,,,,280.0,450.0,700.0,1100.0,6.0,3.0,1.0,6.0,,20240710_43,小型,1638.0,2.0,,,S60,,,0.0,,,403,0.431,0.328,2085,0.431,1186,24.1,7.9,16.1,20.4,1.319,7,1.12,86.70975609756097,120.5,15.010667830612975,79.4,94.94827586206898,84.775,2.9396,,6.41,6.56,420.4,18.5,354.8666666666666,6.0,0.0,0,16.41,0.0,0.0,,,,,,,2024-07-10,S60-36
20240710160958,2024-07-10 16:09:58,46,S60-36,571,753,0,78,193,24,0,40,2.06,0.0,0.0,0.0,1661.06,7.0,1.3,-1.04,0.4,,,,,,250.0,450.0,,1100.0,8.0,2.0,0.0,7.0,,20240710_46,小型,1638.0,2.0,,,S60,,,0.0,,,257,0.404,0.304,1324,0.431,753,24.9,9.3,15.6,20.2,1.319,7,0.71,75.78192771084338,86.0,7.446016879397216,74.78,78.02758620689656,109.898,2.9396,,6.41,6.56,420.4,18.5,354.8666666666666,7.0,1.0,1,-32.83,0.0,0.0,,,,,,,2024-07-10,S60-36
20240710161308,2024-07-10 16:13:08,47,S60-36,570,753,0,81,193,24,0,41,2.07,0.0,0.0,0.0,1664.07,6.5,1.25,-0.7,0.4,,,,,,250.0,450.0,,1100.0,8.0,2.0,0.0,7.0,,20240710_47,小型,1638.0,2.0,,,S60,,,0.0,,,258,0.42,0.314,1323,0.431,753,25.2,9.3,15.9,20.4,1.321,7,0.71,74.7432098765432,88.2,7.847354484967655,68.54,75.39999999999999,106.197,2.9396,,6.41,6.56,420.4,18.5,354.8666666666666,6.5,-0.5,1,-31.52,0.0,0.0,,,,,,,2024-07-10,S60-36
20240710163559,2024-07-10 16:35:59,51,S60-36,552,732,0,82,188,23,0,38,2.01,0.0,0.0,0.0,1617.01,6.0,1.23,-0.54,0.41,,,,,,200.0,280.0,450.0,1100.0,5.0,3.0,2.0,7.0,,20240710_51,小型,1810.0,1.0,,,S60,,,0.0,,,249,0.436,0.329,1284,0.43,732,24.5,9.2,15.3,20.5,1.326,7,0.69,69.43086419753087,81.4,6.280867321866545,66.6,69.68214285714286,100.989,2.9396,,6.41,6.56,420.4,18.5,354.8666666666666,6.0,-0.5,1,-33.59,,,,,,,,,2024-07-10,S60-36
20240710163923,2024-07-10 16:39:23,52,S60-36,550,732,0,84,185,23,0,41,2.0,0.0,0.0,0.0,1617.0,5.5,1.2,-0.54,0.41,,,,,,200.0,280.0,450.0,1100.0,5.0,3.0,2.0,7.0,,20240710_52,小型,1810.0,1.0,,,S60,,,0.0,,,249,0.454,0.337,1282,0.429,732,25.7,9.2,16.5,20.6,1.331,7,0.69,69.12439024390245,77.9,6.593688056707953,66.98,69.5551724137931,100.805,2.9396,,6.41,6.56,420.4,18.5,354.8666666666666,5.5,-0.5,1,-33.18,,,,,,,,,2024-07-10,S60-36
20240710170220,2024-07-10 17:02:20,55,S60-36,542,722,0,80,185,23,0,39,1.97,0.0,0.0,0.0,1592.97,6.0,1.27,-0.91,0.56,,,,,,200.0,280.0,450.0,1100.0,5.0,4.0,2.0,7.0,,20240710_55,小型,1810.0,1.0,,,S60,,,0.0,,,247,0.432,0.324,1264,0.429,722,25.1,9.3,15.8,20.6,1.332,7,0.68,71.23827160493828,84.0,6.702285733217254,67.94,72.92142857142856,107.237,2.9396,,6.41,6.56,420.4,18.5,354.8666666666666,6.0,0.5,1,-35.59,,,,,,,,,2024-07-10,S60-36
20240710170552,2024-07-10 17:05:52,56,S60-36,537,720,0,83,185,22,0,40,1.97,0.0,0.0,0.0,1588.97,5.5,1.22,-1.29,0.28,,,,,,200.0,280.0,450.0,1100.0,5.0,4.0,2.0,7.0,,20240710_56,小型,1810.0,1.0,,,S60,,,0.0,,,247,0.449,0.336,1257,0.427,720,25.1,8.9,16.2,20.8,1.341,7,0.68,69.13827160493827,81.7,6.160839446996072,65.8,69.23214285714285,101.812,2.9396,,6.41,6.56,420.4,18.5,354.8666666666666,5.5,-0.5,1,-34.18,,,,,,,,,2024-07-10,S60-36
20240710173112,2024-07-10 17:31:12,61,S60-36,760,1006,0,113,260,27,0,57,2.79,0.0,0.0,0.0,2225.79,6.0,1.8,-0.52,0.3,,,,,,,,,,,,,,,20240710_61,,,,,,S60,,,0.0,,,344,0.435,0.328,1766,0.43,1006,24.4,7.8,16.6,20.6,1.324,7,0.95,80.45308641975308,103.0,11.284251961289458,75.74,86.50357142857142,91.056,2.9396,,6.41,6.56,420.4,18.5,354.8666666666666,6.0,0.5,1,-2.59,,,,,,,,,2024-07-10,S60-36
20240711065534,2024-07-11 06:55:34,1,S60-24,620,808,0,78,207,19,0,44,1.76,0.0,0.0,0.0,1777.76,8.0,1.3,-0.48,0.62,,,,,,250.0,450.0,700.0,1100.0,10.0,2.0,0.0,7.0,0.0,20240711_1,小型,754.0,2.0,,,S60,,,0.0,30.4,66.3,270,0.377,0.289,1428,0.434,808,23.3,7.0,16.3,19.6,1.303,7,0.76,80.54634146341463,90.7,7.063616760347441,76.62,83.95862068965516,110.472,2.9396,,6.41,6.56,420.4,18.5,354.8666666666666,8.0,2.0,1,-21.15,,,,,,,,,2024-07-11,S60-24
20240711065833,2024-07-11 06:58:33,2,S60-24,611,810,0,85,206,25,0,44,1.77,0.0,0.0,0.0,1782.77,7.0,2.41,-0.97,0.87,,,,,,250.0,450.0,700.0,1100.0,10.0,2.0,0.0,7.0,0.0,20240711_2,小型,754.0,2.0,,,S60,,,0.0,30.4,66.3,275,0.413,0.309,1421,0.43,810,25.1,9.1,16.0,20.2,1.326,7,0.76,81.31379310344829,93.5,7.713164927484251,75.69999999999999,84.26451612903227,110.874,2.9396,,6.41,6.56,420.4,18.5,354.8666666666666,7.0,-1.0,1,-25.83,,,,,,,,,2024-07-11,S60-24
20240711072435,2024-07-11 07:24:35,5,S60-24,581,764,0,82,196,22,0,40,1.69,0.0,0.0,0.0,1686.69,6.5,1.23,-0.17,0.53,,,,,,250.0,450.0,700.0,1100.0,7.0,2.0,0.0,7.0,0.0,20240711_5,小型,754.0,2.0,,,S60,,,0.0,30.4,66.3,258,0.418,0.318,1345,0.432,764,24.0,8.5,15.5,20.2,1.315,7,0.72,77.37530864197531,88.6,8.451320750959837,68.22,81.89285714285714,113.74,2.9396,,6.41,6.56,420.4,18.5,354.8666666666666,6.5,-0.5,1,-30.52,,,,,,,,,2024-07-11,S60-24
20240711073015,2024-07-11 07:30:15,6,S60-24,557,744,0,82,191,25,0,40,1.63,0.0,0.0,0.0,1640.63,6.0,1.23,-1.07,0.68,,,,,,250.0,450.0,700.0,1100.0,7.0,2.0,0.0,7.0,0.0,20240711_6,小型,754.0,2.0,,,S60,,,0.0,30.4,66.3,256,0.429,0.32,1301,0.428,744,25.4,9.8,15.6,20.6,1.336,7,0.7,73.9469135802469,84.7,7.183160802598561,69.92,75.70714285714287,108.153,2.9396,,6.41,6.56,420.4,18.5,354.8666666666666,6.0,-0.5,1,-33.59,,,,,,,,,2024-07-11,S60-24
20240711075601,2024-07-11 07:56:01,8,S60-24,863,1143,0,127,295,30,0,63,2.56,0.0,0.0,0.0,2523.56,6.0,0.79,-0.69,0.26,,,,,,250.0,450.0,700.0,1100.0,12.0,3.0,1.0,6.0,0.0,20240711_8,小型,912.0,1.0,,,S60,,,0.0,30.4,66.3,388,0.431,0.327,2006,0.43,1143,24.0,7.7,16.2,20.4,1.324,7,1.08,89.26024096385544,119.8,15.056047416150037,82.11999999999999,95.8689655172414,88.768,2.9396,,6.41,6.56,420.4,18.5,354.8666666666666,6.0,0.0,0,11.41,,,,,,,,,2024-07-11,S60-24
20240711084407,2024-07-11 08:44:07,11,S60-31,929,1226,0,137,316,33,0,67,3.08,0.0,0.0,0.0,2711.08,6.0,1.48,-0.43,0.08,,,,,,250.0,450.0,700.0,1100.0,6.0,3.0,1.0,6.0,0.0,20240711_11,小型,912.0,1.0,,,S60,,,0.0,30.4,66.3,416,0.434,0.329,2155,0.431,1226,24.0,7.9,16.1,20.4,1.32,7,1.16,84.78148148148148,119.8,13.946512561211405,79.53999999999999,90.20714285714288,77.765,2.9396,,6.41,6.56,420.4,18.5,354.8666666666666,6.0,0.0,0,21.41,,,,,,,,,2024-07-11,S60-31
20240711091506,2024-07-11 09:15:06,14,S60-31,935,1237,0,139,318,31,0,69,3.1,0.0,0.0,0.0,2732.1,6.0,1.46,-0.64,0.08,,,,,,250.0,450.0,700.0,1100.0,5.0,3.0,1.0,6.0,0.0,20240711_14,小型,1042.0,3.0,,,S60,,,0.0,30.4,66.3,418,0.437,0.333,2172,0.43,1237,23.9,7.4,16.5,20.4,1.323,7,1.17,82.40617283950617,113.5,13.251930636694269,78.82000000000001,87.6214285714286,74.89,2.9396,,6.41,6.56,420.4,18.5,354.8666666666666,6.0,0.0,0,23.41,0.0,0.0,,,,,,,2024-07-11,S60-31
20240711094308,2024-07-11 09:43:08,17,S60-31,558,731,0,74,186,22,0,38,1.8,0.0,0.0,0.0,1610.8,7.5,1.37,-0.89,0.27,,,,,,200.0,280.0,450.0,1100.0,5.0,2.0,2.0,7.0,0.0,20240711_17,小型,1042.0,3.0,,,S60,,,0.0,30.4,66.3,246,0.398,0.301,1289,0.433,731,24.4,8.9,15.4,19.9,1.31,7,0.69,74.68780487804878,85.6,7.283951457826734,68.94000000000001,78.24482758620691,113.398,2.9396,,6.41,6.56,420.4,18.5,354.8666666666666,7.5,1.5,1,-32.88,0.0,0.0,,,,,,,2024-07-11,S60-31
20240711094623,2024-07-11 09:46:23,18,S60-31,555,730,0,76,188,22,0,39,1.82,0.0,0.0,0.0,1611.82,7.0,1.33,-1.07,0.14,,,,,,200.0,280.0,450.0,1100.0,5.0,2.0,2.0,7.0,0.0,20240711_18,小型,1042.0,3.0,,,S60,,,0.0,30.4,66.3,249,0.404,0.305,1285,0.432,730,24.5,8.8,15.7,20.2,1.315,7,0.69,75.90941176470588,85.6,6.898825535671003,69.56,78.40344827586206,113.628,2.9396,,6.41,6.56,420.4,18.5,354.8666666666666,7.0,-0.5,1,-34.83,0.0,0.0,,,,,,,2024-07-11,S60-31
20240711101058,2024-07-11 10:10:58,21,S60-31,556,731,0,76,189,19,0,39,1.81,0.0,0.0,0.0,1611.81,7.0,1.33,-0.89,0.27,,,,,,200.0,280.0,450.0,1100.0,5.0,4.0,2.0,7.0,0.0,20240711_21,小型,1042.0,3.0,,,S60,,,0.0,30.4,66.3,247,0.402,0.308,1287,0.432,731,23.5,7.7,15.8,20.1,1.315,7,0.69,74.13058823529413,82.9,6.809163782630369,74.88,74.22068965517241,107.566,2.9396,,6.41,6.56,420.4,18.5,354.8666666666666,7.0,0.0,0,-34.83,0.0,0.0,,,,,,,2024-07-11,S60-31
20240711101545,2024-07-11 10:15:45,22,S60-31,558,731,0,76,186,22,0,42,1.83,0.0,0.0,0.0,1616.83,7.0,1.33,-0.53,0.27,,,,,,200.0,280.0,450.0,1100.0,5.0,4.0,2.0,7.0,0.0,20240711_22,小型,1042.0,3.0,,,S60,,,0.0,30.4,66.3,250,0.409,0.304,1289,0.433,731,25.6,8.8,16.8,20.2,1.31,7,0.69,73.84634146341465,85.6,7.619378297440042,68.02000000000001,76.5586206896552,110.955,2.9396,,6.41,6.56,420.4,18.5,354.8666666666666,7.0,0.0,0,-34.83,0.0,0.0,,,,,,,2024-07-11,S60-31
20240711110418,2024-07-11 11:04:18,27,S60-31,936,1228,0,136,312,34,0,70,3.09,0.0,0.0,0.0,2719.09,6.0,0.74,0.32,0.24,,,,,,250.0,450.0,450.0,1100.0,8.0,3.0,1.0,6.0,0.0,20240711_27,小型,1139.0,4.0,,,S60,,,0.0,30.4,66.3,416,0.436,0.327,2164,0.433,1228,25.0,8.2,16.8,20.3,1.312,7,1.16,89.76626506024098,127.8,17.389272950904772,81.04,98.00689655172413,84.489,2.9396,,6.41,6.56,420.4,18.5,354.8666666666666,6.0,-1.0,1,20.41,0.0,0.0,,,,,,,2024-07-11,S60-31
20240711130052,2024-07-11 13:00:52,29,S60-36,894,1165,0,122,295,31,0,63,3.28,0.0,0.0,0.0,2573.28,7.0,1.67,0.11,0.26,,,,,,280.0,450.0,700.0,1100.0,7.0,2.0,1.0,6.0,8.5,20240711_29,小型,1427.0,2.0,,,S60,,,0.0,28.4,77.9,389,0.414,0.314,2059,0.434,1165,24.2,8.0,16.2,19.9,1.303,7,1.1,87.49673913043478,113.1,12.968494021775104,81.24000000000001,92.63939393939394,84.218,2.9396,,6.41,6.56,420.4,18.5,354.8666666666666,7.0,1.0,1,11.17,0.0,0.0,,,,,,,2024-07-11,S60-36
20240711132725,2024-07-11 13:27:25,32,S60-36,791,1037,0,116,268,27,0,57,2.89,0.0,0.0,0.0,2298.89,6.0,1.75,0.25,0.19,,,,,,280.0,450.0,700.0,1100.0,6.0,2.0,1.0,6.0,8.5,20240711_32,小型,1427.0,2.0,,,S60,,,0.0,28.4,77.9,352,0.433,0.33,1828,0.433,1037,23.9,7.7,16.2,20.4,1.311,7,0.98,79.87228915662651,104.0,11.95290268978917,74.42,83.37586206896552,85.077,2.9396,,6.41,6.56,420.4,18.5,354.8666666666666,6.0,-1.0,1,0.41,0.0,0.0,,,,,,,2024-07-11,S60-36
20240711140149,2024-07-11 14:01:49,35,S60-36,804,1059,0,118,271,27,0,59,2.98,0.0,0.0,0.0,2340.98,6.0,1.72,-0.12,0.28,,,,,,280.0,450.0,700.0,1100.0,6.0,2.0,1.0,6.0,8.5,20240711_35,小型,1427.0,2.0,,,S60,,,0.0,28.4,77.9,357,0.435,0.331,1863,0.432,1059,24.1,7.6,16.5,20.3,1.317,7,1.0,78.17901234567901,100.9,10.956589043538296,72.18,79.21428571428574,79.214,2.9396,,6.41,6.56,420.4,18.5,354.8666666666666,6.0,0.0,0,2.41,0.0,0.0,,,,,,,2024-07-11,S60-36
20240711142529,2024-07-11 14:25:29,36,S60-36,915,1196,0,129,309,31,0,64,3.3,0.0,0.0,0.0,2647.3,6.5,1.57,0.11,0.25,,,,,,280.0,450.0,700.0,1100.0,7.0,3.0,1.0,6.0,8.5,20240711_36,小型,1556.0,1.0,,,S60,,,0.0,28.4,77.9,404,0.417,0.319,2111,0.433,1196,23.5,7.7,15.8,20.2,1.307,7,1.13,91.84691358024692,126.3,16.5331099627963,82.98,100.32857142857144,88.786,2.9396,,6.41,6.56,420.4,18.5,354.8666666666666,6.5,0.5,1,16.48,0.0,0.0,,,,,,,2024-07-11,S60-36
20240711145440,2024-07-11 14:54:40,40,S60-36,941,1228,0,133,317,32,0,67,3.41,0.0,0.0,0.0,2721.41,6.5,1.53,0.43,0.24,,,,,,280.0,450.0,700.0,1100.0,7.0,3.0,1.0,6.0,8.5,20240711_40,小型,1556.0,1.0,,,S60,,,0.0,28.4,77.9,416,0.42,0.32,2169,0.434,1228,23.8,7.7,16.1,20.2,1.305,7,1.16,88.62469135802469,118.3,14.313720697756477,83.22,95.39285714285714,82.235,2.9396,,6.41,6.56,420.4,18.5,354.8666666666666,6.5,0.0,0,20.48,0.0,0.0,,,,,,,2024-07-11,S60-36
20240711152824,2024-07-11 15:28:24,46,S60-36,928,1217,0,136,312,31,0,66,3.43,0.0,0.0,0.0,2693.43,6.0,1.49,0.32,0.25,,,,,,280.0,450.0,700.0,1100.0,7.0,3.0,1.0,6.0,8.5,20240711_46,小型,1556.0,1.0,,,S60,,,0.0,28.4,77.9,409,0.436,0.333,2145,0.433,1217,23.7,7.6,16.1,20.3,1.311,7,1.15,87.71111111111111,119.8,14.366825641468113,83.16,94.01785714285712,81.755,2.9396,,6.41,6.56,420.4,18.5,354.8666666666666,6.0,-0.5,1,20.41,0.0,0.0,,,,,,,2024-07-11,S60-36
20240711155359,2024-07-11 15:53:59,50,S60-36,929,1218,0,136,314,32,0,69,3.41,0.0,0.0,0.0,2701.41,6.0,1.49,0.43,0.33,,,,,,280.0,450.0,700.0,1100.0,7.0,3.0,1.0,6.0,8.5,20240711_50,小型,1648.0,4.0,,,S60,,,0.0,28.4,77.9,415,0.433,0.328,2147,0.433,1218,24.3,7.7,16.6,20.4,1.311,7,1.15,81.94390243902438,113.4,13.67364473652602,79.35999999999999,87.48275862068967,76.072,2.9396,,6.41,6.56,420.4,18.5,354.8666666666666,6.0,0.0,0,20.41,0.0,0.0,,,,,,,2024-07-11,S60-36
