Repository: Vincent626/concrete-strength-analysis

# 🎯 S60 & M60 混凝土強度預測模型訓練成果報告

> **更新日期**: 2026-02-04  
> **專案目標**: 建立 S60/M60 混凝土 28 天抗壓強度預測模型

---

## 📋 摘要

本專案針對 S60（小型）與 M60（中型）離心混凝土管配比，建立機器學習預測模型。透過配料特徵分析，預測 28 天抗壓強度，並識別影響強度的關鍵因素。

### 主要成果

| 模型 | 樣本數 | R² | MAE (kgf/cm²) | 狀態 |
|:---|---:|---:|---:|:---|
| **S60** | 46 | **0.360** | 28 | ✅ 可用 |
| **M60** | 52 | **0.206** | 25 | ✅ 可用 |

---

## 📈 模型效能比較
> **說明**：S60 模型 R²=0.360，M60 模型 R²=0.206，兩者皆具有預測能力。S60 表現較佳，預測誤差約 28 kgf/cm²。

---

## 📊 強度分布比較
> **說明**：S60 與 M60 的強度分布相似，平均約 605 kgf/cm²，皆高於設計強度 510 kgf/cm²（紅色虛線）。

---

File: S60_M60_dataset_v9_shared.csv (part 72 of 138)
match_key,日期及時間,序,配比 ,耗用骨材1,耗用骨材2,耗用骨材3,耗用水,耗用泥料1,耗用泥料2,耗用泥料3,耗用泥料4,耗用藥劑1,耗用藥劑2,耗用藥劑3,耗用藥劑4,耗用小計,表面水骨材1,誤差%水,誤差%骨材1,誤差%骨材2,坍度(cm),混凝土溫度(℃),試體1強度(X1),試體2強度(X2),試體3強度(X3),加料轉速,慢速轉速,中速轉速,高速轉速,加料時間,慢速時間,中速時間,高速時間,總降水量,cp_key,類型,入池,蒸養池,離心開始,離心結束,母體,平均強度,強度_原始,強度_修正,環境溫度,環境濕度,膠結料總量,水灰比,水膠比,骨材總量,砂石比,粗骨材總量,水泥取代率,矽灰取代率,爐石取代率,漿體比例,粗細骨材比,月份,拌合米數,平均電流,最大電流,電流標準差,最終電流,穩定階段平均電流,單位體積穩定電流,砂_FM,砂_Mud,六分_FM,三分_FM,水泥砂漿_28天平均強度,水泥_流動性,水泥砂漿_7天平均強度,設定扣水率(%),扣水率_變動幅度,扣水率_是否變更,水量微調偏離度,蒸養實際平均溫度,蒸養實際總積溫,蒸養實際階段1溫度,蒸養實際階段2溫度,蒸養實際階段3溫度,實際離心平均轉速,實際離心平均電流,實際離心總能量,日期,配比
20240711161824,2024-07-11 16:18:24,54,S60-36,578,755,0,78,195,20,0,40,2.07,0.0,0.0,0.0,1668.07,7.0,1.3,0.17,0.67,,,,,,250.0,450.0,,1100.0,8.0,2.0,0.0,7.0,8.5,20240711_54,小型,1648.0,4.0,,,S60,,,0.0,28.4,77.9,255,0.4,0.306,1333,0.434,755,23.5,7.8,15.7,20.0,1.306,7,0.71,74.29876543209876,85.2,7.108567146120504,71.82,76.01785714285714,107.067,2.9396,,6.41,6.56,420.4,18.5,354.8666666666666,7.0,1.0,1,-32.83,0.0,0.0,,,,,,,2024-07-11,S60-36
20240711162223,2024-07-11 16:22:23,55,S60-36,579,753,0,78,194,20,0,41,2.08,0.0,0.0,0.0,1667.08,7.0,1.3,0.35,0.4,,,,,,250.0,450.0,,1100.0,8.0,2.0,0.0,7.0,8.5,20240711_55,小型,1648.0,4.0,,,S60,,,0.0,28.4,77.9,255,0.402,0.306,1332,0.435,753,23.9,7.8,16.1,20.0,1.301,7,0.71,73.85301204819277,84.0,7.091150727379095,68.84,75.8,106.761,2.9396,,6.41,6.56,420.4,18.5,354.8666666666666,7.0,0.0,0,-32.83,0.0,0.0,,,,,,,2024-07-11,S60-36
20240711165035,2024-07-11 16:50:35,58,S60-36,569,742,0,77,186,24,0,39,2.06,0.0,0.0,0.0,1639.06,7.0,1.32,0.18,0.41,,,,,,200.0,280.0,450.0,1100.0,5.0,3.0,2.0,6.0,8.5,20240711_58,小型,1809.0,3.0,,,S60,,,0.0,28.4,77.9,249,0.414,0.309,1311,0.434,742,25.3,9.6,15.7,19.9,1.304,7,0.7,74.59506172839507,84.4,7.623807759202487,68.96,78.93571428571428,112.765,2.9396,,6.41,6.56,420.4,18.5,354.8666666666666,7.0,0.0,0,-33.83,0.0,0.0,,,,,,,2024-07-11,S60-36
20240711165401,2024-07-11 16:54:01,59,S60-36,560,733,0,79,187,19,0,38,2.03,0.0,0.0,0.0,1618.03,6.5,1.28,0.36,0.55,,,,,,200.0,280.0,450.0,1100.0,5.0,3.0,2.0,6.0,8.5,20240711_59,小型,1809.0,3.0,,,S60,,,0.0,28.4,77.9,244,0.422,0.324,1293,0.433,733,23.4,7.8,15.6,20.0,1.309,7,0.69,72.92439024390244,83.4,6.779318639329719,67.25999999999999,75.68965517241378,109.695,2.9396,,6.41,6.56,420.4,18.5,354.8666666666666,6.5,-0.5,1,-33.52,0.0,0.0,,,,,,,2024-07-11,S60-36
20240711171702,2024-07-11 17:17:02,60,S60-36,555,721,0,77,183,20,0,40,2.0,0.0,0.0,0.0,1598.0,6.5,1.32,0.91,0.42,,,,,,200.0,280.0,450.0,1100.0,5.0,1.0,2.0,6.0,8.5,20240711_60,小型,1809.0,3.0,,,S60,,,0.0,28.4,77.9,243,0.421,0.317,1276,0.435,721,24.7,8.2,16.5,20.1,1.299,7,0.68,75.27023809523811,84.4,6.5466781791536,70.93999999999998,78.08999999999999,114.838,2.9396,,6.41,6.56,420.4,18.5,354.8666666666666,6.5,0.0,0,-35.52,0.0,0.0,,,,,,,2024-07-11,S60-36
20240711172042,2024-07-11 17:20:42,61,S60-36,555,721,0,77,185,20,0,40,1.99,0.0,0.0,0.0,1599.99,6.5,1.32,0.91,0.42,,,,,,200.0,280.0,450.0,1100.0,5.0,1.0,2.0,6.0,8.5,20240711_61,小型,1809.0,3.0,,,S60,,,0.0,28.4,77.9,245,0.416,0.314,1276,0.435,721,24.5,8.2,16.3,20.2,1.299,7,0.68,75.23333333333333,87.0,8.126575820596349,67.14,79.70357142857142,117.211,2.9396,,6.41,6.56,420.4,18.5,354.8666666666666,6.5,0.0,0,-35.52,0.0,0.0,,,,,,,2024-07-11,S60-36
20240711174427,2024-07-11 17:44:27,62,S60-36,564,742,0,79,192,19,0,41,2.07,0.0,0.0,0.0,1639.07,6.5,1.28,-0.35,0.41,,,,,,,,,,,,,,8.5,20240711_62,,,,,,S60,,,0.0,28.4,77.9,252,0.411,0.313,1306,0.432,742,23.8,7.5,16.3,20.2,1.316,7,0.7,76.07439024390243,86.7,7.062246083941618,73.17999999999999,78.88965517241381,112.7,2.9396,,6.41,6.56,420.4,18.5,354.8666666666666,6.5,0.0,0,-33.52,,,,,,,,,2024-07-11,S60-36
20240712064809,2024-07-12 06:48:09,1,S60-24,629,811,0,79,205,23,0,44,1.73,0.0,0.0,0.0,1792.73,8.0,2.6,0.96,1.0,,,,,,250.0,450.0,,1100.0,8.0,2.0,0.0,7.0,0.0,20240712_1,小型,742.0,4.0,,,S60,,,0.0,30.2,65.4,272,0.385,0.29,1440,0.437,811,24.6,8.5,16.2,19.6,1.289,7,0.76,80.81428571428572,92.7,7.45047366434707,77.24000000000001,81.49999999999999,107.237,2.9396,,6.41,6.56,420.4,18.5,354.8666666666666,8.0,1.5,1,-20.15,,,,,,,,,2024-07-12,S60-24
20240712065137,2024-07-12 06:51:37,2,S60-24,619,809,0,85,207,22,0,42,1.77,0.0,0.0,0.0,1785.77,7.0,2.41,0.32,0.75,,,,,,250.0,450.0,,1100.0,8.0,2.0,0.0,7.0,0.0,20240712_2,小型,742.0,4.0,,,S60,,,0.0,30.2,65.4,271,0.411,0.314,1428,0.433,809,23.6,8.1,15.5,20.0,1.307,7,0.76,80.13139534883722,94.5,8.683427969921532,71.9,82.80333333333331,108.952,2.9396,,6.41,6.56,420.4,18.5,354.8666666666666,7.0,-1.0,1,-25.83,,,,,,,,,2024-07-12,S60-24
20240712071458,2024-07-12 07:14:58,5,S60-24,586,764,0,83,197,19,0,41,1.73,0.0,0.0,0.0,1691.73,6.5,2.47,0.69,0.53,,,,,,250.0,450.0,,1100.0,7.0,2.0,0.0,7.0,0.0,20240712_5,小型,742.0,4.0,,,S60,,,0.0,30.2,65.4,257,0.421,0.323,1350,0.434,764,23.3,7.4,16.0,20.1,1.304,7,0.72,76.80595238095238,89.1,8.946286156709522,68.97999999999999,82.77333333333334,114.963,2.9396,,6.41,6.56,420.4,18.5,354.8666666666666,6.5,-0.5,1,-29.52,,,,,,,,,2024-07-12,S60-24
20240712071819,2024-07-12 07:18:19,6,S60-24,558,734,0,85,188,19,0,39,1.65,0.0,0.0,0.0,1624.65,5.5,2.41,0.9,0.69,,,,,,250.0,450.0,,1100.0,7.0,2.0,0.0,7.0,0.0,20240712_6,小型,742.0,4.0,,,S60,,,0.0,30.2,65.4,246,0.452,0.346,1292,0.432,734,23.6,7.7,15.9,20.4,1.315,7,0.69,74.52560975609757,85.6,6.712089765374224,71.58,75.5103448275862,109.435,2.9396,,6.41,6.56,420.4,18.5,354.8666666666666,5.5,-1.0,1,-32.18,,,,,,,,,2024-07-12,S60-24
20240712074116,2024-07-12 07:41:16,8,S60-24,898,1189,0,135,304,30,0,65,2.64,0.0,0.0,0.0,2623.64,5.5,0.75,0.11,0.51,,,,,,250.0,450.0,700.0,1100.0,9.0,3.0,1.0,6.0,0.0,20240712_8,小型,913.0,3.0,,,S60,,,0.0,30.2,65.4,399,0.444,0.338,2087,0.43,1189,23.8,7.5,16.3,20.4,1.324,7,1.12,89.11529411764705,117.7,15.102773456884185,85.96000000000001,95.13448275862068,84.942,2.9396,,6.41,6.56,420.4,18.5,354.8666666666666,5.5,0.0,0,17.82,,,,,,,,,2024-07-12,S60-24
20240712081034,2024-07-12 08:10:34,9,S60-24,908,1198,0,137,309,30,0,64,2.65,0.0,0.0,0.0,2648.65,5.5,0.74,0.33,0.42,,,,,,250.0,450.0,700.0,1100.0,7.0,3.0,1.0,6.0,0.0,20240712_9,小型,913.0,3.0,,,S60,,,0.0,30.2,65.4,403,0.443,0.34,2106,0.431,1198,23.3,7.4,15.9,20.4,1.319,7,1.13,88.25882352941177,119.9,15.757973101353354,80.38,97.53793103448274,86.317,2.9396,,6.41,6.56,420.4,18.5,354.8666666666666,5.5,0.0,0,19.82,,,,,,,,,2024-07-12,S60-24
20240712084209,2024-07-12 08:42:09,12,S60-24,973,1283,0,142,331,33,0,71,2.82,0.0,0.0,0.0,2835.82,6.0,0.71,0.0,0.39,,,,,,250.0,450.0,700.0,1100.0,6.0,3.0,1.0,6.0,0.0,20240712_12,小型,913.0,3.0,,,S60,,,0.0,30.2,65.4,435,0.429,0.326,2256,0.431,1283,23.9,7.6,16.3,20.4,1.319,7,1.21,92.14044943820224,126.0,17.553838333750356,83.88,103.09999999999998,85.207,2.9396,,6.41,6.56,420.4,18.5,354.8666666666666,6.0,0.5,1,26.41,,,,,,,,,2024-07-12,S60-24
20240712091027,2024-07-12 09:10:27,16,S60-31,557,724,0,77,185,19,0,40,1.81,0.0,0.0,0.0,1603.81,6.5,1.32,1.27,0.84,,,,,,200.0,280.0,450.0,1100.0,5.0,2.0,2.0,7.0,0.0,20240712_16,小型,1011.0,1.0,,,S60,,,0.0,30.2,65.4,244,0.416,0.316,1281,0.435,724,24.2,7.8,16.4,20.0,1.3,7,0.68,74.63253012048193,85.2,7.952799134922122,66.82000000000001,79.55862068965517,116.998,2.9396,,6.41,6.56,420.4,18.5,354.8666666666666,6.5,0.5,1,-35.52,0.0,0.0,,,,,,,2024-07-12,S60-31
20240712091440,2024-07-12 09:14:40,17,S60-31,550,720,0,80,186,18,0,38,1.77,0.0,0.0,0.0,1593.77,6.0,1.27,0.55,0.28,,,,,,200.0,280.0,450.0,1100.0,5.0,2.0,2.0,7.0,0.0,20240712_17,小型,1011.0,1.0,,,S60,,,0.0,30.2,65.4,242,0.43,0.331,1270,0.433,720,23.1,7.4,15.7,20.2,1.309,7,0.68,70.62247191011235,81.1,6.515508772445765,66.85999999999999,71.02903225806452,104.454,2.9396,,6.41,6.56,420.4,18.5,354.8666666666666,6.0,-0.5,1,-35.59,0.0,0.0,,,,,,,2024-07-12,S60-31
20240712094030,2024-07-12 09:40:30,18,S60-31,545,712,0,79,184,19,0,38,1.77,0.0,0.0,0.0,1578.77,6.0,1.28,0.93,0.56,,,,,,200.0,280.0,450.0,1100.0,5.0,4.0,2.0,7.0,0.0,20240712_18,小型,1011.0,1.0,,,S60,,,0.0,30.2,65.4,241,0.429,0.328,1257,0.434,712,23.7,7.9,15.8,20.3,1.306,7,0.67,74.43950617283951,87.0,6.982671302701197,72.0,76.58571428571429,114.307,2.9396,,6.41,6.56,420.4,18.5,354.8666666666666,6.0,0.0,0,-36.59,0.0,0.0,,,,,,,2024-07-12,S60-31
20240712094418,2024-07-12 09:44:18,19,S60-31,535,701,0,78,180,19,0,37,1.75,0.0,0.0,0.0,1551.75,6.0,1.3,0.75,0.57,,,,,,200.0,280.0,450.0,1100.0,5.0,4.0,2.0,7.0,0.0,20240712_19,小型,1011.0,1.0,,,S60,,,0.0,30.2,65.4,236,0.433,0.331,1236,0.433,701,23.7,8.1,15.7,20.3,1.31,7,0.66,73.39512195121951,82.3,6.776032050616464,70.38,76.73103448275864,116.259,2.9396,,6.41,6.56,420.4,18.5,354.8666666666666,6.0,0.0,0,-37.59,0.0,0.0,,,,,,,2024-07-12,S60-31
20240712130142,2024-07-12 13:01:42,27,S60-36,898,1167,0,117,299,41,0,64,3.29,0.0,0.0,0.0,2589.29,7.5,1.74,0.0,0.43,,,,,,280.0,450.0,700.0,1100.0,8.0,0.0,0.0,6.0,0.0,20240712_27,小型,1432.0,3.0,,,S60,,,0.0,30.0,70.1,404,0.391,0.29,2065,0.435,1167,26.0,10.1,15.8,20.1,1.3,7,1.1,87.02222222222221,119.1,14.541647299148726,82.3,90.10357142857144,81.912,2.9396,,6.41,6.56,420.4,18.5,354.8666666666666,7.5,1.5,1,10.12,0.0,0.0,,,,,,,2024-07-12,S60-36
20240712132628,2024-07-12 13:26:28,30,S60-31,805,1059,0,118,273,37,0,57,2.71,0.0,0.0,0.0,2351.71,6.0,1.72,0.0,0.28,,,,,,280.0,450.0,700.0,1100.0,10.0,2.0,1.0,6.0,0.0,20240712_30,小型,1432.0,3.0,,,S60,,,0.0,30.0,70.1,367,0.432,0.322,1864,0.432,1059,25.6,10.1,15.5,20.6,1.316,7,1.0,85.88690476190474,110.6,11.839379204304196,82.94,88.47,88.47,2.9396,,6.41,6.56,420.4,18.5,354.8666666666666,6.0,-1.5,1,2.41,0.0,0.0,,,,,,,2024-07-12,S60-31
20240712140059,2024-07-12 14:00:59,33,S60-36,789,1038,0,116,267,38,0,59,2.93,0.0,0.0,0.0,2309.93,6.0,1.75,0.0,0.29,,,,,,280.0,450.0,700.0,1100.0,9.0,2.0,1.0,6.0,0.0,20240712_33,小型,1432.0,3.0,,,S60,,,0.0,30.0,70.1,364,0.434,0.319,1827,0.432,1038,26.6,10.4,16.2,20.8,1.316,7,0.98,81.56547619047618,104.6,11.522632946134223,82.16,85.57666666666668,87.323,2.9396,,6.41,6.56,420.4,18.5,354.8666666666666,6.0,0.0,0,0.41,0.0,0.0,,,,,,,2024-07-12,S60-36
20240712143036,2024-07-12 14:30:36,34,S60-31,937,1228,0,133,312,44,0,68,3.14,0.0,0.0,0.0,2725.14,6.5,1.53,0.0,0.24,,,,,,280.0,450.0,700.0,1100.0,9.0,3.0,1.0,6.0,0.0,20240712_34,小型,1606.0,2.0,,,S60,,,0.0,30.0,70.1,424,0.426,0.314,2165,0.433,1228,26.4,10.4,16.0,20.5,1.311,7,1.16,95.46049382716048,129.4,19.05367777604029,87.3,108.07857142857144,93.171,2.9396,,6.41,6.56,420.4,18.5,354.8666666666666,6.5,0.5,1,20.48,0.0,0.0,,,,,,,2024-07-12,S60-31
20240712150321,2024-07-12 15:03:21,38,S60-36,936,1229,0,131,316,41,0,67,3.45,0.0,0.0,0.0,2723.45,6.5,0.0,-0.11,0.33,,,,,,280.0,450.0,700.0,1100.0,7.0,3.0,1.0,6.0,0.0,20240712_38,小型,1606.0,2.0,,,S60,,,0.0,30.0,70.1,424,0.415,0.309,2165,0.432,1229,25.5,9.7,15.8,20.4,1.313,7,1.16,86.63536585365854,122.3,15.319733583234177,79.92,93.0586206896552,80.223,2.9396,,6.41,6.56,420.4,18.5,354.8666666666666,6.5,0.0,0,18.48,0.0,0.0,,,,,,,2024-07-12,S60-36
20240712153538,2024-07-12 15:35:38,43,S60-36,947,1237,0,133,321,41,0,70,3.49,0.0,0.0,0.0,2752.49,6.5,0.76,0.11,0.08,,,,,,280.0,450.0,700.0,1100.0,9.0,3.0,1.0,6.0,0.0,20240712_43,小型,1606.0,2.0,,,S60,,,0.0,30.0,70.1,432,0.414,0.308,2184,0.434,1237,25.7,9.5,16.2,20.6,1.306,7,1.17,95.24320987654322,135.1,18.844778156581377,84.2,102.6892857142857,87.769,2.9396,,6.41,6.56,420.4,18.5,354.8666666666666,6.5,0.0,0,20.48,0.0,0.0,,,,,,,2024-07-12,S60-36
20240712161550,2024-07-12 16:15:50,48,S60-36,875,1143,0,125,291,38,0,63,3.2,0.0,0.0,0.0,2538.2,6.5,2.46,0.23,0.26,,,,,,280.0,450.0,700.0,1100.0,7.0,3.0,1.0,6.0,0.0,20240712_48,小型,1715.0,1.0,,,S60,,,0.0,30.0,70.1,392,0.43,0.319,2018,0.434,1143,25.8,9.7,16.1,20.4,1.306,7,1.08,81.21926605504586,112.0,11.42775052362153,74.46,79.88157894736842,73.964,2.9396,,6.41,6.56,420.4,18.5,354.8666666666666,6.5,0.0,0,12.48,0.0,0.0,,,,,,,2024-07-12,S60-36
20240712164544,2024-07-12 16:45:44,52,S60-36,582,755,0,76,193,21,0,43,2.13,0.0,0.0,0.0,1672.13,7.5,1.33,0.52,0.67,,,,,,250.0,450.0,,1100.0,8.0,2.0,0.0,7.0,0.0,20240712_52,小型,1715.0,1.0,,,S60,,,0.0,30.0,70.1,257,0.394,0.296,1337,0.435,755,24.9,8.2,16.7,19.9,1.297,7,0.71,72.10617283950617,82.6,6.663968818547319,70.16000000000001,73.60000000000001,103.662,2.9396,,6.41,6.56,420.4,18.5,354.8666666666666,7.5,1.0,1,-30.88,0.0,0.0,,,,,,,2024-07-12,S60-36
20240712164904,2024-07-12 16:49:04,53,S60-36,577,742,0,74,191,20,0,43,2.11,0.0,0.0,0.0,1649.11,7.5,1.37,1.05,0.41,,,,,,250.0,450.0,,1100.0,8.0,2.0,0.0,7.0,0.0,20240712_53,小型,1715.0,1.0,,,S60,,,0.0,30.0,70.1,254,0.387,0.291,1319,0.437,742,24.8,7.9,16.9,19.9,1.286,7,0.7,73.55731707317074,83.7,7.3533637646700285,68.22,76.70689655172414,109.581,2.9396,,6.41,6.56,420.4,18.5,354.8666666666666,7.5,0.0,0,-32.88,0.0,0.0,,,,,,,2024-07-12,S60-36
20240712172015,2024-07-12 17:20:15,57,S60-36,568,731,0,74,186,20,0,40,2.09,0.0,0.0,0.0,1621.09,7.5,1.37,0.89,0.27,,,,,,250.0,450.0,,1100.0,12.0,2.0,0.0,7.0,0.0,20240712_57,小型,1825.0,4.0,,,S60,,,0.0,30.0,70.1,246,0.398,0.301,1299,0.437,731,24.4,8.1,16.3,19.8,1.287,7,0.69,73.7451219512195,82.9,6.432125022276937,72.76,76.58275862068966,110.99,2.9396,,6.41,6.56,420.4,18.5,354.8666666666666,7.5,0.0,0,-32.88,0.0,0.0,,,,,,,2024-07-12,S60-36
20240712172337,2024-07-12 17:23:37,58,S60-36,575,742,0,74,190,20,0,40,2.12,0.0,0.0,0.0,1643.12,7.5,1.37,0.7,0.41,,,,,,250.0,450.0,,1100.0,12.0,2.0,0.0,7.0,0.0,20240712_58,小型,1825.0,4.0,,,S60,,,0.0,30.0,70.1,250,0.389,0.296,1317,0.437,742,24.0,8.0,16.0,19.7,1.29,7,0.7,74.29302325581394,85.0,6.780011502660107,72.03999999999999,75.84333333333333,108.348,2.9396,,6.41,6.56,420.4,18.5,354.8666666666666,7.5,0.0,0,-32.88,0.0,0.0,,,,,,,2024-07-12,S60-36
20240712174930,2024-07-12 17:49:30,62,S60-36,567,734,0,75,189,21,0,41,2.06,0.0,0.0,0.0,1629.06,7.0,0.0,1.07,0.69,,,,,,250.0,450.0,,1100.0,10.0,2.0,0.0,7.0,0.0,20240712_62,小型,1825.0,4.0,,,S60,,,0.0,30.0,70.1,251,0.397,0.299,1301,0.436,734,24.7,8.4,16.3,20.0,1.295,7,0.69,75.23619047619047,83.9,6.511149760358308,66.92,79.225,114.819,2.9396,,6.41,6.56,420.4,18.5,354.8666666666666,7.0,-0.5,1,-35.83,0.0,0.0,,,,,,,2024-07-12,S60-36
20240712175505,2024-07-12 17:55:05,63,S60-36,554,721,0,75,185,20,0,40,2.05,0.0,0.0,0.0,1597.05,7.0,1.35,0.36,0.42,,,,,,250.0,450.0,,1100.0,10.0,2.0,0.0,7.0,0.0,20240712_63,小型,1825.0,4.0,,,S60,,,0.0,30.0,70.1,245,0.405,0.306,1275,0.435,721,24.5,8.2,16.3,20.1,1.301,7,0.68,69.2358024691358,79.0,6.393733595819808,65.66,70.02857142857142,102.983,2.9396,,6.41,6.56,420.4,18.5,354.8666666666666,7.0,0.0,0,-35.83,0.0,0.0,,,,,,,2024-07-12,S60-36
20240715064902,2024-07-15 06:49:02,1,S60-24,899,1171,0,121,295,33,0,64,2.63,0.0,0.0,0.0,2585.63,7.0,0.83,0.67,0.77,,,,,,280.0,450.0,700.0,1100.0,7.0,2.0,1.0,6.0,0.0,20240715_1,小型,818.0,1.0,,,S60,,,0.0,30.5,65.4,392,0.41,0.309,2070,0.434,1171,24.7,8.4,16.3,19.9,1.303,7,1.1,99.57454545454549,128.6,16.539277967991207,85.61999999999999,105.7421052631579,96.129,2.9396,,6.41,6.56,420.4,18.5,354.8666666666666,7.0,0.0,0,10.17,,,,,,,,,2024-07-15,S60-24
20240715071602,2024-07-15 07:16:02,4,S60-24,784,1040,0,123,268,26,0,58,2.4,0.0,0.0,0.0,2301.4,5.0,0.82,0.38,0.48,,,,,,280.0,450.0,700.0,1100.0,12.0,2.0,1.0,6.0,0.0,20240715_4,小型,818.0,1.0,,,S60,,,0.0,30.5,65.4,352,0.459,0.349,1824,0.43,1040,23.9,7.4,16.5,20.7,1.327,7,0.98,89.88352941176471,115.7,13.314678738001671,83.06,96.6689655172414,98.642,2.9396,,6.41,6.56,420.4,18.5,354.8666666666666,5.0,-2.0,1,-0.82,,,,,,,,,2024-07-15,S60-24
20240715075014,2024-07-15 07:50:14,6,S60-24,781,1040,0,128,268,27,0,56,3.22,0.0,0.0,0.0,2303.22,4.5,1.59,0.51,0.48,,,,,,280.0,450.0,700.0,1100.0,7.0,2.0,1.0,6.0,0.0,20240715_6,小型,818.0,1.0,,,S60,,,0.0,30.5,65.4,351,0.478,0.365,1821,0.429,1040,23.6,7.7,16.0,20.8,1.332,7,0.98,76.40535714285713,96.9,7.858876229254072,72.84,74.185,75.699,2.9396,,6.41,6.56,420.4,18.5,354.8666666666666,4.5,-0.5,1,2.83,,,,,,,,,2024-07-15,S60-24
20240715081757,2024-07-15 08:17:57,9,S60-24,902,1196,0,140,304,31,0,66,2.72,0.0,0.0,0.0,2641.72,5.0,0.0,0.11,0.25,,,,,,280.0,450.0,700.0,1100.0,7.0,3.0,1.0,6.0,0.0,20240715_9,小型,941.0,4.0,,,S60,,,0.0,30.5,65.4,401,0.461,0.349,2098,0.43,1196,24.2,7.7,16.5,20.5,1.326,7,1.13,91.5329268292683,127.1,17.29634851410769,82.53999999999999,100.951724137931,89.338,2.9396,,6.41,6.56,420.4,18.5,354.8666666666666,5.0,0.5,1,16.18,,,,,,,,,2024-07-15,S60-24
20240715084540,2024-07-15 08:45:40,11,S60-24,932,1228,0,140,318,29,0,68,2.8,0.0,0.0,0.0,2717.8,5.5,0.0,0.43,0.24,,,,,,280.0,450.0,700.0,1100.0,7.0,3.0,1.0,6.0,0.0,20240715_11,小型,941.0,4.0,,,S60,,,0.0,30.5,65.4,415,0.44,0.337,2160,0.431,1228,23.4,7.0,16.4,20.4,1.318,7,1.16,95.159793814433,130.9,17.544427610032567,83.66,105.94411764705882,91.331,2.9396,,6.41,6.56,420.4,18.5,354.8666666666666,5.5,0.5,1,22.82,,,,,,,,,2024-07-15,S60-24
20240715091252,2024-07-15 09:12:52,14,S60-31,902,1195,0,140,309,29,0,65,3.07,0.0,0.0,0.0,2643.07,5.0,0.0,0.11,0.17,,,,,,280.0,450.0,700.0,1100.0,8.0,3.0,1.0,6.0,0.0,20240715_14,小型,941.0,4.0,,,S60,,,0.0,30.5,65.4,403,0.453,0.347,2097,0.43,1195,23.3,7.2,16.1,20.6,1.325,7,1.13,81.26666666666668,112.6,12.521417666667851,76.6,82.70645161290322,73.192,2.9396,,6.41,6.56,420.4,18.5,354.8666666666666,5.0,-0.5,1,16.18,,,,,,,,,2024-07-15,S60-31
20240715094349,2024-07-15 09:43:49,17,S60-31,931,1227,0,142,316,30,0,70,3.19,0.0,0.0,0.0,2719.19,5.5,1.43,0.32,0.16,,,,,,280.0,450.0,700.0,1100.0,7.0,3.0,1.0,6.0,0.0,20240715_17,小型,1041.0,2.0,,,S60,,,0.0,30.5,65.4,416,0.449,0.341,2158,0.431,1227,24.0,7.2,16.8,20.5,1.318,7,1.16,83.95061728395062,120.8,15.314965838398278,77.36000000000001,91.13571428571429,78.565,2.9396,,6.41,6.56,420.4,18.5,354.8666666666666,5.5,0.5,1,24.82,0.0,0.0,,,,,,,2024-07-15,S60-31
20240715101217,2024-07-15 10:12:17,18,S60-31,578,753,0,80,192,20,0,41,1.95,0.0,0.0,0.0,1665.95,6.5,0.0,0.7,0.4,,,,,,250.0,450.0,,1100.0,7.0,2.0,0.0,7.0,0.0,20240715_18,小型,1041.0,2.0,,,S60,,,0.0,30.5,65.4,253,0.417,0.316,1331,0.434,753,24.1,7.9,16.2,20.0,1.303,7,0.71,74.92592592592592,86.3,7.574857335213253,74.52,78.08214285714284,109.975,2.9396,,6.41,6.56,420.4,18.5,354.8666666666666,6.5,1.0,1,-32.52,0.0,0.0,,,,,,,2024-07-15,S60-31
20240715101527,2024-07-15 10:15:27,19,S60-31,568,742,0,78,189,20,0,39,1.97,0.0,0.0,0.0,1637.97,6.5,0.0,0.35,0.41,,,,,,250.0,450.0,,1100.0,7.0,2.0,0.0,7.0,0.0,20240715_19,小型,1041.0,2.0,,,S60,,,0.0,30.5,65.4,248,0.413,0.315,1310,0.434,742,23.8,8.1,15.7,19.9,1.306,7,0.7,72.00722891566265,85.8,7.58765298779934,64.53999999999999,73.87586206896552,105.537,2.9396,,6.41,6.56,420.4,18.5,354.8666666666666,6.5,0.0,0,-34.52,0.0,0.0,,,,,,,2024-07-15,S60-31
20240715104353,2024-07-15 10:43:53,22,S60-31,585,763,0,80,196,19,0,42,1.99,0.0,0.0,0.0,1686.99,7.0,1.27,0.17,0.39,,,,,,200.0,280.0,450.0,1100.0,5.0,2.0,2.0,7.0,0.0,20240715_22,小型,1139.0,3.0,,,S60,,,0.0,30.5,65.4,257,0.408,0.311,1348,0.434,763,23.7,7.4,16.3,20.0,1.304,7,0.72,72.13414634146342,82.3,7.265189630617228,65.84,75.56896551724138,104.957,2.9396,,6.41,6.56,420.4,18.5,354.8666666666666,7.0,0.5,1,-30.83,0.0,0.0,,,,,,,2024-07-15,S60-31
20240715104729,2024-07-15 10:47:29,23,S60-31,581,764,0,85,195,20,0,41,1.97,0.0,0.0,0.0,1687.97,6.0,1.19,0.35,0.53,,,,,,200.0,280.0,450.0,1100.0,5.0,2.0,2.0,7.0,0.0,20240715_23,小型,1139.0,3.0,,,S60,,,0.0,30.5,65.4,256,0.436,0.332,1345,0.432,764,23.8,7.8,16.0,20.2,1.315,7,0.72,72.59069767441862,84.9,7.174674904019463,66.17999999999999,74.18666666666668,103.037,2.9396,,6.41,6.56,420.4,18.5,354.8666666666666,6.0,-1.0,1,-30.59,0.0,0.0,,,,,,,2024-07-15,S60-31
20240715110804,2024-07-15 11:08:04,24,S60-31,554,734,0,84,187,18,0,40,1.91,0.0,0.0,0.0,1618.91,5.5,1.2,0.18,0.69,,,,,,200.0,280.0,450.0,1100.0,5.0,4.0,2.0,7.0,0.0,20240715_24,小型,1139.0,3.0,,,S60,,,0.0,30.5,65.4,245,0.449,0.343,1288,0.43,734,23.7,7.3,16.3,20.3,1.325,7,0.69,72.89146341463415,83.0,6.215386125389629,68.53999999999999,74.48965517241379,107.956,2.9396,,6.41,6.56,420.4,18.5,354.8666666666666,5.5,-0.5,1,-33.18,0.0,0.0,,,,,,,2024-07-15,S60-31
20240715111137,2024-07-15 11:11:37,25,S60-31,555,733,0,84,187,18,0,42,1.91,0.0,0.0,0.0,1620.91,5.5,1.2,0.36,0.55,,,,,,200.0,280.0,450.0,1100.0,5.0,4.0,2.0,7.0,0.0,20240715_25,小型,1139.0,3.0,,,S60,,,0.0,30.5,65.4,247,0.449,0.34,1288,0.431,733,24.3,7.3,17.0,20.4,1.321,7,0.69,65.2964705882353,77.8,6.221848544279946,65.1,60.85862068965517,88.201,2.9396,,6.41,6.56,420.4,18.5,354.8666666666666,5.5,0.0,0,-33.18,0.0,0.0,,,,,,,2024-07-15,S60-31
20240715125942,2024-07-15 12:59:42,26,S60-36,890,1165,0,126,296,30,0,66,3.38,0.0,0.0,0.0,2576.38,6.5,1.61,0.11,0.26,,,,,,280.0,450.0,700.0,1100.0,7.0,2.0,1.0,6.0,0.0,20240715_26,小型,1425.0,1.0,,,S60,,,0.0,29.7,68.5,392,0.426,0.321,2055,0.433,1165,24.5,7.7,16.8,20.1,1.309,7,1.1,78.90744680851064,111.7,12.25431959760974,74.41999999999999,74.81818181818181,68.017,2.9396,,6.41,6.56,420.4,18.5,354.8666666666666,6.5,1.0,1,13.48,0.0,0.0,,,,,,,2024-07-15,S60-36
20240715132932,2024-07-15 13:29:32,29,S60-36,879,1133,0,106,291,29,0,61,3.25,0.0,0.0,0.0,2502.25,8.5,1.92,-0.23,0.27,,,,,,280.0,450.0,700.0,1100.0,7.0,2.0,1.0,6.0,0.0,20240715_29,小型,1425.0,1.0,,,S60,,,0.0,29.7,68.5,381,0.364,0.278,2012,0.437,1133,23.6,7.6,16.0,19.5,1.289,7,1.07,85.49382716049382,116.2,13.601028879735916,79.82000000000001,91.31785714285712,85.344,2.9396,,6.41,6.56,420.4,18.5,354.8666666666666,8.5,2.0,1,16.56,0.0,0.0,,,,,,,2024-07-15,S60-36
20240715135605,2024-07-15 13:56:05,30,S60-36,896,1166,0,118,299,29,0,64,3.38,0.0,0.0,0.0,2575.38,7.5,2.61,-0.22,0.34,,,,,,280.0,450.0,700.0,1100.0,7.0,3.0,1.0,6.0,0.0,20240715_30,小型,1425.0,1.0,,,S60,,,0.0,29.7,68.5,392,0.395,0.301,2062,0.435,1166,23.7,7.4,16.3,19.8,1.301,7,1.1,85.04756097560976,111.2,13.073331872414238,79.34,89.18620689655172,81.078,2.9396,,6.41,6.56,420.4,18.5,354.8666666666666,7.5,-1.0,1,11.12,0.0,0.0,,,,,,,2024-07-15,S60-36
20240715142245,2024-07-15 14:22:45,34,S60-36,927,1195,0,117,308,31,0,66,3.45,0.0,0.0,0.0,2647.45,8.0,2.63,0.0,0.17,,,,,,280.0,450.0,700.0,1100.0,8.0,3.0,1.0,6.0,0.0,20240715_34,小型,1553.0,4.0,,,S60,,,0.0,29.7,68.5,405,0.38,0.289,2122,0.437,1195,24.0,7.7,16.3,19.7,1.289,7,1.13,91.59878048780487,122.7,16.228561797799124,81.47999999999999,101.35517241379311,89.695,2.9396,,6.41,6.56,420.4,18.5,354.8666666666666,8.0,0.5,1,17.85,0.0,0.0,,,,,,,2024-07-15,S60-36
20240715150019,2024-07-15 15:00:19,40,S60-36,942,1217,0,119,309,34,0,68,3.54,0.0,0.0,0.0,2692.54,8.0,2.59,-0.11,0.25,,,,,,,,,,,,,,0.0,20240715_40,,,,,,S60,,,0.0,29.7,68.5,411,0.385,0.29,2159,0.436,1217,24.8,8.3,16.5,19.7,1.292,7,1.15,81.88271604938272,115.5,13.821059169748644,75.74,86.10357142857143,74.873,2.9396,,6.41,6.56,420.4,18.5,354.8666666666666,8.0,0.0,0,19.85,,,,,,,,,2024-07-15,S60-36
20240715152516,2024-07-15 15:25:16,43,S60-36,950,1228,0,114,316,31,0,70,3.54,0.0,0.0,0.0,2712.54,8.5,0.88,-0.52,0.24,,,,,,280.0,450.0,700.0,1100.0,6.0,3.0,1.0,6.0,0.0,20240715_43,小型,1553.0,4.0,,,S60,,,0.0,29.7,68.5,417,0.361,0.273,2178,0.436,1228,24.2,7.4,16.8,19.6,1.293,7,1.16,90.72470588235294,123.9,16.486371597258948,81.17999999999999,100.77241379310348,86.873,2.9396,,6.41,6.56,420.4,18.5,354.8666666666666,8.5,0.5,1,24.56,0.0,0.0,,,,,,,2024-07-15,S60-36
20240715154949,2024-07-15 15:49:49,47,S60-36,589,755,0,65,189,22,0,42,2.21,0.0,0.0,0.0,1664.21,9.5,1.56,-0.17,0.67,,,,,,250.0,450.0,,1100.0,8.0,2.0,0.0,7.0,0.0,20240715_47,小型,1654.0,2.0,,,S60,,,0.0,29.7,68.5,253,0.344,0.257,1344,0.438,755,25.3,8.7,16.6,19.1,1.282,7,0.71,75.57682926829268,87.0,8.013347079084685,66.34,81.0103448275862,114.099,2.9396,,6.41,6.56,420.4,18.5,354.8666666666666,9.5,1.0,1,-23.78,0.0,0.0,,,,,,,2024-07-15,S60-36
20240715155410,2024-07-15 15:54:10,48,S60-36,575,743,0,69,186,22,0,40,2.18,0.0,0.0,0.0,1637.18,8.5,1.47,-0.17,0.54,,,,,,250.0,450.0,,1100.0,8.0,2.0,0.0,7.0,0.0,20240715_48,小型,1654.0,2.0,,,S60,,,0.0,29.7,68.5,248,0.371,0.278,1318,0.436,743,25.0,8.9,16.1,19.4,1.292,7,0.7,73.10119047619048,84.6,7.18357077357472,68.8,75.91333333333333,108.448,2.9396,,6.41,6.56,420.4,18.5,354.8666666666666,8.5,-1.0,1,-20.44,0.0,0.0,,,,,,,2024-07-15,S60-36
20240715162723,2024-07-15 16:27:23,54,S60-36,586,756,0,70,194,19,0,42,2.21,0.0,0.0,0.0,1669.21,8.5,1.45,0.17,0.8,,,,,,250.0,450.0,,1100.0,7.0,2.0,0.0,7.0,0.0,20240715_54,小型,1654.0,2.0,,,S60,,,0.0,29.7,68.5,255,0.361,0.275,1342,0.437,756,23.9,7.5,16.5,19.5,1.29,7,0.71,73.85853658536585,84.6,7.767489333197982,72.06,77.68275862068967,109.412,2.9396,,6.41,6.56,420.4,18.5,354.8666666666666,8.5,0.0,0,-19.44,0.0,0.0,,,,,,,2024-07-15,S60-36
20240715163056,2024-07-15 16:30:56,55,S60-36,583,754,0,73,194,20,0,41,2.18,0.0,0.0,0.0,1667.18,8.0,1.39,0.17,0.53,,,,,,250.0,450.0,,1100.0,7.0,2.0,0.0,7.0,0.0,20240715_55,小型,1654.0,2.0,,,S60,,,0.0,29.7,68.5,255,0.376,0.286,1337,0.436,754,23.9,7.8,16.1,19.7,1.293,7,0.71,71.61851851851853,84.2,8.368564210246289,66.12,75.06428571428572,105.724,2.9396,,6.41,6.56,420.4,18.5,354.8666666666666,8.0,-0.5,1,-26.15,0.0,0.0,,,,,,,2024-07-15,S60-36
20240715165356,2024-07-15 16:53:56,57,S60-36,558,722,0,67,184,19,0,40,2.12,0.0,0.0,0.0,1592.12,8.5,1.52,-0.36,0.56,,,,,,200.0,280.0,450.0,1100.0,5.0,4.0,2.0,7.0,0.0,20240715_57,小型,1752.0,3.0,,,S60,,,0.0,29.7,68.5,243,0.364,0.276,1280,0.436,722,24.3,7.8,16.5,19.5,1.294,7,0.68,72.89268292682927,81.5,6.553471998942852,68.72,76.88965517241378,113.073,2.9396,,6.41,6.56,420.4,18.5,354.8666666666666,8.5,0.5,1,-22.44,0.0,0.0,,,,,,,2024-07-15,S60-36
20240715165708,2024-07-15 16:57:08,58,S60-36,558,723,0,70,185,20,0,41,2.11,0.0,0.0,0.0,1599.11,8.0,1.45,0.18,0.7,,,,,,200.0,280.0,450.0,1100.0,5.0,4.0,2.0,7.0,0.0,20240715_58,小型,1752.0,3.0,,,S60,,,0.0,29.7,68.5,246,0.378,0.285,1281,0.436,723,24.8,8.1,16.7,19.8,1.296,7,0.68,72.5,81.1,6.705871001022383,66.44000000000001,75.74827586206898,111.395,2.9396,,6.41,6.56,420.4,18.5,354.8666666666666,8.0,-0.5,1,-29.15,0.0,0.0,,,,,,,2024-07-15,S60-36
20240715172115,2024-07-15 17:21:15,62,S60-36,562,722,0,67,183,19,0,40,2.12,0.0,0.0,0.0,1595.12,8.5,1.52,0.36,0.56,,,,,,200.0,280.0,450.0,1100.0,5.0,4.0,2.0,7.0,0.0,20240715_62,小型,1752.0,3.0,,,S60,,,0.0,29.7,68.5,242,0.366,0.277,1284,0.438,722,24.4,7.9,16.5,19.4,1.285,7,0.68,72.55555555555554,81.7,7.372069411461574,66.3,77.39642857142857,113.818,2.9396,,6.41,6.56,420.4,18.5,354.8666666666666,8.5,0.5,1,-22.44,0.0,0.0,,,,,,,2024-07-15,S60-36
20240715172429,2024-07-15 17:24:29,63,S60-36,559,724,0,70,185,20,0,39,2.1,0.0,0.0,0.0,1599.1,8.0,1.45,0.36,0.84,,,,,,200.0,280.0,450.0,1100.0,5.0,4.0,2.0,7.0,0.0,20240715_63,小型,1752.0,3.0,,,S60,,,0.0,29.7,68.5,244,0.378,0.287,1283,0.436,724,24.2,8.2,16.0,19.7,1.295,7,0.68,71.04074074074074,81.4,6.664551104659023,67.53999999999999,73.27142857142857,107.752,2.9396,,6.41,6.56,420.4,18.5,354.8666666666666,8.0,-0.5,1,-29.15,0.0,0.0,,,,,,,2024-07-15,S60-36
20240716125956,2024-07-16 12:59:56,1,S60-36,912,1166,0,105,299,30,0,63,3.37,0.0,0.0,0.0,2578.37,9.0,1.94,0.22,0.34,,,,,,280.0,450.0,700.0,1100.0,7.0,2.0,1.0,6.0,0.5,20240716_1,小型,1435.0,3.0,,,S60,,,0.0,28.6,73.2,392,0.351,0.268,2078,0.439,1166,23.7,7.7,16.1,19.3,1.279,7,1.1,92.05731707317074,119.3,14.189836885978783,83.2,100.78275862068963,91.621,2.9396,,6.41,6.56,420.4,18.5,354.8666666666666,9.0,1.0,1,16.37,0.0,0.0,,,,,,,2024-07-16,S60-36
20240716132746,2024-07-16 13:27:46,4,S60-36,827,1061,0,95,269,30,0,60,3.07,0.0,0.0,0.0,2345.07,9.0,1.06,0.0,0.47,,,,,,280.0,450.0,700.0,1100.0,13.0,2.0,1.0,6.0,0.5,20240716_4,小型,1435.0,3.0,,,S60,,,0.0,28.6,73.2,359,0.353,0.265,1888,0.438,1061,25.1,8.4,16.7,19.4,1.283,7,1.0,92.19647058823529,118.4,15.062836597626028,82.86,102.34482758620688,102.345,2.9396,,6.41,6.56,420.4,18.5,354.8666666666666,9.0,0.0,0,6.37,0.0,0.0,,,,,,,2024-07-16,S60-36
20240716140717,2024-07-16 14:07:17,7,S60-36,921,1196,0,122,310,31,0,68,3.48,0.0,0.0,0.0,2651.48,7.5,2.52,-0.11,0.25,,,,,,280.0,450.0,700.0,1100.0,7.0,3.0,1.0,6.0,0.5,20240716_7,小型,1435.0,3.0,,,S60,,,0.0,28.6,73.2,409,0.394,0.298,2117,0.435,1196,24.2,7.6,16.6,20.1,1.299,7,1.13,93.87469879518072,126.1,17.93446465606479,79.84,105.48620689655174,93.351,2.9396,,6.41,6.56,420.4,18.5,354.8666666666666,7.5,-1.5,1,15.12,0.0,0.0,,,,,,,2024-07-16,S60-36
20240716143412,2024-07-16 14:34:12,9,S60-36,938,1229,0,128,317,32,0,68,3.57,0.0,0.0,0.0,2715.57,6.8,0.0,-0.21,0.33,,,,,,280.0,450.0,700.0,1100.0,6.0,3.0,1.0,6.0,0.5,20240716_9,小型,1557.0,4.0,,,S60,,,0.0,28.6,73.2,417,0.404,0.307,2167,0.433,1229,24.0,7.7,16.3,20.1,1.31,7,1.16,90.31234567901234,118.6,15.612762923413914,83.47999999999999,99.71071428571427,85.958,2.9396,,6.41,6.56,420.4,18.5,354.8666666666666,6.8,-0.7,1,15.0,0.0,0.0,,,,,,,2024-07-16,S60-36
20240716145924,2024-07-16 14:59:24,13,S60-36,933,1228,0,132,315,31,0,70,3.56,0.0,0.0,0.0,2712.56,6.5,0.76,-0.43,0.24,,,,,,280.0,450.0,700.0,1100.0,6.0,3.0,1.0,6.0,0.5,20240716_13,小型,1557.0,4.0,,,S60,,,0.0,28.6,73.2,416,0.419,0.317,2161,0.432,1228,24.3,7.5,16.8,20.2,1.316,7,1.16,87.94634146341464,118.5,15.147995078814654,80.82000000000001,98.89655172413794,85.256,2.9396,,6.41,6.56,420.4,18.5,354.8666666666666,6.5,-0.3,1,19.48,0.0,0.0,,,,,,,2024-07-16,S60-36
20240716153152,2024-07-16 15:31:52,17,S60-36,932,1227,0,135,317,33,0,68,3.52,0.0,0.0,0.0,2715.52,6.0,0.0,-0.11,0.16,,,,,,280.0,450.0,700.0,1100.0,6.0,3.0,1.0,6.0,0.5,20240716_17,小型,1557.0,4.0,,,S60,,,0.0,28.6,73.2,418,0.426,0.323,2159,0.432,1227,24.2,7.9,16.3,20.4,1.317,7,1.16,84.77160493827162,119.9,14.929234180849408,78.6,93.37142857142858,80.493,2.9396,,6.41,6.56,420.4,18.5,354.8666666666666,6.0,-0.5,1,19.41,0.0,0.0,,,,,,,2024-07-16,S60-36
20240716155512,2024-07-16 15:55:12,19,S60-36,578,754,0,78,195,21,0,44,2.17,0.0,0.0,0.0,1672.17,7.0,1.3,0.17,0.53,,,,,,250.0,450.0,,1100.0,6.0,2.0,0.0,7.0,0.5,20240716_19,小型,1647.0,2.0,,,S60,,,0.0,28.6,73.2,260,0.4,0.3,1332,0.434,754,25.0,8.1,16.9,20.2,1.304,7,0.71,67.93333333333332,81.2,6.69516132630015,63.94000000000001,67.50357142857142,95.075,2.9396,,6.41,6.56,420.4,18.5,354.8666666666666,7.0,1.0,1,-32.83,0.0,0.0,,,,,,,2024-07-16,S60-36
20240716155827,2024-07-16 15:58:27,20,S60-36,566,742,0,77,191,23,0,44,2.16,0.0,0.0,0.0,1645.16,7.0,1.32,-0.35,0.41,,,,,,250.0,450.0,,1100.0,6.0,2.0,0.0,7.0,0.5,20240716_20,小型,1647.0,2.0,,,S60,,,0.0,28.6,73.2,258,0.403,0.298,1308,0.433,742,26.0,8.9,17.1,20.4,1.311,7,0.7,68.38765432098766,79.0,7.130622238636376,63.66,67.85714285714285,96.939,2.9396,,6.41,6.56,420.4,18.5,354.8666666666666,7.0,0.0,0,-33.83,0.0,0.0,,,,,,,2024-07-16,S60-36
20240716162052,2024-07-16 16:20:52,24,S60-36,576,755,0,75,194,23,0,43,2.16,0.0,0.0,0.0,1668.16,7.5,0.0,-0.52,0.67,,,,,,250.0,450.0,,1100.0,7.0,2.0,0.0,7.0,0.5,20240716_24,小型,1647.0,2.0,,,S60,,,0.0,28.6,73.2,260,0.387,0.288,1331,0.433,755,25.4,8.8,16.5,20.1,1.311,7,0.71,68.20123456790124,80.1,6.782830426842388,65.10000000000001,67.38928571428572,94.914,2.9396,,6.41,6.56,420.4,18.5,354.8666666666666,7.5,0.5,1,-31.88,0.0,0.0,,,,,,,2024-07-16,S60-36
20240716162405,2024-07-16 16:24:05,25,S60-36,573,744,0,70,192,23,0,41,2.17,0.0,0.0,0.0,1645.17,8.0,0.0,-0.17,0.68,,,,,,250.0,450.0,,1100.0,7.0,2.0,0.0,7.0,0.5,20240716_25,小型,1647.0,2.0,,,S60,,,0.0,28.6,73.2,256,0.365,0.273,1317,0.435,744,25.0,9.0,16.0,19.8,1.298,7,0.7,68.68395061728394,82.1,7.184112388623674,61.81999999999999,70.75,101.071,2.9396,,6.41,6.56,420.4,18.5,354.8666666666666,8.0,0.5,1,-29.15,0.0,0.0,,,,,,,2024-07-16,S60-36
20240716164648,2024-07-16 16:46:48,28,S60-36,555,725,0,69,185,21,0,43,2.05,0.0,0.0,0.0,1600.05,8.0,0.0,-0.36,0.97,,,,,,200.0,450.0,700.0,1100.0,5.0,3.0,2.0,7.0,0.5,20240716_28,小型,1740.0,1.0,,,S60,,,0.0,28.6,73.2,249,0.373,0.277,1280,0.434,725,25.7,8.4,17.3,19.9,1.306,7,0.68,68.18148148148148,82.3,6.228392002837897,64.82000000000001,67.64285714285714,99.475,2.9396,,6.41,6.56,420.4,18.5,354.8666666666666,8.0,0.0,0,-30.15,0.0,0.0,,,,,,,2024-07-16,S60-36
20240716165010,2024-07-16 16:50:10,29,S60-36,547,714,0,68,184,22,0,42,2.03,0.0,0.0,0.0,1579.03,8.0,0.0,-0.55,0.85,,,,,,200.0,450.0,700.0,1100.0,5.0,3.0,2.0,7.0,0.5,20240716_29,小型,1740.0,1.0,,,S60,,,0.0,28.6,73.2,248,0.37,0.274,1261,0.434,714,25.8,8.9,16.9,20.0,1.305,7,0.67,68.24938271604938,79.1,6.150943387581464,63.1,68.10357142857143,101.647,2.9396,,6.41,6.56,420.4,18.5,354.8666666666666,8.0,0.0,0,-31.15,0.0,0.0,,,,,,,2024-07-16,S60-36
20240716171249,2024-07-16 17:12:49,33,S60-36,560,723,0,66,185,22,0,41,2.08,0.0,0.0,0.0,1599.08,8.5,0.0,0.0,0.7,,,,,,200.0,450.0,700.0,1100.0,5.0,3.0,2.0,7.0,0.5,20240716_33,小型,1740.0,1.0,,,S60,,,0.0,28.6,73.2,248,0.357,0.266,1283,0.436,723,25.4,8.9,16.5,19.7,1.291,7,0.68,73.11234567901235,84.0,7.408593320706512,65.18,76.17142857142856,112.017,2.9396,,6.41,6.56,420.4,18.5,354.8666666666666,8.5,0.5,1,-23.44,0.0,0.0,,,,,,,2024-07-16,S60-36
20240716171605,2024-07-16 17:16:05,34,S60-36,555,723,0,69,185,23,0,40,2.06,0.0,0.0,0.0,1597.06,8.0,0.0,-0.36,0.7,,,,,,200.0,450.0,700.0,1100.0,5.0,3.0,2.0,7.0,0.5,20240716_34,小型,1740.0,1.0,,,S60,,,0.0,28.6,73.2,248,0.373,0.278,1278,0.434,723,25.4,9.3,16.1,19.9,1.303,7,0.68,71.87407407407406,82.6,7.003081822087951,66.74,74.69285714285715,109.842,2.9396,,6.41,6.56,420.4,18.5,354.8666666666666,8.0,-0.5,1,-30.15,0.0,0.0,,,,,,,2024-07-16,S60-36
20240717064847,2024-07-17 06:48:47,1,S60-24,908,1169,0,106,300,32,0,62,2.65,0.0,0.0,0.0,2579.65,9.0,2.91,-0.22,0.6,,,,,,250.0,,450.0,1100.0,9.0,0.0,2.0,7.0,0.0,20240717_1,小型,820.0,3.0,,,S60,,,0.0,30.6,60.6,394,0.353,0.269,2077,0.437,1169,23.9,8.1,15.7,19.4,1.287,7,1.1,93.25609756097562,127.2,18.231172029012768,82.06,105.0793103448276,95.527,2.9396,,6.41,6.56,420.4,18.5,354.8666666666666,9.0,1.0,1,17.37,,,,,,,,,2024-07-17,S60-24
20240717071747,2024-07-17 07:17:47,4,S60-24,778,1021,0,106,258,29,0,55,2.32,0.0,0.0,0.0,2249.32,7.0,0.95,-0.26,0.69,,,,,,280.0,,450.0,1100.0,13.0,0.0,2.0,7.0,0.0,20240717_4,小型,820.0,3.0,,,S60,,,0.0,30.6,60.6,342,0.411,0.31,1799,0.432,1021,24.6,8.5,16.1,19.9,1.312,7,0.96,86.54597701149426,104.9,11.872588002812572,81.74000000000001,91.9774193548387,95.81,2.9396,,6.41,6.56,420.4,18.5,354.8666666666666,7.0,-2.0,1,-4.83,,,,,,,,,2024-07-17,S60-24
20240717074844,2024-07-17 07:48:44,6,S60-24,798,1042,0,108,268,27,0,57,2.4,0.0,0.0,0.0,2302.4,7.0,0.93,0.25,0.68,,,,,,280.0,,450.0,1100.0,10.0,0.0,2.0,7.0,0.0,20240717_6,小型,820.0,3.0,,,S60,,,0.0,30.6,60.6,352,0.403,0.307,1840,0.434,1042,23.9,7.7,16.2,20.0,1.306,7,0.98,84.07816091954024,111.2,12.473248848943411,76.98,87.0290322580645,88.805,2.9396,,6.41,6.56,420.4,18.5,354.8666666666666,7.0,0.0,0,-2.83,,,,,,,,,2024-07-17,S60-24
20240717081728,2024-07-17 08:17:28,9,S60-24,916,1199,0,124,304,33,0,66,2.74,0.0,0.0,0.0,2644.74,7.0,0.81,-0.22,0.5,,,,,,270.0,,450.0,1100.0,11.0,0.0,2.0,7.0,0.0,20240717_9,小型,955.0,1.0,,,S60,,,0.0,30.6,60.6,403,0.408,0.308,2115,0.433,1199,24.6,8.2,16.4,19.9,1.309,7,1.13,90.6851851851852,119.9,16.005455174285945,81.22,102.35714285714288,90.582,2.9396,,6.41,6.56,420.4,18.5,354.8666666666666,7.0,0.0,0,13.17,,,,,,,,,2024-07-17,S60-24
20240717084804,2024-07-17 08:48:04,11,S60-24,917,1208,0,134,311,31,0,64,2.76,0.0,0.0,0.0,2667.76,6.0,0.75,0.0,0.33,,,,,,280.0,450.0,700.0,1100.0,10.0,3.0,1.0,6.0,0.0,20240717_11,小型,955.0,1.0,,,S60,,,0.0,30.6,60.6,406,0.431,0.33,2125,0.432,1208,23.4,7.6,15.8,20.3,1.317,7,1.14,84.66463414634147,110.6,12.156804497805268,84.32000000000001,87.3310344827586,76.606,2.9396,,6.41,6.56,420.4,18.5,354.8666666666666,6.0,-1.0,1,18.41,,,,,,,,,2024-07-17,S60-24
20240717092004,2024-07-17 09:20:04,14,S60-31,920,1208,0,131,311,31,0,67,3.13,0.0,0.0,0.0,2671.13,6.5,1.55,-0.11,0.33,,,,,,280.0,450.0,700.0,1100.0,9.0,3.0,1.0,6.0,0.0,20240717_14,小型,955.0,1.0,,,S60,,,0.0,30.6,60.6,409,0.421,0.32,2128,0.432,1208,24.0,7.6,16.4,20.2,1.313,7,1.14,81.7,110.2,11.93970448586884,78.8,86.87857142857142,76.209,2.9396,,6.41,6.56,420.4,18.5,354.8666666666666,6.5,0.5,1,18.48,,,,,,,,,2024-07-17,S60-31
20240717095240,2024-07-17 09:52:40,17,S60-31,931,1219,0,127,313,33,0,68,3.15,0.0,0.0,0.0,2694.15,7.0,1.6,-0.32,0.41,,,,,,280.0,450.0,700.0,1100.0,10.0,3.0,1.0,6.0,0.0,20240717_17,小型,1100.0,4.0,,,S60,,,0.0,30.6,60.6,414,0.406,0.307,2150,0.433,1219,24.4,8.0,16.4,20.1,1.309,7,1.15,90.84216867469878,125.8,15.745721319620872,83.24,98.31724137931032,85.493,2.9396,,6.41,6.56,420.4,18.5,354.8666666666666,7.0,0.5,1,16.17,0.0,0.0,,,,,,,2024-07-17,S60-31
20240717102129,2024-07-17 10:21:29,18,S60-31,580,755,0,76,189,23,0,42,1.93,0.0,0.0,0.0,1666.93,7.5,1.33,0.17,0.67,,,,,,250.0,450.0,,1100.0,10.0,3.0,1.0,6.0,0.0,20240717_18,小型,1100.0,4.0,,,S60,,,0.0,30.6,60.6,254,0.402,0.299,1335,0.434,755,25.6,9.1,16.5,19.8,1.302,7,0.71,78.3144578313253,89.1,8.247235864509289,69.08000000000001,83.27241379310344,117.285,2.9396,,6.41,6.56,420.4,18.5,354.8666666666666,7.5,0.5,1,-30.88,0.0,0.0,,,,,,,2024-07-17,S60-31
20240717102443,2024-07-17 10:24:43,19,S60-31,572,755,0,81,194,21,0,41,1.98,0.0,0.0,0.0,1665.98,6.5,1.25,-0.35,0.67,,,,,,,,,,,,,,0.0,20240717_19,,,,,,S60,,,0.0,30.6,60.6,256,0.418,0.316,1327,0.431,755,24.2,8.2,16.0,20.3,1.32,7,0.71,75.95595238095237,86.8,7.961893636783068,70.2,79.64666666666668,112.178,2.9396,,6.41,6.56,420.4,18.5,354.8666666666666,6.5,-1.0,1,-31.52,,,,,,,,,2024-07-17,S60-31
20240717105326,2024-07-17 10:53:26,22,S60-31,595,766,0,69,197,20,0,43,2.01,0.0,0.0,0.0,1692.01,9.0,1.47,0.0,0.79,,,,,,200.0,270.0,450.0,1100.0,5.0,5.0,2.0,6.0,0.0,20240717_22,小型,1150.0,2.0,,,S60,,,0.0,30.6,60.6,260,0.35,0.265,1361,0.437,766,24.2,7.7,16.5,19.5,1.287,7,0.72,75.66292134831461,86.8,7.519179700993745,72.32000000000001,79.9225806451613,111.004,2.9396,,6.41,6.56,420.4,18.5,354.8666666666666,9.0,2.5,1,-19.63,0.0,0.0,,,,,,,2024-07-17,S60-31
20240717105724,2024-07-17 10:57:24,23,S60-31,577,755,0,78,194,20,0,40,1.95,0.0,0.0,0.0,1665.95,7.0,1.3,0.0,0.67,,,,,,200.0,270.0,450.0,1100.0,5.0,5.0,2.0,6.0,0.0,20240717_23,小型,1150.0,2.0,,,S60,,,0.0,30.6,60.6,254,0.402,0.307,1332,0.433,755,23.6,7.9,15.7,20.0,1.308,7,0.71,73.19887640449438,85.1,6.818225647829804,67.91999999999999,75.90645161290323,106.91,2.9396,,6.41,6.56,420.4,18.5,354.8666666666666,7.0,-2.0,1,-32.83,0.0,0.0,,,,,,,2024-07-17,S60-31
20240717112205,2024-07-17 11:22:05,24,S60-31,551,723,0,75,185,18,0,38,1.87,0.0,0.0,0.0,1591.87,7.0,1.35,-0.18,0.7,,,,,,200.0,270.0,450.0,1100.0,5.0,5.0,2.0,6.0,0.0,20240717_24,小型,1150.0,2.0,,,S60,,,0.0,30.6,60.6,241,0.405,0.311,1274,0.432,723,23.2,7.5,15.8,19.9,1.312,7,0.68,75.01585365853657,84.5,6.996732155558976,68.16,78.70689655172414,115.745,2.9396,,6.41,6.56,420.4,18.5,354.8666666666666,7.0,0.0,0,-35.83,0.0,0.0,,,,,,,2024-07-17,S60-31
20240717112539,2024-07-17 11:25:39,25,S60-31,549,723,0,76,186,20,0,38,1.88,0.0,0.0,0.0,1593.88,6.5,0.0,-0.18,0.7,,,,,,200.0,270.0,450.0,1100.0,5.0,5.0,2.0,6.0,0.0,20240717_25,小型,1150.0,2.0,,,S60,,,0.0,30.6,60.6,244,0.409,0.311,1272,0.432,723,23.8,8.2,15.6,20.1,1.317,7,0.68,73.08048780487805,83.6,7.071713474778475,65.33999999999999,76.57241379310345,112.606,2.9396,,6.41,6.56,420.4,18.5,354.8666666666666,6.5,-0.5,1,-36.52,0.0,0.0,,,,,,,2024-07-17,S60-31
20240717130432,2024-07-17 13:04:32,26,S60-36,902,1167,0,113,302,30,0,65,3.36,0.0,0.0,0.0,2582.36,8.0,1.8,0.0,0.43,,,,,,250.0,450.0,700.0,1100.0,9.0,2.0,2.0,5.0,5.5,20240717_26,小型,1430.0,3.0,,,S60,,,0.0,27.9,76.4,397,0.374,0.285,2069,0.436,1167,23.9,7.6,16.4,19.8,1.294,7,1.1,88.22289156626506,121.3,17.165988544886716,77.55999999999999,99.551724137931,90.502,2.9396,,6.41,6.56,420.4,18.5,354.8666666666666,8.0,1.5,1,13.85,,,,,,,,,2024-07-17,S60-36
20240717133058,2024-07-17 13:30:58,29,S60-36,879,1134,0,109,288,31,0,63,3.31,0.0,0.0,0.0,2507.31,8.0,0.93,0.23,0.35,,,,,,250.0,450.0,700.0,1100.0,7.0,2.0,2.0,5.0,5.5,20240717_29,小型,1430.0,3.0,,,S60,,,0.0,27.9,76.4,382,0.378,0.285,2013,0.437,1134,24.6,8.1,16.5,19.6,1.29,7,1.07,91.5838383838384,118.6,16.087555307499645,78.56,100.45714285714286,93.885,2.9396,,6.41,6.56,420.4,18.5,354.8666666666666,8.0,0.0,0,9.85,,,,,,,,,2024-07-17,S60-36
20240717135559,2024-07-17 13:55:59,30,S60-36,905,1188,0,127,301,33,0,64,3.46,0.0,0.0,0.0,2621.46,6.5,0.79,0.0,0.42,,,,,,250.0,450.0,700.0,1100.0,8.0,2.0,2.0,5.0,5.5,20240717_30,小型,1430.0,3.0,,,S60,,,0.0,27.9,76.4,398,0.422,0.319,2093,0.432,1188,24.4,8.3,16.1,20.1,1.313,7,1.12,91.71204819277108,122.1,17.314137948894253,81.10000000000001,104.04137931034482,92.894,2.9396,,6.41,6.56,420.4,18.5,354.8666666666666,6.5,-1.5,1,14.48,,,,,,,,,2024-07-17,S60-36
20240717142417,2024-07-17 14:24:17,34,S60-36,885,1167,0,130,299,31,0,64,3.38,0.0,0.0,0.0,2579.38,6.0,1.56,0.0,0.43,,,,,,250.0,450.0,700.0,1100.0,8.0,2.0,2.0,5.0,5.5,20240717_34,小型,1555.0,1.0,,,S60,,,0.0,27.9,76.4,394,0.435,0.33,2052,0.431,1167,24.1,7.9,16.2,20.3,1.319,7,1.1,81.57195121951219,110.0,11.660756307210823,77.72,86.14482758620689,78.313,2.9396,,6.41,6.56,420.4,18.5,354.8666666666666,6.0,-0.5,1,14.41,,,,,,,,,2024-07-17,S60-36
20240717145137,2024-07-17 14:51:37,39,S60-36,903,1186,0,129,302,33,0,66,3.46,0.0,0.0,0.0,2622.46,6.3,1.57,-0.11,0.25,,,,,,250.0,450.0,700.0,1100.0,9.0,2.0,2.0,5.0,5.5,20240717_39,小型,1555.0,1.0,,,S60,,,0.0,27.9,76.4,401,0.427,0.322,2089,0.432,1186,24.7,8.2,16.5,20.2,1.313,7,1.12,85.73855421686746,110.9,13.25669488807426,80.9,92.82758620689654,82.882,2.9396,,6.41,6.56,420.4,18.5,354.8666666666666,6.3,0.3,1,25.0,,,,,,,,,2024-07-17,S60-36
