Repository: Vincent626/concrete-strength-analysis

# 🎯 S60 & M60 混凝土強度預測模型訓練成果報告

> **更新日期**: 2026-02-04  
> **專案目標**: 建立 S60/M60 混凝土 28 天抗壓強度預測模型

---

## 📋 摘要

本專案針對 S60（小型）與 M60（中型）離心混凝土管配比，建立機器學習預測模型。透過配料特徵分析，預測 28 天抗壓強度，並識別影響強度的關鍵因素。

### 主要成果

| 模型 | 樣本數 | R² | MAE (kgf/cm²) | 狀態 |
|:---|---:|---:|---:|:---|
| **S60** | 46 | **0.360** | 28 | ✅ 可用 |
| **M60** | 52 | **0.206** | 25 | ✅ 可用 |

---

## 📈 模型效能比較
> **說明**：S60 模型 R²=0.360，M60 模型 R²=0.206，兩者皆具有預測能力。S60 表現較佳，預測誤差約 28 kgf/cm²。

---

## 📊 強度分布比較
> **說明**：S60 與 M60 的強度分布相似，平均約 605 kgf/cm²，皆高於設計強度 510 kgf/cm²（紅色虛線）。

---

File: S60_M60_dataset_v9_shared.csv (part 73 of 138)
match_key,日期及時間,序,配比 ,耗用骨材1,耗用骨材2,耗用骨材3,耗用水,耗用泥料1,耗用泥料2,耗用泥料3,耗用泥料4,耗用藥劑1,耗用藥劑2,耗用藥劑3,耗用藥劑4,耗用小計,表面水骨材1,誤差%水,誤差%骨材1,誤差%骨材2,坍度(cm),混凝土溫度(℃),試體1強度(X1),試體2強度(X2),試體3強度(X3),加料轉速,慢速轉速,中速轉速,高速轉速,加料時間,慢速時間,中速時間,高速時間,總降水量,cp_key,類型,入池,蒸養池,離心開始,離心結束,母體,平均強度,強度_原始,強度_修正,環境溫度,環境濕度,膠結料總量,水灰比,水膠比,骨材總量,砂石比,粗骨材總量,水泥取代率,矽灰取代率,爐石取代率,漿體比例,粗細骨材比,月份,拌合米數,平均電流,最大電流,電流標準差,最終電流,穩定階段平均電流,單位體積穩定電流,砂_FM,砂_Mud,六分_FM,三分_FM,水泥砂漿_28天平均強度,水泥_流動性,水泥砂漿_7天平均強度,設定扣水率(%),扣水率_變動幅度,扣水率_是否變更,水量微調偏離度,蒸養實際平均溫度,蒸養實際總積溫,蒸養實際階段1溫度,蒸養實際階段2溫度,蒸養實際階段3溫度,實際離心平均轉速,實際離心平均電流,實際離心總能量,日期,配比
20240717152211,2024-07-17 15:22:11,43,S60-36,904,1187,0,128,305,32,0,65,3.44,0.0,0.0,0.0,2624.44,6.5,1.59,-0.11,0.34,,,,,,250.0,450.0,700.0,1100.0,9.0,2.0,2.0,5.0,5.5,20240717_43,小型,1555.0,1.0,,,S60,,,0.0,27.9,76.4,402,0.42,0.318,2091,0.432,1187,24.1,8.0,16.2,20.2,1.313,7,1.12,83.13000000000001,111.2,11.703859287526582,81.54,83.77419354838706,74.798,2.9396,,6.41,6.56,420.4,18.5,354.8666666666666,6.5,0.2,1,15.48,,,,,,,,,2024-07-17,S60-36
20240717155353,2024-07-17 15:53:53,49,S60-36,579,756,0,78,189,25,0,43,2.19,0.0,0.0,0.0,1672.19,7.0,1.3,0.35,0.8,,,,,,250.0,450.0,,1100.0,9.0,2.0,2.0,5.0,5.5,20240717_49,小型,1657.0,4.0,,,S60,,,0.0,27.9,76.4,257,0.413,0.304,1335,0.434,756,26.5,9.7,16.7,20.1,1.306,7,0.71,72.3358024691358,84.6,7.114310194335672,65.28,74.25714285714285,104.588,2.9396,,6.41,6.56,420.4,18.5,354.8666666666666,7.0,0.5,1,-32.83,,,,,,,,,2024-07-17,S60-36
20240717155700,2024-07-17 15:57:00,50,S60-36,562,745,0,79,191,22,0,39,2.17,0.0,0.0,0.0,1640.17,6.5,1.28,-0.71,0.81,,,,,,250.0,450.0,,1100.0,9.0,2.0,2.0,5.0,5.5,20240717_50,小型,1657.0,4.0,,,S60,,,0.0,27.9,76.4,252,0.414,0.313,1307,0.43,745,24.2,8.7,15.5,20.2,1.326,7,0.7,71.45301204819278,82.6,7.029444738896824,65.38,73.54482758620689,105.064,2.9396,,6.41,6.56,420.4,18.5,354.8666666666666,6.5,-0.5,1,-33.52,,,,,,,,,2024-07-17,S60-36
20240717162417,2024-07-17 16:24:17,54,S60-36,567,742,0,77,190,23,0,42,2.13,0.0,0.0,0.0,1643.13,7.0,1.32,-0.18,0.41,,,,,,250.0,450.0,,1100.0,9.0,2.0,2.0,5.0,5.5,20240717_54,小型,1657.0,4.0,,,S60,,,0.0,27.9,76.4,255,0.405,0.302,1309,0.433,742,25.5,9.0,16.5,20.2,1.309,7,0.7,67.51851851851852,77.5,6.445500126389472,64.06,67.93214285714286,97.046,2.9396,,6.41,6.56,420.4,18.5,354.8666666666666,7.0,0.5,1,-33.83,,,,,,,,,2024-07-17,S60-36
20240717162737,2024-07-17 16:27:37,55,S60-36,562,742,0,77,192,23,0,42,2.14,0.0,0.0,0.0,1640.14,7.0,1.32,-1.06,0.41,,,,,,250.0,450.0,,1100.0,9.0,2.0,2.0,5.0,5.5,20240717_55,小型,1657.0,4.0,,,S60,,,0.0,27.9,76.4,257,0.401,0.3,1304,0.431,742,25.3,8.9,16.3,20.4,1.32,7,0.7,68.60987654320988,81.8,8.127055940275259,60.24,71.3,101.857,2.9396,,6.41,6.56,420.4,18.5,354.8666666666666,7.0,0.0,0,-33.83,,,,,,,,,2024-07-17,S60-36
20240717170132,2024-07-17 17:01:32,60,S60-36,554,722,0,75,184,21,0,39,2.06,0.0,0.0,0.0,1597.06,7.0,1.35,0.36,0.56,,,,,,200.0,280.0,700.0,1100.0,5.0,3.0,2.0,5.0,5.5,20240717_60,小型,1800.0,2.0,,,S60,,,0.0,27.9,76.4,244,0.408,0.307,1276,0.434,722,24.6,8.6,16.0,20.0,1.303,7,0.68,69.14938271604939,80.3,6.369722428527902,66.67999999999999,68.96071428571427,101.413,2.9396,,6.41,6.56,420.4,18.5,354.8666666666666,7.0,0.0,0,-35.83,,,,,,,,,2024-07-17,S60-36
20240717170456,2024-07-17 17:04:56,61,S60-36,551,722,0,75,183,22,0,38,2.06,0.0,0.0,0.0,1593.06,7.0,1.35,-0.18,0.56,,,,,,200.0,280.0,700.0,1100.0,5.0,3.0,2.0,5.0,5.5,20240717_61,小型,1800.0,2.0,,,S60,,,0.0,27.9,76.4,243,0.41,0.309,1273,0.433,722,24.7,9.1,15.6,20.0,1.31,7,0.68,66.30493827160495,78.4,6.392760203611658,62.64000000000001,64.42857142857142,94.748,2.9396,,6.41,6.56,420.4,18.5,354.8666666666666,7.0,0.0,0,-35.83,,,,,,,,,2024-07-17,S60-36
20240717172849,2024-07-17 17:28:49,63,S60-36,547,711,0,72,182,22,0,36,2.0,0.0,0.0,0.0,1572.0,7.5,1.41,0.0,0.42,,,,,,200.0,280.0,700.0,1100.0,5.0,6.0,2.0,5.0,5.5,20240717_63,小型,1800.0,2.0,,,S60,,,0.0,27.9,76.4,240,0.396,0.3,1258,0.435,711,24.2,9.2,15.0,19.9,1.3,7,0.67,68.38271604938272,82.0,6.70886257628819,64.85999999999999,67.73928571428571,101.103,2.9396,,6.41,6.56,420.4,18.5,354.8666666666666,7.5,0.5,1,-34.88,,,,,,,,,2024-07-17,S60-36
20240717173238,2024-07-17 17:32:38,64,S60-36,551,713,0,69,182,21,0,36,2.05,0.0,0.0,0.0,1574.05,8.0,1.47,0.18,0.71,,,,,,200.0,280.0,700.0,1100.0,5.0,6.0,2.0,5.0,5.5,20240717_64,小型,1800.0,2.0,,,S60,,,0.0,27.9,76.4,239,0.379,0.289,1264,0.436,713,23.8,8.8,15.1,19.6,1.294,7,0.67,68.45185185185186,80.5,6.30626009007963,64.28,68.26785714285714,101.892,2.9396,,6.41,6.56,420.4,18.5,354.8666666666666,8.0,0.5,1,-30.15,,,,,,,,,2024-07-17,S60-36
20240718064916,2024-07-18 06:49:16,1,S60-24,908,1169,0,107,299,30,0,63,2.61,0.0,0.0,0.0,2578.61,9.0,3.88,-0.22,0.6,,,,,,280.0,450.0,700.0,1100.0,6.0,2.0,1.0,6.0,0.0,20240718_1,小型,812.0,3.0,,,S60,,,0.0,30.4,63.0,392,0.358,0.273,2077,0.437,1169,23.7,7.7,16.1,19.4,1.287,7,1.1,92.21020408163264,126.3,14.129441615524442,83.34,95.50588235294116,86.824,2.9396,,6.41,6.56,420.4,18.5,354.8666666666666,9.0,1.0,1,18.37,,,,,,,,,2024-07-18,S60-24
20240718071545,2024-07-18 07:15:45,4,S60-24,797,1041,0,107,268,27,0,56,2.36,0.0,0.0,0.0,2298.36,7.0,0.0,0.13,0.58,,,,,,280.0,450.0,700.0,1100.0,9.0,2.0,1.0,6.0,0.0,20240718_4,小型,812.0,3.0,,,S60,,,0.0,30.4,63.0,351,0.399,0.305,1838,0.434,1041,23.6,7.7,16.0,19.9,1.306,7,0.98,86.58170731707317,108.1,12.113358158064846,80.92,92.4896551724138,94.377,2.9396,,6.41,6.56,420.4,18.5,354.8666666666666,7.0,-2.0,1,-3.83,,,,,,,,,2024-07-18,S60-24
20240718074243,2024-07-18 07:42:43,6,S60-24,766,1007,0,107,258,26,0,54,2.26,0.0,0.0,0.0,2220.26,6.5,0.0,-0.26,0.4,,,,,,280.0,450.0,700.0,1100.0,9.0,2.0,1.0,6.0,0.0,20240718_6,小型,812.0,3.0,,,S60,,,0.0,30.4,63.0,338,0.415,0.317,1773,0.432,1007,23.7,7.7,16.0,20.1,1.315,7,0.95,83.28048780487805,100.7,10.468284727112652,80.9,86.22758620689656,90.766,2.9396,,6.41,6.56,420.4,18.5,354.8666666666666,6.5,-0.5,1,-5.52,,,,,,,,,2024-07-18,S60-24
20240718081438,2024-07-18 08:14:38,9,S60-24,933,1218,0,127,312,31,0,65,2.76,0.0,0.0,0.0,2688.76,7.0,1.6,-0.11,0.33,,,,,,280.0,450.0,700.0,1100.0,7.0,3.0,1.0,6.0,0.0,20240718_9,小型,939.0,2.0,,,S60,,,0.0,30.4,63.0,408,0.407,0.311,2151,0.434,1218,23.5,7.6,15.9,19.9,1.305,7,1.15,90.22359550561798,122.2,14.46861013391303,83.1,95.79032258064518,83.296,2.9396,,6.41,6.56,420.4,18.5,354.8666666666666,7.0,0.5,1,16.17,,,,,,,,,2024-07-18,S60-24
20240718084326,2024-07-18 08:43:26,11,S60-24,928,1218,0,130,314,30,0,67,2.76,0.0,0.0,0.0,2689.76,6.5,0.78,-0.22,0.33,,,,,,280.0,450.0,700.0,1100.0,8.0,3.0,1.0,6.0,0.0,20240718_11,小型,939.0,2.0,,,S60,,,0.0,30.4,63.0,411,0.414,0.316,2146,0.432,1218,23.6,7.3,16.3,20.1,1.312,7,1.15,89.61604938271606,113.7,14.361775886527589,85.54,99.12142857142858,86.193,2.9396,,6.41,6.56,420.4,18.5,354.8666666666666,6.5,-0.5,1,17.48,,,,,,,,,2024-07-18,S60-24
20240718091203,2024-07-18 09:12:03,14,S60-24,935,1227,0,132,317,30,0,70,2.83,0.0,0.0,0.0,2713.83,6.5,0.76,-0.21,0.16,,,,,,280.0,450.0,700.0,1100.0,8.0,3.0,1.0,6.0,0.0,20240718_14,小型,939.0,2.0,,,S60,,,0.0,30.4,63.0,417,0.416,0.317,2162,0.432,1227,24.0,7.2,16.8,20.3,1.312,7,1.16,85.2567901234568,113.6,13.518098871664607,81.73999999999998,91.26428571428572,78.676,2.9396,,6.41,6.56,420.4,18.5,354.8666666666666,6.5,0.0,0,19.48,,,,,,,,,2024-07-18,S60-24
20240718093800,2024-07-18 09:38:00,17,S60-31,943,1229,0,128,317,30,0,69,3.15,0.0,0.0,0.0,2719.15,7.0,1.59,0.11,0.33,,,,,,280.0,450.0,700.0,1100.0,7.0,3.0,1.0,6.0,0.0,20240718_17,小型,1033.0,1.0,,,S60,,,0.0,30.4,63.0,416,0.404,0.308,2172,0.434,1229,23.8,7.2,16.6,20.0,1.303,7,1.16,92.61234567901232,128.8,19.26096534070436,81.44000000000001,108.64285714285712,93.658,2.9396,,6.41,6.56,420.4,18.5,354.8666666666666,7.0,0.5,1,17.17,0.0,0.0,,,,,,,2024-07-18,S60-31
20240718100220,2024-07-18 10:02:20,18,S60-31,587,756,0,70,192,20,0,42,1.97,0.0,0.0,0.0,1668.97,8.5,1.45,0.34,0.8,,,,,,250.0,450.0,,1100.0,7.0,2.0,0.0,7.0,0.0,20240718_18,小型,1033.0,1.0,,,S60,,,0.0,30.4,63.0,254,0.365,0.276,1343,0.437,756,24.4,7.9,16.5,19.4,1.288,7,0.71,77.42469135802469,88.0,8.003356253753372,70.0,82.87857142857142,116.73,2.9396,,6.41,6.56,420.4,18.5,354.8666666666666,8.5,1.5,1,-19.44,0.0,0.0,,,,,,,2024-07-18,S60-31
20240718100535,2024-07-18 10:05:35,19,S60-31,572,745,0,74,186,22,0,40,1.96,0.0,0.0,0.0,1640.96,7.5,1.37,0.18,0.81,,,,,,,,,,,,,,0.0,20240718_19,,,,,,S60,,,0.0,30.4,63.0,248,0.398,0.298,1317,0.434,745,25.0,8.9,16.1,19.6,1.302,7,0.7,75.4436170212766,86.1,7.432799056262325,69.86,78.63939393939394,112.342,2.9396,,6.41,6.56,420.4,18.5,354.8666666666666,7.5,-1.0,1,-32.88,,,,,,,,,2024-07-18,S60-31
20240718103617,2024-07-18 10:36:17,22,S60-31,596,765,0,69,195,20,0,40,1.99,0.0,0.0,0.0,1686.99,9.0,1.47,0.17,0.66,,,,,,200.0,280.0,450.0,1100.0,5.0,2.0,2.0,7.0,0.0,20240718_22,小型,,4.0,,,S60,,,0.0,30.4,63.0,255,0.354,0.271,1361,0.438,765,23.5,7.8,15.7,19.2,1.284,7,0.72,73.84444444444443,84.1,7.554754859534114,67.5,77.37857142857145,107.47,2.9396,,6.41,6.56,420.4,18.5,354.8666666666666,9.0,1.5,1,-19.63,,,,,,,,,2024-07-18,S60-31
20240718103946,2024-07-18 10:39:46,23,S60-31,578,755,0,76,193,21,0,42,1.95,0.0,0.0,0.0,1666.95,7.5,1.33,-0.17,0.67,,,,,,200.0,280.0,450.0,1100.0,5.0,2.0,2.0,7.0,0.0,20240718_23,小型,,4.0,,,S60,,,0.0,30.4,63.0,256,0.394,0.297,1333,0.434,755,24.6,8.2,16.4,19.9,1.306,7,0.71,75.29666666666667,87.2,8.70374695812735,65.72,80.30967741935486,113.112,2.9396,,6.41,6.56,420.4,18.5,354.8666666666666,7.5,-1.5,1,-30.88,,,,,,,,,2024-07-18,S60-31
20240718110051,2024-07-18 11:00:51,24,S60-31,537,703,0,75,179,19,0,40,1.85,0.0,0.0,0.0,1554.85,6.5,1.35,0.56,0.86,,,,,,200.0,280.0,450.0,1100.0,5.0,2.0,2.0,7.0,0.0,20240718_24,小型,,4.0,,,S60,,,0.0,30.4,63.0,238,0.419,0.315,1240,0.433,703,24.8,8.0,16.8,20.2,1.309,7,0.66,72.73170731707317,82.9,6.430489076889505,67.24000000000001,75.09310344827585,113.777,2.9396,,6.41,6.56,420.4,18.5,354.8666666666666,6.5,-1.0,1,-37.52,,,,,,,,,2024-07-18,S60-31
20240718110431,2024-07-18 11:04:31,25,S60-31,533,701,0,75,180,20,0,38,1.84,0.0,0.0,0.0,1548.84,6.5,1.35,-0.19,0.57,,,,,,200.0,280.0,450.0,1100.0,5.0,2.0,2.0,7.0,0.0,20240718_25,小型,,4.0,,,S60,,,0.0,30.4,63.0,238,0.417,0.315,1234,0.432,701,24.4,8.4,16.0,20.2,1.315,7,0.66,68.65243902439023,77.5,6.226345003285676,65.91999999999999,70.30689655172414,106.526,2.9396,,6.41,6.56,420.4,18.5,354.8666666666666,6.5,0.0,0,-37.52,,,,,,,,,2024-07-18,S60-31
20240718125945,2024-07-18 12:59:45,26,S60-36,906,1167,0,110,298,32,0,65,3.39,0.0,0.0,0.0,2581.39,8.5,2.8,0.0,0.43,,,,,,280.0,450.0,700.0,1100.0,8.0,0.0,0.0,6.0,2.5,20240718_26,小型,1420.0,3.0,,,S60,,,0.0,29.0,75.9,395,0.369,0.278,2073,0.437,1167,24.6,8.1,16.5,19.6,1.288,7,1.1,88.80000000000001,121.1,15.656953857044885,77.97999999999999,95.48823529411764,86.807,2.9396,,6.41,6.56,420.4,18.5,354.8666666666666,8.5,2.0,1,20.56,0.0,0.0,,,,,,,2024-07-18,S60-36
20240718132704,2024-07-18 13:27:04,29,S60-36,876,1134,0,110,287,32,0,62,3.32,0.0,0.0,0.0,2504.32,8.0,1.85,-0.11,0.35,,,,,,280.0,450.0,700.0,1100.0,6.0,2.0,1.0,6.0,2.5,20240718_29,小型,1420.0,3.0,,,S60,,,0.0,29.0,75.9,381,0.383,0.289,2010,0.436,1134,24.7,8.4,16.3,19.6,1.295,7,1.07,84.53292682926829,110.5,14.453129080381116,76.74000000000001,94.34827586206896,88.176,2.9396,,6.41,6.56,420.4,18.5,354.8666666666666,8.0,-0.5,1,10.85,0.0,0.0,,,,,,,2024-07-18,S60-36
20240718135057,2024-07-18 13:50:57,30,S60-36,870,1145,0,125,295,31,0,63,3.32,0.0,0.0,0.0,2532.32,6.5,2.46,-0.34,0.44,,,,,,280.0,450.0,700.0,1100.0,6.0,3.0,1.0,6.0,2.5,20240718_30,小型,1420.0,3.0,,,S60,,,0.0,29.0,75.9,389,0.424,0.321,2015,0.432,1145,24.2,8.0,16.2,20.3,1.316,7,1.08,81.88795180722893,108.7,11.905222075726948,75.32000000000001,84.87241379310348,78.586,2.9396,,6.41,6.56,420.4,18.5,354.8666666666666,6.5,-1.5,1,12.48,0.0,0.0,,,,,,,2024-07-18,S60-36
20240718141916,2024-07-18 14:19:16,33,S60-36,921,1208,0,131,311,31,0,66,3.5,0.0,0.0,0.0,2671.5,6.5,1.55,0.0,0.33,,,,,,280.0,450.0,700.0,1100.0,7.0,3.0,1.0,6.0,2.5,20240718_33,小型,1544.0,2.0,,,S60,,,0.0,29.0,75.9,408,0.421,0.321,2129,0.433,1208,23.8,7.6,16.2,20.2,1.312,7,1.14,83.55061728395061,116.7,14.120120688610838,74.92,89.80357142857144,78.775,2.9396,,6.41,6.56,420.4,18.5,354.8666666666666,6.5,0.0,0,18.48,0.0,0.0,,,,,,,2024-07-18,S60-36
20240718144846,2024-07-18 14:48:46,37,S60-36,932,1219,0,131,315,33,0,66,3.53,0.0,0.0,0.0,2699.53,6.5,1.55,0.22,0.41,,,,,,,,,,,,,,2.5,20240718_37,,,,,,S60,,,0.0,29.0,75.9,414,0.416,0.316,2151,0.433,1219,23.9,8.0,15.9,20.2,1.308,7,1.15,90.21111111111112,125.2,15.697058779306005,80.04,97.31935483870969,84.626,2.9396,,6.41,6.56,420.4,18.5,354.8666666666666,6.5,0.0,0,18.48,,,,,,,,,2024-07-18,S60-36
20240718151724,2024-07-18 15:17:24,41,S60-36,935,1228,0,133,315,33,0,68,3.53,0.0,0.0,0.0,2715.53,6.5,1.53,-0.21,0.24,,,,,,280.0,450.0,700.0,1100.0,6.0,3.0,1.0,6.0,2.5,20240718_41,小型,1544.0,2.0,,,S60,,,0.0,29.0,75.9,416,0.422,0.32,2163,0.432,1228,24.3,7.9,16.3,20.2,1.313,7,1.16,82.54024390243903,110.9,13.35038923115871,77.66,87.51724137931033,75.446,2.9396,,6.41,6.56,420.4,18.5,354.8666666666666,6.5,0.0,0,20.48,0.0,0.0,,,,,,,2024-07-18,S60-36
20240718154228,2024-07-18 15:42:28,46,S60-36,576,754,0,76,192,22,0,40,2.24,0.0,0.0,0.0,1662.24,7.5,1.33,-0.52,0.53,,,,,,250.0,450.0,,1100.0,15.0,0.0,0.0,7.0,2.5,20240718_46,小型,1645.0,1.0,,,S60,,,0.0,29.0,75.9,254,0.396,0.299,1330,0.433,754,24.4,8.7,15.7,19.9,1.309,7,0.71,70.49638554216867,83.0,6.835457622690539,65.73999999999998,71.1241379310345,100.175,2.9396,,6.41,6.56,420.4,18.5,354.8666666666666,7.5,1.0,1,-30.88,0.0,0.0,,,,,,,2024-07-18,S60-36
20240718154548,2024-07-18 15:45:48,47,S60-36,568,744,0,74,187,22,0,41,2.2,0.0,0.0,0.0,1638.2,7.5,1.37,-0.53,0.68,,,,,,250.0,450.0,,1100.0,15.0,0.0,0.0,7.0,2.5,20240718_47,小型,1645.0,1.0,,,S60,,,0.0,29.0,75.9,250,0.396,0.296,1312,0.433,744,25.2,8.8,16.4,19.8,1.31,7,0.7,73.69876543209877,83.3,7.087225402648124,68.6,76.78571428571429,109.694,2.9396,,6.41,6.56,420.4,18.5,354.8666666666666,7.5,0.0,0,-32.88,0.0,0.0,,,,,,,2024-07-18,S60-36
20240718160012,2024-07-18 16:00:12,50,S60-36,247,328,0,27,80,12,0,16,0.96,0.0,0.0,0.0,710.96,9.5,0.0,-1.2,3.47,,,,,,250.0,450.0,,1100.0,7.0,2.0,0.0,7.0,2.5,20240718_50,小型,1645.0,1.0,,,S60,,,0.0,29.0,75.9,108,0.338,0.25,575,0.43,328,25.9,11.1,14.8,19.0,1.328,7,0.3,57.18780487804877,59.8,2.1244448482243388,56.4,58.42758620689655,194.759,2.9396,,6.41,6.56,420.4,18.5,354.8666666666666,9.5,2.0,1,-61.78,0.0,0.0,,,,,,,2024-07-18,S60-36
20240718161729,2024-07-18 16:17:29,53,S60-36,931,1227,0,132,315,33,0,68,3.57,0.0,0.0,0.0,2709.57,6.5,0.76,-0.64,0.16,,,,,,250.0,450.0,,1100.0,7.0,2.0,0.0,7.0,2.5,20240718_53,小型,1645.0,1.0,,,S60,,,0.0,29.0,75.9,416,0.419,0.317,2158,0.431,1227,24.3,7.9,16.3,20.3,1.318,7,1.16,85.3952380952381,117.0,14.679244374949995,75.86000000000001,90.84333333333332,78.313,2.9396,,6.41,6.56,420.4,18.5,354.8666666666666,6.5,-3.0,1,19.48,0.0,0.0,,,,,,,2024-07-18,S60-36
20240718164602,2024-07-18 16:46:02,56,S60-36,565,743,0,74,189,22,0,39,2.2,0.0,0.0,0.0,1634.2,7.5,1.37,-1.05,0.54,,,,,,200.0,280.0,450.0,1100.0,5.0,2.0,2.0,7.0,2.5,20240718_56,小型,1740.0,4.0,,,S60,,,0.0,29.0,75.9,250,0.392,0.296,1308,0.432,743,24.4,8.8,15.6,19.9,1.315,7,0.7,70.79512195121951,81.8,7.083300567980114,64.4,72.49655172413793,103.567,2.9396,,6.41,6.56,420.4,18.5,354.8666666666666,7.5,1.0,1,-32.88,0.0,0.0,,,,,,,2024-07-18,S60-36
20240718164932,2024-07-18 16:49:32,57,S60-36,564,744,0,77,191,22,0,40,2.21,0.0,0.0,0.0,1640.21,7.0,1.32,-0.7,0.68,,,,,,200.0,280.0,450.0,1100.0,5.0,2.0,2.0,7.0,2.5,20240718_57,小型,1740.0,4.0,,,S60,,,0.0,29.0,75.9,253,0.403,0.304,1308,0.431,744,24.5,8.7,15.8,20.1,1.319,7,0.7,71.00246913580247,82.3,7.089585046079256,64.92,73.32500000000002,104.75,2.9396,,6.41,6.56,420.4,18.5,354.8666666666666,7.0,-0.5,1,-33.83,0.0,0.0,,,,,,,2024-07-18,S60-36
20240718171322,2024-07-18 17:13:22,60,S60-36,570,744,0,74,187,23,0,40,2.18,0.0,0.0,0.0,1640.18,7.5,1.37,-0.18,0.68,,,,,,200.0,280.0,450.0,1100.0,5.0,1.0,2.0,7.0,2.5,20240718_60,小型,1740.0,4.0,,,S60,,,0.0,29.0,75.9,250,0.396,0.296,1314,0.434,744,25.2,9.2,16.0,19.8,1.305,7,0.7,71.4395061728395,80.9,6.969557773532253,66.61999999999999,74.21071428571427,106.015,2.9396,,6.41,6.56,420.4,18.5,354.8666666666666,7.5,0.5,1,-32.88,0.0,0.0,,,,,,,2024-07-18,S60-36
20240718171647,2024-07-18 17:16:47,61,S60-36,558,733,0,76,186,21,0,42,2.18,0.0,0.0,0.0,1618.18,7.0,1.33,-0.53,0.55,,,,,,200.0,280.0,450.0,1100.0,5.0,1.0,2.0,7.0,2.5,20240718_61,小型,1740.0,4.0,,,S60,,,0.0,29.0,75.9,249,0.409,0.305,1291,0.432,733,25.3,8.4,16.9,20.1,1.314,7,0.69,69.59876543209876,81.4,7.296312172279107,63.52,72.20714285714287,104.648,2.9396,,6.41,6.56,420.4,18.5,354.8666666666666,7.0,-0.5,1,-34.83,0.0,0.0,,,,,,,2024-07-18,S60-36
20240719064953,2024-07-19 06:49:53,1,S60-24,901,1168,0,114,299,30,0,63,2.66,0.0,0.0,0.0,2577.66,8.0,2.7,-0.11,0.52,,,,,,280.0,450.0,700.0,1100.0,7.0,2.0,1.0,6.0,0.0,20240719_1,小型,808.0,3.0,,,S60,,,0.0,30.6,68.6,392,0.381,0.291,2069,0.435,1168,23.7,7.7,16.1,19.7,1.296,7,1.1,89.36666666666666,116.9,13.079958618448204,83.91999999999999,94.73666666666668,86.124,2.9396,,6.63,6.56,420.4,18.5,354.8666666666666,8.0,1.0,1,14.85,,,,,,,,,2024-07-19,S60-24
20240719071327,2024-07-19 07:13:27,4,S60-24,795,1049,0,116,269,28,0,55,2.42,0.0,0.0,0.0,2314.42,6.0,0.87,-0.13,0.38,,,,,,280.0,450.0,700.0,1100.0,7.0,2.0,1.0,6.0,0.0,20240719_4,小型,808.0,3.0,,,S60,,,0.0,30.6,68.6,352,0.431,0.33,1844,0.431,1049,23.6,8.0,15.6,20.2,1.319,7,0.99,84.57926829268293,108.5,11.006901801573523,78.14,89.0758620689655,89.976,2.9396,,6.63,6.56,420.4,18.5,354.8666666666666,6.0,-2.0,1,0.41,,,,,,,,,2024-07-19,S60-24
20240719073810,2024-07-19 07:38:10,6,S60-24,792,1040,0,107,264,28,0,55,2.39,0.0,0.0,0.0,2288.39,7.0,0.0,-0.5,0.48,,,,,,280.0,450.0,700.0,1100.0,8.0,2.0,1.0,6.0,0.0,20240719_6,小型,808.0,3.0,,,S60,,,0.0,30.6,68.6,347,0.405,0.308,1832,0.432,1040,23.9,8.1,15.9,19.9,1.313,7,0.98,85.1109756097561,110.3,11.81526509614101,78.66,90.39655172413792,92.241,2.9396,,6.63,6.56,420.4,18.5,354.8666666666666,7.0,1.0,1,-3.83,,,,,,,,,2024-07-19,S60-24
20240719080330,2024-07-19 08:03:30,7,S60-31,905,1187,0,127,301,33,0,63,3.07,0.0,0.0,0.0,2619.07,6.5,0.79,0.0,0.34,,,,,,280.0,450.0,700.0,1100.0,8.0,3.0,1.0,6.0,0.0,20240719_7,小型,929.0,4.0,,,S60,,,0.0,30.6,68.6,397,0.422,0.32,2092,0.433,1187,24.2,8.3,15.9,20.0,1.312,7,1.12,85.14939759036145,117.3,14.043120971673442,81.25999999999999,89.87241379310345,80.243,2.9396,,6.63,6.56,420.4,18.5,354.8666666666666,6.5,-0.5,1,14.48,,,,,,,,,2024-07-19,S60-31
20240719083151,2024-07-19 08:31:51,10,S60-31,913,1196,0,128,304,32,0,65,3.11,0.0,0.0,0.0,2641.11,6.5,0.79,-0.11,0.25,,,,,,280.0,450.0,700.0,1100.0,7.0,3.0,1.0,6.0,0.0,20240719_10,小型,929.0,4.0,,,S60,,,0.0,30.6,68.6,401,0.421,0.319,2109,0.433,1196,24.2,8.0,16.2,20.1,1.31,7,1.13,84.0560975609756,121.8,14.398586461456654,77.94000000000001,87.14827586206897,77.122,2.9396,,6.63,6.56,420.4,18.5,354.8666666666666,6.5,0.0,0,15.48,,,,,,,,,2024-07-19,S60-31
20240719090145,2024-07-19 09:01:45,13,S60-31,944,1239,0,133,316,31,0,69,3.21,0.0,0.0,0.0,2735.21,6.5,0.76,-0.21,0.24,,,,,,280.0,450.0,700.0,1100.0,8.0,3.0,1.0,6.0,0.0,20240719_13,小型,929.0,4.0,,,S60,,,0.0,30.6,68.6,416,0.421,0.32,2183,0.432,1239,24.0,7.5,16.6,20.1,1.312,7,1.17,82.82345679012346,113.3,14.330329328661152,78.30000000000001,89.7892857142857,76.743,2.9396,,6.63,6.56,420.4,18.5,354.8666666666666,6.5,0.0,0,20.48,,,,,,,,,2024-07-19,S60-31
20240719092758,2024-07-19 09:27:58,15,S60-31,965,1270,0,136,328,31,0,69,3.31,0.0,0.0,0.0,2802.31,6.5,0.74,-0.52,0.24,,,,,,280.0,450.0,700.0,1100.0,7.0,3.0,1.0,6.0,0.0,20240719_15,小型,1022.0,2.0,,,S60,,,0.0,30.6,68.6,428,0.415,0.318,2235,0.432,1270,23.4,7.2,16.1,20.2,1.316,7,1.2,86.76666666666667,120.7,15.225161922145706,78.05999999999999,91.50645161290322,76.255,2.9396,,6.63,6.56,420.4,18.5,354.8666666666666,6.5,0.0,0,23.48,0.0,0.0,,,,,,,2024-07-19,S60-31
20240719095318,2024-07-19 09:53:18,18,S60-31,597,774,0,74,195,24,0,41,2.03,0.0,0.0,0.0,1707.03,8.0,0.0,-0.17,0.39,,,,,,250.0,450.0,,1100.0,7.0,2.0,0.0,7.0,0.0,20240719_18,小型,1022.0,2.0,,,S60,,,0.0,30.6,68.6,260,0.379,0.285,1371,0.435,774,25.0,9.2,15.8,19.6,1.296,7,0.73,74.43414634146342,85.8,8.402775666731406,67.96,79.45862068965516,108.847,2.9396,,6.63,6.56,420.4,18.5,354.8666666666666,8.0,1.5,1,-25.15,0.0,0.0,,,,,,,2024-07-19,S60-31
20240719095734,2024-07-19 09:57:34,19,S60-31,595,774,0,76,198,22,0,43,2.04,0.0,0.0,0.0,1710.04,7.5,0.0,-0.17,0.39,,,,,,250.0,450.0,,1100.0,7.0,2.0,0.0,7.0,0.0,20240719_19,小型,1022.0,2.0,,,S60,,,0.0,30.6,68.6,263,0.384,0.289,1369,0.435,774,24.7,8.4,16.3,19.8,1.301,7,0.73,74.54337349397589,89.0,8.655149491252242,67.75999999999999,77.87241379310345,106.675,2.9396,,6.63,6.56,420.4,18.5,354.8666666666666,7.5,-0.5,1,-30.88,0.0,0.0,,,,,,,2024-07-19,S60-31
20240719103905,2024-07-19 10:39:05,22,S60-31,596,774,0,71,199,21,0,43,2.0,0.0,0.0,0.0,1706.0,8.5,0.0,-0.83,0.39,,,,,,200.0,280.0,450.0,1100.0,5.0,3.0,2.0,7.0,0.0,20240719_22,小型,1134.0,1.0,,,S60,,,0.0,30.6,68.6,263,0.357,0.27,1370,0.435,774,24.3,8.0,16.3,19.6,1.299,7,0.73,76.20568181818182,87.3,7.135161939210653,71.44000000000001,78.78387096774195,107.923,2.9396,,6.63,6.56,420.4,18.5,354.8666666666666,8.5,1.0,1,-18.44,0.0,0.0,,,,,,,2024-07-19,S60-31
20240719104233,2024-07-19 10:42:33,23,S60-31,595,775,0,76,197,23,0,41,2.0,0.0,0.0,0.0,1709.0,7.5,0.0,-0.17,0.52,,,,,,200.0,280.0,450.0,1100.0,5.0,3.0,2.0,7.0,0.0,20240719_23,小型,1134.0,1.0,,,S60,,,0.0,30.6,68.6,261,0.386,0.291,1370,0.434,775,24.5,8.8,15.7,19.7,1.303,7,0.73,75.73493975903614,87.8,7.5334984230665984,69.0,79.13793103448275,108.408,2.9396,,6.63,6.56,420.4,18.5,354.8666666666666,7.5,-1.0,1,-30.88,0.0,0.0,,,,,,,2024-07-19,S60-31
20240719110622,2024-07-19 11:06:22,24,S60-31,562,734,0,73,187,20,0,40,1.9,0.0,0.0,0.0,1617.9,7.5,0.0,-0.18,0.69,,,,,,200.0,280.0,450.0,1100.0,5.0,2.0,2.0,7.0,0.0,20240719_24,小型,1134.0,1.0,,,S60,,,0.0,30.6,68.6,247,0.39,0.296,1296,0.434,734,24.3,8.1,16.2,19.8,1.306,7,0.69,74.75,83.7,6.624920616183389,69.24,78.00689655172413,113.053,2.9396,,6.63,6.56,420.4,18.5,354.8666666666666,7.5,0.0,0,-33.88,0.0,0.0,,,,,,,2024-07-19,S60-31
20240719111000,2024-07-19 11:10:00,25,S60-31,555,722,0,71,181,21,0,39,1.86,0.0,0.0,0.0,1590.86,7.5,0.0,0.0,0.56,,,,,,200.0,280.0,450.0,1100.0,5.0,2.0,2.0,7.0,0.0,20240719_25,小型,1134.0,1.0,,,S60,,,0.0,30.6,68.6,241,0.392,0.295,1277,0.435,722,24.9,8.7,16.2,19.6,1.301,7,0.68,73.05679012345678,84.7,8.319765818635732,64.88,78.09285714285716,114.842,2.9396,,6.63,6.56,420.4,18.5,354.8666666666666,7.5,0.0,0,-35.88,0.0,0.0,,,,,,,2024-07-19,S60-31
20240719130025,2024-07-19 13:00:25,26,S60-36,898,1166,0,113,299,31,0,66,3.36,0.0,0.0,0.0,2576.36,8.0,1.8,-0.44,0.34,,,,,,280.0,450.0,700.0,1100.0,6.0,2.0,1.0,6.0,0.0,20240719_26,小型,1427.0,3.0,,,S60,,,0.0,29.8,78.2,396,0.378,0.285,2064,0.435,1166,24.5,7.8,16.7,19.8,1.298,7,1.1,84.66097560975611,110.0,12.500807350488978,77.24000000000001,91.78275862068966,83.439,2.9396,,6.63,6.56,420.4,18.5,354.8666666666666,8.0,0.5,1,13.85,0.0,0.0,,,,,,,2024-07-19,S60-36
20240719132537,2024-07-19 13:25:37,29,S60-36,792,1037,0,109,267,26,0,57,3.05,0.0,0.0,0.0,2291.05,7.0,1.87,-0.5,0.19,,,,,,280.0,450.0,700.0,1100.0,7.0,2.0,1.0,6.0,0.0,20240719_29,小型,1427.0,3.0,,,S60,,,0.0,29.8,78.2,350,0.408,0.311,1829,0.433,1037,23.7,7.4,16.3,20.1,1.309,7,0.98,83.7277108433735,108.6,12.050749246846204,77.9,89.48275862068965,91.309,2.9396,,6.63,6.56,420.4,18.5,354.8666666666666,7.0,-1.0,1,-1.83,0.0,0.0,,,,,,,2024-07-19,S60-36
20240719135705,2024-07-19 13:57:05,32,S60-36,941,1237,0,134,316,33,0,68,3.59,0.0,0.0,0.0,2732.59,6.5,1.52,-0.53,0.08,,,,,,280.0,450.0,700.0,1100.0,7.0,3.0,1.0,6.0,0.0,20240719_32,小型,1427.0,3.0,,,S60,,,0.0,29.8,78.2,417,0.424,0.321,2178,0.432,1237,24.2,7.9,16.3,20.2,1.315,7,1.17,86.42592592592594,125.1,16.304697329507796,78.9,95.8,81.88,2.9396,,6.63,6.56,420.4,18.5,354.8666666666666,6.5,-0.5,1,21.48,0.0,0.0,,,,,,,2024-07-19,S60-36
20240719142453,2024-07-19 14:24:53,34,S60-36,951,1250,0,135,321,32,0,70,3.64,0.0,0.0,0.0,2762.64,6.5,1.5,-0.31,0.32,,,,,,280.0,450.0,700.0,1100.0,6.0,3.0,1.0,6.0,0.0,20240719_34,小型,1542.0,4.0,,,S60,,,0.0,29.8,78.2,423,0.421,0.319,2201,0.432,1250,24.1,7.6,16.5,20.2,1.314,7,1.18,84.57283950617284,116.9,14.676554010264706,79.74,91.72142857142858,77.73,2.9396,,6.63,6.56,420.4,18.5,354.8666666666666,6.5,0.0,0,22.48,0.0,0.0,,,,,,,2024-07-19,S60-36
20240719144959,2024-07-19 14:49:59,38,S60-36,962,1261,0,133,325,32,0,69,3.63,0.0,0.0,0.0,2785.63,7.0,2.31,-0.41,0.32,,,,,,280.0,450.0,700.0,1100.0,6.0,3.0,1.0,6.0,0.0,20240719_38,小型,1542.0,4.0,,,S60,,,0.0,29.8,78.2,426,0.409,0.312,2223,0.433,1261,23.7,7.5,16.2,20.1,1.311,7,1.19,85.6439024390244,120.3,15.245663898230177,79.04,93.15862068965517,78.285,2.9396,,6.63,6.56,420.4,18.5,354.8666666666666,7.0,0.5,1,22.17,0.0,0.0,,,,,,,2024-07-19,S60-36
20240719151526,2024-07-19 15:15:26,40,S60-36,963,1259,0,132,325,32,0,68,3.66,0.0,0.0,0.0,2782.66,7.0,1.54,-0.31,0.16,,,,,,280.0,450.0,700.0,1100.0,7.0,3.0,1.0,6.0,0.0,20240719_40,小型,1542.0,4.0,,,S60,,,0.0,29.8,78.2,425,0.406,0.311,2222,0.433,1259,23.5,7.5,16.0,20.0,1.307,7,1.19,89.91724137931035,128.4,16.96754309930561,83.32000000000001,97.53870967741936,81.965,2.9396,,6.63,6.56,420.4,18.5,354.8666666666666,7.0,0.0,0,21.17,0.0,0.0,,,,,,,2024-07-19,S60-36
20240719154143,2024-07-19 15:41:43,44,S60-36,597,775,0,77,199,22,0,42,2.29,0.0,0.0,0.0,1714.29,7.5,1.32,0.17,0.52,,,,,,250.0,450.0,,1100.0,8.0,2.0,0.0,7.0,0.0,20240719_44,小型,1640.0,2.0,,,S60,,,0.0,29.8,78.2,263,0.387,0.293,1372,0.435,775,24.3,8.4,16.0,19.9,1.298,7,0.73,74.92619047619047,84.3,6.757837056189246,71.03999999999999,76.83999999999999,105.26,2.9396,,6.63,6.56,420.4,18.5,354.8666666666666,7.5,0.5,1,-29.88,0.0,0.0,,,,,,,2024-07-19,S60-36
20240719154717,2024-07-19 15:47:17,45,S60-36,594,775,0,77,199,22,0,41,2.31,0.0,0.0,0.0,1710.31,7.5,1.32,-0.34,0.52,,,,,,250.0,450.0,,1100.0,8.0,2.0,0.0,7.0,0.0,20240719_45,小型,1640.0,2.0,,,S60,,,0.0,29.8,78.2,262,0.387,0.294,1369,0.434,775,24.0,8.4,15.6,19.8,1.305,7,0.73,72.39999999999999,84.1,7.209373185540826,69.61999999999999,73.74285714285713,101.018,2.9396,,6.63,6.56,420.4,18.5,354.8666666666666,7.5,0.0,0,-29.88,0.0,0.0,,,,,,,2024-07-19,S60-36
20240719160925,2024-07-19 16:09:25,48,S60-36,593,775,0,77,199,22,0,45,2.32,0.0,0.0,0.0,1713.32,7.5,1.32,-0.5,0.52,,,,,,250.0,450.0,,1100.0,7.0,2.0,0.0,7.0,0.0,20240719_48,小型,1640.0,2.0,,,S60,,,0.0,29.8,78.2,266,0.387,0.289,1368,0.433,775,25.2,8.3,16.9,20.0,1.307,7,0.73,74.15925925925927,86.9,8.040603407394675,69.32,78.41785714285716,107.422,2.9396,,6.63,6.56,420.4,18.5,354.8666666666666,7.5,0.0,0,-29.88,0.0,0.0,,,,,,,2024-07-19,S60-36
20240719161248,2024-07-19 16:12:48,49,S60-36,587,765,0,80,195,20,0,41,2.27,0.0,0.0,0.0,1690.27,7.0,1.27,0.51,0.66,,,,,,250.0,450.0,,1100.0,7.0,2.0,0.0,7.0,0.0,20240719_49,小型,1640.0,2.0,,,S60,,,0.0,29.8,78.2,256,0.41,0.312,1352,0.434,765,23.8,7.8,16.0,19.9,1.303,7,0.72,73.61481481481484,83.5,6.9223401293884015,69.1,76.16428571428571,105.784,2.9396,,6.63,6.56,420.4,18.5,354.8666666666666,7.0,-0.5,1,-30.83,0.0,0.0,,,,,,,2024-07-19,S60-36
20240719163847,2024-07-19 16:38:47,51,S60-36,562,734,0,74,188,19,0,40,2.2,0.0,0.0,0.0,1619.2,7.5,1.37,-0.18,0.69,,,,,,200.0,280.0,450.0,1100.0,5.0,2.0,2.0,7.0,0.0,20240719_51,小型,1735.0,1.0,,,S60,,,0.0,29.8,78.2,247,0.394,0.3,1296,0.434,734,23.9,7.7,16.2,19.9,1.306,7,0.69,72.06666666666668,83.2,6.996012973891929,66.44,75.62857142857142,109.607,2.9396,,6.63,6.56,420.4,18.5,354.8666666666666,7.5,0.5,1,-32.88,0.0,0.0,,,,,,,2024-07-19,S60-36
20240719164325,2024-07-19 16:43:25,52,S60-36,559,733,0,76,183,23,0,41,2.19,0.0,0.0,0.0,1617.19,7.0,1.33,-0.36,0.55,,,,,,200.0,280.0,450.0,1100.0,5.0,2.0,2.0,7.0,0.0,20240719_52,小型,1735.0,1.0,,,S60,,,0.0,29.8,78.2,247,0.415,0.308,1292,0.433,733,25.9,9.3,16.6,20.0,1.311,7,0.69,72.25121951219512,82.9,7.36923803690024,66.35999999999999,74.44137931034483,107.886,2.9396,,6.63,6.56,420.4,18.5,354.8666666666666,7.0,-0.5,1,-34.83,0.0,0.0,,,,,,,2024-07-19,S60-36
20240719170701,2024-07-19 17:07:01,56,S60-36,568,743,0,74,191,21,0,43,2.18,0.0,0.0,0.0,1642.18,7.5,1.37,-0.53,0.54,,,,,,200.0,280.0,450.0,1100.0,5.0,2.0,2.0,7.0,0.0,20240719_56,小型,1735.0,1.0,,,S60,,,0.0,29.8,78.2,255,0.387,0.29,1311,0.433,743,25.1,8.2,16.9,20.1,1.308,7,0.7,72.45662650602411,84.5,7.583561689380975,66.43999999999998,78.76206896551724,112.517,2.9396,,6.63,6.56,420.4,18.5,354.8666666666666,7.5,0.5,1,-32.88,0.0,0.0,,,,,,,2024-07-19,S60-36
20240719171046,2024-07-19 17:10:46,57,S60-36,557,732,0,74,188,20,0,40,2.17,0.0,0.0,0.0,1613.17,7.5,1.37,-1.07,0.41,,,,,,200.0,280.0,450.0,1100.0,5.0,2.0,2.0,7.0,0.0,20240719_57,小型,1735.0,1.0,,,S60,,,0.0,29.8,78.2,248,0.394,0.298,1289,0.432,732,24.2,8.1,16.1,20.0,1.314,7,0.69,74.13218390804597,84.0,6.299853934684656,69.88,75.7967741935484,109.85,2.9396,,6.63,6.56,420.4,18.5,354.8666666666666,7.5,0.0,0,-32.88,0.0,0.0,,,,,,,2024-07-19,S60-36
20240722065016,2024-07-22 06:50:16,1,S60-24,897,1167,0,112,299,30,0,89,2.68,0.0,0.0,0.0,2596.68,8.0,0.9,-0.55,0.43,,,,,,,,,,,,,,0.0,20240722_1,,,,,,S60,,,0.0,30.5,67.7,418,0.375,0.268,2064,0.435,1167,28.5,7.2,21.3,20.4,1.301,7,1.1,103.11465517241378,131.7,18.190288496083536,90.26,113.80731707317074,103.461,2.9396,,6.63,6.56,397.68,17.0,354.58666666666664,8.0,0.5,1,12.85,,,,,,,,,2024-07-22,S60-24
20240722071649,2024-07-22 07:16:49,4,S60-24,788,1041,0,116,268,25,0,57,2.44,0.0,0.0,0.0,2297.44,6.0,1.75,-0.13,0.58,,,,,,280.0,450.0,700.0,1100.0,12.0,2.0,1.0,6.0,0.0,20240722_4,小型,820.0,3.0,,,S60,,,0.0,30.5,67.7,350,0.433,0.331,1829,0.431,1041,23.4,7.1,16.3,20.3,1.321,7,0.98,93.37378640776696,120.9,13.941075449628787,81.28,99.875,101.913,2.9396,,6.63,6.56,397.68,17.0,354.58666666666664,6.0,-2.0,1,0.41,,,,,,,,,2024-07-22,S60-24
20240722074931,2024-07-22 07:49:31,7,S60-24,791,1050,0,123,269,27,0,55,2.47,0.0,0.0,0.0,2317.47,5.0,0.82,0.25,0.48,,,,,,260.0,450.0,700.0,1100.0,9.0,2.0,2.0,4.0,0.0,20240722_7,小型,820.0,3.0,,,S60,,,0.0,30.5,67.7,351,0.457,0.35,1841,0.43,1050,23.4,7.7,15.7,20.5,1.327,7,0.99,87.32738095238093,113.5,14.153624398604764,75.6,93.73333333333336,94.68,2.9396,,6.63,6.56,397.68,17.0,354.58666666666664,5.0,-1.0,1,-0.82,,,,,,,,,2024-07-22,S60-24
20240722081824,2024-07-22 08:18:24,8,S60-24,938,1250,0,147,323,30,0,69,2.92,0.0,0.0,0.0,2759.92,5.0,0.68,-0.32,0.32,,,,,,260.0,450.0,700.0,1100.0,7.0,2.0,3.0,4.0,0.0,20240722_8,小型,920.0,1.0,,,S60,,,0.0,30.5,67.7,422,0.455,0.348,2188,0.429,1250,23.5,7.1,16.4,20.6,1.333,7,1.18,95.60337078651686,136.7,20.81805854712456,82.34,107.01935483870967,90.694,2.9396,,6.63,6.56,397.68,17.0,354.58666666666664,5.0,0.0,0,23.18,,,,,,,,,2024-07-22,S60-24
20240722085057,2024-07-22 08:50:57,11,S60-24,933,1240,0,142,320,29,0,65,2.89,0.0,0.0,0.0,2731.89,5.5,0.71,-0.43,0.32,,,,,,260.0,450.0,700.0,1100.0,7.0,2.0,3.0,4.0,0.0,20240722_11,小型,920.0,1.0,,,S60,,,0.0,30.5,67.7,414,0.444,0.343,2173,0.429,1240,22.7,7.0,15.7,20.4,1.329,7,1.17,87.86626506024098,127.1,17.652907041450156,80.66,96.2689655172414,82.281,2.9396,,6.63,6.56,397.68,17.0,354.58666666666664,5.5,0.5,1,24.82,,,,,,,,,2024-07-22,S60-24
20240722091821,2024-07-22 09:18:21,13,S60-31,902,1196,0,134,309,30,0,64,3.12,0.0,0.0,0.0,2638.12,6.0,1.52,-0.77,0.25,,,,,,260.0,450.0,700.0,1100.0,9.0,2.0,3.0,4.0,0.0,20240722_13,小型,1045.0,4.0,,,S60,,,0.0,30.5,67.7,403,0.434,0.333,2098,0.43,1196,23.3,7.4,15.9,20.4,1.326,7,1.13,86.44819277108435,118.0,14.387614833228795,80.78,92.19310344827588,81.587,2.9396,,6.63,6.56,397.68,17.0,354.58666666666664,6.0,0.5,1,18.41,45.35263157894737,317.4684210526316,,,,,,,2024-07-22,S60-31
20240722094637,2024-07-22 09:46:37,16,S60-31,935,1241,0,139,320,30,0,67,3.23,0.0,0.0,0.0,2735.23,6.0,1.46,-0.64,0.4,,,,,,260.0,450.0,700.0,1100.0,8.0,2.0,3.0,4.0,0.0,20240722_16,小型,1045.0,4.0,,,S60,,,0.0,30.5,67.7,417,0.434,0.333,2176,0.43,1241,23.3,7.2,16.1,20.4,1.327,7,1.17,88.85368421052632,126.5,16.391748954733718,80.88000000000001,95.60909090909092,81.717,2.9396,,6.63,6.56,397.68,17.0,354.58666666666664,6.0,0.0,0,23.41,45.35263157894737,317.4684210526316,,,,,,,2024-07-22,S60-31
20240722101529,2024-07-22 10:15:29,17,S60-31,930,1231,0,137,316,30,0,66,3.22,0.0,0.0,0.0,2713.22,6.0,1.48,-0.32,0.49,,,,,,260.0,450.0,700.0,1100.0,7.0,2.0,3.0,4.0,0.0,20240722_17,小型,1045.0,4.0,,,S60,,,0.0,30.5,67.7,412,0.434,0.333,2161,0.43,1231,23.3,7.3,16.0,20.3,1.324,7,1.16,92.38522727272728,126.7,17.463816747861635,82.58,103.26451612903227,89.021,2.9396,,6.63,6.56,397.68,17.0,354.58666666666664,6.0,0.0,0,21.41,45.35263157894737,317.4684210526316,,,,,,,2024-07-22,S60-31
20240722104037,2024-07-22 10:40:37,18,S60-31,565,745,0,77,190,19,0,42,1.97,0.0,0.0,0.0,1639.97,7.0,1.32,-0.53,0.81,,,,,,260.0,450.0,700.0,1100.0,10.0,2.0,3.0,4.0,0.0,20240722_18,小型,1140.0,2.0,,,S60,,,0.0,30.5,67.7,251,0.405,0.307,1310,0.431,745,24.3,7.6,16.7,20.0,1.319,7,0.7,77.4797619047619,88.9,8.049057616562278,69.32,82.47333333333336,117.819,2.9396,,6.63,6.56,397.68,17.0,354.58666666666664,7.0,1.0,1,-33.83,60.91666666666666,426.4166666666666,,,,,,,2024-07-22,S60-31
20240722104400,2024-07-22 10:44:00,19,S60-31,553,735,0,82,188,20,0,40,1.97,0.0,0.0,0.0,1619.97,6.0,1.23,-0.36,0.82,,,,,,260.0,450.0,700.0,1100.0,10.0,2.0,3.0,4.0,0.0,20240722_19,小型,1140.0,2.0,,,S60,,,0.0,30.5,67.7,248,0.436,0.331,1288,0.429,735,24.2,8.1,16.1,20.4,1.329,7,0.69,73.33132530120484,84.4,7.108791904392915,68.52000000000001,75.70689655172414,109.72,2.9396,,6.63,6.56,397.68,17.0,354.58666666666664,6.0,-1.0,1,-33.59,60.91666666666666,426.4166666666666,,,,,,,2024-07-22,S60-31
20240722111230,2024-07-22 11:12:30,20,S60-31,562,744,0,82,190,20,0,43,2.0,0.0,0.0,0.0,1643.0,6.0,1.23,-0.18,0.68,,,,,,260.0,450.0,700.0,1100.0,8.0,2.0,3.0,4.0,0.0,20240722_20,小型,1140.0,2.0,,,S60,,,0.0,30.5,67.7,253,0.432,0.324,1306,0.43,744,24.9,7.9,17.0,20.4,1.324,7,0.7,75.24634146341464,86.9,7.915902412571416,68.24,78.6448275862069,112.35,2.9396,,6.63,6.56,397.68,17.0,354.58666666666664,6.0,0.0,0,-33.59,60.91666666666666,426.4166666666666,,,,,,,2024-07-22,S60-31
20240722111555,2024-07-22 11:15:55,21,S60-31,552,734,0,82,188,20,0,38,1.95,0.0,0.0,0.0,1615.95,6.0,1.23,-0.54,0.69,,,,,,260.0,450.0,700.0,1100.0,8.0,2.0,3.0,4.0,0.0,20240722_21,小型,1140.0,2.0,,,S60,,,0.0,30.5,67.7,246,0.436,0.333,1286,0.429,734,23.6,8.1,15.4,20.3,1.33,7,0.69,74.38048780487804,86.1,7.981143004888802,65.85999999999999,77.8,112.754,2.9396,,6.63,6.56,397.68,17.0,354.58666666666664,6.0,0.0,0,-33.59,60.91666666666666,426.4166666666666,,,,,,,2024-07-22,S60-31
20240722130013,2024-07-22 13:00:13,22,S60-36,899,1168,0,113,300,30,0,63,3.42,0.0,0.0,0.0,2576.42,8.0,1.8,-0.33,0.52,,,,,,280.0,450.0,700.0,1100.0,7.0,2.0,1.0,6.0,0.0,20240722_22,小型,1422.0,3.0,,,S60,,,0.0,29.6,75.4,393,0.377,0.288,2067,0.435,1168,23.7,7.6,16.0,19.7,1.299,7,1.1,92.6656862745098,123.1,18.031907966745624,80.58,103.47500000000002,94.068,2.9396,,6.63,6.56,397.68,17.0,354.58666666666664,8.0,2.0,1,13.85,61.39545454545455,1144.0019696969698,,,,,,,2024-07-22,S60-36
20240722132545,2024-07-22 13:25:45,25,S60-36,786,1041,0,116,268,27,0,57,3.06,0.0,0.0,0.0,2298.06,6.0,1.75,-0.38,0.58,,,,,,280.0,450.0,700.0,1100.0,7.0,2.0,1.0,6.0,0.0,20240722_25,小型,1422.0,3.0,,,S60,,,0.0,29.6,75.4,352,0.433,0.33,1827,0.43,1041,23.9,7.7,16.2,20.4,1.324,7,0.98,86.38888888888889,108.8,12.51690215293596,78.6,94.28214285714286,96.206,2.9396,,6.63,6.56,397.68,17.0,354.58666666666664,6.0,-2.0,1,0.41,61.39545454545455,1144.0019696969698,,,,,,,2024-07-22,S60-36
20240722135309,2024-07-22 13:53:09,27,S60-36,799,1062,0,118,272,28,0,58,3.11,0.0,0.0,0.0,2340.11,6.0,1.72,-0.75,0.57,,,,,,280.0,450.0,700.0,1100.0,9.0,2.0,1.0,6.0,0.0,20240722_27,小型,1422.0,3.0,,,S60,,,0.0,29.6,75.4,358,0.434,0.33,1861,0.429,1062,24.0,7.8,16.2,20.4,1.329,7,1.0,86.50595238095238,112.2,12.58820641551596,79.92,91.34,91.34,2.9396,,6.63,6.56,397.68,17.0,354.58666666666664,6.0,0.0,0,2.41,61.39545454545455,1144.0019696969698,,,,,,,2024-07-22,S60-36
20240722142909,2024-07-22 14:29:09,32,S60-36,940,1240,0,134,320,33,0,69,3.63,0.0,0.0,0.0,2739.63,6.5,1.52,-0.63,0.32,,,,,,280.0,450.0,700.0,1100.0,7.0,3.0,1.0,6.0,0.0,20240722_32,小型,1527.0,1.0,,,S60,,,0.0,29.6,75.4,422,0.419,0.318,2180,0.431,1240,24.2,7.8,16.4,20.3,1.319,7,1.17,94.50722891566264,129.6,18.87851959131451,82.9,107.83793103448274,92.169,2.9396,,6.63,6.56,397.68,17.0,354.58666666666664,6.5,0.5,1,21.48,58.52476190476191,1027.1095714285716,,,,,,,2024-07-22,S60-36
20240722145654,2024-07-22 14:56:54,36,S60-36,943,1251,0,144,319,35,0,69,3.68,0.0,0.0,0.0,2764.68,5.5,1.41,-0.21,0.4,,,,,,280.0,450.0,700.0,1100.0,8.0,3.0,1.0,6.0,0.0,20240722_36,小型,1527.0,1.0,,,S60,,,0.0,29.6,75.4,423,0.451,0.34,2194,0.43,1251,24.6,8.3,16.3,20.5,1.327,7,1.18,89.8962962962963,123.2,17.01964329495531,84.2,104.0464285714286,88.175,2.9396,,6.63,6.56,397.68,17.0,354.58666666666664,5.5,-1.0,1,26.82,58.52476190476191,1027.1095714285716,,,,,,,2024-07-22,S60-36
20240722152619,2024-07-22 15:26:19,41,S60-36,940,1250,0,144,322,33,0,69,3.64,0.0,0.0,0.0,2761.64,5.5,1.41,-0.53,0.32,,,,,,280.0,450.0,700.0,1100.0,6.0,3.0,1.0,6.0,0.0,20240722_41,小型,1651.0,4.0,,,S60,,,0.0,29.6,75.4,424,0.447,0.34,2190,0.429,1250,24.1,7.8,16.3,20.6,1.33,7,1.18,86.3,117.5,15.284010849718769,83.38000000000001,93.9607142857143,79.628,2.9396,,6.63,6.56,397.68,17.0,354.58666666666664,5.5,0.0,0,26.82,64.80618556701032,1046.6198969072166,,,,,,,2024-07-22,S60-36
20240722155747,2024-07-22 15:57:47,46,S60-36,935,1239,0,139,319,32,0,66,3.59,0.0,0.0,0.0,2733.59,6.0,1.46,-0.64,0.24,,,,,,280.0,450.0,700.0,1100.0,7.0,3.0,1.0,6.0,0.0,20240722_46,小型,1651.0,4.0,,,S60,,,0.0,29.6,75.4,417,0.436,0.333,2174,0.43,1239,23.5,7.7,15.8,20.4,1.325,7,1.17,89.21325301204818,124.6,18.02807563509372,82.52,101.79310344827589,87.003,2.9396,,6.63,6.56,397.68,17.0,354.58666666666664,6.0,0.5,1,23.41,64.80618556701032,1046.6198969072166,,,,,,,2024-07-22,S60-36
20240722162519,2024-07-22 16:25:19,49,S60-36,943,1250,0,139,318,34,0,68,3.67,0.0,0.0,0.0,2755.67,6.0,1.46,-0.74,0.32,,,,,,280.0,450.0,700.0,1100.0,6.0,3.0,1.0,6.0,0.0,20240722_49,小型,1651.0,4.0,,,S60,,,0.0,29.6,75.4,420,0.437,0.331,2193,0.43,1250,24.3,8.1,16.2,20.3,1.326,7,1.18,91.26626506024095,129.5,18.50001808601157,84.52000000000001,104.52413793103447,88.58,2.9396,,6.63,6.56,397.68,17.0,354.58666666666664,6.0,0.0,0,23.41,64.80618556701032,1046.6198969072166,,,,,,,2024-07-22,S60-36
20240722164920,2024-07-22 16:49:20,52,S60-36,566,744,0,77,191,21,0,41,2.24,0.0,0.0,0.0,1642.24,7.0,1.32,-0.35,0.68,,,,,,280.0,450.0,700.0,1100.0,5.0,2.0,2.0,7.0,0.0,20240722_52,小型,1747.0,2.0,,,S60,,,0.0,29.6,75.4,253,0.403,0.304,1310,0.432,744,24.5,8.3,16.2,20.1,1.314,7,0.7,75.50864197530865,84.7,7.552992989142816,68.22,81.03928571428571,115.77,2.9396,,6.63,6.56,397.68,17.0,354.58666666666664,7.0,1.0,1,-33.83,61.07802197802198,929.4039010989012,,,,,,,2024-07-22,S60-36
20240722165356,2024-07-22 16:53:56,53,S60-36,560,743,0,82,192,21,0,43,2.23,0.0,0.0,0.0,1643.23,6.0,1.23,-0.53,0.54,,,,,,280.0,450.0,700.0,1100.0,5.0,2.0,2.0,7.0,0.0,20240722_53,小型,1747.0,2.0,,,S60,,,0.0,29.6,75.4,256,0.427,0.32,1303,0.43,743,25.0,8.2,16.8,20.6,1.327,7,0.7,72.25555555555556,81.9,6.983331123485905,66.22,75.1392857142857,107.342,2.9396,,6.63,6.56,397.68,17.0,354.58666666666664,6.0,-1.0,1,-33.59,61.07802197802198,929.4039010989012,,,,,,,2024-07-22,S60-36
20240722171919,2024-07-22 17:19:19,55,S60-36,910,1209,0,135,310,31,0,64,3.56,0.0,0.0,0.0,2662.56,6.0,1.5,-0.76,0.42,,,,,,280.0,450.0,700.0,1100.0,5.0,3.0,2.0,7.0,0.0,20240722_55,小型,1747.0,2.0,,,S60,,,0.0,29.6,75.4,405,0.435,0.333,2119,0.429,1209,23.5,7.7,15.8,20.3,1.329,7,1.14,84.90864197530864,116.9,14.378689628742933,79.82000000000001,94.88571428571429,83.233,2.9396,,6.63,6.56,397.68,17.0,354.58666666666664,6.0,0.0,0,19.41,61.07802197802198,929.4039010989012,,,,,,,2024-07-22,S60-36
20240723064954,2024-07-23 06:49:54,1,S60-24,887,1169,0,122,299,30,0,64,2.65,0.0,0.0,0.0,2573.65,7.0,1.67,-0.67,0.6,,,,,,280.0,450.0,700.0,1100.0,8.0,2.0,1.0,6.0,0.0,20240723_1,小型,811.0,1.0,,,S60,,,0.0,31.2,68.0,393,0.408,0.31,2056,0.431,1169,23.9,7.6,16.3,20.0,1.318,7,1.1,96.42637362637365,125.6,14.831588172833522,87.04,102.975,93.614,2.9396,,6.63,6.56,397.68,17.0,354.58666666666664,7.0,1.0,1,11.17,,,,,,,,,2024-07-23,S60-24
20240723071505,2024-07-23 07:15:05,2,S60-24,793,1051,0,115,268,28,0,55,2.38,0.0,0.0,0.0,2312.38,6.0,0.0,-0.38,0.57,,,,,,280.0,450.0,700.0,1100.0,9.0,2.0,1.0,6.0,0.0,20240723_2,小型,811.0,1.0,,,S60,,,0.0,31.2,68.0,351,0.429,0.328,1844,0.43,1051,23.6,8.0,15.7,20.2,1.325,7,0.99,93.10967741935482,114.8,13.1063069814361,84.54,99.884375,100.893,2.9396,,6.63,6.56,397.68,17.0,354.58666666666664,6.0,-1.0,1,-0.59,,,,,,,,,2024-07-23,S60-24
20240723074204,2024-07-23 07:42:04,5,S60-24,778,1042,0,123,268,28,0,57,2.39,0.0,0.0,0.0,2298.39,5.0,0.82,-0.38,0.68,,,,,,280.0,450.0,700.0,1100.0,9.0,2.0,1.0,6.0,0.0,20240723_5,小型,811.0,1.0,,,S60,,,0.0,31.2,68.0,353,0.459,0.348,1820,0.427,1042,24.1,7.9,16.1,20.7,1.339,7,0.98,85.1336842105263,105.9,10.45287782611303,80.78,86.85151515151514,88.624,2.9396,,6.63,6.56,397.68,17.0,354.58666666666664,5.0,-1.0,1,-0.82,,,,,,,,,2024-07-23,S60-24
