Repository: Vincent626/concrete-strength-analysis

# 🎯 S60 & M60 混凝土強度預測模型訓練成果報告

> **更新日期**: 2026-02-04  
> **專案目標**: 建立 S60/M60 混凝土 28 天抗壓強度預測模型

---

## 📋 摘要

本專案針對 S60（小型）與 M60（中型）離心混凝土管配比，建立機器學習預測模型。透過配料特徵分析，預測 28 天抗壓強度，並識別影響強度的關鍵因素。

### 主要成果

| 模型 | 樣本數 | R² | MAE (kgf/cm²) | 狀態 |
|:---|---:|---:|---:|:---|
| **S60** | 46 | **0.360** | 28 | ✅ 可用 |
| **M60** | 52 | **0.206** | 25 | ✅ 可用 |

---

## 📈 模型效能比較
> **說明**：S60 模型 R²=0.360，M60 模型 R²=0.206，兩者皆具有預測能力。S60 表現較佳，預測誤差約 28 kgf/cm²。

---

## 📊 強度分布比較
> **說明**：S60 與 M60 的強度分布相似，平均約 605 kgf/cm²，皆高於設計強度 510 kgf/cm²（紅色虛線）。

---

File: S60_M60_dataset_v9_shared.csv (part 74 of 138)
match_key,日期及時間,序,配比 ,耗用骨材1,耗用骨材2,耗用骨材3,耗用水,耗用泥料1,耗用泥料2,耗用泥料3,耗用泥料4,耗用藥劑1,耗用藥劑2,耗用藥劑3,耗用藥劑4,耗用小計,表面水骨材1,誤差%水,誤差%骨材1,誤差%骨材2,坍度(cm),混凝土溫度(℃),試體1強度(X1),試體2強度(X2),試體3強度(X3),加料轉速,慢速轉速,中速轉速,高速轉速,加料時間,慢速時間,中速時間,高速時間,總降水量,cp_key,類型,入池,蒸養池,離心開始,離心結束,母體,平均強度,強度_原始,強度_修正,環境溫度,環境濕度,膠結料總量,水灰比,水膠比,骨材總量,砂石比,粗骨材總量,水泥取代率,矽灰取代率,爐石取代率,漿體比例,粗細骨材比,月份,拌合米數,平均電流,最大電流,電流標準差,最終電流,穩定階段平均電流,單位體積穩定電流,砂_FM,砂_Mud,六分_FM,三分_FM,水泥砂漿_28天平均強度,水泥_流動性,水泥砂漿_7天平均強度,設定扣水率(%),扣水率_變動幅度,扣水率_是否變更,水量微調偏離度,蒸養實際平均溫度,蒸養實際總積溫,蒸養實際階段1溫度,蒸養實際階段2溫度,蒸養實際階段3溫度,實際離心平均轉速,實際離心平均電流,實際離心總能量,日期,配比
20240723081012,2024-07-23 08:10:12,6,S60-24,898,1198,0,141,309,30,0,64,2.73,0.0,0.0,0.0,2642.73,5.0,0.71,-0.33,0.42,,,,,,280.0,450.0,700.0,1100.0,8.0,3.0,1.0,6.0,0.0,20240723_6,小型,907.0,2.0,,,S60,,,0.0,31.2,68.0,403,0.456,0.35,2096,0.428,1198,23.3,7.4,15.9,20.6,1.334,7,1.13,87.23139534883721,116.0,14.407542127164678,83.26000000000002,92.92000000000002,82.23,2.9396,,6.63,6.56,397.68,17.0,354.58666666666664,5.0,0.0,0,17.18,,,,,,,,,2024-07-23,S60-24
20240723084117,2024-07-23 08:41:17,9,S60-31,936,1250,0,148,317,32,0,69,3.23,0.0,0.0,0.0,2755.23,5.0,1.37,-0.53,0.32,,,,,,280.0,450.0,700.0,1100.0,7.0,3.0,1.0,6.0,0.0,20240723_9,小型,907.0,2.0,,,S60,,,0.0,31.2,68.0,418,0.467,0.354,2186,0.428,1250,24.2,7.7,16.5,20.6,1.335,7,1.18,81.36172839506172,113.6,12.705083729287503,77.5,83.69642857142857,70.929,2.9396,,6.63,6.56,397.68,17.0,354.58666666666664,5.0,0.0,0,24.18,,,,,,,,,2024-07-23,S60-31
20240723090437,2024-07-23 09:04:37,11,S60-31,949,1272,0,150,323,35,0,71,3.23,0.0,0.0,0.0,2803.23,5.0,1.35,-0.84,0.39,,,,,,280.0,450.0,700.0,1100.0,6.0,3.0,1.0,6.0,0.0,20240723_11,小型,1022.0,4.0,,,S60,,,0.0,31.2,68.0,429,0.464,0.35,2221,0.427,1272,24.7,8.2,16.6,20.7,1.34,7,1.2,79.31829268292684,114.3,17.182280492959222,81.67999999999999,93.22413793103446,77.687,2.9396,,6.63,6.56,397.68,17.0,354.58666666666664,5.0,0.0,0,26.18,68.8952380952381,482.2666666666667,,,,,,,2024-07-23,S60-31
20240723092858,2024-07-23 09:28:58,14,S60-31,933,1251,0,148,322,31,0,70,3.21,0.0,0.0,0.0,2758.21,5.0,1.37,-0.85,0.4,,,,,,280.0,450.0,700.0,1100.0,6.0,3.0,1.0,6.0,0.0,20240723_14,小型,1022.0,4.0,,,S60,,,0.0,31.2,68.0,423,0.46,0.35,2184,0.427,1251,23.9,7.3,16.5,20.7,1.341,7,1.18,86.1855421686747,123.3,16.16038688349154,81.52000000000001,94.04827586206896,79.702,2.9396,,6.63,6.56,397.68,17.0,354.58666666666664,5.0,0.0,0,24.18,68.8952380952381,482.2666666666667,,,,,,,2024-07-23,S60-31
20240723095621,2024-07-23 09:56:21,15,S60-31,928,1241,0,148,315,33,0,68,3.17,0.0,0.0,0.0,2736.17,5.0,1.37,-0.43,0.4,,,,,,280.0,450.0,700.0,1100.0,6.0,3.0,1.0,6.0,0.0,20240723_15,小型,1022.0,4.0,,,S60,,,0.0,31.2,68.0,416,0.47,0.356,2169,0.428,1241,24.3,7.9,16.3,20.6,1.337,7,1.17,82.9060975609756,115.0,13.792887417345035,76.6,85.4551724137931,73.039,2.9396,,6.63,6.56,397.68,17.0,354.58666666666664,5.0,0.0,0,24.18,68.8952380952381,482.2666666666667,,,,,,,2024-07-23,S60-31
20240723102015,2024-07-23 10:20:15,18,S60-31,553,744,0,85,192,21,0,42,1.89,0.0,0.0,0.0,1638.89,5.5,1.19,-1.25,0.68,,,,,,200.0,280.0,450.0,1100.0,5.0,4.0,3.0,7.0,0.0,20240723_18,小型,1118.0,3.0,,,S60,,,0.0,31.2,68.0,255,0.443,0.333,1297,0.426,744,24.7,8.2,16.5,20.8,1.345,7,0.7,70.09761904761906,80.1,6.323726602296273,67.5,69.94999999999999,99.929,2.9396,,6.63,6.56,397.68,17.0,354.58666666666664,5.5,0.5,1,-32.18,69.20476190476191,484.4333333333334,,,,,,,2024-07-23,S60-31
20240723102537,2024-07-23 10:25:37,19,S60-31,547,734,0,84,188,22,0,39,1.88,0.0,0.0,0.0,1615.88,5.5,1.2,-1.09,0.69,,,,,,200.0,280.0,450.0,1100.0,5.0,4.0,3.0,7.0,0.0,20240723_19,小型,1118.0,3.0,,,S60,,,0.0,31.2,68.0,249,0.447,0.337,1281,0.427,734,24.5,8.8,15.7,20.6,1.342,7,0.69,69.44691358024693,81.9,7.217983139178831,65.66,70.28928571428571,101.869,2.9396,,6.63,6.56,397.68,17.0,354.58666666666664,5.5,0.0,0,-33.18,69.20476190476191,484.4333333333334,,,,,,,2024-07-23,S60-31
20240723104824,2024-07-23 10:48:24,20,S60-31,555,745,0,85,191,21,0,41,1.93,0.0,0.0,0.0,1639.93,5.5,1.19,-0.89,0.81,,,,,,200.0,280.0,450.0,1100.0,5.0,2.0,3.0,7.0,0.0,20240723_20,小型,1118.0,3.0,,,S60,,,0.0,31.2,68.0,253,0.445,0.336,1300,0.427,745,24.5,8.3,16.2,20.6,1.342,7,0.7,71.81219512195122,83.9,6.81455383439939,68.88,72.51034482758621,103.586,2.9396,,6.63,6.56,397.68,17.0,354.58666666666664,5.5,0.0,0,-32.18,69.20476190476191,484.4333333333334,,,,,,,2024-07-23,S60-31
20240723105310,2024-07-23 10:53:10,21,S60-31,545,734,0,84,189,19,0,41,1.88,0.0,0.0,0.0,1613.88,5.5,1.2,-1.45,0.69,,,,,,200.0,280.0,450.0,1100.0,5.0,2.0,3.0,7.0,0.0,20240723_21,小型,1118.0,3.0,,,S60,,,0.0,31.2,68.0,249,0.444,0.337,1279,0.426,734,24.1,7.6,16.5,20.7,1.347,7,0.69,70.23333333333332,83.3,7.015939901282841,67.60000000000001,70.53333333333333,102.222,2.9396,,6.63,6.56,397.68,17.0,354.58666666666664,5.5,0.0,0,-33.18,69.20476190476191,484.4333333333334,,,,,,,2024-07-23,S60-31
20240723130223,2024-07-23 13:02:23,22,S60-36,888,1165,0,122,301,33,0,66,3.35,0.0,0.0,0.0,2578.35,7.0,1.67,-0.56,0.26,,,,,,280.0,450.0,700.0,1100.0,7.0,2.0,0.0,6.0,0.0,20240723_22,小型,1604.0,1.0,,,S60,,,0.0,30.6,73.9,400,0.405,0.305,2053,0.433,1165,24.8,8.2,16.5,20.3,1.312,7,1.1,89.63373493975904,115.7,13.778132465722493,87.66,95.63103448275862,86.937,2.9396,,6.63,6.56,397.68,17.0,354.58666666666664,7.0,1.5,1,11.17,60.16831683168317,1018.8501650165016,,,,,,,2024-07-23,S60-36
20240723140835,2024-07-23 14:08:35,25,S60-36,780,1046,0,120,267,24,0,59,2.81,0.0,0.0,0.0,2298.81,5.5,1.69,-0.64,1.06,,,,,,280.0,450.0,700.0,1100.0,8.0,2.0,1.0,6.0,0.0,20240723_25,小型,1604.0,1.0,,,S60,,,0.0,30.6,73.9,350,0.449,0.343,1826,0.427,1046,23.7,6.9,16.9,20.5,1.341,7,0.98,80.10493827160494,105.6,10.599241776219536,76.70000000000002,83.05357142857143,84.749,2.9396,,6.63,6.56,397.68,17.0,354.58666666666664,5.5,-1.5,1,2.82,60.16831683168317,1018.8501650165016,,,,,,,2024-07-23,S60-36
20240723143429,2024-07-23 14:34:29,27,S60-36,797,1060,0,118,272,28,0,58,3.09,0.0,0.0,0.0,2336.09,6.0,1.72,-0.99,0.38,,,,,,280.0,450.0,700.0,1100.0,8.0,2.0,1.0,6.0,0.0,20240723_27,小型,1604.0,1.0,,,S60,,,0.0,30.6,73.9,358,0.434,0.33,1857,0.429,1060,24.0,7.8,16.2,20.4,1.33,7,1.0,83.89036144578313,108.3,11.803844732618543,79.48,84.61724137931033,84.617,2.9396,,6.63,6.56,397.68,17.0,354.58666666666664,6.0,0.5,1,2.41,60.16831683168317,1018.8501650165016,,,,,,,2024-07-23,S60-36
20240723150619,2024-07-23 15:06:19,30,S60-31,918,1218,0,136,314,33,0,66,3.16,0.0,0.0,0.0,2688.16,6.0,1.49,-0.76,0.33,,,,,,280.0,450.0,700.0,1100.0,8.0,3.0,1.0,6.0,0.0,20240723_30,小型,1631.0,2.0,,,S60,,,0.0,30.6,73.9,413,0.433,0.329,2136,0.43,1218,24.0,8.0,16.0,20.4,1.327,7,1.15,88.63086419753087,121.8,15.09016229265261,84.74,93.0,80.87,2.9396,,6.63,6.56,397.68,17.0,354.58666666666664,6.0,0.0,0,20.41,63.392929292929296,1044.9267845117847,,,,,,,2024-07-23,S60-31
20240723153551,2024-07-23 15:35:51,33,S60-31,934,1240,0,138,315,34,0,68,3.25,0.0,0.0,0.0,2732.25,6.0,0.73,-0.74,0.32,,,,,,280.0,450.0,700.0,1100.0,6.0,3.0,1.0,6.0,0.0,20240723_33,小型,1631.0,2.0,,,S60,,,0.0,30.6,73.9,417,0.438,0.331,2174,0.43,1240,24.5,8.2,16.3,20.3,1.328,7,1.17,87.48395061728395,120.8,14.402232824064086,81.67999999999999,92.13928571428572,78.752,2.9396,,6.63,6.56,397.68,17.0,354.58666666666664,6.0,0.0,0,22.41,63.392929292929296,1044.9267845117847,,,,,,,2024-07-23,S60-31
20240723160206,2024-07-23 16:02:06,37,S60-31,937,1240,0,139,320,31,0,69,3.23,0.0,0.0,0.0,2739.23,6.0,1.46,-0.43,0.32,,,,,,280.0,450.0,700.0,1100.0,7.0,3.0,1.0,6.0,0.0,20240723_37,小型,1631.0,2.0,,,S60,,,0.0,30.6,73.9,420,0.434,0.331,2177,0.43,1240,23.8,7.4,16.4,20.4,1.323,7,1.17,88.98488372093023,118.4,15.1890682648384,81.88,96.65,82.607,2.9396,,6.63,6.56,397.68,17.0,354.58666666666664,6.0,0.0,0,23.41,63.392929292929296,1044.9267845117847,,,,,,,2024-07-23,S60-31
20240723163809,2024-07-23 16:38:09,42,S60-31,919,1217,0,135,313,32,0,68,3.17,0.0,0.0,0.0,2687.17,6.0,0.75,-0.65,0.25,,,,,,280.0,450.0,700.0,1100.0,7.0,3.0,1.0,6.0,0.0,20240723_42,小型,1700.0,3.0,,,S60,,,0.0,30.6,73.9,413,0.431,0.327,2136,0.43,1217,24.2,7.7,16.5,20.4,1.324,7,1.15,83.16585365853659,117.9,14.004731077887572,79.2,87.8206896551724,76.366,2.9396,,6.63,6.56,397.68,17.0,354.58666666666664,6.0,0.0,0,19.41,61.79791666666667,988.7666666666668,,,,,,,2024-07-23,S60-31
20240723170648,2024-07-23 17:06:48,45,S60-31,923,1218,0,131,314,32,0,67,3.2,0.0,0.0,0.0,2688.2,6.5,1.55,-0.75,0.33,,,,,,280.0,450.0,700.0,1100.0,7.0,3.0,1.0,6.0,0.0,20240723_45,小型,1700.0,3.0,,,S60,,,0.0,30.6,73.9,413,0.417,0.317,2141,0.431,1218,24.0,7.7,16.2,20.3,1.32,7,1.15,84.11358024691357,108.1,12.344306960794755,82.3,88.125,76.63,2.9396,,6.63,6.56,397.68,17.0,354.58666666666664,6.5,0.5,1,18.48,61.79791666666667,988.7666666666668,,,,,,,2024-07-23,S60-31
20240723173915,2024-07-23 17:39:15,50,S60-31,562,744,0,76,192,21,0,41,1.99,0.0,0.0,0.0,1637.99,7.0,0.0,-1.06,0.68,,,,,,200.0,280.0,450.0,1100.0,5.0,2.0,2.0,7.0,0.0,20240723_50,小型,1834.0,4.0,,,S60,,,0.0,30.6,73.9,254,0.396,0.299,1306,0.43,744,24.4,8.3,16.1,20.2,1.324,7,0.7,74.84444444444445,85.1,7.389816149001907,66.96,78.53214285714284,112.189,2.9396,,6.63,6.56,397.68,17.0,354.58666666666664,7.0,0.5,1,-34.83,65.01627906976744,938.4016279069766,,,,,,,2024-07-23,S60-31
20240723174321,2024-07-23 17:43:21,51,S60-31,547,733,0,81,183,22,0,43,1.95,0.0,0.0,0.0,1610.95,6.0,0.0,-1.44,0.55,,,,,,200.0,280.0,450.0,1100.0,5.0,2.0,2.0,7.0,0.0,20240723_51,小型,1834.0,4.0,,,S60,,,0.0,30.6,73.9,248,0.443,0.327,1280,0.427,733,26.2,8.9,17.3,20.4,1.34,7,0.69,70.90240963855422,80.7,6.880459075178654,67.44,73.31724137931036,106.257,2.9396,,6.63,6.56,397.68,17.0,354.58666666666664,6.0,-1.0,1,-34.59,65.01627906976744,938.4016279069766,,,,,,,2024-07-23,S60-31
20240723180529,2024-07-23 18:05:29,55,S60-31,556,744,0,82,191,21,0,41,1.96,0.0,0.0,0.0,1636.96,6.0,1.23,-1.24,0.68,,,,,,200.0,280.0,450.0,1100.0,5.0,5.0,2.0,7.0,0.0,20240723_55,小型,1834.0,4.0,,,S60,,,0.0,30.6,73.9,253,0.429,0.324,1300,0.428,744,24.5,8.3,16.2,20.5,1.338,7,0.7,72.02592592592593,82.3,6.449763662581367,70.46000000000001,73.90714285714286,105.582,2.9396,,6.63,6.56,397.68,17.0,354.58666666666664,6.0,0.0,0,-33.59,65.01627906976744,938.4016279069766,,,,,,,2024-07-23,S60-31
20240723180904,2024-07-23 18:09:04,56,S60-31,546,733,0,82,189,20,0,40,1.91,0.0,0.0,0.0,1611.91,6.0,1.23,-1.62,0.55,,,,,,200.0,280.0,450.0,1100.0,5.0,5.0,2.0,7.0,0.0,20240723_56,小型,1834.0,4.0,,,S60,,,0.0,30.6,73.9,249,0.434,0.329,1279,0.427,733,24.1,8.0,16.1,20.6,1.342,7,0.69,71.50740740740741,80.4,6.175674657557223,66.52000000000001,73.42499999999998,106.413,2.9396,,6.63,6.56,397.68,17.0,354.58666666666664,6.0,0.0,0,-33.59,65.01627906976744,938.4016279069766,,,,,,,2024-07-23,S60-31
20240729065728,2024-07-29 06:57:28,1,S60-24,912,1168,0,104,299,29,0,62,2.63,0.0,0.0,0.0,2576.63,9.0,0.97,0.22,0.52,,,,,,,,,,,,,,0.0,20240729_1,,,,,,S60,,,0.0,28.0,80.9,390,0.348,0.267,2080,0.438,1168,23.3,7.4,15.9,19.2,1.281,7,1.1,98.1294117647059,127.4,17.337947660139704,85.24,107.70000000000002,97.909,2.9396,,6.68,6.56,496.33333333333337,18.5,356.12,9.0,3.0,1,15.37,,,,,,,,,2024-07-29,S60-24
20240729073150,2024-07-29 07:31:50,4,S60-24,781,1030,0,109,261,25,0,53,2.36,0.0,0.0,0.0,2261.36,6.5,0.0,-0.38,0.59,,,,,,258.0,320.0,530.0,840.0,16.0,1.0,2.0,9.0,0.0,20240729_4,中型,829.0,2.0,,,S60,,,0.0,28.0,80.9,339,0.418,0.322,1811,0.431,1030,23.0,7.4,15.6,19.8,1.319,7,0.97,82.68170731707318,104.4,10.88176061849548,79.24,85.2310344827586,87.867,2.9396,,6.68,6.56,496.33333333333337,18.5,356.12,6.5,-2.5,1,-3.52,,,,,,,,,2024-07-29,S60-24
20240729075931,2024-07-29 07:59:31,7,S60-24,788,1039,0,107,268,24,0,56,2.38,0.0,0.0,0.0,2284.38,7.0,0.0,-1.01,0.39,,,,,,260.0,320.0,530.0,840.0,13.0,1.0,2.0,9.0,0.0,20240729_7,中型,829.0,2.0,,,S60,,,0.0,28.0,80.9,348,0.399,0.307,1827,0.431,1039,23.0,6.9,16.1,19.9,1.319,7,0.98,79.47317073170731,105.6,11.735136408743884,74.63999999999999,80.25517241379309,81.893,2.9396,,6.68,6.56,496.33333333333337,18.5,356.12,7.0,0.5,1,-3.83,,,,,,,,,2024-07-29,S60-24
20240729082433,2024-07-29 08:24:33,9,S60-24,967,1250,0,116,321,31,0,68,2.85,0.0,0.0,0.0,2755.85,8.5,0.87,-0.51,0.32,,,,,,,,,,,,,,0.0,20240729_9,,,,,,S60,,,0.0,28.0,80.9,420,0.361,0.276,2217,0.436,1250,23.6,7.4,16.2,19.5,1.293,7,1.18,90.07926829268293,119.9,15.448582994494194,87.0,96.08275862068966,81.426,2.9396,,6.68,6.56,496.33333333333337,18.5,356.12,8.5,1.5,1,26.56,,,,,,,,,2024-07-29,S60-24
20240729085411,2024-07-29 08:54:11,12,S60-24,956,1241,0,120,316,32,0,66,2.82,0.0,0.0,0.0,2733.82,8.0,0.84,-0.31,0.4,,,,,,260.0,320.0,530.0,840.0,14.0,1.0,2.0,9.0,0.0,20240729_12,中型,1037.0,3.0,,,S60,,,0.0,28.0,80.9,414,0.38,0.29,2197,0.435,1241,23.7,7.7,15.9,19.6,1.298,7,1.17,90.78271604938271,128.0,15.622173147729596,85.12,95.9357142857143,81.996,2.9396,,6.68,6.56,496.33333333333337,18.5,356.12,8.0,-0.5,1,20.85,65.06190476190477,455.4333333333334,,,,,,,2024-07-29,S60-24
20240729092141,2024-07-29 09:21:41,15,S60-24,956,1241,0,120,319,28,0,65,2.86,0.0,0.0,0.0,2731.86,8.0,0.84,-0.31,0.4,,,,,,270.0,320.0,530.0,900.0,12.0,0.0,2.0,10.0,0.0,20240729_15,中型,1037.0,3.0,,,S60,,,0.0,28.0,80.9,412,0.376,0.291,2197,0.435,1241,22.6,6.8,15.8,19.5,1.298,7,1.17,92.73152173913044,126.0,15.01848085691517,87.47999999999999,96.29393939393938,82.303,2.9396,,6.68,6.56,496.33333333333337,18.5,356.12,8.0,0.0,0,20.85,65.06190476190477,455.4333333333334,,,,,,,2024-07-29,S60-24
20240729094531,2024-07-29 09:45:31,16,S60-24,1023,1315,0,118,338,30,0,73,3.02,0.0,0.0,0.0,2900.02,9.0,1.72,-0.29,0.46,,,,,,200.0,280.0,700.0,1100.0,4.0,3.0,2.0,5.0,0.0,20240729_16,小型,1035.0,2.0,,,S60,,,0.0,28.0,80.9,441,0.349,0.268,2338,0.438,1315,23.4,6.8,16.6,19.3,1.285,7,1.24,95.85504587155964,135.8,18.939326040528883,85.02,99.01315789473684,79.849,2.9396,,6.68,6.56,496.33333333333337,18.5,356.12,9.0,1.0,1,29.37,66.93095238095239,468.5166666666668,,,,,,,2024-07-29,S60-24
20240729100959,2024-07-29 10:09:59,19,S60-24,917,1198,0,121,308,28,0,67,2.74,0.0,0.0,0.0,2641.74,7.5,1.68,-0.54,0.42,,,,,,270.0,320.0,530.0,900.0,15.0,1.0,2.0,10.0,0.0,20240729_19,中型,1130.0,4.0,,,S60,,,0.0,28.0,80.9,403,0.393,0.3,2115,0.434,1198,23.6,6.9,16.6,19.9,1.306,7,1.13,92.36463414634149,125.3,16.261074064901123,84.72,102.84482758620688,91.013,2.9396,,6.68,6.56,496.33333333333337,18.5,356.12,7.5,-1.5,1,14.12,72.53571428571429,507.75000000000006,,,,,,,2024-07-29,S60-24
20240729103753,2024-07-29 10:37:53,20,S60-24,562,736,0,71,187,17,0,38,1.72,0.0,0.0,0.0,1612.72,8.0,1.43,-0.71,0.96,,,,,,200.0,280.0,450.0,1100.0,4.0,4.0,2.0,5.0,0.0,20240729_20,小型,1035.0,2.0,,,S60,,,0.0,28.0,80.9,242,0.38,0.293,1298,0.433,736,22.7,7.0,15.7,19.4,1.31,7,0.69,75.94680851063829,83.9,6.102017492106207,75.0,77.17575757575759,111.849,2.9396,,6.68,6.56,496.33333333333337,18.5,356.12,8.0,0.5,1,-28.15,66.93095238095239,468.5166666666668,,,,,,,2024-07-29,S60-24
20240729104121,2024-07-29 10:41:21,21,S60-24,559,736,0,76,184,19,0,38,1.72,0.0,0.0,0.0,1613.72,7.0,1.33,-0.36,0.96,,,,,,200.0,280.0,750.0,1100.0,4.0,4.0,2.0,7.0,0.0,20240729_21,小型,1135.0,1.0,,,S60,,,0.0,28.0,80.9,241,0.413,0.315,1295,0.432,736,23.7,7.9,15.8,19.7,1.317,7,0.69,76.18452380952381,87.1,6.773240310003193,71.78,77.56,112.406,2.9396,,6.68,6.56,496.33333333333337,18.5,356.12,7.0,-1.0,1,-34.83,59.29285714285714,415.05,,,,,,,2024-07-29,S60-24
20240729110447,2024-07-29 11:04:47,24,S60-24,562,745,0,79,191,18,0,38,1.73,0.0,0.0,0.0,1634.73,6.5,1.28,-0.71,0.81,,,,,,270.0,320.0,530.0,900.0,15.0,1.0,2.0,10.0,0.0,20240729_24,中型,1130.0,4.0,,,S60,,,0.0,28.0,80.9,247,0.414,0.32,1307,0.43,745,22.7,7.3,15.4,20.0,1.326,7,0.7,74.63132530120481,85.1,6.657723618906495,74.12,74.96896551724137,107.099,2.9396,,6.68,6.56,496.33333333333337,18.5,356.12,6.5,-0.5,1,-33.52,72.53571428571429,507.75000000000006,,,,,,,2024-07-29,S60-24
20240729110825,2024-07-29 11:08:25,25,S60-24,551,735,0,79,187,18,0,38,1.73,0.0,0.0,0.0,1609.73,6.5,1.28,-1.25,0.82,,,,,,200.0,280.0,750.0,1100.0,4.0,6.0,2.0,7.0,0.0,20240729_25,小型,1135.0,1.0,,,S60,,,0.0,28.0,80.9,243,0.422,0.325,1286,0.428,735,23.0,7.4,15.6,20.0,1.334,7,0.69,77.11428571428573,93.4,8.054651759448474,72.08,78.30666666666666,113.488,2.9396,,6.68,6.56,496.33333333333337,18.5,356.12,6.5,0.0,0,-33.52,59.29285714285714,415.05,,,,,,,2024-07-29,S60-24
20240729130000,2024-07-29 13:00:00,26,S60-31,901,1167,0,109,300,28,0,63,3.06,0.0,0.0,0.0,2571.06,8.5,1.87,-0.55,0.43,,,,,,200.0,280.0,750.0,1100.0,4.0,6.0,2.0,7.0,2.5,20240729_26,小型,1135.0,1.0,,,S60,,,0.0,28.2,77.5,391,0.363,0.279,2068,0.436,1167,23.3,7.2,16.1,19.5,1.295,7,1.1,87.93258426966293,125.2,15.247256340267256,79.55999999999999,93.54516129032255,85.041,2.9396,,6.68,6.56,496.33333333333337,18.5,356.12,8.5,2.0,1,19.56,59.29285714285714,415.05,,,,,,,2024-07-29,S60-31
20240729132556,2024-07-29 13:25:56,29,S60-31,788,1029,0,104,265,26,0,57,2.7,0.0,0.0,0.0,2271.7,7.5,1.96,-0.38,0.49,,,,,,330.0,460.0,680.0,930.0,12.0,3.0,2.0,13.0,2.5,20240729_29,中型,1425.0,2.0,,,S60,,,0.0,28.2,77.5,348,0.392,0.299,1817,0.434,1029,23.9,7.5,16.4,19.9,1.306,7,0.97,85.4989247311828,105.0,11.804769353484136,78.85999999999999,90.725,93.531,2.9396,,6.68,6.56,496.33333333333337,18.5,356.12,7.5,-1.0,1,-2.88,65.19279279279279,1211.4993993993992,,,,,,,2024-07-29,S60-31
20240729135138,2024-07-29 13:51:38,31,S60-31,794,1040,0,109,268,24,0,59,2.69,0.0,0.0,0.0,2296.69,7.0,1.87,-0.25,0.48,,,,,,,,,,,,,,2.5,20240729_31,,,,,,S60,,,0.0,28.2,77.5,351,0.407,0.311,1834,0.433,1040,23.6,6.8,16.8,20.1,1.31,7,0.98,79.65476190476191,103.1,11.47381495864455,76.38,80.84999999999998,82.5,2.9396,,6.68,6.56,496.33333333333337,18.5,356.12,7.0,-0.5,1,-1.83,,,,,,,,,2024-07-29,S60-31
20240729141911,2024-07-29 14:19:11,33,S60-31,946,1241,0,130,319,29,0,67,3.25,0.0,0.0,0.0,2735.25,7.0,1.56,-0.42,0.4,,,,,,,,,,,,,,2.5,20240729_33,,,,,,S60,,,0.0,28.2,77.5,415,0.408,0.313,2187,0.433,1241,23.1,7.0,16.1,19.9,1.312,7,1.17,93.88255813953492,125.7,17.057884979315283,85.62,105.45666666666666,90.134,2.9396,,6.68,6.56,496.33333333333337,18.5,356.12,7.0,0.0,0,19.17,,,,,,,,,2024-07-29,S60-31
20240729144539,2024-07-29 14:45:39,38,S60-31,949,1251,0,135,320,30,0,69,3.26,0.0,0.0,0.0,2757.26,6.5,1.5,-0.52,0.4,,,,,,,,,,,,,,2.5,20240729_38,,,,,,S60,,,0.0,28.2,77.5,419,0.422,0.322,2200,0.431,1251,23.6,7.2,16.5,20.1,1.318,7,1.18,88.88395061728394,120.5,15.410149427577831,84.78,97.37857142857143,82.524,2.9396,,6.68,6.56,496.33333333333337,18.5,356.12,6.5,-0.5,1,22.48,,,,,,,,,2024-07-29,S60-31
20240729151722,2024-07-29 15:17:22,42,S60-31,925,1219,0,131,314,30,0,68,3.16,0.0,0.0,0.0,2690.16,6.5,1.55,-0.54,0.41,,,,,,260.0,320.0,530.0,840.0,14.0,1.0,2.0,9.0,2.5,20240729_42,中型,1550.0,4.0,,,S60,,,0.0,28.2,77.5,412,0.417,0.318,2144,0.431,1219,23.8,7.3,16.5,20.2,1.318,7,1.15,89.3280487804878,117.4,13.987331152800673,88.75999999999999,95.34482758620692,82.909,2.9396,,6.68,6.56,496.33333333333337,18.5,356.12,6.5,0.0,0,18.48,64.87864077669903,1113.75,,,,,,,2024-07-29,S60-31
20240729154746,2024-07-29 15:47:46,47,S60-31,925,1218,0,131,313,30,0,70,3.22,0.0,0.0,0.0,2690.22,6.5,1.55,-0.54,0.33,,,,,,,,,,,,,,2.5,20240729_47,,,,,,S60,,,0.0,28.2,77.5,413,0.419,0.317,2143,0.432,1218,24.2,7.3,16.9,20.2,1.317,7,1.15,92.29902912621364,117.8,13.26417538228318,87.36000000000001,95.04722222222222,82.65,2.9396,,6.68,6.56,496.33333333333337,18.5,356.12,6.5,0.0,0,18.48,,,,,,,,,2024-07-29,S60-31
20240729161718,2024-07-29 16:17:18,52,S60-31,923,1221,0,131,313,30,0,68,3.18,0.0,0.0,0.0,2689.18,6.5,1.55,-0.75,0.58,,,,,,,,,,,,,,2.5,20240729_52,,,,,,S60,,,0.0,28.2,77.5,411,0.419,0.319,2144,0.431,1221,23.8,7.3,16.5,20.2,1.323,7,1.15,88.50823529411764,119.7,14.497530919717535,85.36000000000001,94.55172413793105,82.219,2.9396,,6.68,6.56,496.33333333333337,18.5,356.12,6.5,0.0,0,18.48,,,,,,,,,2024-07-29,S60-31
20240729165152,2024-07-29 16:51:52,56,S60-31,562,744,0,78,190,20,0,41,1.96,0.0,0.0,0.0,1636.96,6.5,0.0,-0.71,0.68,,,,,,270.0,320.0,530.0,900.0,15.0,2.0,2.0,10.0,2.5,20240729_56,中型,1730.0,1.0,,,S60,,,0.0,28.2,77.5,251,0.411,0.311,1306,0.43,744,24.3,8.0,16.3,20.1,1.324,7,0.7,74.32317073170732,83.2,6.554728302316744,72.2,78.70344827586206,112.433,2.9396,,6.68,6.56,496.33333333333337,18.5,356.12,6.5,0.0,0,-34.52,61.83225806451613,958.4,,,,,,,2024-07-29,S60-31
20240729165514,2024-07-29 16:55:14,57,S60-31,552,736,0,81,187,19,0,38,1.92,0.0,0.0,0.0,1614.92,6.0,0.0,-0.54,0.96,,,,,,200.0,280.0,750.0,1100.0,4.0,7.0,2.0,6.0,2.5,20240729_57,小型,1758.0,1.0,,,S60,,,0.0,28.2,77.5,244,0.433,0.332,1288,0.429,736,23.4,7.8,15.6,20.1,1.333,7,0.69,73.63975903614457,82.6,6.830688013452024,69.92,76.63448275862069,111.064,2.9396,,6.68,6.56,496.33333333333337,18.5,356.12,6.0,-0.5,1,-34.59,56.824444444444445,854.2608148148148,,,,,,,2024-07-29,S60-31
20240729172606,2024-07-29 17:26:06,60,S60-31,553,736,0,78,188,18,0,39,1.95,0.0,0.0,0.0,1613.95,6.5,0.0,-0.9,0.96,,,,,,,,,,,,,,2.5,20240729_60,,,,,,S60,,,0.0,28.2,77.5,245,0.415,0.318,1289,0.429,736,23.3,7.3,15.9,20.0,1.331,7,0.69,74.19012345679013,84.9,7.676653799996802,67.22,78.025,113.08,2.9396,,6.68,6.56,496.33333333333337,18.5,356.12,6.5,0.5,1,-34.52,,,,,,,,,2024-07-29,S60-31
20240729172928,2024-07-29 17:29:28,61,S60-31,550,735,0,81,188,19,0,39,1.91,0.0,0.0,0.0,1613.91,6.0,0.0,-0.9,0.82,,,,,,200.0,280.0,750.0,1100.0,4.0,7.0,2.0,6.0,2.5,20240729_61,小型,1758.0,1.0,,,S60,,,0.0,28.2,77.5,246,0.431,0.329,1285,0.428,735,23.6,7.7,15.9,20.3,1.336,7,0.69,72.14444444444445,81.5,7.331262333828151,68.74,76.30714285714285,110.59,2.9396,,6.68,6.56,496.33333333333337,18.5,356.12,6.0,-0.5,1,-34.59,56.824444444444445,854.2608148148148,,,,,,,2024-07-29,S60-31
20240730065006,2024-07-30 06:50:06,1,S60-24,900,1168,0,113,299,28,0,64,2.67,0.0,0.0,0.0,2574.67,8.0,1.8,-0.22,0.52,,,,,,280.0,450.0,700.0,1100.0,8.0,2.0,1.0,6.0,0.0,20240730_1,小型,816.0,4.0,,,S60,,,0.0,29.6,68.8,391,0.378,0.289,2068,0.435,1168,23.5,7.2,16.4,19.6,1.298,7,1.1,95.43894736842104,130.2,17.93287069945985,81.34,105.42727272727272,95.843,2.9396,,6.68,6.56,496.33333333333337,18.5,356.12,8.0,2.0,1,13.85,,,,,,,,,2024-07-30,S60-24
20240730071439,2024-07-30 07:14:39,4,S60-24,803,1062,0,117,273,26,0,57,2.42,0.0,0.0,0.0,2340.42,6.0,0.86,-0.25,0.57,,,,,,280.0,450.0,700.0,1100.0,8.0,2.0,1.0,6.0,0.0,20240730_4,小型,816.0,4.0,,,S60,,,0.0,29.6,68.8,356,0.429,0.329,1865,0.431,1062,23.3,7.3,16.0,20.2,1.323,7,1.0,90.5718446601942,114.9,14.31469756928666,81.14000000000001,96.52222222222224,96.522,2.9396,,6.68,6.56,496.33333333333337,18.5,356.12,6.0,-2.0,1,1.41,,,,,,,,,2024-07-30,S60-24
20240730074950,2024-07-30 07:49:50,7,S60-24,772,1032,0,121,264,25,0,56,2.39,0.0,0.0,0.0,2272.39,5.0,0.83,-0.13,0.78,,,,,,200.0,280.0,750.0,1100.0,4.0,5.0,2.0,6.0,0.0,20240730_7,小型,816.0,4.0,,,S60,,,0.0,29.6,68.8,345,0.458,0.351,1804,0.428,1032,23.5,7.2,16.2,20.5,1.337,7,0.97,86.83258426966292,109.8,12.102667319351491,81.22,93.88387096774194,96.787,2.9396,,6.68,6.56,496.33333333333337,18.5,356.12,5.0,-1.0,1,-2.82,,,,,,,,,2024-07-30,S60-24
20240730081800,2024-07-30 08:18:00,8,S60-24,938,1253,0,147,322,29,0,69,2.88,0.0,0.0,0.0,2760.88,5.0,0.68,-0.32,0.56,,,,,,200.0,250.0,750.0,1100.0,4.0,3.0,2.0,6.0,0.0,20240730_8,小型,912.0,1.0,,,S60,,,0.0,29.6,68.8,420,0.457,0.35,2191,0.428,1253,23.3,6.9,16.4,20.6,1.336,7,1.18,92.31566265060242,127.0,16.39810069759925,85.54,102.01724137931036,86.455,2.9396,,6.68,6.56,496.33333333333337,18.5,356.12,5.0,0.0,0,23.18,,,,,,,,,2024-07-30,S60-24
20240730084723,2024-07-30 08:47:23,11,S60-24,912,1221,0,143,312,30,0,68,2.81,0.0,0.0,0.0,2688.81,5.0,0.7,-0.55,0.58,,,,,,200.0,250.0,750.0,1100.0,4.0,3.0,2.0,6.0,0.0,20240730_11,小型,912.0,1.0,,,S60,,,0.0,29.6,68.8,410,0.458,0.349,2133,0.428,1221,23.9,7.3,16.6,20.6,1.339,7,1.15,90.20232558139534,122.4,15.898654153543838,86.17999999999999,99.49666666666668,86.519,2.9396,,6.68,6.56,496.33333333333337,18.5,356.12,5.0,0.0,0,19.18,,,,,,,,,2024-07-30,S60-24
20240730091228,2024-07-30 09:12:28,13,S60-24,900,1198,0,140,308,28,0,66,2.78,0.0,0.0,0.0,2642.78,5.0,0.0,-0.11,0.42,,,,,,200.0,250.0,750.0,1100.0,4.0,4.0,2.0,6.0,0.0,20240730_13,小型,1041.0,2.0,,,S60,,,0.0,29.6,68.8,402,0.455,0.348,2098,0.429,1198,23.4,7.0,16.4,20.5,1.331,7,1.13,81.60493827160492,109.1,11.856142870327671,81.41999999999999,84.42857142857144,74.716,2.9396,,6.68,6.56,496.33333333333337,18.5,356.12,5.0,0.0,0,16.18,67.00238095238095,469.01666666666665,,,,,,,2024-07-30,S60-24
20240730093838,2024-07-30 09:38:38,16,S60-24,947,1242,0,128,318,29,0,67,2.86,0.0,0.0,0.0,2733.86,7.0,0.0,-0.32,0.49,,,,,,180.0,250.0,750.0,1100.0,4.0,5.0,2.0,6.0,0.0,20240730_16,小型,1041.0,2.0,,,S60,,,0.0,29.6,68.8,414,0.403,0.309,2189,0.433,1242,23.2,7.0,16.2,19.8,1.312,7,1.17,90.94880952380952,130.5,18.19929678159767,82.16,100.13333333333333,85.584,2.9396,,6.68,6.56,496.33333333333337,18.5,356.12,7.0,2.0,1,17.17,67.00238095238095,469.01666666666665,,,,,,,2024-07-30,S60-24
20240730101641,2024-07-30 10:16:41,19,S60-24,930,1230,0,131,315,27,0,66,2.86,0.0,0.0,0.0,2701.86,6.5,0.0,-0.75,0.41,,,,,,170.0,250.0,750.0,1100.0,4.0,3.0,2.0,6.0,0.0,20240730_19,小型,1041.0,2.0,,,S60,,,0.0,29.6,68.8,408,0.416,0.321,2160,0.431,1230,22.8,6.6,16.2,20.0,1.323,7,1.16,88.0658536585366,121.6,15.61926749096109,82.11999999999999,94.10689655172412,81.127,2.9396,,6.68,6.56,496.33333333333337,18.5,356.12,6.5,-0.5,1,18.48,67.00238095238095,469.01666666666665,,,,,,,2024-07-30,S60-24
20240730104142,2024-07-30 10:41:42,20,S60-31,552,734,0,78,187,16,0,39,1.94,0.0,0.0,0.0,1607.94,6.5,0.0,-1.08,0.69,,,,,,180.0,250.0,750.0,1100.0,5.0,2.0,2.0,6.0,0.0,20240730_20,小型,1132.0,3.0,,,S60,,,0.0,29.6,68.8,242,0.417,0.322,1286,0.429,734,22.7,6.6,16.1,19.9,1.33,7,0.69,74.23456790123456,85.8,7.231466912195585,68.36,75.3107142857143,109.146,2.9396,,6.68,6.56,496.33333333333337,18.5,356.12,6.5,0.0,0,-34.52,69.27142857142857,484.9,,,,,,,2024-07-30,S60-31
20240730104525,2024-07-30 10:45:25,21,S60-31,544,725,0,76,184,19,0,40,1.95,0.0,0.0,0.0,1589.95,6.5,0.0,-1.09,0.97,,,,,,180.0,250.0,750.0,1100.0,5.0,2.0,2.0,6.0,0.0,20240730_21,小型,1132.0,3.0,,,S60,,,0.0,29.6,68.8,243,0.413,0.313,1269,0.429,725,24.3,7.8,16.5,20.1,1.333,7,0.68,73.06790123456788,82.7,6.179033188998034,68.92,75.82142857142857,111.502,2.9396,,6.68,6.56,496.33333333333337,18.5,356.12,6.5,0.0,0,-36.52,69.27142857142857,484.9,,,,,,,2024-07-30,S60-31
20240730110600,2024-07-30 11:06:00,22,S60-31,552,735,0,81,187,17,0,40,1.92,0.0,0.0,0.0,1613.92,6.0,0.0,-0.54,0.82,,,,,,180.0,250.0,750.0,1100.0,5.0,2.0,2.0,6.0,0.0,20240730_22,小型,1132.0,3.0,,,S60,,,0.0,29.6,68.8,244,0.433,0.332,1287,0.429,735,23.4,7.0,16.4,20.2,1.332,7,0.69,71.68271604938272,81.1,6.2324675596696855,70.46000000000001,71.13214285714285,103.09,2.9396,,6.68,6.56,496.33333333333337,18.5,356.12,6.0,-0.5,1,-34.59,69.27142857142857,484.9,,,,,,,2024-07-30,S60-31
20240730111012,2024-07-30 11:10:12,23,S60-31,552,736,0,81,186,17,0,41,1.93,0.0,0.0,0.0,1614.93,6.0,0.0,-0.54,0.96,,,,,,180.0,250.0,750.0,1100.0,5.0,2.0,2.0,6.0,0.0,20240730_23,小型,1132.0,3.0,,,S60,,,0.0,29.6,68.8,244,0.435,0.332,1288,0.429,736,23.8,7.0,16.8,20.1,1.333,7,0.69,72.06543209876543,86.6,7.31519913560373,66.84,71.89642857142857,104.198,2.9396,,6.68,6.56,496.33333333333337,18.5,356.12,6.0,0.0,0,-34.59,69.27142857142857,484.9,,,,,,,2024-07-30,S60-31
20240730125949,2024-07-30 12:59:49,24,S60-31,896,1168,0,113,299,29,0,65,3.09,0.0,0.0,0.0,2573.09,8.0,1.8,-0.67,0.52,,,,,,180.0,250.0,750.0,1100.0,4.0,4.0,2.0,6.0,26.5,20240730_24,小型,1432.0,1.0,,,S60,,,0.0,28.3,80.4,393,0.378,0.288,2064,0.434,1168,23.9,7.4,16.5,19.7,1.304,7,1.1,88.74269662921348,117.6,14.481168613533375,80.25999999999999,95.49354838709678,86.812,2.9396,,6.68,6.56,496.33333333333337,18.5,356.12,8.0,2.0,1,13.85,59.2509090909091,1094.166787878788,,,,,,,2024-07-30,S60-31
20240730133005,2024-07-30 13:30:05,27,S60-31,791,1040,0,109,267,26,0,58,2.77,0.0,0.0,0.0,2293.77,7.0,1.87,-0.63,0.48,,,,,,180.0,250.0,750.0,1100.0,4.0,5.0,2.0,6.0,26.5,20240730_27,小型,1432.0,1.0,,,S60,,,0.0,28.3,80.4,351,0.408,0.311,1831,0.432,1040,23.9,7.4,16.5,20.1,1.315,7,0.98,85.86823529411764,108.8,12.749986959759935,78.03999999999999,91.40689655172412,93.272,2.9396,,6.68,6.56,496.33333333333337,18.5,356.12,7.0,-1.0,1,-1.83,59.2509090909091,1094.166787878788,,,,,,,2024-07-30,S60-31
20240730140159,2024-07-30 14:01:59,30,S60-31,794,1051,0,117,269,27,0,57,2.8,0.0,0.0,0.0,2317.8,6.0,1.74,-0.25,0.57,,,,,,180.0,250.0,750.0,1100.0,4.0,4.0,2.0,6.0,26.5,20240730_30,小型,1432.0,1.0,,,S60,,,0.0,28.3,80.4,353,0.435,0.331,1845,0.43,1051,23.8,7.6,16.1,20.3,1.324,7,0.99,83.91604938271605,100.7,11.399864161960071,78.36,89.4964285714286,90.4,2.9396,,6.68,6.56,496.33333333333337,18.5,356.12,6.0,-1.0,1,1.41,59.2509090909091,1094.166787878788,,,,,,,2024-07-30,S60-31
20240730143051,2024-07-30 14:30:51,31,S60-31,867,1146,0,128,290,31,0,64,3.02,0.0,0.0,0.0,2529.02,6.0,1.59,-0.23,0.53,,,,,,180.0,250.0,750.0,1100.0,4.0,3.0,2.0,6.0,26.5,20240730_31,小型,1600.0,4.0,,,S60,,,0.0,28.3,80.4,385,0.441,0.332,2013,0.431,1146,24.7,8.1,16.6,20.3,1.322,7,1.08,89.41481481481482,113.4,13.596523803296476,82.02000000000001,97.51785714285712,90.294,2.9396,,6.68,6.56,496.33333333333337,18.5,356.12,6.0,0.0,0,12.41,62.20392156862744,1057.4666666666665,,,,,,,2024-07-30,S60-31
20240730150022,2024-07-30 15:00:22,34,S60-31,924,1232,0,142,316,31,0,67,3.24,0.0,0.0,0.0,2715.24,5.5,1.43,-0.43,0.57,,,,,,180.0,250.0,750.0,1100.0,4.0,3.0,2.0,6.0,26.5,20240730_34,小型,1600.0,4.0,,,S60,,,0.0,28.3,80.4,414,0.449,0.343,2156,0.429,1232,23.7,7.5,16.2,20.5,1.333,7,1.16,85.08148148148149,114.4,13.902003684619997,83.12,91.55,78.922,2.9396,,6.68,6.56,496.33333333333337,18.5,356.12,5.5,-0.5,1,24.82,62.20392156862744,1057.4666666666665,,,,,,,2024-07-30,S60-31
20240730153549,2024-07-30 15:35:49,38,S60-31,933,1242,0,143,320,30,0,69,3.27,0.0,0.0,0.0,2740.27,5.5,1.42,-0.43,0.49,,,,,,180.0,250.0,750.0,1100.0,4.0,3.0,2.0,6.0,26.5,20240730_38,小型,1600.0,4.0,,,S60,,,0.0,28.3,80.4,419,0.447,0.341,2175,0.429,1242,23.6,7.2,16.5,20.5,1.331,7,1.17,86.43703703703704,126.7,16.513895715871456,77.78,94.7714285714286,81.001,2.9396,,6.68,6.56,496.33333333333337,18.5,356.12,5.5,0.0,0,25.82,62.20392156862744,1057.4666666666665,,,,,,,2024-07-30,S60-31
20240730160253,2024-07-30 16:02:53,41,S60-31,932,1242,0,143,320,31,0,67,3.28,0.0,0.0,0.0,2738.28,5.5,1.42,-0.53,0.49,,,,,,180.0,250.0,750.0,1100.0,4.0,3.0,2.0,6.0,26.5,20240730_41,小型,1701.0,2.0,,,S60,,,0.0,28.3,80.4,418,0.447,0.342,2174,0.429,1242,23.4,7.4,16.0,20.5,1.333,7,1.17,88.85595238095239,115.1,14.593029575390046,84.26,96.82,82.752,2.9396,,6.68,6.56,496.33333333333337,18.5,356.12,5.5,0.0,0,25.82,59.289583333333326,947.645173611111,,,,,,,2024-07-30,S60-31
20240730163634,2024-07-30 16:36:34,46,S60-31,924,1231,0,142,316,27,0,69,3.17,0.0,0.0,0.0,2712.17,5.5,1.43,-0.43,0.49,,,,,,180.0,250.0,750.0,1100.0,4.0,3.0,2.0,6.0,26.5,20240730_46,小型,1701.0,2.0,,,S60,,,0.0,28.3,80.4,412,0.449,0.345,2155,0.429,1231,23.3,6.6,16.7,20.5,1.332,7,1.16,91.26024096385542,121.2,15.51914433549066,84.94,99.82413793103449,86.055,2.9396,,6.68,6.56,496.33333333333337,18.5,356.12,5.5,0.0,0,24.82,59.289583333333326,947.645173611111,,,,,,,2024-07-30,S60-31
20240730170134,2024-07-30 17:01:34,50,S60-31,559,747,0,82,189,19,0,40,1.92,0.0,0.0,0.0,1637.92,6.0,1.23,-0.71,1.08,,,,,,180.0,250.0,750.0,1100.0,5.0,2.0,2.0,6.0,26.5,20240730_50,小型,1756.0,3.0,,,S60,,,0.0,28.3,80.4,248,0.434,0.331,1306,0.428,747,23.8,7.7,16.1,20.2,1.336,7,0.7,73.84567901234568,83.1,7.167296258007851,69.02000000000001,77.17857142857144,110.255,2.9396,,6.68,6.56,496.33333333333337,18.5,356.12,6.0,0.5,1,-33.59,60.69888888888889,914.529925925926,,,,,,,2024-07-30,S60-31
20240730170442,2024-07-30 17:04:42,51,S60-31,549,738,0,84,188,19,0,39,1.89,0.0,0.0,0.0,1618.89,5.5,1.2,-0.72,1.23,,,,,,180.0,250.0,750.0,1100.0,5.0,2.0,2.0,6.0,26.5,20240730_51,小型,1756.0,3.0,,,S60,,,0.0,28.3,80.4,246,0.447,0.341,1287,0.427,738,23.6,7.7,15.9,20.4,1.344,7,0.69,72.5512195121951,84.3,7.078225695793747,67.13999999999999,74.38275862068964,107.801,2.9396,,6.68,6.56,496.33333333333337,18.5,356.12,5.5,-0.5,1,-33.18,60.69888888888889,914.529925925926,,,,,,,2024-07-30,S60-31
20240730172801,2024-07-30 17:28:01,54,S60-31,549,735,0,79,187,19,0,40,1.91,0.0,0.0,0.0,1610.91,6.5,1.28,-1.61,0.82,,,,,,180.0,250.0,750.0,1100.0,5.0,2.0,2.0,6.0,26.5,20240730_54,小型,1756.0,3.0,,,S60,,,0.0,28.3,80.4,246,0.422,0.321,1284,0.428,735,24.0,7.7,16.3,20.2,1.339,7,0.69,62.63010752688172,78.0,9.446257550420064,68.22,67.521875,97.858,2.9396,,6.68,6.56,496.33333333333337,18.5,356.12,6.5,1.0,1,-33.52,60.69888888888889,914.529925925926,,,,,,,2024-07-30,S60-31
20240730173330,2024-07-30 17:33:30,55,S60-31,547,737,0,82,188,18,0,38,1.91,0.0,0.0,0.0,1611.91,6.0,1.23,-1.44,1.1,,,,,,180.0,250.0,750.0,1100.0,5.0,2.0,2.0,6.0,26.5,20240730_55,小型,1756.0,3.0,,,S60,,,0.0,28.3,80.4,244,0.436,0.336,1284,0.426,737,23.0,7.4,15.6,20.2,1.347,7,0.69,69.48192771084338,79.8,5.8269449843117584,66.94,69.18620689655172,100.27,2.9396,,6.68,6.56,496.33333333333337,18.5,356.12,6.0,-0.5,1,-33.59,60.69888888888889,914.529925925926,,,,,,,2024-07-30,S60-31
20240731064848,2024-07-31 06:48:48,1,S60-24,885,1171,0,123,299,29,0,64,2.66,0.0,0.0,0.0,2573.66,7.0,2.5,-0.9,0.77,,,,,,180.0,250.0,750.0,1100.0,4.0,6.0,2.0,6.0,0.0,20240731_1,小型,820.0,2.0,,,S60,,,0.0,30.4,66.3,392,0.411,0.314,2056,0.43,1171,23.7,7.4,16.3,20.0,1.323,7,1.1,94.14823529411764,121.0,14.836049987741154,83.03999999999999,103.98620689655174,94.533,2.9396,,6.68,6.56,496.33333333333337,18.5,356.12,7.0,1.0,1,12.17,,,,,,,,,2024-07-31,S60-24
20240731071635,2024-07-31 07:16:35,4,S60-24,796,1062,0,121,272,26,0,57,2.41,0.0,0.0,0.0,2336.41,5.5,0.83,-0.62,0.57,,,,,,180.0,250.0,750.0,1100.0,4.0,5.0,2.0,6.0,0.0,20240731_4,小型,820.0,2.0,,,S60,,,0.0,30.4,66.3,355,0.445,0.341,1858,0.428,1062,23.4,7.3,16.1,20.4,1.334,7,1.0,86.09310344827587,107.2,10.609015826427555,80.4,87.61935483870967,87.619,2.9396,,6.68,6.56,496.33333333333337,18.5,356.12,5.5,-1.5,1,3.82,,,,,,,,,2024-07-31,S60-24
20240731075232,2024-07-31 07:52:32,7,S60-24,771,1033,0,117,264,23,0,55,2.38,0.0,0.0,0.0,2265.38,5.5,0.0,-0.64,0.88,,,,,,180.0,250.0,750.0,1100.0,4.0,5.0,2.0,6.0,0.0,20240731_7,小型,820.0,2.0,,,S60,,,0.0,30.4,66.3,342,0.443,0.342,1804,0.427,1033,22.8,6.7,16.1,20.3,1.34,7,0.97,82.97777777777777,106.0,10.589197850220344,77.8,85.66428571428573,88.314,2.9396,,6.68,6.56,496.33333333333337,18.5,356.12,5.5,0.0,0,-0.18,,,,,,,,,2024-07-31,S60-24
20240731082053,2024-07-31 08:20:53,8,S60-24,921,1233,0,140,315,28,0,68,2.87,0.0,0.0,0.0,2707.87,5.5,0.0,-0.75,0.65,,,,,,180.0,250.0,750.0,1100.0,4.0,4.0,2.0,6.0,0.0,20240731_8,小型,914.0,3.0,,,S60,,,0.0,30.4,66.3,411,0.444,0.341,2154,0.428,1233,23.4,6.8,16.5,20.4,1.339,7,1.16,88.30853658536584,119.3,14.6342248473504,80.58,92.3896551724138,79.646,2.9396,,6.68,6.56,496.33333333333337,18.5,356.12,5.5,0.0,0,22.82,,,,,,,,,2024-07-31,S60-24
20240731084844,2024-07-31 08:48:44,11,S60-24,943,1252,0,137,318,31,0,68,2.88,0.0,0.0,0.0,2751.88,6.0,0.0,-0.74,0.48,,,,,,180.0,250.0,750.0,1100.0,4.0,2.0,2.0,6.0,0.0,20240731_11,小型,914.0,3.0,,,S60,,,0.0,30.4,66.3,417,0.431,0.329,2195,0.43,1252,23.7,7.4,16.3,20.2,1.328,7,1.18,94.24117647058826,128.9,16.07677872903,87.19999999999999,99.28611111111113,84.141,2.9396,,6.68,6.56,496.33333333333337,18.5,356.12,6.0,0.5,1,21.41,,,,,,,,,2024-07-31,S60-24
20240731091436,2024-07-31 09:14:36,13,S60-24,954,1273,0,144,327,28,0,70,2.95,0.0,0.0,0.0,2798.95,5.5,0.0,-0.73,0.47,,,,,,180.0,250.0,750.0,1100.0,4.0,2.0,2.0,6.0,0.0,20240731_13,小型,1033.0,4.0,,,S60,,,0.0,30.4,66.3,425,0.44,0.339,2227,0.428,1273,23.1,6.6,16.5,20.4,1.334,7,1.2,92.49891304347824,128.1,17.500897458759187,85.82,101.47878787878788,84.566,2.9396,,6.68,6.56,496.33333333333337,18.5,356.12,5.5,-0.5,1,26.82,65.4547619047619,458.1833333333333,,,,,,,2024-07-31,S60-24
20240731093934,2024-07-31 09:39:34,16,S60-24,926,1241,0,146,319,29,0,69,2.89,0.0,0.0,0.0,2732.89,5.0,0.0,-0.64,0.4,,,,,,180.0,250.0,750.0,1100.0,4.0,3.0,2.0,6.0,0.0,20240731_16,小型,1033.0,4.0,,,S60,,,0.0,30.4,66.3,417,0.458,0.35,2167,0.427,1241,23.5,7.0,16.5,20.6,1.34,7,1.17,87.39878048780487,123.4,15.406171505731384,80.25999999999999,92.34482758620688,78.927,2.9396,,6.68,6.56,496.33333333333337,18.5,356.12,5.0,-0.5,1,22.18,65.4547619047619,458.1833333333333,,,,,,,2024-07-31,S60-24
20240731100613,2024-07-31 10:06:13,17,S60-24,935,1251,0,146,322,29,0,68,2.91,0.0,0.0,0.0,2753.91,5.0,0.0,-0.64,0.4,,,,,,180.0,250.0,750.0,1100.0,4.0,4.0,2.0,6.0,0.0,20240731_17,小型,1033.0,4.0,,,S60,,,0.0,30.4,66.3,419,0.453,0.348,2186,0.428,1251,23.2,6.9,16.2,20.5,1.338,7,1.18,91.39651162790696,122.8,14.868152695457704,84.47999999999999,96.17000000000002,81.5,2.9396,,6.68,6.56,496.33333333333337,18.5,356.12,5.0,0.0,0,22.18,65.4547619047619,458.1833333333333,,,,,,,2024-07-31,S60-24
20240731103537,2024-07-31 10:35:37,20,S60-31,548,735,0,81,188,17,0,39,1.92,0.0,0.0,0.0,1609.92,6.0,0.0,-1.26,0.82,,,,,,200.0,250.0,750.0,1100.0,4.0,3.0,2.0,6.0,0.0,20240731_20,小型,1130.0,1.0,,,S60,,,0.0,30.4,66.3,244,0.431,0.332,1283,0.427,735,23.0,7.0,16.0,20.2,1.341,7,0.69,72.79259259259258,84.8,7.421519889887415,67.14,75.08214285714287,108.815,2.9396,,6.68,6.56,496.33333333333337,18.5,356.12,6.0,1.0,1,-34.59,65.67142857142858,459.7000000000001,,,,,,,2024-07-31,S60-31
20240731103910,2024-07-31 10:39:10,21,S60-31,544,736,0,83,187,19,0,40,1.92,0.0,0.0,0.0,1610.92,5.5,0.0,-1.63,0.96,,,,,,200.0,250.0,750.0,1100.0,4.0,3.0,2.0,6.0,0.0,20240731_21,小型,1130.0,1.0,,,S60,,,0.0,30.4,66.3,246,0.444,0.337,1280,0.425,736,24.0,7.7,16.3,20.4,1.353,7,0.69,69.60731707317075,80.4,6.092634107090236,66.12,68.45517241379311,99.21,2.9396,,6.68,6.56,496.33333333333337,18.5,356.12,5.5,-0.5,1,-34.18,65.67142857142858,459.7000000000001,,,,,,,2024-07-31,S60-31
20240731110421,2024-07-31 11:04:21,22,S60-31,551,736,0,81,188,17,0,37,1.94,0.0,0.0,0.0,1611.94,6.0,0.0,-0.72,0.96,,,,,,200.0,250.0,750.0,1100.0,5.0,2.0,2.0,6.0,0.0,20240731_22,小型,1130.0,1.0,,,S60,,,0.0,30.4,66.3,242,0.431,0.335,1287,0.428,736,22.3,7.0,15.3,20.1,1.336,7,0.69,69.99382716049384,83.5,6.937771828579774,65.23999999999998,68.56785714285714,99.374,2.9396,,6.68,6.56,496.33333333333337,18.5,356.12,6.0,0.5,1,-34.59,65.67142857142858,459.7000000000001,,,,,,,2024-07-31,S60-31
20240731110742,2024-07-31 11:07:42,23,S60-31,551,736,0,81,186,18,0,40,1.91,0.0,0.0,0.0,1613.91,6.0,0.0,-0.72,0.96,,,,,,200.0,250.0,750.0,1100.0,5.0,2.0,2.0,6.0,0.0,20240731_23,小型,1130.0,1.0,,,S60,,,0.0,30.4,66.3,244,0.435,0.332,1287,0.428,736,23.8,7.4,16.4,20.2,1.336,7,0.69,69.92168674698796,80.6,6.287586703376342,68.44000000000001,68.05172413793103,98.626,2.9396,,6.68,6.56,496.33333333333337,18.5,356.12,6.0,0.0,0,-34.59,65.67142857142858,459.7000000000001,,,,,,,2024-07-31,S60-31
20240731130032,2024-07-31 13:00:32,24,S60-31,885,1167,0,122,300,28,0,63,3.08,0.0,0.0,0.0,2568.08,7.0,1.67,-0.9,0.43,,,,,,200.0,260.0,750.0,1100.0,5.0,3.0,2.0,6.0,0.0,20240731_24,小型,1427.0,3.0,,,S60,,,0.0,29.1,75.9,391,0.407,0.312,2052,0.431,1167,23.3,7.2,16.1,20.0,1.319,7,1.1,84.03414634146341,113.0,13.17922625798161,75.9,88.50344827586208,80.458,2.9396,,6.68,6.56,496.33333333333337,18.5,356.12,7.0,1.0,1,11.17,61.90360360360361,1148.311846846847,,,,,,,2024-07-31,S60-31
20240731132835,2024-07-31 13:28:35,27,S60-31,785,1041,0,113,267,25,0,58,2.77,0.0,0.0,0.0,2291.77,6.5,1.8,-0.88,0.58,,,,,,200.0,260.0,750.0,1100.0,5.0,5.0,2.0,6.0,0.0,20240731_27,小型,1427.0,3.0,,,S60,,,0.0,29.1,75.9,350,0.423,0.323,1826,0.43,1041,23.7,7.1,16.6,20.2,1.326,7,0.98,79.69756097560975,102.5,10.62488996338724,73.9,81.05172413793103,82.706,2.9396,,6.68,6.56,496.33333333333337,18.5,356.12,6.5,-0.5,1,0.48,61.90360360360361,1148.311846846847,,,,,,,2024-07-31,S60-31
20240731135846,2024-07-31 13:58:46,30,S60-31,807,1060,0,111,273,26,0,58,2.78,0.0,0.0,0.0,2337.78,7.0,1.83,-0.62,0.38,,,,,,200.0,260.0,750.0,1100.0,5.0,4.0,2.0,6.0,0.0,20240731_30,小型,1427.0,3.0,,,S60,,,0.0,29.1,75.9,357,0.407,0.311,1867,0.432,1060,23.5,7.3,16.2,20.0,1.314,7,1.0,82.24074074074075,108.3,11.98669816023731,76.32000000000001,85.725,85.725,2.9396,,6.68,6.56,496.33333333333337,18.5,356.12,7.0,0.5,1,0.17,61.90360360360361,1148.311846846847,,,,,,,2024-07-31,S60-31
20240731142744,2024-07-31 14:27:44,32,S60-31,937,1230,0,124,316,31,0,69,3.21,0.0,0.0,0.0,2710.21,7.5,1.64,-0.95,0.41,,,,,,200.0,260.0,750.0,1100.0,5.0,3.0,2.0,6.0,0.0,20240731_32,小型,1558.0,2.0,,,S60,,,0.0,29.1,75.9,416,0.392,0.298,2167,0.432,1230,24.0,7.5,16.6,19.9,1.313,7,1.16,90.91975308641976,122.0,16.514179614322213,82.3,103.12857142857143,88.904,2.9396,,6.68,6.56,496.33333333333337,18.5,356.12,7.5,0.5,1,17.12,68.30588235294117,1163.476862745098,,,,,,,2024-07-31,S60-31
20240731145728,2024-07-31 14:57:28,37,S60-31,950,1242,0,125,319,31,0,70,3.22,0.0,0.0,0.0,2740.22,7.5,1.63,-0.52,0.49,,,,,,200.0,260.0,750.0,1100.0,4.0,7.0,2.0,6.0,0.0,20240731_37,小型,1558.0,2.0,,,S60,,,0.0,29.1,75.9,420,0.392,0.298,2192,0.433,1242,24.0,7.4,16.7,19.9,1.307,7,1.17,98.79887640449438,134.8,19.257454382636634,84.52000000000001,111.23225806451612,95.07,2.9396,,6.68,6.56,496.33333333333337,18.5,356.12,7.5,0.0,0,18.12,68.30588235294117,1163.476862745098,,,,,,,2024-07-31,S60-31
