Repository: Vincent626/concrete-strength-analysis

# 🎯 S60 & M60 混凝土強度預測模型訓練成果報告

> **更新日期**: 2026-02-04  
> **專案目標**: 建立 S60/M60 混凝土 28 天抗壓強度預測模型

---

## 📋 摘要

本專案針對 S60（小型）與 M60（中型）離心混凝土管配比，建立機器學習預測模型。透過配料特徵分析，預測 28 天抗壓強度，並識別影響強度的關鍵因素。

### 主要成果

| 模型 | 樣本數 | R² | MAE (kgf/cm²) | 狀態 |
|:---|---:|---:|---:|:---|
| **S60** | 46 | **0.360** | 28 | ✅ 可用 |
| **M60** | 52 | **0.206** | 25 | ✅ 可用 |

---

## 📈 模型效能比較
> **說明**：S60 模型 R²=0.360，M60 模型 R²=0.206，兩者皆具有預測能力。S60 表現較佳，預測誤差約 28 kgf/cm²。

---

## 📊 強度分布比較
> **說明**：S60 與 M60 的強度分布相似，平均約 605 kgf/cm²，皆高於設計強度 510 kgf/cm²（紅色虛線）。

---

File: S60_M60_dataset_v9_shared.csv (part 75 of 138)
match_key,日期及時間,序,配比 ,耗用骨材1,耗用骨材2,耗用骨材3,耗用水,耗用泥料1,耗用泥料2,耗用泥料3,耗用泥料4,耗用藥劑1,耗用藥劑2,耗用藥劑3,耗用藥劑4,耗用小計,表面水骨材1,誤差%水,誤差%骨材1,誤差%骨材2,坍度(cm),混凝土溫度(℃),試體1強度(X1),試體2強度(X2),試體3強度(X3),加料轉速,慢速轉速,中速轉速,高速轉速,加料時間,慢速時間,中速時間,高速時間,總降水量,cp_key,類型,入池,蒸養池,離心開始,離心結束,母體,平均強度,強度_原始,強度_修正,環境溫度,環境濕度,膠結料總量,水灰比,水膠比,骨材總量,砂石比,粗骨材總量,水泥取代率,矽灰取代率,爐石取代率,漿體比例,粗細骨材比,月份,拌合米數,平均電流,最大電流,電流標準差,最終電流,穩定階段平均電流,單位體積穩定電流,砂_FM,砂_Mud,六分_FM,三分_FM,水泥砂漿_28天平均強度,水泥_流動性,水泥砂漿_7天平均強度,設定扣水率(%),扣水率_變動幅度,扣水率_是否變更,水量微調偏離度,蒸養實際平均溫度,蒸養實際總積溫,蒸養實際階段1溫度,蒸養實際階段2溫度,蒸養實際階段3溫度,實際離心平均轉速,實際離心平均電流,實際離心總能量,日期,配比
20240731152803,2024-07-31 15:28:03,40,S60-31,931,1229,0,133,313,31,0,67,3.19,0.0,0.0,0.0,2707.19,6.5,1.53,-0.64,0.33,,,,,,200.0,260.0,750.0,1100.0,5.0,4.0,2.0,6.0,0.0,20240731_40,小型,1558.0,2.0,,,S60,,,0.0,29.1,75.9,411,0.425,0.324,2160,0.431,1229,23.8,7.5,16.3,20.1,1.32,7,1.16,92.10361445783133,124.4,16.174883443338132,83.22,96.71379310344828,83.374,2.9396,,6.68,6.56,496.33333333333337,18.5,356.12,6.5,-1.0,1,20.48,68.30588235294117,1163.476862745098,,,,,,,2024-07-31,S60-31
20240731155844,2024-07-31 15:58:44,45,S60-31,940,1240,0,134,320,30,0,68,3.24,0.0,0.0,0.0,2735.24,6.5,1.52,-0.63,0.32,,,,,,200.0,260.0,750.0,1100.0,5.0,2.0,2.0,6.0,0.0,20240731_45,小型,1655.0,4.0,,,S60,,,0.0,29.1,75.9,418,0.419,0.321,2180,0.431,1240,23.4,7.2,16.3,20.2,1.319,7,1.17,86.43950617283951,117.0,15.986226162438356,78.44000000000001,91.29285714285712,78.028,2.9396,,6.68,6.56,496.33333333333337,18.5,356.12,6.5,0.0,0,21.48,61.984375,996.9153645833331,,,,,,,2024-07-31,S60-31
20240731162419,2024-07-31 16:24:19,50,S60-31,923,1220,0,131,315,29,0,69,3.19,0.0,0.0,0.0,2690.19,6.5,1.55,-0.75,0.49,,,,,,200.0,260.0,750.0,1100.0,5.0,4.0,2.0,6.0,0.0,20240731_50,小型,1655.0,4.0,,,S60,,,0.0,29.1,75.9,413,0.416,0.317,2143,0.431,1220,23.7,7.0,16.7,20.2,1.322,7,1.15,86.6604938271605,122.6,15.03330195457303,79.12,91.225,79.326,2.9396,,6.68,6.56,496.33333333333337,18.5,356.12,6.5,0.0,0,18.48,61.984375,996.9153645833331,,,,,,,2024-07-31,S60-31
20240731165243,2024-07-31 16:52:43,55,S60-31,554,736,0,82,186,18,0,41,1.93,0.0,0.0,0.0,1618.93,6.0,1.23,-0.18,0.96,,,,,,200.0,260.0,750.0,1100.0,5.0,3.0,2.0,6.0,0.0,20240731_55,小型,1755.0,1.0,,,S60,,,0.0,29.1,75.9,245,0.441,0.335,1290,0.429,736,24.1,7.3,16.7,20.2,1.329,7,0.69,70.79876543209876,81.6,6.971980851548619,63.540000000000006,74.18928571428572,107.521,2.9396,,6.68,6.56,496.33333333333337,18.5,356.12,6.0,-0.5,1,-33.59,58.855555555555554,887.737962962963,,,,,,,2024-07-31,S60-31
20240731165630,2024-07-31 16:56:30,56,S60-31,552,734,0,82,188,18,0,39,1.94,0.0,0.0,0.0,1614.94,6.0,1.23,-0.54,0.69,,,,,,200.0,260.0,750.0,1100.0,5.0,3.0,2.0,6.0,0.0,20240731_56,小型,1755.0,1.0,,,S60,,,0.0,29.1,75.9,245,0.436,0.335,1286,0.429,734,23.3,7.3,15.9,20.3,1.33,7,0.69,72.15308641975308,81.6,6.56603844371806,66.44000000000001,75.04642857142858,108.763,2.9396,,6.68,6.56,496.33333333333337,18.5,356.12,6.0,0.0,0,-33.59,58.855555555555554,887.737962962963,,,,,,,2024-07-31,S60-31
20240731172021,2024-07-31 17:20:21,59,S60-31,553,734,0,79,184,18,0,38,1.97,0.0,0.0,0.0,1607.97,6.5,1.28,-0.9,0.69,,,,,,200.0,260.0,750.0,1100.0,5.0,5.0,2.0,6.0,0.0,20240731_59,小型,1755.0,1.0,,,S60,,,0.0,29.1,75.9,240,0.429,0.329,1287,0.43,734,23.3,7.5,15.8,19.9,1.327,7,0.69,71.64024390243902,83.5,7.732412928485465,64.4,74.06896551724138,107.346,2.9396,,6.68,6.56,496.33333333333337,18.5,356.12,6.5,0.5,1,-33.52,58.855555555555554,887.737962962963,,,,,,,2024-07-31,S60-31
20240731172335,2024-07-31 17:23:35,60,S60-31,541,724,0,80,184,19,0,39,1.91,0.0,0.0,0.0,1588.91,6.0,1.27,-1.1,0.84,,,,,,200.0,260.0,750.0,1100.0,5.0,5.0,2.0,6.0,0.0,20240731_60,小型,1755.0,1.0,,,S60,,,0.0,29.1,75.9,242,0.435,0.331,1265,0.428,724,24.0,7.9,16.1,20.3,1.338,7,0.68,69.32738095238096,79.8,6.085900003686824,65.38000000000001,69.14,101.676,2.9396,,6.68,6.56,496.33333333333337,18.5,356.12,6.0,-0.5,1,-35.59,58.855555555555554,887.737962962963,,,,,,,2024-07-31,S60-31
20240801064947,2024-08-01 06:49:47,1,S60-24,890,1171,0,123,298,29,0,64,2.64,0.0,0.0,0.0,2577.64,7.0,2.5,-0.34,0.77,,,,,,200.0,260.0,750.0,1100.0,4.0,4.0,2.0,6.0,0.0,20240801_1,小型,812.0,4.0,,,S60,,,0.0,30.5,66.4,391,0.413,0.315,2061,0.432,1171,23.8,7.4,16.4,20.0,1.316,8,1.1,90.09411764705884,122.9,13.78755920847978,83.47999999999999,93.9793103448276,85.436,2.9396,,6.68,6.56,496.33333333333337,18.5,356.12,7.0,1.0,1,12.17,,,,,,,,,2024-08-01,S60-24
20240801071448,2024-08-01 07:14:48,4,S60-24,800,1064,0,118,272,26,0,58,2.46,0.0,0.0,0.0,2340.46,6.0,1.72,-0.62,0.76,,,,,,200.0,260.0,750.0,1100.0,4.0,4.0,2.0,6.0,0.0,20240801_4,小型,812.0,4.0,,,S60,,,0.0,30.5,66.4,356,0.434,0.331,1864,0.429,1064,23.6,7.3,16.3,20.3,1.33,8,1.0,85.95402298850576,110.5,12.66509189785375,80.22,90.5516129032258,90.552,2.9396,,6.68,6.56,496.33333333333337,18.5,356.12,6.0,-1.0,1,2.41,,,,,,,,,2024-08-01,S60-24
20240801074635,2024-08-01 07:46:35,7,S60-24,778,1032,0,114,264,24,0,55,2.33,0.0,0.0,0.0,2269.33,6.0,0.88,-0.26,0.78,,,,,,200.0,260.0,750.0,1100.0,4.0,4.0,2.0,6.0,0.0,20240801_7,小型,812.0,4.0,,,S60,,,0.0,30.5,66.4,343,0.432,0.332,1810,0.43,1032,23.0,7.0,16.0,20.2,1.326,8,0.97,82.6469135802469,104.4,11.160756716012274,78.74,87.61071428571428,90.32,2.9396,,6.68,6.56,496.33333333333337,18.5,356.12,6.0,0.0,0,-1.59,,,,,,,,,2024-08-01,S60-24
20240801081206,2024-08-01 08:12:06,8,S60-24,956,1263,0,137,323,29,0,69,2.92,0.0,0.0,0.0,2779.92,6.5,2.24,-0.62,0.48,,,,,,200.0,260.0,750.0,1100.0,4.0,4.0,2.0,6.0,0.0,20240801_8,小型,906.0,1.0,,,S60,,,0.0,30.5,66.4,421,0.424,0.325,2219,0.431,1263,23.3,6.9,16.4,20.1,1.321,8,1.19,93.44479166666666,127.2,16.971807933745023,86.25999999999999,101.02941176470588,84.899,2.9396,,6.68,6.56,496.33333333333337,18.5,356.12,6.5,0.5,1,24.48,,,,,,,,,2024-08-01,S60-24
20240801083938,2024-08-01 08:39:38,11,S60-24,946,1263,0,144,324,30,0,68,2.92,0.0,0.0,0.0,2777.92,5.5,0.7,-0.73,0.48,,,,,,200.0,260.0,750.0,1100.0,4.0,3.0,2.0,6.0,0.0,20240801_11,小型,906.0,1.0,,,S60,,,0.0,30.5,66.4,422,0.444,0.341,2209,0.428,1263,23.2,7.1,16.1,20.4,1.335,8,1.19,89.08554216867469,123.9,15.446714724833578,83.8,94.13448275862068,79.105,2.9396,,6.68,6.56,496.33333333333337,18.5,356.12,5.5,-1.0,1,26.82,,,,,,,,,2024-08-01,S60-24
20240801090927,2024-08-01 09:09:27,12,S60-24,995,1304,0,136,336,29,0,71,3.01,0.0,0.0,0.0,2874.01,7.0,1.49,-0.4,0.38,,,,,,200.0,260.0,750.0,1100.0,4.0,3.0,2.0,6.0,0.0,20240801_12,小型,1030.0,2.0,,,S60,,,0.0,30.5,66.4,436,0.405,0.312,2299,0.433,1304,22.9,6.7,16.3,19.9,1.311,8,1.23,86.5851851851852,128.1,16.590352031263894,80.16,93.12857142857143,75.714,2.9396,,6.68,6.56,496.33333333333337,18.5,356.12,7.0,1.5,1,25.17,74.03333333333333,518.2333333333333,,,,,,,2024-08-01,S60-24
20240801093733,2024-08-01 09:37:33,16,S60-31,948,1262,0,141,323,30,0,71,3.28,0.0,0.0,0.0,2778.28,6.0,1.44,-0.94,0.4,,,,,,200.0,260.0,750.0,1100.0,4.0,4.0,2.0,6.0,0.0,20240801_16,小型,1030.0,2.0,,,S60,,,0.0,30.5,66.4,424,0.437,0.333,2210,0.429,1262,23.8,7.1,16.7,20.4,1.331,8,1.19,83.56428571428573,114.4,14.039677133524313,80.16,87.33666666666667,73.392,2.9396,,6.68,6.56,496.33333333333337,18.5,356.12,6.0,-1.0,1,25.41,74.03333333333333,518.2333333333333,,,,,,,2024-08-01,S60-31
20240801100427,2024-08-01 10:04:27,17,S60-31,960,1262,0,133,324,30,0,70,3.26,0.0,0.0,0.0,2782.26,7.0,2.31,-0.62,0.4,,,,,,200.0,260.0,750.0,1100.0,4.0,3.0,2.0,6.0,0.0,20240801_17,小型,1030.0,2.0,,,S60,,,0.0,30.5,66.4,424,0.41,0.314,2222,0.432,1262,23.6,7.1,16.5,20.0,1.315,8,1.19,96.76913580246912,129.9,19.2190276213432,84.38000000000001,102.66428571428573,86.273,2.9396,,6.68,6.56,496.33333333333337,18.5,356.12,7.0,1.0,1,22.17,74.03333333333333,518.2333333333333,,,,,,,2024-08-01,S60-31
20240801103058,2024-08-01 10:30:58,20,S60-31,549,733,0,79,188,18,0,38,1.94,0.0,0.0,0.0,1606.94,6.5,1.28,-1.61,0.55,,,,,,200.0,260.0,750.0,1100.0,5.0,3.0,2.0,6.0,0.0,20240801_20,小型,1127.0,3.0,,,S60,,,0.0,30.5,66.4,244,0.42,0.324,1282,0.428,733,23.0,7.4,15.6,20.1,1.335,8,0.69,72.74578313253012,83.2,6.74767789071351,69.86,74.23793103448276,107.591,2.9396,,6.68,6.56,496.33333333333337,18.5,356.12,6.5,-0.5,1,-33.52,67.05238095238096,469.3666666666667,,,,,,,2024-08-01,S60-31
20240801103416,2024-08-01 10:34:16,21,S60-31,550,734,0,82,188,18,0,39,1.94,0.0,0.0,0.0,1612.94,6.0,1.23,-0.9,0.69,,,,,,200.0,260.0,750.0,1100.0,5.0,3.0,2.0,6.0,0.0,20240801_21,小型,1127.0,3.0,,,S60,,,0.0,30.5,66.4,245,0.436,0.335,1284,0.428,734,23.3,7.3,15.9,20.3,1.335,8,0.69,69.85185185185185,81.0,6.777706941544429,65.72,69.75714285714287,101.097,2.9396,,6.68,6.56,496.33333333333337,18.5,356.12,6.0,-0.5,1,-33.59,67.05238095238096,469.3666666666667,,,,,,,2024-08-01,S60-31
20240801105848,2024-08-01 10:58:48,22,S60-31,549,735,0,82,189,18,0,41,1.93,0.0,0.0,0.0,1615.93,6.0,1.23,-1.08,0.82,,,,,,200.0,260.0,750.0,1100.0,5.0,2.0,2.0,7.0,0.0,20240801_22,小型,1127.0,3.0,,,S60,,,0.0,30.5,66.4,248,0.434,0.331,1284,0.428,735,23.8,7.3,16.5,20.4,1.339,8,0.69,72.96666666666667,83.2,6.994530491042516,69.53999999999999,74.92142857142858,108.582,2.9396,,6.68,6.56,496.33333333333337,18.5,356.12,6.0,0.0,0,-33.59,67.05238095238096,469.3666666666667,,,,,,,2024-08-01,S60-31
20240801110323,2024-08-01 11:03:23,23,S60-31,551,735,0,82,183,21,0,40,1.95,0.0,0.0,0.0,1613.95,6.0,1.23,-0.72,0.82,,,,,,200.0,260.0,750.0,1100.0,5.0,2.0,2.0,7.0,0.0,20240801_23,小型,1127.0,3.0,,,S60,,,0.0,30.5,66.4,244,0.448,0.336,1286,0.428,735,25.0,8.6,16.4,20.2,1.334,8,0.69,68.3809523809524,80.8,6.664788000602158,64.8,66.67333333333333,96.628,2.9396,,6.68,6.56,496.33333333333337,18.5,356.12,6.0,0.0,0,-33.59,67.05238095238096,469.3666666666667,,,,,,,2024-08-01,S60-31
20240801125941,2024-08-01 12:59:41,24,S60-31,892,1168,0,117,298,29,0,65,3.11,0.0,0.0,0.0,2572.11,7.5,1.74,-0.67,0.52,,,,,,200.0,260.0,750.0,1100.0,4.0,5.0,2.0,6.0,0.0,20240801_24,小型,1424.0,1.0,,,S60,,,0.0,29.9,71.5,392,0.393,0.298,2060,0.433,1168,24.0,7.4,16.6,19.8,1.309,8,1.1,91.9022988505747,115.8,15.12957807231651,81.14,95.27741935483871,86.616,2.9396,,6.68,6.56,496.33333333333337,18.5,356.12,7.5,1.5,1,10.12,61.3732142857143,1141.541785714286,,,,,,,2024-08-01,S60-31
20240801132711,2024-08-01 13:27:11,27,S60-31,784,1040,0,116,266,27,0,59,2.77,0.0,0.0,0.0,2294.77,6.0,1.75,-0.63,0.48,,,,,,200.0,260.0,750.0,1100.0,4.0,4.0,2.0,6.0,0.0,20240801_27,小型,1424.0,1.0,,,S60,,,0.0,29.9,71.5,352,0.436,0.33,1824,0.43,1040,24.4,7.7,16.8,20.4,1.327,8,0.98,80.63793103448278,104.4,10.663033591551429,74.78,80.3,81.939,2.9396,,6.68,6.56,496.33333333333337,18.5,356.12,6.0,-1.5,1,0.41,61.3732142857143,1141.541785714286,,,,,,,2024-08-01,S60-31
20240801135614,2024-08-01 13:56:14,30,S60-31,791,1052,0,113,271,28,0,57,2.76,0.0,0.0,0.0,2314.76,6.5,1.8,-1.13,0.67,,,,,,200.0,260.0,750.0,1100.0,4.0,6.0,2.0,6.0,0.0,20240801_30,小型,1424.0,1.0,,,S60,,,0.0,29.9,71.5,356,0.417,0.317,1843,0.429,1052,23.9,7.9,16.0,20.3,1.33,8,0.99,84.14,106.6,11.057945772424569,77.5,86.52068965517239,87.395,2.9396,,6.68,6.56,496.33333333333337,18.5,356.12,6.5,0.5,1,0.48,61.3732142857143,1141.541785714286,,,,,,,2024-08-01,S60-31
20240801142444,2024-08-01 14:24:44,31,S60-31,946,1252,0,135,320,32,0,68,3.33,0.0,0.0,0.0,2756.33,6.5,1.5,-0.84,0.48,,,,,,200.0,260.0,750.0,1100.0,4.0,4.0,2.0,6.0,0.0,20240801_31,小型,1516.0,4.0,,,S60,,,0.0,29.9,71.5,420,0.422,0.321,2198,0.43,1252,23.8,7.6,16.2,20.2,1.323,8,1.18,92.49518072289156,124.5,16.438068537893855,86.92,100.59310344827584,85.248,2.9396,,6.68,6.56,496.33333333333337,18.5,356.12,6.5,0.0,0,22.48,62.68411214953272,1111.5982554517136,,,,,,,2024-08-01,S60-31
20240801145001,2024-08-01 14:50:01,35,S60-31,935,1240,0,134,318,32,0,69,3.28,0.0,0.0,0.0,2731.28,6.5,1.52,-1.16,0.32,,,,,,200.0,260.0,750.0,1100.0,4.0,3.0,2.0,6.0,0.0,20240801_35,小型,1516.0,4.0,,,S60,,,0.0,29.9,71.5,419,0.421,0.32,2175,0.43,1240,24.1,7.6,16.5,20.3,1.326,8,1.17,92.32560975609756,129.1,17.93338493870872,81.58,101.60344827586206,86.841,2.9396,,6.68,6.56,496.33333333333337,18.5,356.12,6.5,0.0,0,21.48,62.68411214953272,1111.5982554517136,,,,,,,2024-08-01,S60-31
20240801151858,2024-08-01 15:18:58,38,S60-31,936,1240,0,134,319,31,0,68,3.24,0.0,0.0,0.0,2731.24,6.5,1.52,-1.06,0.32,,,,,,200.0,260.0,750.0,1100.0,4.0,4.0,2.0,6.0,0.0,20240801_38,小型,1645.0,2.0,,,S60,,,0.0,29.9,71.5,418,0.42,0.321,2176,0.43,1240,23.7,7.4,16.3,20.2,1.325,8,1.17,89.70493827160495,120.8,16.865165364560387,78.34,93.15714285714284,79.621,2.9396,,6.68,6.56,496.33333333333337,18.5,356.12,6.5,0.0,0,21.48,71.80612244897958,1166.849489795918,,,,,,,2024-08-01,S60-31
20240801154800,2024-08-01 15:48:00,42,S60-31,940,1240,0,130,318,32,0,67,3.26,0.0,0.0,0.0,2730.26,7.0,1.56,-1.05,0.32,,,,,,200.0,260.0,750.0,1100.0,4.0,4.0,2.0,6.0,0.0,20240801_42,小型,1645.0,2.0,,,S60,,,0.0,29.9,71.5,417,0.409,0.312,2180,0.431,1240,23.7,7.7,16.1,20.1,1.319,8,1.17,84.68709677419355,122.4,15.765146161921995,78.06,77.978125,66.648,2.9396,,6.68,6.56,496.33333333333337,18.5,356.12,7.0,0.5,1,19.17,71.80612244897958,1166.849489795918,,,,,,,2024-08-01,S60-31
20240801161628,2024-08-01 16:16:28,47,S60-31,947,1231,0,115,317,30,0,66,3.21,0.0,0.0,0.0,2709.21,8.5,1.77,-0.84,0.49,,,,,,200.0,260.0,750.0,1100.0,4.0,4.0,2.0,6.0,0.0,20240801_47,小型,1645.0,2.0,,,S60,,,0.0,29.9,71.5,413,0.363,0.278,2178,0.435,1231,23.2,7.3,16.0,19.5,1.3,8,1.16,94.30987654320988,130.2,17.964427160214015,83.52000000000001,109.08571428571427,94.039,2.9396,,6.68,6.56,496.33333333333337,18.5,356.12,8.5,1.5,1,25.56,71.80612244897958,1166.849489795918,,,,,,,2024-08-01,S60-31
20240801164523,2024-08-01 16:45:23,51,S60-31,552,723,0,70,184,20,0,41,1.94,0.0,0.0,0.0,1591.94,8.0,1.45,-0.9,0.7,,,,,,200.0,260.0,750.0,1100.0,5.0,5.0,2.0,6.0,0.0,20240801_51,小型,1759.0,3.0,,,S60,,,0.0,29.9,71.5,245,0.38,0.286,1275,0.433,723,24.9,8.2,16.7,19.8,1.31,8,0.68,70.97073170731707,81.0,6.647546545482815,68.32000000000001,73.0655172413793,107.449,2.9396,,6.68,6.56,496.33333333333337,18.5,356.12,8.0,-0.5,1,-29.15,61.18888888888889,918.8531481481482,,,,,,,2024-08-01,S60-31
20240801165644,2024-08-01 16:56:44,52,S60-31,552,724,0,70,185,20,0,38,1.97,0.0,0.0,0.0,1590.97,8.0,1.45,-0.9,0.84,,,,,,200.0,260.0,750.0,1100.0,5.0,5.0,2.0,6.0,0.0,20240801_52,小型,1759.0,3.0,,,S60,,,0.0,29.9,71.5,243,0.378,0.288,1276,0.433,724,23.9,8.2,15.6,19.7,1.312,8,0.68,73.2060975609756,83.1,7.601834623893001,65.72,78.38275862068966,115.269,2.9396,,6.68,6.56,496.33333333333337,18.5,356.12,8.0,0.0,0,-29.15,61.18888888888889,918.8531481481482,,,,,,,2024-08-01,S60-31
20240801173139,2024-08-01 17:31:39,54,S60-31,564,737,0,71,188,19,0,39,1.98,0.0,0.0,0.0,1619.98,8.0,1.43,-0.35,1.1,,,,,,200.0,260.0,750.0,1100.0,5.0,2.0,2.0,6.0,0.0,20240801_54,小型,1759.0,3.0,,,S60,,,0.0,29.9,71.5,246,0.378,0.289,1301,0.434,737,23.6,7.7,15.9,19.6,1.307,8,0.69,72.49753086419753,82.7,6.985487165574453,66.26,76.35714285714286,110.663,2.9396,,6.68,6.56,496.33333333333337,18.5,356.12,8.0,0.0,0,-28.15,61.18888888888889,918.8531481481482,,,,,,,2024-08-01,S60-31
20240801173525,2024-08-01 17:35:25,55,S60-31,551,736,0,74,188,19,0,40,1.97,0.0,0.0,0.0,1609.97,7.5,1.37,-2.13,0.96,,,,,,200.0,260.0,750.0,1100.0,5.0,2.0,2.0,6.0,0.0,20240801_55,小型,1759.0,3.0,,,S60,,,0.0,29.9,71.5,247,0.394,0.3,1287,0.428,736,23.9,7.7,16.2,20.0,1.336,8,0.69,66.87407407407407,79.0,6.068106824946103,62.88,65.90357142857142,95.512,2.9396,,6.68,6.56,496.33333333333337,18.5,356.12,7.5,-0.5,1,-32.88,61.18888888888889,918.8531481481482,,,,,,,2024-08-01,S60-31
20240802065025,2024-08-02 06:50:25,1,S60-24,896,1169,0,114,299,28,0,64,2.65,0.0,0.0,0.0,2572.65,8.0,2.7,-0.67,0.6,,,,,,200.0,250.0,750.0,1100.0,4.0,4.0,2.0,6.0,0.0,20240802_1,小型,811.0,4.0,,,S60,,,0.0,30.6,68.4,391,0.381,0.292,2065,0.434,1169,23.5,7.2,16.4,19.6,1.305,8,1.1,88.48045977011493,112.4,12.87003861849237,82.24,89.6032258064516,81.457,2.9396,,6.68,6.56,496.33333333333337,18.5,356.12,8.0,0.5,1,14.85,,,,,,,,,2024-08-02,S60-24
20240802071432,2024-08-02 07:14:32,4,S60-24,806,1065,0,110,272,29,0,59,2.43,0.0,0.0,0.0,2343.43,7.0,0.92,-0.74,0.85,,,,,,200.0,250.0,750.0,1100.0,4.0,5.0,2.0,6.0,0.0,20240802_4,小型,811.0,4.0,,,S60,,,0.0,30.6,68.4,360,0.404,0.306,1871,0.431,1065,24.4,8.1,16.4,20.1,1.321,8,1.0,87.90000000000002,112.7,12.947439533598544,82.52000000000001,89.85999999999999,89.86,2.9396,,6.68,6.56,496.33333333333337,18.5,356.12,7.0,-1.0,1,-0.83,,,,,,,,,2024-08-02,S60-24
20240802074254,2024-08-02 07:42:54,5,S60-24,790,1043,0,109,268,25,0,57,2.41,0.0,0.0,0.0,2294.41,7.0,1.87,-0.75,0.77,,,,,,200.0,250.0,750.0,1100.0,4.0,4.0,2.0,6.0,0.0,20240802_5,小型,811.0,4.0,,,S60,,,0.0,30.6,68.4,350,0.407,0.311,1833,0.431,1043,23.4,7.1,16.3,20.0,1.32,8,0.98,86.1409638554217,108.5,12.041935121923771,82.47999999999999,89.48965517241379,91.316,2.9396,,6.68,6.56,496.33333333333337,18.5,356.12,7.0,0.0,0,-1.83,,,,,,,,,2024-08-02,S60-24
20240802080951,2024-08-02 08:09:51,8,S60-24,934,1231,0,128,318,29,0,68,2.81,0.0,0.0,0.0,2710.81,7.0,1.59,-0.85,0.49,,,,,,200.0,250.0,750.0,1100.0,4.0,5.0,2.0,6.0,0.0,20240802_8,小型,909.0,3.0,,,S60,,,0.0,30.6,68.4,415,0.403,0.308,2165,0.431,1231,23.4,7.0,16.4,20.1,1.318,8,1.16,92.94166666666666,125.5,17.878593267430805,82.36,94.09999999999998,81.121,2.9396,,6.68,6.56,496.33333333333337,18.5,356.12,7.0,0.0,0,17.17,,,,,,,,,2024-08-02,S60-24
20240802084338,2024-08-02 08:43:38,11,S60-24,961,1264,0,132,324,32,0,68,2.92,0.0,0.0,0.0,2783.92,7.0,1.54,-0.52,0.56,,,,,,200.0,250.0,750.0,1100.0,4.0,3.0,2.0,6.0,0.0,20240802_11,小型,909.0,3.0,,,S60,,,0.0,30.6,68.4,424,0.407,0.311,2225,0.432,1264,23.6,7.5,16.0,20.0,1.315,8,1.19,92.0358024691358,132.2,19.675530385760418,81.94,94.97857142857144,79.814,2.9396,,6.68,6.56,496.33333333333337,18.5,356.12,7.0,0.0,0,21.17,,,,,,,,,2024-08-02,S60-24
20240802090858,2024-08-02 09:08:58,13,S60-31,932,1230,0,128,312,33,0,69,3.2,0.0,0.0,0.0,2707.2,7.0,1.59,-1.06,0.41,,,,,,200.0,250.0,750.0,1100.0,4.0,5.0,2.0,6.0,0.0,20240802_13,小型,1026.0,2.0,,,S60,,,0.0,30.6,68.4,414,0.41,0.309,2162,0.431,1230,24.6,8.0,16.7,20.0,1.32,8,1.16,83.80246913580247,113.1,13.923059966890898,79.62,90.69285714285716,78.183,2.9396,,6.68,6.56,496.33333333333337,18.5,356.12,7.0,0.0,0,17.17,75.36428571428571,527.55,,,,,,,2024-08-02,S60-31
20240802093516,2024-08-02 09:35:16,16,S60-31,960,1263,0,130,324,32,0,71,3.31,0.0,0.0,0.0,2783.31,7.2,1.56,-0.83,0.48,,,,,,200.0,250.0,750.0,1100.0,4.0,5.0,2.0,6.0,0.0,20240802_16,小型,1026.0,2.0,,,S60,,,0.0,30.6,68.4,427,0.401,0.304,2223,0.432,1263,24.1,7.5,16.6,20.0,1.316,8,1.19,88.44047619047619,123.3,16.40824501691596,78.93999999999998,90.45666666666668,76.014,2.9396,,6.68,6.56,496.33333333333337,18.5,356.12,7.2,0.2,1,4.57,75.36428571428571,527.55,,,,,,,2024-08-02,S60-31
20240802100031,2024-08-02 10:00:31,17,S60-31,968,1272,0,130,329,30,0,69,3.32,0.0,0.0,0.0,2801.32,7.2,1.56,-0.92,0.39,,,,,,200.0,250.0,750.0,1100.0,4.0,5.0,2.0,6.0,0.0,20240802_17,小型,1026.0,2.0,,,S60,,,0.0,30.6,68.4,428,0.395,0.304,2240,0.432,1272,23.1,7.0,16.1,19.9,1.314,8,1.2,87.46172839506174,127.3,17.938403303026533,76.46000000000001,95.08214285714288,79.235,2.9396,,6.68,6.56,496.33333333333337,18.5,356.12,7.2,0.0,0,4.57,75.36428571428571,527.55,,,,,,,2024-08-02,S60-31
20240802102927,2024-08-02 10:29:27,20,S60-31,587,766,0,69,195,19,0,43,2.0,0.0,0.0,0.0,1681.0,9.0,1.47,-1.34,0.79,,,,,,200.0,250.0,750.0,1100.0,5.0,3.0,2.0,6.0,0.0,20240802_20,小型,1133.0,1.0,,,S60,,,0.0,30.6,68.4,257,0.354,0.268,1353,0.434,766,24.1,7.4,16.7,19.4,1.305,8,0.72,73.10493827160492,85.0,7.887557027393662,65.94,75.65714285714286,105.079,2.9396,,6.68,6.56,496.33333333333337,18.5,356.12,9.0,1.8,1,-19.63,67.21428571428571,470.5,,,,,,,2024-08-02,S60-31
20240802103335,2024-08-02 10:33:35,21,S60-31,570,756,0,76,195,21,0,41,1.98,0.0,0.0,0.0,1660.98,7.5,1.33,-1.55,0.8,,,,,,200.0,250.0,750.0,1100.0,5.0,3.0,2.0,6.0,0.0,20240802_21,小型,1133.0,1.0,,,S60,,,0.0,30.6,68.4,257,0.39,0.296,1326,0.43,756,24.1,8.2,16.0,20.1,1.326,8,0.71,73.3320987654321,84.5,7.360116530889308,67.61999999999999,75.625,106.514,2.9396,,6.68,6.56,496.33333333333337,18.5,356.12,7.5,-1.5,1,-30.88,67.21428571428571,470.5,,,,,,,2024-08-02,S60-31
20240802110731,2024-08-02 11:07:31,24,S60-31,589,768,0,69,195,19,0,41,2.0,0.0,0.0,0.0,1683.0,9.0,1.47,-1.01,1.05,,,,,,200.0,250.0,750.0,1100.0,5.0,2.0,2.0,7.0,0.0,20240802_24,小型,1133.0,1.0,,,S60,,,0.0,30.6,68.4,255,0.354,0.271,1357,0.434,768,23.5,7.5,16.1,19.3,1.304,8,0.72,71.92716049382716,82.9,7.244427613233328,66.6,74.61071428571428,103.626,2.9396,,6.68,6.56,496.33333333333337,18.5,356.12,9.0,1.5,1,-19.63,67.21428571428571,470.5,,,,,,,2024-08-02,S60-31
20240802111039,2024-08-02 11:10:39,25,S60-31,575,758,0,73,194,19,0,41,2.02,0.0,0.0,0.0,1662.02,8.0,1.39,-1.2,1.07,,,,,,200.0,250.0,750.0,1100.0,5.0,2.0,2.0,7.0,0.0,20240802_25,小型,1133.0,1.0,,,S60,,,0.0,30.6,68.4,254,0.376,0.287,1333,0.431,758,23.6,7.5,16.1,19.7,1.318,8,0.71,72.44347826086957,84.2,7.135403226591273,68.22,74.06969696969696,104.324,2.9396,,6.68,6.56,496.33333333333337,18.5,356.12,8.0,-1.0,1,-26.15,67.21428571428571,470.5,,,,,,,2024-08-02,S60-31
20240802130046,2024-08-02 13:00:46,26,S60-31,898,1169,0,109,299,29,0,64,3.11,0.0,0.0,0.0,2571.11,8.5,1.87,-0.88,0.6,,,,,,200.0,280.0,750.0,1100.0,4.0,5.0,2.0,6.0,0.0,20240802_26,小型,1424.0,3.0,,,S60,,,0.0,30.2,71.4,392,0.365,0.278,2067,0.434,1169,23.7,7.4,16.3,19.5,1.302,8,1.1,89.37261904761904,116.1,15.557943547471298,79.06,99.80333333333331,90.73,2.9396,,6.68,6.56,496.33333333333337,18.5,356.12,8.5,0.5,1,19.56,63.04732142857142,1172.6801785714283,,,,,,,2024-08-02,S60-31
20240802132751,2024-08-02 13:27:51,29,S60-31,788,1041,0,109,263,29,0,58,2.76,0.0,0.0,0.0,2290.76,7.0,1.87,-1.01,0.58,,,,,,200.0,280.0,750.0,1100.0,4.0,4.0,2.0,6.0,0.0,20240802_29,小型,1424.0,3.0,,,S60,,,0.0,30.2,71.4,350,0.414,0.311,1829,0.431,1041,24.9,8.3,16.6,20.1,1.321,8,0.98,80.56506024096385,98.8,10.019396053930976,78.08,84.2448275862069,85.964,2.9396,,6.68,6.56,496.33333333333337,18.5,356.12,7.0,-1.5,1,-1.83,63.04732142857142,1172.6801785714283,,,,,,,2024-08-02,S60-31
20240802135710,2024-08-02 13:57:10,31,S60-31,806,1063,0,107,272,28,0,57,2.84,0.0,0.0,0.0,2335.84,7.5,1.9,-1.23,0.66,,,,,,200.0,280.0,750.0,1100.0,4.0,6.0,2.0,6.0,0.0,20240802_31,小型,1424.0,3.0,,,S60,,,0.0,30.2,71.4,357,0.393,0.3,1869,0.431,1063,23.8,7.8,16.0,19.9,1.319,8,1.0,81.19876543209875,107.1,11.943421080989207,75.96000000000001,83.11428571428571,83.114,2.9396,,6.68,6.56,496.33333333333337,18.5,356.12,7.5,0.5,1,0.12,63.04732142857142,1172.6801785714283,,,,,,,2024-08-02,S60-31
20240802143122,2024-08-02 14:31:22,34,S60-31,947,1242,0,125,320,31,0,68,3.31,0.0,0.0,0.0,2736.31,7.5,1.63,-0.84,0.49,,,,,,200.0,280.0,750.0,1100.0,4.0,4.0,2.0,6.0,0.0,20240802_34,小型,1523.0,4.0,,,S60,,,0.0,30.2,71.4,419,0.391,0.298,2189,0.433,1242,23.6,7.4,16.2,19.9,1.312,8,1.17,92.53411764705884,129.5,18.497615445311585,87.44,104.49310344827587,89.31,2.9396,,6.68,6.56,496.33333333333337,18.5,356.12,7.5,0.0,0,18.12,64.17924528301887,1130.6243710691824,,,,,,,2024-08-02,S60-31
20240802145932,2024-08-02 14:59:32,37,S60-31,922,1220,0,127,314,30,0,67,3.22,0.0,0.0,0.0,2683.22,7.0,1.6,-1.28,0.49,,,,,,200.0,280.0,750.0,1100.0,4.0,3.0,2.0,6.0,0.0,20240802_37,小型,1523.0,4.0,,,S60,,,0.0,30.2,71.4,411,0.404,0.309,2142,0.43,1220,23.6,7.3,16.3,20.1,1.323,8,1.15,87.88395061728396,125.3,16.778450735511345,79.14000000000001,94.41428571428573,82.099,2.9396,,6.68,6.56,496.33333333333337,18.5,356.12,7.0,-0.5,1,16.17,64.17924528301887,1130.6243710691824,,,,,,,2024-08-02,S60-31
20240802152507,2024-08-02 15:25:07,42,S60-31,908,1199,0,125,309,31,0,66,3.15,0.0,0.0,0.0,2641.15,7.0,1.63,-1.09,0.5,,,,,,200.0,280.0,750.0,1100.0,4.0,4.0,2.0,6.0,0.0,20240802_42,小型,1647.0,2.0,,,S60,,,0.0,30.2,71.4,406,0.405,0.308,2107,0.431,1199,23.9,7.6,16.3,20.1,1.32,8,1.13,82.63414634146342,114.2,13.622911292236516,77.5,85.2310344827586,75.426,2.9396,,6.68,6.56,496.33333333333337,18.5,356.12,7.0,0.0,0,14.17,72.82448979591837,1180.970476190476,,,,,,,2024-08-02,S60-31
20240802154647,2024-08-02 15:46:47,45,S60-31,897,1176,0,115,304,29,0,65,3.14,0.0,0.0,0.0,2589.14,8.0,1.77,-1.32,0.34,,,,,,200.0,280.0,750.0,1100.0,4.0,4.0,2.0,6.0,0.0,20240802_45,小型,1647.0,2.0,,,S60,,,0.0,30.2,71.4,398,0.378,0.289,2073,0.433,1176,23.6,7.3,16.3,19.8,1.311,8,1.11,88.39146341463415,114.5,15.037661672950517,80.8,96.0793103448276,86.558,2.9396,,6.68,6.56,496.33333333333337,18.5,356.12,8.0,1.0,1,15.85,72.82448979591837,1180.970476190476,,,,,,,2024-08-02,S60-31
20240802161958,2024-08-02 16:19:58,49,S60-31,885,1167,0,117,299,28,0,65,3.06,0.0,0.0,0.0,2564.06,7.5,1.74,-1.45,0.43,,,,,,200.0,280.0,750.0,1100.0,4.0,4.0,2.0,6.0,0.0,20240802_49,小型,1647.0,2.0,,,S60,,,0.0,30.2,71.4,392,0.391,0.298,2052,0.431,1167,23.7,7.1,16.6,19.9,1.319,8,1.1,82.27530864197533,113.0,13.319887024177005,75.34,86.41428571428571,78.558,2.9396,,6.68,6.56,496.33333333333337,18.5,356.12,7.5,-0.5,1,10.12,72.82448979591837,1180.970476190476,,,,,,,2024-08-02,S60-31
20240802165417,2024-08-02 16:54:17,54,S60-31,588,767,0,69,195,19,0,42,1.99,0.0,0.0,0.0,1681.99,9.0,1.47,-1.18,0.92,,,,,,200.0,280.0,750.0,1100.0,5.0,5.0,2.0,6.0,0.0,20240802_54,小型,1748.0,1.0,,,S60,,,0.0,30.2,71.4,256,0.354,0.27,1355,0.434,767,23.8,7.4,16.4,19.3,1.304,8,0.72,73.14578313253011,83.0,7.199101369704538,68.49999999999999,77.37931034482757,107.471,2.9396,,6.68,6.56,496.33333333333337,18.5,356.12,9.0,1.5,1,-19.63,61.175824175824175,929.8725274725274,,,,,,,2024-08-02,S60-31
20240802165743,2024-08-02 16:57:43,55,S60-31,573,756,0,73,194,20,0,41,2.02,0.0,0.0,0.0,1659.02,8.0,1.39,-1.55,0.8,,,,,,200.0,280.0,750.0,1100.0,5.0,5.0,2.0,6.0,0.0,20240802_55,小型,1748.0,1.0,,,S60,,,0.0,30.2,71.4,255,0.376,0.286,1329,0.431,756,23.9,7.8,16.1,19.8,1.319,8,0.71,73.13493975903614,84.5,7.944876863102726,66.7,77.77241379310345,109.539,2.9396,,6.68,6.56,496.33333333333337,18.5,356.12,8.0,-1.0,1,-26.15,61.175824175824175,929.8725274725274,,,,,,,2024-08-02,S60-31
20240802172145,2024-08-02 17:21:45,59,S60-31,559,733,0,71,188,18,0,39,1.9,0.0,0.0,0.0,1609.9,8.0,1.43,-1.24,0.55,,,,,,200.0,280.0,750.0,1100.0,5.0,2.0,2.0,6.0,0.0,20240802_59,小型,1748.0,1.0,,,S60,,,0.0,30.2,71.4,245,0.378,0.29,1292,0.433,733,23.3,7.3,15.9,19.7,1.311,8,0.69,72.2567901234568,81.7,6.699178838044255,68.2,76.04285714285713,110.207,2.9396,,6.68,6.56,496.33333333333337,18.5,356.12,8.0,0.0,0,-28.15,61.175824175824175,929.8725274725274,,,,,,,2024-08-02,S60-31
20240802172531,2024-08-02 17:25:31,60,S60-31,556,735,0,74,188,19,0,41,1.9,0.0,0.0,0.0,1614.9,7.5,1.37,-1.24,0.82,,,,,,200.0,280.0,750.0,1100.0,5.0,2.0,2.0,6.0,0.0,20240802_60,小型,1748.0,1.0,,,S60,,,0.0,30.2,71.4,248,0.394,0.298,1291,0.431,735,24.2,7.7,16.5,20.0,1.322,8,0.69,73.24024390243902,84.8,7.511371213133271,66.46,76.13793103448275,110.345,2.9396,,6.68,6.56,496.33333333333337,18.5,356.12,7.5,-0.5,1,-32.88,61.175824175824175,929.8725274725274,,,,,,,2024-08-02,S60-31
20240805065020,2024-08-05 06:50:20,1,S60-24,885,1171,0,123,301,26,0,63,2.66,0.0,0.0,0.0,2571.66,7.0,2.5,-0.9,0.77,,,,,,200.0,250.0,750.0,1100.0,4.0,4.0,2.0,6.0,0.0,20240805_1,小型,806.0,4.0,,,S60,,,0.0,31.0,66.3,390,0.409,0.315,2056,0.43,1171,22.8,6.7,16.2,20.0,1.323,8,1.1,101.6695238095238,138.9,20.0602431918484,82.88000000000001,110.28611111111113,100.26,2.9396,,6.68,6.56,464.04,18.5,355.56,7.0,-0.5,1,12.17,,,,,,,,,2024-08-05,S60-24
20240805071528,2024-08-05 07:15:28,4,S60-24,771,1045,0,127,267,25,0,55,2.46,0.0,0.0,0.0,2292.46,4.5,0.79,-0.77,0.97,,,,,,200.0,250.0,750.0,1100.0,4.0,5.0,2.0,6.0,0.0,20240805_4,小型,806.0,4.0,,,S60,,,0.0,31.0,66.3,347,0.476,0.366,1816,0.425,1045,23.1,7.2,15.9,20.7,1.355,8,0.98,89.68888888888888,109.5,13.034768321116614,80.62,99.0357142857143,101.057,2.9396,,6.68,6.56,464.04,18.5,355.56,4.5,-2.5,1,1.83,,,,,,,,,2024-08-05,S60-24
20240805074059,2024-08-05 07:40:59,6,S60-24,769,1044,0,127,267,23,0,57,2.4,0.0,0.0,0.0,2289.4,4.5,0.79,-1.03,0.87,,,,,,200.0,250.0,750.0,1100.0,4.0,4.0,2.0,6.0,0.0,20240805_6,小型,806.0,4.0,,,S60,,,0.0,31.0,66.3,347,0.476,0.366,1813,0.424,1044,23.1,6.6,16.4,20.7,1.358,8,0.98,82.54074074074074,110.6,12.2727619495799,76.8,86.18214285714284,87.941,2.9396,,6.68,6.56,464.04,18.5,355.56,4.5,0.0,0,1.83,,,,,,,,,2024-08-05,S60-24
20240805080728,2024-08-05 08:07:28,7,S60-24,925,1234,0,133,316,29,0,67,2.86,0.0,0.0,0.0,2706.86,6.5,1.53,-1.28,0.73,,,,,,200.0,250.0,750.0,1100.0,4.0,5.0,2.0,6.0,0.0,20240805_7,小型,905.0,1.0,,,S60,,,0.0,31.0,66.3,412,0.421,0.323,2159,0.428,1234,23.3,7.0,16.3,20.2,1.334,8,1.16,102.86071428571428,133.9,21.271538204488973,84.08,114.01666666666668,98.29,2.9396,,6.68,6.56,464.04,18.5,355.56,6.5,2.0,1,20.48,,,,,,,,,2024-08-05,S60-24
20240805083651,2024-08-05 08:36:51,12,S60-24,894,1199,0,137,309,28,0,65,2.82,0.0,0.0,0.0,2634.82,5.5,0.74,-1.22,0.5,,,,,,200.0,250.0,750.0,1100.0,4.0,3.0,2.0,6.0,0.0,20240805_12,小型,905.0,1.0,,,S60,,,0.0,31.0,66.3,402,0.443,0.341,2093,0.427,1199,23.1,7.0,16.2,20.5,1.341,8,1.13,91.08765432098764,125.3,17.679760226266755,79.25999999999999,96.39285714285714,85.303,2.9396,,6.68,6.56,464.04,18.5,355.56,5.5,-1.0,1,19.82,,,,,,,,,2024-08-05,S60-24
20240805090901,2024-08-05 09:09:01,16,S60-24,877,1177,0,135,301,28,0,64,2.74,0.0,0.0,0.0,2584.74,5.5,0.75,-1.24,0.43,,,,,,200.0,250.0,750.0,1100.0,4.0,5.0,2.0,6.0,0.0,20240805_16,小型,1032.0,2.0,,,S60,,,0.0,31.0,66.3,393,0.449,0.344,2054,0.427,1177,23.4,7.1,16.3,20.4,1.342,8,1.11,85.93086419753087,116.4,14.235893099471577,80.35999999999999,90.45,81.486,2.9396,,6.68,6.56,464.04,18.5,355.56,5.5,0.0,0,17.82,71.4595238095238,500.2166666666666,,,,,,,2024-08-05,S60-24
20240805093626,2024-08-05 09:36:26,19,S60-31,860,1157,0,133,298,28,0,63,3.05,0.0,0.0,0.0,2542.05,5.5,1.53,-1.49,0.52,,,,,,200.0,250.0,750.0,1100.0,4.0,5.0,2.0,6.0,0.0,20240805_19,小型,1032.0,2.0,,,S60,,,0.0,31.0,66.3,389,0.446,0.342,2017,0.426,1157,23.4,7.2,16.2,20.6,1.345,8,1.09,82.55731707317074,112.9,13.458373316047476,73.38,88.77931034482759,81.449,2.9396,,6.68,6.56,464.04,18.5,355.56,5.5,0.0,0,15.82,71.4595238095238,500.2166666666666,,,,,,,2024-08-05,S60-31
20240805100715,2024-08-05 10:07:15,22,S60-31,938,1241,0,130,319,29,0,69,3.26,0.0,0.0,0.0,2729.26,7.0,1.56,-1.26,0.4,,,,,,200.0,250.0,750.0,1100.0,4.0,5.0,2.0,6.0,0.0,20240805_22,小型,1032.0,2.0,,,S60,,,0.0,31.0,66.3,417,0.408,0.312,2179,0.43,1241,23.5,7.0,16.5,20.1,1.323,8,1.17,95.80714285714284,126.9,18.23885038222821,80.94,107.22,91.641,2.9396,,6.68,6.56,464.04,18.5,355.56,7.0,1.5,1,19.17,71.4595238095238,500.2166666666666,,,,,,,2024-08-05,S60-31
20240805103147,2024-08-05 10:31:47,23,S60-31,560,746,0,77,190,18,0,42,1.97,0.0,0.0,0.0,1634.97,7.0,1.32,-1.41,0.95,,,,,,200.0,250.0,750.0,1100.0,5.0,3.0,2.0,6.0,0.0,20240805_23,小型,1128.0,3.0,,,S60,,,0.0,31.0,66.3,250,0.405,0.308,1306,0.429,746,24.0,7.2,16.8,20.0,1.332,8,0.7,74.25061728395062,85.8,8.452629417134348,64.2,79.04285714285713,112.918,2.9396,,6.68,6.56,464.04,18.5,355.56,7.0,0.0,0,-33.83,67.27142857142856,470.8999999999999,,,,,,,2024-08-05,S60-31
20240805103447,2024-08-05 10:34:47,24,S60-31,543,735,0,82,188,19,0,39,1.94,0.0,0.0,0.0,1607.94,6.0,1.23,-2.16,0.82,,,,,,200.0,250.0,750.0,1100.0,5.0,3.0,2.0,6.0,0.0,20240805_24,小型,1128.0,3.0,,,S60,,,0.0,31.0,66.3,246,0.436,0.333,1278,0.425,735,23.6,7.7,15.9,20.4,1.354,8,0.69,69.9939024390244,81.4,7.447005414864314,63.14,73.43448275862069,106.427,2.9396,,6.68,6.56,464.04,18.5,355.56,6.0,-1.0,1,-33.59,67.27142857142856,470.8999999999999,,,,,,,2024-08-05,S60-31
20240805110109,2024-08-05 11:01:09,27,S60-31,574,767,0,80,196,19,0,41,2.03,0.0,0.0,0.0,1679.03,7.0,1.27,-1.71,0.92,,,,,,200.0,250.0,750.0,1100.0,5.0,2.0,2.0,7.0,0.0,20240805_27,小型,1128.0,3.0,,,S60,,,0.0,31.0,66.3,256,0.408,0.312,1341,0.428,767,23.4,7.4,16.0,20.0,1.336,8,0.72,71.87560975609755,82.1,7.503000391316792,66.64000000000001,75.7551724137931,105.216,2.9396,,6.68,6.56,464.04,18.5,355.56,7.0,1.0,1,-30.83,67.27142857142856,470.8999999999999,,,,,,,2024-08-05,S60-31
20240805110526,2024-08-05 11:05:26,28,S60-31,566,766,0,85,195,19,0,41,2.04,0.0,0.0,0.0,1674.04,6.0,1.19,-2.25,0.79,,,,,,200.0,250.0,750.0,1100.0,5.0,2.0,2.0,7.0,0.0,20240805_28,小型,1128.0,3.0,,,S60,,,0.0,31.0,66.3,255,0.436,0.333,1332,0.425,766,23.5,7.5,16.1,20.3,1.353,8,0.72,71.01234567901234,85.7,8.647491361283281,62.42,73.72500000000001,102.396,2.9396,,6.68,6.56,464.04,18.5,355.56,6.0,-1.0,1,-30.59,67.27142857142856,470.8999999999999,,,,,,,2024-08-05,S60-31
20240805125936,2024-08-05 12:59:36,29,S60-31,880,1167,0,126,298,31,0,66,3.04,0.0,0.0,0.0,2571.04,6.5,1.61,-1.01,0.43,,,,,,200.0,280.0,750.0,1100.0,4.0,4.0,2.0,6.0,0.0,20240805_29,小型,1428.0,1.0,,,S60,,,0.0,29.8,72.2,395,0.423,0.319,2047,0.43,1167,24.6,7.8,16.7,20.3,1.326,8,1.1,91.27613636363635,119.1,15.979830997500494,80.14000000000001,95.80967741935484,87.1,2.9396,,6.68,6.56,464.04,18.5,355.56,6.5,0.5,1,13.48,61.8072072072072,1145.4935735735737,,,,,,,2024-08-05,S60-31
20240805132835,2024-08-05 13:28:35,34,S60-31,775,1041,0,116,268,26,0,57,2.76,0.0,0.0,0.0,2285.76,6.0,1.75,-1.77,0.58,,,,,,200.0,280.0,750.0,1100.0,4.0,5.0,2.0,6.0,0.0,20240805_34,小型,1428.0,1.0,,,S60,,,0.0,29.8,72.2,351,0.433,0.33,1816,0.427,1041,23.6,7.4,16.2,20.5,1.343,8,0.98,84.8890243902439,106.9,13.019900397670437,75.3,91.61034482758622,93.48,2.9396,,6.68,6.56,464.04,18.5,355.56,6.0,-0.5,1,0.41,61.8072072072072,1145.4935735735737,,,,,,,2024-08-05,S60-31
20240805140043,2024-08-05 14:00:43,39,S60-31,789,1061,0,122,273,28,0,59,2.78,0.0,0.0,0.0,2334.78,5.5,1.67,-1.5,0.47,,,,,,200.0,280.0,750.0,1100.0,4.0,5.0,2.0,6.0,0.0,20240805_39,小型,1428.0,1.0,,,S60,,,0.0,29.8,72.2,360,0.447,0.339,1850,0.426,1061,24.2,7.8,16.4,20.7,1.345,8,1.0,86.23294117647059,112.8,13.217994759687569,78.64,91.16206896551724,91.162,2.9396,,6.68,6.56,464.04,18.5,355.56,5.5,-0.5,1,4.82,61.8072072072072,1145.4935735735737,,,,,,,2024-08-05,S60-31
20240805143029,2024-08-05 14:30:29,44,S60-31,889,1189,0,131,306,29,0,65,3.08,0.0,0.0,0.0,2612.08,6.0,0.77,-1.33,0.51,,,,,,200.0,280.0,750.0,1100.0,4.0,5.0,2.0,6.0,0.0,20240805_44,小型,,4.0,,,S60,,,0.0,29.8,72.2,400,0.428,0.328,2078,0.428,1189,23.5,7.2,16.2,20.4,1.337,8,1.12,89.09024390243903,125.6,16.746485687073,80.34,91.50689655172413,81.703,2.9396,,6.68,6.56,464.04,18.5,355.56,6.0,0.5,1,15.41,,,,,,,,,2024-08-05,S60-31
20240805162708,2024-08-05 16:27:08,48,S60-31,889,1189,0,132,306,28,0,66,3.15,0.0,0.0,0.0,2613.15,6.0,1.54,-1.33,0.51,,,,,,200.0,280.0,750.0,1100.0,4.0,6.0,2.0,6.0,0.0,20240805_48,小型,1723.0,2.0,,,S60,,,0.0,29.8,72.2,400,0.431,0.33,2078,0.428,1189,23.5,7.0,16.5,20.4,1.337,8,1.12,89.96419753086418,118.3,14.44310513997729,83.33999999999999,97.8964285714286,87.408,2.9396,,6.68,6.56,464.04,18.5,355.56,6.0,0.0,0,16.41,71.17234042553191,1111.474716312057,,,,,,,2024-08-05,S60-31
20240805165804,2024-08-05 16:58:04,53,S60-31,910,1219,0,136,313,32,0,68,3.21,0.0,0.0,0.0,2681.21,6.0,1.49,-1.62,0.41,,,,,,200.0,280.0,750.0,1100.0,4.0,3.0,2.0,6.0,0.0,20240805_53,小型,1723.0,2.0,,,S60,,,0.0,29.8,72.2,413,0.435,0.329,2129,0.427,1219,24.2,7.7,16.5,20.5,1.34,8,1.15,85.45975609756097,110.3,12.947227405954033,82.9,88.71034482758623,77.139,2.9396,,6.68,6.56,464.04,18.5,355.56,6.0,0.0,0,20.41,71.17234042553191,1111.474716312057,,,,,,,2024-08-05,S60-31
20240805172812,2024-08-05 17:28:12,56,S60-31,574,766,0,74,195,21,0,43,2.03,0.0,0.0,0.0,1675.03,8.0,1.37,-2.71,0.79,,,,,,200.0,280.0,750.0,1100.0,5.0,2.0,2.0,6.0,0.0,20240805_56,小型,,3.0,,,S60,,,0.0,29.8,72.2,259,0.379,0.286,1340,0.428,766,24.7,8.1,16.6,19.9,1.334,8,0.72,73.96341463414635,85.8,7.007391780098058,69.22,74.87931034482759,103.999,2.9396,,6.68,6.56,464.04,18.5,355.56,8.0,2.0,1,-25.15,,,,,,,,,2024-08-05,S60-31
20240805173131,2024-08-05 17:31:31,57,S60-31,572,766,0,80,195,21,0,41,2.04,0.0,0.0,0.0,1677.04,7.0,1.27,-2.05,0.79,,,,,,200.0,280.0,750.0,1100.0,5.0,2.0,2.0,6.0,0.0,20240805_57,小型,,3.0,,,S60,,,0.0,29.8,72.2,257,0.41,0.311,1338,0.428,766,24.1,8.2,16.0,20.1,1.339,8,0.72,72.70864197530867,84.2,7.446155649611287,67.08,75.23214285714286,104.489,2.9396,,6.68,6.56,464.04,18.5,355.56,7.0,-1.0,1,-30.83,,,,,,,,,2024-08-05,S60-31
20240806065039,2024-08-06 06:50:39,1,S60-24,882,1171,0,122,298,29,0,62,2.67,0.0,0.0,0.0,2566.67,7.0,1.67,-1.23,0.77,,,,,,200.0,280.0,750.0,1100.0,4.0,4.0,2.0,6.0,0.0,20240806_1,小型,810.0,4.0,,,S60,,,0.0,29.9,74.7,389,0.409,0.314,2053,0.43,1171,23.4,7.5,15.9,19.9,1.328,8,1.1,95.44893617021276,125.7,15.569922892174713,84.18,101.75151515151516,92.501,2.9396,,6.68,6.56,464.04,18.5,355.56,7.0,0.0,0,11.17,,,,,,,,,2024-08-06,S60-24
20240806071637,2024-08-06 07:16:37,2,S60-24,778,1043,0,114,267,25,0,56,2.43,0.0,0.0,0.0,2285.43,6.0,0.0,-1.39,0.77,,,,,,290.0,380.0,580.0,900.0,12.0,3.0,2.0,9.0,0.0,20240806_2,中型,810.0,4.0,,,S60,,,0.0,29.9,74.7,348,0.427,0.328,1821,0.427,1043,23.3,7.2,16.1,20.2,1.341,8,0.98,84.47439024390243,109.5,11.71858864156212,77.72,85.76551724137931,87.516,2.9396,,6.68,6.56,464.04,18.5,355.56,6.0,-1.0,1,-1.59,,,,,,,,,2024-08-06,S60-24
20240806074247,2024-08-06 07:42:47,3,S60-24,792,1065,0,116,271,27,0,58,2.47,0.0,0.0,0.0,2331.47,6.0,0.0,-1.61,0.85,,,,,,290.0,380.0,580.0,900.0,12.0,3.0,2.0,9.0,0.0,20240806_3,中型,810.0,4.0,,,S60,,,0.0,29.9,74.7,356,0.428,0.326,1857,0.426,1065,23.9,7.6,16.3,20.3,1.345,8,1.0,86.2566265060241,110.4,12.231641692718783,77.3,88.94137931034481,88.941,2.9396,,6.68,6.56,464.04,18.5,355.56,6.0,0.0,0,0.41,,,,,,,,,2024-08-06,S60-24
20240806081536,2024-08-06 08:15:36,4,S60-24,889,1190,0,131,301,30,0,66,2.76,0.0,0.0,0.0,2609.76,6.0,0.77,-1.33,0.59,,,,,,200.0,280.0,750.0,1100.0,4.0,4.0,2.0,6.0,0.0,20240806_4,小型,810.0,4.0,,,S60,,,0.0,29.9,74.7,397,0.435,0.33,2079,0.428,1190,24.2,7.6,16.6,20.3,1.339,8,1.12,89.47037037037038,120.4,15.067678140781473,83.44000000000001,95.83928571428574,85.571,2.9396,,6.68,6.56,464.04,18.5,355.56,6.0,0.0,0,15.41,,,,,,,,,2024-08-06,S60-24
20240806084307,2024-08-06 08:43:07,5,S60-24,930,1233,0,128,317,29,0,70,2.85,0.0,0.0,0.0,2709.85,7.0,1.59,-1.27,0.65,,,,,,,,,,,,,,0.0,20240806_5,,,,,,S60,,,0.0,29.9,74.7,416,0.404,0.308,2163,0.43,1233,23.8,7.0,16.8,20.1,1.326,8,1.16,94.43932584269662,126.2,16.027368572717627,85.36,101.69032258064514,87.664,2.9396,,6.68,6.56,464.04,18.5,355.56,7.0,1.0,1,17.17,,,,,,,,,2024-08-06,S60-24
20240806090946,2024-08-06 09:09:46,6,S60-24,871,1169,0,129,300,27,0,64,2.74,0.0,0.0,0.0,2562.74,6.0,0.78,-1.58,0.6,,,,,,200.0,300.0,750.0,1100.0,4.0,4.0,2.0,6.0,0.0,20240806_6,小型,810.0,4.0,,,S60,,,0.0,29.9,74.7,391,0.43,0.33,2040,0.427,1169,23.3,6.9,16.4,20.3,1.342,8,1.1,87.38536585365853,119.6,13.742520111409425,82.1,91.57586206896552,83.251,2.9396,,6.68,6.56,464.04,18.5,355.56,6.0,-1.0,1,13.41,,,,,,,,,2024-08-06,S60-24
20240806093528,2024-08-06 09:35:28,7,S60-24,894,1201,0,133,308,29,0,66,2.79,0.0,0.0,0.0,2633.79,6.0,0.76,-1.65,0.67,,,,,,270.0,320.0,530.0,900.0,12.0,1.0,2.0,10.0,0.0,20240806_7,中型,937.0,2.0,,,S60,,,0.0,29.9,74.7,403,0.432,0.33,2095,0.427,1201,23.6,7.2,16.4,20.4,1.343,8,1.13,91.00864197530863,123.1,14.49002379272697,84.0,95.96428571428572,84.924,2.9396,,6.68,6.56,464.04,18.5,355.56,6.0,0.0,0,17.41,,,,,,,,,2024-08-06,S60-24
20240806100343,2024-08-06 10:03:43,8,S60-31,943,1242,0,125,320,28,0,69,3.24,0.0,0.0,0.0,2730.24,7.5,1.63,-1.26,0.49,,,,,,270.0,320.0,530.0,900.0,12.0,1.0,2.0,10.0,0.0,20240806_8,中型,937.0,2.0,,,S60,,,0.0,29.9,74.7,417,0.391,0.3,2185,0.432,1242,23.3,6.7,16.5,19.9,1.317,8,1.17,94.56585365853658,125.1,17.27188763048346,79.97999999999999,106.47241379310344,91.002,2.9396,,6.68,6.56,464.04,18.5,355.56,7.5,1.5,1,18.12,,,,,,,,,2024-08-06,S60-31
20240806102921,2024-08-06 10:29:21,9,S60-31,557,746,0,77,190,17,0,40,2.0,0.0,0.0,0.0,1629.0,7.0,1.32,-1.94,0.95,,,,,,200.0,300.0,750.0,1100.0,4.0,3.0,2.0,6.0,0.0,20240806_9,小型,909.0,3.0,,,S60,,,0.0,29.9,74.7,247,0.405,0.312,1303,0.427,746,23.1,6.9,16.2,19.9,1.339,8,0.7,72.8037037037037,84.8,7.7497820669389155,65.52000000000001,75.89642857142857,108.423,2.9396,,6.68,6.56,464.04,18.5,355.56,7.0,-0.5,1,-33.83,,,,,,,,,2024-08-06,S60-31
20240806103220,2024-08-06 10:32:20,10,S60-31,546,736,0,76,187,18,0,41,1.98,0.0,0.0,0.0,1605.98,7.0,1.33,-2.67,0.96,,,,,,200.0,300.0,750.0,1100.0,4.0,2.0,2.0,6.0,0.0,20240806_10,小型,909.0,3.0,,,S60,,,0.0,29.9,74.7,246,0.406,0.309,1282,0.426,736,24.0,7.3,16.7,20.1,1.348,8,0.69,73.41566265060241,85.8,7.494069654238672,68.84,76.43103448275862,110.77,2.9396,,6.68,6.56,464.04,18.5,355.56,7.0,0.0,0,-34.83,,,,,,,,,2024-08-06,S60-31
20240806105911,2024-08-06 10:59:11,11,S60-31,598,799,0,80,204,20,0,43,2.11,0.0,0.0,0.0,1746.11,7.5,1.27,-2.29,0.88,,,,,,270.0,320.0,530.0,900.0,14.0,2.0,2.0,10.0,0.0,20240806_11,中型,937.0,2.0,,,S60,,,0.0,29.9,74.7,267,0.392,0.3,1397,0.428,799,23.6,7.5,16.1,19.9,1.336,8,0.75,75.14270833333332,88.1,7.721530299424497,68.02000000000001,78.06470588235295,104.086,2.9396,,6.68,6.56,464.04,18.5,355.56,7.5,0.5,1,-26.88,,,,,,,,,2024-08-06,S60-31
20240806110341,2024-08-06 11:03:41,12,S60-31,562,756,0,78,190,20,0,40,2.03,0.0,0.0,0.0,1648.03,7.0,1.3,-2.6,0.8,,,,,,270.0,320.0,530.0,900.0,14.0,2.0,2.0,10.0,0.0,20240806_12,中型,937.0,2.0,,,S60,,,0.0,29.9,74.7,250,0.411,0.312,1318,0.426,756,24.0,8.0,16.0,19.9,1.345,8,0.71,73.52222222222223,84.3,6.98430338882558,68.60000000000001,75.83928571428571,106.816,2.9396,,6.68,6.56,464.04,18.5,355.56,7.0,-0.5,1,-32.83,,,,,,,,,2024-08-06,S60-31
