Repository: Vincent626/concrete-strength-analysis

# 🎯 S60 & M60 混凝土強度預測模型訓練成果報告

> **更新日期**: 2026-02-04  
> **專案目標**: 建立 S60/M60 混凝土 28 天抗壓強度預測模型

---

## 📋 摘要

本專案針對 S60（小型）與 M60（中型）離心混凝土管配比，建立機器學習預測模型。透過配料特徵分析，預測 28 天抗壓強度，並識別影響強度的關鍵因素。

### 主要成果

| 模型 | 樣本數 | R² | MAE (kgf/cm²) | 狀態 |
|:---|---:|---:|---:|:---|
| **S60** | 46 | **0.360** | 28 | ✅ 可用 |
| **M60** | 52 | **0.206** | 25 | ✅ 可用 |

---

## 📈 模型效能比較
> **說明**：S60 模型 R²=0.360，M60 模型 R²=0.206，兩者皆具有預測能力。S60 表現較佳，預測誤差約 28 kgf/cm²。

---

## 📊 強度分布比較
> **說明**：S60 與 M60 的強度分布相似，平均約 605 kgf/cm²，皆高於設計強度 510 kgf/cm²（紅色虛線）。

---

File: S60_M60_dataset_v9_shared.csv (part 76 of 138)
match_key,日期及時間,序,配比 ,耗用骨材1,耗用骨材2,耗用骨材3,耗用水,耗用泥料1,耗用泥料2,耗用泥料3,耗用泥料4,耗用藥劑1,耗用藥劑2,耗用藥劑3,耗用藥劑4,耗用小計,表面水骨材1,誤差%水,誤差%骨材1,誤差%骨材2,坍度(cm),混凝土溫度(℃),試體1強度(X1),試體2強度(X2),試體3強度(X3),加料轉速,慢速轉速,中速轉速,高速轉速,加料時間,慢速時間,中速時間,高速時間,總降水量,cp_key,類型,入池,蒸養池,離心開始,離心結束,母體,平均強度,強度_原始,強度_修正,環境溫度,環境濕度,膠結料總量,水灰比,水膠比,骨材總量,砂石比,粗骨材總量,水泥取代率,矽灰取代率,爐石取代率,漿體比例,粗細骨材比,月份,拌合米數,平均電流,最大電流,電流標準差,最終電流,穩定階段平均電流,單位體積穩定電流,砂_FM,砂_Mud,六分_FM,三分_FM,水泥砂漿_28天平均強度,水泥_流動性,水泥砂漿_7天平均強度,設定扣水率(%),扣水率_變動幅度,扣水率_是否變更,水量微調偏離度,蒸養實際平均溫度,蒸養實際總積溫,蒸養實際階段1溫度,蒸養實際階段2溫度,蒸養實際階段3溫度,實際離心平均轉速,實際離心平均電流,實際離心總能量,日期,配比
20240806110733,2024-08-06 11:07:33,13,S60-31,562,756,0,78,190,21,0,43,2.01,0.0,0.0,0.0,1652.01,7.0,1.3,-2.6,0.8,,,,,,200.0,300.0,750.0,1100.0,4.0,4.0,2.0,6.0,0.0,20240806_13,小型,1029.0,2.0,,,S60,,,0.0,29.9,74.7,254,0.411,0.307,1318,0.426,756,25.2,8.3,16.9,20.1,1.345,8,0.71,73.7320987654321,87.8,8.446152271169177,65.92,77.99285714285713,109.849,2.9396,,6.68,6.56,464.04,18.5,355.56,7.0,0.0,0,-32.83,73.8,516.6,,,,,,,2024-08-06,S60-31
20240807064925,2024-08-07 06:49:25,1,S60-24,901,1170,0,114,300,28,0,62,2.68,0.0,0.0,0.0,2577.68,8.0,2.7,-0.11,0.69,,,,,,250.0,300.0,750.0,1100.0,4.0,3.0,2.0,6.0,0.0,20240807_1,小型,804.0,2.0,,,S60,,,0.0,29.5,65.9,390,0.38,0.292,2071,0.435,1170,23.1,7.2,15.9,19.6,1.299,8,1.1,92.14545454545454,119.2,13.504198918475396,85.0,97.17096774193548,88.337,2.9396,,6.71,6.56,464.04,18.5,355.56,8.0,1.0,1,14.85,,,,,,,,,2024-08-07,S60-24
20240807071337,2024-08-07 07:13:37,4,S60-24,811,1061,0,115,273,24,0,58,2.45,0.0,0.0,0.0,2344.45,6.5,1.77,0.37,0.47,,,,,,250.0,300.0,750.0,1100.0,8.0,0.0,2.0,6.0,0.0,20240807_4,小型,804.0,2.0,,,S60,,,0.0,29.5,65.9,355,0.421,0.324,1872,0.433,1061,23.1,6.8,16.3,20.1,1.308,8,1.0,88.05301204819278,109.8,11.644951720214207,82.66,92.34137931034482,92.341,2.9396,,6.71,6.56,464.04,18.5,355.56,6.5,-1.5,1,2.48,,,,,,,,,2024-08-07,S60-24
20240807073910,2024-08-07 07:39:10,6,S60-24,794,1038,0,112,268,24,0,55,2.37,0.0,0.0,0.0,2293.37,6.5,0.9,0.25,0.29,,,,,,250.0,300.0,750.0,1100.0,4.0,3.0,2.0,6.0,0.0,20240807_6,小型,804.0,2.0,,,S60,,,0.0,29.5,65.9,347,0.418,0.323,1832,0.433,1038,22.8,6.9,15.9,20.0,1.307,8,0.98,83.78395061728395,107.8,11.277087628473824,77.72,87.425,89.209,2.9396,,6.71,6.56,464.04,18.5,355.56,6.5,0.0,0,-0.52,,,,,,,,,2024-08-07,S60-24
20240807080417,2024-08-07 08:04:17,7,S60-24,912,1187,0,123,306,27,0,66,2.72,0.0,0.0,0.0,2623.72,7.0,1.65,0.22,0.34,,,,,,250.0,300.0,750.0,1100.0,4.0,2.0,2.0,6.0,0.0,20240807_7,小型,853.0,4.0,,,S60,,,0.0,29.5,65.9,399,0.402,0.308,2099,0.434,1187,23.3,6.8,16.5,19.9,1.302,8,1.12,96.71326530612244,126.7,17.49269023868986,85.9,105.62647058823528,94.309,2.9396,,6.71,6.56,464.04,18.5,355.56,7.0,0.5,1,12.17,,,,,,,,,2024-08-07,S60-24
20240807082923,2024-08-07 08:29:23,10,S60-24,952,1249,0,138,321,28,0,69,2.91,0.0,0.0,0.0,2759.91,6.0,0.73,0.21,0.24,,,,,,250.0,300.0,750.0,1100.0,4.0,2.0,2.0,6.0,0.0,20240807_10,小型,853.0,4.0,,,S60,,,0.0,29.5,65.9,418,0.43,0.33,2201,0.433,1249,23.2,6.7,16.5,20.2,1.312,8,1.18,89.85357142857143,120.7,16.85146204218446,84.02000000000001,100.52333333333334,85.189,2.9396,,6.71,6.56,464.04,18.5,355.56,6.0,-1.0,1,22.41,,,,,,,,,2024-08-07,S60-24
20240807085412,2024-08-07 08:54:12,11,S60-24,925,1218,0,135,314,28,0,66,2.8,0.0,0.0,0.0,2688.8,6.0,0.75,0.0,0.33,,,,,,250.0,300.0,750.0,1100.0,4.0,2.0,2.0,6.0,0.0,20240807_11,小型,1106.0,1.0,,,S60,,,0.0,29.5,65.9,408,0.43,0.331,2143,0.432,1218,23.0,6.9,16.2,20.2,1.317,8,1.15,87.98941176470589,119.4,15.204434519762446,84.2,95.81724137931032,83.319,2.9396,,6.71,6.56,464.04,18.5,355.56,6.0,0.0,0,19.41,66.44047619047618,465.08333333333326,,,,,,,2024-08-07,S60-24
20240807091904,2024-08-07 09:19:04,14,S60-24,940,1237,0,142,320,29,0,69,2.87,0.0,0.0,0.0,2739.87,5.5,0.71,0.32,0.08,,,,,,250.0,300.0,750.0,1100.0,4.0,2.0,2.0,6.0,0.0,20240807_14,小型,1106.0,1.0,,,S60,,,0.0,29.5,65.9,418,0.444,0.34,2177,0.432,1237,23.4,6.9,16.5,20.5,1.316,8,1.17,87.13647058823528,119.8,14.69995475830432,82.5,91.70689655172416,78.382,2.9396,,6.71,6.56,464.04,18.5,355.56,5.5,-0.5,1,24.82,66.44047619047618,465.08333333333326,,,,,,,2024-08-07,S60-24
20240807093926,2024-08-07 09:39:26,15,S60-24,890,1174,0,135,298,30,0,65,2.74,0.0,0.0,0.0,2594.74,5.5,0.75,0.23,0.17,,,,,,250.0,300.0,750.0,1100.0,4.0,2.0,2.0,6.0,0.0,20240807_15,小型,1106.0,1.0,,,S60,,,0.0,29.5,65.9,393,0.453,0.344,2064,0.431,1174,24.2,7.6,16.5,20.4,1.319,8,1.11,84.54814814814814,125.6,15.163602548525764,78.17999999999999,88.73214285714286,79.939,2.9396,,6.71,6.56,464.04,18.5,355.56,5.5,0.0,0,17.82,66.44047619047618,465.08333333333326,,,,,,,2024-08-07,S60-24
20240807100754,2024-08-07 10:07:54,18,S60-31,584,753,0,73,192,17,0,41,1.99,0.0,0.0,0.0,1661.99,8.0,1.39,0.34,0.4,,,,,,250.0,300.0,750.0,1100.0,5.0,1.0,2.0,6.0,0.0,20240807_18,小型,1059.0,3.0,,,S60,,,0.0,29.5,65.9,250,0.38,0.292,1337,0.437,753,23.2,6.8,16.4,19.5,1.289,8,0.71,68.86296296296295,82.0,6.4017830163753375,64.42,68.1892857142857,96.041,2.9396,,6.71,6.56,464.04,18.5,355.56,8.0,2.5,1,-26.15,77.63333333333333,543.4333333333333,,,,,,,2024-08-07,S60-31
20240807101149,2024-08-07 10:11:49,19,S60-31,575,742,0,71,190,19,0,41,1.98,0.0,0.0,0.0,1639.98,8.0,1.43,0.17,0.41,,,,,,250.0,300.0,750.0,1100.0,5.0,1.0,2.0,6.0,0.0,20240807_19,小型,1059.0,3.0,,,S60,,,0.0,29.5,65.9,250,0.374,0.284,1317,0.437,742,24.0,7.6,16.4,19.6,1.29,8,0.7,70.92345679012345,84.8,6.989715047529747,65.52000000000001,70.98928571428571,101.413,2.9396,,6.71,6.56,464.04,18.5,355.56,8.0,0.0,0,-28.15,77.63333333333333,543.4333333333333,,,,,,,2024-08-07,S60-31
20240807103042,2024-08-07 10:30:42,20,S60-31,559,722,0,70,184,18,0,40,1.93,0.0,0.0,0.0,1594.93,8.0,1.45,0.36,0.56,,,,,,250.0,300.0,750.0,1100.0,5.0,3.0,2.0,6.0,0.0,20240807_20,小型,1059.0,3.0,,,S60,,,0.0,29.5,65.9,242,0.38,0.289,1281,0.436,722,24.0,7.4,16.5,19.6,1.292,8,0.68,72.36172839506173,84.6,7.348579570502625,67.24,74.99642857142858,110.289,2.9396,,6.71,6.56,464.04,18.5,355.56,8.0,0.0,0,-29.15,77.63333333333333,543.4333333333333,,,,,,,2024-08-07,S60-31
20240807103404,2024-08-07 10:34:04,21,S60-31,558,721,0,72,186,18,0,39,1.92,0.0,0.0,0.0,1595.92,7.5,1.41,0.54,0.42,,,,,,250.0,300.0,750.0,1100.0,5.0,3.0,2.0,6.0,0.0,20240807_21,小型,1059.0,3.0,,,S60,,,0.0,29.5,65.9,243,0.387,0.296,1279,0.436,721,23.5,7.4,16.0,19.8,1.292,8,0.68,72.24938271604938,83.9,6.699403390735628,69.46000000000001,73.175,107.61,2.9396,,6.71,6.56,464.04,18.5,355.56,7.5,-0.5,1,-34.88,77.63333333333333,543.4333333333333,,,,,,,2024-08-07,S60-31
20240807130024,2024-08-07 13:00:24,24,S60-31,903,1165,0,113,301,28,0,67,3.08,0.0,0.0,0.0,2580.08,8.0,1.8,0.11,0.26,,,,,,250.0,300.0,750.0,1100.0,4.0,3.0,2.0,6.0,0.0,20240807_24,小型,1417.0,4.0,,,S60,,,0.0,27.9,77.6,396,0.375,0.285,2068,0.437,1165,24.0,7.1,16.9,19.8,1.29,8,1.1,92.3875,121.2,15.134434041284797,80.9,100.06774193548388,90.971,2.9396,,6.71,6.56,464.04,18.5,355.56,8.0,0.5,1,13.85,65.70796460176992,1229.83407079646,,,,,,,2024-08-07,S60-31
20240807132505,2024-08-07 13:25:05,27,S60-31,796,1038,0,109,267,26,0,57,2.76,0.0,0.0,0.0,2295.76,7.0,1.87,0.0,0.29,,,,,,250.0,300.0,750.0,1100.0,4.0,2.0,2.0,6.0,0.0,20240807_27,小型,1417.0,4.0,,,S60,,,0.0,27.9,77.6,350,0.408,0.311,1834,0.434,1038,23.7,7.4,16.3,20.0,1.304,8,0.98,78.85632183908044,106.8,11.233546856486573,74.84,78.03870967741936,79.631,2.9396,,6.71,6.56,464.04,18.5,355.56,7.0,-1.0,1,-1.83,65.70796460176992,1229.83407079646,,,,,,,2024-08-07,S60-31
20240807134951,2024-08-07 13:49:51,28,S60-31,810,1037,0,94,268,24,0,58,2.76,0.0,0.0,0.0,2293.76,9.0,2.17,-0.12,0.19,,,,,,250.0,300.0,750.0,1100.0,4.0,5.0,2.0,6.0,0.0,20240807_28,小型,1417.0,4.0,,,S60,,,0.0,27.9,77.6,350,0.351,0.269,1847,0.439,1037,23.4,6.9,16.6,19.4,1.28,8,0.98,87.51481481481481,108.6,12.15676523648825,81.72,95.92857142857144,97.886,2.9396,,6.71,6.56,464.04,18.5,355.56,9.0,2.0,1,5.37,65.70796460176992,1229.83407079646,,,,,,,2024-08-07,S60-31
20240807141756,2024-08-07 14:17:56,31,S60-31,947,1217,0,114,314,30,0,69,3.24,0.0,0.0,0.0,2694.24,8.5,1.79,0.0,0.25,,,,,,250.0,300.0,750.0,1100.0,4.0,5.0,2.0,6.0,0.0,20240807_31,小型,1552.0,2.0,,,S60,,,0.0,27.9,77.6,413,0.363,0.276,2164,0.438,1217,24.0,7.3,16.7,19.6,1.285,8,1.15,91.81494252873564,120.3,16.602233118979115,82.64,102.56774193548388,89.189,2.9396,,6.71,6.56,464.04,18.5,355.56,8.5,-0.5,1,24.56,64.2019417475728,1099.993268608414,,,,,,,2024-08-07,S60-31
20240808065126,2024-08-08 06:51:26,1,S60-24,902,1166,0,114,299,29,0,63,2.7,0.0,0.0,0.0,2575.7,8.0,2.7,0.0,0.34,,,,,,200.0,280.0,750.0,1100.0,4.0,4.0,0.0,6.0,0.0,20240808_1,小型,806.0,1.0,,,S60,,,0.0,26.6,85.2,391,0.381,0.292,2068,0.436,1166,23.5,7.4,16.1,19.6,1.293,8,1.1,86.4940476190476,124.7,13.612637258833775,81.16,88.03666666666666,80.033,2.9396,,6.71,6.56,464.04,18.5,355.56,8.0,-0.5,1,14.85,,,,,,,,,2024-08-08,S60-24
20240808071433,2024-08-08 07:14:33,4,S60-24,821,1061,0,107,273,26,0,56,2.48,0.0,0.0,0.0,2346.48,7.5,1.9,0.61,0.47,,,,,,200.0,280.0,750.0,1100.0,4.0,3.0,2.0,6.0,0.0,20240808_4,小型,806.0,1.0,,,S60,,,0.0,26.6,85.2,355,0.392,0.301,1882,0.436,1061,23.1,7.3,15.8,19.7,1.292,8,1.0,91.814,120.7,14.367372898341577,79.14,98.72285714285714,98.723,2.9396,,6.71,6.56,464.04,18.5,355.56,7.5,-0.5,1,0.12,,,,,,,,,2024-08-08,S60-24
20240808073845,2024-08-08 07:38:45,6,S60-24,780,1019,0,110,261,24,0,56,2.37,0.0,0.0,0.0,2252.37,6.5,0.92,0.52,0.49,,,,,,200.0,280.0,750.0,1100.0,4.0,4.0,2.0,6.0,0.0,20240808_6,小型,806.0,1.0,,,S60,,,0.0,26.6,85.2,341,0.421,0.323,1799,0.434,1019,23.5,7.0,16.4,20.0,1.306,8,0.96,83.99156626506026,105.9,11.01131077650128,82.13999999999999,87.43793103448276,91.081,2.9396,,6.71,6.56,464.04,18.5,355.56,6.5,-1.0,1,-2.52,,,,,,,,,2024-08-08,S60-24
20240808080723,2024-08-08 08:07:23,7,S60-24,934,1218,0,131,313,29,0,66,2.82,0.0,0.0,0.0,2693.82,6.5,1.55,0.43,0.33,,,,,,200.0,280.0,750.0,1100.0,4.0,3.0,2.0,6.0,0.0,20240808_7,小型,901.0,2.0,,,S60,,,0.0,26.6,85.2,408,0.419,0.321,2152,0.434,1218,23.3,7.1,16.2,20.0,1.304,8,1.15,91.74838709677418,122.0,16.3287635448591,83.1,98.80625,85.918,2.9396,,6.71,6.56,464.04,18.5,355.56,6.5,0.0,0,18.48,,,,,,,,,2024-08-08,S60-24
20240808083525,2024-08-08 08:35:25,10,S60-24,871,1143,0,127,295,26,0,63,2.65,0.0,0.0,0.0,2527.65,6.0,0.79,0.23,0.26,,,,,,200.0,280.0,750.0,1100.0,4.0,3.0,2.0,6.0,0.0,20240808_10,小型,901.0,2.0,,,S60,,,0.0,26.6,85.2,384,0.431,0.331,2014,0.432,1143,23.2,6.8,16.4,20.2,1.312,8,1.08,85.17160493827159,118.6,14.338192411238731,80.32,90.83214285714288,84.104,2.9396,,6.71,6.56,464.04,18.5,355.56,6.0,-0.5,1,11.41,,,,,,,,,2024-08-08,S60-24
20240808090647,2024-08-08 09:06:47,13,S60-24,929,1217,0,135,313,31,0,68,2.84,0.0,0.0,0.0,2695.84,6.0,0.75,0.43,0.25,,,,,,200.0,280.0,750.0,1100.0,4.0,4.0,2.0,6.0,0.0,20240808_13,小型,1025.0,3.0,,,S60,,,0.0,26.6,85.2,412,0.431,0.328,2146,0.433,1217,24.0,7.5,16.5,20.3,1.31,8,1.15,87.45365853658537,120.8,15.096027543387692,82.24,95.9344827586207,83.421,2.9396,,6.71,6.56,464.04,18.5,355.56,6.0,0.0,0,19.41,67.50238095238096,472.5166666666667,,,,,,,2024-08-08,S60-24
20240808093601,2024-08-08 09:36:01,14,S60-24,911,1196,0,133,309,29,0,66,2.75,0.0,0.0,0.0,2646.75,6.0,0.76,0.22,0.25,,,,,,200.0,280.0,750.0,1100.0,4.0,3.0,2.0,6.0,0.0,20240808_14,小型,1025.0,3.0,,,S60,,,0.0,26.6,85.2,404,0.43,0.329,2107,0.432,1196,23.5,7.2,16.3,20.3,1.313,8,1.13,86.71904761904761,122.1,14.739834884635032,85.34,92.02000000000002,81.434,2.9396,,6.71,6.56,464.04,18.5,355.56,6.0,0.0,0,17.41,67.50238095238096,472.5166666666667,,,,,,,2024-08-08,S60-24
20240808100257,2024-08-08 10:02:57,17,S60-31,953,1230,0,120,317,28,0,68,3.2,0.0,0.0,0.0,2719.2,8.0,1.69,0.32,0.41,,,,,,200.0,280.0,750.0,1100.0,4.0,2.0,2.0,6.0,0.0,20240808_17,小型,1025.0,3.0,,,S60,,,0.0,26.6,85.2,413,0.379,0.291,2183,0.437,1230,23.2,6.8,16.5,19.6,1.291,8,1.16,85.96626506024097,113.6,13.250690158051498,82.38,92.54827586206896,79.783,2.9396,,6.71,6.56,464.04,18.5,355.56,8.0,2.0,1,20.85,67.50238095238096,472.5166666666667,,,,,,,2024-08-08,S60-31
20240808102554,2024-08-08 10:25:54,18,S60-31,529,680,0,66,173,16,0,37,1.8,0.0,0.0,0.0,1502.8,8.0,1.54,0.76,0.59,,,,,,200.0,280.0,750.0,1100.0,5.0,3.0,2.0,6.0,0.0,20240808_18,小型,1122.0,4.0,,,S60,,,0.0,26.6,85.2,226,0.382,0.292,1209,0.438,680,23.5,7.1,16.4,19.5,1.285,8,0.64,71.27283950617284,78.6,5.612398363800881,70.44,70.94642857142857,110.854,2.9396,,6.71,6.56,464.04,18.5,355.56,8.0,0.0,0,-33.15,65.63809523809523,459.4666666666666,,,,,,,2024-08-08,S60-31
20240808103007,2024-08-08 10:30:07,19,S60-31,529,680,0,66,174,18,0,34,1.83,0.0,0.0,0.0,1502.83,8.0,1.54,0.76,0.59,,,,,,200.0,280.0,750.0,1100.0,5.0,3.0,2.0,6.0,0.0,20240808_19,小型,1122.0,4.0,,,S60,,,0.0,26.6,85.2,226,0.379,0.292,1209,0.438,680,23.0,8.0,15.0,19.5,1.285,8,0.64,69.85180722891566,81.2,6.032769178647507,67.25999999999999,69.89999999999999,109.219,2.9396,,6.71,6.56,464.04,18.5,355.56,8.0,0.0,0,-33.15,65.63809523809523,459.4666666666666,,,,,,,2024-08-08,S60-31
20240808105721,2024-08-08 10:57:21,22,S60-31,587,753,0,70,193,19,0,40,2.0,0.0,0.0,0.0,1664.0,8.5,1.45,0.34,0.4,,,,,,200.0,280.0,750.0,1100.0,5.0,2.0,2.0,6.0,0.0,20240808_22,小型,1122.0,4.0,,,S60,,,0.0,26.6,85.2,252,0.363,0.278,1340,0.438,753,23.4,7.5,15.9,19.4,1.283,8,0.71,70.05731707317072,81.9,6.81560316189552,66.8,72.0758620689655,101.515,2.9396,,6.71,6.56,464.04,18.5,355.56,8.5,0.5,1,-19.44,65.63809523809523,459.4666666666666,,,,,,,2024-08-08,S60-31
20240808110114,2024-08-08 11:01:14,23,S60-31,590,763,0,74,195,19,0,40,2.06,0.0,0.0,0.0,1683.06,8.0,1.37,0.0,0.39,,,,,,200.0,280.0,750.0,1100.0,5.0,2.0,2.0,6.0,0.0,20240808_23,小型,1122.0,4.0,,,S60,,,0.0,26.6,85.2,254,0.379,0.291,1353,0.436,763,23.2,7.5,15.7,19.5,1.293,8,0.72,75.51686746987953,87.4,8.193456385229169,68.32000000000001,78.5551724137931,109.104,2.9396,,6.71,6.56,464.04,18.5,355.56,8.0,-0.5,1,-25.15,65.63809523809523,459.4666666666666,,,,,,,2024-08-08,S60-31
20240808130041,2024-08-08 13:00:41,24,S60-31,903,1165,0,113,299,28,0,64,3.08,0.0,0.0,0.0,2575.08,8.0,1.8,0.11,0.26,,,,,,200.0,280.0,750.0,1100.0,4.0,2.0,2.0,6.0,0.0,20240808_24,小型,1421.0,2.0,,,S60,,,0.0,29.8,71.1,391,0.378,0.289,2068,0.437,1165,23.5,7.2,16.4,19.6,1.29,8,1.1,87.64255319148938,111.9,12.483695659178832,80.5,92.34545454545454,83.95,2.9396,,6.71,6.56,464.04,18.5,355.56,8.0,0.0,0,13.85,68.90535714285714,1285.0849107142856,,,,,,,2024-08-08,S60-31
20240808132626,2024-08-08 13:26:26,27,S60-31,799,1039,0,109,264,25,0,57,2.79,0.0,0.0,0.0,2295.79,7.0,1.87,0.38,0.39,,,,,,200.0,280.0,750.0,1100.0,4.0,3.0,2.0,6.0,0.0,20240808_27,小型,1421.0,2.0,,,S60,,,0.0,29.8,71.1,346,0.413,0.315,1838,0.435,1039,23.7,7.2,16.5,19.8,1.3,8,0.98,77.93690476190476,103.7,10.407618315009907,74.78,78.06,79.653,2.9396,,6.71,6.56,464.04,18.5,355.56,7.0,-1.0,1,-1.83,68.90535714285714,1285.0849107142856,,,,,,,2024-08-08,S60-31
20240808135647,2024-08-08 13:56:47,30,S60-31,787,1015,0,100,262,24,0,56,2.73,0.0,0.0,0.0,2246.73,8.0,2.04,0.0,0.1,,,,,,200.0,280.0,750.0,1100.0,4.0,3.0,2.0,6.0,0.0,20240808_30,小型,1421.0,2.0,,,S60,,,0.0,29.8,71.1,342,0.382,0.292,1802,0.437,1015,23.4,7.0,16.4,19.7,1.29,8,0.96,82.16296296296296,103.3,11.197193700941591,78.88,86.57857142857142,90.186,2.9396,,6.71,6.56,464.04,18.5,355.56,8.0,1.0,1,0.85,68.90535714285714,1285.0849107142856,,,,,,,2024-08-08,S60-31
20240808142148,2024-08-08 14:21:48,31,S60-31,923,1184,0,111,306,29,0,65,3.18,0.0,0.0,0.0,2621.18,8.5,1.83,0.11,0.08,,,,,,200.0,280.0,750.0,1100.0,4.0,3.0,2.0,6.0,0.0,20240808_31,小型,1511.0,1.0,,,S60,,,0.0,29.8,71.1,400,0.363,0.278,2107,0.438,1184,23.5,7.2,16.2,19.5,1.283,8,1.12,92.71190476190476,124.3,16.878130431065895,84.08,103.85333333333334,92.726,2.9396,,6.71,6.56,464.04,18.5,355.56,8.5,0.5,1,21.56,58.91588785046728,1049.684735202492,,,,,,,2024-08-08,S60-31
20240808144615,2024-08-08 14:46:15,34,S60-31,933,1205,0,118,310,29,0,66,3.22,0.0,0.0,0.0,2664.22,8.0,1.72,-0.11,0.08,,,,,,200.0,280.0,750.0,1100.0,4.0,3.0,2.0,6.0,0.0,20240808_34,小型,1511.0,1.0,,,S60,,,0.0,29.8,71.1,405,0.381,0.291,2138,0.436,1205,23.5,7.2,16.3,19.7,1.292,8,1.14,91.31882352941176,123.1,15.791371390117543,85.79999999999998,100.53793103448275,88.191,2.9396,,6.71,6.56,464.04,18.5,355.56,8.0,-0.5,1,18.85,58.91588785046728,1049.684735202492,,,,,,,2024-08-08,S60-31
20240808151048,2024-08-08 15:10:48,37,S60-31,917,1185,0,115,301,30,0,64,3.17,0.0,0.0,0.0,2615.17,8.0,1.77,-0.11,0.17,,,,,,200.0,280.0,750.0,1100.0,4.0,3.0,2.0,6.0,0.0,20240808_37,小型,1627.0,3.0,,,S60,,,0.0,29.8,71.1,395,0.382,0.291,2102,0.436,1185,23.8,7.6,16.2,19.5,1.292,8,1.12,90.1341463414634,119.7,16.181713704599044,82.99999999999999,100.96551724137932,90.148,2.9396,,6.71,6.56,464.04,18.5,355.56,8.0,0.0,0,15.85,63.536,1051.5208,,,,,,,2024-08-08,S60-31
20240808153737,2024-08-08 15:37:37,42,S60-31,916,1185,0,119,305,29,0,64,3.14,0.0,0.0,0.0,2621.14,7.5,1.71,0.22,0.17,,,,,,200.0,280.0,750.0,1100.0,4.0,4.0,2.0,6.0,0.0,20240808_42,小型,1627.0,3.0,,,S60,,,0.0,29.8,71.1,398,0.39,0.299,2101,0.436,1185,23.4,7.3,16.1,19.7,1.294,8,1.12,85.00370370370369,117.4,14.33734176891338,80.66,91.65357142857144,81.834,2.9396,,6.71,6.56,464.04,18.5,355.56,7.5,-0.5,1,12.12,63.536,1051.5208,,,,,,,2024-08-08,S60-31
20240808160335,2024-08-08 16:03:35,47,S60-31,930,1206,0,122,312,28,0,67,3.2,0.0,0.0,0.0,2668.2,7.5,1.67,0.0,0.17,,,,,,200.0,280.0,750.0,1100.0,4.0,3.0,2.0,6.0,0.0,20240808_47,小型,1627.0,3.0,,,S60,,,0.0,29.8,71.1,407,0.391,0.3,2136,0.435,1206,23.3,6.9,16.5,19.8,1.297,8,1.14,89.67073170731707,117.4,15.43849708189017,86.84,99.65172413793104,87.414,2.9396,,6.71,6.56,464.04,18.5,355.56,7.5,0.0,0,15.12,63.536,1051.5208,,,,,,,2024-08-08,S60-31
20240808162929,2024-08-08 16:29:29,50,S60-31,586,751,0,70,194,18,0,42,2.06,0.0,0.0,0.0,1663.06,8.5,1.45,0.17,0.13,,,,,,200.0,280.0,750.0,1100.0,5.0,2.0,2.0,6.0,0.0,20240808_50,小型,1725.0,4.0,,,S60,,,0.0,29.8,71.1,254,0.361,0.276,1337,0.438,751,23.6,7.1,16.5,19.5,1.282,8,0.71,71.99506172839506,85.0,7.907129166951574,69.22,74.16071428571429,104.452,2.9396,,6.71,6.56,464.04,18.5,355.56,8.5,1.0,1,-19.44,61.346808510638304,955.987765957447,,,,,,,2024-08-08,S60-31
20240808163244,2024-08-08 16:32:44,51,S60-31,579,750,0,76,193,20,0,42,2.04,0.0,0.0,0.0,1662.04,7.5,1.33,0.0,0.0,,,,,,200.0,280.0,750.0,1100.0,5.0,2.0,2.0,6.0,0.0,20240808_51,小型,1725.0,4.0,,,S60,,,0.0,29.8,71.1,255,0.394,0.298,1329,0.436,750,24.3,7.8,16.5,19.9,1.295,8,0.71,71.10370370370372,81.9,7.217561649139,65.66,73.1,102.958,2.9396,,6.71,6.56,464.04,18.5,355.56,7.5,-1.0,1,-30.88,61.346808510638304,955.987765957447,,,,,,,2024-08-08,S60-31
20240808170909,2024-08-08 17:09:09,57,S60-31,586,751,0,69,193,19,0,44,2.04,0.0,0.0,0.0,1664.04,8.5,0.0,0.17,0.13,,,,,,200.0,280.0,750.0,1100.0,5.0,3.0,2.0,6.0,0.0,20240808_57,小型,1725.0,4.0,,,S60,,,0.0,29.8,71.1,256,0.358,0.27,1337,0.438,751,24.6,7.4,17.2,19.6,1.282,8,0.71,73.5702380952381,83.5,6.673843394746117,71.4,76.64,107.944,2.9396,,6.71,6.56,464.04,18.5,355.56,8.5,1.0,1,-20.44,61.346808510638304,955.987765957447,,,,,,,2024-08-08,S60-31
20240808171251,2024-08-08 17:12:51,58,S60-31,579,753,0,76,194,19,0,40,2.04,0.0,0.0,0.0,1663.04,7.5,1.33,0.0,0.4,,,,,,200.0,280.0,750.0,1100.0,5.0,3.0,2.0,6.0,0.0,20240808_58,小型,1725.0,4.0,,,S60,,,0.0,29.8,71.1,253,0.392,0.3,1332,0.435,753,23.3,7.5,15.8,19.8,1.301,8,0.71,73.85061728395061,84.2,7.09961089973264,68.46,76.88928571428572,108.295,2.9396,,6.71,6.56,464.04,18.5,355.56,7.5,-1.0,1,-30.88,61.346808510638304,955.987765957447,,,,,,,2024-08-08,S60-31
20240809065042,2024-08-09 06:50:42,1,S60-24,910,1166,0,106,299,30,0,62,2.71,0.0,0.0,0.0,2575.71,9.0,2.91,0.0,0.34,,,,,,200.0,280.0,750.0,1100.0,4.0,3.0,2.0,6.0,0.0,20240809_1,小型,815.0,1.0,,,S60,,,0.0,28.7,76.0,391,0.355,0.271,2076,0.438,1166,23.5,7.7,15.9,19.3,1.281,8,1.1,97.07326732673268,126.0,15.321853228453763,87.62,104.81142857142856,95.283,2.9396,,6.71,6.56,464.04,18.5,355.56,9.0,1.5,1,17.37,,,,,,,,,2024-08-09,S60-24
20240809071346,2024-08-09 07:13:46,4,S60-24,797,1037,0,109,266,26,0,58,2.42,0.0,0.0,0.0,2295.42,7.0,1.87,0.13,0.19,,,,,,200.0,280.0,750.0,1100.0,4.0,4.0,2.0,6.0,0.0,20240809_4,小型,815.0,1.0,,,S60,,,0.0,28.7,76.0,350,0.41,0.311,1834,0.435,1037,24.0,7.4,16.6,20.0,1.301,8,0.98,90.89569892473122,110.3,13.501301522115345,80.8,98.875,100.893,2.9396,,6.71,6.56,464.04,18.5,355.56,7.0,-2.0,1,-1.83,,,,,,,,,2024-08-09,S60-24
20240809073933,2024-08-09 07:39:33,6,S60-24,776,1017,0,110,257,27,0,56,2.36,0.0,0.0,0.0,2245.36,6.5,0.92,0.0,0.3,,,,,,200.0,280.0,750.0,1100.0,4.0,5.0,2.0,6.0,0.0,20240809_6,小型,815.0,1.0,,,S60,,,0.0,28.7,76.0,340,0.428,0.324,1793,0.433,1017,24.4,7.9,16.5,20.1,1.311,8,0.96,84.85000000000001,107.7,10.97179826386072,80.66,87.44333333333333,91.087,2.9396,,6.71,6.56,464.04,18.5,355.56,6.5,-0.5,1,-2.52,,,,,,,,,2024-08-09,S60-24
20240809082150,2024-08-09 08:21:50,9,S60-24,927,1218,0,131,313,31,0,67,2.85,0.0,0.0,0.0,2689.85,6.5,1.55,-0.32,0.33,,,,,,200.0,280.0,750.0,1100.0,4.0,4.0,2.0,6.0,0.0,20240809_9,小型,910.0,4.0,,,S60,,,0.0,28.7,76.0,411,0.419,0.319,2145,0.432,1218,23.8,7.5,16.3,20.2,1.314,8,1.15,91.40978260869566,122.8,15.795528121857568,85.94,99.6060606060606,86.614,2.9396,,6.71,6.56,464.04,18.5,355.56,6.5,0.0,0,18.48,,,,,,,,,2024-08-09,S60-24
20240809084732,2024-08-09 08:47:32,10,S60-24,958,1249,0,130,322,29,0,67,2.93,0.0,0.0,0.0,2757.93,7.0,1.56,-0.1,0.24,,,,,,200.0,280.0,750.0,1100.0,4.0,2.0,2.0,6.0,0.0,20240809_10,小型,910.0,4.0,,,S60,,,0.0,28.7,76.0,418,0.404,0.311,2207,0.434,1249,23.0,6.9,16.0,19.9,1.304,8,1.18,92.06382978723404,124.8,15.892604000870165,89.08,99.21515151515152,84.081,2.9396,,6.71,6.56,464.04,18.5,355.56,7.0,0.5,1,19.17,,,,,,,,,2024-08-09,S60-24
20240809091200,2024-08-09 09:12:00,13,S60-24,898,1185,0,132,305,28,0,65,2.77,0.0,0.0,0.0,2615.77,6.0,1.54,-0.33,0.17,,,,,,200.0,280.0,750.0,1100.0,4.0,3.0,2.0,6.0,0.0,20240809_13,小型,1035.0,3.0,,,S60,,,0.0,28.7,76.0,398,0.433,0.332,2083,0.431,1185,23.4,7.0,16.3,20.3,1.32,8,1.12,85.1283950617284,118.2,13.250429618638565,82.84,89.975,80.335,2.9396,,6.71,6.56,464.04,18.5,355.56,6.0,-1.0,1,16.41,67.80238095238094,474.6166666666666,,,,,,,2024-08-09,S60-24
20240809093501,2024-08-09 09:35:01,14,S60-24,929,1228,0,136,316,29,0,66,2.88,0.0,0.0,0.0,2706.88,6.0,0.74,-0.43,0.24,,,,,,200.0,280.0,750.0,1100.0,4.0,4.0,2.0,6.0,0.0,20240809_14,小型,1035.0,3.0,,,S60,,,0.0,28.7,76.0,411,0.43,0.331,2157,0.431,1228,23.1,7.1,16.1,20.2,1.322,8,1.16,88.0320987654321,120.4,14.613513340001216,84.36,95.77857142857142,82.568,2.9396,,6.71,6.56,464.04,18.5,355.56,6.0,0.0,0,20.41,67.80238095238094,474.6166666666666,,,,,,,2024-08-09,S60-24
20240809100538,2024-08-09 10:05:38,17,S60-24,957,1247,0,129,321,29,0,70,2.91,0.0,0.0,0.0,2755.91,7.0,0.78,-0.21,0.08,,,,,,200.0,280.0,750.0,1100.0,4.0,4.0,2.0,6.0,0.0,20240809_17,小型,1035.0,3.0,,,S60,,,0.0,28.7,76.0,420,0.402,0.307,2204,0.434,1247,23.6,6.9,16.7,19.9,1.303,8,1.18,92.5625,127.0,17.299028360331064,86.72,99.96216216216216,84.714,2.9396,,6.71,6.56,464.04,18.5,355.56,7.0,1.0,1,18.17,67.80238095238094,474.6166666666666,,,,,,,2024-08-09,S60-24
20240809103348,2024-08-09 10:33:48,18,S60-24,568,740,0,77,190,17,0,38,1.78,0.0,0.0,0.0,1631.78,7.0,1.32,0.0,0.14,,,,,,200.0,280.0,750.0,1100.0,4.0,4.0,2.0,6.0,0.0,20240809_18,小型,1135.0,2.0,,,S60,,,0.0,28.7,76.0,245,0.405,0.314,1308,0.434,740,22.4,6.9,15.5,19.8,1.303,8,0.7,75.90370370370371,85.2,7.324564529160633,71.86,79.7642857142857,113.949,2.9396,,6.71,6.56,464.04,18.5,355.56,7.0,0.0,0,-33.83,69.07142857142857,483.5,,,,,,,2024-08-09,S60-24
20240809103713,2024-08-09 10:37:13,19,S60-24,561,741,0,79,190,18,0,41,1.77,0.0,0.0,0.0,1631.77,6.5,1.28,-0.88,0.27,,,,,,200.0,280.0,750.0,1100.0,4.0,4.0,2.0,6.0,0.0,20240809_19,小型,1135.0,2.0,,,S60,,,0.0,28.7,76.0,249,0.416,0.317,1302,0.431,741,23.7,7.2,16.5,20.1,1.321,8,0.7,74.77283950617283,86.3,7.666666865469868,67.88,78.05714285714285,111.51,2.9396,,6.71,6.56,464.04,18.5,355.56,6.5,-0.5,1,-33.52,69.07142857142857,483.5,,,,,,,2024-08-09,S60-24
20240809110243,2024-08-09 11:02:43,22,S60-24,587,762,0,74,195,18,0,39,1.82,0.0,0.0,0.0,1676.82,8.0,1.37,-0.51,0.26,,,,,,200.0,280.0,750.0,1100.0,4.0,5.0,2.0,6.0,0.0,20240809_22,小型,1135.0,2.0,,,S60,,,0.0,28.7,76.0,252,0.379,0.294,1349,0.435,762,22.6,7.1,15.5,19.5,1.298,8,0.72,74.09506172839507,85.1,7.541275741610595,70.97999999999999,77.88928571428572,108.18,2.9396,,6.71,6.56,464.04,18.5,355.56,8.0,1.5,1,-25.15,69.07142857142857,483.5,,,,,,,2024-08-09,S60-24
20240809110654,2024-08-09 11:06:54,23,S60-24,576,753,0,78,193,17,0,40,1.8,0.0,0.0,0.0,1658.8,7.0,1.3,-0.17,0.4,,,,,,200.0,280.0,750.0,1100.0,4.0,5.0,2.0,6.0,0.0,20240809_23,小型,1135.0,2.0,,,S60,,,0.0,28.7,76.0,250,0.404,0.312,1329,0.433,753,22.8,6.8,16.0,19.8,1.307,8,0.71,71.95679012345678,87.1,7.408869197327776,66.34,72.92142857142856,102.706,2.9396,,6.71,6.56,464.04,18.5,355.56,7.0,-1.0,1,-32.83,69.07142857142857,483.5,,,,,,,2024-08-09,S60-24
20240809130007,2024-08-09 13:00:07,24,S60-31,896,1164,0,113,299,27,0,65,3.11,0.0,0.0,0.0,2567.11,8.0,1.8,-0.67,0.17,,,,,,200.0,280.0,750.0,1100.0,4.0,4.0,2.0,6.0,0.5,20240809_24,小型,1420.0,4.0,,,S60,,,0.0,28.8,75.5,391,0.378,0.289,2060,0.435,1164,23.5,6.9,16.6,19.7,1.299,8,1.1,93.42967032967032,125.0,16.319485383676188,80.4,104.353125,94.866,2.9396,,6.71,6.56,464.04,18.5,355.56,8.0,1.0,1,13.85,63.56160714285714,1186.4833333333331,,,,,,,2024-08-09,S60-31
20240809132712,2024-08-09 13:27:12,27,S60-31,789,1037,0,113,268,24,0,59,2.79,0.0,0.0,0.0,2292.79,6.5,1.8,-0.38,0.19,,,,,,200.0,280.0,750.0,1100.0,4.0,4.0,2.0,6.0,0.5,20240809_27,小型,1420.0,4.0,,,S60,,,0.0,28.8,75.5,351,0.422,0.322,1826,0.432,1037,23.6,6.8,16.8,20.3,1.314,8,0.98,85.73411764705881,109.8,13.478187632931665,78.64000000000001,93.3,95.204,2.9396,,6.71,6.56,464.04,18.5,355.56,6.5,-1.5,1,0.48,63.56160714285714,1186.4833333333331,,,,,,,2024-08-09,S60-31
20240809135135,2024-08-09 13:51:35,28,S60-31,769,1017,0,114,261,25,0,55,2.72,0.0,0.0,0.0,2243.72,6.0,1.79,-0.52,0.3,,,,,,200.0,280.0,750.0,1100.0,4.0,4.0,2.0,6.0,0.5,20240809_28,小型,1420.0,4.0,,,S60,,,0.0,28.8,75.5,341,0.437,0.334,1786,0.431,1017,23.5,7.3,16.1,20.3,1.322,8,0.96,85.4888888888889,102.8,11.646681294909085,82.02000000000001,92.12142857142857,95.96,2.9396,,6.71,6.56,464.04,18.5,355.56,6.0,-0.5,1,-1.59,63.56160714285714,1186.4833333333331,,,,,,,2024-08-09,S60-31
20240809141858,2024-08-09 14:18:58,31,S60-31,938,1239,0,139,320,29,0,68,3.28,0.0,0.0,0.0,2736.28,6.0,1.46,-0.32,0.24,,,,,,200.0,280.0,750.0,1100.0,4.0,4.0,2.0,6.0,0.5,20240809_31,小型,1515.0,1.0,,,S60,,,0.0,28.8,75.5,417,0.434,0.333,2177,0.431,1239,23.3,7.0,16.3,20.3,1.321,8,1.17,90.09382716049384,122.7,15.661372988067203,82.74000000000001,98.28571428571428,84.005,2.9396,,6.71,6.56,464.04,18.5,355.56,6.0,0.0,0,23.41,58.98878504672897,1047.0509345794392,,,,,,,2024-08-09,S60-31
20240809144716,2024-08-09 14:47:16,33,S60-31,929,1225,0,137,318,29,0,67,3.28,0.0,0.0,0.0,2708.28,6.0,1.48,-0.43,0.0,,,,,,200.0,280.0,750.0,1100.0,4.0,4.0,2.0,6.0,0.5,20240809_33,小型,1515.0,1.0,,,S60,,,0.0,28.8,75.5,414,0.431,0.331,2154,0.431,1225,23.2,7.0,16.2,20.4,1.319,8,1.16,88.73086419753086,118.8,14.06840117422167,82.98,96.98214285714286,83.605,2.9396,,6.71,6.56,464.04,18.5,355.56,6.0,0.0,0,21.41,58.98878504672897,1047.0509345794392,,,,,,,2024-08-09,S60-31
20240809151635,2024-08-09 15:16:35,38,S60-31,881,1163,0,128,300,34,0,66,2.96,0.0,0.0,0.0,2574.96,6.0,0.0,-0.45,0.09,,,,,,200.0,280.0,750.0,1100.0,4.0,4.0,2.0,6.0,0.5,20240809_38,小型,1645.0,3.0,,,S60,,,0.0,28.8,75.5,400,0.427,0.32,2044,0.431,1163,25.0,8.5,16.5,20.5,1.32,8,1.1,87.94320987654322,111.8,14.062347399636042,86.28,96.61785714285712,87.834,2.9396,,6.71,6.56,464.04,18.5,355.56,6.0,0.0,0,12.41,62.42857142857144,1014.464285714286,,,,,,,2024-08-09,S60-31
20240809154556,2024-08-09 15:45:56,42,S60-31,912,1207,0,135,309,29,0,64,3.18,0.0,0.0,0.0,2659.18,6.0,1.5,-0.55,0.25,,,,,,200.0,280.0,750.0,1100.0,4.0,4.0,2.0,6.0,0.5,20240809_42,小型,1645.0,3.0,,,S60,,,0.0,28.8,75.5,402,0.437,0.336,2119,0.43,1207,23.1,7.2,15.9,20.2,1.323,8,1.14,89.56296296296297,114.4,14.680182698466552,86.2,98.74285714285712,86.617,2.9396,,6.71,6.56,464.04,18.5,355.56,6.0,0.0,0,19.41,62.42857142857144,1014.464285714286,,,,,,,2024-08-09,S60-31
20240809161555,2024-08-09 16:15:55,46,S60-31,910,1195,0,129,309,30,0,67,3.19,0.0,0.0,0.0,2643.19,6.5,1.57,-0.44,0.17,,,,,,200.0,280.0,750.0,1100.0,4.0,4.0,2.0,6.0,0.5,20240809_46,小型,1645.0,3.0,,,S60,,,0.0,28.8,75.5,406,0.417,0.318,2105,0.432,1195,23.9,7.4,16.5,20.3,1.313,8,1.13,85.58780487804877,110.0,13.026608699344196,86.02000000000001,92.09310344827584,81.498,2.9396,,6.71,6.56,464.04,18.5,355.56,6.5,0.5,1,16.48,62.42857142857144,1014.464285714286,,,,,,,2024-08-09,S60-31
20240809164604,2024-08-09 16:46:04,50,S60-31,569,742,0,74,188,21,0,40,1.99,0.0,0.0,0.0,1635.99,7.5,1.37,-0.35,0.41,,,,,,200.0,280.0,750.0,1100.0,4.0,5.0,2.0,6.0,0.5,20240809_50,小型,1755.0,2.0,,,S60,,,0.0,28.8,75.5,249,0.394,0.297,1311,0.434,742,24.5,8.4,16.1,19.8,1.304,8,0.7,71.23827160493826,81.1,6.444972543519839,68.84,72.76071428571429,103.944,2.9396,,6.71,6.56,464.04,18.5,355.56,7.5,1.0,1,-32.88,63.417582417582416,956.5485347985348,,,,,,,2024-08-09,S60-31
20240809164907,2024-08-09 16:49:07,51,S60-31,562,732,0,76,183,21,0,41,1.97,0.0,0.0,0.0,1616.97,7.0,1.33,0.18,0.41,,,,,,200.0,280.0,750.0,1100.0,4.0,5.0,2.0,6.0,0.5,20240809_51,小型,1755.0,2.0,,,S60,,,0.0,28.8,75.5,245,0.415,0.31,1294,0.434,732,25.3,8.6,16.7,19.9,1.302,8,0.69,70.9925925925926,80.9,6.598237283833639,68.03999999999999,71.2357142857143,103.24,2.9396,,6.71,6.56,464.04,18.5,355.56,7.0,-0.5,1,-34.83,63.417582417582416,956.5485347985348,,,,,,,2024-08-09,S60-31
20240809172455,2024-08-09 17:24:55,56,S60-31,591,763,0,72,194,19,0,41,2.03,0.0,0.0,0.0,1682.03,8.5,1.41,-0.17,0.39,,,,,,200.0,280.0,750.0,1100.0,4.0,4.0,2.0,6.0,0.5,20240809_56,小型,1755.0,2.0,,,S60,,,0.0,28.8,75.5,254,0.371,0.283,1354,0.436,763,23.6,7.5,16.1,19.4,1.291,8,0.72,73.56585365853658,84.7,6.6035877076579,68.6,75.38620689655171,104.703,2.9396,,6.71,6.56,464.04,18.5,355.56,8.5,1.5,1,-17.44,63.417582417582416,956.5485347985348,,,,,,,2024-08-09,S60-31
20240809172802,2024-08-09 17:28:02,57,S60-31,583,763,0,77,196,19,0,42,2.0,0.0,0.0,0.0,1682.0,7.5,1.32,-0.68,0.39,,,,,,200.0,280.0,750.0,1100.0,4.0,4.0,2.0,6.0,0.5,20240809_57,小型,1755.0,2.0,,,S60,,,0.0,28.8,75.5,257,0.393,0.3,1346,0.433,763,23.7,7.4,16.3,19.9,1.309,8,0.72,72.3395061728395,84.3,6.550104683214841,66.88,74.31785714285714,103.219,2.9396,,6.71,6.56,464.04,18.5,355.56,7.5,-1.0,1,-29.88,63.417582417582416,956.5485347985348,,,,,,,2024-08-09,S60-31
20240812065058,2024-08-12 06:50:58,1,S60-24,893,1167,0,123,300,28,0,65,2.66,0.0,0.0,0.0,2578.66,7.0,2.5,0.0,0.43,,,,,,200.0,280.0,750.0,1100.0,4.0,4.0,2.0,6.0,0.0,20240812_1,小型,742.0,1.0,,,S60,,,0.0,30.1,69.3,393,0.41,0.313,2060,0.433,1167,23.7,7.1,16.5,20.0,1.307,8,1.1,102.47368421052632,127.1,16.43760692784421,87.91999999999999,111.99250000000002,101.811,2.9396,,6.71,6.56,472.70666666666665,18.5,363.97333333333336,7.0,-0.5,1,12.17,,,,,,,,,2024-08-12,S60-24
20240812071637,2024-08-12 07:16:37,4,S60-24,786,1049,0,123,269,25,0,58,2.48,0.0,0.0,0.0,2312.48,5.0,0.82,-0.38,0.38,,,,,,200.0,280.0,750.0,1100.0,4.0,3.0,2.0,6.0,0.0,20240812_4,小型,742.0,1.0,,,S60,,,0.0,30.1,69.3,352,0.457,0.349,1835,0.428,1049,23.6,7.1,16.5,20.6,1.335,8,0.99,92.42604166666666,115.5,12.699649312675156,85.84,98.6,99.596,2.9396,,6.71,6.56,472.70666666666665,18.5,363.97333333333336,5.0,-2.0,1,-0.82,,,,,,,,,2024-08-12,S60-24
20240812074210,2024-08-12 07:42:10,6,S60-24,878,1175,0,143,303,27,0,66,2.75,0.0,0.0,0.0,2594.75,4.5,0.7,-0.23,0.26,,,,,,200.0,280.0,750.0,1100.0,4.0,3.0,2.0,6.0,0.0,20240812_6,小型,845.0,2.0,,,S60,,,0.0,30.1,69.3,396,0.472,0.361,2053,0.428,1175,23.5,6.8,16.7,20.8,1.338,8,1.11,91.81590909090907,117.5,14.218992471368232,86.82000000000001,98.2935483870968,88.553,2.9396,,6.71,6.56,472.70666666666665,18.5,363.97333333333336,4.5,-0.5,1,17.83,,,,,,,,,2024-08-12,S60-24
20240812080908,2024-08-12 08:09:08,7,S60-24,894,1197,0,145,309,27,0,66,2.79,0.0,0.0,0.0,2640.79,4.5,0.69,-0.33,0.34,,,,,,200.0,280.0,750.0,1100.0,4.0,4.0,2.0,6.0,0.0,20240812_7,小型,845.0,2.0,,,S60,,,0.0,30.1,69.3,402,0.469,0.361,2091,0.428,1197,23.1,6.7,16.4,20.7,1.339,8,1.13,94.24719101123596,127.9,16.210359358649285,89.42,102.6483870967742,90.839,2.9396,,6.71,6.56,472.70666666666665,18.5,363.97333333333336,4.5,0.0,0,19.83,,,,,,,,,2024-08-12,S60-24
20240812084236,2024-08-12 08:42:36,10,S60-24,894,1196,0,145,304,30,0,64,2.78,0.0,0.0,0.0,2635.78,4.5,0.69,-0.33,0.25,,,,,,200.0,280.0,750.0,1100.0,4.0,4.0,2.0,6.0,0.0,20240812_10,小型,1005.0,3.0,,,S60,,,0.0,30.1,69.3,398,0.477,0.364,2090,0.428,1196,23.6,7.5,16.1,20.6,1.338,8,1.13,95.09024390243904,123.4,15.629940075693826,86.3,106.73793103448274,94.458,2.9396,,6.71,6.56,472.70666666666665,18.5,363.97333333333336,4.5,0.0,0,19.83,67.26428571428572,470.85,,,,,,,2024-08-12,S60-24
20240812090553,2024-08-12 09:05:53,13,S60-24,888,1195,0,150,308,28,0,64,2.8,0.0,0.0,0.0,2635.8,4.0,0.67,-0.45,0.17,,,,,,200.0,280.0,750.0,1100.0,4.0,4.0,2.0,6.0,0.0,20240812_13,小型,1005.0,3.0,,,S60,,,0.0,30.1,69.3,400,0.487,0.375,2083,0.426,1195,23.0,7.0,16.0,20.9,1.346,8,1.13,90.1716049382716,120.8,14.911940981774514,87.3,97.10357142857144,85.932,2.9396,,6.71,6.56,472.70666666666665,18.5,363.97333333333336,4.0,-0.5,1,15.26,67.26428571428572,470.85,,,,,,,2024-08-12,S60-24
20240812093529,2024-08-12 09:35:29,18,S60-24,896,1194,0,141,307,30,0,67,2.84,0.0,0.0,0.0,2637.84,5.0,0.71,-0.55,0.08,,,,,,200.0,280.0,750.0,1100.0,4.0,3.0,2.0,6.0,0.0,20240812_18,小型,1005.0,3.0,,,S60,,,0.0,30.1,69.3,404,0.459,0.349,2090,0.429,1194,24.0,7.4,16.6,20.7,1.333,8,1.13,91.14285714285712,115.8,13.685013402870116,88.55999999999999,98.39000000000004,87.071,2.9396,,6.71,6.56,472.70666666666665,18.5,363.97333333333336,5.0,1.0,1,17.18,67.26428571428572,470.85,,,,,,,2024-08-12,S60-24
20240812095915,2024-08-12 09:59:15,19,S60-24,907,1205,0,143,311,32,0,93,2.82,0.0,0.0,0.0,2693.82,5.0,0.7,-0.11,0.08,,,,,,200.0,280.0,750.0,1100.0,4.0,3.0,2.0,6.0,0.0,20240812_19,小型,1138.0,4.0,,,S60,,,0.0,30.1,69.3,436,0.46,0.328,2112,0.429,1205,28.7,7.3,21.3,21.5,1.329,8,1.14,94.3202380952381,117.8,14.01293432920954,90.36,100.11999999999998,87.825,2.9396,,6.71,6.56,472.70666666666665,18.5,363.97333333333336,5.0,0.0,0,19.18,62.33095238095238,436.31666666666666,,,,,,,2024-08-12,S60-24
20240812102920,2024-08-12 10:29:20,22,S60-31,574,762,0,81,194,17,0,60,2.04,0.0,0.0,0.0,1690.04,6.5,0.0,-1.37,0.26,,,,,,200.0,280.0,750.0,1100.0,4.0,4.0,2.0,6.0,0.0,20240812_22,小型,1138.0,4.0,,,S60,,,0.0,30.1,69.3,271,0.418,0.299,1336,0.43,762,28.4,6.3,22.1,20.9,1.328,8,0.72,75.50752688172042,85.8,6.389275903563566,78.5,75.465625,104.813,2.9396,,6.71,6.56,472.70666666666665,18.5,363.97333333333336,6.5,1.5,1,-31.52,62.33095238095238,436.31666666666666,,,,,,,2024-08-12,S60-31
20240812103330,2024-08-12 10:33:30,23,S60-31,580,761,0,79,191,19,0,61,2.04,0.0,0.0,0.0,1693.04,7.0,0.0,-0.68,0.13,,,,,,200.0,280.0,750.0,1100.0,4.0,4.0,2.0,6.0,0.0,20240812_23,小型,1138.0,4.0,,,S60,,,0.0,30.1,69.3,271,0.414,0.292,1341,0.433,761,29.5,7.0,22.5,20.7,1.312,8,0.72,77.30246913580247,87.4,6.917467161328614,78.28,79.27499999999999,110.104,2.9396,,6.71,6.56,472.70666666666665,18.5,363.97333333333336,7.0,0.5,1,-31.83,62.33095238095238,436.31666666666666,,,,,,,2024-08-12,S60-31
20240812111146,2024-08-12 11:11:46,26,S60-31,563,740,0,78,190,20,0,43,2.02,0.0,0.0,0.0,1636.02,6.5,0.0,-0.53,0.14,,,,,,200.0,280.0,750.0,1100.0,5.0,3.0,2.0,6.0,0.0,20240812_26,小型,1138.0,4.0,,,S60,,,0.0,30.1,69.3,253,0.411,0.308,1303,0.432,740,24.9,7.9,17.0,20.3,1.314,8,0.7,70.86477272727274,78.5,5.79592411199314,69.0,70.50645161290323,100.724,2.9396,,6.71,6.56,472.70666666666665,18.5,363.97333333333336,6.5,-0.5,1,-34.52,62.33095238095238,436.31666666666666,,,,,,,2024-08-12,S60-31
20240812111642,2024-08-12 11:16:42,27,S60-31,555,731,0,73,187,20,0,59,1.99,0.0,0.0,0.0,1626.99,7.5,0.0,-1.42,0.27,,,,,,200.0,280.0,750.0,1100.0,5.0,3.0,2.0,6.0,0.0,20240812_27,小型,1138.0,4.0,,,S60,,,0.0,30.1,69.3,266,0.39,0.274,1286,0.432,731,29.7,7.5,22.2,20.9,1.317,8,0.69,75.39876543209878,83.8,6.57958859885351,71.96,77.35714285714285,112.112,2.9396,,6.71,6.56,472.70666666666665,18.5,363.97333333333336,7.5,1.0,1,-33.88,62.33095238095238,436.31666666666666,,,,,,,2024-08-12,S60-31
20240812125953,2024-08-12 12:59:53,28,S60-31,887,1164,0,121,297,30,0,65,3.1,0.0,0.0,0.0,2567.1,7.0,0.83,-0.67,0.17,,,,,,200.0,280.0,750.0,1100.0,4.0,3.0,2.0,6.0,0.0,20240812_28,小型,1415.0,2.0,,,S60,,,0.0,29.8,71.5,392,0.407,0.309,2051,0.432,1164,24.2,7.7,16.6,20.0,1.312,8,1.1,89.06590909090909,117.3,14.0414555575109,82.4,93.61612903225806,85.106,2.9396,,6.71,6.56,472.70666666666665,18.5,363.97333333333336,7.0,-0.5,1,10.17,63.55398230088496,1191.637168141593,,,,,,,2024-08-12,S60-31
20240812132807,2024-08-12 13:28:07,31,S60-31,772,1026,0,115,264,25,0,57,2.76,0.0,0.0,0.0,2261.76,6.0,1.77,-1.03,0.2,,,,,,200.0,280.0,750.0,1100.0,4.0,2.0,2.0,6.0,0.0,20240812_31,小型,1415.0,2.0,,,S60,,,0.0,29.8,71.5,346,0.436,0.332,1798,0.429,1026,23.7,7.2,16.5,20.4,1.329,8,0.97,82.24404761904762,100.6,10.340470091442562,78.52,85.64333333333335,88.292,2.9396,,6.71,6.56,472.70666666666665,18.5,363.97333333333336,6.0,-1.0,1,-0.59,63.55398230088496,1191.637168141593,,,,,,,2024-08-12,S60-31
20240812135051,2024-08-12 13:50:51,32,S60-31,801,1058,0,118,273,27,0,56,2.85,0.0,0.0,0.0,2335.85,6.0,1.72,-0.5,0.19,,,,,,200.0,280.0,750.0,1100.0,4.0,3.0,2.0,6.0,0.0,20240812_32,小型,1415.0,2.0,,,S60,,,0.0,29.8,71.5,356,0.432,0.331,1859,0.431,1058,23.3,7.6,15.7,20.3,1.321,8,1.0,86.69390243902438,107.4,11.849023295767994,84.44,93.28965517241382,93.29,2.9396,,6.71,6.56,472.70666666666665,18.5,363.97333333333336,6.0,0.0,0,2.41,63.55398230088496,1191.637168141593,,,,,,,2024-08-12,S60-31
20240812141425,2024-08-12 14:14:25,35,S60-31,895,1184,0,132,304,30,0,66,3.11,0.0,0.0,0.0,2614.11,6.0,1.54,-0.67,0.08,,,,,,200.0,280.0,750.0,1100.0,4.0,3.0,2.0,6.0,0.0,20240812_35,小型,1510.0,1.0,,,S60,,,0.0,29.8,71.5,400,0.434,0.33,2079,0.43,1184,24.0,7.5,16.5,20.4,1.323,8,1.12,91.8340909090909,122.5,16.564686468808194,85.96,101.19032258064516,90.349,2.9396,,6.71,6.56,472.70666666666665,18.5,363.97333333333336,6.0,0.0,0,16.41,59.03084112149533,1052.7166666666667,,,,,,,2024-08-12,S60-31
20240812144201,2024-08-12 14:42:01,38,S60-31,813,1078,0,121,278,27,0,59,2.85,0.0,0.0,0.0,2378.85,6.0,1.68,-0.85,0.09,,,,,,200.0,280.0,750.0,1100.0,4.0,4.0,2.0,6.0,0.0,20240812_38,小型,1510.0,1.0,,,S60,,,0.0,29.8,71.5,364,0.435,0.332,1891,0.43,1078,23.6,7.4,16.2,20.4,1.326,8,1.02,79.97701149425288,98.6,9.442806678386734,80.55999999999999,81.0290322580645,79.44,2.9396,,6.71,6.56,472.70666666666665,18.5,363.97333333333336,6.0,0.0,0,5.41,59.03084112149533,1052.7166666666667,,,,,,,2024-08-12,S60-31
20240812150738,2024-08-12 15:07:38,42,S60-31,918,1204,0,126,310,30,0,67,3.22,0.0,0.0,0.0,2658.22,7.0,1.61,-0.86,0.0,,,,,,200.0,280.0,750.0,1100.0,4.0,3.0,2.0,6.0,0.0,20240812_42,小型,1655.0,3.0,,,S60,,,0.0,29.8,71.5,407,0.406,0.31,2122,0.433,1204,23.8,7.4,16.5,20.1,1.312,8,1.14,84.12962962962963,120.2,13.50038357428963,79.5,86.16785714285713,75.586,2.9396,,6.71,6.56,472.70666666666665,18.5,363.97333333333336,7.0,1.0,1,15.17,60.78453608247423,977.6179553264606,,,,,,,2024-08-12,S60-31
20240812153345,2024-08-12 15:33:45,46,S60-31,918,1194,0,116,309,30,0,69,3.17,0.0,0.0,0.0,2639.17,8.0,1.75,-0.97,0.08,,,,,,200.0,280.0,750.0,1100.0,4.0,4.0,2.0,6.0,0.0,20240812_46,小型,1655.0,3.0,,,S60,,,0.0,29.8,71.5,408,0.375,0.284,2112,0.435,1194,24.3,7.4,16.9,19.9,1.301,8,1.13,91.079012345679,123.0,16.204501097369903,85.64,102.2357142857143,90.474,2.9396,,6.71,6.56,472.70666666666665,18.5,363.97333333333336,8.0,1.0,1,16.85,60.78453608247423,977.6179553264606,,,,,,,2024-08-12,S60-31
20240812162250,2024-08-12 16:22:50,54,S60-31,952,1238,0,121,320,31,0,71,3.28,0.0,0.0,0.0,2736.28,8.0,1.68,-0.73,0.16,,,,,,200.0,280.0,750.0,1100.0,4.0,6.0,2.0,6.0,0.0,20240812_54,小型,1655.0,3.0,,,S60,,,0.0,29.8,71.5,422,0.378,0.287,2190,0.435,1238,24.2,7.3,16.8,19.9,1.3,8,1.17,90.91604938271604,123.5,16.635737648468506,84.16,102.95714285714288,87.998,2.9396,,6.71,6.56,472.70666666666665,18.5,363.97333333333336,8.0,0.0,0,21.85,60.78453608247423,977.6179553264606,,,,,,,2024-08-12,S60-31
20240812165649,2024-08-12 16:56:49,58,S60-31,567,743,0,71,187,20,0,41,1.99,0.0,0.0,0.0,1630.99,8.0,1.43,-1.22,0.54,,,,,,200.0,280.0,750.0,1100.0,4.0,5.0,2.0,6.0,0.0,20240812_58,小型,1805.0,4.0,,,S60,,,0.0,29.8,71.5,248,0.38,0.286,1310,0.433,743,24.6,8.1,16.5,19.6,1.31,8,0.7,72.82409638554216,81.8,6.412818307211911,68.96000000000001,75.40689655172413,107.724,2.9396,,6.71,6.56,472.70666666666665,18.5,363.97333333333336,8.0,0.0,0,-28.15,60.638888888888886,904.5300925925924,,,,,,,2024-08-12,S60-31
