Repository: Vincent626/concrete-strength-analysis

# 🎯 S60 & M60 混凝土強度預測模型訓練成果報告

> **更新日期**: 2026-02-04  
> **專案目標**: 建立 S60/M60 混凝土 28 天抗壓強度預測模型

---

## 📋 摘要

本專案針對 S60（小型）與 M60（中型）離心混凝土管配比，建立機器學習預測模型。透過配料特徵分析，預測 28 天抗壓強度，並識別影響強度的關鍵因素。

### 主要成果

| 模型 | 樣本數 | R² | MAE (kgf/cm²) | 狀態 |
|:---|---:|---:|---:|:---|
| **S60** | 46 | **0.360** | 28 | ✅ 可用 |
| **M60** | 52 | **0.206** | 25 | ✅ 可用 |

---

## 📈 模型效能比較
> **說明**：S60 模型 R²=0.360，M60 模型 R²=0.206，兩者皆具有預測能力。S60 表現較佳，預測誤差約 28 kgf/cm²。

---

## 📊 強度分布比較
> **說明**：S60 與 M60 的強度分布相似，平均約 605 kgf/cm²，皆高於設計強度 510 kgf/cm²（紅色虛線）。

---

File: S60_M60_dataset_v9_shared.csv (part 77 of 138)
match_key,日期及時間,序,配比 ,耗用骨材1,耗用骨材2,耗用骨材3,耗用水,耗用泥料1,耗用泥料2,耗用泥料3,耗用泥料4,耗用藥劑1,耗用藥劑2,耗用藥劑3,耗用藥劑4,耗用小計,表面水骨材1,誤差%水,誤差%骨材1,誤差%骨材2,坍度(cm),混凝土溫度(℃),試體1強度(X1),試體2強度(X2),試體3強度(X3),加料轉速,慢速轉速,中速轉速,高速轉速,加料時間,慢速時間,中速時間,高速時間,總降水量,cp_key,類型,入池,蒸養池,離心開始,離心結束,母體,平均強度,強度_原始,強度_修正,環境溫度,環境濕度,膠結料總量,水灰比,水膠比,骨材總量,砂石比,粗骨材總量,水泥取代率,矽灰取代率,爐石取代率,漿體比例,粗細骨材比,月份,拌合米數,平均電流,最大電流,電流標準差,最終電流,穩定階段平均電流,單位體積穩定電流,砂_FM,砂_Mud,六分_FM,三分_FM,水泥砂漿_28天平均強度,水泥_流動性,水泥砂漿_7天平均強度,設定扣水率(%),扣水率_變動幅度,扣水率_是否變更,水量微調偏離度,蒸養實際平均溫度,蒸養實際總積溫,蒸養實際階段1溫度,蒸養實際階段2溫度,蒸養實際階段3溫度,實際離心平均轉速,實際離心平均電流,實際離心總能量,日期,配比
20240812170026,2024-08-12 17:00:26,59,S60-31,558,732,0,74,189,20,0,42,2.0,0.0,0.0,0.0,1617.0,7.5,1.37,-0.89,0.41,,,,,,200.0,280.0,750.0,1100.0,4.0,5.0,2.0,6.0,0.0,20240812_59,小型,1805.0,4.0,,,S60,,,0.0,29.8,71.5,251,0.392,0.295,1290,0.433,732,24.7,8.0,16.7,20.1,1.312,8,0.69,72.11851851851853,82.3,6.755868251372577,67.84,75.19285714285715,108.975,2.9396,,6.71,6.56,472.70666666666665,18.5,363.97333333333336,7.5,-0.5,1,-32.88,60.638888888888886,904.5300925925924,,,,,,,2024-08-12,S60-31
20240812173224,2024-08-12 17:32:24,62,S60-31,584,762,0,74,196,20,0,40,2.09,0.0,0.0,0.0,1678.09,8.0,1.37,-1.02,0.26,,,,,,200.0,280.0,750.0,1100.0,4.0,6.0,2.0,6.0,0.0,20240812_62,小型,1805.0,4.0,,,S60,,,0.0,29.8,71.5,256,0.378,0.289,1346,0.434,762,23.4,7.8,15.6,19.7,1.305,8,0.72,74.70117647058824,81.7,6.333338384020326,75.4,77.03103448275861,106.988,2.9396,,6.71,6.56,472.70666666666665,18.5,363.97333333333336,8.0,0.5,1,-25.15,60.638888888888886,904.5300925925924,,,,,,,2024-08-12,S60-31
20240812173654,2024-08-12 17:36:54,63,S60-31,572,752,0,76,193,22,0,39,2.07,0.0,0.0,0.0,1656.07,7.5,1.33,-1.21,0.27,,,,,,200.0,280.0,750.0,1100.0,4.0,6.0,2.0,6.0,0.0,20240812_63,小型,1805.0,4.0,,,S60,,,0.0,29.8,71.5,254,0.394,0.299,1324,0.432,752,24.0,8.7,15.4,20.0,1.315,8,0.71,72.44567901234568,82.2,6.462294233564768,70.66,73.91071428571429,104.1,2.9396,,6.71,6.56,472.70666666666665,18.5,363.97333333333336,7.5,-0.5,1,-30.88,60.638888888888886,904.5300925925924,,,,,,,2024-08-12,S60-31
20240813065226,2024-08-13 06:52:26,1,S60-24,895,1167,0,114,300,28,0,62,2.68,0.0,0.0,0.0,2568.68,8.0,2.7,-0.78,0.43,,,,,,200.0,300.0,750.0,1100.0,4.0,3.0,2.0,6.0,0.0,20240813_1,小型,742.0,1.0,,,S60,,,0.0,30.3,68.1,390,0.38,0.292,2062,0.434,1167,23.1,7.2,15.9,19.6,1.304,8,1.1,96.27777777777776,119.9,14.00376973457148,86.06,102.25714285714284,92.961,2.9396,,6.71,6.56,472.70666666666665,18.5,363.97333333333336,8.0,0.5,1,14.85,,,,,,,,,2024-08-13,S60-24
20240813071715,2024-08-13 07:17:15,4,S60-24,784,1039,0,113,267,25,0,57,2.45,0.0,0.0,0.0,2287.45,6.5,1.8,-1.01,0.39,,,,,,200.0,300.0,750.0,1100.0,4.0,3.0,2.0,6.0,0.0,20240813_4,小型,742.0,1.0,,,S60,,,0.0,30.3,68.1,349,0.423,0.324,1823,0.43,1039,23.5,7.2,16.3,20.2,1.325,8,0.98,87.696511627907,107.5,12.50242253431746,80.56000000000002,94.87666666666664,96.813,2.9396,,6.71,6.56,472.70666666666665,18.5,363.97333333333336,6.5,-1.5,1,0.48,,,,,,,,,2024-08-13,S60-24
20240813074214,2024-08-13 07:42:14,6,S60-24,894,1186,0,131,305,29,0,66,2.76,0.0,0.0,0.0,2613.76,6.0,0.77,-0.78,0.25,,,,,,200.0,300.0,750.0,1100.0,4.0,3.0,2.0,6.0,0.0,20240813_6,小型,843.0,4.0,,,S60,,,0.0,30.3,68.1,400,0.43,0.328,2080,0.43,1186,23.8,7.2,16.5,20.3,1.327,8,1.12,89.92588235294117,121.5,14.85900917400679,86.54,94.9862068965517,84.809,2.9396,,6.71,6.56,472.70666666666665,18.5,363.97333333333336,6.0,-0.5,1,15.41,,,,,,,,,2024-08-13,S60-24
20240813081707,2024-08-13 08:17:07,7,S60-24,918,1217,0,135,313,29,0,66,2.83,0.0,0.0,0.0,2680.83,6.0,0.75,-0.76,0.25,,,,,,200.0,300.0,750.0,1100.0,4.0,3.0,2.0,6.0,0.0,20240813_7,小型,843.0,4.0,,,S60,,,0.0,30.3,68.1,408,0.431,0.331,2135,0.43,1217,23.3,7.1,16.2,20.3,1.326,8,1.15,93.07472527472528,121.5,15.0603809870128,87.76,99.415625,86.448,2.9396,,6.71,6.56,472.70666666666665,18.5,363.97333333333336,6.0,0.0,0,19.41,,,,,,,,,2024-08-13,S60-24
20240813084354,2024-08-13 08:43:54,10,S60-24,970,1270,0,131,328,31,0,68,2.95,0.0,0.0,0.0,2800.95,7.0,0.77,-0.51,0.24,,,,,,200.0,300.0,750.0,1100.0,4.0,2.0,2.0,6.0,0.0,20240813_10,小型,959.0,3.0,,,S60,,,0.0,30.3,68.1,427,0.399,0.307,2240,0.433,1270,23.2,7.3,15.9,19.9,1.309,8,1.2,98.04158415841584,127.8,19.273422254784805,84.02000000000001,110.25428571428571,91.879,2.9396,,6.71,6.56,472.70666666666665,18.5,363.97333333333336,7.0,1.0,1,20.17,,,,,,,,,2024-08-13,S60-24
20240813090956,2024-08-13 09:09:56,11,S60-24,864,1227,0,139,308,28,0,65,2.8,0.0,0.0,0.0,2633.8,5.5,0.72,-0.8,0.16,,,,,,200.0,300.0,750.0,1100.0,4.0,2.0,2.0,6.0,0.0,20240813_11,小型,959.0,3.0,,,S60,,,0.0,30.3,68.1,401,0.451,0.347,2091,0.413,1227,23.2,7.0,16.2,20.5,1.42,8,1.13,93.4455555555556,118.4,15.096086035136622,86.41999999999999,101.11290322580646,89.48,2.9396,,6.71,6.56,472.70666666666665,18.5,363.97333333333336,5.5,-1.5,1,21.82,,,,,,,,,2024-08-13,S60-24
20240813093502,2024-08-13 09:35:02,14,S60-31,887,1259,0,143,312,30,0,67,3.22,0.0,0.0,0.0,2701.22,5.5,1.42,-0.89,0.16,,,,,,200.0,300.0,750.0,1100.0,4.0,2.0,2.0,6.0,0.0,20240813_14,小型,959.0,3.0,,,S60,,,0.0,30.3,68.1,409,0.458,0.35,2146,0.413,1259,23.7,7.3,16.4,20.5,1.419,8,1.16,89.04939759036145,125.6,15.154174529191582,84.08,92.12413793103448,79.417,2.9396,,6.71,6.56,472.70666666666665,18.5,363.97333333333336,5.5,0.0,0,25.82,,,,,,,,,2024-08-13,S60-31
20240813095820,2024-08-13 09:58:20,15,S60-31,901,1281,0,145,321,30,0,69,3.32,0.0,0.0,0.0,2750.32,5.5,0.69,-0.99,0.16,,,,,,200.0,300.0,750.0,1100.0,4.0,2.0,2.0,6.0,0.0,20240813_15,小型,1140.0,2.0,,,S60,,,0.0,30.3,68.1,420,0.452,0.345,2182,0.413,1281,23.6,7.1,16.4,20.6,1.422,8,1.18,88.31234567901234,131.6,16.1298617531832,81.6,92.14642857142856,78.09,2.9396,,6.71,6.56,472.70666666666665,18.5,363.97333333333336,5.5,0.0,0,27.82,70.81904761904762,495.73333333333335,,,,,,,2024-08-13,S60-31
20240813102910,2024-08-13 10:29:10,18,S60-31,557,782,0,79,194,18,0,41,2.04,0.0,0.0,0.0,1673.04,7.5,1.28,-1.42,0.26,,,,,,200.0,300.0,750.0,1100.0,5.0,1.0,2.0,6.0,0.0,20240813_18,小型,1140.0,2.0,,,S60,,,0.0,30.3,68.1,253,0.407,0.312,1339,0.416,782,23.3,7.1,16.2,19.9,1.404,8,0.72,74.10952380952382,83.3,7.209990077392602,70.67999999999999,77.58333333333333,107.755,2.9396,,6.71,6.56,472.70666666666665,18.5,363.97333333333336,7.5,2.0,1,-27.88,70.81904761904762,495.73333333333335,,,,,,,2024-08-13,S60-31
20240813103219,2024-08-13 10:32:19,19,S60-31,552,782,0,84,197,18,0,39,2.06,0.0,0.0,0.0,1674.06,6.5,1.2,-1.43,0.26,,,,,,200.0,300.0,750.0,1100.0,5.0,1.0,2.0,6.0,0.0,20240813_19,小型,1140.0,2.0,,,S60,,,0.0,30.3,68.1,254,0.426,0.331,1334,0.414,782,22.4,7.1,15.4,20.2,1.417,8,0.72,74.74096385542168,85.1,6.789290577141491,71.36,76.77586206896552,106.633,2.9396,,6.71,6.56,472.70666666666665,18.5,363.97333333333336,6.5,-1.0,1,-28.52,70.81904761904762,495.73333333333335,,,,,,,2024-08-13,S60-31
20240813111210,2024-08-13 11:12:10,23,S60-31,549,772,0,80,194,18,0,41,2.03,0.0,0.0,0.0,1656.03,7.0,1.27,-1.08,0.26,,,,,,200.0,300.0,750.0,1100.0,5.0,4.0,2.0,6.0,0.0,20240813_23,小型,1140.0,2.0,,,S60,,,0.0,30.3,68.1,253,0.412,0.316,1321,0.416,772,23.3,7.1,16.2,20.1,1.406,8,0.71,73.24761904761905,84.3,6.348837092436996,72.72,73.81666666666666,103.967,2.9396,,6.71,6.56,472.70666666666665,18.5,363.97333333333336,7.0,0.5,1,-30.83,70.81904761904762,495.73333333333335,,,,,,,2024-08-13,S60-31
20240813111543,2024-08-13 11:15:43,24,S60-31,548,773,0,82,194,18,0,43,2.05,0.0,0.0,0.0,1660.05,6.5,1.23,-0.9,0.39,,,,,,200.0,300.0,750.0,1100.0,5.0,4.0,2.0,6.0,0.0,20240813_24,小型,1140.0,2.0,,,S60,,,0.0,30.3,68.1,255,0.423,0.322,1321,0.415,773,23.9,7.1,16.9,20.3,1.411,8,0.71,70.26021505376345,81.2,5.892917925288116,69.86000000000001,69.47812499999999,97.857,2.9396,,6.71,6.56,472.70666666666665,18.5,363.97333333333336,6.5,-0.5,1,-30.52,70.81904761904762,495.73333333333335,,,,,,,2024-08-13,S60-31
20240813130031,2024-08-13 13:00:31,25,S60-31,855,1192,0,120,299,29,0,62,3.15,0.0,0.0,0.0,2560.15,7.5,1.69,-1.04,0.0,,,,,,200.0,300.0,750.0,1100.0,4.0,4.0,2.0,6.0,0.0,20240813_25,小型,1425.0,4.0,,,S60,,,0.0,29.6,73.5,390,0.401,0.308,2047,0.418,1192,23.3,7.4,15.9,19.9,1.394,8,1.1,83.61111111111111,113.3,11.264017878422962,83.72,83.50322580645161,75.912,2.9396,,6.71,6.56,472.70666666666665,18.5,363.97333333333336,7.5,1.0,1,13.12,63.11517857142858,1172.8904017857144,,,,,,,2024-08-13,S60-31
20240813132720,2024-08-13 13:27:20,28,S60-31,756,1052,0,102,266,26,0,56,2.76,0.0,0.0,0.0,2260.76,8.0,2.0,-1.31,0.1,,,,,,200.0,280.0,750.0,1100.0,4.0,6.0,2.0,6.0,0.0,20240813_28,小型,1425.0,4.0,,,S60,,,0.0,29.6,73.5,348,0.383,0.293,1808,0.418,1052,23.6,7.5,16.1,19.9,1.392,8,0.97,83.75421686746988,105.5,11.418715362565168,81.67999999999999,86.55172413793105,89.229,2.9396,,6.71,6.56,472.70666666666665,18.5,363.97333333333336,8.0,0.5,1,2.85,63.11517857142858,1172.8904017857144,,,,,,,2024-08-13,S60-31
20240813135806,2024-08-13 13:58:06,31,S60-31,769,1073,0,104,270,28,0,56,2.78,0.0,0.0,0.0,2302.78,8.0,1.96,-1.66,0.0,,,,,,200.0,280.0,750.0,1100.0,4.0,4.0,2.0,6.0,0.0,20240813_31,小型,1425.0,4.0,,,S60,,,0.0,29.6,73.5,354,0.385,0.294,1842,0.417,1073,23.7,7.9,15.8,19.9,1.395,8,0.99,85.60444444444444,107.2,12.13695835144421,80.94000000000001,91.01935483870967,91.939,2.9396,,6.71,6.56,472.70666666666665,18.5,363.97333333333336,8.0,0.0,0,4.85,63.11517857142858,1172.8904017857144,,,,,,,2024-08-13,S60-31
20240813142639,2024-08-13 14:26:39,32,S60-31,893,1235,0,120,306,31,0,66,3.23,0.0,0.0,0.0,2654.23,8.0,1.69,-0.78,-0.08,,,,,,200.0,280.0,750.0,1100.0,4.0,30.0,2.0,6.0,0.0,20240813_32,小型,1555.0,1.0,,,S60,,,0.0,29.6,73.5,403,0.392,0.298,2128,0.42,1235,24.1,7.7,16.4,19.7,1.383,8,1.14,91.7144578313253,122.4,15.531267588282166,87.5,98.4344827586207,86.346,2.9396,,6.71,6.56,472.70666666666665,18.5,363.97333333333336,8.0,0.0,0,20.85,59.55825242718446,1017.4534789644013,,,,,,,2024-08-13,S60-31
20240813152143,2024-08-13 15:21:43,38,S60-31,900,1248,0,121,313,31,0,69,3.24,0.0,0.0,0.0,2685.24,8.0,1.68,-0.88,0.08,,,,,,200.0,260.0,750.0,1100.0,4.0,8.0,2.0,6.0,0.0,20240813_38,小型,1555.0,1.0,,,S60,,,0.0,29.6,73.5,413,0.387,0.293,2148,0.419,1248,24.2,7.5,16.7,19.9,1.387,8,1.15,99.3313253012048,133.2,17.90894592170933,87.62,110.3793103448276,95.982,2.9396,,6.71,6.56,472.70666666666665,18.5,363.97333333333336,8.0,0.0,0,21.85,59.55825242718446,1017.4534789644013,,,,,,,2024-08-13,S60-31
20240813160007,2024-08-13 16:00:07,43,S60-36,895,1247,0,126,314,31,0,66,3.6,0.0,0.0,0.0,2682.6,7.5,2.44,-1.0,0.0,,,,,,200.0,260.0,750.0,1100.0,4.0,2.0,2.0,6.0,0.0,20240813_43,小型,1735.0,3.0,,,S60,,,0.0,29.6,73.5,411,0.401,0.307,2142,0.418,1247,23.6,7.5,16.1,20.0,1.393,8,1.15,92.51851851851852,128.0,17.485550373931233,82.38,96.41071428571428,83.835,2.9396,,6.71,6.56,472.70666666666665,18.5,363.97333333333336,7.5,-0.5,1,19.12,62.12043010752689,957.6899641577062,,,,,,,2024-08-13,S60-36
20240813163519,2024-08-13 16:35:19,48,S60-36,930,1282,0,114,321,30,0,70,3.64,0.0,0.0,0.0,2750.64,9.0,0.88,-1.17,0.23,,,,,,200.0,260.0,750.0,1100.0,4.0,3.0,2.0,6.0,0.0,20240813_48,小型,1735.0,3.0,,,S60,,,0.0,29.6,73.5,421,0.355,0.271,2212,0.42,1282,23.8,7.1,16.6,19.5,1.378,8,1.18,98.78888888888888,132.4,18.025342927509616,90.1,109.30967741935484,92.635,2.9396,,6.71,6.56,472.70666666666665,18.5,363.97333333333336,9.0,1.5,1,25.37,62.12043010752689,957.6899641577062,,,,,,,2024-08-13,S60-36
20240813170232,2024-08-13 17:02:32,53,S60-36,873,1228,0,123,307,29,0,68,3.51,0.0,0.0,0.0,2631.51,7.5,1.65,-1.69,0.24,,,,,,200.0,260.0,750.0,1100.0,4.0,3.0,2.0,6.0,0.0,20240813_53,小型,1735.0,3.0,,,S60,,,0.0,29.6,73.5,404,0.401,0.304,2101,0.416,1228,24.0,7.2,16.8,20.1,1.407,8,1.13,94.5604938271605,124.8,16.93397985797222,86.14,105.75357142857143,93.587,2.9396,,6.71,6.56,472.70666666666665,18.5,363.97333333333336,7.5,-1.5,1,16.12,62.12043010752689,957.6899641577062,,,,,,,2024-08-13,S60-36
20240813173209,2024-08-13 17:32:09,57,S60-31,543,762,0,72,189,20,0,40,2.02,0.0,0.0,0.0,1628.02,8.0,0.0,-1.81,0.4,,,,,,200.0,260.0,750.0,1100.0,4.0,7.0,2.0,6.0,0.0,20240813_57,小型,1840.0,2.0,,,S60,,,0.0,29.6,73.5,249,0.381,0.289,1305,0.416,762,24.1,8.0,16.1,19.7,1.403,8,0.7,75.57283950617284,86.2,7.672381321798418,70.66,81.01071428571429,115.73,2.9396,,6.71,6.56,472.70666666666665,18.5,363.97333333333336,8.0,0.5,1,-27.15,62.72093023255814,899.0,,,,,,,2024-08-13,S60-31
20240813173512,2024-08-13 17:35:12,58,S60-31,535,751,0,75,186,20,0,39,1.97,0.0,0.0,0.0,1607.97,7.5,1.35,-1.29,0.4,,,,,,200.0,260.0,750.0,1100.0,4.0,7.0,2.0,6.0,0.0,20240813_58,小型,1840.0,2.0,,,S60,,,0.0,29.6,73.5,245,0.403,0.306,1286,0.416,751,24.1,8.2,15.9,19.9,1.404,8,0.69,73.7297619047619,83.0,6.629709103758136,69.9,75.71333333333334,109.729,2.9396,,6.71,6.56,472.70666666666665,18.5,363.97333333333336,7.5,-0.5,1,-31.88,62.72093023255814,899.0,,,,,,,2024-08-13,S60-31
20240813180306,2024-08-13 18:03:06,61,S60-31,532,752,0,75,188,17,0,41,1.98,0.0,0.0,0.0,1606.98,7.5,1.35,-1.85,0.53,,,,,,200.0,260.0,750.0,1100.0,4.0,9.0,2.0,6.0,0.0,20240813_61,小型,1840.0,2.0,,,S60,,,0.0,29.6,73.5,246,0.399,0.305,1284,0.414,752,23.6,6.9,16.7,20.0,1.414,8,0.69,73.43086419753087,82.2,6.140507920747889,71.30000000000001,75.51428571428572,109.441,2.9396,,6.71,6.56,472.70666666666665,18.5,363.97333333333336,7.5,0.0,0,-31.88,62.72093023255814,899.0,,,,,,,2024-08-13,S60-31
20240813180607,2024-08-13 18:06:07,62,S60-31,530,754,0,74,188,18,0,41,1.98,0.0,0.0,0.0,1606.98,7.5,0.0,-2.21,0.8,,,,,,200.0,260.0,750.0,1100.0,4.0,9.0,2.0,6.0,0.0,20240813_62,小型,1840.0,2.0,,,S60,,,0.0,29.6,73.5,247,0.394,0.3,1284,0.413,754,23.9,7.3,16.6,20.0,1.423,8,0.69,74.28928571428571,85.1,6.622742523865394,72.26,76.06333333333333,110.237,2.9396,,6.71,6.56,472.70666666666665,18.5,363.97333333333336,7.5,0.0,0,-32.88,62.72093023255814,899.0,,,,,,,2024-08-13,S60-31
20240814064916,2024-08-14 06:49:16,1,S60-24,863,1196,0,112,295,30,0,64,2.71,0.0,0.0,0.0,2562.71,8.5,1.82,-1.03,0.34,,,,,,200.0,280.0,750.0,1100.0,4.0,3.0,2.0,6.0,0.0,20240814_1,小型,739.0,1.0,,,S60,,,0.0,30.1,69.6,389,0.38,0.288,2059,0.419,1196,24.2,7.7,16.5,19.6,1.386,8,1.1,92.7641304347826,122.1,13.968073701821185,84.74,98.44242424242424,89.493,2.9396,,6.57,6.56,472.70666666666665,18.5,363.97333333333336,8.5,1.0,1,22.56,,,,,,,,,2024-08-14,S60-24
20240814071326,2024-08-14 07:13:26,4,S60-24,760,1065,0,109,264,28,0,55,2.44,0.0,0.0,0.0,2283.44,7.0,0.0,-0.78,0.28,,,,,,200.0,280.0,750.0,1100.0,4.0,3.0,2.0,6.0,0.0,20240814_4,小型,739.0,1.0,,,S60,,,0.0,30.1,69.6,347,0.413,0.314,1825,0.416,1065,23.9,8.1,15.9,20.0,1.401,8,0.98,88.6413043478261,109.6,12.44548243666293,82.28,93.9030303030303,95.819,2.9396,,6.57,6.56,472.70666666666665,18.5,363.97333333333336,7.0,-1.5,1,-1.83,,,,,,,,,2024-08-14,S60-24
20240814073927,2024-08-14 07:39:27,6,S60-24,855,1206,0,127,302,29,0,65,2.71,0.0,0.0,0.0,2586.71,6.5,0.0,-1.04,0.25,,,,,,200.0,280.0,750.0,1100.0,4.0,2.0,2.0,6.0,0.0,20240814_6,小型,830.0,2.0,,,S60,,,0.0,30.1,69.6,396,0.421,0.321,2061,0.415,1206,23.7,7.3,16.4,20.2,1.411,8,1.11,87.24024390243902,120.8,14.450131738416257,83.14,91.89310344827584,82.787,2.9396,,6.57,6.56,472.70666666666665,18.5,363.97333333333336,6.5,-0.5,1,14.48,,,,,,,,,2024-08-14,S60-24
20240814080448,2024-08-14 08:04:48,7,S60-24,864,1217,0,128,304,29,0,66,2.78,0.0,0.0,0.0,2610.78,6.5,0.0,-0.92,0.25,,,,,,200.0,280.0,750.0,1100.0,4.0,2.0,2.0,6.0,0.0,20240814_7,小型,830.0,2.0,,,S60,,,0.0,30.1,69.6,399,0.421,0.321,2081,0.415,1217,23.8,7.3,16.5,20.2,1.409,8,1.12,91.35955056179776,120.6,14.252149209904312,89.26,98.81612903225805,88.229,2.9396,,6.57,6.56,472.70666666666665,18.5,363.97333333333336,6.5,0.0,0,15.48,,,,,,,,,2024-08-14,S60-24
20240814083048,2024-08-14 08:30:48,10,S60-24,867,1227,0,130,307,29,0,64,2.79,0.0,0.0,0.0,2626.79,6.5,0.78,-1.48,0.16,,,,,,200.0,280.0,750.0,1100.0,4.0,3.0,2.0,6.0,0.0,20240814_10,小型,948.0,3.0,,,S60,,,0.0,30.1,69.6,400,0.423,0.325,2094,0.414,1227,23.2,7.2,16.0,20.2,1.415,8,1.13,92.77011494252874,119.9,15.59984611582316,86.14,100.98064516129034,89.363,2.9396,,6.57,6.56,472.70666666666665,18.5,363.97333333333336,6.5,0.0,0,17.48,,,,,,,,,2024-08-14,S60-24
20240814085559,2024-08-14 08:55:59,11,S60-24,899,1270,0,136,319,29,0,68,2.88,0.0,0.0,0.0,2723.88,6.5,1.49,-1.32,0.16,,,,,,200.0,280.0,750.0,1100.0,4.0,3.0,2.0,6.0,0.0,20240814_11,小型,948.0,3.0,,,S60,,,0.0,30.1,69.6,416,0.426,0.327,2169,0.414,1270,23.3,7.0,16.3,20.3,1.413,8,1.17,92.66162790697676,117.1,15.56872363071083,86.47999999999999,103.62000000000003,88.564,2.9396,,6.57,6.56,472.70666666666665,18.5,363.97333333333336,6.5,0.0,0,23.48,,,,,,,,,2024-08-14,S60-24
20240814092247,2024-08-14 09:22:47,14,S60-24,888,1249,0,132,314,29,0,69,2.86,0.0,0.0,0.0,2683.86,6.5,0.76,-0.89,0.16,,,,,,200.0,280.0,750.0,1100.0,4.0,2.0,2.0,6.0,0.0,20240814_14,小型,948.0,3.0,,,S60,,,0.0,30.1,69.6,412,0.42,0.32,2137,0.416,1249,23.8,7.0,16.7,20.3,1.407,8,1.15,94.10232558139536,126.9,15.922815112388232,87.42,102.76333333333334,89.359,2.9396,,6.57,6.56,472.70666666666665,18.5,363.97333333333336,6.5,0.0,0,19.48,,,,,,,,,2024-08-14,S60-24
20240814094836,2024-08-14 09:48:36,15,S60-31,542,762,0,78,191,17,0,40,2.02,0.0,0.0,0.0,1632.02,7.0,1.3,-1.09,0.4,,,,,,200.0,280.0,750.0,1100.0,5.0,1.0,2.0,6.0,0.0,20240814_15,小型,1046.0,4.0,,,S60,,,0.0,30.1,69.6,248,0.408,0.315,1304,0.416,762,23.0,6.9,16.1,20.0,1.406,8,0.7,76.3679012345679,88.2,6.937993931441173,72.84,77.50714285714285,110.724,2.9396,,6.57,6.56,472.70666666666665,18.5,363.97333333333336,7.0,0.5,1,-32.83,65.28809523809525,457.0166666666668,,,,,,,2024-08-14,S60-31
20240814095146,2024-08-14 09:51:46,16,S60-31,530,750,0,78,183,20,0,40,1.96,0.0,0.0,0.0,1602.96,7.0,1.3,-1.67,0.27,,,,,,200.0,280.0,750.0,1100.0,5.0,1.0,2.0,6.0,0.0,20240814_16,小型,1046.0,4.0,,,S60,,,0.0,30.1,69.6,243,0.426,0.321,1280,0.414,750,24.7,8.2,16.5,20.0,1.415,8,0.69,73.93086419753087,84.5,6.972532387528791,69.62,75.43214285714285,109.322,2.9396,,6.57,6.56,472.70666666666665,18.5,363.97333333333336,7.0,0.0,0,-32.83,65.28809523809525,457.0166666666668,,,,,,,2024-08-14,S60-31
20240814101916,2024-08-14 10:19:16,19,S60-31,549,771,0,74,193,18,0,41,2.03,0.0,0.0,0.0,1648.03,8.0,1.37,-2.14,0.13,,,,,,200.0,280.0,750.0,1100.0,5.0,3.0,2.0,6.0,0.0,20240814_19,小型,1046.0,4.0,,,S60,,,0.0,30.1,69.6,252,0.383,0.294,1320,0.416,771,23.4,7.1,16.3,19.8,1.404,8,0.71,74.4716049382716,82.2,6.654901369591285,73.22,77.48928571428571,109.14,2.9396,,6.57,6.56,472.70666666666665,18.5,363.97333333333336,8.0,1.0,1,-25.15,65.28809523809525,457.0166666666668,,,,,,,2024-08-14,S60-31
20240814102225,2024-08-14 10:22:25,20,S60-31,546,773,0,80,194,18,0,40,2.01,0.0,0.0,0.0,1653.01,7.0,1.27,-1.62,0.39,,,,,,200.0,280.0,750.0,1100.0,5.0,3.0,2.0,6.0,0.0,20240814_20,小型,1046.0,4.0,,,S60,,,0.0,30.1,69.6,252,0.412,0.317,1319,0.414,773,23.0,7.1,15.9,20.1,1.416,8,0.71,74.62345679012344,84.8,7.479012141887675,73.00000000000001,77.88928571428572,109.703,2.9396,,6.57,6.56,472.70666666666665,18.5,363.97333333333336,7.0,-1.0,1,-30.83,65.28809523809525,457.0166666666668,,,,,,,2024-08-14,S60-31
20240814130001,2024-08-14 13:00:01,24,S60-31,862,1195,0,111,300,29,0,66,3.11,0.0,0.0,0.0,2566.11,8.5,0.91,-1.15,0.25,,,,,,200.0,280.0,750.0,1100.0,4.0,3.0,2.0,6.0,133.5,20240814_24,小型,1413.0,2.0,,,S60,,,0.0,26.6,87.3,395,0.37,0.281,2057,0.419,1195,24.1,7.3,16.7,19.7,1.386,8,1.1,90.80849056603776,120.3,19.159913528010883,82.97999999999999,103.2918918918919,93.902,2.9396,,6.57,6.56,472.70666666666665,18.5,363.97333333333336,8.5,1.5,1,21.56,69.2,1299.8066666666668,,,,,,,2024-08-14,S60-31
20240814132536,2024-08-14 13:25:36,27,S60-31,752,1064,0,114,269,26,0,58,2.77,0.0,0.0,0.0,2285.77,6.5,1.79,-1.44,0.19,,,,,,200.0,280.0,750.0,1100.0,4.0,3.0,2.0,6.0,133.5,20240814_27,小型,1413.0,2.0,,,S60,,,0.0,26.6,87.3,353,0.424,0.323,1816,0.414,1064,23.8,7.4,16.4,20.5,1.415,8,0.98,83.26419753086421,103.7,10.55983899804752,79.4,86.42857142857144,88.192,2.9396,,6.57,6.56,472.70666666666665,18.5,363.97333333333336,6.5,-2.0,1,1.48,69.2,1299.8066666666668,,,,,,,2024-08-14,S60-31
20240814135004,2024-08-14 13:50:04,28,S60-31,754,1067,0,111,267,26,0,57,2.77,0.0,0.0,0.0,2284.77,7.0,1.83,-1.57,0.47,,,,,,200.0,280.0,750.0,1100.0,4.0,3.0,2.0,6.0,133.5,20240814_28,小型,1413.0,2.0,,,S60,,,0.0,26.6,87.3,350,0.416,0.317,1821,0.414,1067,23.7,7.4,16.3,20.2,1.415,8,0.98,80.84814814814814,102.3,10.5311895510796,77.36000000000001,84.54285714285713,86.268,2.9396,,6.57,6.56,472.70666666666665,18.5,363.97333333333336,7.0,0.5,1,0.17,69.2,1299.8066666666668,,,,,,,2024-08-14,S60-31
20240814141319,2024-08-14 14:13:19,31,S60-31,886,1238,0,124,309,31,0,65,3.17,0.0,0.0,0.0,2656.17,7.5,1.64,-1.12,0.16,,,,,,200.0,280.0,750.0,1100.0,4.0,4.0,2.0,6.0,133.5,20240814_31,小型,1506.0,1.0,,,S60,,,0.0,26.6,87.3,405,0.401,0.306,2124,0.417,1238,23.7,7.7,16.0,19.9,1.397,8,1.14,91.7827160493827,126.8,17.513083575623668,80.78,101.11071428571428,88.694,2.9396,,6.57,6.56,472.70666666666665,18.5,363.97333333333336,7.5,0.5,1,17.12,63.23125,1131.839375,,,,,,,2024-08-14,S60-31
20240814143846,2024-08-14 14:38:46,32,S60-31,898,1261,0,126,316,30,0,69,3.24,0.0,0.0,0.0,2703.24,7.5,1.61,-1.54,0.32,,,,,,200.0,280.0,750.0,1100.0,4.0,3.0,2.0,6.0,133.5,20240814_32,小型,1506.0,1.0,,,S60,,,0.0,26.6,87.3,415,0.399,0.304,2159,0.416,1261,23.9,7.2,16.6,20.0,1.404,8,1.16,89.27777777777777,124.6,15.357935175000126,88.14,96.70714285714288,83.368,2.9396,,6.57,6.56,472.70666666666665,18.5,363.97333333333336,7.5,0.0,0,19.12,63.23125,1131.839375,,,,,,,2024-08-14,S60-31
20240814150804,2024-08-14 15:08:04,35,S60-31,930,1292,0,120,325,30,0,69,3.25,0.0,0.0,0.0,2769.25,8.5,0.84,-1.48,0.15,,,,,,200.0,280.0,750.0,1100.0,4.0,2.0,2.0,6.0,133.5,20240814_35,小型,1625.0,3.0,,,S60,,,0.0,26.6,87.3,424,0.369,0.283,2222,0.419,1292,23.3,7.1,16.3,19.7,1.389,8,1.19,86.48048780487804,121.7,14.097858676914075,83.04,89.6241379310345,75.314,2.9396,,6.57,6.56,472.70666666666665,18.5,363.97333333333336,8.5,1.0,1,30.56,62.175,1031.06875,,,,,,,2024-08-14,S60-31
20240814153543,2024-08-14 15:35:43,38,S60-31,917,1260,0,109,317,30,0,67,3.23,0.0,0.0,0.0,2703.23,9.5,1.87,-1.29,0.24,,,,,,200.0,280.0,750.0,1100.0,4.0,2.0,2.0,6.0,133.5,20240814_38,小型,1625.0,3.0,,,S60,,,0.0,26.6,87.3,414,0.344,0.263,2177,0.421,1260,23.4,7.2,16.2,19.4,1.374,8,1.16,92.66777777777776,127.6,16.003526193226413,86.16,102.01612903225808,87.945,2.9396,,6.57,6.56,472.70666666666665,18.5,363.97333333333336,9.5,1.0,1,20.22,62.175,1031.06875,,,,,,,2024-08-14,S60-31
20240814160102,2024-08-14 16:01:02,40,S60-31,911,1261,0,114,317,30,0,66,3.18,0.0,0.0,0.0,2702.18,9.0,1.79,-1.41,0.32,,,,,,200.0,280.0,750.0,1100.0,4.0,2.0,2.0,6.0,133.5,20240814_40,小型,1625.0,3.0,,,S60,,,0.0,26.6,87.3,413,0.36,0.276,2172,0.419,1261,23.2,7.3,16.0,19.5,1.384,8,1.16,91.144578313253,121.6,16.967788426877817,83.24,103.27241379310344,89.028,2.9396,,6.57,6.56,472.70666666666665,18.5,363.97333333333336,9.0,-0.5,1,25.37,62.175,1031.06875,,,,,,,2024-08-14,S60-31
20240814163154,2024-08-14 16:31:54,44,S60-31,560,774,0,62,192,20,0,42,1.95,0.0,0.0,0.0,1651.95,10.5,1.64,-2.27,0.52,,,,,,200.0,280.0,750.0,1100.0,5.0,2.0,2.0,6.0,133.5,20240814_44,小型,1743.0,4.0,,,S60,,,0.0,26.6,87.3,254,0.323,0.244,1334,0.42,774,24.4,7.9,16.5,19.2,1.382,8,0.71,75.16746987951808,81.8,6.511382220217721,73.64,78.37931034482759,110.393,2.9396,,6.57,6.56,472.70666666666665,18.5,363.97333333333336,10.5,1.5,1,-17.85,,,,,,,,,2024-08-14,S60-31
20240814163455,2024-08-14 16:34:55,45,S60-31,555,775,0,67,193,19,0,40,1.95,0.0,0.0,0.0,1650.95,9.5,1.52,-2.29,0.65,,,,,,200.0,280.0,750.0,1100.0,5.0,2.0,2.0,6.0,133.5,20240814_45,小型,1743.0,4.0,,,S60,,,0.0,26.6,87.3,252,0.347,0.266,1330,0.417,775,23.4,7.5,15.9,19.3,1.396,8,0.71,74.49058823529413,84.4,7.692343382403229,69.64,79.02758620689654,111.306,2.9396,,6.57,6.56,472.70666666666665,18.5,363.97333333333336,9.5,-1.0,1,-21.78,,,,,,,,,2024-08-14,S60-31
20240814171407,2024-08-14 17:14:07,50,S60-24,561,774,0,61,193,18,0,40,1.75,0.0,0.0,0.0,1648.75,10.5,0.0,-2.09,0.52,,,,,,200.0,280.0,750.0,1100.0,5.0,4.0,2.0,6.0,133.5,20240814_50,小型,1743.0,4.0,,,S60,,,0.0,26.6,87.3,251,0.316,0.243,1335,0.42,774,23.1,7.2,15.9,18.9,1.38,8,0.71,72.11604938271604,82.4,6.638578919590805,70.32000000000001,73.97142857142856,104.185,2.9396,,6.57,6.56,472.70666666666665,18.5,363.97333333333336,10.5,1.0,1,-18.85,,,,,,,,,2024-08-14,S60-24
20240814171716,2024-08-14 17:17:16,51,S60-24,548,762,0,63,191,19,0,40,1.73,0.0,0.0,0.0,1624.73,10.0,1.61,-2.66,0.4,,,,,,200.0,280.0,750.0,1100.0,5.0,4.0,2.0,6.0,133.5,20240814_51,小型,1743.0,4.0,,,S60,,,0.0,26.6,87.3,250,0.33,0.252,1310,0.418,762,23.6,7.6,16.0,19.3,1.391,8,0.7,73.53950617283951,83.3,6.707351393739387,73.06,76.00714285714285,108.582,2.9396,,6.57,6.56,472.70666666666665,18.5,363.97333333333336,10.0,-0.5,1,-24.7,,,,,,,,,2024-08-14,S60-24
20240815064929,2024-08-15 06:49:29,1,S60-24,873,1198,0,101,295,30,0,64,2.67,0.0,0.0,0.0,2563.67,10.0,3.06,-1.24,0.5,,,,,,200.0,280.0,750.0,1100.0,4.0,3.0,2.0,6.0,2.0,20240815_1,小型,739.0,1.0,,,S60,,,0.0,27.5,82.9,389,0.342,0.26,2071,0.422,1198,24.2,7.7,16.5,19.1,1.372,8,1.1,93.78947368421052,120.9,13.068809583642958,86.88000000000001,97.5,88.636,2.9396,,6.57,6.56,472.70666666666665,18.5,363.97333333333336,10.0,0.0,0,13.3,,,,,,,,,2024-08-15,S60-24
20240815071421,2024-08-15 07:14:21,4,S60-24,764,1066,0,104,268,24,0,57,2.41,0.0,0.0,0.0,2285.41,8.0,1.96,-1.16,0.38,,,,,,200.0,280.0,750.0,1100.0,4.0,3.0,2.0,6.0,2.0,20240815_4,小型,739.0,1.0,,,S60,,,0.0,27.5,82.9,349,0.388,0.298,1830,0.417,1066,23.2,6.9,16.3,19.8,1.395,8,0.98,87.40123456790124,111.8,11.225351530992718,81.0,90.77499999999998,92.628,2.9396,,6.57,6.56,472.70666666666665,18.5,363.97333333333336,8.0,-2.0,1,4.85,,,,,,,,,2024-08-15,S60-24
20240815073850,2024-08-15 07:38:50,6,S60-24,878,1217,0,113,305,28,0,66,2.73,0.0,0.0,0.0,2609.73,8.5,1.8,-1.24,0.25,,,,,,200.0,280.0,750.0,1100.0,4.0,2.0,2.0,6.0,2.0,20240815_6,小型,835.0,4.0,,,S60,,,0.0,27.5,82.9,399,0.37,0.283,2095,0.419,1217,23.6,7.0,16.5,19.6,1.386,8,1.12,90.79390243902438,118.5,14.322354585351205,87.93999999999998,98.07931034482758,87.571,2.9396,,6.57,6.56,472.70666666666665,18.5,363.97333333333336,8.5,0.5,1,23.56,,,,,,,,,2024-08-15,S60-24
20240815080916,2024-08-15 08:09:16,7,S60-24,891,1242,0,116,307,30,0,66,2.8,0.0,0.0,0.0,2654.8,8.5,1.75,-1.44,0.49,,,,,,200.0,280.0,750.0,1100.0,4.0,2.0,2.0,6.0,2.0,20240815_7,小型,835.0,4.0,,,S60,,,0.0,27.5,82.9,403,0.378,0.288,2133,0.418,1242,23.8,7.4,16.4,19.6,1.394,8,1.14,93.4891089108911,135.1,16.21143650215446,84.58,97.57142857142858,85.589,2.9396,,6.57,6.56,472.70666666666665,18.5,363.97333333333336,8.5,0.0,0,26.56,,,,,,,,,2024-08-15,S60-24
20240815083736,2024-08-15 08:37:36,10,S60-24,883,1227,0,119,307,30,0,66,2.78,0.0,0.0,0.0,2634.78,8.0,1.71,-1.01,0.16,,,,,,200.0,280.0,750.0,1100.0,4.0,3.0,2.0,6.0,2.0,20240815_10,小型,953.0,3.0,,,S60,,,0.0,27.5,82.9,403,0.388,0.295,2110,0.418,1227,23.8,7.4,16.4,19.8,1.39,8,1.13,90.94096385542169,120.0,14.852860956363088,81.3,97.85172413793104,86.594,2.9396,,6.57,6.56,472.70666666666665,18.5,363.97333333333336,8.0,-0.5,1,19.85,,,,,,,,,2024-08-15,S60-24
20240815090140,2024-08-15 09:01:40,11,S60-24,938,1293,0,117,324,30,0,70,2.95,0.0,0.0,0.0,2774.95,9.0,1.74,-1.05,0.23,,,,,,200.0,280.0,750.0,1100.0,4.0,3.0,2.0,6.0,2.0,20240815_11,小型,953.0,3.0,,,S60,,,0.0,27.5,82.9,424,0.361,0.276,2231,0.42,1293,23.6,7.1,16.5,19.5,1.378,8,1.19,84.58888888888889,123.9,14.946373274947808,79.16,88.55357142857143,74.415,2.9396,,6.57,6.56,472.70666666666665,18.5,363.97333333333336,9.0,1.0,1,28.37,,,,,,,,,2024-08-15,S60-24
20240815092607,2024-08-15 09:26:07,14,S60-24,913,1260,0,114,312,31,0,67,2.85,0.0,0.0,0.0,2699.85,9.0,1.79,-1.19,0.24,,,,,,200.0,280.0,750.0,1100.0,4.0,2.0,2.0,6.0,2.0,20240815_14,小型,953.0,3.0,,,S60,,,0.0,27.5,82.9,410,0.365,0.278,2173,0.42,1260,23.9,7.6,16.3,19.4,1.38,8,1.16,86.11463414634146,122.2,15.534973305347467,84.12,91.11034482758625,78.543,2.9396,,6.57,6.56,472.70666666666665,18.5,363.97333333333336,9.0,0.0,0,25.37,,,,,,,,,2024-08-15,S60-24
20240815094841,2024-08-15 09:48:41,15,S60-24,915,1261,0,109,312,31,0,66,2.89,0.0,0.0,0.0,2696.89,9.5,1.87,-1.51,0.32,,,,,,200.0,280.0,750.0,1100.0,5.0,1.0,2.0,6.0,2.0,20240815_15,小型,1126.0,2.0,,,S60,,,0.0,27.5,82.9,409,0.349,0.267,2176,0.42,1261,23.7,7.6,16.1,19.2,1.378,8,1.16,90.97659574468086,122.2,14.166520508038056,84.78,94.27575757575757,81.272,2.9396,,6.57,6.56,472.70666666666665,18.5,363.97333333333336,9.5,0.5,1,20.22,62.57037037037036,437.9925925925925,,,,,,,2024-08-15,S60-24
20240815101747,2024-08-15 10:17:47,18,S60-24,567,783,0,60,193,18,0,40,1.83,0.0,0.0,0.0,1662.83,11.0,1.69,-2.91,0.38,,,,,,200.0,280.0,750.0,1100.0,5.0,3.0,2.0,6.0,2.0,20240815_18,小型,1126.0,2.0,,,S60,,,0.0,27.5,82.9,251,0.311,0.239,1350,0.42,783,23.1,7.2,15.9,18.7,1.381,8,0.72,74.12560975609756,81.6,6.0299417740911245,73.39999999999999,76.18620689655174,105.814,2.9396,,6.57,6.56,472.70666666666665,18.5,363.97333333333336,11.0,1.5,1,-15.27,62.57037037037036,437.9925925925925,,,,,,,2024-08-15,S60-24
20240815102123,2024-08-15 10:21:23,19,S60-24,556,774,0,64,191,19,0,40,1.78,0.0,0.0,0.0,1645.78,10.0,1.59,-2.63,0.52,,,,,,200.0,280.0,750.0,1100.0,5.0,3.0,2.0,6.0,2.0,20240815_19,小型,1126.0,2.0,,,S60,,,0.0,27.5,82.9,250,0.335,0.256,1330,0.418,774,23.6,7.6,16.0,19.1,1.392,8,0.71,75.59431818181818,87.3,7.16770468450081,70.1,77.81612903225808,109.6,2.9396,,6.57,6.56,472.70666666666665,18.5,363.97333333333336,10.0,-1.0,1,-23.7,62.57037037037036,437.9925925925925,,,,,,,2024-08-15,S60-24
20240815105722,2024-08-15 10:57:22,22,S60-24,571,783,0,60,192,20,0,42,1.85,0.0,0.0,0.0,1669.85,11.0,1.69,-2.23,0.38,,,,,,200.0,280.0,750.0,1100.0,7.0,0.0,1.0,4.0,2.0,20240815_22,小型,1126.0,2.0,,,S60,,,0.0,27.5,82.9,254,0.312,0.236,1354,0.422,783,24.4,7.9,16.5,18.8,1.371,8,0.72,73.9641975308642,86.6,7.604308535735551,68.08000000000001,76.48214285714285,106.225,2.9396,,6.57,6.56,472.70666666666665,18.5,363.97333333333336,11.0,1.0,1,-15.27,62.57037037037036,437.9925925925925,,,,,,,2024-08-15,S60-24
20240815110111,2024-08-15 11:01:11,23,S60-24,560,773,0,64,193,19,0,39,1.77,0.0,0.0,0.0,1649.77,10.0,1.59,-1.93,0.39,,,,,,200.0,280.0,750.0,1100.0,7.0,0.0,1.0,4.0,2.0,20240815_23,小型,1126.0,2.0,,,S60,,,0.0,27.5,82.9,251,0.332,0.255,1333,0.42,773,23.1,7.6,15.5,19.1,1.38,8,0.71,74.05365853658537,84.5,7.185218484074826,69.44,78.50344827586207,110.568,2.9396,,6.57,6.56,472.70666666666665,18.5,363.97333333333336,10.0,-1.0,1,-23.7,62.57037037037036,437.9925925925925,,,,,,,2024-08-15,S60-24
20240815130057,2024-08-15 13:00:57,24,S60-24,864,1195,0,108,299,30,0,63,2.71,0.0,0.0,0.0,2561.71,9.0,1.89,-1.37,0.25,,,,,,200.0,280.0,750.0,1100.0,4.0,3.0,2.0,6.0,9.5,20240815_24,小型,1416.0,4.0,,,S60,,,0.0,25.9,90.5,392,0.361,0.276,2059,0.42,1195,23.7,7.7,16.1,19.5,1.383,8,1.1,80.13170731707318,105.4,11.591616798872264,78.36,84.8103448275862,77.1,2.9396,,6.57,6.56,472.70666666666665,18.5,363.97333333333336,9.0,-1.0,1,19.37,61.32300884955752,1148.784365781711,,,,,,,2024-08-15,S60-24
20240815132413,2024-08-15 13:24:13,27,S60-24,764,1065,0,99,267,26,0,56,2.39,0.0,0.0,0.0,2279.39,8.5,1.02,-1.67,0.28,,,,,,200.0,280.0,750.0,1100.0,4.0,3.0,2.0,6.0,9.5,20240815_27,小型,1416.0,4.0,,,S60,,,0.0,25.9,90.5,349,0.371,0.284,1829,0.418,1065,23.5,7.4,16.0,19.7,1.394,8,0.98,78.98313253012049,105.5,11.451845952920593,74.38,81.21379310344828,82.871,2.9396,,6.57,6.56,472.70666666666665,18.5,363.97333333333336,8.5,-0.5,1,9.56,61.32300884955752,1148.784365781711,,,,,,,2024-08-15,S60-24
20240815135152,2024-08-15 13:51:52,28,S60-24,771,1075,0,99,268,27,0,56,2.43,0.0,0.0,0.0,2298.43,8.5,1.02,-1.91,0.19,,,,,,200.0,280.0,750.0,1100.0,4.0,3.0,2.0,6.0,9.5,20240815_28,小型,1416.0,4.0,,,S60,,,0.0,25.9,90.5,351,0.369,0.282,1846,0.418,1075,23.6,7.7,16.0,19.6,1.394,8,0.99,83.08554216867469,107.0,11.431747513485297,79.12,86.75172413793102,87.628,2.9396,,6.57,6.56,472.70666666666665,18.5,363.97333333333336,8.5,0.0,0,9.56,61.32300884955752,1148.784365781711,,,,,,,2024-08-15,S60-24
20240815141635,2024-08-15 14:16:35,31,S60-24,887,1240,0,116,306,31,0,66,2.79,0.0,0.0,0.0,2648.79,8.5,1.75,-1.88,0.32,,,,,,200.0,280.0,750.0,1100.0,4.0,4.0,2.0,6.0,9.5,20240815_31,小型,1521.0,1.0,,,S60,,,0.0,25.9,90.5,403,0.379,0.288,2127,0.417,1240,24.1,7.7,16.4,19.6,1.398,8,1.14,90.2767441860465,120.5,15.967792251894922,82.6,100.33333333333334,88.012,2.9396,,6.57,6.56,472.70666666666665,18.5,363.97333333333336,8.5,0.0,0,26.56,59.76603773584905,1054.8705660377357,,,,,,,2024-08-15,S60-24
20240815145621,2024-08-15 14:56:21,35,S60-24,927,1281,0,111,322,31,0,69,2.88,0.0,0.0,0.0,2743.88,9.5,1.83,-1.9,0.16,,,,,,200.0,280.0,750.0,1100.0,4.0,3.0,2.0,6.0,9.5,20240815_35,小型,1521.0,1.0,,,S60,,,0.0,25.9,90.5,422,0.345,0.263,2208,0.42,1281,23.7,7.3,16.4,19.4,1.382,8,1.18,87.63209876543209,122.8,16.70139217351222,83.84,99.01071428571429,83.907,2.9396,,6.57,6.56,472.70666666666665,18.5,363.97333333333336,9.5,1.0,1,22.22,59.76603773584905,1054.8705660377357,,,,,,,2024-08-15,S60-24
20240815152122,2024-08-15 15:21:22,39,S60-24,881,1239,0,120,309,29,0,66,2.79,0.0,0.0,0.0,2646.79,8.0,1.69,-2.11,0.24,,,,,,200.0,280.0,750.0,1100.0,4.0,2.0,2.0,6.0,9.5,20240815_39,小型,1636.0,3.0,,,S60,,,0.0,25.9,90.5,404,0.388,0.297,2120,0.416,1239,23.5,7.2,16.3,19.8,1.406,8,1.14,82.4753086419753,114.6,13.704262028443791,79.25999999999999,86.6892857142857,76.043,2.9396,,6.57,6.56,472.70666666666665,18.5,363.97333333333336,8.0,-1.5,1,20.85,61.00808080808081,1000.5325252525251,,,,,,,2024-08-15,S60-24
20240815154716,2024-08-15 15:47:16,42,S60-24,902,1260,0,122,316,30,0,70,2.81,0.0,0.0,0.0,2702.81,8.0,1.67,-1.53,0.24,,,,,,200.0,280.0,750.0,1100.0,4.0,2.0,2.0,6.0,9.5,20240815_42,小型,1636.0,3.0,,,S60,,,0.0,25.9,90.5,416,0.386,0.293,2162,0.417,1260,24.0,7.2,16.8,19.9,1.397,8,1.16,86.09277108433734,118.6,14.150659085783088,84.97999999999999,92.30689655172414,79.575,2.9396,,6.57,6.56,472.70666666666665,18.5,363.97333333333336,8.0,0.0,0,22.85,61.00808080808081,1000.5325252525251,,,,,,,2024-08-15,S60-24
20240815161211,2024-08-15 16:12:11,46,S60-24,901,1259,0,118,317,30,0,65,2.83,0.0,0.0,0.0,2692.83,8.5,1.72,-2.07,0.16,,,,,,200.0,280.0,750.0,1100.0,4.0,2.0,2.0,6.0,9.5,20240815_46,小型,1636.0,3.0,,,S60,,,0.0,25.9,90.5,412,0.372,0.286,2160,0.417,1259,23.1,7.3,15.8,19.7,1.397,8,1.16,83.1268292682927,118.6,13.908341494124745,81.78,88.13448275862069,75.978,2.9396,,6.57,6.56,472.70666666666665,18.5,363.97333333333336,8.5,0.5,1,28.56,61.00808080808081,1000.5325252525251,,,,,,,2024-08-15,S60-24
20240815165249,2024-08-15 16:52:49,52,S60-24,572,782,0,60,195,18,0,41,1.77,0.0,0.0,0.0,1669.77,11.0,1.69,-2.05,0.26,,,,,,200.0,280.0,750.0,1100.0,5.0,2.0,2.0,6.0,9.5,20240815_52,小型,1803.0,2.0,,,S60,,,0.0,25.9,90.5,254,0.308,0.236,1354,0.422,782,23.2,7.1,16.1,18.8,1.367,8,0.72,73.59156626506025,82.9,7.042507850469334,70.82,76.53103448275863,106.293,2.9396,,6.57,6.56,472.70666666666665,18.5,363.97333333333336,11.0,2.5,1,-15.27,63.45888888888889,948.7103888888888,,,,,,,2024-08-15,S60-24
20240815165613,2024-08-15 16:56:13,53,S60-24,560,772,0,63,194,18,0,42,1.7,0.0,0.0,0.0,1650.7,10.0,0.0,-1.93,0.26,,,,,,200.0,280.0,750.0,1100.0,5.0,2.0,2.0,6.0,9.5,20240815_53,小型,1803.0,2.0,,,S60,,,0.0,25.9,90.5,254,0.325,0.248,1332,0.42,772,23.6,7.1,16.5,19.2,1.379,8,0.71,72.65432098765432,83.4,7.259205299203162,65.78,75.61785714285715,106.504,2.9396,,6.57,6.56,472.70666666666665,18.5,363.97333333333336,10.0,-1.0,1,-24.7,63.45888888888889,948.7103888888888,,,,,,,2024-08-15,S60-24
20240815173724,2024-08-15 17:37:24,59,S60-24,565,783,0,60,196,19,0,41,1.77,0.0,0.0,0.0,1665.77,11.0,1.69,-3.25,0.38,,,,,,200.0,280.0,750.0,1100.0,5.0,4.0,2.0,6.0,9.5,20240815_59,小型,1803.0,2.0,,,S60,,,0.0,25.9,90.5,256,0.306,0.234,1348,0.419,783,23.4,7.4,16.0,19.0,1.386,8,0.72,74.57282608695652,82.7,6.575665006225765,70.74000000000001,77.00909090909092,106.957,2.9396,,6.57,6.56,472.70666666666665,18.5,363.97333333333336,11.0,1.0,1,-15.27,63.45888888888889,948.7103888888888,,,,,,,2024-08-15,S60-24
20240815174325,2024-08-15 17:43:25,60,S60-24,558,773,0,67,194,16,0,41,1.74,0.0,0.0,0.0,1650.74,9.5,1.52,-1.76,0.39,,,,,,200.0,280.0,750.0,1100.0,5.0,4.0,2.0,6.0,9.5,20240815_60,小型,1803.0,2.0,,,S60,,,0.0,25.9,90.5,251,0.345,0.267,1331,0.419,773,22.7,6.4,16.3,19.3,1.385,8,0.71,72.94320987654322,83.3,6.8417010784825925,70.64000000000001,76.15357142857142,107.259,2.9396,,6.57,6.56,472.70666666666665,18.5,363.97333333333336,9.5,-1.5,1,-21.78,63.45888888888889,948.7103888888888,,,,,,,2024-08-15,S60-24
20240816065100,2024-08-16 06:51:00,1,S60-24,888,1197,0,102,302,34,0,66,2.66,0.0,0.0,0.0,2591.66,9.5,0.0,0.91,0.42,,,,,,200.0,280.0,750.0,1100.0,4.0,3.0,2.0,6.0,0.0,20240816_1,小型,744.0,1.0,,,S60,,,0.0,29.1,71.3,402,0.338,0.254,2085,0.426,1197,24.9,8.5,16.4,19.5,1.348,8,1.1,100.1263888888889,123.0,12.820821747969584,90.64,103.98235294117646,94.529,2.9396,,6.57,6.56,472.70666666666665,18.5,363.97333333333336,9.5,0.0,0,13.22,,,,,,,,,2024-08-16,S60-24
20240816071401,2024-08-16 07:14:01,4,S60-24,755,1068,0,106,267,25,0,57,2.38,0.0,0.0,0.0,2280.38,7.5,0.95,-1.95,0.56,,,,,,200.0,280.0,750.0,1100.0,4.0,4.0,2.0,6.0,0.0,20240816_4,小型,744.0,1.0,,,S60,,,0.0,29.1,71.3,349,0.397,0.304,1823,0.414,1068,23.5,7.2,16.3,20.0,1.415,8,0.98,86.55106382978724,107.3,10.5646313252512,81.97999999999999,88.35454545454544,90.158,2.9396,,6.57,6.56,472.70666666666665,18.5,363.97333333333336,7.5,-2.0,1,-0.88,,,,,,,,,2024-08-16,S60-24
20240816074152,2024-08-16 07:41:52,6,S60-24,898,1251,0,120,313,29,0,66,2.82,0.0,0.0,0.0,2679.82,8.0,0.84,-1.1,0.32,,,,,,200.0,280.0,750.0,1100.0,4.0,4.0,2.0,6.0,0.0,20240816_6,小型,838.0,4.0,,,S60,,,0.0,29.1,71.3,408,0.383,0.294,2149,0.418,1251,23.3,7.1,16.2,19.7,1.393,8,1.15,93.08795180722892,127.6,15.408371981822334,87.52,95.35517241379311,82.918,2.9396,,6.57,6.56,472.70666666666665,18.5,363.97333333333336,8.0,0.5,1,20.85,,,,,,,,,2024-08-16,S60-24
20240816081207,2024-08-16 08:12:07,7,S60-24,885,1239,0,120,309,27,0,67,2.78,0.0,0.0,0.0,2649.78,8.0,1.69,-1.67,0.24,,,,,,200.0,280.0,750.0,1100.0,4.0,3.0,2.0,6.0,0.0,20240816_7,小型,838.0,4.0,,,S60,,,0.0,29.1,71.3,403,0.388,0.298,2124,0.417,1239,23.3,6.7,16.6,19.8,1.4,8,1.14,89.73855421686747,118.6,14.775140562194416,84.66,93.0103448275862,81.588,2.9396,,6.57,6.56,472.70666666666665,18.5,363.97333333333336,8.0,0.0,0,20.85,,,,,,,,,2024-08-16,S60-24
20240816083840,2024-08-16 08:38:40,10,S60-24,903,1259,0,122,316,28,0,67,2.83,0.0,0.0,0.0,2697.83,8.0,1.67,-1.42,0.16,,,,,,200.0,280.0,750.0,1100.0,4.0,3.0,2.0,6.0,0.0,20240816_10,小型,955.0,3.0,,,S60,,,0.0,29.1,71.3,411,0.386,0.297,2162,0.418,1259,23.1,6.8,16.3,19.8,1.394,8,1.16,96.68282828282828,129.3,17.58918423639443,83.9,105.23428571428572,90.719,2.9396,,6.57,6.56,472.70666666666665,18.5,363.97333333333336,8.0,0.0,0,22.85,,,,,,,,,2024-08-16,S60-24
20240816090402,2024-08-16 09:04:02,11,S60-24,934,1302,0,126,327,28,0,69,2.94,0.0,0.0,0.0,2788.94,8.0,1.61,-1.37,0.08,,,,,,200.0,280.0,750.0,1100.0,4.0,3.0,2.0,6.0,0.0,20240816_11,小型,955.0,3.0,,,S60,,,0.0,29.1,71.3,424,0.385,0.297,2236,0.418,1302,22.9,6.6,16.3,19.7,1.394,8,1.2,94.73263157894736,132.8,16.968444038119475,83.38000000000001,101.33333333333331,84.444,2.9396,,6.57,6.56,472.70666666666665,18.5,363.97333333333336,8.0,0.0,0,26.85,,,,,,,,,2024-08-16,S60-24
20240816093008,2024-08-16 09:30:08,14,S60-24,908,1281,0,128,322,28,0,69,2.89,0.0,0.0,0.0,2738.89,7.5,1.59,-2.16,0.16,,,,,,200.0,280.0,750.0,1100.0,4.0,2.0,2.0,6.0,0.0,20240816_14,小型,955.0,3.0,,,S60,,,0.0,29.1,71.3,419,0.398,0.305,2189,0.415,1281,23.2,6.7,16.5,20.0,1.411,8,1.18,92.36907216494846,122.4,15.07436111603566,87.86000000000001,98.1058823529412,83.141,2.9396,,6.57,6.56,472.70666666666665,18.5,363.97333333333336,7.5,-0.5,1,21.12,,,,,,,,,2024-08-16,S60-24
20240816095524,2024-08-16 09:55:24,15,S60-24,878,1238,0,129,311,28,0,65,2.79,0.0,0.0,0.0,2651.79,7.0,1.57,-1.46,0.16,,,,,,200.0,280.0,750.0,1100.0,4.0,2.0,2.0,6.0,0.0,20240816_15,小型,1127.0,2.0,,,S60,,,0.0,29.1,71.3,404,0.415,0.319,2116,0.415,1238,23.0,6.9,16.1,20.1,1.41,8,1.14,87.56235294117648,119.7,13.463964772861088,84.44,87.69310344827586,76.924,2.9396,,6.57,6.56,472.70666666666665,18.5,363.97333333333336,7.0,-0.5,1,18.17,66.34687500000001,464.4281250000001,,,,,,,2024-08-16,S60-24
20240816102333,2024-08-16 10:23:33,18,S60-24,547,772,0,69,194,17,0,40,1.79,0.0,0.0,0.0,1640.79,9.0,1.47,-3.36,0.26,,,,,,200.0,280.0,750.0,1100.0,5.0,2.0,2.0,6.0,0.0,20240816_18,小型,1127.0,2.0,,,S60,,,0.0,29.1,71.3,251,0.356,0.275,1319,0.415,772,22.7,6.8,15.9,19.5,1.411,8,0.71,72.79036144578313,81.5,6.01421237335086,71.6,74.44827586206897,104.857,2.9396,,6.57,6.56,472.70666666666665,18.5,363.97333333333336,9.0,2.0,1,-19.63,66.34687500000001,464.4281250000001,,,,,,,2024-08-16,S60-24
20240816102646,2024-08-16 10:26:46,19,S60-24,545,771,0,74,193,18,0,41,1.79,0.0,0.0,0.0,1643.79,8.0,1.37,-2.85,0.13,,,,,,200.0,280.0,750.0,1100.0,5.0,2.0,2.0,6.0,0.0,20240816_19,小型,1127.0,2.0,,,S60,,,0.0,29.1,71.3,252,0.383,0.294,1316,0.414,771,23.4,7.1,16.3,19.9,1.415,8,0.71,73.8,84.6,7.041939765622153,67.23999999999998,76.16896551724139,107.28,2.9396,,6.57,6.56,472.70666666666665,18.5,363.97333333333336,8.0,-1.0,1,-25.15,66.34687500000001,464.4281250000001,,,,,,,2024-08-16,S60-24
