Repository: Vincent626/concrete-strength-analysis

# 🎯 S60 & M60 混凝土強度預測模型訓練成果報告

> **更新日期**: 2026-02-04  
> **專案目標**: 建立 S60/M60 混凝土 28 天抗壓強度預測模型

---

## 📋 摘要

本專案針對 S60（小型）與 M60（中型）離心混凝土管配比，建立機器學習預測模型。透過配料特徵分析，預測 28 天抗壓強度，並識別影響強度的關鍵因素。

### 主要成果

| 模型 | 樣本數 | R² | MAE (kgf/cm²) | 狀態 |
|:---|---:|---:|---:|:---|
| **S60** | 46 | **0.360** | 28 | ✅ 可用 |
| **M60** | 52 | **0.206** | 25 | ✅ 可用 |

---

## 📈 模型效能比較
> **說明**：S60 模型 R²=0.360，M60 模型 R²=0.206，兩者皆具有預測能力。S60 表現較佳，預測誤差約 28 kgf/cm²。

---

## 📊 強度分布比較
> **說明**：S60 與 M60 的強度分布相似，平均約 605 kgf/cm²，皆高於設計強度 510 kgf/cm²（紅色虛線）。

---

File: S60_M60_dataset_v9_shared.csv (part 78 of 138)
match_key,日期及時間,序,配比 ,耗用骨材1,耗用骨材2,耗用骨材3,耗用水,耗用泥料1,耗用泥料2,耗用泥料3,耗用泥料4,耗用藥劑1,耗用藥劑2,耗用藥劑3,耗用藥劑4,耗用小計,表面水骨材1,誤差%水,誤差%骨材1,誤差%骨材2,坍度(cm),混凝土溫度(℃),試體1強度(X1),試體2強度(X2),試體3強度(X3),加料轉速,慢速轉速,中速轉速,高速轉速,加料時間,慢速時間,中速時間,高速時間,總降水量,cp_key,類型,入池,蒸養池,離心開始,離心結束,母體,平均強度,強度_原始,強度_修正,環境溫度,環境濕度,膠結料總量,水灰比,水膠比,骨材總量,砂石比,粗骨材總量,水泥取代率,矽灰取代率,爐石取代率,漿體比例,粗細骨材比,月份,拌合米數,平均電流,最大電流,電流標準差,最終電流,穩定階段平均電流,單位體積穩定電流,砂_FM,砂_Mud,六分_FM,三分_FM,水泥砂漿_28天平均強度,水泥_流動性,水泥砂漿_7天平均強度,設定扣水率(%),扣水率_變動幅度,扣水率_是否變更,水量微調偏離度,蒸養實際平均溫度,蒸養實際總積溫,蒸養實際階段1溫度,蒸養實際階段2溫度,蒸養實際階段3溫度,實際離心平均轉速,實際離心平均電流,實際離心總能量,日期,配比
20240816105926,2024-08-16 10:59:26,22,S60-24,558,781,0,71,195,17,0,42,1.81,0.0,0.0,0.0,1665.81,9.0,1.43,-2.62,0.13,,,,,,200.0,280.0,750.0,1100.0,5.0,3.0,2.0,6.0,0.0,20240816_22,小型,1127.0,2.0,,,S60,,,0.0,29.1,71.3,254,0.364,0.28,1339,0.417,781,23.2,6.7,16.5,19.5,1.4,8,0.72,72.79382716049382,83.9,6.656591380701738,69.34,75.15714285714286,104.385,2.9396,,6.57,6.56,472.70666666666665,18.5,363.97333333333336,9.0,1.0,1,-17.63,66.34687500000001,464.4281250000001,,,,,,,2024-08-16,S60-24
20240816110245,2024-08-16 11:02:45,23,S60-24,551,771,0,72,190,19,0,41,1.8,0.0,0.0,0.0,1645.8,8.5,1.41,-2.13,0.13,,,,,,200.0,280.0,750.0,1100.0,5.0,3.0,2.0,6.0,0.0,20240816_23,小型,1127.0,2.0,,,S60,,,0.0,29.1,71.3,250,0.379,0.288,1322,0.417,771,24.0,7.6,16.4,19.6,1.399,8,0.71,73.77228915662651,83.7,6.259629945046158,72.28,75.22413793103448,105.949,2.9396,,6.57,6.56,472.70666666666665,18.5,363.97333333333336,8.5,-0.5,1,-17.44,66.34687500000001,464.4281250000001,,,,,,,2024-08-16,S60-24
20240816130027,2024-08-16 13:00:27,24,S60-31,876,1193,0,104,299,28,0,63,3.09,0.0,0.0,0.0,2566.09,9.5,1.96,-0.45,0.08,,,,,,200.0,280.0,750.0,1100.0,4.0,4.0,2.0,6.0,10.0,20240816_24,小型,1425.0,4.0,,,S60,,,0.0,26.5,87.9,390,0.348,0.267,2069,0.423,1193,23.3,7.2,16.2,19.3,1.362,8,1.1,87.56746987951807,116.3,13.712083391953534,83.24,95.9896551724138,87.263,2.9396,,6.57,6.56,472.70666666666665,18.5,363.97333333333336,9.5,1.0,1,15.22,61.75135135135135,1147.5459459459455,,,,,,,2024-08-16,S60-31
20240816132752,2024-08-16 13:27:52,27,S60-31,766,1064,0,107,267,24,0,57,2.77,0.0,0.0,0.0,2287.77,7.5,1.9,-0.52,0.19,,,,,,200.0,280.0,750.0,1100.0,4.0,4.0,2.0,6.0,10.0,20240816_27,小型,1425.0,4.0,,,S60,,,0.0,26.5,87.9,348,0.401,0.307,1830,0.419,1064,23.3,6.9,16.4,19.9,1.389,8,0.98,81.48292682926828,107.4,11.475379847882277,76.08,85.21724137931034,86.956,2.9396,,6.57,6.56,472.70666666666665,18.5,363.97333333333336,7.5,-2.0,1,0.12,61.75135135135135,1147.5459459459455,,,,,,,2024-08-16,S60-31
20240816135428,2024-08-16 13:54:28,28,S60-31,768,1064,0,107,267,24,0,56,2.77,0.0,0.0,0.0,2288.77,7.5,1.9,-0.26,0.19,,,,,,200.0,280.0,750.0,1100.0,4.0,5.0,2.0,6.0,10.0,20240816_28,小型,1425.0,4.0,,,S60,,,0.0,26.5,87.9,347,0.401,0.308,1832,0.419,1064,23.1,6.9,16.1,19.9,1.385,8,0.98,82.54444444444445,99.7,10.497806943227902,79.0,85.59285714285716,87.34,2.9396,,6.57,6.56,472.70666666666665,18.5,363.97333333333336,7.5,0.0,0,0.12,61.75135135135135,1147.5459459459455,,,,,,,2024-08-16,S60-31
20240816142207,2024-08-16 14:22:07,33,S60-31,899,1238,0,120,311,29,0,66,3.19,0.0,0.0,0.0,2666.19,8.0,1.69,-0.11,0.16,,,,,,200.0,280.0,750.0,1100.0,4.0,3.0,2.0,6.0,10.0,20240816_33,小型,1520.0,1.0,,,S60,,,0.0,26.5,87.9,406,0.386,0.296,2137,0.421,1238,23.4,7.1,16.3,19.8,1.377,8,1.14,90.35542168674698,122.0,15.46314898813981,82.9,98.47241379310344,86.379,2.9396,,6.57,6.56,472.70666666666665,18.5,363.97333333333336,8.0,0.5,1,20.85,58.8245283018868,1039.2333333333336,,,,,,,2024-08-16,S60-31
20240816145116,2024-08-16 14:51:16,37,S60-31,813,1128,0,112,283,26,0,61,2.92,0.0,0.0,0.0,2425.92,7.5,0.9,-0.49,0.09,,,,,,200.0,280.0,750.0,1100.0,4.0,4.0,2.0,6.0,10.0,20240816_37,小型,1520.0,1.0,,,S60,,,0.0,26.5,87.9,370,0.396,0.303,1941,0.419,1128,23.5,7.0,16.5,19.9,1.387,8,1.04,80.75975609756097,97.9,10.24698480049069,84.46000000000001,82.16896551724139,79.009,2.9396,,6.57,6.56,472.70666666666665,18.5,363.97333333333336,7.5,-0.5,1,5.12,58.8245283018868,1039.2333333333336,,,,,,,2024-08-16,S60-31
20240816151928,2024-08-16 15:19:28,41,S60-31,888,1214,0,113,305,30,0,64,3.13,0.0,0.0,0.0,2617.13,8.5,1.8,-0.11,0.0,,,,,,200.0,280.0,750.0,1100.0,4.0,4.0,2.0,6.0,10.0,20240816_41,小型,1700.0,3.0,,,S60,,,0.0,26.5,87.9,399,0.37,0.283,2102,0.422,1214,23.6,7.5,16.0,19.6,1.367,8,1.12,89.79876543209876,122.6,16.060998645420145,81.9,97.41785714285712,86.98,2.9396,,6.57,6.56,472.70666666666665,18.5,363.97333333333336,8.5,1.0,1,23.56,62.85520833333334,1005.6833333333334,,,,,,,2024-08-16,S60-31
20240816154849,2024-08-16 15:48:49,46,S60-31,863,1194,0,116,300,29,0,64,3.06,0.0,0.0,0.0,2569.06,8.0,1.75,-0.58,0.17,,,,,,200.0,280.0,750.0,1100.0,4.0,5.0,2.0,6.0,10.0,20240816_46,小型,1700.0,3.0,,,S60,,,0.0,26.5,87.9,393,0.387,0.295,2057,0.42,1194,23.7,7.4,16.3,19.8,1.384,8,1.1,90.66162790697672,118.1,14.373466903927213,84.67999999999999,99.23666666666668,90.215,2.9396,,6.57,6.56,472.70666666666665,18.5,363.97333333333336,8.0,-0.5,1,16.85,62.85520833333334,1005.6833333333334,,,,,,,2024-08-16,S60-31
20240816162714,2024-08-16 16:27:14,51,S60-24,899,1238,0,112,310,29,0,66,2.79,0.0,0.0,0.0,2656.79,9.0,1.82,-0.99,0.16,,,,,,200.0,280.0,750.0,1100.0,4.0,6.0,2.0,6.0,10.0,20240816_51,小型,1700.0,3.0,,,S60,,,0.0,26.5,87.9,405,0.361,0.277,2137,0.421,1238,23.5,7.2,16.3,19.5,1.377,8,1.14,91.10987654320988,121.2,15.941239359925484,82.5,102.18928571428572,89.64,2.9396,,6.57,6.56,472.70666666666665,18.5,363.97333333333336,9.0,1.0,1,23.37,62.85520833333334,1005.6833333333334,,,,,,,2024-08-16,S60-24
20240816165524,2024-08-16 16:55:24,54,S60-24,548,761,0,73,186,20,0,39,1.76,0.0,0.0,0.0,1628.76,8.0,1.39,-0.9,0.26,,,,,,200.0,280.0,750.0,1100.0,4.0,10.0,2.0,6.0,10.0,20240816_54,小型,1805.0,2.0,,,S60,,,0.0,26.5,87.9,245,0.392,0.298,1309,0.419,761,24.1,8.2,15.9,19.5,1.389,8,0.7,73.65555555555555,82.6,6.377332543498917,69.46000000000001,76.00357142857142,108.577,2.9396,,6.57,6.56,472.70666666666665,18.5,363.97333333333336,8.0,-1.0,1,-26.15,63.7,950.1916666666668,,,,,,,2024-08-16,S60-24
20240816165929,2024-08-16 16:59:29,55,S60-24,545,761,0,73,191,19,0,41,1.75,0.0,0.0,0.0,1631.75,8.0,1.39,-1.45,0.26,,,,,,200.0,280.0,750.0,1100.0,4.0,10.0,2.0,6.0,10.0,20240816_55,小型,1805.0,2.0,,,S60,,,0.0,26.5,87.9,251,0.382,0.291,1306,0.417,761,23.9,7.6,16.3,19.9,1.396,8,0.7,74.48214285714286,84.5,6.559528886870389,73.14000000000001,76.67999999999999,109.543,2.9396,,6.57,6.56,472.70666666666665,18.5,363.97333333333336,8.0,0.0,0,-26.15,63.7,950.1916666666668,,,,,,,2024-08-16,S60-24
20240816172846,2024-08-16 17:28:46,59,S60-24,558,771,0,74,191,18,0,41,1.76,0.0,0.0,0.0,1654.76,8.0,1.37,-0.53,0.13,,,,,,200.0,280.0,750.0,1100.0,4.0,8.0,2.0,6.0,10.0,20240816_59,小型,1805.0,2.0,,,S60,,,0.0,26.5,87.9,250,0.387,0.296,1329,0.42,771,23.6,7.2,16.4,19.6,1.382,8,0.71,74.1063829787234,82.4,6.286185605782617,68.58,76.91818181818181,108.335,2.9396,,6.57,6.56,472.70666666666665,18.5,363.97333333333336,8.0,0.0,0,-25.15,63.7,950.1916666666668,,,,,,,2024-08-16,S60-24
20240816173319,2024-08-16 17:33:19,60,S60-24,550,763,0,73,190,18,0,38,1.75,0.0,0.0,0.0,1633.75,8.0,1.39,-0.54,0.53,,,,,,200.0,280.0,750.0,1100.0,4.0,8.0,2.0,6.0,10.0,20240816_60,小型,1805.0,2.0,,,S60,,,0.0,26.5,87.9,246,0.384,0.297,1313,0.419,763,22.8,7.3,15.4,19.5,1.387,8,0.7,71.56732673267325,82.6,5.63983548862822,67.50000000000001,71.0657142857143,101.522,2.9396,,6.57,6.56,472.70666666666665,18.5,363.97333333333336,8.0,0.0,0,-26.15,63.7,950.1916666666668,,,,,,,2024-08-16,S60-24
20240819074947,2024-08-19 07:49:47,1,S60-24,869,1196,0,117,295,29,0,62,2.73,0.0,0.0,0.0,2570.73,8.0,2.63,0.12,0.34,,,,,,280.0,300.0,750.0,1100.0,4.0,8.0,2.0,6.0,0.0,20240819_1,小型,845.0,4.0,,,S60,,,0.0,28.5,75.9,386,0.397,0.303,2065,0.421,1196,23.6,7.5,16.1,19.6,1.376,8,1.1,95.3063829787234,125.2,14.537748431939129,86.66000000000001,100.0,90.909,2.9396,,6.81,6.56,459.82666666666665,19.0,393.7866666666666,8.0,0.0,0,17.85,,,,,,,,,2024-08-19,S60-24
20240819082021,2024-08-19 08:20:21,4,S60-24,769,1075,0,114,265,25,0,55,2.48,0.0,0.0,0.0,2305.48,6.5,0.88,-0.26,0.19,,,,,,280.0,300.0,750.0,1100.0,4.0,7.0,2.0,6.0,0.0,20240819_4,小型,845.0,4.0,,,S60,,,0.0,28.5,75.9,345,0.43,0.33,1844,0.417,1075,23.2,7.2,15.9,19.9,1.398,8,0.99,89.83406593406595,115.5,14.381101913949047,77.46000000000001,98.425,99.419,2.9396,,6.81,6.56,459.82666666666665,19.0,393.7866666666666,6.5,-1.5,1,1.48,,,,,,,,,2024-08-19,S60-24
20240819084639,2024-08-19 08:46:39,7,S60-24,873,1227,0,134,308,27,0,66,2.82,0.0,0.0,0.0,2637.82,6.0,0.75,-0.34,0.16,,,,,,280.0,300.0,750.0,1100.0,4.0,4.0,2.0,6.0,0.0,20240819_7,小型,944.0,1.0,,,S60,,,0.0,28.5,75.9,401,0.435,0.334,2100,0.416,1227,23.2,6.7,16.5,20.3,1.405,8,1.13,91.87530864197532,126.2,15.64704469287378,84.7,97.45000000000002,86.239,2.9396,,6.81,6.56,459.82666666666665,19.0,393.7866666666666,6.0,-0.5,1,18.41,,,,,,,,,2024-08-19,S60-24
20240819091629,2024-08-19 09:16:29,10,S60-24,908,1281,0,145,320,29,0,71,2.92,0.0,0.0,0.0,2756.92,5.5,0.69,-0.22,0.16,,,,,,280.0,300.0,750.0,1100.0,4.0,3.0,2.0,6.0,0.0,20240819_10,小型,944.0,1.0,,,S60,,,0.0,28.5,75.9,420,0.453,0.345,2189,0.415,1281,23.8,6.9,16.9,20.5,1.411,8,1.18,93.6602409638554,129.9,17.79614781491686,83.4,105.35172413793104,89.281,2.9396,,6.81,6.56,459.82666666666665,19.0,393.7866666666666,5.5,-0.5,1,27.82,,,,,,,,,2024-08-19,S60-24
20240819094350,2024-08-19 09:43:50,11,S60-24,874,1238,0,139,310,27,0,65,2.87,0.0,0.0,0.0,2655.87,5.5,0.0,-0.57,0.16,,,,,,280.0,300.0,750.0,1100.0,4.0,3.0,2.0,6.0,0.0,20240819_11,小型,1037.0,3.0,,,S60,,,0.0,28.5,75.9,402,0.448,0.346,2112,0.414,1238,22.9,6.7,16.2,20.4,1.416,8,1.14,93.62771084337348,123.1,16.00103395193093,86.96,101.13793103448276,88.717,2.9396,,6.81,6.56,459.82666666666665,19.0,393.7866666666666,5.5,0.0,0,21.82,,,,,,,,,2024-08-19,S60-24
20240819101232,2024-08-19 10:12:32,14,S60-24,944,1304,0,125,327,28,0,70,2.99,0.0,0.0,0.0,2800.99,8.0,0.81,-0.32,0.23,,,,,,280.0,300.0,750.0,1100.0,4.0,3.0,2.0,6.0,0.0,20240819_14,小型,1037.0,3.0,,,S60,,,0.0,28.5,75.9,425,0.382,0.294,2248,0.42,1304,23.1,6.6,16.5,19.7,1.381,8,1.2,96.02325581395348,126.9,20.1784404542848,84.62,112.34666666666666,93.622,2.9396,,6.81,6.56,459.82666666666665,19.0,393.7866666666666,8.0,2.5,1,25.85,,,,,,,,,2024-08-19,S60-24
20240819103357,2024-08-19 10:33:57,15,S60-24,870,1227,0,139,308,27,0,65,2.83,0.0,0.0,0.0,2638.83,5.5,0.72,-0.11,0.16,,,,,,280.0,300.0,750.0,1100.0,4.0,5.0,2.0,6.0,0.0,20240819_15,小型,1140.0,2.0,,,S60,,,0.0,28.5,75.9,400,0.451,0.348,2097,0.415,1227,23.0,6.8,16.2,20.4,1.41,8,1.13,91.52021276595744,119.6,12.68196558182368,91.9,93.67272727272729,82.896,2.9396,,6.81,6.56,459.82666666666665,19.0,393.7866666666666,5.5,-2.5,1,21.82,,,,,,,,,2024-08-19,S60-24
20240819111205,2024-08-19 11:12:05,18,S60-24,898,1248,0,128,314,28,0,67,2.88,0.0,0.0,0.0,2685.88,7.0,0.79,-0.22,0.08,,,,,,280.0,300.0,750.0,1100.0,4.0,5.0,2.0,6.0,0.0,20240819_18,小型,1140.0,2.0,,,S60,,,0.0,28.5,75.9,409,0.408,0.313,2146,0.418,1248,23.2,6.8,16.4,20.0,1.39,8,1.15,95.90707070707072,124.7,15.494875350460669,87.41999999999999,103.57714285714285,90.067,2.9396,,6.81,6.56,459.82666666666665,19.0,393.7866666666666,7.0,1.5,1,17.17,,,,,,,,,2024-08-19,S60-24
20240819130212,2024-08-19 13:02:12,19,S60-24,885,1164,0,122,299,27,0,63,2.73,0.0,0.0,0.0,2562.73,7.0,1.67,-0.9,0.17,,,,,,220.0,280.0,750.0,1100.0,4.0,4.0,2.0,6.0,1.5,20240819_19,小型,1430.0,4.0,,,S60,,,0.0,26.9,80.0,389,0.408,0.314,2049,0.432,1164,23.1,6.9,16.2,20.0,1.315,8,1.1,89.7280487804878,119.5,13.853372173697863,80.06,94.65862068965517,86.053,2.9396,,6.81,6.56,459.82666666666665,19.0,393.7866666666666,7.0,0.0,0,11.17,,,,,,,,,2024-08-19,S60-24
20240819132704,2024-08-19 13:27:04,22,S60-24,708,1069,0,120,262,25,0,58,2.4,0.0,0.0,0.0,2244.4,5.5,0.84,-0.7,0.19,,,,,,220.0,280.0,750.0,1100.0,4.0,4.0,2.0,6.0,1.5,20240819_22,小型,1430.0,4.0,,,S60,,,0.0,26.9,80.0,345,0.458,0.348,1777,0.398,1069,24.1,7.2,16.8,20.7,1.51,8,0.96,81.79882352941178,100.4,9.05138915718137,79.49999999999999,80.85172413793103,84.221,2.9396,,6.81,6.56,459.82666666666665,19.0,393.7866666666666,5.5,-1.5,1,2.82,,,,,,,,,2024-08-19,S60-24
20240819135838,2024-08-19 13:58:38,24,S60-24,793,998,0,108,262,25,0,55,2.41,0.0,0.0,0.0,2243.41,6.5,0.93,-0.63,0.4,,,,,,220.0,280.0,750.0,1100.0,4.0,8.0,2.0,6.0,1.5,20240819_24,小型,1430.0,4.0,,,S60,,,0.0,26.9,80.0,342,0.412,0.316,1791,0.443,998,23.4,7.3,16.1,20.1,1.259,8,0.96,84.39318181818182,107.6,12.318895274541624,79.14,89.45806451612904,93.185,2.9396,,6.81,6.56,459.82666666666665,19.0,393.7866666666666,6.5,1.0,1,-4.52,,,,,,,,,2024-08-19,S60-24
20240819143545,2024-08-19 14:35:45,28,S60-24,920,1161,0,130,301,32,0,66,2.55,0.0,0.0,0.0,2612.55,6.0,0.78,-0.65,0.17,,,,,,220.0,280.0,750.0,1100.0,4.0,3.0,2.0,6.0,1.5,20240819_28,小型,1534.0,1.0,,,S60,,,0.0,26.9,80.0,399,0.432,0.326,2081,0.442,1161,24.6,8.0,16.5,20.3,1.262,8,1.12,91.15918367346936,118.8,15.753197516271806,82.82000000000001,95.65882352941176,85.41,2.9396,,6.81,6.56,459.82666666666665,19.0,393.7866666666666,6.0,-0.5,1,14.41,,,,,,,,,2024-08-19,S60-24
20240819150702,2024-08-19 15:07:02,30,S60-24,922,1120,0,132,300,26,0,64,2.74,0.0,0.0,0.0,2566.74,5.5,1.54,-0.65,0.27,,,,,,220.0,280.0,750.0,1100.0,4.0,4.0,2.0,6.0,1.5,20240819_30,小型,1534.0,1.0,,,S60,,,0.0,26.9,80.0,390,0.44,0.338,2042,0.452,1120,23.1,6.7,16.4,20.4,1.215,8,1.1,80.77790697674419,106.8,11.104434491980918,79.78,81.90333333333334,74.458,2.9396,,6.81,6.56,459.82666666666665,19.0,393.7866666666666,5.5,-0.5,1,14.82,,,,,,,,,2024-08-19,S60-24
20240819153421,2024-08-19 15:34:21,34,S60-24,960,1147,0,126,309,28,0,66,2.81,0.0,0.0,0.0,2638.81,6.5,1.61,-0.31,0.0,,,,,,220.0,280.0,750.0,1100.0,4.0,3.0,2.0,6.0,1.5,20240819_34,小型,1658.0,3.0,,,S60,,,0.0,26.9,80.0,403,0.408,0.313,2107,0.456,1147,23.3,6.9,16.4,20.1,1.195,8,1.13,84.21445783132529,115.2,13.688929064135024,80.88,89.16896551724139,78.911,2.9396,,6.81,6.56,459.82666666666665,19.0,393.7866666666666,6.5,1.0,1,13.48,,,,,,,,,2024-08-19,S60-24
20240819160329,2024-08-19 16:03:29,39,S60-24,951,1139,0,119,306,28,0,64,2.77,0.0,0.0,0.0,2609.77,7.0,1.71,-0.83,0.09,,,,,,220.0,280.0,750.0,1100.0,4.0,4.0,2.0,6.0,1.5,20240819_39,小型,1658.0,3.0,,,S60,,,0.0,26.9,80.0,398,0.389,0.299,2090,0.455,1139,23.1,7.0,16.1,19.8,1.198,8,1.12,89.34302325581395,122.9,16.791696042276474,87.38,98.79,88.205,2.9396,,6.81,6.56,459.82666666666665,19.0,393.7866666666666,7.0,0.5,1,8.17,,,,,,,,,2024-08-19,S60-24
20240819163147,2024-08-19 16:31:47,43,S60-24,951,1136,0,120,306,27,0,62,2.76,0.0,0.0,0.0,2604.76,7.0,1.69,-0.83,-0.09,,,,,,220.0,280.0,750.0,1100.0,4.0,5.0,2.0,6.0,1.5,20240819_43,小型,1658.0,3.0,,,S60,,,0.0,26.9,80.0,395,0.392,0.304,2087,0.456,1136,22.5,6.8,15.7,19.8,1.195,8,1.12,90.3567901234568,119.4,16.970322230596352,82.75999999999999,102.50714285714284,91.524,2.9396,,6.81,6.56,459.82666666666665,19.0,393.7866666666666,7.0,0.0,0,9.17,,,,,,,,,2024-08-19,S60-24
20240820074845,2024-08-20 07:48:45,1,S60-24,949,1119,0,111,299,27,0,64,2.73,0.0,0.0,0.0,2571.73,8.0,2.78,-0.11,0.18,,,,,,280.0,350.0,750.0,1100.0,4.0,4.0,2.0,6.0,0.0,20240820_1,小型,950.0,2.0,,,S60,,,0.0,30.6,56.1,390,0.371,0.285,2068,0.459,1119,23.3,6.9,16.4,19.5,1.179,8,1.1,97.39230769230768,124.7,18.32995645018736,79.6,111.19375,101.085,2.9396,,6.81,6.56,459.82666666666665,19.0,393.7866666666666,8.0,1.0,1,11.85,,,,,,,,,2024-08-20,S60-24
20240820081459,2024-08-20 08:14:59,4,S60-24,812,978,0,113,261,25,0,55,2.39,0.0,0.0,0.0,2246.39,6.0,2.73,-0.25,0.41,,,,,,280.0,350.0,750.0,1100.0,4.0,9.0,2.0,6.0,0.0,20240820_4,小型,950.0,2.0,,,S60,,,0.0,30.6,56.1,341,0.433,0.331,1790,0.454,978,23.5,7.3,16.1,20.2,1.204,8,0.96,87.00240963855421,104.5,11.671497316768264,80.94,95.2896551724138,99.26,2.9396,,6.81,6.56,459.82666666666665,19.0,393.7866666666666,6.0,-2.0,1,-2.59,,,,,,,,,2024-08-20,S60-24
20240820085200,2024-08-20 08:52:00,6,S60-24,952,1111,0,131,303,27,0,64,2.75,0.0,0.0,0.0,2590.75,5.5,0.77,-0.31,0.09,,,,,,280.0,350.0,750.0,1100.0,4.0,4.0,2.0,6.0,0.0,20240820_6,小型,955.0,1.0,,,S60,,,0.0,30.6,56.1,394,0.432,0.332,2063,0.461,1111,23.1,6.9,16.2,20.3,1.167,8,1.11,89.58658536585367,117.1,13.16196258435576,83.4,95.16551724137932,85.735,2.9396,,6.81,6.56,459.82666666666665,19.0,393.7866666666666,5.5,-0.5,1,13.82,,,,,,,,,2024-08-20,S60-24
20240820092552,2024-08-20 09:25:52,10,S60-24,939,1091,0,126,298,27,0,63,2.76,0.0,0.0,0.0,2546.76,6.0,1.61,-0.21,0.09,,,,,,280.0,350.0,750.0,1100.0,4.0,3.0,2.0,6.0,0.0,20240820_10,小型,955.0,1.0,,,S60,,,0.0,30.6,56.1,388,0.423,0.325,2030,0.463,1091,23.2,7.0,16.2,20.2,1.162,8,1.09,84.59263157894738,112.8,11.366749682206878,83.0,84.52727272727273,77.548,2.9396,,6.81,6.56,459.82666666666665,19.0,393.7866666666666,6.0,0.5,1,10.41,,,,,,,,,2024-08-20,S60-24
20240820095426,2024-08-20 09:54:26,11,S60-24,969,1120,0,118,305,29,0,65,2.8,0.0,0.0,0.0,2608.8,7.0,0.85,-0.82,0.0,,,,,,280.0,350.0,750.0,1100.0,4.0,3.0,2.0,6.0,0.0,20240820_11,小型,1103.0,3.0,,,S60,,,0.0,30.6,56.1,399,0.387,0.296,2089,0.464,1120,23.6,7.3,16.3,19.8,1.156,8,1.12,94.66785714285712,123.6,15.887485047119604,86.13999999999999,105.22333333333334,93.949,2.9396,,6.81,6.56,459.82666666666665,19.0,393.7866666666666,7.0,1.0,1,7.17,,,,,,,,,2024-08-20,S60-24
20240820102722,2024-08-20 10:27:22,14,S60-24,1009,1151,0,113,313,28,0,66,2.88,0.0,0.0,0.0,2682.88,8.0,1.8,-0.3,0.09,,,,,,280.0,350.0,750.0,1100.0,4.0,13.0,2.0,6.0,0.0,20240820_14,小型,1103.0,3.0,,,S60,,,0.0,30.6,56.1,407,0.361,0.278,2160,0.467,1151,23.1,6.9,16.2,19.4,1.141,8,1.15,94.78780487804876,126.1,19.077303525802225,85.66000000000001,110.87931034482756,96.417,2.9396,,6.81,6.56,459.82666666666665,19.0,393.7866666666666,8.0,1.0,1,13.85,,,,,,,,,2024-08-20,S60-24
20240820110736,2024-08-20 11:07:36,17,S60-24,1007,1147,0,121,325,32,0,69,3.17,0.0,0.0,0.0,2704.17,7.5,1.68,-0.3,-0.09,,,,,,280.0,350.0,750.0,1100.0,4.0,5.0,2.0,6.0,0.0,20240820_17,小型,1204.0,4.0,,,S60,,,0.0,30.6,56.1,426,0.372,0.284,2154,0.468,1147,23.7,7.5,16.2,20.3,1.139,8,1.16,95.57628865979382,128.4,18.31879646024069,87.56000000000002,108.20294117647056,93.278,2.9396,,6.81,6.56,459.82666666666665,19.0,393.7866666666666,7.5,-0.5,1,14.12,,,,,,,,,2024-08-20,S60-24
20240820113718,2024-08-20 11:37:18,18,S60-24,992,1140,0,124,327,30,0,71,3.2,0.0,0.0,0.0,2687.2,7.0,1.64,-0.5,0.09,,,,,,280.0,350.0,750.0,1100.0,4.0,4.0,2.0,6.0,0.0,20240820_18,小型,1204.0,4.0,,,S60,,,0.0,30.6,56.1,428,0.379,0.29,2132,0.465,1140,23.6,7.0,16.6,20.6,1.149,8,1.15,94.7,121.2,16.576496230287244,86.8,105.81612903225808,92.014,2.9396,,6.81,6.56,459.82666666666665,19.0,393.7866666666666,7.0,-0.5,1,13.17,,,,,,,,,2024-08-20,S60-24
20240821103234,2024-08-21 10:32:34,15,S60-31,925,1215,0,127,313,28,0,68,3.17,0.0,0.0,0.0,2679.17,7.0,1.6,-0.96,0.08,,,,,,200.0,280.0,750.0,1100.0,4.0,1.0,2.0,6.0,0.0,20240821_15,小型,1126.0,2.0,,,S60,,,0.0,30.6,62.4,409,0.406,0.311,2140,0.432,1215,23.5,6.8,16.6,20.0,1.314,8,1.15,89.48148148148147,123.9,15.619559683896114,83.16,99.01428571428572,86.099,2.9396,,6.81,6.56,445.2,19.1,393.7866666666666,7.0,0.0,0,16.17,,,,,,,,,2024-08-21,S60-31
20240821110140,2024-08-21 11:01:40,18,S60-31,870,1131,0,110,288,26,0,63,2.94,0.0,0.0,0.0,2490.94,8.0,1.85,-0.8,0.09,,,,,,200.0,280.0,750.0,1100.0,4.0,3.0,2.0,6.0,0.0,20240821_18,小型,1126.0,2.0,,,S60,,,0.0,30.6,62.4,377,0.382,0.292,2001,0.435,1131,23.6,6.9,16.7,19.6,1.3,8,1.07,90.3604938271605,110.6,14.637915244975892,86.16000000000001,101.43928571428572,94.803,2.9396,,6.81,6.56,445.2,19.1,393.7866666666666,8.0,1.0,1,10.85,,,,,,,,,2024-08-21,S60-31
20240821130258,2024-08-21 13:02:58,19,S60-31,892,1165,0,113,300,26,0,65,3.11,0.0,0.0,0.0,2564.11,8.0,1.8,-1.11,0.26,,,,,,200.0,280.0,750.0,1100.0,4.0,2.0,2.0,6.0,0.0,20240821_19,小型,1356.0,1.0,,,S60,,,0.0,27.5,75.9,391,0.377,0.289,2057,0.434,1165,23.3,6.6,16.6,19.7,1.306,8,1.1,84.08658536585367,113.6,13.475666979240604,79.6,90.92068965517242,82.655,2.9396,,6.81,6.56,445.2,19.1,393.7866666666666,8.0,0.0,0,13.85,,,,,,,,,2024-08-21,S60-31
20240821132843,2024-08-21 13:28:43,22,S60-31,780,1026,0,107,265,26,0,58,2.75,0.0,0.0,0.0,2264.75,7.0,1.9,-1.02,0.2,,,,,,220.0,280.0,750.0,1100.0,4.0,5.0,2.0,6.0,0.0,20240821_22,小型,1356.0,1.0,,,S60,,,0.0,27.5,75.9,349,0.404,0.307,1806,0.432,1026,24.1,7.4,16.6,20.2,1.315,8,0.97,84.00843373493976,110.8,10.996715882363068,80.14000000000001,86.22068965517244,88.887,2.9396,,6.81,6.56,445.2,19.1,393.7866666666666,7.0,-1.0,1,-3.83,,,,,,,,,2024-08-21,S60-31
20240821135614,2024-08-21 13:56:14,24,S60-31,774,1016,0,103,257,27,0,56,2.73,0.0,0.0,0.0,2235.73,7.5,1.98,-1.28,0.2,,,,,,220.0,280.0,750.0,1100.0,4.0,8.0,2.0,6.0,0.0,20240821_24,小型,1515.0,4.0,,,S60,,,0.0,27.5,75.9,340,0.401,0.303,1790,0.432,1016,24.4,7.9,16.5,19.8,1.313,8,0.96,84.03563218390808,106.4,10.626576713425662,82.76,85.55806451612902,89.123,2.9396,,6.81,6.56,445.2,19.1,393.7866666666666,7.5,0.5,1,-3.88,,,,,,,,,2024-08-21,S60-31
20240821142800,2024-08-21 14:28:00,27,S60-31,957,1249,0,126,322,32,0,67,3.32,0.0,0.0,0.0,2756.32,7.5,1.61,-0.62,0.24,,,,,,220.0,280.0,750.0,1100.0,4.0,3.0,2.0,6.0,0.0,20240821_27,小型,1515.0,4.0,,,S60,,,0.0,27.5,75.9,421,0.391,0.299,2206,0.434,1249,23.5,7.6,15.9,19.9,1.305,8,1.18,91.81379310344828,118.3,16.637453748141922,85.02000000000001,103.5032258064516,87.715,2.9396,,6.81,6.56,445.2,19.1,393.7866666666666,7.5,0.0,0,19.12,,,,,,,,,2024-08-21,S60-31
20240821145245,2024-08-21 14:52:45,28,S60-31,984,1291,0,131,332,31,0,72,3.39,0.0,0.0,0.0,2844.39,7.5,1.55,-1.11,0.23,,,,,,220.0,280.0,750.0,1100.0,4.0,2.0,2.0,6.0,0.0,20240821_28,小型,1515.0,4.0,,,S60,,,0.0,27.5,75.9,435,0.395,0.301,2275,0.433,1291,23.7,7.1,16.6,19.9,1.312,8,1.22,91.74146341463415,124.9,17.78365206545739,84.1,103.4241379310345,84.774,2.9396,,6.81,6.56,445.2,19.1,393.7866666666666,7.5,0.0,0,24.12,,,,,,,,,2024-08-21,S60-31
20240821151836,2024-08-21 15:18:36,33,S60-31,946,1241,0,125,321,29,0,71,3.26,0.0,0.0,0.0,2736.26,7.5,1.63,-0.94,0.4,,,,,,220.0,280.0,750.0,1100.0,4.0,2.0,2.0,6.0,0.0,20240821_33,小型,1637.0,3.0,,,S60,,,0.0,27.5,75.9,421,0.389,0.297,2187,0.433,1241,23.8,6.9,16.9,20.0,1.312,8,1.17,93.65232558139536,127.8,18.26007034516231,86.83999999999999,106.04666666666668,90.638,2.9396,,6.81,6.56,445.2,19.1,393.7866666666666,7.5,0.0,0,18.12,,,,,,,,,2024-08-21,S60-31
20240821154540,2024-08-21 15:45:40,37,S60-31,916,1205,0,126,306,30,0,66,3.2,0.0,0.0,0.0,2652.2,7.0,1.61,-1.08,0.08,,,,,,220.0,280.0,750.0,1100.0,4.0,3.0,2.0,6.0,0.0,20240821_37,小型,1637.0,3.0,,,S60,,,0.0,27.5,75.9,402,0.412,0.313,2121,0.432,1205,23.9,7.5,16.4,19.9,1.316,8,1.14,90.2283950617284,122.6,15.707576488833922,83.4,97.81428571428572,85.802,2.9396,,6.81,6.56,445.2,19.1,393.7866666666666,7.0,-0.5,1,15.17,,,,,,,,,2024-08-21,S60-31
20240821161303,2024-08-21 16:13:03,42,S60-31,876,1155,0,121,297,28,0,64,3.04,0.0,0.0,0.0,2544.04,7.0,1.68,-1.02,0.35,,,,,,220.0,280.0,750.0,1100.0,4.0,2.0,2.0,6.0,0.0,20240821_42,小型,1637.0,3.0,,,S60,,,0.0,27.5,75.9,389,0.407,0.311,2031,0.431,1155,23.7,7.2,16.5,20.1,1.318,8,1.09,87.89259259259258,120.8,15.009986616141113,81.55999999999999,95.98928571428571,88.064,2.9396,,6.81,6.56,445.2,19.1,393.7866666666666,7.0,0.0,0,10.17,,,,,,,,,2024-08-21,S60-31
20240822074928,2024-08-22 07:49:28,1,S60-24,893,1166,0,118,300,28,0,64,2.7,0.0,0.0,0.0,2571.7,7.5,2.61,-0.56,0.34,,,,,,200.0,280.0,750.0,1100.0,4.0,2.0,2.0,6.0,0.0,20240822_1,小型,835.0,2.0,,,S60,,,0.0,29.7,64.3,392,0.393,0.301,2059,0.434,1166,23.5,7.1,16.3,19.9,1.306,8,1.1,91.51978021978022,123.7,13.76924602930142,83.8,95.95,87.227,2.9396,,6.81,6.56,445.2,19.1,393.7866666666666,7.5,0.5,1,11.12,,,,,,,,,2024-08-22,S60-24
20240822081142,2024-08-22 08:11:42,4,S60-24,789,1038,0,110,268,24,0,58,2.47,0.0,0.0,0.0,2289.47,7.0,2.8,-0.88,0.29,,,,,,200.0,280.0,750.0,1100.0,4.0,3.0,2.0,6.0,0.0,20240822_4,小型,835.0,2.0,,,S60,,,0.0,29.7,64.3,350,0.41,0.314,1827,0.432,1038,23.4,6.9,16.6,20.1,1.316,8,0.98,89.2,112.4,14.56919281601918,81.8,98.86774193548388,100.885,2.9396,,6.81,6.56,445.2,19.1,393.7866666666666,7.0,-0.5,1,-0.83,,,,,,,,,2024-08-22,S60-24
20240822083550,2024-08-22 08:35:50,6,S60-24,895,1187,0,128,306,28,0,66,2.82,0.0,0.0,0.0,2612.82,6.5,1.59,-1.11,0.34,,,,,,200.0,280.0,750.0,1100.0,4.0,5.0,2.0,6.0,0.0,20240822_6,小型,927.0,4.0,,,S60,,,0.0,29.7,64.3,400,0.418,0.32,2082,0.43,1187,23.5,7.0,16.5,20.2,1.326,8,1.12,92.29756097560976,121.1,15.56982678921901,87.36,102.63448275862068,91.638,2.9396,,6.81,6.56,445.2,19.1,393.7866666666666,6.5,-0.5,1,15.48,,,,,,,,,2024-08-22,S60-24
20240822090244,2024-08-22 09:02:44,8,S60-24,874,1165,0,129,299,27,0,63,2.73,0.0,0.0,0.0,2559.73,6.0,0.78,-1.24,0.26,,,,,,200.0,280.0,750.0,1100.0,4.0,3.0,2.0,6.0,0.0,20240822_8,小型,927.0,4.0,,,S60,,,0.0,29.7,64.3,389,0.431,0.332,2039,0.429,1165,23.1,6.9,16.2,20.3,1.333,8,1.1,89.08414634146342,116.5,13.537053661422885,81.85999999999999,96.47586206896553,87.705,2.9396,,6.81,6.56,445.2,19.1,393.7866666666666,6.0,-0.5,1,13.41,,,,,,,,,2024-08-22,S60-24
20240822092808,2024-08-22 09:28:08,11,S60-24,878,1175,0,135,303,28,0,65,2.76,0.0,0.0,0.0,2586.76,5.5,0.75,-1.13,0.26,,,,,,200.0,280.0,750.0,1100.0,4.0,3.0,2.0,6.0,0.0,20240822_11,小型,1017.0,3.0,,,S60,,,0.0,29.7,64.3,396,0.446,0.341,2053,0.428,1175,23.5,7.1,16.4,20.5,1.338,8,1.11,85.01234567901234,114.7,13.668097329959526,81.72,90.01071428571427,81.091,2.9396,,6.81,6.56,445.2,19.1,393.7866666666666,5.5,-0.5,1,17.82,,,,,,,,,2024-08-22,S60-24
20240822095207,2024-08-22 09:52:07,12,S60-24,895,1194,0,137,308,27,0,66,2.84,0.0,0.0,0.0,2629.84,5.5,0.74,-1.11,0.08,,,,,,200.0,280.0,750.0,1100.0,4.0,3.0,2.0,6.0,0.0,20240822_12,小型,1017.0,3.0,,,S60,,,0.0,29.7,64.3,401,0.445,0.342,2089,0.428,1194,23.2,6.7,16.5,20.5,1.334,8,1.13,83.34444444444443,109.2,12.9733915723256,80.6,85.0,75.221,2.9396,,6.81,6.56,445.2,19.1,393.7866666666666,5.5,0.0,0,19.82,,,,,,,,,2024-08-22,S60-24
20240822102045,2024-08-22 10:20:45,15,S60-31,958,1246,0,121,317,32,0,69,3.3,0.0,0.0,0.0,2746.3,8.0,1.68,-1.03,0.0,,,,,,200.0,280.0,750.0,1100.0,4.0,2.0,2.0,6.0,0.0,20240822_15,小型,1123.0,1.0,,,S60,,,0.0,29.7,64.3,418,0.382,0.289,2204,0.435,1246,24.2,7.7,16.5,19.7,1.301,8,1.18,87.55434782608695,114.3,13.81149027821053,84.88,91.86363636363636,77.851,2.9396,,6.81,6.56,445.2,19.1,393.7866666666666,8.0,2.5,1,21.85,,,,,,,,,2024-08-22,S60-31
20240822105840,2024-08-22 10:58:40,18,S60-31,959,1246,0,121,320,30,0,68,3.31,0.0,0.0,0.0,2747.31,8.0,1.68,-0.93,0.0,,,,,,200.0,280.0,750.0,1100.0,4.0,2.0,2.0,6.0,0.0,20240822_18,小型,1123.0,1.0,,,S60,,,0.0,29.7,64.3,418,0.378,0.289,2205,0.435,1246,23.4,7.2,16.3,19.6,1.299,8,1.18,86.76172839506172,123.8,15.493324471703614,82.25999999999999,94.19642857142856,79.827,2.9396,,6.81,6.56,445.2,19.1,393.7866666666666,8.0,0.0,0,21.85,,,,,,,,,2024-08-22,S60-31
20240822125903,2024-08-22 12:59:03,19,S60-31,889,1164,0,117,300,29,0,66,3.12,0.0,0.0,0.0,2568.12,7.5,1.74,-1.0,0.17,,,,,,200.0,280.0,750.0,1100.0,4.0,2.0,2.0,6.0,0.0,20240822_19,小型,1347.0,2.0,,,S60,,,0.0,28.8,73.1,395,0.39,0.296,2053,0.433,1164,24.1,7.3,16.7,20.0,1.309,8,1.1,88.37951807228916,113.3,13.052431422260218,81.94,93.2793103448276,84.799,2.9396,,6.81,6.56,445.2,19.1,393.7866666666666,7.5,-0.5,1,10.12,,,,,,,,,2024-08-22,S60-31
20240822132311,2024-08-22 13:23:11,22,S60-31,781,1038,0,116,268,24,0,59,2.8,0.0,0.0,0.0,2288.8,6.0,1.75,-1.01,0.29,,,,,,200.0,280.0,750.0,1100.0,4.0,3.0,2.0,6.0,0.0,20240822_22,小型,1347.0,2.0,,,S60,,,0.0,28.8,73.1,351,0.433,0.33,1819,0.429,1038,23.6,6.8,16.8,20.4,1.329,8,0.98,81.03253012048192,102.9,10.221299618328729,76.28,82.17586206896553,83.853,2.9396,,6.81,6.56,445.2,19.1,393.7866666666666,6.0,-1.5,1,0.41,,,,,,,,,2024-08-22,S60-31
20240822134830,2024-08-22 13:48:30,24,S60-31,895,1185,0,128,306,30,0,67,3.2,0.0,0.0,0.0,2614.2,6.5,1.59,-1.11,0.17,,,,,,200.0,280.0,750.0,1100.0,4.0,3.0,2.0,6.0,0.0,20240822_24,小型,1508.0,4.0,,,S60,,,0.0,28.8,73.1,403,0.418,0.318,2080,0.43,1185,24.1,7.4,16.6,20.3,1.324,8,1.12,84.2,120.0,12.550303719702969,79.66,86.39999999999999,77.143,2.9396,,6.81,6.56,445.2,19.1,393.7866666666666,6.5,0.5,1,15.48,,,,,,,,,2024-08-22,S60-31
20240822141330,2024-08-22 14:13:30,25,S60-31,875,1153,0,121,298,28,0,65,3.12,0.0,0.0,0.0,2543.12,7.0,1.68,-1.13,0.17,,,,,,200.0,280.0,750.0,1100.0,4.0,3.0,2.0,6.0,0.0,20240822_25,小型,1508.0,4.0,,,S60,,,0.0,28.8,73.1,391,0.406,0.309,2028,0.431,1153,23.8,7.2,16.6,20.2,1.318,8,1.09,90.05802469135803,113.6,13.221137809849978,85.26,97.59642857142856,89.538,2.9396,,6.81,6.56,445.2,19.1,393.7866666666666,7.0,0.5,1,10.17,,,,,,,,,2024-08-22,S60-31
20240822143901,2024-08-22 14:39:01,30,S60-31,832,1099,0,115,282,28,0,64,2.93,0.0,0.0,0.0,2422.93,7.0,1.77,-1.42,0.09,,,,,,200.0,280.0,750.0,1100.0,4.0,3.0,2.0,6.0,0.0,20240822_30,小型,1508.0,4.0,,,S60,,,0.0,28.8,73.1,374,0.408,0.307,1931,0.431,1099,24.6,7.5,17.1,20.2,1.321,8,1.04,88.78674698795182,116.0,13.665088497144104,81.54,93.78275862068966,90.176,2.9396,,6.81,6.56,445.2,19.1,393.7866666666666,7.0,0.0,0,4.17,,,,,,,,,2024-08-22,S60-31
20240822151143,2024-08-22 15:11:43,35,S60-31,891,1173,0,123,298,30,0,65,3.14,0.0,0.0,0.0,2583.14,7.0,1.65,-1.11,0.09,,,,,,200.0,280.0,750.0,1100.0,4.0,3.0,2.0,6.0,0.0,20240822_35,小型,1630.0,3.0,,,S60,,,0.0,28.8,73.1,393,0.413,0.313,2064,0.432,1173,24.2,7.6,16.5,20.0,1.316,8,1.11,86.10246913580248,115.1,14.302930506153704,79.84,95.38571428571429,85.933,2.9396,,6.81,6.56,445.2,19.1,393.7866666666666,7.0,0.0,0,12.17,,,,,,,,,2024-08-22,S60-31
20240822153731,2024-08-22 15:37:31,40,S60-31,909,1196,0,123,309,29,0,69,3.16,0.0,0.0,0.0,2638.16,7.2,1.65,-1.2,0.25,,,,,,200.0,280.0,750.0,1100.0,4.0,2.0,2.0,6.0,0.0,20240822_40,小型,1630.0,3.0,,,S60,,,0.0,28.8,73.1,407,0.398,0.302,2105,0.432,1196,24.1,7.1,17.0,20.1,1.316,8,1.13,93.9808080808081,125.5,16.94664638178981,79.78,102.27428571428572,90.508,2.9396,,6.81,6.56,445.2,19.1,393.7866666666666,7.2,0.2,1,-2.43,,,,,,,,,2024-08-22,S60-31
20240822160335,2024-08-22 16:03:35,45,S60-31,904,1194,0,129,308,29,0,67,3.22,0.0,0.0,0.0,2634.22,6.5,1.57,-1.09,0.08,,,,,,200.0,280.0,750.0,1100.0,4.0,3.0,2.0,6.0,0.0,20240822_45,小型,1630.0,3.0,,,S60,,,0.0,28.8,73.1,404,0.419,0.319,2098,0.431,1194,23.8,7.2,16.6,20.3,1.321,8,1.13,89.04382022471911,125.6,15.440585328721305,82.28,93.34193548387096,82.603,2.9396,,6.81,6.56,445.2,19.1,393.7866666666666,6.5,-0.7,1,16.48,,,,,,,,,2024-08-22,S60-31
20240823074850,2024-08-23 07:48:50,1,S60-24,892,1167,0,117,300,28,0,64,2.74,0.0,0.0,0.0,2570.74,7.5,1.74,-0.67,0.43,,,,,,200.0,280.0,750.0,1100.0,4.0,4.0,2.0,6.0,0.0,20240823_1,小型,840.0,1.0,,,S60,,,0.0,29.8,73.3,392,0.39,0.298,2059,0.433,1167,23.5,7.1,16.3,19.8,1.308,8,1.1,95.21919191919191,126.7,14.333591800119745,85.68,99.54,90.491,2.9396,,6.81,6.56,445.2,19.1,393.7866666666666,7.5,1.0,1,10.12,,,,,,,,,2024-08-23,S60-24
20240823081349,2024-08-23 08:13:49,4,S60-24,781,1040,0,116,263,25,0,58,2.44,0.0,0.0,0.0,2285.44,6.0,1.75,-1.01,0.48,,,,,,200.0,280.0,750.0,1100.0,4.0,3.0,2.0,6.0,0.0,20240823_4,小型,840.0,1.0,,,S60,,,0.0,29.8,73.3,346,0.441,0.335,1821,0.429,1040,24.0,7.2,16.8,20.2,1.332,8,0.98,89.37411764705882,110.7,12.64327910687708,79.05999999999999,96.50689655172415,98.476,2.9396,,6.81,6.56,445.2,19.1,393.7866666666666,6.0,-1.5,1,0.41,,,,,,,,,2024-08-23,S60-24
20240823083934,2024-08-23 08:39:34,6,S60-24,860,1143,0,129,295,27,0,62,2.69,0.0,0.0,0.0,2518.69,6.0,2.38,-1.04,0.26,,,,,,200.0,280.0,750.0,1100.0,4.0,3.0,2.0,6.0,0.0,20240823_6,小型,930.0,4.0,,,S60,,,0.0,29.8,73.3,384,0.437,0.336,2003,0.429,1143,23.2,7.0,16.1,20.4,1.329,8,1.08,85.82738095238095,112.5,12.09918682027921,83.14,89.75000000000001,83.102,2.9396,,6.81,6.56,445.2,19.1,393.7866666666666,6.0,0.0,0,13.41,,,,,,,,,2024-08-23,S60-24
20240823090512,2024-08-23 09:05:12,8,S60-24,885,1173,0,131,301,28,0,65,2.75,0.0,0.0,0.0,2585.75,6.0,1.55,-0.9,0.09,,,,,,200.0,280.0,750.0,1100.0,4.0,3.0,2.0,6.0,0.0,20240823_8,小型,930.0,4.0,,,S60,,,0.0,29.8,73.3,394,0.435,0.332,2058,0.43,1173,23.6,7.1,16.5,20.3,1.325,8,1.11,91.57710843373496,125.1,16.010917399580634,83.74000000000001,97.45172413793104,87.794,2.9396,,6.81,6.56,445.2,19.1,393.7866666666666,6.0,0.0,0,15.41,,,,,,,,,2024-08-23,S60-24
20240823093017,2024-08-23 09:30:17,11,S60-24,891,1183,0,135,306,29,0,64,2.81,0.0,0.0,0.0,2610.81,5.5,0.75,-0.67,0.0,,,,,,200.0,280.0,750.0,1100.0,4.0,2.0,2.0,6.0,0.0,20240823_11,小型,1020.0,3.0,,,S60,,,0.0,29.8,73.3,399,0.441,0.338,2074,0.43,1183,23.3,7.3,16.0,20.5,1.328,8,1.12,91.20568181818182,120.3,16.288997666820062,82.26,100.23870967741937,89.499,2.9396,,6.81,6.56,445.2,19.1,393.7866666666666,5.5,-0.5,1,17.82,67.10000000000001,469.7000000000001,,,,,,,2024-08-23,S60-24
20240823095432,2024-08-23 09:54:32,12,S60-31,887,1185,0,136,306,28,0,65,3.14,0.0,0.0,0.0,2610.14,5.5,1.49,-1.11,0.17,,,,,,200.0,280.0,750.0,1100.0,4.0,3.0,2.0,6.0,0.0,20240823_12,小型,1020.0,3.0,,,S60,,,0.0,29.8,73.3,399,0.444,0.341,2072,0.428,1185,23.3,7.0,16.3,20.5,1.336,8,1.12,94.44024390243902,128.5,16.547285237192213,82.97999999999999,103.55517241379307,92.46,2.9396,,6.81,6.56,445.2,19.1,393.7866666666666,5.5,0.0,0,18.82,67.10000000000001,469.7000000000001,,,,,,,2024-08-23,S60-31
20240823102311,2024-08-23 10:23:11,15,S60-31,937,1227,0,124,316,29,0,67,3.25,0.0,0.0,0.0,2703.25,7.5,1.64,-0.95,0.16,,,,,,200.0,280.0,750.0,1100.0,4.0,1.0,2.0,6.0,0.0,20240823_15,小型,1123.0,2.0,,,S60,,,0.0,29.8,73.3,412,0.392,0.301,2164,0.433,1227,23.3,7.0,16.3,19.9,1.309,8,1.16,93.92282608695652,126.9,17.403005133177615,82.66,104.34545454545454,89.953,2.9396,,6.81,6.56,445.2,19.1,393.7866666666666,7.5,2.0,1,17.12,66.17142857142856,463.19999999999993,,,,,,,2024-08-23,S60-31
20240823110039,2024-08-23 11:00:39,18,S60-31,953,1248,0,126,322,29,0,70,3.32,0.0,0.0,0.0,2751.32,7.5,1.61,-1.04,0.16,,,,,,200.0,280.0,750.0,1100.0,4.0,1.0,2.0,6.0,0.0,20240823_18,小型,1123.0,2.0,,,S60,,,0.0,29.8,73.3,421,0.391,0.299,2201,0.433,1248,23.5,6.9,16.6,19.9,1.31,8,1.18,89.25185185185185,123.8,16.378894211239977,80.3,99.74642857142857,84.531,2.9396,,6.81,6.56,445.2,19.1,393.7866666666666,7.5,0.0,0,19.12,66.17142857142856,463.19999999999993,,,,,,,2024-08-23,S60-31
20240823125924,2024-08-23 12:59:24,19,S60-31,888,1164,0,117,299,28,0,63,3.13,0.0,0.0,0.0,2562.13,7.5,1.74,-1.11,0.17,,,,,,200.0,280.0,750.0,1100.0,4.0,3.0,2.0,6.0,0.0,20240823_19,小型,1347.0,1.0,,,S60,,,0.0,29.3,74.5,390,0.391,0.3,2052,0.433,1164,23.3,7.2,16.2,19.8,1.311,8,1.1,84.44512195121952,107.7,11.890815808635,81.54,88.08965517241379,80.082,2.9396,,6.81,6.56,445.2,19.1,393.7866666666666,7.5,0.0,0,10.12,58.665217391304346,1127.3499275362317,,,,,,,2024-08-23,S60-31
20240823132208,2024-08-23 13:22:08,22,S60-31,792,1039,0,105,269,25,0,59,2.81,0.0,0.0,0.0,2291.81,7.5,1.94,-1.0,0.39,,,,,,200.0,280.0,750.0,1100.0,4.0,3.0,2.0,6.0,0.0,20240823_22,小型,1347.0,1.0,,,S60,,,0.0,29.3,74.5,353,0.39,0.297,1831,0.433,1039,23.8,7.1,16.7,20.0,1.312,8,0.98,82.53950617283951,106.5,11.612271914461614,79.72,87.06785714285715,88.845,2.9396,,6.81,6.56,445.2,19.1,393.7866666666666,7.5,0.0,0,-1.88,58.665217391304346,1127.3499275362317,,,,,,,2024-08-23,S60-31
20240823134741,2024-08-23 13:47:41,24,S60-31,885,1165,0,117,299,28,0,64,3.13,0.0,0.0,0.0,2561.13,7.5,1.74,-1.45,0.26,,,,,,200.0,280.0,750.0,1100.0,4.0,3.0,2.0,6.0,0.0,20240823_24,小型,1506.0,4.0,,,S60,,,0.0,29.3,74.5,391,0.391,0.299,2050,0.432,1165,23.5,7.2,16.4,19.9,1.316,8,1.1,86.10493827160494,117.2,14.63273770182841,79.67999999999999,91.31428571428572,83.013,2.9396,,6.81,6.56,445.2,19.1,393.7866666666666,7.5,0.0,0,10.12,63.04579439252336,1128.519719626168,,,,,,,2024-08-23,S60-31
20240823141951,2024-08-23 14:19:51,27,S60-31,896,1174,0,119,304,29,0,65,3.17,0.0,0.0,0.0,2590.17,7.5,1.71,-0.99,0.17,,,,,,200.0,280.0,750.0,1100.0,4.0,2.0,2.0,6.0,0.0,20240823_27,小型,1506.0,4.0,,,S60,,,0.0,29.3,74.5,398,0.391,0.299,2070,0.433,1174,23.6,7.3,16.3,20.0,1.31,8,1.11,90.00617283950618,117.4,15.30674301244843,85.56,100.47857142857144,90.521,2.9396,,6.81,6.56,445.2,19.1,393.7866666666666,7.5,0.0,0,12.12,63.04579439252336,1128.519719626168,,,,,,,2024-08-23,S60-31
20240823144137,2024-08-23 14:41:37,31,S60-31,896,1186,0,123,306,30,0,68,3.14,0.0,0.0,0.0,2612.14,7.0,1.65,-1.54,0.25,,,,,,200.0,280.0,750.0,1100.0,4.0,2.0,2.0,6.0,0.0,20240823_31,小型,1506.0,4.0,,,S60,,,0.0,29.3,74.5,404,0.402,0.304,2082,0.43,1186,24.3,7.4,16.8,20.2,1.324,8,1.12,94.20243902439024,122.9,16.283606716870086,81.84,104.1206896551724,92.965,2.9396,,6.81,6.56,445.2,19.1,393.7866666666666,7.0,-0.5,1,12.17,63.04579439252336,1128.519719626168,,,,,,,2024-08-23,S60-31
20240823151141,2024-08-23 15:11:41,35,S60-31,891,1185,0,128,306,29,0,66,3.15,0.0,0.0,0.0,2608.15,6.5,1.59,-1.55,0.17,,,,,,200.0,280.0,750.0,1100.0,4.0,4.0,2.0,6.0,0.0,20240823_35,小型,1627.0,3.0,,,S60,,,0.0,29.3,74.5,401,0.418,0.319,2076,0.429,1185,23.7,7.2,16.5,20.3,1.33,8,1.12,91.19880952380952,117.4,15.565426386153591,84.74,100.5,89.732,2.9396,,6.81,6.56,445.2,19.1,393.7866666666666,6.5,-0.5,1,15.48,63.09494949494948,1044.221414141414,,,,,,,2024-08-23,S60-31
20240823153725,2024-08-23 15:37:25,40,S60-31,918,1217,0,131,313,30,0,66,3.27,0.0,0.0,0.0,2678.27,6.5,1.55,-1.29,0.25,,,,,,200.0,280.0,750.0,1100.0,4.0,3.0,2.0,6.0,0.0,20240823_40,小型,1627.0,3.0,,,S60,,,0.0,29.3,74.5,409,0.419,0.32,2135,0.43,1217,23.5,7.3,16.1,20.2,1.326,8,1.15,89.86385542168675,119.1,14.27511592013578,85.54,96.2103448275862,83.661,2.9396,,6.81,6.56,445.2,19.1,393.7866666666666,6.5,0.0,0,18.48,63.09494949494948,1044.221414141414,,,,,,,2024-08-23,S60-31
20240823160323,2024-08-23 16:03:23,45,S60-31,916,1216,0,131,314,30,0,67,3.24,0.0,0.0,0.0,2677.24,6.5,1.55,-1.51,0.16,,,,,,200.0,280.0,750.0,1100.0,4.0,3.0,2.0,6.0,0.0,20240823_45,小型,1627.0,3.0,,,S60,,,0.0,29.3,74.5,411,0.417,0.319,2132,0.43,1216,23.6,7.3,16.3,20.3,1.328,8,1.15,84.62716049382716,111.7,13.786843006480956,83.67999999999999,90.70714285714284,78.876,2.9396,,6.81,6.56,445.2,19.1,393.7866666666666,6.5,0.0,0,18.48,63.09494949494948,1044.221414141414,,,,,,,2024-08-23,S60-31
20240826074821,2024-08-26 07:48:21,1,S60-24,877,1167,0,123,300,27,0,64,2.71,0.0,0.0,0.0,2560.71,7.0,2.5,-1.79,0.43,,,,,,200.0,280.0,750.0,1100.0,4.0,4.0,2.0,6.0,7.0,20240826_1,小型,839.0,2.0,,,S60,,,0.0,28.6,75.3,391,0.41,0.315,2044,0.429,1167,23.3,6.9,16.4,20.1,1.331,8,1.1,95.02500000000002,124.1,14.793558564456356,82.58,100.36764705882354,91.243,2.9396,,6.81,6.56,445.2,19.1,393.7866666666666,7.0,0.5,1,12.17,,,,,,,,,2024-08-26,S60-24
20240826081336,2024-08-26 08:13:36,4,S60-24,775,1041,0,120,263,25,0,55,2.43,0.0,0.0,0.0,2281.43,5.5,1.69,-1.27,0.58,,,,,,200.0,280.0,750.0,1100.0,4.0,4.0,2.0,6.0,7.0,20240826_4,小型,839.0,2.0,,,S60,,,0.0,28.6,75.3,343,0.456,0.35,1816,0.427,1041,23.3,7.3,16.0,20.3,1.343,8,0.98,89.71473684210525,106.9,11.130687484522973,82.76,93.88787878787878,95.804,2.9396,,6.81,6.56,445.2,19.1,393.7866666666666,5.5,-1.5,1,2.82,,,,,,,,,2024-08-26,S60-24
20240826084218,2024-08-26 08:42:18,8,S60-24,889,1187,0,135,305,27,0,66,2.79,0.0,0.0,0.0,2611.79,5.5,0.75,-0.89,0.34,,,,,,200.0,280.0,750.0,1100.0,4.0,2.0,2.0,6.0,7.0,20240826_8,小型,939.0,4.0,,,S60,,,0.0,28.6,75.3,398,0.443,0.339,2076,0.428,1187,23.4,6.8,16.6,20.4,1.335,8,1.12,91.85783132530122,128.6,17.66425238056567,83.11999999999999,95.54827586206896,85.311,2.9396,,6.81,6.56,445.2,19.1,393.7866666666666,5.5,0.0,0,17.82,,,,,,,,,2024-08-26,S60-24
20240826091504,2024-08-26 09:15:04,12,S60-24,921,1229,0,136,315,30,0,69,2.86,0.0,0.0,0.0,2702.86,6.0,0.74,-1.29,0.33,,,,,,200.0,280.0,750.0,1100.0,4.0,2.0,2.0,6.0,7.0,20240826_12,小型,939.0,4.0,,,S60,,,0.0,28.6,75.3,414,0.432,0.329,2150,0.428,1229,23.9,7.2,16.7,20.4,1.334,8,1.16,88.58089887640449,113.3,14.069856825928738,84.08,95.92580645161291,82.695,2.9396,,6.81,6.56,445.2,19.1,393.7866666666666,6.0,0.5,1,20.41,,,,,,,,,2024-08-26,S60-24
20240826093801,2024-08-26 09:38:01,13,S60-24,906,1204,0,134,310,26,0,67,2.82,0.0,0.0,0.0,2649.82,6.0,0.75,-1.2,0.0,,,,,,200.0,280.0,750.0,1100.0,4.0,2.0,2.0,6.0,7.0,20240826_13,小型,1035.0,3.0,,,S60,,,0.0,28.6,75.3,403,0.432,0.333,2110,0.429,1204,23.1,6.5,16.6,20.3,1.329,8,1.14,85.70731707317073,119.6,13.230395349141556,84.2,89.48965517241382,78.5,2.9396,,6.81,6.56,445.2,19.1,393.7866666666666,6.0,0.0,0,18.41,65.23809523809523,456.6666666666666,,,,,,,2024-08-26,S60-24
20240826101009,2024-08-26 10:10:09,16,S60-24,947,1248,0,130,321,29,0,69,2.94,0.0,0.0,0.0,2746.94,7.0,1.56,-1.25,0.16,,,,,,200.0,280.0,750.0,1100.0,4.0,2.0,2.0,6.0,7.0,20240826_16,小型,1035.0,3.0,,,S60,,,0.0,28.6,75.3,419,0.405,0.31,2195,0.431,1248,23.4,6.9,16.5,20.0,1.318,8,1.18,89.68279569892474,117.9,14.62892718088505,83.24000000000001,96.16875000000002,81.499,2.9396,,6.81,6.56,445.2,19.1,393.7866666666666,7.0,1.0,1,19.17,65.23809523809523,456.6666666666666,,,,,,,2024-08-26,S60-24
20240826103340,2024-08-26 10:33:40,17,S60-24,921,1196,0,125,308,27,0,65,2.82,0.0,0.0,0.0,2644.82,7.0,1.63,0.33,0.25,,,,,,200.0,280.0,750.0,1100.0,4.0,2.0,2.0,6.0,7.0,20240826_17,小型,1126.0,1.0,,,S60,,,0.0,28.6,75.3,400,0.406,0.312,2117,0.435,1196,23.0,6.8,16.2,19.9,1.299,8,1.13,87.30617283950617,125.4,15.44313620101866,80.02,93.84285714285714,83.047,2.9396,,6.81,6.56,445.2,19.1,393.7866666666666,7.0,0.0,0,14.17,61.7547619047619,432.2833333333333,,,,,,,2024-08-26,S60-24
