Repository: Vincent626/concrete-strength-analysis

# 🎯 S60 & M60 混凝土強度預測模型訓練成果報告

> **更新日期**: 2026-02-04  
> **專案目標**: 建立 S60/M60 混凝土 28 天抗壓強度預測模型

---

## 📋 摘要

本專案針對 S60（小型）與 M60（中型）離心混凝土管配比，建立機器學習預測模型。透過配料特徵分析，預測 28 天抗壓強度，並識別影響強度的關鍵因素。

### 主要成果

| 模型 | 樣本數 | R² | MAE (kgf/cm²) | 狀態 |
|:---|---:|---:|---:|:---|
| **S60** | 46 | **0.360** | 28 | ✅ 可用 |
| **M60** | 52 | **0.206** | 25 | ✅ 可用 |

---

## 📈 模型效能比較
> **說明**：S60 模型 R²=0.360，M60 模型 R²=0.206，兩者皆具有預測能力。S60 表現較佳，預測誤差約 28 kgf/cm²。

---

## 📊 強度分布比較
> **說明**：S60 與 M60 的強度分布相似，平均約 605 kgf/cm²，皆高於設計強度 510 kgf/cm²（紅色虛線）。

---

File: S60_M60_dataset_v9_shared.csv (part 79 of 138)
match_key,日期及時間,序,配比 ,耗用骨材1,耗用骨材2,耗用骨材3,耗用水,耗用泥料1,耗用泥料2,耗用泥料3,耗用泥料4,耗用藥劑1,耗用藥劑2,耗用藥劑3,耗用藥劑4,耗用小計,表面水骨材1,誤差%水,誤差%骨材1,誤差%骨材2,坍度(cm),混凝土溫度(℃),試體1強度(X1),試體2強度(X2),試體3強度(X3),加料轉速,慢速轉速,中速轉速,高速轉速,加料時間,慢速時間,中速時間,高速時間,總降水量,cp_key,類型,入池,蒸養池,離心開始,離心結束,母體,平均強度,強度_原始,強度_修正,環境溫度,環境濕度,膠結料總量,水灰比,水膠比,骨材總量,砂石比,粗骨材總量,水泥取代率,矽灰取代率,爐石取代率,漿體比例,粗細骨材比,月份,拌合米數,平均電流,最大電流,電流標準差,最終電流,穩定階段平均電流,單位體積穩定電流,砂_FM,砂_Mud,六分_FM,三分_FM,水泥砂漿_28天平均強度,水泥_流動性,水泥砂漿_7天平均強度,設定扣水率(%),扣水率_變動幅度,扣水率_是否變更,水量微調偏離度,蒸養實際平均溫度,蒸養實際總積溫,蒸養實際階段1溫度,蒸養實際階段2溫度,蒸養實際階段3溫度,實際離心平均轉速,實際離心平均電流,實際離心總能量,日期,配比
20240826110100,2024-08-26 11:01:00,20,S60-24,944,1249,0,129,322,28,0,68,2.98,0.0,0.0,0.0,2742.98,7.0,0.78,-1.56,0.24,,,,,,200.0,280.0,750.0,1100.0,4.0,3.0,2.0,6.0,7.0,20240826_20,小型,1126.0,1.0,,,S60,,,0.0,28.6,75.3,418,0.401,0.309,2193,0.43,1249,23.0,6.7,16.3,20.0,1.323,8,1.18,90.83555555555556,120.3,15.858291284660394,83.5,101.59354838709676,86.096,2.9396,,6.81,6.56,445.2,19.1,393.7866666666666,7.0,0.0,0,18.17,61.7547619047619,432.2833333333333,,,,,,,2024-08-26,S60-24
20240826125935,2024-08-26 12:59:35,21,S60-31,883,1164,0,122,299,27,0,66,3.12,0.0,0.0,0.0,2564.12,7.0,1.67,-1.12,0.17,,,,,,200.0,280.0,750.0,1100.0,4.0,2.0,2.0,6.0,2.0,20240826_21,小型,1348.0,2.0,,,S60,,,0.0,28.4,78.4,392,0.408,0.311,2047,0.431,1164,23.7,6.9,16.8,20.1,1.318,8,1.1,87.31566265060242,117.1,13.640950766493743,81.52000000000001,92.58275862068966,84.166,2.9396,,6.81,6.56,445.2,19.1,393.7866666666666,7.0,0.0,0,11.17,60.87130434782608,1168.7290434782608,,,,,,,2024-08-26,S60-31
20240826132229,2024-08-26 13:22:29,24,S60-31,768,1027,0,114,265,24,0,56,2.74,0.0,0.0,0.0,2256.74,6.0,0.88,-1.54,0.29,,,,,,200.0,280.0,750.0,1100.0,4.0,4.0,2.0,6.0,2.0,20240826_24,小型,1348.0,2.0,,,S60,,,0.0,28.4,78.4,345,0.43,0.33,1795,0.428,1027,23.2,7.0,16.2,20.4,1.337,8,0.97,85.82439024390244,103.7,11.921363903141469,79.22,93.03448275862068,95.912,2.9396,,6.81,6.56,445.2,19.1,393.7866666666666,6.0,-1.0,1,-1.59,60.87130434782608,1168.7290434782608,,,,,,,2024-08-26,S60-31
20240826134838,2024-08-26 13:48:38,26,S60-31,915,1219,0,136,309,32,0,67,3.23,0.0,0.0,0.0,2681.23,6.0,1.49,-1.08,0.41,,,,,,200.0,280.0,750.0,1100.0,4.0,3.0,2.0,6.0,2.0,20240826_26,小型,1514.0,3.0,,,S60,,,0.0,28.4,78.4,408,0.44,0.333,2134,0.429,1219,24.3,7.8,16.4,20.3,1.332,8,1.15,89.16543209876542,119.8,15.067954390183449,85.28,95.82142857142856,83.323,2.9396,,6.81,6.56,445.2,19.1,393.7866666666666,6.0,0.0,0,20.41,60.1411214953271,1068.507258566978,,,,,,,2024-08-26,S60-31
20240826142133,2024-08-26 14:21:33,29,S60-31,915,1215,0,136,315,27,0,68,3.23,0.0,0.0,0.0,2679.23,6.0,1.49,-1.08,0.08,,,,,,200.0,280.0,750.0,1100.0,4.0,3.0,2.0,6.0,2.0,20240826_29,小型,1514.0,3.0,,,S60,,,0.0,28.4,78.4,410,0.432,0.332,2130,0.43,1215,23.2,6.6,16.6,20.4,1.328,8,1.15,88.35185185185185,117.8,14.539661475767032,81.74,100.11428571428571,87.056,2.9396,,6.81,6.56,445.2,19.1,393.7866666666666,6.0,0.0,0,20.41,60.1411214953271,1068.507258566978,,,,,,,2024-08-26,S60-31
20240826145139,2024-08-26 14:51:39,34,S60-31,883,1185,0,136,305,28,0,66,3.13,0.0,0.0,0.0,2606.13,5.5,1.49,-1.56,0.17,,,,,,200.0,280.0,750.0,1100.0,4.0,3.0,2.0,6.0,2.0,20240826_34,小型,1514.0,3.0,,,S60,,,0.0,28.4,78.4,399,0.446,0.341,2068,0.427,1185,23.6,7.0,16.5,20.6,1.342,8,1.12,88.30121951219512,117.4,15.243963170610732,81.14,97.33793103448276,86.909,2.9396,,6.81,6.56,445.2,19.1,393.7866666666666,5.5,-0.5,1,18.82,60.1411214953271,1068.507258566978,,,,,,,2024-08-26,S60-31
20240826151550,2024-08-26 15:15:50,38,S60-31,904,1206,0,139,309,30,0,65,3.2,0.0,0.0,0.0,2656.2,5.5,1.46,-0.99,0.17,,,,,,200.0,280.0,750.0,1100.0,4.0,3.0,2.0,6.0,2.0,20240826_38,小型,1630.0,4.0,,,S60,,,0.0,28.4,78.4,404,0.45,0.344,2110,0.428,1206,23.5,7.4,16.1,20.5,1.334,8,1.14,83.19876543209877,103.6,12.470018303937383,82.38,90.775,79.627,2.9396,,6.81,6.56,445.2,19.1,393.7866666666666,5.5,0.0,0,21.82,63.73131313131313,1051.5666666666666,,,,,,,2024-08-26,S60-31
20240826154002,2024-08-26 15:40:02,43,S60-31,919,1228,0,137,316,28,0,68,3.24,0.0,0.0,0.0,2699.24,6.0,1.48,-1.5,0.24,,,,,,200.0,280.0,750.0,1100.0,4.0,3.0,2.0,6.0,2.0,20240826_43,小型,1630.0,4.0,,,S60,,,0.0,28.4,78.4,412,0.434,0.333,2147,0.428,1228,23.3,6.8,16.5,20.4,1.336,8,1.16,84.61481481481482,120.6,14.317839266523515,79.74,89.8607142857143,77.466,2.9396,,6.81,6.56,445.2,19.1,393.7866666666666,6.0,0.5,1,21.41,63.73131313131313,1051.5666666666666,,,,,,,2024-08-26,S60-31
20240826160522,2024-08-26 16:05:22,48,S60-31,922,1226,0,137,316,27,0,68,3.25,0.0,0.0,0.0,2699.25,6.0,1.48,-1.18,0.08,,,,,,200.0,280.0,750.0,1100.0,4.0,3.0,2.0,6.0,2.0,20240826_48,小型,1630.0,4.0,,,S60,,,0.0,28.4,78.4,411,0.434,0.333,2148,0.429,1226,23.1,6.6,16.5,20.3,1.33,8,1.16,82.7567901234568,112.0,12.243869095895844,78.7,88.4607142857143,76.259,2.9396,,6.81,6.56,445.2,19.1,393.7866666666666,6.0,0.0,0,21.41,63.73131313131313,1051.5666666666666,,,,,,,2024-08-26,S60-31
20240827074857,2024-08-27 07:48:57,1,S60-24,882,1167,0,121,296,28,0,62,2.73,0.0,0.0,0.0,2558.73,7.0,0.83,-1.23,0.43,,,,,,200.0,280.0,750.0,1100.0,4.0,3.0,2.0,6.0,0.0,20240827_1,小型,839.0,1.0,,,S60,,,0.0,29.3,70.6,386,0.409,0.313,2049,0.43,1167,23.3,7.3,16.1,19.8,1.323,8,1.1,93.70919540229886,121.3,13.836380765429803,86.4,100.26451612903226,91.15,2.9396,,6.81,6.56,445.2,19.1,393.7866666666666,7.0,1.0,1,10.17,,,,,,,,,2024-08-27,S60-24
20240827081446,2024-08-27 08:14:46,4,S60-24,771,1029,0,114,265,24,0,56,2.42,0.0,0.0,0.0,2261.42,6.0,0.88,-1.15,0.49,,,,,,200.0,280.0,750.0,1100.0,4.0,3.0,2.0,6.0,0.0,20240827_4,小型,839.0,1.0,,,S60,,,0.0,29.3,70.6,345,0.43,0.33,1800,0.428,1029,23.2,7.0,16.2,20.3,1.335,8,0.97,88.58924731182795,108.0,11.382191923432304,82.28,93.425,96.314,2.9396,,6.81,6.56,445.2,19.1,393.7866666666666,6.0,-1.0,1,-1.59,,,,,,,,,2024-08-27,S60-24
20240827083836,2024-08-27 08:38:36,6,S60-24,899,1199,0,133,309,28,0,66,2.83,0.0,0.0,0.0,2636.83,6.0,0.76,-1.1,0.5,,,,,,200.0,280.0,750.0,1100.0,4.0,3.0,2.0,6.0,0.0,20240827_6,小型,929.0,3.0,,,S60,,,0.0,29.3,70.6,403,0.43,0.33,2098,0.429,1199,23.3,6.9,16.4,20.3,1.334,8,1.13,89.37058823529412,118.0,13.160241581274589,83.36,94.7896551724138,83.885,2.9396,,6.81,6.56,445.2,19.1,393.7866666666666,6.0,0.0,0,17.41,,,,,,,,,2024-08-27,S60-24
20240827090256,2024-08-27 09:02:56,8,S60-24,918,1231,0,136,317,28,0,66,2.87,0.0,0.0,0.0,2698.87,6.0,0.74,-1.61,0.49,,,,,,200.0,280.0,750.0,1100.0,4.0,2.0,2.0,6.0,0.0,20240827_8,小型,929.0,3.0,,,S60,,,0.0,29.3,70.6,411,0.429,0.331,2149,0.427,1231,22.9,6.8,16.1,20.3,1.341,8,1.16,92.69887640449436,122.4,15.499101056803063,82.10000000000001,99.63548387096772,85.893,2.9396,,6.81,6.56,445.2,19.1,393.7866666666666,6.0,0.0,0,20.41,,,,,,,,,2024-08-27,S60-24
20240827092848,2024-08-27 09:28:48,12,S60-24,881,1163,0,121,299,27,0,66,2.76,0.0,0.0,0.0,2559.76,7.0,0.83,-1.34,0.09,,,,,,200.0,280.0,750.0,1100.0,4.0,3.0,2.0,6.0,0.0,20240827_12,小型,1013.0,4.0,,,S60,,,0.0,29.3,70.6,392,0.405,0.309,2044,0.431,1163,23.7,6.9,16.8,20.1,1.32,8,1.1,87.93253012048193,113.8,13.86429155584512,80.2,95.41724137931033,86.743,2.9396,,6.81,6.56,445.2,19.1,393.7866666666666,7.0,1.0,1,10.17,65.46666666666665,458.2666666666666,,,,,,,2024-08-27,S60-24
20240827095151,2024-08-27 09:51:51,14,S60-24,915,1216,0,130,313,29,0,66,2.86,0.0,0.0,0.0,2671.86,6.5,0.78,-1.61,0.16,,,,,,200.0,280.0,750.0,1100.0,4.0,2.0,2.0,6.0,0.0,20240827_14,小型,1013.0,4.0,,,S60,,,0.0,29.3,70.6,408,0.415,0.319,2131,0.429,1216,23.3,7.1,16.2,20.2,1.329,8,1.15,91.1,122.7,16.042322075091736,82.66,102.97241379310344,89.541,2.9396,,6.81,6.56,445.2,19.1,393.7866666666666,6.5,-0.5,1,17.48,65.46666666666665,458.2666666666666,,,,,,,2024-08-27,S60-24
20240827101935,2024-08-27 10:19:35,17,S60-31,956,1258,0,127,325,28,0,70,3.31,0.0,0.0,0.0,2767.31,7.5,1.6,-1.54,0.08,,,,,,200.0,280.0,750.0,1100.0,4.0,2.0,0.0,6.0,0.0,20240827_17,小型,1106.0,2.0,,,S60,,,0.0,29.3,70.6,423,0.391,0.3,2214,0.432,1258,23.2,6.6,16.5,19.9,1.316,8,1.19,92.50561797752808,125.4,17.16103739269234,83.97999999999999,104.76774193548388,88.04,2.9396,,6.81,6.56,445.2,19.1,393.7866666666666,7.5,1.0,1,20.12,67.4452380952381,472.1166666666667,,,,,,,2024-08-27,S60-31
20240827103849,2024-08-27 10:38:49,18,S60-31,933,1238,0,134,319,27,0,68,3.25,0.0,0.0,0.0,2722.25,6.5,1.52,-1.37,0.16,,,,,,200.0,280.0,750.0,1100.0,4.0,3.0,2.0,6.0,0.0,20240827_18,小型,1106.0,2.0,,,S60,,,0.0,29.3,70.6,414,0.42,0.324,2171,0.43,1238,22.9,6.5,16.4,20.2,1.327,8,1.17,89.69753086419753,122.6,16.933989308587872,81.38,101.26071428571429,86.548,2.9396,,6.81,6.56,445.2,19.1,393.7866666666666,6.5,-1.0,1,21.48,67.4452380952381,472.1166666666667,,,,,,,2024-08-27,S60-31
20240827125948,2024-08-27 12:59:48,21,S60-31,878,1165,0,122,299,27,0,63,3.12,0.0,0.0,0.0,2557.12,7.0,1.67,-1.68,0.26,,,,,,200.0,280.0,750.0,1100.0,4.0,3.0,2.0,6.0,0.0,20240827_21,小型,1354.0,1.0,,,S60,,,0.0,29.1,72.2,389,0.408,0.314,2043,0.43,1165,23.1,6.9,16.2,20.0,1.327,8,1.1,89.42352941176472,116.0,13.277611825119257,84.8,96.4103448275862,87.646,2.9396,,6.81,6.56,445.2,19.1,393.7866666666666,7.0,0.5,1,11.17,58.65739130434784,1120.356173913044,,,,,,,2024-08-27,S60-31
20240827132409,2024-08-27 13:24:09,24,S60-31,778,1036,0,116,267,23,0,58,2.78,0.0,0.0,0.0,2280.78,6.0,1.75,-1.39,0.1,,,,,,200.0,280.0,750.0,1100.0,4.0,5.0,2.0,6.0,0.0,20240827_24,小型,1354.0,1.0,,,S60,,,0.0,29.1,72.2,348,0.434,0.333,1814,0.429,1036,23.3,6.6,16.7,20.4,1.332,8,0.98,85.12380952380953,107.0,10.89177954596973,83.64000000000001,87.64333333333335,89.432,2.9396,,6.81,6.56,445.2,19.1,393.7866666666666,6.0,-1.0,1,0.41,58.65739130434784,1120.356173913044,,,,,,,2024-08-27,S60-31
20240827135153,2024-08-27 13:51:53,26,S60-31,886,1184,0,132,305,28,0,64,3.19,0.0,0.0,0.0,2602.19,6.0,1.54,-1.66,0.08,,,,,,200.0,280.0,750.0,1100.0,4.0,3.0,2.0,6.0,0.0,20240827_26,小型,1509.0,3.0,,,S60,,,0.0,29.1,72.2,397,0.433,0.332,2070,0.428,1184,23.2,7.1,16.1,20.4,1.336,8,1.12,87.83928571428572,117.4,13.459825742319454,84.11999999999999,93.48,83.464,2.9396,,6.81,6.56,445.2,19.1,393.7866666666666,6.0,0.0,0,16.41,62.003738317757005,1106.7667289719627,,,,,,,2024-08-27,S60-31
20240827141805,2024-08-27 14:18:05,27,S60-31,884,1185,0,132,304,28,0,66,3.17,0.0,0.0,0.0,2602.17,6.0,1.54,-1.89,0.17,,,,,,200.0,280.0,750.0,1100.0,4.0,2.0,2.0,6.0,0.0,20240827_27,小型,1509.0,3.0,,,S60,,,0.0,29.1,72.2,398,0.434,0.332,2069,0.427,1185,23.6,7.0,16.6,20.4,1.34,8,1.12,90.06296296296297,119.7,13.359173520348346,83.17999999999999,95.4607142857143,85.233,2.9396,,6.81,6.56,445.2,19.1,393.7866666666666,6.0,0.0,0,16.41,62.003738317757005,1106.7667289719627,,,,,,,2024-08-27,S60-31
20240827144251,2024-08-27 14:42:51,30,S60-31,882,1184,0,132,305,29,0,65,3.18,0.0,0.0,0.0,2600.18,6.0,1.54,-2.11,0.08,,,,,,200.0,280.0,750.0,1100.0,4.0,4.0,2.0,6.0,0.0,20240827_30,小型,1509.0,3.0,,,S60,,,0.0,29.1,72.2,399,0.433,0.331,2066,0.427,1184,23.6,7.3,16.3,20.4,1.342,8,1.12,87.7439024390244,114.9,14.80695368581588,83.2,94.78965517241376,84.634,2.9396,,6.81,6.56,445.2,19.1,393.7866666666666,6.0,0.0,0,16.41,62.003738317757005,1106.7667289719627,,,,,,,2024-08-27,S60-31
20240827151000,2024-08-27 15:10:00,32,S60-31,910,1216,0,136,315,28,0,68,3.25,0.0,0.0,0.0,2676.25,6.0,1.49,-1.62,0.16,,,,,,200.0,280.0,750.0,1100.0,4.0,2.0,2.0,6.0,0.0,20240827_32,小型,1632.0,4.0,,,S60,,,0.0,29.1,72.2,411,0.432,0.331,2126,0.428,1216,23.4,6.8,16.5,20.5,1.336,8,1.15,87.70493827160493,112.8,14.959186460636516,85.52,98.2,85.391,2.9396,,6.81,6.56,445.2,19.1,393.7866666666666,6.0,0.0,0,20.41,63.04040404040405,1038.06531986532,,,,,,,2024-08-27,S60-31
20240827153939,2024-08-27 15:39:39,38,S60-31,901,1208,0,135,310,28,0,65,3.21,0.0,0.0,0.0,2650.21,6.0,1.5,-1.74,0.33,,,,,,200.0,280.0,750.0,1100.0,4.0,3.0,2.0,6.0,0.0,20240827_38,小型,1632.0,4.0,,,S60,,,0.0,29.1,72.2,403,0.435,0.335,2109,0.427,1208,23.1,6.9,16.1,20.3,1.341,8,1.14,82.28658536585365,108.5,12.849539824683502,80.5,87.33793103448275,76.612,2.9396,,6.81,6.56,445.2,19.1,393.7866666666666,6.0,0.0,0,19.41,63.04040404040405,1038.06531986532,,,,,,,2024-08-27,S60-31
20240827160725,2024-08-27 16:07:25,43,S60-31,917,1218,0,131,314,30,0,66,3.26,0.0,0.0,0.0,2679.26,6.5,1.55,-1.4,0.33,,,,,,200.0,280.0,750.0,1100.0,4.0,3.0,2.0,6.0,0.0,20240827_43,小型,1632.0,4.0,,,S60,,,0.0,29.1,72.2,410,0.417,0.32,2135,0.43,1218,23.4,7.3,16.1,20.2,1.328,8,1.15,90.76867469879517,119.9,16.189971071741226,87.92,102.45172413793104,89.088,2.9396,,6.81,6.56,445.2,19.1,393.7866666666666,6.5,0.5,1,18.48,63.04040404040405,1038.06531986532,,,,,,,2024-08-27,S60-31
20240828074849,2024-08-28 07:48:49,1,S60-24,880,1168,0,122,295,29,0,65,2.72,0.0,0.0,0.0,2561.72,7.0,1.67,-1.46,0.52,,,,,,200.0,280.0,750.0,1100.0,4.0,3.0,2.0,6.0,0.0,20240828_1,小型,842.0,2.0,,,S60,,,0.0,29.9,67.4,389,0.414,0.314,2048,0.43,1168,24.2,7.5,16.7,20.0,1.327,8,1.1,96.91546391752578,128.5,15.590364062102728,84.44,106.69117647058825,96.992,2.9396,,6.66,6.56,445.2,19.1,393.7866666666666,7.0,0.5,1,11.17,,,,,,,,,2024-08-28,S60-24
20240828081527,2024-08-28 08:15:27,4,S60-24,767,1041,0,120,267,23,0,58,2.44,0.0,0.0,0.0,2278.44,5.5,1.69,-2.29,0.58,,,,,,200.0,280.0,750.0,1100.0,4.0,3.0,2.0,6.0,0.0,20240828_4,小型,842.0,2.0,,,S60,,,0.0,29.9,67.4,348,0.449,0.345,1808,0.424,1041,23.3,6.6,16.7,20.6,1.357,8,0.98,89.84157303370786,111.7,12.782649836845554,82.72,96.00967741935484,97.969,2.9396,,6.66,6.56,445.2,19.1,393.7866666666666,5.5,-1.5,1,2.82,,,,,,,,,2024-08-28,S60-24
20240828084203,2024-08-28 08:42:03,6,S60-24,855,1168,0,138,299,27,0,63,2.71,0.0,0.0,0.0,2552.71,5.0,1.47,-2.51,0.52,,,,,,200.0,280.0,750.0,1100.0,4.0,3.0,2.0,6.0,0.0,20240828_6,小型,932.0,4.0,,,S60,,,0.0,29.9,67.4,389,0.462,0.355,2023,0.423,1168,23.1,6.9,16.2,20.7,1.366,8,1.1,90.20617283950617,118.8,14.277318156709416,82.22,96.55357142857142,87.776,2.9396,,6.66,6.56,445.2,19.1,393.7866666666666,5.0,-0.5,1,14.18,,,,,,,,,2024-08-28,S60-24
20240828090615,2024-08-28 09:06:15,10,S60-24,837,1135,0,133,288,26,0,63,2.66,0.0,0.0,0.0,2484.66,5.0,0.76,-1.88,0.44,,,,,,200.0,280.0,750.0,1100.0,4.0,4.0,2.0,6.0,0.0,20240828_10,小型,932.0,4.0,,,S60,,,0.0,29.9,67.4,377,0.462,0.353,1972,0.424,1135,23.6,6.9,16.7,20.5,1.356,8,1.07,87.15595238095239,112.6,12.345823963230067,89.3,91.72666666666666,85.726,2.9396,,6.66,6.56,445.2,19.1,393.7866666666666,5.0,0.0,0,9.18,,,,,,,,,2024-08-28,S60-24
20240828093303,2024-08-28 09:33:03,13,S60-24,883,1195,0,141,308,27,0,66,2.8,0.0,0.0,0.0,2622.8,5.0,0.71,-2.0,0.17,,,,,,200.0,280.0,750.0,1100.0,4.0,3.0,2.0,6.0,0.0,20240828_13,小型,1049.0,3.0,,,S60,,,0.0,29.9,67.4,401,0.458,0.352,2078,0.425,1195,23.2,6.7,16.5,20.7,1.353,8,1.13,83.20930232558139,109.6,11.800735372306416,82.72,82.96333333333334,73.419,2.9396,,6.66,6.56,445.2,19.1,393.7866666666666,5.0,0.0,0,17.18,68.89523809523808,482.2666666666666,,,,,,,2024-08-28,S60-24
20240828095642,2024-08-28 09:56:42,14,S60-24,890,1195,0,133,309,27,0,66,2.8,0.0,0.0,0.0,2622.8,6.0,0.76,-2.09,0.17,,,,,,200.0,280.0,750.0,1100.0,4.0,3.0,2.0,6.0,0.0,20240828_14,小型,1049.0,3.0,,,S60,,,0.0,29.9,67.4,402,0.43,0.331,2085,0.427,1195,23.1,6.7,16.4,20.4,1.343,8,1.13,85.3590361445783,113.6,12.0344789421201,83.58,89.30689655172414,79.033,2.9396,,6.66,6.56,445.2,19.1,393.7866666666666,6.0,1.0,1,17.41,68.89523809523808,482.2666666666666,,,,,,,2024-08-28,S60-24
20240828102445,2024-08-28 10:24:45,17,S60-31,944,1248,0,130,321,29,0,70,3.3,0.0,0.0,0.0,2745.3,7.0,1.56,-1.56,0.16,,,,,,200.0,280.0,750.0,1100.0,4.0,2.0,2.0,6.0,0.0,20240828_17,小型,1049.0,3.0,,,S60,,,0.0,29.9,67.4,420,0.405,0.31,2192,0.431,1248,23.6,6.9,16.7,20.1,1.322,8,1.18,86.31975308641977,121.1,14.643427883728156,83.1,93.675,79.386,2.9396,,6.66,6.56,445.2,19.1,393.7866666666666,7.0,1.0,1,19.17,68.89523809523808,482.2666666666666,,,,,,,2024-08-28,S60-31
20240828125930,2024-08-28 12:59:30,21,S60-31,874,1165,0,122,300,27,0,63,3.12,0.0,0.0,0.0,2554.12,7.0,1.67,-2.13,0.26,,,,,,200.0,280.0,750.0,1100.0,4.0,2.0,2.0,6.0,0.0,20240828_21,小型,1350.0,2.0,,,S60,,,0.0,29.7,73.9,390,0.407,0.313,2039,0.429,1165,23.1,6.9,16.2,20.1,1.333,8,1.1,85.0421686746988,106.3,12.452339214916853,82.54,89.86551724137932,81.696,2.9396,,6.66,6.56,445.2,19.1,393.7866666666666,7.0,0.0,0,11.17,62.57739130434783,1199.4,,,,,,,2024-08-28,S60-31
20240828132349,2024-08-28 13:23:49,24,S60-31,775,1037,0,113,268,24,0,59,2.8,0.0,0.0,0.0,2278.8,6.5,1.8,-2.15,0.19,,,,,,200.0,280.0,750.0,1100.0,4.0,4.0,2.0,6.0,0.0,20240828_24,小型,1350.0,2.0,,,S60,,,0.0,29.7,73.9,351,0.422,0.322,1812,0.428,1037,23.6,6.8,16.8,20.4,1.338,8,0.98,82.1074074074074,100.3,11.222813821345657,80.05999999999999,86.17857142857143,87.937,2.9396,,6.66,6.56,445.2,19.1,393.7866666666666,6.5,-0.5,1,0.48,62.57739130434783,1199.4,,,,,,,2024-08-28,S60-31
20240828134923,2024-08-28 13:49:23,26,S60-31,880,1175,0,127,298,30,0,67,3.17,0.0,0.0,0.0,2580.17,6.5,1.6,-1.9,0.26,,,,,,200.0,280.0,750.0,1100.0,4.0,4.0,2.0,6.0,0.0,20240828_26,小型,1512.0,4.0,,,S60,,,0.0,29.7,73.9,395,0.426,0.322,2055,0.428,1175,24.6,7.6,17.0,20.3,1.335,8,1.11,90.27674418604651,116.7,14.511364226882906,85.86,93.53,84.261,2.9396,,6.66,6.56,445.2,19.1,393.7866666666666,6.5,0.0,0,14.48,64.22897196261682,1143.2757009345796,,,,,,,2024-08-28,S60-31
20240828142109,2024-08-28 14:21:09,29,S60-31,864,1164,0,126,299,27,0,65,3.15,0.0,0.0,0.0,2548.15,6.5,1.61,-2.81,0.17,,,,,,200.0,280.0,750.0,1100.0,4.0,3.0,2.0,6.0,0.0,20240828_29,小型,1512.0,4.0,,,S60,,,0.0,29.7,73.9,391,0.421,0.322,2028,0.426,1164,23.5,6.9,16.6,20.3,1.347,8,1.1,93.74941176470588,117.8,15.177433895556232,90.96,103.0655172413793,93.696,2.9396,,6.66,6.56,445.2,19.1,393.7866666666666,6.5,0.0,0,13.48,64.22897196261682,1143.2757009345796,,,,,,,2024-08-28,S60-31
20240828144525,2024-08-28 14:45:25,30,S60-31,913,1216,0,131,313,28,0,69,3.26,0.0,0.0,0.0,2673.26,6.5,1.55,-1.83,0.16,,,,,,200.0,280.0,750.0,1100.0,4.0,3.0,2.0,6.0,0.0,20240828_30,小型,1512.0,4.0,,,S60,,,0.0,29.7,73.9,410,0.419,0.32,2129,0.429,1216,23.7,6.8,16.8,20.3,1.332,8,1.15,91.95444444444443,118.0,16.09848275191113,84.85999999999999,101.36451612903224,88.143,2.9396,,6.66,6.56,445.2,19.1,393.7866666666666,6.5,0.0,0,18.48,64.22897196261682,1143.2757009345796,,,,,,,2024-08-28,S60-31
20240828151202,2024-08-28 15:12:02,34,S60-31,896,1206,0,135,307,30,0,68,3.17,0.0,0.0,0.0,2645.17,6.0,1.5,-2.29,0.17,,,,,,200.0,280.0,750.0,1100.0,4.0,2.0,2.0,6.0,0.0,20240828_34,小型,1623.0,3.0,,,S60,,,0.0,29.7,73.9,405,0.44,0.333,2102,0.426,1206,24.2,7.4,16.8,20.4,1.346,8,1.14,91.45421686746988,124.6,17.45436943399877,85.16000000000001,101.78965517241376,89.289,2.9396,,6.66,6.56,445.2,19.1,393.7866666666666,6.0,-0.5,1,19.41,61.89099999999999,1028.4221166666666,,,,,,,2024-08-28,S60-31
20240828153519,2024-08-28 15:35:19,38,S60-31,899,1207,0,135,306,30,0,67,3.22,0.0,0.0,0.0,2647.22,6.0,1.5,-1.96,0.25,,,,,,200.0,280.0,750.0,1100.0,4.0,2.0,2.0,6.0,0.0,20240828_38,小型,1623.0,3.0,,,S60,,,0.0,29.7,73.9,403,0.441,0.335,2106,0.427,1207,24.1,7.4,16.6,20.3,1.343,8,1.14,90.08536585365852,120.1,15.294922814141344,82.92,99.20344827586209,87.021,2.9396,,6.66,6.56,445.2,19.1,393.7866666666666,6.0,0.0,0,19.41,61.89099999999999,1028.4221166666666,,,,,,,2024-08-28,S60-31
20240828155907,2024-08-28 15:59:07,43,S60-31,899,1205,0,131,310,29,0,68,3.2,0.0,0.0,0.0,2645.2,6.5,1.55,-2.39,0.08,,,,,,200.0,280.0,750.0,1100.0,4.0,3.0,2.0,6.0,0.0,20240828_43,小型,1623.0,3.0,,,S60,,,0.0,29.7,73.9,407,0.423,0.322,2104,0.427,1205,23.8,7.1,16.7,20.4,1.34,8,1.14,88.51234567901234,122.3,14.306256791581744,82.68,93.61428571428571,82.118,2.9396,,6.66,6.56,445.2,19.1,393.7866666666666,6.5,0.5,1,18.48,61.89099999999999,1028.4221166666666,,,,,,,2024-08-28,S60-31
20240829074829,2024-08-29 07:48:29,1,S60-24,876,1167,0,122,295,28,0,63,2.71,0.0,0.0,0.0,2553.71,7.0,1.67,-1.9,0.43,,,,,,200.0,280.0,750.0,1100.0,4.0,4.0,2.0,6.0,0.0,20240829_1,小型,840.0,1.0,,,S60,,,0.0,30.4,70.4,386,0.414,0.316,2043,0.429,1167,23.6,7.3,16.3,19.9,1.332,8,1.1,90.74883720930232,122.3,13.99240445273249,86.96000000000001,93.10333333333334,84.639,2.9396,,6.66,6.56,445.2,19.1,393.7866666666666,7.0,0.5,1,11.17,,,,,,,,,2024-08-29,S60-24
20240829081220,2024-08-29 08:12:20,4,S60-24,773,1040,0,115,268,23,0,56,2.44,0.0,0.0,0.0,2277.44,6.0,0.88,-2.03,0.48,,,,,,200.0,280.0,750.0,1100.0,4.0,5.0,2.0,6.0,0.0,20240829_4,小型,840.0,1.0,,,S60,,,0.0,30.4,70.4,347,0.429,0.331,1813,0.426,1040,22.8,6.6,16.1,20.3,1.345,8,0.98,86.66049382716048,107.8,11.498627712136242,84.16,91.31071428571428,93.174,2.9396,,6.66,6.56,445.2,19.1,393.7866666666666,6.0,-1.0,1,-0.59,,,,,,,,,2024-08-29,S60-24
20240829084032,2024-08-29 08:40:32,6,S60-24,891,1197,0,133,309,26,0,65,2.82,0.0,0.0,0.0,2623.82,6.0,0.76,-1.98,0.34,,,,,,200.0,280.0,750.0,1100.0,4.0,2.0,2.0,6.0,0.0,20240829_6,小型,930.0,4.0,,,S60,,,0.0,30.4,70.4,400,0.43,0.332,2088,0.427,1197,22.8,6.5,16.2,20.3,1.343,8,1.13,89.11022727272727,117.8,13.61304554606559,87.75999999999999,94.65161290322578,83.762,2.9396,,6.66,6.56,445.2,19.1,393.7866666666666,6.0,0.0,0,17.41,,,,,,,,,2024-08-29,S60-24
20240829090446,2024-08-29 09:04:46,10,S60-31,883,1167,0,130,298,30,0,64,3.0,0.0,0.0,0.0,2575.0,6.0,1.56,-0.23,0.43,,,,,,200.0,280.0,750.0,1100.0,4.0,3.0,2.0,6.0,0.0,20240829_10,小型,930.0,4.0,,,S60,,,0.0,30.4,70.4,392,0.436,0.332,2050,0.431,1167,24.0,7.7,16.3,20.3,1.322,8,1.1,89.86702127659575,114.5,12.611472219877376,84.55999999999999,91.82727272727271,83.479,2.9396,,6.66,6.56,445.2,19.1,393.7866666666666,6.0,0.0,0,14.41,,,,,,,,,2024-08-29,S60-31
20240829093354,2024-08-29 09:33:54,13,S60-31,962,1262,0,135,325,37,0,71,3.27,0.0,0.0,0.0,2795.27,6.5,0.75,0.0,0.4,,,,,,200.0,280.0,750.0,1100.0,4.0,2.0,2.0,6.0,0.0,20240829_13,小型,1022.0,3.0,,,S60,,,0.0,30.4,70.4,433,0.415,0.312,2224,0.433,1262,24.9,8.5,16.4,20.3,1.312,8,1.19,92.2375,127.3,16.132940427179513,87.22,98.11891891891892,82.453,2.9396,,6.66,6.56,445.2,19.1,393.7866666666666,6.5,0.5,1,22.48,65.15238095238094,456.06666666666655,,,,,,,2024-08-29,S60-31
20240829095255,2024-08-29 09:52:55,14,S60-31,930,1229,0,137,317,31,0,67,3.19,0.0,0.0,0.0,2714.19,6.0,1.48,-0.32,0.33,,,,,,200.0,280.0,750.0,1100.0,4.0,2.0,2.0,6.0,0.0,20240829_14,小型,1022.0,3.0,,,S60,,,0.0,30.4,70.4,415,0.432,0.33,2159,0.431,1229,23.6,7.5,16.1,20.4,1.322,8,1.16,83.1390243902439,111.6,13.593127353310113,80.34,86.84137931034483,74.863,2.9396,,6.66,6.56,445.2,19.1,393.7866666666666,6.0,-0.5,1,21.41,65.15238095238094,456.06666666666655,,,,,,,2024-08-29,S60-31
20240829102011,2024-08-29 10:20:11,17,S60-31,948,1239,0,130,321,31,0,69,3.19,0.0,0.0,0.0,2741.19,7.0,1.56,-0.21,0.24,,,,,,200.0,280.0,750.0,1100.0,4.0,2.0,2.0,6.0,0.0,20240829_17,小型,1124.0,2.0,,,S60,,,0.0,30.4,70.4,421,0.405,0.309,2187,0.433,1239,23.8,7.4,16.4,20.1,1.307,8,1.17,84.02168674698795,119.7,15.175599058799584,78.78,90.30344827586204,77.182,2.9396,,6.66,6.56,445.2,19.1,393.7866666666666,7.0,1.0,1,19.17,67.69047619047619,473.8333333333333,,,,,,,2024-08-29,S60-31
20240829105724,2024-08-29 10:57:24,20,S60-31,945,1238,0,130,321,31,0,68,3.21,0.0,0.0,0.0,2736.21,7.0,1.56,-0.53,0.16,,,,,,200.0,280.0,750.0,1100.0,4.0,4.0,2.0,6.0,0.0,20240829_20,小型,1124.0,2.0,,,S60,,,0.0,30.4,70.4,420,0.405,0.31,2183,0.433,1238,23.6,7.4,16.2,20.1,1.31,8,1.17,93.3625,122.0,16.887749813104172,84.16,104.0235294117647,88.909,2.9396,,6.66,6.56,445.2,19.1,393.7866666666666,7.0,0.0,0,19.17,67.69047619047619,473.8333333333333,,,,,,,2024-08-29,S60-31
20240829130139,2024-08-29 13:01:39,21,S60-31,886,1165,0,122,300,32,0,64,3.02,0.0,0.0,0.0,2572.02,7.0,1.67,-0.78,0.26,,,,,,200.0,280.0,750.0,1100.0,4.0,5.0,2.0,6.0,5.5,20240829_21,小型,1355.0,1.0,,,S60,,,0.0,28.0,83.4,396,0.407,0.308,2051,0.432,1165,24.2,8.1,16.2,20.2,1.315,8,1.1,87.95119047619048,114.9,12.82318857575732,87.08,92.60333333333334,84.185,2.9396,,6.66,6.56,445.2,19.1,393.7866666666666,7.0,0.0,0,11.17,59.46052631578947,1134.705043859649,,,,,,,2024-08-29,S60-31
20240829132734,2024-08-29 13:27:34,24,S60-31,786,1038,0,115,268,28,0,59,2.71,0.0,0.0,0.0,2296.71,6.0,0.88,-0.38,0.29,,,,,,200.0,280.0,750.0,1100.0,4.0,5.0,2.0,6.0,5.5,20240829_24,小型,1355.0,1.0,,,S60,,,0.0,28.0,83.4,355,0.429,0.324,1824,0.431,1038,24.5,7.9,16.6,20.5,1.321,8,0.98,81.79761904761905,105.4,10.097665644787558,77.46000000000001,81.54666666666664,83.211,2.9396,,6.66,6.56,445.2,19.1,393.7866666666666,6.0,-1.0,1,-0.59,59.46052631578947,1134.705043859649,,,,,,,2024-08-29,S60-31
20240829135537,2024-08-29 13:55:37,26,S60-31,885,1166,0,126,298,29,0,65,3.07,0.0,0.0,0.0,2572.07,6.5,1.61,-0.45,0.34,,,,,,200.0,280.0,750.0,1100.0,4.0,3.0,2.0,6.0,5.5,20240829_26,小型,1518.0,4.0,,,S60,,,0.0,28.0,83.4,392,0.423,0.321,2051,0.431,1166,24.0,7.4,16.6,20.2,1.318,8,1.1,79.67399999999999,108.6,10.413660451541524,79.05999999999999,75.08,68.255,2.9396,,6.66,6.56,445.2,19.1,393.7866666666666,6.5,0.5,1,13.48,63.16698113207546,1118.0555660377356,,,,,,,2024-08-29,S60-31
20240829142829,2024-08-29 14:28:29,29,S60-36,909,1185,0,119,305,32,0,67,3.4,0.0,0.0,0.0,2620.4,7.5,1.71,-0.55,0.17,,,,,,200.0,280.0,750.0,1100.0,4.0,3.0,2.0,6.0,5.5,20240829_29,小型,1518.0,4.0,,,S60,,,0.0,28.0,83.4,404,0.39,0.295,2094,0.434,1185,24.5,7.9,16.6,20.0,1.304,8,1.12,95.3464285714286,122.1,16.79797639760283,88.6,108.45666666666666,96.836,2.9396,,6.66,6.56,445.2,19.1,393.7866666666666,7.5,1.0,1,12.12,63.16698113207546,1118.0555660377356,,,,,,,2024-08-29,S60-36
20240829145337,2024-08-29 14:53:37,33,S60-36,900,1175,0,123,302,32,0,64,3.39,0.0,0.0,0.0,2599.39,7.0,1.65,-0.11,0.26,,,,,,200.0,280.0,750.0,1100.0,4.0,3.0,2.0,6.0,5.5,20240829_33,小型,1518.0,4.0,,,S60,,,0.0,28.0,83.4,398,0.407,0.309,2075,0.434,1175,24.1,8.0,16.1,20.1,1.306,8,1.11,91.05813953488372,112.7,14.332979251121806,91.22,101.38666666666668,91.339,2.9396,,6.66,6.56,445.2,19.1,393.7866666666666,7.0,-0.5,1,12.17,63.16698113207546,1118.0555660377356,,,,,,,2024-08-29,S60-36
20240829151853,2024-08-29 15:18:53,38,S60-36,866,1218,0,130,306,32,0,68,3.41,0.0,0.0,0.0,2623.41,6.5,1.56,-0.69,0.33,,,,,,200.0,280.0,750.0,1100.0,4.0,2.0,2.0,6.0,5.5,20240829_38,小型,1633.0,3.0,,,S60,,,0.0,28.0,83.4,406,0.425,0.32,2084,0.416,1218,24.6,7.9,16.7,20.5,1.406,8,1.12,86.23571428571428,109.2,12.256821646362823,83.82000000000001,88.62333333333336,79.128,2.9396,,6.66,6.56,445.2,19.1,393.7866666666666,6.5,-0.5,1,17.48,62.09696969696971,1021.4951515151516,,,,,,,2024-08-29,S60-36
20240829154342,2024-08-29 15:43:42,43,S60-36,862,1217,0,130,304,34,0,68,3.38,0.0,0.0,0.0,2618.38,6.5,1.56,-1.15,0.25,,,,,,200.0,280.0,750.0,1100.0,4.0,3.0,2.0,6.0,5.5,20240829_43,小型,1633.0,3.0,,,S60,,,0.0,28.0,83.4,406,0.428,0.32,2079,0.415,1217,25.1,8.4,16.7,20.5,1.412,8,1.12,82.9277108433735,114.7,12.021249391325208,81.04,81.67241379310343,72.922,2.9396,,6.66,6.56,445.2,19.1,393.7866666666666,6.5,0.0,0,17.48,62.09696969696971,1021.4951515151516,,,,,,,2024-08-29,S60-36
20240829160956,2024-08-29 16:09:56,48,S60-36,882,1230,0,123,307,33,0,68,3.39,0.0,0.0,0.0,2646.39,7.5,1.65,-0.68,0.41,,,,,,200.0,280.0,750.0,1100.0,4.0,3.0,2.0,6.0,5.5,20240829_48,小型,1633.0,3.0,,,S60,,,0.0,28.0,83.4,408,0.401,0.301,2112,0.418,1230,24.8,8.1,16.7,20.1,1.395,8,1.13,85.26785714285715,117.7,13.775073767966733,84.82000000000001,89.33999999999997,79.062,2.9396,,6.66,6.56,445.2,19.1,393.7866666666666,7.5,1.0,1,16.12,62.09696969696971,1021.4951515151516,,,,,,,2024-08-29,S60-36
20240830074836,2024-08-30 07:48:36,1,S60-24,858,1200,0,125,299,30,0,65,2.63,0.0,0.0,0.0,2579.63,7.0,2.46,-0.23,0.67,,,,,,200.0,260.0,750.0,1100.0,4.0,3.0,2.0,6.0,0.0,20240830_1,小型,844.0,2.0,,,S60,,,0.0,29.6,69.4,394,0.418,0.317,2058,0.417,1200,24.1,7.6,16.5,20.1,1.399,8,1.1,90.09425287356322,116.1,12.769174055161027,87.6,95.13225806451617,86.484,2.9396,,6.66,6.56,445.2,19.1,393.7866666666666,7.0,-0.5,1,14.17,,,,,,,,,2024-08-30,S60-24
20240830081200,2024-08-30 08:12:00,4,S60-24,751,1057,0,112,265,27,0,55,2.33,0.0,0.0,0.0,2269.33,6.5,0.9,-0.53,0.57,,,,,,200.0,260.0,750.0,1100.0,4.0,6.0,2.0,6.0,0.0,20240830_4,小型,844.0,2.0,,,S60,,,0.0,29.6,69.4,347,0.423,0.323,1808,0.415,1057,23.6,7.8,15.9,20.2,1.407,8,0.97,88.390625,109.5,11.75524774768167,82.83999999999999,92.56470588235295,95.428,2.9396,,6.66,6.56,445.2,19.1,393.7866666666666,6.5,-0.5,1,-0.52,,,,,,,,,2024-08-30,S60-24
20240830084449,2024-08-30 08:44:49,6,S60-31,862,1219,0,134,306,30,0,66,3.04,0.0,0.0,0.0,2620.04,6.0,1.52,-0.69,0.41,,,,,,200.0,260.0,750.0,1100.0,4.0,2.0,2.0,6.0,0.0,20240830_6,小型,939.0,4.0,,,S60,,,0.0,29.6,69.4,402,0.438,0.333,2081,0.414,1219,23.9,7.5,16.4,20.5,1.414,8,1.12,80.1961904761905,111.2,10.362082193859022,78.97999999999999,77.93055555555556,69.581,2.9396,,6.66,6.56,445.2,19.1,393.7866666666666,6.0,-0.5,1,18.41,,,,,,,,,2024-08-30,S60-31
20240830091342,2024-08-30 09:13:42,9,S60-31,853,1186,0,119,298,29,0,61,2.97,0.0,0.0,0.0,2548.97,7.5,1.71,-0.47,0.34,,,,,,200.0,260.0,750.0,1100.0,4.0,3.0,2.0,6.0,0.0,20240830_9,小型,939.0,4.0,,,S60,,,0.0,29.6,69.4,388,0.399,0.307,2039,0.418,1186,23.2,7.5,15.7,19.9,1.39,8,1.09,87.74197530864197,114.0,14.693921345005814,84.46000000000001,94.5392857142857,86.733,2.9396,,6.66,6.56,445.2,19.1,393.7866666666666,7.5,1.5,1,12.12,,,,,,,,,2024-08-30,S60-31
20240830094159,2024-08-30 09:41:59,10,S60-31,927,1283,0,125,322,30,0,68,3.2,0.0,0.0,0.0,2758.2,8.0,2.46,-0.54,0.31,,,,,,200.0,260.0,750.0,1100.0,4.0,2.0,2.0,6.0,0.0,20240830_10,小型,1031.0,3.0,,,S60,,,0.0,29.6,69.4,420,0.388,0.298,2210,0.419,1283,23.3,7.1,16.2,19.8,1.384,8,1.18,99.56049382716049,133.8,20.651240832073093,83.58,113.2964285714286,96.014,2.9396,,6.66,6.56,445.2,19.1,393.7866666666666,8.0,0.5,1,25.85,62.44761904761905,437.1333333333333,,,,,,,2024-08-30,S60-31
20240830100745,2024-08-30 10:07:45,13,S60-31,926,1294,0,135,324,32,0,69,3.19,0.0,0.0,0.0,2783.19,7.0,2.27,-0.54,0.31,,,,,,200.0,260.0,750.0,1100.0,4.0,2.0,2.0,6.0,0.0,20240830_13,小型,1031.0,3.0,,,S60,,,0.0,29.6,69.4,425,0.417,0.318,2220,0.417,1294,23.8,7.5,16.2,20.1,1.397,8,1.19,89.39518072289155,125.4,15.837867566807244,85.96000000000001,95.97586206896553,80.652,2.9396,,6.66,6.56,445.2,19.1,393.7866666666666,7.0,-1.0,1,24.17,62.44761904761905,437.1333333333333,,,,,,,2024-08-30,S60-31
20240830102941,2024-08-30 10:29:41,14,S60-31,904,1271,0,136,315,32,0,69,3.17,0.0,0.0,0.0,2730.17,6.5,1.49,-0.77,0.24,,,,,,200.0,260.0,750.0,1100.0,4.0,2.0,2.0,6.0,0.0,20240830_14,小型,1124.0,1.0,,,S60,,,0.0,29.6,69.4,416,0.432,0.327,2175,0.416,1271,24.3,7.7,16.6,20.2,1.406,8,1.17,87.5621951219512,114.4,13.711056960946436,86.05999999999999,94.52413793103447,80.79,2.9396,,6.66,6.56,445.2,19.1,393.7866666666666,6.5,-0.5,1,23.48,67.16190476190476,470.1333333333333,,,,,,,2024-08-30,S60-31
20240830105721,2024-08-30 10:57:21,17,S60-31,919,1284,0,133,322,32,0,68,3.22,0.0,0.0,0.0,2761.22,7.0,1.53,-0.43,0.39,,,,,,200.0,260.0,750.0,1100.0,4.0,3.0,2.0,6.0,0.0,20240830_17,小型,1124.0,1.0,,,S60,,,0.0,29.6,69.4,422,0.413,0.315,2203,0.417,1284,23.7,7.6,16.1,20.1,1.397,8,1.18,88.579012345679,117.1,13.939505243441976,89.54,96.19285714285714,81.519,2.9396,,6.66,6.56,445.2,19.1,393.7866666666666,7.0,0.5,1,22.17,67.16190476190476,470.1333333333333,,,,,,,2024-08-30,S60-31
20240830125948,2024-08-30 12:59:48,18,S60-36,854,1195,0,125,295,32,0,63,3.38,0.0,0.0,0.0,2567.38,7.0,2.46,-0.7,0.25,,,,,,200.0,260.0,750.0,1100.0,4.0,3.0,2.0,6.0,0.0,20240830_18,小型,1348.0,2.0,,,S60,,,0.0,29.1,77.4,390,0.424,0.321,2049,0.417,1195,24.4,8.2,16.2,20.1,1.399,8,1.1,84.95925925925926,110.4,11.431878514263673,82.1,88.85357142857144,80.776,2.9396,,6.66,6.56,445.2,19.1,393.7866666666666,7.0,0.0,0,14.17,63.138260869565215,1212.254608695652,,,,,,,2024-08-30,S60-36
20240830132301,2024-08-30 13:23:01,21,S60-36,746,1044,0,112,262,28,0,57,2.92,0.0,0.0,0.0,2251.92,6.5,1.82,-0.27,0.29,,,,,,200.0,260.0,750.0,1100.0,4.0,2.0,2.0,6.0,0.0,20240830_21,小型,1348.0,2.0,,,S60,,,0.0,29.1,77.4,347,0.427,0.323,1790,0.417,1044,24.5,8.1,16.4,20.4,1.399,8,0.96,82.64814814814815,101.4,10.620863594088052,80.08000000000001,86.72857142857143,90.342,2.9396,,6.66,6.56,445.2,19.1,393.7866666666666,6.5,-0.5,1,-0.52,63.138260869565215,1212.254608695652,,,,,,,2024-08-30,S60-36
20240830134804,2024-08-30 13:48:04,23,S60-36,875,1227,0,131,306,34,0,67,3.45,0.0,0.0,0.0,2643.45,6.5,1.55,-0.57,0.16,,,,,,200.0,260.0,750.0,1100.0,4.0,3.0,2.0,6.0,0.0,20240830_23,小型,1506.0,4.0,,,S60,,,0.0,29.1,77.4,407,0.428,0.322,2102,0.416,1227,24.8,8.4,16.5,20.4,1.402,8,1.13,84.39892473118277,106.7,10.77339908645619,82.34,85.41875,75.592,2.9396,,6.66,6.56,445.2,19.1,393.7866666666666,6.5,0.0,0,18.48,64.19345794392524,1149.0628971962617,,,,,,,2024-08-30,S60-36
20240830141423,2024-08-30 14:14:23,28,S60-36,866,1206,0,121,302,31,0,65,3.37,0.0,0.0,0.0,2594.37,7.5,1.68,-0.69,0.25,,,,,,200.0,260.0,750.0,1100.0,4.0,3.0,2.0,6.0,0.0,20240830_28,小型,1506.0,4.0,,,S60,,,0.0,29.1,77.4,398,0.401,0.304,2072,0.418,1206,24.1,7.8,16.3,20.0,1.393,8,1.11,90.09382716049384,119.8,13.806585883117677,83.55999999999999,94.24285714285716,84.903,2.9396,,6.66,6.56,445.2,19.1,393.7866666666666,7.5,1.0,1,14.12,64.19345794392524,1149.0628971962617,,,,,,,2024-08-30,S60-36
20240830144123,2024-08-30 14:41:23,32,S60-36,883,1228,0,124,307,30,0,67,3.43,0.0,0.0,0.0,2642.43,7.5,2.48,-0.56,0.24,,,,,,200.0,260.0,750.0,1100.0,4.0,2.0,2.0,6.0,0.0,20240830_32,小型,1506.0,4.0,,,S60,,,0.0,29.1,77.4,404,0.404,0.307,2111,0.418,1228,24.0,7.4,16.6,20.0,1.391,8,1.13,90.38048780487806,119.1,14.106065457414964,85.78,96.7206896551724,85.594,2.9396,,6.66,6.56,445.2,19.1,393.7866666666666,7.5,0.0,0,17.12,64.19345794392524,1149.0628971962617,,,,,,,2024-08-30,S60-36
20240830150740,2024-08-30 15:07:40,37,S60-36,890,1241,0,125,306,34,0,65,3.46,0.0,0.0,0.0,2664.46,7.5,2.46,-0.67,0.4,,,,,,200.0,260.0,750.0,1100.0,4.0,4.0,2.0,6.0,0.0,20240830_37,小型,1626.0,3.0,,,S60,,,0.0,29.1,77.4,405,0.408,0.309,2131,0.418,1241,24.4,8.4,16.0,19.9,1.394,8,1.14,91.27386363636364,116.1,14.084360235883354,90.7,97.6032258064516,85.617,2.9396,,6.66,6.56,445.2,19.1,393.7866666666666,7.5,0.0,0,18.12,46.262626262626256,766.4175084175083,,,,,,,2024-08-30,S60-36
20240830153342,2024-08-30 15:33:42,38,S60-36,882,1242,0,125,310,32,0,66,3.45,0.0,0.0,0.0,2660.45,7.5,2.46,-1.56,0.49,,,,,,200.0,260.0,750.0,1100.0,4.0,5.0,2.0,6.0,0.0,20240830_38,小型,1626.0,3.0,,,S60,,,0.0,29.1,77.4,408,0.403,0.306,2124,0.415,1242,24.0,7.8,16.2,20.1,1.408,8,1.14,94.12439024390244,128.3,15.756721840687003,89.86,101.4310344827586,88.975,2.9396,,6.66,6.56,445.2,19.1,393.7866666666666,7.5,0.0,0,18.12,46.262626262626256,766.4175084175083,,,,,,,2024-08-30,S60-36
20240830160126,2024-08-30 16:01:26,41,S60-36,910,1271,0,128,319,32,0,68,3.54,0.0,0.0,0.0,2731.54,7.5,1.59,-0.98,0.24,,,,,,200.0,260.0,750.0,1100.0,4.0,2.0,2.0,6.0,0.0,20240830_41,小型,1626.0,3.0,,,S60,,,0.0,29.1,77.4,419,0.401,0.305,2181,0.417,1271,23.9,7.6,16.2,20.1,1.397,8,1.17,90.11728395061728,125.3,15.589889016175066,82.82000000000001,97.56428571428572,83.388,2.9396,,6.66,6.56,445.2,19.1,393.7866666666666,7.5,0.0,0,21.12,46.262626262626256,766.4175084175083,,,,,,,2024-08-30,S60-36
20240902074842,2024-09-02 07:48:42,1,S60-24,857,1198,0,124,299,29,0,63,2.67,0.0,0.0,0.0,2572.67,7.0,1.64,-0.35,0.5,,,,,,200.0,260.0,750.0,1100.0,4.0,4.0,2.0,6.0,0.0,20240902_1,小型,842.0,3.0,,,S60,,,0.0,30.2,67.0,391,0.415,0.317,2055,0.417,1198,23.5,7.4,16.1,20.0,1.398,9,1.1,98.3,124.6,15.47978969136496,86.5,104.57894736842104,95.072,2.9396,,6.66,6.56,445.2,19.1,374.94666666666666,7.0,-0.5,1,13.17,,,,,,,,,2024-09-02,S60-24
20240902081448,2024-09-02 08:14:48,5,S60-24,747,1067,0,121,268,26,0,55,2.38,0.0,0.0,0.0,2286.38,5.5,0.83,-1.06,0.47,,,,,,200.0,260.0,750.0,1100.0,4.0,4.0,2.0,6.0,0.0,20240902_5,小型,842.0,3.0,,,S60,,,0.0,30.2,67.0,349,0.451,0.347,1814,0.412,1067,23.2,7.4,15.8,20.6,1.428,9,0.98,91.6958762886598,113.4,13.272465238623482,82.32,99.76176470588236,101.798,2.9396,,6.66,6.56,445.2,19.1,374.94666666666666,5.5,-1.5,1,3.82,,,,,,,,,2024-09-02,S60-24
20240902084035,2024-09-02 08:40:35,9,S60-24,852,1221,0,145,305,29,0,64,2.74,0.0,0.0,0.0,2618.74,4.5,0.69,-0.47,0.58,,,,,,200.0,260.0,750.0,1100.0,4.0,2.0,2.0,6.0,0.0,20240902_9,小型,930.0,4.0,,,S60,,,0.0,30.2,67.0,398,0.475,0.364,2073,0.411,1221,23.4,7.3,16.1,20.8,1.433,9,1.12,94.19347826086955,125.6,15.072280952765333,86.10000000000001,100.02424242424242,89.307,2.9396,,6.66,6.56,445.2,19.1,374.94666666666666,4.5,-1.0,1,19.83,,,,,,,,,2024-09-02,S60-24
20240902090559,2024-09-02 09:05:59,12,S60-24,855,1229,0,147,308,30,0,65,2.74,0.0,0.0,0.0,2636.74,4.5,0.68,-0.93,0.33,,,,,,200.0,260.0,750.0,1100.0,4.0,2.0,2.0,6.0,0.0,20240902_12,小型,930.0,4.0,,,S60,,,0.0,30.2,67.0,403,0.477,0.365,2084,0.41,1229,23.6,7.4,16.1,20.9,1.437,9,1.13,82.87073170731706,105.8,11.02481112945769,80.46000000000001,82.56551724137931,73.067,2.9396,,6.66,6.56,445.2,19.1,374.94666666666666,4.5,0.0,0,21.83,,,,,,,,,2024-09-02,S60-24
20240902093118,2024-09-02 09:31:18,15,S60-24,907,1284,0,140,321,32,0,67,2.85,0.0,0.0,0.0,2753.85,6.0,0.72,-0.87,0.39,,,,,,200.0,260.0,750.0,1100.0,4.0,4.0,2.0,6.0,0.0,20240902_15,小型,1025.0,1.0,,,S60,,,0.0,30.2,67.0,420,0.436,0.333,2191,0.414,1284,23.6,7.6,16.0,20.4,1.416,9,1.18,91.15,123.4,15.212875131527303,88.05999999999999,97.59,82.703,2.9396,,6.66,6.56,445.2,19.1,374.94666666666666,6.0,1.5,1,24.41,62.65476190476191,438.58333333333337,,,,,,,2024-09-02,S60-24
20240902095843,2024-09-02 09:58:43,16,S60-24,890,1272,0,144,320,31,0,68,2.82,0.0,0.0,0.0,2727.82,5.5,0.7,-1.33,0.32,,,,,,200.0,260.0,750.0,1100.0,4.0,3.0,2.0,6.0,0.0,20240902_16,小型,1025.0,1.0,,,S60,,,0.0,30.2,67.0,419,0.45,0.344,2162,0.412,1272,23.6,7.4,16.2,20.7,1.429,9,1.17,94.1951219512195,121.0,14.765326080158902,87.82000000000001,102.83103448275864,87.89,2.9396,,6.66,6.56,445.2,19.1,374.94666666666666,5.5,-0.5,1,26.82,62.65476190476191,438.58333333333337,,,,,,,2024-09-02,S60-24
20240902102434,2024-09-02 10:24:34,19,S60-31,908,1293,0,147,325,32,0,68,3.24,0.0,0.0,0.0,2776.24,5.5,1.38,-1.09,0.23,,,,,,200.0,260.0,750.0,1100.0,4.0,2.0,2.0,6.0,0.0,20240902_19,小型,1114.0,2.0,,,S60,,,0.0,30.2,67.0,425,0.452,0.346,2201,0.413,1293,23.5,7.5,16.0,20.6,1.424,9,1.19,91.08631578947367,122.5,15.802861902874731,85.76,97.32727272727271,81.788,2.9396,,6.66,6.56,445.2,19.1,374.94666666666666,5.5,0.0,0,29.82,71.91666666666666,503.4166666666666,,,,,,,2024-09-02,S60-31
20240902104455,2024-09-02 10:44:55,20,S60-31,902,1283,0,146,321,32,0,71,3.26,0.0,0.0,0.0,2758.26,5.5,1.39,-0.88,0.31,,,,,,200.0,260.0,750.0,1100.0,4.0,3.0,2.0,6.0,0.0,20240902_20,小型,1114.0,2.0,,,S60,,,0.0,30.2,67.0,424,0.455,0.344,2185,0.413,1283,24.3,7.5,16.7,20.7,1.422,9,1.18,86.50123456790122,117.6,14.48747857678758,82.32,93.15357142857142,78.944,2.9396,,6.66,6.56,445.2,19.1,374.94666666666666,5.5,0.0,0,28.82,71.91666666666666,503.4166666666666,,,,,,,2024-09-02,S60-31
20240902125924,2024-09-02 12:59:24,23,S60-31,852,1195,0,122,299,32,0,67,3.05,0.0,0.0,0.0,2570.05,7.0,0.0,-0.93,0.25,,,,,,200.0,260.0,750.0,1100.0,4.0,4.0,3.0,5.0,0.0,20240902_23,小型,1350.0,3.0,,,S60,,,0.0,29.3,78.3,398,0.408,0.307,2047,0.416,1195,24.9,8.0,16.8,20.3,1.403,9,1.1,90.86477272727272,114.2,13.642580732370844,83.1,97.78709677419356,88.897,2.9396,,6.66,6.56,445.2,19.1,374.94666666666666,7.0,1.5,1,11.17,59.280869565217394,1136.2166666666667,,,,,,,2024-09-02,S60-31
20240902132425,2024-09-02 13:24:25,26,S60-31,733,1045,0,115,261,28,0,59,2.63,0.0,0.0,0.0,2243.63,6.0,0.88,-1.48,0.38,,,,,,200.0,260.0,750.0,1100.0,4.0,4.0,3.0,5.0,0.0,20240902_26,小型,1350.0,3.0,,,S60,,,0.0,29.3,78.3,348,0.441,0.33,1778,0.412,1045,25.0,8.0,17.0,20.7,1.426,9,0.96,85.7719512195122,107.2,11.64057531884563,78.1,92.13448275862068,95.973,2.9396,,6.66,6.56,445.2,19.1,374.94666666666666,6.0,-1.0,1,-0.59,59.280869565217394,1136.2166666666667,,,,,,,2024-09-02,S60-31
20240902135045,2024-09-02 13:50:45,28,S60-31,866,1229,0,135,307,34,0,68,3.1,0.0,0.0,0.0,2642.1,6.0,1.5,-1.14,0.33,,,,,,200.0,260.0,750.0,1100.0,4.0,3.0,3.0,5.0,0.0,20240902_28,小型,1509.0,4.0,,,S60,,,0.0,29.3,78.3,409,0.44,0.33,2095,0.413,1229,24.9,8.3,16.6,20.6,1.419,9,1.13,91.43837209302325,127.7,15.17789985016197,87.25999999999999,97.48333333333336,86.268,2.9396,,6.66,6.56,445.2,19.1,374.94666666666666,6.0,0.0,0,19.41,63.48691588785048,1133.2414485981312,,,,,,,2024-09-02,S60-31
20240902141620,2024-09-02 14:16:20,32,S60-31,860,1219,0,133,304,31,0,67,3.06,0.0,0.0,0.0,2617.06,6.0,0.76,-0.92,0.41,,,,,,200.0,260.0,750.0,1100.0,4.0,2.0,3.0,5.0,0.0,20240902_32,小型,1509.0,4.0,,,S60,,,0.0,29.3,78.3,402,0.438,0.331,2079,0.414,1219,24.4,7.7,16.7,20.5,1.417,9,1.12,90.79518072289156,116.0,14.54004775861348,83.08000000000001,99.64137931034485,88.966,2.9396,,6.66,6.56,445.2,19.1,374.94666666666666,6.0,0.0,0,17.41,63.48691588785048,1133.2414485981312,,,,,,,2024-09-02,S60-31
20240902144219,2024-09-02 14:42:19,37,S60-31,845,1207,0,137,302,31,0,64,3.06,0.0,0.0,0.0,2589.06,5.5,1.48,-1.29,0.33,,,,,,200.0,260.0,750.0,1100.0,4.0,4.0,3.0,5.0,0.0,20240902_37,小型,1509.0,4.0,,,S60,,,0.0,29.3,78.3,397,0.454,0.345,2052,0.412,1207,23.9,7.8,16.1,20.6,1.428,9,1.11,89.04074074074074,117.8,14.431316921656126,86.34,96.28571428571428,86.744,2.9396,,6.66,6.56,445.2,19.1,374.94666666666666,5.5,-0.5,1,19.82,63.48691588785048,1133.2414485981312,,,,,,,2024-09-02,S60-31
