Repository: Vincent626/concrete-strength-analysis

# 🎯 S60 & M60 混凝土強度預測模型訓練成果報告

> **更新日期**: 2026-02-04  
> **專案目標**: 建立 S60/M60 混凝土 28 天抗壓強度預測模型

---

## 📋 摘要

本專案針對 S60（小型）與 M60（中型）離心混凝土管配比，建立機器學習預測模型。透過配料特徵分析，預測 28 天抗壓強度，並識別影響強度的關鍵因素。

### 主要成果

| 模型 | 樣本數 | R² | MAE (kgf/cm²) | 狀態 |
|:---|---:|---:|---:|:---|
| **S60** | 46 | **0.360** | 28 | ✅ 可用 |
| **M60** | 52 | **0.206** | 25 | ✅ 可用 |

---

## 📈 模型效能比較
> **說明**：S60 模型 R²=0.360，M60 模型 R²=0.206，兩者皆具有預測能力。S60 表現較佳，預測誤差約 28 kgf/cm²。

---

## 📊 強度分布比較
> **說明**：S60 與 M60 的強度分布相似，平均約 605 kgf/cm²，皆高於設計強度 510 kgf/cm²（紅色虛線）。

---

File: S60_M60_dataset_v9_shared.csv (part 80 of 138)
match_key,日期及時間,序,配比 ,耗用骨材1,耗用骨材2,耗用骨材3,耗用水,耗用泥料1,耗用泥料2,耗用泥料3,耗用泥料4,耗用藥劑1,耗用藥劑2,耗用藥劑3,耗用藥劑4,耗用小計,表面水骨材1,誤差%水,誤差%骨材1,誤差%骨材2,坍度(cm),混凝土溫度(℃),試體1強度(X1),試體2強度(X2),試體3強度(X3),加料轉速,慢速轉速,中速轉速,高速轉速,加料時間,慢速時間,中速時間,高速時間,總降水量,cp_key,類型,入池,蒸養池,離心開始,離心結束,母體,平均強度,強度_原始,強度_修正,環境溫度,環境濕度,膠結料總量,水灰比,水膠比,骨材總量,砂石比,粗骨材總量,水泥取代率,矽灰取代率,爐石取代率,漿體比例,粗細骨材比,月份,拌合米數,平均電流,最大電流,電流標準差,最終電流,穩定階段平均電流,單位體積穩定電流,砂_FM,砂_Mud,六分_FM,三分_FM,水泥砂漿_28天平均強度,水泥_流動性,水泥砂漿_7天平均強度,設定扣水率(%),扣水率_變動幅度,扣水率_是否變更,水量微調偏離度,蒸養實際平均溫度,蒸養實際總積溫,蒸養實際階段1溫度,蒸養實際階段2溫度,蒸養實際階段3溫度,實際離心平均轉速,實際離心平均電流,實際離心總能量,日期,配比
20240902151356,2024-09-02 15:13:56,42,S60-31,876,1252,0,142,314,33,0,67,3.14,0.0,0.0,0.0,2687.14,5.5,1.43,-1.24,0.4,,,,,,200.0,260.0,750.0,1100.0,4.0,2.0,3.0,5.0,0.0,20240902_42,小型,1629.0,2.0,,,S60,,,0.0,29.3,78.3,414,0.452,0.343,2128,0.412,1252,24.2,8.0,16.2,20.7,1.429,9,1.15,93.46265060240964,126.0,16.67615504818705,87.94000000000001,102.70344827586209,89.307,2.9396,,6.66,6.56,445.2,19.1,374.94666666666666,5.5,0.0,0,24.82,64.520202020202,1065.6586700336698,,,,,,,2024-09-02,S60-31
20240902154015,2024-09-02 15:40:15,45,S60-31,886,1262,0,143,317,32,0,68,3.16,0.0,0.0,0.0,2711.16,5.5,1.42,-1.01,0.4,,,,,,200.0,260.0,750.0,1100.0,4.0,2.0,3.0,5.0,0.0,20240902_45,小型,1629.0,2.0,,,S60,,,0.0,29.3,78.3,417,0.451,0.343,2148,0.412,1262,24.0,7.7,16.3,20.7,1.424,9,1.16,91.10120481927711,117.3,14.463676930699172,83.78,100.75517241379308,86.858,2.9396,,6.66,6.56,445.2,19.1,374.94666666666666,5.5,0.0,0,25.82,64.520202020202,1065.6586700336698,,,,,,,2024-09-02,S60-31
20240902160500,2024-09-02 16:05:00,48,S60-31,888,1273,0,149,320,32,0,68,3.22,0.0,0.0,0.0,2733.22,5.0,1.36,-1.11,0.39,,,,,,200.0,260.0,750.0,1100.0,4.0,2.0,3.0,5.0,0.0,20240902_48,小型,1629.0,2.0,,,S60,,,0.0,29.3,78.3,420,0.466,0.355,2161,0.411,1273,23.8,7.6,16.2,20.8,1.434,9,1.17,86.99753086419753,116.0,14.767356185796537,81.82000000000001,96.13928571428572,82.17,2.9396,,6.66,6.56,445.2,19.1,374.94666666666666,5.0,-0.5,1,25.18,64.520202020202,1065.6586700336698,,,,,,,2024-09-02,S60-31
20240903074900,2024-09-03 07:49:00,1,S60-24,855,1198,0,124,299,29,0,64,2.68,0.0,0.0,0.0,2571.68,7.0,1.64,-0.58,0.5,,,,,,200.0,260.0,750.0,1100.0,4.0,4.0,3.0,5.0,0.0,20240903_1,小型,842.0,1.0,,,S60,,,0.0,30.5,72.0,392,0.415,0.316,2053,0.416,1198,23.7,7.4,16.3,20.1,1.401,9,1.1,92.9,116.6,12.202237775980809,88.41999999999999,96.24838709677417,87.499,2.9396,,6.67,6.56,445.2,19.1,374.94666666666666,7.0,2.0,1,13.17,,,,,,,,,2024-09-03,S60-24
20240903081557,2024-09-03 08:15:57,4,S60-24,745,1057,0,116,265,28,0,56,2.35,0.0,0.0,0.0,2269.35,6.0,1.75,-0.93,0.57,,,,,,200.0,260.0,750.0,1100.0,4.0,4.0,3.0,5.0,0.0,20240903_4,小型,842.0,1.0,,,S60,,,0.0,30.5,72.0,349,0.438,0.332,1802,0.413,1057,24.1,8.0,16.0,20.5,1.419,9,0.97,91.85729166666664,112.0,13.548844852296346,81.17999999999999,100.22058823529412,103.32,2.9396,,6.67,6.56,445.2,19.1,374.94666666666666,6.0,-1.0,1,0.41,,,,,,,,,2024-09-03,S60-24
20240903084302,2024-09-03 08:43:02,6,S60-24,843,1209,0,140,303,30,0,64,2.66,0.0,0.0,0.0,2591.66,5.0,0.72,-1.06,0.5,,,,,,200.0,260.0,750.0,1100.0,4.0,3.0,3.0,5.0,0.0,20240903_6,小型,941.0,4.0,,,S60,,,0.0,30.5,72.0,397,0.462,0.353,2052,0.411,1209,23.7,7.6,16.1,20.7,1.434,9,1.11,92.59693877551022,116.0,13.935979378613816,88.41999999999999,94.26764705882351,84.926,2.9396,,6.67,6.56,445.2,19.1,374.94666666666666,5.0,-1.0,1,16.18,,,,,,,,,2024-09-03,S60-24
20240903091645,2024-09-03 09:16:45,12,S60-31,837,1198,0,135,299,30,0,66,3.02,0.0,0.0,0.0,2568.02,5.5,0.75,-1.3,0.5,,,,,,200.0,260.0,750.0,1100.0,4.0,3.0,3.0,5.0,0.0,20240903_12,小型,941.0,4.0,,,S60,,,0.0,30.5,72.0,395,0.452,0.342,2035,0.411,1198,24.3,7.6,16.7,20.7,1.431,9,1.1,88.91481481481482,120.4,14.877002810379096,82.74000000000001,95.17142857142858,86.519,2.9396,,6.67,6.56,445.2,19.1,374.94666666666666,5.5,0.5,1,17.82,,,,,,,,,2024-09-03,S60-31
20240903094155,2024-09-03 09:41:55,13,S60-31,904,1283,0,141,321,32,0,70,3.25,0.0,0.0,0.0,2754.25,6.0,1.44,-1.2,0.31,,,,,,200.0,260.0,750.0,1100.0,4.0,3.0,3.0,5.0,0.0,20240903_13,小型,1032.0,2.0,,,S60,,,0.0,30.5,72.0,423,0.439,0.333,2187,0.413,1283,24.1,7.6,16.5,20.5,1.419,9,1.18,90.41219512195124,124.4,14.968091184851358,86.5,96.56896551724137,81.838,2.9396,,6.67,6.56,445.2,19.1,374.94666666666666,6.0,0.5,1,25.41,71.96190476190476,503.73333333333335,,,,,,,2024-09-03,S60-31
20240903100823,2024-09-03 10:08:23,16,S60-31,884,1262,0,143,316,32,0,69,3.16,0.0,0.0,0.0,2709.16,5.5,1.42,-1.23,0.4,,,,,,200.0,260.0,750.0,1100.0,4.0,2.0,3.0,5.0,0.0,20240903_16,小型,1032.0,2.0,,,S60,,,0.0,30.5,72.0,417,0.453,0.343,2146,0.412,1262,24.2,7.7,16.5,20.7,1.428,9,1.16,90.54096385542168,119.9,14.52014832929463,86.38,97.80689655172414,84.316,2.9396,,6.67,6.56,445.2,19.1,374.94666666666666,5.5,-0.5,1,25.82,71.96190476190476,503.73333333333335,,,,,,,2024-09-03,S60-31
20240903102955,2024-09-03 10:29:55,17,S60-31,891,1271,0,145,320,31,0,67,3.24,0.0,0.0,0.0,2728.24,5.5,1.4,-1.22,0.24,,,,,,200.0,260.0,750.0,1100.0,4.0,2.0,3.0,5.0,0.0,20240903_17,小型,1124.0,3.0,,,S60,,,0.0,30.5,72.0,418,0.453,0.347,2162,0.412,1271,23.4,7.4,16.0,20.7,1.426,9,1.17,90.46341463414636,121.0,14.348421449635888,82.72,97.72758620689656,83.528,2.9396,,6.67,6.56,445.2,19.1,374.94666666666666,5.5,0.0,0,27.82,65.49285714285713,458.44999999999993,,,,,,,2024-09-03,S60-31
20240903105848,2024-09-03 10:58:48,20,S60-31,912,1284,0,133,321,32,0,71,3.23,0.0,0.0,0.0,2756.23,7.0,1.53,-1.19,0.39,,,,,,200.0,260.0,750.0,1100.0,4.0,3.0,3.0,5.0,0.0,20240903_20,小型,1124.0,3.0,,,S60,,,0.0,30.5,72.0,424,0.414,0.314,2196,0.415,1284,24.3,7.5,16.7,20.2,1.408,9,1.18,95.13173076923076,126.9,17.1192495366107,86.12,103.81891891891894,87.982,2.9396,,6.67,6.56,445.2,19.1,374.94666666666666,7.0,1.5,1,22.17,65.49285714285713,458.44999999999993,,,,,,,2024-09-03,S60-31
20240903130012,2024-09-03 13:00:12,21,S60-36,848,1196,0,124,300,33,0,65,3.36,0.0,0.0,0.0,2569.36,7.0,1.64,-1.4,0.34,,,,,,200.0,260.0,750.0,1100.0,4.0,3.0,3.0,5.0,0.0,20240903_21,小型,1354.0,1.0,,,S60,,,0.0,29.8,76.9,398,0.413,0.312,2044,0.415,1196,24.6,8.3,16.3,20.3,1.41,9,1.1,87.85444444444444,112.7,17.810073061869673,84.22,102.9064516129032,93.551,2.9396,,6.67,6.56,445.2,19.1,374.94666666666666,7.0,0.0,0,13.17,57.87982456140351,1105.5046491228072,,,,,,,2024-09-03,S60-36
20240903132503,2024-09-03 13:25:03,24,S60-36,721,1034,0,118,258,27,0,57,2.92,0.0,0.0,0.0,2217.92,5.5,1.72,-1.5,0.39,,,,,,200.0,260.0,750.0,1100.0,4.0,3.0,3.0,5.0,0.0,20240903_24,小型,1354.0,1.0,,,S60,,,0.0,29.8,76.9,342,0.457,0.345,1755,0.411,1034,24.6,7.9,16.7,20.8,1.434,9,0.95,83.87777777777778,103.9,10.4894773846207,78.8,87.23928571428571,91.831,2.9396,,6.67,6.56,445.2,19.1,374.94666666666666,5.5,-1.5,1,0.82,57.87982456140351,1105.5046491228072,,,,,,,2024-09-03,S60-36
20240903135217,2024-09-03 13:52:17,26,S60-36,863,1229,0,140,308,33,0,67,3.44,0.0,0.0,0.0,2643.44,5.5,1.45,-0.92,0.33,,,,,,200.0,260.0,750.0,1100.0,4.0,2.0,3.0,5.0,0.0,20240903_26,小型,1511.0,4.0,,,S60,,,0.0,29.8,76.9,408,0.455,0.343,2092,0.413,1229,24.5,8.1,16.4,20.8,1.424,9,1.13,92.02906976744188,127.2,16.205237929261322,84.1,98.99666666666668,87.608,2.9396,,6.67,6.56,445.2,19.1,374.94666666666666,5.5,0.0,0,22.82,62.94766355140187,1121.5175389408098,,,,,,,2024-09-03,S60-36
20240903142245,2024-09-03 14:22:45,29,S60-36,848,1220,0,142,301,33,0,68,3.41,0.0,0.0,0.0,2615.41,5.0,1.43,-1.4,0.49,,,,,,200.0,260.0,750.0,1100.0,4.0,2.0,3.0,5.0,0.0,20240903_29,小型,1511.0,4.0,,,S60,,,0.0,29.8,76.9,402,0.472,0.353,2068,0.41,1220,25.1,8.2,16.9,20.8,1.439,9,1.12,89.36746987951805,116.5,14.829830799786544,82.52,97.8,87.321,2.9396,,6.67,6.56,445.2,19.1,374.94666666666666,5.0,-0.5,1,18.18,62.94766355140187,1121.5175389408098,,,,,,,2024-09-03,S60-36
20240903144809,2024-09-03 14:48:09,32,S60-36,870,1252,0,146,313,32,0,67,3.48,0.0,0.0,0.0,2683.48,5.0,1.39,-1.47,0.4,,,,,,200.0,260.0,750.0,1100.0,4.0,2.0,3.0,5.0,0.0,20240903_32,小型,1511.0,4.0,,,S60,,,0.0,29.8,76.9,412,0.466,0.354,2122,0.41,1252,24.0,7.8,16.3,20.8,1.439,9,1.15,83.33209876543211,112.4,12.554590200454832,81.08000000000001,88.7642857142857,77.186,2.9396,,6.67,6.56,445.2,19.1,374.94666666666666,5.0,0.0,0,22.18,62.94766355140187,1121.5175389408098,,,,,,,2024-09-03,S60-36
20240903151328,2024-09-03 15:13:28,37,S60-36,878,1260,0,147,318,35,0,70,3.55,0.0,0.0,0.0,2711.55,5.0,0.68,-1.35,0.24,,,,,,200.0,260.0,750.0,1100.0,4.0,2.0,3.0,5.0,0.0,20240903_37,小型,1631.0,2.0,,,S60,,,0.0,29.8,76.9,423,0.462,0.348,2138,0.411,1260,24.8,8.3,16.5,21.0,1.435,9,1.16,87.11604938271604,109.7,13.260546297054535,85.34,96.27142857142856,82.993,2.9396,,6.67,6.56,445.2,19.1,374.94666666666666,5.0,0.0,0,23.18,65.34848484848484,1077.1608585858585,,,,,,,2024-09-03,S60-36
20240903153716,2024-09-03 15:37:16,41,S60-36,880,1263,0,147,312,34,0,68,3.56,0.0,0.0,0.0,2707.56,5.0,0.68,-1.12,0.48,,,,,,200.0,260.0,750.0,1100.0,4.0,2.0,3.0,5.0,0.0,20240903_41,小型,1631.0,2.0,,,S60,,,0.0,29.8,76.9,414,0.471,0.355,2143,0.411,1263,24.6,8.2,16.4,20.7,1.435,9,1.16,90.96666666666668,119.9,14.20751254436936,89.55999999999999,97.99000000000002,84.474,2.9396,,6.67,6.56,445.2,19.1,374.94666666666666,5.0,0.0,0,23.18,65.34848484848484,1077.1608585858585,,,,,,,2024-09-03,S60-36
20240903160711,2024-09-03 16:07:11,46,S60-36,879,1262,0,147,316,34,0,70,3.53,0.0,0.0,0.0,2711.53,5.0,0.68,-1.24,0.4,,,,,,200.0,260.0,750.0,1100.0,4.0,2.0,3.0,5.0,0.0,20240903_46,小型,1631.0,2.0,,,S60,,,0.0,29.8,76.9,420,0.465,0.35,2141,0.411,1262,24.8,8.1,16.7,20.9,1.436,9,1.16,83.279012345679,120.7,19.45902130467126,81.55999999999999,98.98928571428571,85.336,2.9396,,6.67,6.56,445.2,19.1,374.94666666666666,5.0,0.0,0,23.18,65.34848484848484,1077.1608585858585,,,,,,,2024-09-03,S60-36
20240904074838,2024-09-04 07:48:38,1,S60-24,854,1198,0,124,300,31,0,64,2.67,0.0,0.0,0.0,2573.67,7.0,1.64,-0.7,0.5,,,,,,200.0,260.0,750.0,1100.0,4.0,5.0,3.0,5.0,0.0,20240904_1,小型,845.0,3.0,,,S60,,,0.0,30.7,66.7,395,0.413,0.314,2052,0.416,1198,24.1,7.8,16.2,20.2,1.403,9,1.1,95.19999999999996,122.0,14.106056314302313,87.22,101.32647058823528,92.115,2.9396,,6.67,6.56,445.2,19.1,374.94666666666666,7.0,2.0,1,13.17,,,,,,,,,2024-09-04,S60-24
20240904081642,2024-09-04 08:16:42,4,S60-24,732,1047,0,118,261,27,0,56,2.36,0.0,0.0,0.0,2243.36,5.5,0.85,-1.21,0.58,,,,,,200.0,260.0,750.0,1100.0,4.0,2.0,3.0,5.0,0.0,20240904_4,小型,845.0,3.0,,,S60,,,0.0,30.7,66.7,344,0.452,0.343,1779,0.411,1047,24.1,7.8,16.3,20.6,1.43,9,0.96,88.26219512195122,108.7,11.677951292968809,80.78,94.03448275862068,97.953,2.9396,,6.67,6.56,445.2,19.1,374.94666666666666,5.5,-1.5,1,0.82,,,,,,,,,2024-09-04,S60-24
20240904084549,2024-09-04 08:45:49,6,S60-24,857,1231,0,139,308,31,0,68,2.75,0.0,0.0,0.0,2636.75,5.5,0.72,-1.61,0.49,,,,,,200.0,260.0,750.0,1100.0,4.0,3.0,2.0,5.0,0.0,20240904_6,小型,945.0,4.0,,,S60,,,0.0,30.7,66.7,407,0.451,0.342,2088,0.41,1231,24.3,7.6,16.7,20.7,1.436,9,1.13,92.95164835164836,120.7,15.545462308398484,83.78,96.63125,85.514,2.9396,,6.67,6.56,445.2,19.1,374.94666666666666,5.5,0.0,0,21.82,,,,,,,,,2024-09-04,S60-24
20240904091730,2024-09-04 09:17:30,12,S60-31,841,1196,0,136,301,29,0,64,3.03,0.0,0.0,0.0,2570.03,5.5,1.49,-0.83,0.34,,,,,,200.0,260.0,750.0,1100.0,4.0,3.0,2.0,5.0,0.0,20240904_12,小型,945.0,4.0,,,S60,,,0.0,30.7,66.7,394,0.452,0.345,2037,0.413,1196,23.6,7.4,16.2,20.6,1.422,9,1.1,86.6578313253012,116.4,13.643676504148802,82.08,89.37931034482757,81.254,2.9396,,6.67,6.56,445.2,19.1,374.94666666666666,5.5,0.0,0,18.82,,,,,,,,,2024-09-04,S60-31
20240904094231,2024-09-04 09:42:31,13,S60-31,875,1250,0,141,314,32,0,69,3.17,0.0,0.0,0.0,2684.17,5.5,0.71,-1.35,0.24,,,,,,200.0,260.0,750.0,1100.0,4.0,3.0,2.0,5.0,0.0,20240904_13,小型,1035.0,2.0,,,S60,,,0.0,30.7,66.7,415,0.449,0.34,2125,0.412,1250,24.3,7.7,16.6,20.7,1.429,9,1.15,89.77380952380953,111.6,14.081219500823977,86.66,98.95333333333332,86.046,2.9396,,6.67,6.56,445.2,19.1,374.94666666666666,5.5,0.0,0,23.82,72.42857142857143,507.0,,,,,,,2024-09-04,S60-31
20240904100749,2024-09-04 10:07:49,16,S60-31,846,1217,0,142,305,31,0,65,3.08,0.0,0.0,0.0,2609.08,5.0,1.43,-1.63,0.25,,,,,,200.0,260.0,750.0,1100.0,4.0,3.0,2.0,5.0,0.0,20240904_16,小型,1035.0,2.0,,,S60,,,0.0,30.7,66.7,401,0.466,0.354,2063,0.41,1217,23.9,7.7,16.2,20.8,1.439,9,1.12,88.89032258064515,117.9,13.785999322330484,87.39999999999999,94.3375,84.23,2.9396,,6.67,6.56,445.2,19.1,374.94666666666666,5.0,-0.5,1,18.18,72.42857142857143,507.0,,,,,,,2024-09-04,S60-31
20240904103314,2024-09-04 10:33:14,17,S60-31,522,753,0,83,183,21,0,41,1.91,0.0,0.0,0.0,1604.91,6.0,1.22,-2.25,0.67,,,,,,200.0,260.0,750.0,1100.0,4.0,5.0,2.0,8.0,0.0,20240904_17,小型,1135.0,1.0,,,S60,,,0.0,30.7,66.7,245,0.454,0.339,1275,0.409,753,25.3,8.6,16.7,20.5,1.443,9,0.69,75.3421686746988,85.8,7.472763726124934,73.06,77.16551724137932,111.834,2.9396,,6.67,6.56,445.2,19.1,374.94666666666666,6.0,1.0,1,-32.59,67.33333333333333,471.3333333333333,,,,,,,2024-09-04,S60-31
20240904103626,2024-09-04 10:36:26,18,S60-31,522,751,0,85,188,20,0,39,1.9,0.0,0.0,0.0,1606.9,5.5,1.19,-1.88,0.4,,,,,,200.0,260.0,750.0,1100.0,4.0,5.0,2.0,8.0,0.0,20240904_18,小型,1135.0,1.0,,,S60,,,0.0,30.7,66.7,247,0.452,0.344,1273,0.41,751,23.9,8.1,15.8,20.7,1.439,9,0.69,72.34938271604938,83.0,6.335031418686939,69.66,72.74285714285715,105.424,2.9396,,6.67,6.56,445.2,19.1,374.94666666666666,5.5,-0.5,1,-32.18,67.33333333333333,471.3333333333333,,,,,,,2024-09-04,S60-31
20240904110450,2024-09-04 11:04:50,21,S60-31,541,774,0,82,194,20,0,40,1.99,0.0,0.0,0.0,1652.99,6.5,1.23,-2.17,0.52,,,,,,200.0,260.0,750.0,1100.0,4.0,5.0,2.0,8.0,0.0,20240904_21,小型,1135.0,1.0,,,S60,,,0.0,30.7,66.7,254,0.423,0.323,1315,0.411,774,23.6,7.9,15.7,20.4,1.431,9,0.71,75.50121951219512,83.6,6.675263654287629,71.67999999999999,79.29310344827584,111.68,2.9396,,6.67,6.56,445.2,19.1,374.94666666666666,6.5,1.0,1,-30.52,67.33333333333333,471.3333333333333,,,,,,,2024-09-04,S60-31
20240904110758,2024-09-04 11:07:58,22,S60-31,536,775,0,87,193,20,0,44,1.98,0.0,0.0,0.0,1656.98,5.5,1.16,-2.19,0.65,,,,,,200.0,260.0,750.0,1100.0,4.0,5.0,2.0,8.0,0.0,20240904_22,小型,1135.0,1.0,,,S60,,,0.0,30.7,66.7,257,0.451,0.339,1311,0.409,775,24.9,7.8,17.1,20.8,1.446,9,0.71,74.91279069767441,83.7,7.125989062507971,71.3,78.64000000000001,110.761,2.9396,,6.67,6.56,445.2,19.1,374.94666666666666,5.5,-1.0,1,-30.18,67.33333333333333,471.3333333333333,,,,,,,2024-09-04,S60-31
20240904130043,2024-09-04 13:00:43,23,S60-36,843,1196,0,128,300,30,0,65,3.35,0.0,0.0,0.0,2565.35,6.5,1.59,-1.52,0.34,,,,,,200.0,280.0,750.0,1100.0,4.0,7.0,2.0,5.0,0.0,20240904_23,小型,1420.0,3.0,,,S60,,,0.0,29.7,76.2,395,0.427,0.324,2039,0.413,1196,24.1,7.6,16.5,20.4,1.419,9,1.1,92.32857142857142,118.7,15.132742578897703,87.10000000000001,101.85333333333334,92.594,2.9396,,6.67,6.56,445.2,19.1,374.94666666666666,6.5,1.0,1,15.48,63.54375,1186.15,,,,,,,2024-09-04,S60-36
20240904132955,2024-09-04 13:29:55,26,S60-36,878,1251,0,138,313,32,0,68,3.52,0.0,0.0,0.0,2683.52,6.0,1.47,-1.46,0.32,,,,,,200.0,280.0,750.0,1100.0,4.0,3.0,2.0,5.0,0.0,20240904_26,小型,1420.0,3.0,,,S60,,,0.0,29.7,76.2,413,0.441,0.334,2129,0.412,1251,24.2,7.7,16.5,20.6,1.425,9,1.15,92.5280487804878,120.9,16.669135158263302,84.38000000000001,105.7344827586207,91.943,2.9396,,6.67,6.56,445.2,19.1,374.94666666666666,6.0,-0.5,1,22.41,63.54375,1186.15,,,,,,,2024-09-04,S60-36
20240904135501,2024-09-04 13:55:01,28,S60-36,855,1229,0,144,308,31,0,67,3.46,0.0,0.0,0.0,2637.46,5.0,1.41,-1.38,0.33,,,,,,200.0,280.0,750.0,1100.0,4.0,3.0,2.0,5.0,0.0,20240904_28,小型,1420.0,3.0,,,S60,,,0.0,29.7,76.2,406,0.468,0.355,2084,0.41,1229,24.1,7.6,16.5,20.9,1.437,9,1.13,84.9679012345679,111.7,12.823828391222698,83.7,86.4142857142857,76.473,2.9396,,6.67,6.56,445.2,19.1,374.94666666666666,5.0,-1.0,1,20.18,63.54375,1186.15,,,,,,,2024-09-04,S60-36
20240904142451,2024-09-04 14:24:51,31,S60-36,845,1217,0,142,306,32,0,65,3.46,0.0,0.0,0.0,2610.46,5.0,1.43,-1.74,0.25,,,,,,200.0,280.0,750.0,1100.0,4.0,4.0,2.0,5.0,0.0,20240904_31,小型,1545.0,2.0,,,S60,,,0.0,29.7,76.2,403,0.464,0.352,2062,0.41,1217,24.1,7.9,16.1,20.9,1.44,9,1.12,85.71728395061729,120.5,14.15353020678706,82.9,91.7,81.875,2.9396,,6.67,6.56,445.2,19.1,374.94666666666666,5.0,0.0,0,18.18,61.01844660194176,1052.5682038834952,,,,,,,2024-09-04,S60-36
20240904145037,2024-09-04 14:50:37,33,S60-36,853,1228,0,144,308,31,0,70,3.49,0.0,0.0,0.0,2637.49,5.0,1.41,-1.61,0.24,,,,,,200.0,280.0,750.0,1100.0,4.0,3.0,2.0,5.0,0.0,20240904_33,小型,1545.0,2.0,,,S60,,,0.0,29.7,76.2,409,0.468,0.352,2081,0.41,1228,24.7,7.6,17.1,21.0,1.44,9,1.13,89.49885057471265,118.2,13.088632378113315,88.78,93.63225806451612,82.86,2.9396,,6.67,6.56,445.2,19.1,374.94666666666666,5.0,0.0,0,20.18,61.01844660194176,1052.5682038834952,,,,,,,2024-09-04,S60-36
20240904151552,2024-09-04 15:15:52,38,S60-36,844,1219,0,142,304,33,0,68,3.37,0.0,0.0,0.0,2613.37,5.0,1.43,-1.86,0.41,,,,,,200.0,280.0,750.0,1100.0,4.0,3.0,2.0,5.0,0.0,20240904_38,小型,1545.0,2.0,,,S60,,,0.0,29.7,76.2,405,0.467,0.351,2063,0.409,1219,24.9,8.1,16.8,21.0,1.444,9,1.12,86.64320987654321,109.3,13.729826397539378,85.28,95.1107142857143,84.92,2.9396,,6.67,6.56,445.2,19.1,374.94666666666666,5.0,0.0,0,18.18,61.01844660194176,1052.5682038834952,,,,,,,2024-09-04,S60-36
20240904154923,2024-09-04 15:49:23,44,S60-36,522,755,0,85,188,21,0,42,2.14,0.0,0.0,0.0,1615.14,5.5,1.19,-1.88,0.94,,,,,,200.0,280.0,750.0,1100.0,4.0,6.0,2.0,8.0,0.0,20240904_44,小型,1655.0,1.0,,,S60,,,0.0,29.7,76.2,251,0.452,0.339,1277,0.409,755,25.1,8.4,16.7,20.8,1.446,9,0.69,71.52962962962962,82.0,6.899372747378578,66.85999999999999,73.61071428571428,106.682,2.9396,,6.67,6.56,445.2,19.1,374.94666666666666,5.5,0.5,1,-32.18,60.069791666666674,966.122482638889,,,,,,,2024-09-04,S60-36
20240904155252,2024-09-04 15:52:52,45,S60-36,519,754,0,85,184,23,0,41,2.13,0.0,0.0,0.0,1608.13,5.5,1.19,-2.44,0.8,,,,,,200.0,280.0,750.0,1100.0,4.0,6.0,2.0,8.0,0.0,20240904_45,小型,1655.0,1.0,,,S60,,,0.0,29.7,76.2,248,0.462,0.343,1273,0.408,754,25.8,9.3,16.5,20.7,1.453,9,0.69,71.75308641975307,81.2,6.289773915341621,70.02000000000001,73.44285714285715,106.439,2.9396,,6.67,6.56,445.2,19.1,374.94666666666666,5.5,0.0,0,-32.18,60.069791666666674,966.122482638889,,,,,,,2024-09-04,S60-36
20240904162121,2024-09-04 16:21:21,50,S60-36,529,753,0,80,188,20,0,42,2.11,0.0,0.0,0.0,1614.11,6.5,1.27,-1.49,0.67,,,,,,200.0,280.0,750.0,1100.0,4.0,7.0,2.0,8.0,0.0,20240904_50,小型,1655.0,1.0,,,S60,,,0.0,29.7,76.2,250,0.426,0.32,1282,0.413,753,24.8,8.0,16.8,20.5,1.423,9,0.69,69.03950617283951,81.1,6.336776432745901,65.32000000000001,68.825,99.746,2.9396,,6.67,6.56,445.2,19.1,374.94666666666666,6.5,1.0,1,-32.52,60.069791666666674,966.122482638889,,,,,,,2024-09-04,S60-36
20240904162421,2024-09-04 16:24:21,51,S60-36,520,741,0,76,184,21,0,40,2.11,0.0,0.0,0.0,1584.11,7.0,1.33,-2.26,0.54,,,,,,200.0,280.0,750.0,1100.0,4.0,7.0,2.0,8.0,0.0,20240904_51,小型,1655.0,1.0,,,S60,,,0.0,29.7,76.2,245,0.413,0.31,1261,0.412,741,24.9,8.6,16.3,20.3,1.425,9,0.68,71.98395061728395,81.6,6.152575628284375,68.72,72.94642857142857,107.274,2.9396,,6.67,6.56,445.2,19.1,374.94666666666666,7.0,0.5,1,-34.83,60.069791666666674,966.122482638889,,,,,,,2024-09-04,S60-36
20240905074938,2024-09-05 07:49:38,1,S60-24,850,1200,0,125,299,31,0,63,2.66,0.0,0.0,0.0,2570.66,7.0,2.46,-1.16,0.67,,,,,,200.0,260.0,750.0,1100.0,4.0,3.0,3.0,5.0,0.0,20240905_1,小型,840.0,4.0,,,S60,,,0.0,29.6,73.7,393,0.418,0.318,2050,0.415,1200,23.9,7.9,16.0,20.2,1.412,9,1.1,93.97291666666666,118.7,14.360546931078993,83.85999999999999,98.83235294117648,89.848,2.9396,,6.67,6.56,445.2,19.1,374.94666666666666,7.0,0.0,0,14.17,,,,,,,,,2024-09-05,S60-24
20240905081437,2024-09-05 08:14:37,4,S60-24,739,1056,0,119,260,31,0,55,2.37,0.0,0.0,0.0,2262.37,5.5,0.85,-1.2,0.48,,,,,,200.0,260.0,750.0,1100.0,4.0,3.0,3.0,5.0,0.0,20240905_4,小型,840.0,4.0,,,S60,,,0.0,29.6,73.7,346,0.458,0.344,1795,0.412,1056,24.9,9.0,15.9,20.6,1.429,9,0.97,87.52409638554217,107.9,12.307208098160718,82.06,95.5793103448276,98.535,2.9396,,6.67,6.56,445.2,19.1,374.94666666666666,5.5,-1.5,1,1.82,,,,,,,,,2024-09-05,S60-24
20240905084246,2024-09-05 08:42:46,6,S60-24,849,1219,0,140,306,29,0,65,2.74,0.0,0.0,0.0,2610.74,5.0,0.0,-1.28,0.41,,,,,,200.0,260.0,750.0,1100.0,4.0,2.0,3.0,5.0,0.0,20240905_6,小型,935.0,2.0,,,S60,,,0.0,29.6,73.7,400,0.458,0.35,2068,0.411,1219,23.5,7.2,16.2,20.7,1.436,9,1.12,87.80361445783132,111.9,13.668938014848369,84.28,93.33103448275864,83.331,2.9396,,6.67,6.56,445.2,19.1,374.94666666666666,5.0,-0.5,1,16.18,,,,,,,,,2024-09-05,S60-24
20240905090740,2024-09-05 09:07:40,10,S60-31,859,1232,0,140,310,31,0,68,3.11,0.0,0.0,0.0,2643.11,5.5,1.45,-1.38,0.57,,,,,,200.0,260.0,750.0,1100.0,4.0,2.0,3.0,5.0,0.0,20240905_10,小型,935.0,2.0,,,S60,,,0.0,29.6,73.7,409,0.452,0.342,2091,0.411,1232,24.2,7.6,16.6,20.8,1.434,9,1.13,92.11666666666667,124.4,17.591128942177576,85.82,103.38666666666668,91.493,2.9396,,6.67,6.56,445.2,19.1,374.94666666666666,5.5,0.5,1,22.82,,,,,,,,,2024-09-05,S60-31
20240905093452,2024-09-05 09:34:52,13,S60-31,897,1285,0,145,322,32,0,70,3.26,0.0,0.0,0.0,2754.26,5.5,0.69,-1.43,0.47,,,,,,200.0,260.0,750.0,1100.0,4.0,3.0,3.0,5.0,0.0,20240905_13,小型,1022.0,1.0,,,S60,,,0.0,29.6,73.7,424,0.45,0.342,2182,0.411,1285,24.1,7.5,16.5,20.7,1.433,9,1.18,84.83950617283949,120.6,14.469411576186264,78.72,87.3,73.983,2.9396,,6.67,6.56,445.2,19.1,374.94666666666666,5.5,0.0,0,27.82,67.36904761904763,471.5833333333334,,,,,,,2024-09-05,S60-31
20240905095828,2024-09-05 09:58:28,14,S60-31,898,1282,0,146,323,32,0,70,3.25,0.0,0.0,0.0,2754.25,5.5,1.39,-1.32,0.23,,,,,,200.0,260.0,750.0,1100.0,4.0,2.0,3.0,5.0,0.0,20240905_14,小型,1022.0,1.0,,,S60,,,0.0,29.6,73.7,425,0.452,0.344,2180,0.412,1282,24.0,7.5,16.5,20.8,1.428,9,1.18,82.53536585365855,110.8,12.52427274507308,78.5,83.08275862068966,70.409,2.9396,,6.67,6.56,445.2,19.1,374.94666666666666,5.5,0.0,0,28.82,67.36904761904763,471.5833333333334,,,,,,,2024-09-05,S60-31
20240905102402,2024-09-05 10:24:02,17,S60-31,523,754,0,77,187,21,0,41,1.91,0.0,0.0,0.0,1604.91,7.0,0.0,-2.97,0.8,,,,,,200.0,260.0,750.0,1100.0,5.0,2.0,3.0,5.0,0.0,20240905_17,小型,1131.0,3.0,,,S60,,,0.0,29.6,73.7,249,0.412,0.309,1277,0.41,754,24.9,8.4,16.5,20.3,1.442,9,0.69,73.01358024691359,82.4,6.8115144540065895,67.7,75.61071428571428,109.581,2.9396,,6.67,6.56,445.2,19.1,374.94666666666666,7.0,1.5,1,-33.83,68.77000000000001,481.3900000000001,,,,,,,2024-09-05,S60-31
20240905102719,2024-09-05 10:27:19,18,S60-31,522,754,0,79,187,20,0,39,1.92,0.0,0.0,0.0,1602.92,6.5,0.0,-2.79,0.8,,,,,,200.0,260.0,750.0,1100.0,5.0,2.0,3.0,5.0,0.0,20240905_18,小型,1131.0,3.0,,,S60,,,0.0,29.6,73.7,246,0.422,0.321,1276,0.409,754,24.0,8.1,15.9,20.3,1.444,9,0.69,71.0358024691358,84.8,6.901928673767332,67.86,71.09285714285714,103.033,2.9396,,6.67,6.56,445.2,19.1,374.94666666666666,6.5,-0.5,1,-33.52,68.77000000000001,481.3900000000001,,,,,,,2024-09-05,S60-31
20240905110630,2024-09-05 11:06:30,21,S60-31,537,767,0,77,191,21,0,39,1.95,0.0,0.0,0.0,1633.95,7.0,0.0,-2.01,1.05,,,,,,200.0,260.0,750.0,1100.0,5.0,3.0,3.0,5.0,0.0,20240905_21,小型,1131.0,3.0,,,S60,,,0.0,29.6,73.7,251,0.403,0.307,1304,0.412,767,23.9,8.4,15.5,20.1,1.428,9,0.7,72.93456790123457,84.0,7.043816314334211,69.55999999999999,75.36428571428573,107.663,2.9396,,6.67,6.56,445.2,19.1,374.94666666666666,7.0,0.5,1,-33.83,68.77000000000001,481.3900000000001,,,,,,,2024-09-05,S60-31
20240905110940,2024-09-05 11:09:40,22,S60-31,521,755,0,79,188,21,0,41,1.91,0.0,0.0,0.0,1606.91,6.5,0.0,-2.98,0.94,,,,,,200.0,260.0,750.0,1100.0,5.0,3.0,3.0,5.0,0.0,20240905_22,小型,1131.0,3.0,,,S60,,,0.0,29.6,73.7,250,0.42,0.316,1276,0.408,755,24.8,8.4,16.4,20.5,1.449,9,0.69,69.43855421686747,83.2,6.519956968689789,67.64,68.87586206896552,99.82,2.9396,,6.67,6.56,445.2,19.1,374.94666666666666,6.5,-0.5,1,-33.52,68.77000000000001,481.3900000000001,,,,,,,2024-09-05,S60-31
20240905130035,2024-09-05 13:00:35,24,S60-36,911,1295,0,139,325,36,0,69,3.62,0.0,0.0,0.0,2778.62,6.5,2.21,-1.73,0.39,,,,,,200.0,260.0,750.0,1100.0,4.0,2.0,3.0,5.0,25.5,20240905_24,小型,1415.0,4.0,,,S60,,,0.0,27.7,82.4,430,0.428,0.323,2206,0.413,1295,24.4,8.4,16.0,20.5,1.422,9,1.19,84.74814814814815,113.7,13.084531543255462,81.72,89.975,75.609,2.9396,,6.67,6.56,445.2,19.1,374.94666666666666,6.5,0.0,0,26.48,64.9709090909091,1218.2045454545455,,,,,,,2024-09-05,S60-36
20240905132521,2024-09-05 13:25:21,27,S60-36,912,1283,0,128,322,35,0,69,3.63,0.0,0.0,0.0,2752.63,7.5,1.59,-1.72,0.31,,,,,,200.0,260.0,750.0,1100.0,4.0,2.0,3.0,5.0,25.5,20240905_27,小型,1415.0,4.0,,,S60,,,0.0,27.7,82.4,426,0.398,0.3,2195,0.415,1283,24.4,8.2,16.2,20.2,1.407,9,1.18,92.55609756097562,126.3,18.06850175035764,83.74000000000001,104.81724137931032,88.828,2.9396,,6.67,6.56,445.2,19.1,374.94666666666666,7.5,1.0,1,21.12,64.9709090909091,1218.2045454545455,,,,,,,2024-09-05,S60-36
20240905135040,2024-09-05 13:50:40,29,S60-36,898,1273,0,137,319,33,0,70,3.57,0.0,0.0,0.0,2733.57,6.5,2.24,-1.43,0.39,,,,,,200.0,260.0,750.0,1100.0,4.0,3.0,3.0,5.0,25.5,20240905_29,小型,1415.0,4.0,,,S60,,,0.0,27.7,82.4,422,0.429,0.325,2171,0.414,1273,24.4,7.8,16.6,20.5,1.418,9,1.17,86.09876543209876,120.2,13.591568681229658,81.7,90.25714285714288,77.143,2.9396,,6.67,6.56,445.2,19.1,374.94666666666666,6.5,-1.0,1,24.48,64.9709090909091,1218.2045454545455,,,,,,,2024-09-05,S60-36
20240905142141,2024-09-05 14:21:41,32,S60-36,890,1262,0,131,315,34,0,69,3.52,0.0,0.0,0.0,2704.52,7.0,1.55,-1.87,0.4,,,,,,200.0,260.0,750.0,1100.0,4.0,2.0,3.0,5.0,25.5,20240905_32,小型,1540.0,1.0,,,S60,,,0.0,27.7,82.4,418,0.416,0.313,2152,0.414,1262,24.6,8.1,16.5,20.3,1.418,9,1.16,89.375,123.8,15.8979249544443,87.1,96.60666666666668,83.282,2.9396,,6.67,6.56,445.2,19.1,374.94666666666666,7.0,0.5,1,20.17,58.95,1021.8,,,,,,,2024-09-05,S60-36
20240905144833,2024-09-05 14:48:33,35,S60-36,899,1273,0,132,319,31,0,68,3.57,0.0,0.0,0.0,2725.57,7.0,1.54,-1.75,0.39,,,,,,200.0,260.0,750.0,1100.0,4.0,2.0,3.0,5.0,25.5,20240905_35,小型,1540.0,1.0,,,S60,,,0.0,27.7,82.4,418,0.414,0.316,2172,0.414,1273,23.7,7.4,16.3,20.2,1.416,9,1.17,91.17619047619048,119.9,15.631771820540148,87.24000000000001,100.54,85.932,2.9396,,6.67,6.56,445.2,19.1,374.94666666666666,7.0,0.0,0,21.17,58.95,1021.8,,,,,,,2024-09-05,S60-36
20240905151506,2024-09-05 15:15:06,39,S60-36,917,1284,0,129,322,33,0,70,3.61,0.0,0.0,0.0,2758.61,7.5,2.38,-1.19,0.39,,,,,,200.0,260.0,750.0,1100.0,4.0,2.0,3.0,5.0,25.5,20240905_39,小型,1540.0,1.0,,,S60,,,0.0,27.7,82.4,425,0.401,0.304,2201,0.417,1284,24.2,7.8,16.5,20.1,1.4,9,1.18,92.88170731707316,126.6,18.4255200015894,83.66,106.74827586206898,90.465,2.9396,,6.67,6.56,445.2,19.1,374.94666666666666,7.5,0.5,1,22.12,58.95,1021.8,,,,,,,2024-09-05,S60-36
20240905153919,2024-09-05 15:39:19,44,S60-36,520,741,0,76,185,21,0,41,2.09,0.0,0.0,0.0,1586.09,7.0,1.33,-2.26,0.54,,,,,,200.0,260.0,750.0,1100.0,5.0,2.0,2.0,6.0,25.5,20240905_44,小型,1632.0,3.0,,,S60,,,0.0,27.7,82.4,247,0.411,0.308,1261,0.412,741,25.1,8.5,16.6,20.4,1.425,9,0.68,72.18780487804878,83.0,7.223342754382715,66.66,75.91724137931034,111.643,2.9396,,6.67,6.56,445.2,19.1,374.94666666666666,7.0,-0.5,1,-34.83,60.94845360824743,1003.6178694158076,,,,,,,2024-09-05,S60-36
20240905154222,2024-09-05 15:42:22,45,S60-36,516,745,0,79,185,21,0,42,2.12,0.0,0.0,0.0,1590.12,6.5,1.28,-2.46,1.09,,,,,,200.0,260.0,750.0,1100.0,5.0,2.0,2.0,6.0,25.5,20240905_45,小型,1632.0,3.0,,,S60,,,0.0,27.7,82.4,248,0.427,0.319,1261,0.409,745,25.4,8.5,16.9,20.6,1.444,9,0.68,72.06951219512194,80.0,6.458982949169022,69.05999999999999,74.45862068965516,109.498,2.9396,,6.67,6.56,445.2,19.1,374.94666666666666,6.5,-0.5,1,-33.52,60.94845360824743,1003.6178694158076,,,,,,,2024-09-05,S60-36
20240905160752,2024-09-05 16:07:52,50,S60-36,516,742,0,76,181,22,0,43,2.08,0.0,0.0,0.0,1582.08,7.0,1.33,-3.01,0.68,,,,,,200.0,260.0,750.0,1100.0,5.0,2.0,3.0,6.0,25.5,20240905_50,小型,1632.0,3.0,,,S60,,,0.0,27.7,82.4,246,0.42,0.309,1258,0.41,742,26.4,8.9,17.5,20.4,1.438,9,0.68,73.3390243902439,81.3,6.477705783602503,72.98,76.20689655172414,112.069,2.9396,,6.67,6.56,445.2,19.1,374.94666666666666,7.0,0.5,1,-34.83,60.94845360824743,1003.6178694158076,,,,,,,2024-09-05,S60-36
20240905161052,2024-09-05 16:10:52,51,S60-36,512,742,0,79,184,22,0,41,2.09,0.0,0.0,0.0,1582.09,6.5,1.28,-3.21,0.68,,,,,,200.0,260.0,750.0,1100.0,5.0,2.0,3.0,6.0,25.5,20240905_51,小型,1632.0,3.0,,,S60,,,0.0,27.7,82.4,247,0.429,0.32,1254,0.408,742,25.5,8.9,16.6,20.6,1.449,9,0.68,72.56049382716049,80.8,6.654631340251182,71.91999999999999,74.55357142857143,109.638,2.9396,,6.67,6.56,445.2,19.1,374.94666666666666,6.5,-0.5,1,-33.52,60.94845360824743,1003.6178694158076,,,,,,,2024-09-05,S60-36
20240906074917,2024-09-06 07:49:17,1,S60-24,848,1198,0,120,300,30,0,62,2.64,0.0,0.0,0.0,2560.64,7.5,1.69,-1.85,0.5,,,,,,200.0,260.0,750.0,1100.0,4.0,4.0,3.0,5.0,0.0,20240906_1,小型,841.0,2.0,,,S60,,,0.0,30.0,71.3,392,0.4,0.306,2046,0.414,1198,23.5,7.7,15.8,20.0,1.413,9,1.1,91.64939759036145,121.3,14.85751096810038,86.32000000000001,99.4310344827586,90.392,2.9396,,6.67,6.56,445.2,19.1,374.94666666666666,7.5,1.0,1,13.12,,,,,,,,,2024-09-06,S60-24
20240906081436,2024-09-06 08:14:36,4,S60-24,743,1069,0,113,268,26,0,57,2.34,0.0,0.0,0.0,2278.34,6.5,0.89,-2.62,0.66,,,,,,200.0,260.0,750.0,1100.0,4.0,3.0,3.0,5.0,0.0,20240906_4,小型,841.0,2.0,,,S60,,,0.0,30.0,71.3,351,0.422,0.322,1812,0.41,1069,23.6,7.4,16.2,20.4,1.439,9,0.98,90.74271844660193,109.8,11.805845203100144,85.02000000000001,96.21944444444443,98.183,2.9396,,6.67,6.56,445.2,19.1,374.94666666666666,6.5,-1.0,1,0.48,,,,,,,,,2024-09-06,S60-24
20240906084119,2024-09-06 08:41:19,6,S60-24,863,1232,0,134,308,30,0,66,2.72,0.0,0.0,0.0,2635.72,6.0,0.75,-1.48,0.57,,,,,,200.0,260.0,750.0,1100.0,4.0,3.0,3.0,5.0,0.0,20240906_6,小型,933.0,1.0,,,S60,,,0.0,30.0,71.3,404,0.435,0.332,2095,0.412,1232,23.8,7.4,16.3,20.4,1.428,9,1.13,88.6578313253012,121.0,14.371550884122506,83.82000000000001,92.0758620689655,81.483,2.9396,,6.67,6.56,445.2,19.1,374.94666666666666,6.0,-0.5,1,18.41,,,,,,,,,2024-09-06,S60-24
20240906090532,2024-09-06 09:05:32,10,S60-24,835,1198,0,130,300,30,0,66,2.68,0.0,0.0,0.0,2561.68,6.0,0.0,-2.0,0.5,,,,,,200.0,260.0,750.0,1100.0,4.0,3.0,3.0,5.0,0.0,20240906_10,小型,933.0,1.0,,,S60,,,0.0,30.0,71.3,396,0.433,0.328,2033,0.411,1198,24.2,7.6,16.7,20.6,1.435,9,1.1,86.20487804878049,111.0,12.73183931339856,86.78,93.92758620689654,85.389,2.9396,,6.67,6.56,445.2,19.1,374.94666666666666,6.0,0.0,0,14.41,,,,,,,,,2024-09-06,S60-24
20240906093407,2024-09-06 09:34:07,13,S60-31,916,1307,0,138,328,31,0,73,3.29,0.0,0.0,0.0,2796.29,6.5,0.73,-1.93,0.46,,,,,,200.0,260.0,750.0,1100.0,4.0,2.0,3.0,5.0,0.0,20240906_13,小型,1034.0,4.0,,,S60,,,0.0,30.0,71.3,432,0.421,0.319,2223,0.412,1307,24.1,7.2,16.9,20.4,1.427,9,1.2,95.47052631578948,125.6,17.142412000552195,86.58,105.74242424242424,88.119,2.9396,,6.67,6.56,445.2,19.1,374.94666666666666,6.5,0.5,1,25.48,65.43333333333334,458.03333333333336,,,,,,,2024-09-06,S60-31
20240906100542,2024-09-06 10:05:42,16,S60-31,554,796,0,81,199,21,0,42,2.02,0.0,0.0,0.0,1695.02,7.0,0.0,-2.98,0.63,,,,,,200.0,260.0,750.0,1100.0,4.0,5.0,3.0,5.0,0.0,20240906_16,小型,1034.0,4.0,,,S60,,,0.0,30.0,71.3,262,0.407,0.309,1350,0.41,796,24.0,8.0,16.0,20.3,1.437,9,0.73,78.34814814814814,87.7,7.048896439520811,74.9,80.70357142857142,110.553,2.9396,,6.67,6.56,445.2,19.1,374.94666666666666,7.0,0.5,1,-29.83,65.43333333333334,458.03333333333336,,,,,,,2024-09-06,S60-31
20240906100907,2024-09-06 10:09:07,17,S60-31,557,798,0,81,198,21,0,42,2.01,0.0,0.0,0.0,1699.01,7.0,0.0,-2.45,0.88,,,,,,200.0,260.0,750.0,1100.0,4.0,5.0,3.0,5.0,0.0,20240906_17,小型,1034.0,4.0,,,S60,,,0.0,30.0,71.3,261,0.409,0.31,1355,0.411,798,24.1,8.0,16.1,20.2,1.433,9,0.73,76.76707317073172,87.5,6.840126494302623,73.76,78.49655172413793,107.53,2.9396,,6.67,6.56,445.2,19.1,374.94666666666666,7.0,0.0,0,-29.83,65.43333333333334,458.03333333333336,,,,,,,2024-09-06,S60-31
20240906103231,2024-09-06 10:32:31,18,S60-31,549,784,0,80,197,20,0,42,1.99,0.0,0.0,0.0,1673.99,7.0,0.0,-2.49,0.51,,,,,,230.0,280.0,750.0,1100.0,4.0,3.0,3.0,5.0,0.0,20240906_18,小型,1130.0,3.0,,,S60,,,0.0,30.0,71.3,259,0.406,0.309,1333,0.412,784,23.9,7.7,16.2,20.3,1.428,9,0.72,78.01975308641974,88.4,7.639136072818292,72.7,80.83928571428574,112.277,2.9396,,6.67,6.56,445.2,19.1,374.94666666666666,7.0,0.0,0,-30.83,69.88095238095238,489.1666666666666,,,,,,,2024-09-06,S60-31
20240906103603,2024-09-06 10:36:03,19,S60-31,556,796,0,83,198,22,0,44,2.01,0.0,0.0,0.0,1701.01,6.5,0.0,-2.28,0.63,,,,,,230.0,280.0,750.0,1100.0,4.0,3.0,3.0,5.0,0.0,20240906_19,小型,1130.0,3.0,,,S60,,,0.0,30.0,71.3,264,0.419,0.314,1352,0.411,796,25.0,8.3,16.7,20.4,1.432,9,0.73,77.65308641975308,89.2,7.830993920483854,70.62,80.425,110.171,2.9396,,6.67,6.56,445.2,19.1,374.94666666666666,6.5,-0.5,1,-29.52,69.88095238095238,489.1666666666666,,,,,,,2024-09-06,S60-31
20240906110526,2024-09-06 11:05:26,22,S60-31,571,808,0,78,201,22,0,41,2.04,0.0,0.0,0.0,1723.04,8.0,1.3,-2.23,0.75,,,,,,230.0,280.0,750.0,1100.0,4.0,3.0,3.0,5.0,0.0,20240906_22,小型,1130.0,3.0,,,S60,,,0.0,30.0,71.3,264,0.388,0.295,1379,0.414,808,23.9,8.3,15.5,19.9,1.415,9,0.74,76.30361445783133,89.2,7.598548462892337,73.62,77.52758620689656,104.767,2.9396,,6.67,6.56,445.2,19.1,374.94666666666666,8.0,1.5,1,-21.15,69.88095238095238,489.1666666666666,,,,,,,2024-09-06,S60-31
20240906110824,2024-09-06 11:08:24,23,S60-31,559,797,0,82,199,21,0,44,2.0,0.0,0.0,0.0,1704.0,7.0,1.23,-2.1,0.76,,,,,,230.0,280.0,750.0,1100.0,4.0,3.0,3.0,5.0,0.0,20240906_23,小型,1130.0,3.0,,,S60,,,0.0,30.0,71.3,264,0.412,0.311,1356,0.412,797,24.6,8.0,16.7,20.3,1.426,9,0.73,75.36913580246915,87.2,7.031492509238962,72.5,76.53214285714284,104.839,2.9396,,6.67,6.56,445.2,19.1,374.94666666666666,7.0,-1.0,1,-28.83,69.88095238095238,489.1666666666666,,,,,,,2024-09-06,S60-31
20240906125945,2024-09-06 12:59:45,24,S60-36,932,1307,0,130,323,37,0,69,3.68,0.0,0.0,0.0,2801.68,7.5,1.56,-1.17,0.46,,,,,,200.0,260.0,750.0,1100.0,4.0,3.0,3.0,5.0,0.0,20240906_24,小型,1420.0,2.0,,,S60,,,0.0,28.1,78.9,429,0.402,0.303,2239,0.416,1307,24.7,8.6,16.1,20.0,1.402,9,1.2,95.35111111111112,122.5,16.159587759073865,87.92,103.80967741935484,86.508,2.9396,,6.67,6.56,445.2,19.1,374.94666666666666,7.5,0.5,1,23.12,62.041964285714286,1158.1166666666668,,,,,,,2024-09-06,S60-36
20240906132857,2024-09-06 13:28:57,27,S60-36,897,1285,0,141,321,32,0,71,3.64,0.0,0.0,0.0,2750.64,6.0,1.44,-1.97,0.47,,,,,,200.0,260.0,750.0,1100.0,4.0,2.0,3.0,5.0,0.0,20240906_27,小型,1420.0,2.0,,,S60,,,0.0,28.1,78.9,424,0.439,0.333,2182,0.411,1285,24.3,7.5,16.7,20.6,1.433,9,1.18,84.13333333333334,118.5,14.132468527000746,78.84,87.85357142857141,74.452,2.9396,,6.67,6.56,445.2,19.1,374.94666666666666,6.0,-1.5,1,25.41,62.041964285714286,1158.1166666666668,,,,,,,2024-09-06,S60-36
20240906135303,2024-09-06 13:53:03,29,S60-36,888,1263,0,134,315,33,0,70,3.55,0.0,0.0,0.0,2706.55,6.5,0.75,-1.66,0.48,,,,,,200.0,260.0,750.0,1100.0,4.0,3.0,3.0,5.0,0.0,20240906_29,小型,1420.0,2.0,,,S60,,,0.0,28.1,78.9,418,0.425,0.321,2151,0.413,1263,24.6,7.9,16.7,20.4,1.422,9,1.16,92.45060240963856,154.0,18.144462951040488,85.16,96.88620689655173,83.523,2.9396,,6.67,6.56,445.2,19.1,374.94666666666666,6.5,0.5,1,21.48,62.041964285714286,1158.1166666666668,,,,,,,2024-09-06,S60-36
20240906142254,2024-09-06 14:22:54,32,S60-36,897,1275,0,136,320,33,0,67,3.54,0.0,0.0,0.0,2731.54,6.5,1.49,-1.54,0.55,,,,,,200.0,260.0,750.0,1100.0,4.0,2.0,3.0,5.0,0.0,20240906_32,小型,1539.0,1.0,,,S60,,,0.0,28.1,78.9,420,0.425,0.324,2172,0.413,1275,23.8,7.9,16.0,20.4,1.421,9,1.17,91.44691358024691,126.5,16.43333022627687,86.86,99.42499999999998,84.979,2.9396,,6.67,6.56,445.2,19.1,374.94666666666666,6.5,0.0,0,23.48,60.625,1051.84375,,,,,,,2024-09-06,S60-36
20240906144827,2024-09-06 14:48:27,34,S60-36,874,1243,0,133,309,33,0,69,3.41,0.0,0.0,0.0,2664.41,6.5,1.53,-1.47,0.57,,,,,,200.0,260.0,750.0,1100.0,4.0,3.0,3.0,5.0,0.0,20240906_34,小型,1539.0,1.0,,,S60,,,0.0,28.1,78.9,411,0.43,0.324,2117,0.413,1243,24.8,8.0,16.8,20.4,1.422,9,1.14,90.95555555555556,120.1,15.27079032129762,87.96000000000001,97.88928571428572,85.868,2.9396,,6.67,6.56,445.2,19.1,374.94666666666666,6.5,0.0,0,20.48,60.625,1051.84375,,,,,,,2024-09-06,S60-36
20240906151409,2024-09-06 15:14:09,38,S60-36,904,1286,0,133,317,39,0,68,3.52,0.0,0.0,0.0,2750.52,7.0,1.53,-2.06,0.55,,,,,,200.0,260.0,750.0,1100.0,4.0,2.0,3.0,5.0,0.0,20240906_38,小型,1539.0,1.0,,,S60,,,0.0,28.1,78.9,424,0.42,0.314,2190,0.413,1286,25.2,9.2,16.0,20.3,1.423,9,1.18,91.85978260869564,118.9,16.04213243294729,86.94,101.96060606060604,86.407,2.9396,,6.67,6.56,445.2,19.1,374.94666666666666,7.0,0.5,1,22.17,60.625,1051.84375,,,,,,,2024-09-06,S60-36
20240906153904,2024-09-06 15:39:04,43,S60-31,546,787,0,81,196,22,0,45,1.91,0.0,0.0,0.0,1678.91,7.0,1.25,-3.02,0.9,,,,,,200.0,260.0,750.0,1100.0,5.0,3.0,3.0,6.0,0.0,20240906_43,小型,1635.0,3.0,,,S60,,,0.0,28.1,78.9,263,0.413,0.308,1333,0.41,787,25.5,8.4,17.1,20.5,1.441,9,0.72,75.51397849462364,83.3,5.853545775858864,72.14,75.978125,105.525,2.9396,,6.67,6.56,445.2,19.1,374.94666666666666,7.0,0.0,0,-29.83,60.54897959183673,994.0124149659864,,,,,,,2024-09-06,S60-31
20240906154218,2024-09-06 15:42:18,44,S60-31,538,777,0,82,193,23,0,45,1.91,0.0,0.0,0.0,1659.91,6.5,1.23,-2.71,0.91,,,,,,200.0,260.0,750.0,1100.0,5.0,3.0,3.0,6.0,0.0,20240906_44,小型,1635.0,3.0,,,S60,,,0.0,28.1,78.9,261,0.425,0.314,1315,0.409,777,26.1,8.8,17.2,20.7,1.444,9,0.71,75.17654320987654,84.1,7.169211806547861,71.84,78.76071428571429,110.931,2.9396,,6.67,6.56,445.2,19.1,374.94666666666666,6.5,-0.5,1,-30.52,60.54897959183673,994.0124149659864,,,,,,,2024-09-06,S60-31
20240906160822,2024-09-06 16:08:22,49,S60-31,516,743,0,79,184,21,0,39,1.85,0.0,0.0,0.0,1583.85,6.5,1.28,-2.46,0.81,,,,,,200.0,260.0,750.0,1100.0,5.0,3.0,3.0,6.0,0.0,20240906_49,小型,1635.0,3.0,,,S60,,,0.0,28.1,78.9,244,0.429,0.324,1259,0.41,743,24.6,8.6,16.0,20.4,1.44,9,0.68,71.14814814814815,81.6,6.314340158114156,70.86,72.85357142857143,107.138,2.9396,,6.67,6.56,445.2,19.1,374.94666666666666,6.5,0.0,0,-33.52,60.54897959183673,994.0124149659864,,,,,,,2024-09-06,S60-31
20240906161122,2024-09-06 16:11:22,50,S60-31,517,743,0,79,185,21,0,42,1.85,0.0,0.0,0.0,1588.85,6.5,1.28,-2.27,0.81,,,,,,200.0,260.0,750.0,1100.0,5.0,3.0,3.0,6.0,0.0,20240906_50,小型,1635.0,3.0,,,S60,,,0.0,28.1,78.9,248,0.427,0.319,1260,0.41,743,25.4,8.5,16.9,20.6,1.437,9,0.68,72.50731707317073,81.9,6.956709000596245,68.32000000000001,75.04137931034484,110.355,2.9396,,6.67,6.56,445.2,19.1,374.94666666666666,6.5,0.0,0,-33.52,60.54897959183673,994.0124149659864,,,,,,,2024-09-06,S60-31
20240909101320,2024-09-09 10:13:20,17,S60-24,547,775,0,69,193,21,0,40,1.63,0.0,0.0,0.0,1646.63,9.0,1.47,-3.36,0.65,,,,,,210.0,260.0,750.0,1100.0,5.0,8.0,3.0,6.0,0.0,20240909_17,小型,,3.0,,,S60,,,0.0,28.3,72.9,254,0.358,0.272,1322,0.414,775,24.0,8.3,15.7,19.6,1.417,9,0.71,75.51204819277109,82.7,6.041510973345241,74.58,77.81724137931033,109.602,2.9396,,6.67,6.56,445.2,19.1,374.94666666666666,9.0,2.5,1,-19.63,,,,,,,,,2024-09-09,S60-24
20240909101703,2024-09-09 10:17:03,18,S60-24,543,775,0,71,194,21,0,40,1.62,0.0,0.0,0.0,1645.62,8.5,0.0,-3.55,0.65,,,,,,210.0,260.0,750.0,1100.0,5.0,8.0,3.0,6.0,0.0,20240909_18,小型,,3.0,,,S60,,,0.0,28.3,72.9,255,0.366,0.278,1318,0.412,775,23.9,8.2,15.7,19.8,1.427,9,0.71,77.3345238095238,86.8,7.573221841393326,72.4,81.66333333333333,115.019,2.9396,,6.67,6.56,445.2,19.1,374.94666666666666,8.5,-0.5,1,-18.44,,,,,,,,,2024-09-09,S60-24
20240909125956,2024-09-09 12:59:56,21,S60-31,849,1197,0,116,299,32,0,64,2.93,0.0,0.0,0.0,2559.93,8.0,1.75,-2.19,0.42,,,,,,210.0,260.0,750.0,1100.0,5.0,2.0,3.0,6.0,38.0,20240909_21,小型,1430.0,4.0,,,S60,,,0.0,25.8,87.6,395,0.388,0.294,2046,0.415,1197,24.3,8.1,16.2,20.0,1.41,9,1.1,87.31547619047618,121.5,13.97525444054614,82.74,92.65000000000002,84.227,2.9396,,6.67,6.56,445.2,19.1,374.94666666666666,8.0,-0.5,1,16.85,61.52252252252252,1138.1666666666667,,,,,,,2024-09-09,S60-31
20240909132604,2024-09-09 13:26:04,24,S60-31,733,1055,0,112,261,30,0,56,2.54,0.0,0.0,0.0,2249.54,6.5,0.9,-2.91,0.38,,,,,,210.0,260.0,750.0,1100.0,5.0,3.0,3.0,6.0,38.0,20240909_24,小型,1430.0,4.0,,,S60,,,0.0,25.8,87.6,347,0.429,0.323,1788,0.41,1055,24.8,8.6,16.1,20.4,1.439,9,0.97,83.62771084337349,101.9,10.230515577263416,77.66,87.5,90.206,2.9396,,6.67,6.56,445.2,19.1,374.94666666666666,6.5,-1.5,1,-0.52,61.52252252252252,1138.1666666666667,,,,,,,2024-09-09,S60-31
20240909135802,2024-09-09 13:58:02,28,S60-31,730,1047,0,112,261,29,0,56,2.53,0.0,0.0,0.0,2237.53,6.5,1.82,-2.41,0.58,,,,,,210.0,260.0,750.0,1100.0,5.0,4.0,3.0,6.0,38.0,20240909_28,小型,1430.0,4.0,,,S60,,,0.0,25.8,87.6,346,0.429,0.324,1777,0.411,1047,24.6,8.4,16.2,20.5,1.434,9,0.96,77.34555555555555,95.3,9.691085951201767,73.02000000000001,78.11935483870967,81.374,2.9396,,6.67,6.56,445.2,19.1,374.94666666666666,6.5,0.0,0,-0.52,61.52252252252252,1138.1666666666667,,,,,,,2024-09-09,S60-31
