Repository: Vincent626/concrete-strength-analysis

# 🎯 S60 & M60 混凝土強度預測模型訓練成果報告

> **更新日期**: 2026-02-04  
> **專案目標**: 建立 S60/M60 混凝土 28 天抗壓強度預測模型

---

## 📋 摘要

本專案針對 S60（小型）與 M60（中型）離心混凝土管配比，建立機器學習預測模型。透過配料特徵分析，預測 28 天抗壓強度，並識別影響強度的關鍵因素。

### 主要成果

| 模型 | 樣本數 | R² | MAE (kgf/cm²) | 狀態 |
|:---|---:|---:|---:|:---|
| **S60** | 46 | **0.360** | 28 | ✅ 可用 |
| **M60** | 52 | **0.206** | 25 | ✅ 可用 |

---

## 📈 模型效能比較
> **說明**：S60 模型 R²=0.360，M60 模型 R²=0.206，兩者皆具有預測能力。S60 表現較佳，預測誤差約 28 kgf/cm²。

---

## 📊 強度分布比較
> **說明**：S60 與 M60 的強度分布相似，平均約 605 kgf/cm²，皆高於設計強度 510 kgf/cm²（紅色虛線）。

---

File: S60_M60_dataset_v9_shared.csv (part 81 of 138)
match_key,日期及時間,序,配比 ,耗用骨材1,耗用骨材2,耗用骨材3,耗用水,耗用泥料1,耗用泥料2,耗用泥料3,耗用泥料4,耗用藥劑1,耗用藥劑2,耗用藥劑3,耗用藥劑4,耗用小計,表面水骨材1,誤差%水,誤差%骨材1,誤差%骨材2,坍度(cm),混凝土溫度(℃),試體1強度(X1),試體2強度(X2),試體3強度(X3),加料轉速,慢速轉速,中速轉速,高速轉速,加料時間,慢速時間,中速時間,高速時間,總降水量,cp_key,類型,入池,蒸養池,離心開始,離心結束,母體,平均強度,強度_原始,強度_修正,環境溫度,環境濕度,膠結料總量,水灰比,水膠比,骨材總量,砂石比,粗骨材總量,水泥取代率,矽灰取代率,爐石取代率,漿體比例,粗細骨材比,月份,拌合米數,平均電流,最大電流,電流標準差,最終電流,穩定階段平均電流,單位體積穩定電流,砂_FM,砂_Mud,六分_FM,三分_FM,水泥砂漿_28天平均強度,水泥_流動性,水泥砂漿_7天平均強度,設定扣水率(%),扣水率_變動幅度,扣水率_是否變更,水量微調偏離度,蒸養實際平均溫度,蒸養實際總積溫,蒸養實際階段1溫度,蒸養實際階段2溫度,蒸養實際階段3溫度,實際離心平均轉速,實際離心平均電流,實際離心總能量,日期,配比
20240910125940,2024-09-10 12:59:40,25,S60-31,849,1198,0,116,298,32,0,64,2.99,0.0,0.0,0.0,2559.99,8.0,1.75,-2.19,0.5,,,,,,200.0,260.0,750.0,1100.0,4.0,3.0,3.0,5.0,0.0,20240910_25,小型,1421.0,2.0,,,S60,,,0.0,27.8,80.6,394,0.389,0.294,2047,0.415,1198,24.4,8.1,16.2,19.9,1.411,9,1.1,91.132183908046,118.4,19.32336739324836,86.44,108.3548387096774,98.504,2.9396,,6.48,6.56,445.2,19.1,374.94666666666666,8.0,1.5,1,16.85,59.40446428571428,1107.8932589285712,,,,,,,2024-09-10,S60-31
20240910132534,2024-09-10 13:25:34,28,S60-31,733,1057,0,115,265,27,0,56,2.62,0.0,0.0,0.0,2255.62,6.0,0.88,-2.53,0.57,,,,,,200.0,260.0,750.0,1100.0,4.0,3.0,3.0,5.0,0.0,20240910_28,小型,1421.0,2.0,,,S60,,,0.0,27.8,80.6,348,0.434,0.33,1790,0.409,1057,23.9,7.8,16.1,20.6,1.442,9,0.97,87.73555555555556,103.7,11.429613691450925,82.10000000000001,93.1258064516129,96.006,2.9396,,6.48,6.56,445.2,19.1,374.94666666666666,6.0,-2.0,1,-0.59,59.40446428571428,1107.8932589285712,,,,,,,2024-09-10,S60-31
20240910135151,2024-09-10 13:51:51,30,S60-31,720,1046,0,118,262,33,0,57,2.58,0.0,0.0,0.0,2238.58,5.5,0.85,-2.83,0.48,,,,,,200.0,260.0,750.0,1100.0,4.0,5.0,3.0,5.0,0.0,20240910_30,小型,1421.0,2.0,,,S60,,,0.0,27.8,80.6,352,0.45,0.335,1766,0.408,1046,25.6,9.4,16.2,21.0,1.453,9,0.96,82.03103448275863,96.6,9.049129129938704,82.82000000000001,81.51290322580645,84.909,2.9396,,6.48,6.56,445.2,19.1,374.94666666666666,5.5,-0.5,1,0.82,59.40446428571428,1107.8932589285712,,,,,,,2024-09-10,S60-31
20240911130002,2024-09-11 13:00:02,25,S60-31,867,1197,0,116,300,31,0,66,2.97,0.0,0.0,0.0,2579.97,8.0,1.75,-0.12,0.42,,,,,,200.0,260.0,750.0,1100.0,4.0,3.0,3.0,5.0,0.0,20240911_25,小型,1424.0,4.0,,,S60,,,0.0,28.4,78.5,397,0.387,0.292,2064,0.42,1197,24.4,7.8,16.6,19.9,1.381,9,1.1,88.70123456790122,115.0,13.765420029890077,79.04,98.18214285714284,89.256,2.9396,,6.48,6.56,417.16,19.3,294.3066666666667,8.0,2.5,1,16.85,66.16923076923077,1230.7476923076924,,,,,,,2024-09-11,S60-31
20240911132634,2024-09-11 13:26:34,28,S60-31,756,1057,0,113,263,30,0,59,2.65,0.0,0.0,0.0,2280.65,6.5,1.8,0.13,0.57,,,,,,200.0,260.0,750.0,1100.0,4.0,3.0,3.0,5.0,0.0,20240911_28,小型,1424.0,4.0,,,S60,,,0.0,28.4,78.5,352,0.43,0.321,1813,0.417,1057,25.3,8.5,16.8,20.4,1.398,9,0.97,79.62962962962963,104.1,10.22967656276948,75.64000000000001,81.02142857142857,83.527,2.9396,,6.48,6.56,417.16,19.3,294.3066666666667,6.5,-1.5,1,0.48,66.16923076923077,1230.7476923076924,,,,,,,2024-09-11,S60-31
20240911135556,2024-09-11 13:55:56,30,S60-31,740,1036,0,107,257,31,0,56,2.56,0.0,0.0,0.0,2229.56,7.0,1.9,-0.4,0.58,,,,,,200.0,260.0,750.0,1100.0,4.0,5.0,3.0,5.0,0.0,20240911_30,小型,1424.0,4.0,,,S60,,,0.0,28.4,78.5,344,0.416,0.311,1776,0.417,1036,25.3,9.0,16.3,20.3,1.4,9,0.95,81.34691358024692,100.9,11.109167456885515,77.82000000000001,84.8392857142857,89.305,2.9396,,6.48,6.56,417.16,19.3,294.3066666666667,7.0,0.5,1,-3.83,66.16923076923077,1230.7476923076924,,,,,,,2024-09-11,S60-31
20240912125916,2024-09-12 12:59:16,24,S60-31,902,1168,0,109,299,31,0,66,2.94,0.0,0.0,0.0,2577.94,8.5,1.87,-0.44,0.52,,,,,,200.0,260.0,750.0,1100.0,4.0,7.0,3.0,5.0,1.5,20240912_24,小型,1425.0,3.0,,,S60,,,0.0,28.1,83.2,396,0.365,0.275,2070,0.436,1168,24.5,7.8,16.7,19.6,1.295,9,1.1,88.34074074074073,118.0,14.389792144774772,83.52000000000001,97.11071428571428,88.282,2.9396,,6.48,6.56,417.16,19.3,294.3066666666667,8.5,1.5,1,19.56,58.42792792792792,1085.7856606606604,,,,,,,2024-09-12,S60-31
20240912132939,2024-09-12 13:29:39,27,S60-31,784,1031,0,104,264,30,0,58,2.62,0.0,0.0,0.0,2273.62,7.5,1.96,-0.89,0.68,,,,,,200.0,260.0,750.0,1100.0,4.0,4.0,3.0,5.0,1.5,20240912_27,小型,1425.0,3.0,,,S60,,,0.0,28.1,83.2,352,0.394,0.295,1815,0.432,1031,25.0,8.5,16.5,20.1,1.315,9,0.97,81.77999999999999,106.3,12.055341017939872,76.78,86.13793103448276,88.802,2.9396,,6.48,6.56,417.16,19.3,294.3066666666667,7.5,-1.0,1,-2.88,58.42792792792792,1085.7856606606604,,,,,,,2024-09-12,S60-31
20240912135719,2024-09-12 13:57:19,29,S60-31,792,1041,0,108,267,30,0,59,2.65,0.0,0.0,0.0,2299.65,7.0,0.93,-0.5,0.58,,,,,,200.0,260.0,750.0,1100.0,4.0,5.0,3.0,5.0,1.5,20240912_29,小型,1425.0,3.0,,,S60,,,0.0,28.1,83.2,356,0.404,0.303,1833,0.432,1041,25.0,8.4,16.6,20.2,1.314,9,0.98,79.58641975308642,106.6,11.863448930018846,75.04,82.0357142857143,83.71,2.9396,,6.48,6.56,417.16,19.3,294.3066666666667,7.0,-0.5,1,-2.83,58.42792792792792,1085.7856606606604,,,,,,,2024-09-12,S60-31
20240913125943,2024-09-13 12:59:43,25,S60-36,899,1166,0,113,299,30,0,64,3.3,0.0,0.0,0.0,2574.3,8.0,1.8,-0.33,0.34,,,,,,200.0,260.0,750.0,1100.0,4.0,4.0,3.0,5.0,0.0,20240913_25,小型,1419.0,4.0,,,S60,,,0.0,27.5,76.9,393,0.378,0.288,2065,0.435,1166,23.9,7.6,16.3,19.7,1.297,9,1.1,89.66172839506173,118.2,14.705668411616095,80.17999999999999,97.94642857142856,89.042,2.9396,,6.48,6.56,417.16,19.3,294.3066666666667,8.0,1.0,1,13.85,60.771428571428565,1135.412857142857,,,,,,,2024-09-13,S60-36
20240913132421,2024-09-13 13:24:21,28,S60-36,782,1031,0,111,260,30,0,59,2.94,0.0,0.0,0.0,2275.94,6.5,1.83,-0.26,0.68,,,,,,200.0,260.0,750.0,1100.0,4.0,4.0,3.0,5.0,0.0,20240913_28,小型,1419.0,4.0,,,S60,,,0.0,27.5,76.9,349,0.427,0.318,1813,0.431,1031,25.5,8.6,16.9,20.2,1.318,9,0.97,83.93580246913581,103.8,11.464161102677425,78.12,90.73214285714288,93.538,2.9396,,6.48,6.56,417.16,19.3,294.3066666666667,6.5,-1.5,1,-1.52,60.771428571428565,1135.412857142857,,,,,,,2024-09-13,S60-36
20240913135005,2024-09-13 13:50:05,30,S60-36,757,999,0,108,256,27,0,54,2.88,0.0,0.0,0.0,2203.88,6.5,1.89,-0.26,0.6,,,,,,200.0,260.0,750.0,1100.0,4.0,5.0,3.0,5.0,0.0,20240913_30,小型,1419.0,4.0,,,S60,,,0.0,27.5,76.9,337,0.422,0.32,1756,0.431,999,24.0,8.0,16.0,20.2,1.32,9,0.94,78.63703703703703,100.0,9.89175294910036,75.85999999999999,80.325,85.452,2.9396,,6.48,6.56,417.16,19.3,294.3066666666667,6.5,0.0,0,-4.52,60.771428571428565,1135.412857142857,,,,,,,2024-09-13,S60-36
20240918075319,2024-09-18 07:53:19,1,S60-24,906,1168,0,112,299,29,0,68,2.62,0.0,0.0,0.0,2584.62,8.0,0.9,0.44,0.52,,,,,,230.0,260.0,750.0,1100.0,4.0,5.0,3.0,5.0,0.0,20240918_1,小型,855.0,3.0,,,S60,,,0.0,29.2,72.7,396,0.375,0.283,2074,0.437,1168,24.5,7.3,17.2,19.7,1.289,9,1.1,95.731914893617,127.2,17.321829867257204,83.58000000000001,105.95454545454544,96.322,2.9396,,6.66,6.56,417.16,19.3,294.3066666666667,8.0,1.5,1,12.85,,,,,,,,,2024-09-18,S60-24
20240918082135,2024-09-18 08:21:35,4,S60-24,780,1029,0,118,264,27,0,61,2.51,0.0,0.0,0.0,2281.51,5.5,0.85,0.52,0.49,,,,,,230.0,260.0,750.0,1100.0,4.0,4.0,3.0,5.0,0.0,20240918_4,小型,855.0,3.0,,,S60,,,0.0,29.2,72.7,352,0.447,0.335,1809,0.431,1029,25.0,7.7,17.3,20.6,1.319,9,0.97,87.44583333333333,109.3,13.339375584045236,80.14,94.0029411764706,96.91,2.9396,,6.66,6.56,417.16,19.3,294.3066666666667,5.5,-2.5,1,0.82,,,,,,,,,2024-09-18,S60-24
20240918085750,2024-09-18 08:57:50,11,S60-31,889,1186,0,144,306,31,0,68,3.21,0.0,0.0,0.0,2627.21,4.5,0.7,0.11,0.25,,,,,,230.0,260.0,750.0,1100.0,4.0,3.0,3.0,5.0,0.0,20240918_11,小型,1011.0,1.0,,,S60,,,0.0,29.2,72.7,405,0.471,0.356,2075,0.428,1186,24.4,7.7,16.8,20.9,1.334,9,1.12,84.51975308641975,108.5,12.107465503840512,82.8,87.86071428571428,78.447,2.9396,,6.66,6.56,417.16,19.3,294.3066666666667,4.5,-1.0,1,18.83,65.39285714285714,457.75,,,,,,,2024-09-18,S60-31
20240918092954,2024-09-18 09:29:54,12,S60-31,871,1156,0,137,297,29,0,66,3.11,0.0,0.0,0.0,2559.11,5.0,0.74,0.35,0.43,,,,,,230.0,260.0,750.0,1100.0,4.0,3.0,3.0,5.0,0.0,20240918_12,小型,1011.0,1.0,,,S60,,,0.0,29.2,72.7,392,0.461,0.349,2027,0.43,1156,24.2,7.4,16.8,20.7,1.327,9,1.09,85.27777777777777,107.3,11.671702616812537,82.78,89.48928571428573,82.1,2.9396,,6.66,6.56,417.16,19.3,294.3066666666667,5.0,0.5,1,13.18,65.39285714285714,457.75,,,,,,,2024-09-18,S60-31
20240918095718,2024-09-18 09:57:18,15,S60-31,882,1165,0,137,300,29,0,70,3.24,0.0,0.0,0.0,2586.24,5.0,0.74,0.57,0.26,,,,,,230.0,260.0,750.0,1100.0,4.0,3.0,3.0,5.0,0.0,20240918_15,小型,1115.0,4.0,,,S60,,,0.0,29.2,72.7,399,0.457,0.343,2047,0.431,1165,24.8,7.3,17.5,20.8,1.321,9,1.1,81.5202380952381,111.6,11.3673276559862,79.25999999999999,83.20666666666665,75.642,2.9396,,6.66,6.56,417.16,19.3,294.3066666666667,5.0,0.0,0,13.18,61.18571428571429,428.3,,,,,,,2024-09-18,S60-31
20240918102958,2024-09-18 10:29:58,18,S60-31,614,796,0,82,205,21,0,45,2.23,0.0,0.0,0.0,1765.23,7.0,0.0,0.82,0.51,,,,,,230.0,260.0,750.0,1100.0,9.0,0.0,3.0,11.0,0.0,20240918_18,小型,1115.0,4.0,,,S60,,,0.0,29.2,72.7,271,0.4,0.303,1410,0.435,796,24.4,7.7,16.6,20.0,1.296,9,0.75,70.74691358024691,84.9,7.709511304102692,66.3,71.36428571428571,95.152,2.9396,,6.66,6.56,417.16,19.3,294.3066666666667,7.0,2.0,1,-28.83,61.18571428571429,428.3,,,,,,,2024-09-18,S60-31
20240918103548,2024-09-18 10:35:48,19,S60-31,605,795,0,88,206,20,0,46,2.27,0.0,0.0,0.0,1762.27,6.0,0.0,0.33,0.38,,,,,,230.0,260.0,750.0,1100.0,9.0,0.0,3.0,11.0,0.0,20240918_19,小型,1115.0,4.0,,,S60,,,0.0,29.2,72.7,272,0.427,0.324,1400,0.432,795,24.3,7.4,16.9,20.5,1.314,9,0.75,69.94320987654321,82.7,7.169395488603011,65.5,69.19285714285714,92.257,2.9396,,6.66,6.56,417.16,19.3,294.3066666666667,6.0,-1.0,1,-27.59,61.18571428571429,428.3,,,,,,,2024-09-18,S60-31
20240918111042,2024-09-18 11:10:42,22,S60-31,583,752,0,75,194,20,0,44,2.2,0.0,0.0,0.0,1670.2,7.5,0.0,0.69,0.27,,,,,,230.0,260.0,750.0,1100.0,5.0,4.0,3.0,5.0,0.0,20240918_22,小型,1210.0,2.0,,,S60,,,0.0,29.2,72.7,258,0.387,0.291,1335,0.437,752,24.8,7.8,17.1,20.0,1.29,9,0.71,70.78139534883721,81.8,6.3137449106839645,68.3,70.90333333333334,99.864,2.9396,,6.66,6.56,417.16,19.3,294.3066666666667,7.5,1.5,1,-31.88,59.756800000000005,1244.9333333333334,,,,,,,2024-09-18,S60-31
20240918111416,2024-09-18 11:14:16,23,S60-31,574,755,0,81,194,21,0,46,2.15,0.0,0.0,0.0,1673.15,6.5,1.25,0.0,0.67,,,,,,230.0,260.0,750.0,1100.0,5.0,4.0,3.0,5.0,0.0,20240918_23,小型,1210.0,2.0,,,S60,,,0.0,29.2,72.7,261,0.418,0.31,1329,0.432,755,25.7,8.0,17.6,20.5,1.315,9,0.71,71.39382716049383,83.3,6.649094353610342,66.72,71.95,101.338,2.9396,,6.66,6.56,417.16,19.3,294.3066666666667,6.5,-1.0,1,-31.52,59.756800000000005,1244.9333333333334,,,,,,,2024-09-18,S60-31
20240918113945,2024-09-18 11:39:45,24,S60-31,564,735,0,78,183,19,0,43,2.05,0.0,0.0,0.0,1624.05,6.5,0.0,1.08,0.82,,,,,,230.0,260.0,750.0,1100.0,5.0,5.0,3.0,5.0,0.0,20240918_24,小型,1210.0,2.0,,,S60,,,0.0,29.2,72.7,245,0.426,0.318,1299,0.434,735,25.3,7.8,17.6,19.9,1.303,9,0.69,72.27951807228915,83.1,5.825282640356161,70.22,73.25172413793102,106.162,2.9396,,6.66,6.56,417.16,19.3,294.3066666666667,6.5,0.0,0,-34.52,59.756800000000005,1244.9333333333334,,,,,,,2024-09-18,S60-31
20240918114433,2024-09-18 11:44:33,25,S60-31,563,735,0,79,189,20,0,45,2.09,0.0,0.0,0.0,1633.09,6.5,1.28,0.9,0.82,,,,,,230.0,260.0,750.0,1100.0,5.0,5.0,3.0,5.0,0.0,20240918_25,小型,1210.0,2.0,,,S60,,,0.0,29.2,72.7,254,0.418,0.311,1298,0.434,735,25.6,7.9,17.7,20.4,1.306,9,0.69,73.02222222222221,83.5,6.084568621409573,70.94,72.79642857142856,105.502,2.9396,,6.66,6.56,417.16,19.3,294.3066666666667,6.5,0.0,0,-33.52,59.756800000000005,1244.9333333333334,,,,,,,2024-09-18,S60-31
20240918130203,2024-09-18 13:02:03,26,S60-36,961,1252,0,130,323,31,0,72,3.76,0.0,0.0,0.0,2772.76,7.0,1.56,0.21,0.48,,,,,,230.0,280.0,750.0,1100.0,5.0,3.0,3.0,5.0,0.0,20240918_26,小型,1431.0,3.0,,,S60,,,0.0,28.9,78.2,426,0.402,0.305,2213,0.434,1252,24.2,7.3,16.9,20.1,1.303,9,1.18,87.49012345679012,116.8,14.43497642634732,83.2,94.32857142857144,79.939,2.9396,,6.66,6.56,417.16,19.3,294.3066666666667,7.0,0.5,1,19.17,67.01081081081081,1238.5831531531533,,,,,,,2024-09-18,S60-36
20240918133108,2024-09-18 13:31:08,29,S60-36,913,1197,0,134,304,33,0,69,3.63,0.0,0.0,0.0,2653.63,6.0,1.52,0.44,0.34,,,,,,230.0,280.0,750.0,1100.0,5.0,2.0,3.0,5.0,0.0,20240918_29,小型,1435.0,3.0,,,S60,,,0.0,28.9,78.2,406,0.441,0.33,2110,0.433,1197,25.1,8.1,17.0,20.4,1.311,9,1.13,84.77037037037037,110.7,14.028141420540274,82.14000000000001,93.78928571428573,82.999,2.9396,,6.66,6.56,417.16,19.3,294.3066666666667,6.0,-1.0,1,18.41,67.09,1235.5741666666668,,,,,,,2024-09-18,S60-36
20240918140020,2024-09-18 14:00:20,32,S60-36,895,1176,0,131,302,30,0,69,3.55,0.0,0.0,0.0,2606.55,6.0,1.55,0.22,0.34,,,,,,230.0,280.0,750.0,1100.0,5.0,2.0,3.0,5.0,0.0,20240918_32,小型,1435.0,3.0,,,S60,,,0.0,28.9,78.2,401,0.434,0.327,2071,0.432,1176,24.7,7.5,17.2,20.4,1.314,9,1.11,81.5267441860465,108.7,11.74328530969046,79.6,84.51333333333335,76.138,2.9396,,6.66,6.56,417.16,19.3,294.3066666666667,6.0,0.0,0,15.41,67.09,1235.5741666666668,,,,,,,2024-09-18,S60-36
20240918143320,2024-09-18 14:33:20,33,S60-36,901,1175,0,127,302,30,0,68,3.57,0.0,0.0,0.0,2606.57,6.5,1.6,0.45,0.26,,,,,,230.0,280.0,750.0,1100.0,5.0,2.0,3.0,5.0,0.0,20240918_33,小型,1615.0,1.0,,,S60,,,0.0,28.9,78.2,400,0.421,0.318,2076,0.434,1175,24.5,7.5,17.0,20.2,1.304,9,1.11,85.58765432098765,118.0,13.109523281593024,79.92,86.71785714285714,78.124,2.9396,,6.66,6.56,417.16,19.3,294.3066666666667,6.5,0.5,1,14.48,60.28500000000001,1009.7737500000002,,,,,,,2024-09-18,S60-36
20240918150051,2024-09-18 15:00:51,38,S60-36,901,1176,0,123,303,29,0,69,3.61,0.0,0.0,0.0,2604.61,7.0,1.65,0.0,0.34,,,,,,230.0,280.0,750.0,1100.0,5.0,2.0,3.0,5.0,0.0,20240918_38,小型,1615.0,1.0,,,S60,,,0.0,28.9,78.2,401,0.406,0.307,2077,0.434,1176,24.4,7.2,17.2,20.1,1.305,9,1.11,88.6962962962963,114.2,14.84458120732446,82.28,98.25714285714284,88.52,2.9396,,6.66,6.56,417.16,19.3,294.3066666666667,7.0,0.5,1,12.17,60.28500000000001,1009.7737500000002,,,,,,,2024-09-18,S60-36
20240918153133,2024-09-18 15:31:33,42,S60-36,607,786,0,79,203,21,0,47,2.45,0.0,0.0,0.0,1745.45,7.5,1.28,0.5,0.64,,,,,,230.0,280.0,750.0,1100.0,9.0,0.0,3.0,11.0,0.0,20240918_42,小型,1615.0,1.0,,,S60,,,0.0,28.9,78.2,271,0.389,0.292,1393,0.436,786,25.1,7.7,17.3,20.1,1.295,9,0.74,72.89166666666667,84.1,7.56236307760083,68.14,77.12999999999998,104.23,2.9396,,6.66,6.56,417.16,19.3,294.3066666666667,7.5,0.5,1,-27.88,60.28500000000001,1009.7737500000002,,,,,,,2024-09-18,S60-36
20240918153919,2024-09-18 15:39:19,43,S60-36,603,787,0,82,198,23,0,47,2.45,0.0,0.0,0.0,1742.45,7.0,1.23,0.33,0.77,,,,,,230.0,280.0,750.0,1100.0,9.0,0.0,3.0,11.0,0.0,20240918_43,小型,1615.0,1.0,,,S60,,,0.0,28.9,78.2,268,0.414,0.306,1390,0.434,787,26.1,8.6,17.5,20.1,1.305,9,0.74,70.85227272727273,83.4,7.210534863415398,64.92,71.72258064516129,96.922,2.9396,,6.66,6.56,417.16,19.3,294.3066666666667,7.0,-0.5,1,-28.83,60.28500000000001,1009.7737500000002,,,,,,,2024-09-18,S60-36
20240918161454,2024-09-18 16:14:54,50,S60-36,551,713,0,74,182,19,0,41,2.28,0.0,0.0,0.0,1582.28,7.0,1.37,1.1,0.71,,,,,,230.0,280.0,750.0,1100.0,5.0,7.0,3.0,5.0,0.0,20240918_50,小型,1715.0,2.0,,,S60,,,0.0,28.9,78.2,242,0.407,0.306,1264,0.436,713,24.8,7.9,16.9,20.0,1.294,9,0.67,70.67037037037038,81.2,6.742484511935492,65.42,73.16428571428571,109.2,2.9396,,6.66,6.56,417.16,19.3,294.3066666666667,7.0,0.0,0,-36.83,57.208510638297874,901.0340425531916,,,,,,,2024-09-18,S60-36
20240918161829,2024-09-18 16:18:29,51,S60-36,549,713,0,74,184,19,0,41,2.24,0.0,0.0,0.0,1582.24,7.0,1.37,0.73,0.71,,,,,,230.0,280.0,750.0,1100.0,5.0,7.0,3.0,5.0,0.0,20240918_51,小型,1715.0,2.0,,,S60,,,0.0,28.9,78.2,244,0.402,0.303,1262,0.435,713,24.6,7.8,16.8,20.1,1.299,9,0.67,71.2698795180723,81.6,6.500467729969564,67.9,73.44137931034483,109.614,2.9396,,6.66,6.56,417.16,19.3,294.3066666666667,7.0,0.0,0,-36.83,57.208510638297874,901.0340425531916,,,,,,,2024-09-18,S60-36
20240918164703,2024-09-18 16:47:03,56,S60-36,549,714,0,74,181,20,0,42,2.25,0.0,0.0,0.0,1582.25,7.0,1.37,0.73,0.85,,,,,,230.0,280.0,750.0,1100.0,5.0,4.0,3.0,5.0,0.0,20240918_56,小型,1715.0,2.0,,,S60,,,0.0,28.9,78.2,243,0.409,0.305,1263,0.435,714,25.5,8.2,17.3,20.1,1.301,9,0.67,70.41604938271605,79.1,6.266084622105619,68.08000000000001,74.66785714285716,111.445,2.9396,,6.66,6.56,417.16,19.3,294.3066666666667,7.0,0.0,0,-36.83,57.208510638297874,901.0340425531916,,,,,,,2024-09-18,S60-36
20240918165035,2024-09-18 16:50:35,57,S60-36,543,714,0,77,183,19,0,42,2.28,0.0,0.0,0.0,1580.28,6.5,1.32,0.18,0.85,,,,,,230.0,280.0,750.0,1100.0,5.0,4.0,3.0,5.0,0.0,20240918_57,小型,1715.0,2.0,,,S60,,,0.0,28.9,78.2,244,0.421,0.316,1257,0.432,714,25.0,7.8,17.2,20.3,1.315,9,0.67,68.31975308641977,77.6,5.890574596322175,66.76,69.75714285714285,104.115,2.9396,,6.66,6.56,417.16,19.3,294.3066666666667,6.5,-0.5,1,-35.52,57.208510638297874,901.0340425531916,,,,,,,2024-09-18,S60-36
20240919074928,2024-09-19 07:49:28,1,S60-24,894,1169,0,121,299,30,0,66,2.85,0.0,0.0,0.0,2581.85,7.0,0.83,0.11,0.6,,,,,,230.0,280.0,750.0,1100.0,4.0,4.0,3.0,5.0,0.0,20240919_1,小型,840.0,4.0,,,S60,,,0.0,30.3,68.0,395,0.405,0.306,2063,0.433,1169,24.3,7.6,16.7,20.0,1.308,9,1.1,87.14117647058823,109.7,12.488124185590904,86.5,93.26206896551724,84.784,2.9396,,6.66,6.56,417.16,19.3,294.3066666666667,7.0,0.5,1,10.17,,,,,,,,,2024-09-19,S60-24
20240919081447,2024-09-19 08:14:47,4,S60-24,780,1031,0,114,261,27,0,59,2.53,0.0,0.0,0.0,2274.53,6.0,0.88,0.0,0.68,,,,,,230.0,280.0,750.0,1100.0,4.0,3.0,3.0,5.0,0.0,20240919_4,小型,840.0,4.0,,,S60,,,0.0,30.3,68.0,347,0.437,0.329,1811,0.431,1031,24.8,7.8,17.0,20.3,1.322,9,0.97,84.04117647058824,101.6,10.863455133586475,78.28,88.42068965517242,91.155,2.9396,,6.66,6.56,417.16,19.3,294.3066666666667,6.0,-1.0,1,-1.59,,,,,,,,,2024-09-19,S60-24
20240919083827,2024-09-19 08:38:27,5,S60-24,901,1188,0,131,306,29,0,69,2.89,0.0,0.0,0.0,2626.89,6.0,0.77,0.0,0.42,,,,,,230.0,280.0,750.0,1100.0,4.0,3.0,3.0,5.0,0.0,20240919_5,小型,1000.0,1.0,,,S60,,,0.0,30.3,68.0,404,0.428,0.324,2089,0.431,1188,24.3,7.2,17.1,20.4,1.319,9,1.12,94.68809523809524,124.1,14.68644017259835,86.32,102.72666666666667,91.72,2.9396,,6.66,6.56,417.16,19.3,294.3066666666667,6.0,0.0,0,15.41,61.52857142857143,430.7,,,,,,,2024-09-19,S60-24
20240919090631,2024-09-19 09:06:31,9,S60-31,886,1165,0,130,299,30,0,68,3.23,0.0,0.0,0.0,2581.23,6.0,1.56,0.11,0.26,,,,,,230.0,280.0,750.0,1100.0,4.0,3.0,3.0,5.0,0.0,20240919_9,小型,1000.0,1.0,,,S60,,,0.0,30.3,68.0,397,0.435,0.327,2051,0.432,1165,24.7,7.6,17.1,20.4,1.315,9,1.1,88.29506172839507,112.3,13.337933477140828,87.74,98.11428571428571,89.195,2.9396,,6.66,6.56,417.16,19.3,294.3066666666667,6.0,0.0,0,14.41,61.52857142857143,430.7,,,,,,,2024-09-19,S60-31
20240919093106,2024-09-19 09:31:06,13,S60-31,892,1175,0,130,302,30,0,69,3.23,0.0,0.0,0.0,2601.23,6.0,0.78,-0.11,0.26,,,,,,230.0,280.0,750.0,1100.0,4.0,3.0,3.0,5.0,0.0,20240919_13,小型,1000.0,1.0,,,S60,,,0.0,30.3,68.0,401,0.43,0.324,2067,0.432,1175,24.7,7.5,17.2,20.4,1.317,9,1.11,85.21604938271605,106.3,12.242028969150171,82.84,93.89999999999998,84.595,2.9396,,6.66,6.56,417.16,19.3,294.3066666666667,6.0,0.0,0,14.41,61.52857142857143,430.7,,,,,,,2024-09-19,S60-31
20240919095648,2024-09-19 09:56:48,16,S60-31,613,795,0,83,205,20,0,48,2.27,0.0,0.0,0.0,1766.27,7.0,1.22,0.66,0.38,,,,,,280.0,,750.0,1100.0,10.0,0.0,1.0,9.0,0.0,20240919_16,小型,1133.0,2.0,,,S60,,,0.0,30.3,68.0,273,0.405,0.304,1408,0.435,795,24.9,7.3,17.6,20.2,1.297,9,0.75,72.9716049382716,84.4,7.769411922514085,68.83999999999999,74.86785714285713,99.824,2.9396,,6.66,6.56,417.16,19.3,294.3066666666667,7.0,1.0,1,-27.83,66.08571428571429,462.6,,,,,,,2024-09-19,S60-31
20240919100238,2024-09-19 10:02:38,17,S60-31,603,786,0,82,200,21,0,44,2.23,0.0,0.0,0.0,1738.23,7.0,1.23,0.33,0.64,,,,,,280.0,,750.0,1100.0,10.0,0.0,1.0,9.0,0.0,20240919_17,小型,1133.0,2.0,,,S60,,,0.0,30.3,68.0,265,0.41,0.309,1389,0.434,786,24.5,7.9,16.6,20.0,1.303,9,0.74,68.06470588235294,85.0,7.373923943549968,64.68,64.49999999999999,87.162,2.9396,,6.66,6.56,417.16,19.3,294.3066666666667,7.0,0.0,0,-28.83,66.08571428571429,462.6,,,,,,,2024-09-19,S60-31
20240919103702,2024-09-19 10:37:02,20,S60-31,543,701,0,70,181,20,0,43,2.0,0.0,0.0,0.0,1560.0,7.5,1.45,0.74,0.57,,,,,,230.0,280.0,750.0,1100.0,5.0,2.0,2.0,6.0,0.0,20240919_20,小型,1133.0,2.0,,,S60,,,0.0,30.3,68.0,244,0.387,0.287,1244,0.436,701,25.8,8.2,17.6,20.2,1.291,9,0.66,72.78765432098766,82.0,7.308770018898391,67.08,77.36428571428571,117.219,2.9396,,6.66,6.56,417.16,19.3,294.3066666666667,7.5,0.5,1,-36.88,66.08571428571429,462.6,,,,,,,2024-09-19,S60-31
20240919104034,2024-09-19 10:40:34,21,S60-31,537,700,0,73,175,22,0,41,2.01,0.0,0.0,0.0,1550.01,7.0,1.39,0.19,0.43,,,,,,230.0,280.0,750.0,1100.0,5.0,2.0,2.0,6.0,0.0,20240919_21,小型,1133.0,2.0,,,S60,,,0.0,30.3,68.0,238,0.417,0.307,1237,0.434,700,26.5,9.2,17.2,20.1,1.304,9,0.66,72.21111111111111,79.8,5.956363958400988,70.74,74.51071428571427,112.895,2.9396,,6.66,6.56,417.16,19.3,294.3066666666667,7.0,-0.5,1,-37.83,66.08571428571429,462.6,,,,,,,2024-09-19,S60-31
20240919110618,2024-09-19 11:06:18,23,S60-31,538,702,0,73,181,17,0,41,1.98,0.0,0.0,0.0,1553.98,7.0,1.39,0.37,0.72,,,,,,230.0,280.0,750.0,1100.0,5.0,2.0,2.0,6.0,0.0,20240919_23,小型,1133.0,2.0,,,S60,,,0.0,30.3,68.0,239,0.403,0.305,1240,0.434,702,24.3,7.1,17.2,20.1,1.305,9,0.66,68.61604938271604,80.3,6.008234201475802,65.44,68.61071428571428,103.956,2.9396,,6.66,6.56,417.16,19.3,294.3066666666667,7.0,0.0,0,-37.83,66.08571428571429,462.6,,,,,,,2024-09-19,S60-31
20240919110945,2024-09-19 11:09:45,24,S60-31,540,702,0,70,179,20,0,44,2.02,0.0,0.0,0.0,1557.02,7.5,1.45,0.19,0.72,,,,,,230.0,280.0,750.0,1100.0,5.0,2.0,2.0,6.0,0.0,20240919_24,小型,1133.0,2.0,,,S60,,,0.0,30.3,68.0,243,0.391,0.288,1242,0.435,702,26.3,8.2,18.1,20.1,1.3,9,0.66,67.91728395061729,78.1,6.047768492112348,65.14000000000001,67.56071428571428,102.365,2.9396,,6.66,6.56,417.16,19.3,294.3066666666667,7.5,0.5,1,-36.88,66.08571428571429,462.6,,,,,,,2024-09-19,S60-31
20240919125932,2024-09-19 12:59:32,25,S60-36,956,1249,0,130,321,33,0,70,3.75,0.0,0.0,0.0,2762.75,7.0,1.56,-0.31,0.24,,,,,,230.0,280.0,750.0,1100.0,4.0,3.0,3.0,5.0,4.5,20240919_25,小型,1437.0,4.0,,,S60,,,0.0,28.6,80.8,424,0.405,0.307,2205,0.434,1249,24.3,7.8,16.5,20.1,1.306,9,1.18,85.10357142857143,120.4,14.926003567030032,81.82000000000001,92.65,78.517,2.9396,,6.66,6.56,417.16,19.3,294.3066666666667,7.0,-0.5,1,19.17,64.67272727272726,1188.900303030303,,,,,,,2024-09-19,S60-36
20240919133423,2024-09-19 13:34:23,28,S60-36,927,1217,0,136,315,28,0,70,3.68,0.0,0.0,0.0,2696.68,6.0,1.49,0.22,0.25,,,,,,230.0,280.0,750.0,1100.0,4.0,4.0,3.0,5.0,4.5,20240919_28,小型,1437.0,4.0,,,S60,,,0.0,28.6,80.8,413,0.432,0.329,2144,0.432,1217,23.7,6.8,16.9,20.4,1.313,9,1.15,88.98395061728397,122.9,16.65743045403146,83.52000000000001,104.23928571428569,90.643,2.9396,,6.66,6.56,417.16,19.3,294.3066666666667,6.0,-1.0,1,20.41,64.67272727272726,1188.900303030303,,,,,,,2024-09-19,S60-36
20240919140433,2024-09-19 14:04:33,31,S60-36,936,1241,0,143,320,31,0,70,3.76,0.0,0.0,0.0,2744.76,5.5,1.42,-0.11,0.4,,,,,,230.0,280.0,750.0,1100.0,4.0,2.0,3.0,5.0,4.5,20240919_31,小型,1437.0,4.0,,,S60,,,0.0,28.6,80.8,421,0.447,0.34,2177,0.43,1241,24.0,7.4,16.6,20.6,1.326,9,1.17,82.2432098765432,108.2,11.871149156222629,80.68,87.2,74.53,2.9396,,6.66,6.56,417.16,19.3,294.3066666666667,5.5,-0.5,1,25.82,64.67272727272726,1188.900303030303,,,,,,,2024-09-19,S60-36
20240919143126,2024-09-19 14:31:26,32,S60-36,934,1230,0,135,317,31,0,69,3.73,0.0,0.0,0.0,2719.73,6.0,0.0,0.11,0.41,,,,,,230.0,280.0,750.0,1100.0,4.0,2.0,3.0,5.0,4.5,20240919_32,小型,1625.0,3.0,,,S60,,,0.0,28.6,80.8,417,0.426,0.324,2164,0.432,1230,24.0,7.4,16.5,20.3,1.317,9,1.16,84.49512195121952,111.7,12.812864176278543,81.88,91.37586206896552,78.772,2.9396,,6.66,6.56,417.16,19.3,294.3066666666667,6.0,0.5,1,19.41,60.6919191919192,1006.4743265993268,,,,,,,2024-09-19,S60-36
20240919150120,2024-09-19 15:01:20,35,S60-36,963,1250,0,126,323,33,0,71,3.8,0.0,0.0,0.0,2769.8,7.5,1.61,0.0,0.32,,,,,,230.0,280.0,750.0,1100.0,4.0,1.0,3.0,5.0,4.5,20240919_35,小型,1625.0,3.0,,,S60,,,0.0,28.6,80.8,427,0.39,0.295,2213,0.435,1250,24.4,7.7,16.6,20.0,1.298,9,1.18,84.56585365853658,114.2,14.49362533980989,81.52,93.68965517241378,79.398,2.9396,,6.66,6.56,417.16,19.3,294.3066666666667,7.5,1.5,1,19.12,60.6919191919192,1006.4743265993268,,,,,,,2024-09-19,S60-36
20240919154002,2024-09-19 15:40:02,43,S60-36,595,776,0,78,197,21,0,44,2.42,0.0,0.0,0.0,1713.42,7.5,2.63,-0.17,0.65,,,,,,280.0,,750.0,1100.0,10.0,0.0,1.0,9.0,4.5,20240919_43,小型,1625.0,3.0,,,S60,,,0.0,28.6,80.8,262,0.396,0.298,1371,0.434,776,24.8,8.0,16.8,19.9,1.304,9,0.73,73.69895833333334,85.8,8.092080681027834,65.52000000000001,77.85294117647061,106.648,2.9396,,6.66,6.56,417.16,19.3,294.3066666666667,7.5,0.0,0,-28.88,60.6919191919192,1006.4743265993268,,,,,,,2024-09-19,S60-36
20240919154614,2024-09-19 15:46:14,44,S60-36,596,774,0,80,198,21,0,45,2.42,0.0,0.0,0.0,1716.42,7.0,1.27,0.51,0.39,,,,,,280.0,,750.0,1100.0,10.0,0.0,1.0,9.0,4.5,20240919_44,小型,1625.0,3.0,,,S60,,,0.0,28.6,80.8,264,0.404,0.303,1370,0.435,774,25.0,8.0,17.0,20.1,1.299,9,0.73,72.30740740740741,84.0,8.14334201691109,65.1,76.57142857142856,104.892,2.9396,,6.66,6.56,417.16,19.3,294.3066666666667,7.0,-0.5,1,-30.83,60.6919191919192,1006.4743265993268,,,,,,,2024-09-19,S60-36
20240919162415,2024-09-19 16:24:15,50,S60-36,547,713,0,74,183,20,0,40,2.24,0.0,0.0,0.0,1579.24,7.0,1.37,0.37,0.71,,,,,,230.0,280.0,750.0,1100.0,5.0,4.0,2.0,6.0,4.5,20240919_50,小型,1723.0,2.0,,,S60,,,0.0,28.6,80.8,243,0.404,0.305,1260,0.434,713,24.7,8.2,16.5,20.1,1.303,9,0.67,72.75555555555556,80.7,6.391661234243672,70.24,76.51428571428572,114.2,2.9396,,6.66,6.56,417.16,19.3,294.3066666666667,7.0,0.0,0,-36.83,59.25744680851066,925.4037943262416,,,,,,,2024-09-19,S60-36
20240919162724,2024-09-19 16:27:24,51,S60-36,546,714,0,74,183,21,0,41,2.24,0.0,0.0,0.0,1581.24,7.0,1.37,0.18,0.85,,,,,,230.0,280.0,750.0,1100.0,5.0,4.0,2.0,6.0,4.5,20240919_51,小型,1723.0,2.0,,,S60,,,0.0,28.6,80.8,245,0.404,0.302,1260,0.433,714,25.3,8.6,16.7,20.2,1.308,9,0.67,72.179012345679,82.1,6.628645580691088,68.55999999999999,75.45,112.612,2.9396,,6.66,6.56,417.16,19.3,294.3066666666667,7.0,0.0,0,-36.83,59.25744680851066,925.4037943262416,,,,,,,2024-09-19,S60-36
20240919165557,2024-09-19 16:55:57,53,S60-36,546,711,0,74,182,20,0,42,2.25,0.0,0.0,0.0,1577.25,7.0,1.37,0.18,0.42,,,,,,230.0,280.0,750.0,1100.0,5.0,2.0,2.0,6.0,4.5,20240919_53,小型,1723.0,2.0,,,S60,,,0.0,28.6,80.8,244,0.407,0.303,1257,0.434,711,25.4,8.2,17.2,20.2,1.302,9,0.67,71.40493827160493,80.8,6.475936487586281,68.88000000000001,73.99285714285715,110.437,2.9396,,6.66,6.56,417.16,19.3,294.3066666666667,7.0,0.0,0,-36.83,59.25744680851066,925.4037943262416,,,,,,,2024-09-19,S60-36
20240919165916,2024-09-19 16:59:16,54,S60-36,543,713,0,74,183,20,0,40,2.26,0.0,0.0,0.0,1575.26,7.0,1.37,-0.37,0.71,,,,,,230.0,280.0,750.0,1100.0,5.0,2.0,2.0,6.0,4.5,20240919_54,小型,1723.0,2.0,,,S60,,,0.0,28.6,80.8,243,0.404,0.305,1256,0.432,713,24.7,8.2,16.5,20.2,1.313,9,0.67,70.79382716049382,80.2,6.150064652455758,66.13999999999999,73.26071428571429,109.344,2.9396,,6.66,6.56,417.16,19.3,294.3066666666667,7.0,0.0,0,-36.83,59.25744680851066,925.4037943262416,,,,,,,2024-09-19,S60-36
20240920074910,2024-09-20 07:49:10,1,S60-24,893,1168,0,121,296,30,0,67,2.86,0.0,0.0,0.0,2577.86,7.0,0.83,0.0,0.52,,,,,,230.0,280.0,750.0,1100.0,4.0,4.0,3.0,5.0,0.0,20240920_1,小型,844.0,1.0,,,S60,,,0.0,29.5,75.3,393,0.409,0.308,2061,0.433,1168,24.7,7.6,17.0,20.0,1.308,9,1.1,92.01777777777778,119.2,14.326281814109478,83.02000000000001,98.14193548387097,89.22,2.9396,,6.66,6.56,417.16,19.3,294.3066666666667,7.0,0.0,0,10.17,,,,,,,,,2024-09-20,S60-24
20240920081527,2024-09-20 08:15:27,4,S60-24,780,1031,0,114,265,26,0,57,2.53,0.0,0.0,0.0,2275.53,6.0,0.88,0.0,0.68,,,,,,230.0,280.0,750.0,1100.0,4.0,5.0,3.0,5.0,0.0,20240920_4,小型,844.0,1.0,,,S60,,,0.0,29.5,75.3,348,0.43,0.328,1811,0.431,1031,23.9,7.5,16.4,20.3,1.322,9,0.97,86.22954545454546,102.5,10.297607390807178,84.74,91.09677419354838,93.914,2.9396,,6.66,6.56,417.16,19.3,294.3066666666667,6.0,-1.0,1,-1.59,,,,,,,,,2024-09-20,S60-24
20240920084841,2024-09-20 08:48:41,7,S60-24,896,1175,0,126,303,30,0,67,2.86,0.0,0.0,0.0,2599.86,6.5,0.8,-0.11,0.26,,,,,,230.0,280.0,750.0,1100.0,4.0,3.0,3.0,5.0,0.0,20240920_7,小型,942.0,4.0,,,S60,,,0.0,29.5,75.3,400,0.416,0.315,2071,0.433,1175,24.2,7.5,16.8,20.3,1.311,9,1.11,85.6716049382716,112.9,12.172263903452151,85.26,88.91785714285716,80.106,2.9396,,6.66,6.56,417.16,19.3,294.3066666666667,6.5,0.5,1,13.48,,,,,,,,,2024-09-20,S60-24
20240920091611,2024-09-20 09:16:11,11,S60-31,874,1143,0,120,295,27,0,63,3.15,0.0,0.0,0.0,2525.15,7.0,1.69,-0.34,0.26,,,,,,230.0,280.0,750.0,1100.0,4.0,4.0,3.0,5.0,0.0,20240920_11,小型,942.0,4.0,,,S60,,,0.0,29.5,75.3,385,0.407,0.312,2017,0.433,1143,23.4,7.0,16.4,20.0,1.308,9,1.08,88.79753086419753,111.9,13.725707837185062,85.12,97.33928571428574,90.129,2.9396,,6.66,6.56,417.16,19.3,294.3066666666667,7.0,0.5,1,9.17,,,,,,,,,2024-09-20,S60-31
20240920094215,2024-09-20 09:42:15,15,S60-31,898,1175,0,123,303,29,0,68,3.21,0.0,0.0,0.0,2599.21,7.0,1.65,-0.33,0.26,,,,,,230.0,280.0,750.0,1100.0,4.0,5.0,3.0,5.0,0.0,20240920_15,小型,1047.0,3.0,,,S60,,,0.0,29.5,75.3,400,0.406,0.308,2073,0.433,1175,24.2,7.2,17.0,20.1,1.308,9,1.11,92.41309523809524,117.3,15.65010862400995,89.4,102.89666666666666,92.7,2.9396,,6.66,6.56,417.16,19.3,294.3066666666667,7.0,0.0,0,12.17,63.67857142857143,445.75,,,,,,,2024-09-20,S60-31
20240920100916,2024-09-20 10:09:16,16,S60-31,614,796,0,87,206,20,0,46,2.25,0.0,0.0,0.0,1771.25,7.5,10.13,0.33,0.51,,,,,,230.0,,750.0,1100.0,10.0,0.0,2.0,9.0,0.0,20240920_16,小型,1047.0,3.0,,,S60,,,0.0,29.5,75.3,272,0.422,0.32,1410,0.435,796,24.3,7.4,16.9,20.3,1.296,9,0.75,72.00123456790124,83.5,7.237155396212556,66.3,74.8392857142857,99.786,2.9396,,6.66,6.56,417.16,19.3,294.3066666666667,7.5,0.5,1,-19.88,63.67857142857143,445.75,,,,,,,2024-09-20,S60-31
20240920101649,2024-09-20 10:16:49,17,S60-31,599,785,0,82,202,22,0,46,2.2,0.0,0.0,0.0,1738.2,7.0,1.23,-0.33,0.51,,,,,,230.0,,750.0,1100.0,10.0,0.0,2.0,9.0,0.0,20240920_17,小型,1047.0,3.0,,,S60,,,0.0,29.5,75.3,270,0.406,0.304,1384,0.433,785,25.2,8.1,17.0,20.3,1.311,9,0.74,71.84567901234568,84.4,6.387778635563925,67.78,71.61785714285715,96.781,2.9396,,6.66,6.56,417.16,19.3,294.3066666666667,7.0,-0.5,1,-28.83,63.67857142857143,445.75,,,,,,,2024-09-20,S60-31
20240920104554,2024-09-20 10:45:54,20,S60-31,534,701,0,73,175,21,0,40,1.98,0.0,0.0,0.0,1545.98,7.0,1.39,-0.37,0.57,,,,,,230.0,280.0,750.0,1100.0,5.0,4.0,2.0,6.0,0.0,20240920_20,小型,1139.0,2.0,,,S60,,,0.0,29.5,75.3,236,0.417,0.309,1235,0.432,701,25.8,8.9,16.9,20.0,1.313,9,0.66,70.89382716049383,79.4,5.447150023409848,69.34,72.73214285714285,110.2,2.9396,,6.66,6.56,417.16,19.3,294.3066666666667,7.0,0.0,0,-37.83,65.00238095238095,455.01666666666665,,,,,,,2024-09-20,S60-31
20240920104927,2024-09-20 10:49:27,21,S60-31,536,699,0,73,179,19,0,42,1.97,0.0,0.0,0.0,1549.97,7.0,1.39,0.0,0.29,,,,,,230.0,280.0,750.0,1100.0,5.0,4.0,2.0,6.0,0.0,20240920_21,小型,1139.0,2.0,,,S60,,,0.0,29.5,75.3,240,0.408,0.304,1235,0.434,699,25.4,7.9,17.5,20.2,1.304,9,0.66,70.95975609756098,79.4,6.2000169109938055,67.6,73.08965517241377,110.742,2.9396,,6.66,6.56,417.16,19.3,294.3066666666667,7.0,0.0,0,-37.83,65.00238095238095,455.01666666666665,,,,,,,2024-09-20,S60-31
20240920111302,2024-09-20 11:13:02,23,S60-31,552,721,0,75,185,20,0,43,2.02,0.0,0.0,0.0,1598.02,7.0,1.35,0.0,0.42,,,,,,230.0,280.0,750.0,1100.0,5.0,3.0,2.0,6.0,0.0,20240920_23,小型,1139.0,2.0,,,S60,,,0.0,29.5,75.3,248,0.405,0.302,1273,0.434,721,25.4,8.1,17.3,20.2,1.306,9,0.68,68.68395061728395,76.4,5.493418211995363,67.52,68.25,100.368,2.9396,,6.66,6.56,417.16,19.3,294.3066666666667,7.0,0.0,0,-35.83,65.00238095238095,455.01666666666665,,,,,,,2024-09-20,S60-31
20240920111621,2024-09-20 11:16:21,24,S60-31,544,713,0,74,182,19,0,39,2.02,0.0,0.0,0.0,1573.02,7.0,1.37,-0.18,0.71,,,,,,230.0,280.0,750.0,1100.0,5.0,3.0,2.0,6.0,0.0,20240920_24,小型,1139.0,2.0,,,S60,,,0.0,29.5,75.3,240,0.407,0.308,1257,0.433,713,24.2,7.9,16.2,20.0,1.311,9,0.67,72.47654320987654,81.7,5.932152849793918,67.28,73.92857142857143,110.341,2.9396,,6.66,6.56,417.16,19.3,294.3066666666667,7.0,0.0,0,-36.83,65.00238095238095,455.01666666666665,,,,,,,2024-09-20,S60-31
20240920130059,2024-09-20 13:00:59,25,S60-36,965,1261,0,132,324,33,0,70,3.83,0.0,0.0,0.0,2788.83,7.0,1.54,-0.1,0.32,,,,,,230.0,280.0,750.0,1100.0,4.0,2.0,3.0,5.0,45.5,20240920_25,小型,1416.0,1.0,,,S60,,,0.0,26.5,90.8,427,0.407,0.309,2226,0.434,1261,24.1,7.7,16.4,20.1,1.307,9,1.19,82.20617283950617,112.0,13.361833851360414,79.03999999999999,85.56785714285715,71.906,2.9396,,6.66,6.56,417.16,19.3,294.3066666666667,7.0,0.0,0,21.17,60.65178571428572,1136.2101190476192,,,,,,,2024-09-20,S60-36
20240920132536,2024-09-20 13:25:36,28,S60-36,947,1240,0,134,315,35,0,71,3.75,0.0,0.0,0.0,2745.75,6.5,1.52,0.11,0.32,,,,,,230.0,280.0,750.0,1100.0,4.0,2.0,3.0,5.0,45.5,20240920_28,小型,1416.0,1.0,,,S60,,,0.0,26.5,90.8,421,0.425,0.318,2187,0.433,1240,25.2,8.3,16.9,20.2,1.309,9,1.17,88.46296296296298,124.2,16.764125751392612,80.2,97.2464285714286,83.117,2.9396,,6.66,6.56,417.16,19.3,294.3066666666667,6.5,-0.5,1,21.48,60.65178571428572,1136.2101190476192,,,,,,,2024-09-20,S60-36
20240920134934,2024-09-20 13:49:34,29,S60-36,919,1208,0,131,310,32,0,68,3.68,0.0,0.0,0.0,2671.68,6.5,1.55,-0.22,0.33,,,,,,230.0,280.0,750.0,1100.0,4.0,2.0,3.0,5.0,45.5,20240920_29,小型,1416.0,1.0,,,S60,,,0.0,26.5,90.8,410,0.423,0.32,2127,0.432,1208,24.4,7.8,16.6,20.3,1.314,9,1.14,85.63456790123456,113.6,14.023350548843874,82.47999999999999,97.23214285714286,85.291,2.9396,,6.66,6.56,417.16,19.3,294.3066666666667,6.5,0.0,0,18.48,60.65178571428572,1136.2101190476192,,,,,,,2024-09-20,S60-36
20240920141613,2024-09-20 14:16:13,32,S60-31,898,1177,0,122,302,32,0,67,3.21,0.0,0.0,0.0,2601.21,7.0,0.83,-0.33,0.43,,,,,,230.0,280.0,750.0,1100.0,4.0,3.0,3.0,5.0,45.5,20240920_32,小型,1554.0,4.0,,,S60,,,0.0,26.5,90.8,401,0.404,0.304,2075,0.433,1177,24.7,8.0,16.7,20.1,1.311,9,1.11,87.3731707317073,112.2,15.152115273569352,82.9,96.91379310344828,87.31,2.9396,,6.66,6.56,417.16,19.3,294.3066666666667,7.0,0.5,1,11.17,62.83039215686275,1074.3997058823531,,,,,,,2024-09-20,S60-31
20240920144800,2024-09-20 14:48:00,37,S60-31,897,1176,0,123,304,31,0,68,3.22,0.0,0.0,0.0,2602.22,7.0,1.65,-0.44,0.34,,,,,,230.0,280.0,750.0,1100.0,4.0,4.0,3.0,5.0,45.5,20240920_37,小型,1554.0,4.0,,,S60,,,0.0,26.5,90.8,403,0.405,0.305,2073,0.433,1176,24.6,7.7,16.9,20.2,1.311,9,1.11,84.65679012345679,110.2,13.495659460159546,82.5,92.85,83.649,2.9396,,6.66,6.56,417.16,19.3,294.3066666666667,7.0,0.0,0,12.17,62.83039215686275,1074.3997058823531,,,,,,,2024-09-20,S60-31
20240920151228,2024-09-20 15:12:28,41,S60-31,594,777,0,76,199,21,0,46,2.21,0.0,0.0,0.0,1715.21,7.5,0.0,-0.34,0.78,,,,,,230.0,,750.0,1100.0,9.0,0.0,1.0,3.0,45.5,20240920_41,小型,1554.0,4.0,,,S60,,,0.0,26.5,90.8,266,0.382,0.286,1371,0.433,777,25.2,7.9,17.3,20.0,1.308,9,0.73,73.56626506024098,84.5,7.866832572574797,67.66,77.45862068965518,106.108,2.9396,,6.66,6.56,417.16,19.3,294.3066666666667,7.5,0.5,1,-30.88,62.83039215686275,1074.3997058823531,,,,,,,2024-09-20,S60-31
20240920151650,2024-09-20 15:16:50,42,S60-31,588,776,0,79,199,22,0,45,2.25,0.0,0.0,0.0,1711.25,7.0,0.0,-0.84,0.65,,,,,,230.0,,750.0,1100.0,9.0,0.0,1.0,3.0,45.5,20240920_42,小型,1554.0,4.0,,,S60,,,0.0,26.5,90.8,266,0.397,0.297,1364,0.431,776,25.2,8.3,16.9,20.2,1.32,9,0.73,73.91975308641975,84.9,7.590156389239141,68.92,78.26428571428572,107.211,2.9396,,6.66,6.56,417.16,19.3,294.3066666666667,7.0,-0.5,1,-31.83,62.83039215686275,1074.3997058823531,,,,,,,2024-09-20,S60-31
20240920155132,2024-09-20 15:51:32,48,S60-31,549,724,0,74,180,21,0,42,2.12,0.0,0.0,0.0,1592.12,7.0,0.0,-0.54,0.84,,,,,,230.0,280.0,750.0,1100.0,5.0,1.0,2.0,6.0,45.5,20240920_48,小型,1641.0,3.0,,,S60,,,0.0,26.5,90.8,243,0.411,0.305,1273,0.431,724,25.9,8.6,17.3,19.9,1.319,9,0.68,66.49382716049382,79.4,6.229169646802456,64.53999999999999,68.43928571428572,100.646,2.9396,,6.66,6.56,417.16,19.3,294.3066666666667,7.0,0.0,0,-36.83,57.78673469387755,942.886887755102,,,,,,,2024-09-20,S60-31
20240920155459,2024-09-20 15:54:59,49,S60-31,541,714,0,73,184,22,0,39,2.09,0.0,0.0,0.0,1575.09,7.0,0.0,-0.73,0.85,,,,,,230.0,280.0,750.0,1100.0,5.0,1.0,2.0,6.0,45.5,20240920_49,小型,1641.0,3.0,,,S60,,,0.0,26.5,90.8,245,0.397,0.298,1255,0.431,714,24.9,9.0,15.9,20.2,1.32,9,0.67,67.28470588235297,81.6,6.450508523179584,64.69999999999999,69.0551724137931,103.067,2.9396,,6.66,6.56,417.16,19.3,294.3066666666667,7.0,0.0,0,-37.83,57.78673469387755,942.886887755102,,,,,,,2024-09-20,S60-31
20240920161713,2024-09-20 16:17:13,53,S60-31,548,715,0,68,183,20,0,39,2.05,0.0,0.0,0.0,1575.05,8.0,0.0,-0.36,0.99,,,,,,230.0,280.0,750.0,1100.0,5.0,2.0,2.0,6.0,45.5,20240920_53,小型,1641.0,3.0,,,S60,,,0.0,26.5,90.8,242,0.372,0.281,1263,0.434,715,24.4,8.3,16.1,19.7,1.305,9,0.67,70.00987654320988,77.2,5.699742358012455,68.97999999999999,70.88928571428572,105.805,2.9396,,6.66,6.56,417.16,19.3,294.3066666666667,8.0,1.0,1,-31.15,57.78673469387755,942.886887755102,,,,,,,2024-09-20,S60-31
20240920162019,2024-09-20 16:20:19,54,S60-31,545,713,0,68,183,20,0,41,2.04,0.0,0.0,0.0,1572.04,8.0,0.0,-0.91,0.71,,,,,,230.0,280.0,750.0,1100.0,5.0,2.0,2.0,6.0,45.5,20240920_54,小型,1641.0,3.0,,,S60,,,0.0,26.5,90.8,244,0.372,0.279,1258,0.433,713,25.0,8.2,16.8,19.9,1.308,9,0.67,71.85679012345679,81.6,5.953791991614136,70.47999999999999,73.67142857142856,109.957,2.9396,,6.66,6.56,417.16,19.3,294.3066666666667,8.0,0.0,0,-31.15,57.78673469387755,942.886887755102,,,,,,,2024-09-20,S60-31
20240921074918,2024-09-21 07:49:18,1,S60-24,906,1169,0,105,295,33,0,66,2.86,0.0,0.0,0.0,2576.86,9.0,1.94,-0.44,0.6,,,,,,230.0,280.0,750.0,1100.0,4.0,4.0,3.0,5.0,1.5,20240921_1,小型,858.0,2.0,,,S60,,,0.0,26.7,86.0,394,0.356,0.266,2075,0.437,1169,25.1,8.4,16.8,19.4,1.29,9,1.1,92.0719512195122,118.7,13.648293687600155,85.8,99.30689655172414,90.279,2.9396,,6.66,6.56,417.16,19.3,294.3066666666667,9.0,1.0,1,16.37,,,,,,,,,2024-09-21,S60-24
20240921083154,2024-09-21 08:31:54,4,S60-24,780,1021,0,102,260,29,0,58,2.48,0.0,0.0,0.0,2252.48,7.5,0.99,-0.51,0.69,,,,,,230.0,280.0,750.0,1100.0,4.0,4.0,3.0,5.0,1.5,20240921_4,小型,858.0,2.0,,,S60,,,0.0,26.7,86.0,347,0.392,0.294,1801,0.433,1021,25.1,8.4,16.7,20.0,1.309,9,0.96,85.9395061728395,107.6,11.874546686732677,77.3,92.75714285714288,96.622,2.9396,,6.66,6.56,417.16,19.3,294.3066666666667,7.5,-1.5,1,-4.88,,,,,,,,,2024-09-21,S60-24
20240921085837,2024-09-21 08:58:37,9,S60-24,930,1221,0,126,314,32,0,66,2.98,0.0,0.0,0.0,2691.98,7.0,0.8,-0.43,0.58,,,,,,230.0,280.0,750.0,1100.0,4.0,3.0,3.0,5.0,1.5,20240921_9,小型,952.0,1.0,,,S60,,,0.0,26.7,86.0,412,0.401,0.306,2151,0.432,1221,23.8,7.8,16.0,20.0,1.313,9,1.15,88.11975308641976,122.3,14.358508638065588,82.3,91.8285714285714,79.851,2.9396,,6.66,6.56,417.16,19.3,294.3066666666667,7.0,-0.5,1,15.17,,,,,,,,,2024-09-21,S60-24
20240921092156,2024-09-21 09:21:56,12,S60-24,920,1209,0,126,308,32,0,68,2.95,0.0,0.0,0.0,2665.95,7.0,1.61,-0.65,0.42,,,,,,230.0,280.0,750.0,1100.0,4.0,2.0,3.0,5.0,1.5,20240921_12,小型,952.0,1.0,,,S60,,,0.0,26.7,86.0,408,0.409,0.309,2129,0.432,1209,24.5,7.8,16.7,20.1,1.314,9,1.14,80.3734939759036,105.5,11.208861429205031,77.4,79.61379310344829,69.837,2.9396,,6.66,6.56,417.16,19.3,294.3066666666667,7.0,0.0,0,15.17,,,,,,,,,2024-09-21,S60-24
20240921095045,2024-09-21 09:50:45,15,S60-24,956,1231,0,111,313,33,0,68,3.01,0.0,0.0,0.0,2715.01,9.0,1.83,-0.31,0.49,,,,,,230.0,280.0,750.0,1100.0,4.0,4.0,1.0,5.0,1.5,20240921_15,小型,1052.0,3.0,,,S60,,,0.0,26.7,86.0,414,0.355,0.268,2187,0.437,1231,24.4,8.0,16.4,19.4,1.288,9,1.16,90.2641975308642,124.4,16.98664187336099,80.86,101.24642857142857,87.281,2.9396,,6.66,6.56,417.16,19.3,294.3066666666667,9.0,2.0,1,22.37,65.06486486486484,455.4540540540539,,,,,,,2024-09-21,S60-24
20240921101640,2024-09-21 10:16:40,18,S60-24,584,766,0,74,194,22,0,44,1.95,0.0,0.0,0.0,1685.95,8.0,1.37,-1.02,0.79,,,,,,230.0,,750.0,1100.0,8.0,3.0,2.0,9.0,1.5,20240921_18,小型,1052.0,3.0,,,S60,,,0.0,26.7,86.0,260,0.381,0.285,1350,0.433,766,25.4,8.5,16.9,19.8,1.312,9,0.72,73.9301204819277,85.4,6.605688219478269,69.54,76.14827586206897,105.761,2.9396,,6.66,6.56,417.16,19.3,294.3066666666667,8.0,-1.0,1,-25.15,65.06486486486484,455.4540540540539,,,,,,,2024-09-21,S60-24
20240921102111,2024-09-21 10:21:11,19,S60-24,585,765,0,74,196,20,0,44,1.95,0.0,0.0,0.0,1685.95,8.0,1.37,-0.85,0.66,,,,,,230.0,,750.0,1100.0,8.0,3.0,2.0,9.0,1.5,20240921_19,小型,1052.0,3.0,,,S60,,,0.0,26.7,86.0,260,0.378,0.285,1350,0.433,765,24.6,7.7,16.9,19.8,1.308,9,0.72,73.26666666666667,84.2,7.084063143231005,67.5,75.47500000000001,104.826,2.9396,,6.66,6.56,417.16,19.3,294.3066666666667,8.0,0.0,0,-25.15,65.06486486486484,455.4540540540539,,,,,,,2024-09-21,S60-24
