Repository: Vincent626/concrete-strength-analysis

# 🎯 S60 & M60 混凝土強度預測模型訓練成果報告

> **更新日期**: 2026-02-04  
> **專案目標**: 建立 S60/M60 混凝土 28 天抗壓強度預測模型

---

## 📋 摘要

本專案針對 S60（小型）與 M60（中型）離心混凝土管配比，建立機器學習預測模型。透過配料特徵分析，預測 28 天抗壓強度，並識別影響強度的關鍵因素。

### 主要成果

| 模型 | 樣本數 | R² | MAE (kgf/cm²) | 狀態 |
|:---|---:|---:|---:|:---|
| **S60** | 46 | **0.360** | 28 | ✅ 可用 |
| **M60** | 52 | **0.206** | 25 | ✅ 可用 |

---

## 📈 模型效能比較
> **說明**：S60 模型 R²=0.360，M60 模型 R²=0.206，兩者皆具有預測能力。S60 表現較佳，預測誤差約 28 kgf/cm²。

---

## 📊 強度分布比較
> **說明**：S60 與 M60 的強度分布相似，平均約 605 kgf/cm²，皆高於設計強度 510 kgf/cm²（紅色虛線）。

---

File: S60_M60_dataset_v9_shared.csv (part 82 of 138)
match_key,日期及時間,序,配比 ,耗用骨材1,耗用骨材2,耗用骨材3,耗用水,耗用泥料1,耗用泥料2,耗用泥料3,耗用泥料4,耗用藥劑1,耗用藥劑2,耗用藥劑3,耗用藥劑4,耗用小計,表面水骨材1,誤差%水,誤差%骨材1,誤差%骨材2,坍度(cm),混凝土溫度(℃),試體1強度(X1),試體2強度(X2),試體3強度(X3),加料轉速,慢速轉速,中速轉速,高速轉速,加料時間,慢速時間,中速時間,高速時間,總降水量,cp_key,類型,入池,蒸養池,離心開始,離心結束,母體,平均強度,強度_原始,強度_修正,環境溫度,環境濕度,膠結料總量,水灰比,水膠比,骨材總量,砂石比,粗骨材總量,水泥取代率,矽灰取代率,爐石取代率,漿體比例,粗細骨材比,月份,拌合米數,平均電流,最大電流,電流標準差,最終電流,穩定階段平均電流,單位體積穩定電流,砂_FM,砂_Mud,六分_FM,三分_FM,水泥砂漿_28天平均強度,水泥_流動性,水泥砂漿_7天平均強度,設定扣水率(%),扣水率_變動幅度,扣水率_是否變更,水量微調偏離度,蒸養實際平均溫度,蒸養實際總積溫,蒸養實際階段1溫度,蒸養實際階段2溫度,蒸養實際階段3溫度,實際離心平均轉速,實際離心平均電流,實際離心總能量,日期,配比
20240921105030,2024-09-21 10:50:30,21,S60-24,548,715,0,69,183,20,0,42,1.77,0.0,0.0,0.0,1578.77,8.0,1.47,-0.36,0.99,,,,,,230.0,280.0,750.0,1100.0,5.0,3.0,2.0,6.0,1.5,20240921_21,小型,1141.0,4.0,,,S60,,,0.0,26.7,86.0,245,0.377,0.282,1263,0.434,715,25.3,8.2,17.1,19.9,1.305,9,0.67,72.71951219512195,80.9,6.000923486337388,70.58,75.2655172413793,112.337,2.9396,,6.66,6.56,417.16,19.3,294.3066666666667,8.0,0.0,0,-30.15,66.12187499999999,462.8531249999999,,,,,,,2024-09-21,S60-24
20240921105331,2024-09-21 10:53:31,22,S60-24,547,712,0,69,183,20,0,41,1.85,0.0,0.0,0.0,1573.85,8.0,1.47,-0.55,0.56,,,,,,230.0,280.0,750.0,1100.0,5.0,3.0,2.0,6.0,1.5,20240921_22,小型,1141.0,4.0,,,S60,,,0.0,26.7,86.0,244,0.377,0.283,1259,0.434,712,25.0,8.2,16.8,19.9,1.302,9,0.67,72.43734939759037,82.7,6.649969849435655,67.97999999999999,75.2103448275862,112.254,2.9396,,6.66,6.56,417.16,19.3,294.3066666666667,8.0,0.0,0,-30.15,66.12187499999999,462.8531249999999,,,,,,,2024-09-21,S60-24
20240921111713,2024-09-21 11:17:13,23,S60-24,547,712,0,72,183,19,0,41,1.84,0.0,0.0,0.0,1575.84,7.5,1.41,0.0,0.56,,,,,,230.0,280.0,750.0,1100.0,5.0,1.0,2.0,6.0,1.5,20240921_23,小型,1141.0,4.0,,,S60,,,0.0,26.7,86.0,243,0.393,0.296,1259,0.434,712,24.7,7.8,16.9,20.0,1.302,9,0.67,69.60853658536585,81.8,5.419931626324023,67.29999999999998,68.67931034482758,102.506,2.9396,,6.66,6.56,417.16,19.3,294.3066666666667,7.5,-0.5,1,-34.88,66.12187499999999,462.8531249999999,,,,,,,2024-09-21,S60-24
20240921112017,2024-09-21 11:20:17,24,S60-24,552,715,0,69,182,20,0,40,1.79,0.0,0.0,0.0,1579.79,8.0,1.47,0.36,0.99,,,,,,230.0,280.0,750.0,1100.0,5.0,1.0,2.0,6.0,1.5,20240921_24,小型,1141.0,4.0,,,S60,,,0.0,26.7,86.0,242,0.379,0.285,1267,0.436,715,24.8,8.3,16.5,19.7,1.295,9,0.67,70.76543209876543,82.3,6.400350308580768,66.08,72.24285714285713,107.825,2.9396,,6.66,6.56,417.16,19.3,294.3066666666667,8.0,0.5,1,-30.15,66.12187499999999,462.8531249999999,,,,,,,2024-09-21,S60-24
20240921130126,2024-09-21 13:01:26,25,S60-24,969,1254,0,117,322,33,0,74,3.07,0.0,0.0,0.0,2772.07,8.5,1.74,-0.31,0.64,,,,,,230.0,280.0,750.0,1100.0,4.0,3.0,3.0,5.0,2.5,20240921_25,小型,1424.0,2.0,,,S60,,,0.0,26.7,87.1,429,0.363,0.273,2223,0.436,1254,24.9,7.7,17.2,19.7,1.294,9,1.18,90.2567901234568,123.0,14.979722411441845,87.74000000000001,98.8964285714286,83.811,2.9396,,6.66,6.56,417.16,19.3,294.3066666666667,8.5,0.5,1,27.56,68.59333333333333,1275.836,,,,,,,2024-09-21,S60-24
20240921132653,2024-09-21 13:26:53,28,S60-24,952,1241,0,121,319,35,0,71,3.05,0.0,0.0,0.0,2742.05,8.0,1.68,-0.73,0.4,,,,,,230.0,280.0,750.0,1100.0,4.0,3.0,3.0,5.0,2.5,20240921_28,小型,1424.0,2.0,,,S60,,,0.0,26.7,87.1,425,0.379,0.285,2193,0.434,1241,24.9,8.2,16.7,19.9,1.304,9,1.17,90.17926829268292,121.3,16.897277438405812,85.67999999999999,102.35862068965515,87.486,2.9396,,6.66,6.56,417.16,19.3,294.3066666666667,8.0,-0.5,1,21.85,68.59333333333333,1275.836,,,,,,,2024-09-21,S60-24
20240921135008,2024-09-21 13:50:08,29,S60-24,931,1209,0,118,309,35,0,70,2.99,0.0,0.0,0.0,2674.99,8.0,1.72,-0.32,0.42,,,,,,230.0,280.0,750.0,1100.0,4.0,5.0,3.0,5.0,2.5,20240921_29,小型,1424.0,2.0,,,S60,,,0.0,26.7,87.1,414,0.382,0.285,2140,0.435,1209,25.4,8.5,16.9,19.9,1.299,9,1.14,86.29146341463414,122.6,18.91743421742528,86.28,102.14137931034485,89.598,2.9396,,6.66,6.56,417.16,19.3,294.3066666666667,8.0,0.0,0,18.85,68.59333333333333,1275.836,,,,,,,2024-09-21,S60-24
20240921142410,2024-09-21 14:24:10,32,S60-24,917,1188,0,115,306,31,0,68,2.9,0.0,0.0,0.0,2627.9,8.0,1.77,-0.11,0.42,,,,,,230.0,280.0,750.0,1100.0,4.0,3.0,3.0,5.0,2.5,20240921_32,小型,1605.0,1.0,,,S60,,,0.0,26.7,87.1,405,0.376,0.284,2105,0.436,1188,24.4,7.7,16.8,19.8,1.296,9,1.12,89.43437499999999,116.6,12.873995333981403,85.66,92.97647058823529,83.015,2.9396,,6.66,6.56,417.16,19.3,294.3066666666667,8.0,0.0,0,15.85,59.42,1005.1883333333334,,,,,,,2024-09-21,S60-24
20240921145444,2024-09-21 14:54:44,35,S60-24,896,1167,0,116,299,31,0,67,2.89,0.0,0.0,0.0,2578.89,7.5,0.87,-0.22,0.43,,,,,,230.0,280.0,750.0,1100.0,4.0,6.0,3.0,5.0,2.5,20240921_35,小型,1605.0,1.0,,,S60,,,0.0,26.7,87.1,397,0.388,0.292,2063,0.434,1167,24.7,7.8,16.9,19.9,1.302,9,1.1,86.52962962962964,113.0,15.311582354015975,81.76,100.00714285714288,90.916,2.9396,,6.66,6.56,417.16,19.3,294.3066666666667,7.5,-0.5,1,9.12,59.42,1005.1883333333334,,,,,,,2024-09-21,S60-24
20240921153100,2024-09-21 15:31:00,42,S60-24,591,776,0,75,195,23,0,44,1.99,0.0,0.0,0.0,1705.99,8.0,1.35,-1.17,0.65,,,,,,230.0,,750.0,1100.0,8.0,1.0,2.0,9.0,2.5,20240921_42,小型,1605.0,1.0,,,S60,,,0.0,26.7,87.1,262,0.385,0.286,1367,0.432,776,25.6,8.8,16.8,19.8,1.313,9,0.73,72.29024390243903,82.6,5.997145860915587,70.38000000000001,73.6896551724138,100.945,2.9396,,6.66,6.56,417.16,19.3,294.3066666666667,8.0,0.5,1,-24.15,59.42,1005.1883333333334,,,,,,,2024-09-21,S60-24
20240921153544,2024-09-21 15:35:44,43,S60-24,593,777,0,75,198,21,0,45,1.98,0.0,0.0,0.0,1710.98,8.0,1.35,-0.84,0.78,,,,,,230.0,,750.0,1100.0,8.0,1.0,2.0,9.0,2.5,20240921_43,小型,1605.0,1.0,,,S60,,,0.0,26.7,87.1,264,0.379,0.284,1370,0.433,777,25.0,8.0,17.0,19.8,1.31,9,0.73,72.31728395061728,82.7,7.126316904479884,68.4,74.82142857142857,102.495,2.9396,,6.66,6.56,417.16,19.3,294.3066666666667,8.0,0.0,0,-24.15,59.42,1005.1883333333334,,,,,,,2024-09-21,S60-24
20240921160418,2024-09-21 16:04:18,49,S60-24,545,713,0,69,182,20,0,40,1.88,0.0,0.0,0.0,1570.88,8.0,1.47,-0.91,0.71,,,,,,,,,,,,,,2.5,20240921_49,,,,,,S60,,,0.0,26.7,87.1,242,0.379,0.285,1258,0.433,713,24.8,8.3,16.5,19.8,1.308,9,0.67,70.62716049382716,78.2,5.1840213273471285,67.67999999999999,71.72142857142858,107.047,2.9396,,6.66,6.56,417.16,19.3,294.3066666666667,8.0,0.0,0,-30.15,,,,,,,,,2024-09-21,S60-24
20240921160843,2024-09-21 16:08:43,50,S60-24,542,714,0,69,179,23,0,41,1.82,0.0,0.0,0.0,1569.82,8.0,1.47,-1.45,0.85,,,,,,,,,,,,,,2.5,20240921_50,,,,,,S60,,,0.0,26.7,87.1,243,0.385,0.284,1256,0.432,714,26.3,9.5,16.9,19.9,1.317,9,0.67,69.70370370370371,80.6,5.555320982702122,66.74,70.15,104.701,2.9396,,6.66,6.56,417.16,19.3,294.3066666666667,8.0,0.0,0,-30.15,,,,,,,,,2024-09-21,S60-24
20240921163129,2024-09-21 16:31:29,55,S60-24,550,723,0,70,185,19,0,42,1.88,0.0,0.0,0.0,1590.88,8.0,1.45,-1.26,0.7,,,,,,,,,,,,,,2.5,20240921_55,,,,,,S60,,,0.0,26.7,87.1,246,0.378,0.285,1273,0.432,723,24.8,7.7,17.1,19.9,1.315,9,0.68,70.3074074074074,81.6,5.9088712919753394,67.66000000000001,71.75714285714285,105.525,2.9396,,6.66,6.56,417.16,19.3,294.3066666666667,8.0,0.0,0,-29.15,,,,,,,,,2024-09-21,S60-24
20240921163428,2024-09-21 16:34:28,56,S60-24,543,712,0,69,178,23,0,40,1.85,0.0,0.0,0.0,1566.85,8.0,1.47,-1.27,0.56,,,,,,,,,,,,,,2.5,20240921_56,,,,,,S60,,,0.0,26.7,87.1,241,0.388,0.286,1255,0.433,712,26.1,9.5,16.6,19.8,1.311,9,0.67,70.54197530864197,80.9,5.685021780201519,66.94000000000001,72.61428571428573,108.38,2.9396,,6.66,6.56,417.16,19.3,294.3066666666667,8.0,0.0,0,-30.15,,,,,,,,,2024-09-21,S60-24
20240923074858,2024-09-23 07:48:58,1,S60-24,904,1168,0,105,300,29,0,67,2.86,0.0,0.0,0.0,2575.86,9.0,1.94,-0.66,0.52,,,,,,200.0,280.0,750.0,1100.0,4.0,4.0,3.0,5.0,0.0,20240923_1,小型,842.0,3.0,,,S60,,,0.0,28.6,72.9,396,0.35,0.265,2072,0.436,1168,24.2,7.3,16.9,19.5,1.292,9,1.1,100.8059523809524,128.0,18.81728151505365,84.8,116.32999999999998,105.755,2.9396,,6.42,6.56,438.18666666666667,18.5,308.94666666666666,9.0,1.0,1,16.37,,,,,,,,,2024-09-23,S60-24
20240923081551,2024-09-23 08:15:51,4,S60-24,765,1010,0,105,260,25,0,57,2.48,0.0,0.0,0.0,2224.48,7.0,0.96,-0.78,0.7,,,,,,200.0,280.0,750.0,1100.0,4.0,4.0,3.0,5.0,0.0,20240923_4,小型,842.0,3.0,,,S60,,,0.0,28.6,72.9,342,0.404,0.307,1775,0.431,1010,24.0,7.3,16.7,20.1,1.32,9,0.95,88.66666666666667,110.4,12.52211530243631,79.85999999999999,96.63870967741936,101.725,2.9396,,6.42,6.56,438.18666666666667,18.5,308.94666666666666,7.0,-2.0,1,-5.83,,,,,,,,,2024-09-23,S60-24
20240923084736,2024-09-23 08:47:36,7,S60-24,891,1188,0,131,304,32,0,67,2.89,0.0,0.0,0.0,2615.89,6.0,0.77,-1.11,0.42,,,,,,200.0,280.0,750.0,1100.0,4.0,2.0,3.0,5.0,0.0,20240923_7,小型,947.0,2.0,,,S60,,,0.0,28.6,72.9,403,0.431,0.325,2079,0.429,1188,24.6,7.9,16.6,20.4,1.333,9,1.12,88.06296296296297,122.7,14.41463115105102,81.18,89.41428571428571,79.834,2.9396,,6.42,6.56,438.18666666666667,18.5,308.94666666666666,6.0,-1.0,1,15.41,,,,,,,,,2024-09-23,S60-24
20240923091604,2024-09-23 09:16:04,12,S60-24,884,1168,0,125,299,32,0,66,2.86,0.0,0.0,0.0,2576.86,6.5,0.81,-0.56,0.52,,,,,,200.0,280.0,750.0,1100.0,4.0,5.0,3.0,5.0,0.0,20240923_12,小型,947.0,2.0,,,S60,,,0.0,28.6,72.9,397,0.418,0.315,2052,0.431,1168,24.7,8.1,16.6,20.3,1.321,9,1.1,81.1888888888889,111.4,11.973014926064073,75.46000000000001,82.91785714285716,75.38,2.9396,,6.42,6.56,438.18666666666667,18.5,308.94666666666666,6.5,0.5,1,12.48,,,,,,,,,2024-09-23,S60-24
20240923094537,2024-09-23 09:45:37,15,S60-24,959,1250,0,126,322,32,0,71,3.08,0.0,0.0,0.0,2763.08,7.5,1.61,-0.42,0.32,,,,,,200.0,280.0,750.0,1100.0,4.0,3.0,3.0,5.0,0.0,20240923_15,小型,1046.0,4.0,,,S60,,,0.0,28.6,72.9,425,0.391,0.296,2209,0.434,1250,24.2,7.5,16.7,20.0,1.303,9,1.18,90.9123595505618,126.5,16.40356785131655,86.2,99.00967741935486,83.907,2.9396,,6.42,6.56,438.18666666666667,18.5,308.94666666666666,7.5,1.0,1,19.12,63.96428571428572,447.75,,,,,,,2024-09-23,S60-24
20240923101042,2024-09-23 10:10:42,18,S60-24,585,777,0,80,200,22,0,45,2.01,0.0,0.0,0.0,1711.01,7.0,1.27,-1.35,0.78,,,,,,200.0,,750.0,1100.0,8.0,1.0,2.0,9.0,0.0,20240923_18,小型,1046.0,4.0,,,S60,,,0.0,28.6,72.9,267,0.4,0.3,1362,0.43,777,25.1,8.2,16.9,20.3,1.328,9,0.73,74.6156626506024,86.7,7.699139083896545,68.1,77.3344827586207,105.938,2.9396,,6.42,6.56,438.18666666666667,18.5,308.94666666666666,7.0,-0.5,1,-30.83,63.96428571428572,447.75,,,,,,,2024-09-23,S60-24
20240923101500,2024-09-23 10:15:00,19,S60-24,582,776,0,83,199,21,0,46,2.0,0.0,0.0,0.0,1709.0,6.5,1.22,-1.36,0.65,,,,,,200.0,,750.0,1100.0,8.0,1.0,2.0,9.0,0.0,20240923_19,小型,1046.0,4.0,,,S60,,,0.0,28.6,72.9,266,0.417,0.312,1358,0.429,776,25.2,7.9,17.3,20.4,1.333,9,0.73,73.11463414634144,85.4,6.833063840731839,67.05999999999999,73.69310344827586,100.949,2.9396,,6.42,6.56,438.18666666666667,18.5,308.94666666666666,6.5,-0.5,1,-29.52,63.96428571428572,447.75,,,,,,,2024-09-23,S60-24
20240923104624,2024-09-23 10:46:24,21,S60-24,548,724,0,75,184,19,0,41,1.84,0.0,0.0,0.0,1592.84,7.0,1.35,-0.72,0.84,,,,,,200.0,280.0,750.0,1100.0,5.0,2.0,2.0,6.0,0.0,20240923_21,小型,1136.0,1.0,,,S60,,,0.0,28.6,72.9,244,0.408,0.307,1272,0.431,724,24.6,7.8,16.8,20.1,1.321,9,0.68,69.041975308642,82.8,6.62216376181375,64.2,67.81428571428572,99.727,2.9396,,6.42,6.56,438.18666666666667,18.5,308.94666666666666,7.0,0.5,1,-35.83,62.250000000000014,435.7500000000001,,,,,,,2024-09-23,S60-24
20240923104917,2024-09-23 10:49:17,22,S60-24,538,713,0,71,182,20,0,41,1.79,0.0,0.0,0.0,1566.79,7.5,0.0,-1.65,0.71,,,,,,200.0,280.0,750.0,1100.0,5.0,2.0,2.0,6.0,0.0,20240923_22,小型,1136.0,1.0,,,S60,,,0.0,28.6,72.9,243,0.39,0.292,1251,0.43,713,25.1,8.2,16.9,20.1,1.325,9,0.67,73.12409638554219,83.1,6.772741082740603,68.72,76.64827586206897,114.4,2.9396,,6.42,6.56,438.18666666666667,18.5,308.94666666666666,7.5,0.5,1,-35.88,62.250000000000014,435.7500000000001,,,,,,,2024-09-23,S60-24
20240923111102,2024-09-23 11:11:02,23,S60-24,549,722,0,72,180,21,0,43,1.84,0.0,0.0,0.0,1588.84,7.5,1.41,-1.08,0.56,,,,,,200.0,280.0,750.0,1100.0,5.0,2.0,2.0,6.0,0.0,20240923_23,小型,1136.0,1.0,,,S60,,,0.0,28.6,72.9,244,0.4,0.295,1271,0.432,722,26.2,8.6,17.6,19.9,1.315,9,0.68,74.37317073170732,84.8,7.213960868335445,69.28,77.15862068965518,113.469,2.9396,,6.42,6.56,438.18666666666667,18.5,308.94666666666666,7.5,0.0,0,-34.88,62.250000000000014,435.7500000000001,,,,,,,2024-09-23,S60-24
20240923111439,2024-09-23 11:14:39,24,S60-24,536,712,0,74,183,20,0,41,1.84,0.0,0.0,0.0,1567.84,7.0,1.37,-1.65,0.56,,,,,,200.0,280.0,750.0,1100.0,5.0,2.0,2.0,6.0,0.0,20240923_24,小型,1136.0,1.0,,,S60,,,0.0,28.6,72.9,244,0.404,0.303,1248,0.429,712,25.0,8.2,16.8,20.3,1.328,9,0.67,71.83414634146341,81.9,6.407450303608942,69.88,74.35862068965517,110.983,2.9396,,6.42,6.56,438.18666666666667,18.5,308.94666666666666,7.0,-0.5,1,-36.83,62.250000000000014,435.7500000000001,,,,,,,2024-09-23,S60-24
20240923130245,2024-09-23 13:02:45,25,S60-31,972,1259,0,122,325,33,0,73,3.46,0.0,0.0,0.0,2787.46,8.0,0.83,-0.31,0.16,,,,,,200.0,280.0,750.0,1100.0,4.0,2.0,3.0,5.0,0.5,20240923_25,小型,1440.0,3.0,,,S60,,,0.0,27.9,77.7,431,0.375,0.283,2231,0.436,1259,24.6,7.7,16.9,19.9,1.295,9,1.19,91.49753086419751,127.3,17.293529620724467,84.14,103.27857142857142,86.789,2.9396,,6.42,6.56,438.18666666666667,18.5,308.94666666666666,8.0,1.0,1,22.85,55.71636363636363,1021.4666666666664,,,,,,,2024-09-23,S60-31
20240923132631,2024-09-23 13:26:31,28,S60-31,941,1240,0,129,320,32,0,70,3.41,0.0,0.0,0.0,2735.41,7.0,0.78,-0.95,0.32,,,,,,200.0,280.0,750.0,1100.0,4.0,3.0,3.0,5.0,0.5,20240923_28,小型,1440.0,3.0,,,S60,,,0.0,27.9,77.7,422,0.403,0.306,2181,0.431,1240,24.2,7.6,16.6,20.2,1.318,9,1.17,89.41341463414635,120.2,15.530691582257386,85.88,97.97931034482755,83.743,2.9396,,6.42,6.56,438.18666666666667,18.5,308.94666666666666,7.0,-1.0,1,18.17,55.71636363636363,1021.4666666666664,,,,,,,2024-09-23,S60-31
20240923135014,2024-09-23 13:50:14,29,S60-31,945,1240,0,129,319,33,0,68,3.42,0.0,0.0,0.0,2737.42,7.0,0.78,-0.53,0.32,,,,,,200.0,280.0,750.0,1100.0,4.0,21.0,3.0,5.0,0.5,20240923_29,小型,1440.0,3.0,,,S60,,,0.0,27.9,77.7,420,0.404,0.307,2185,0.432,1240,24.0,7.9,16.2,20.1,1.312,9,1.17,86.94197530864197,115.1,14.082708635696076,85.54,95.14285714285714,81.319,2.9396,,6.42,6.56,438.18666666666667,18.5,308.94666666666666,7.0,0.0,0,18.17,55.71636363636363,1021.4666666666664,,,,,,,2024-09-23,S60-31
20240923143640,2024-09-23 14:36:40,32,S60-31,944,1239,0,130,319,32,0,70,3.4,0.0,0.0,0.0,2737.4,7.0,1.56,-0.63,0.24,,,,,,200.0,280.0,750.0,1100.0,4.0,3.0,3.0,5.0,0.5,20240923_32,小型,1605.0,2.0,,,S60,,,0.0,27.9,77.7,421,0.408,0.309,2183,0.432,1239,24.2,7.6,16.6,20.2,1.312,9,1.17,88.78271604938271,121.4,14.404155694279726,83.06,96.32500000000002,82.329,2.9396,,6.42,6.56,438.18666666666667,18.5,308.94666666666666,7.0,0.0,0,19.17,59.67821782178218,1009.5565181518152,,,,,,,2024-09-23,S60-31
20240923150530,2024-09-23 15:05:30,36,S60-31,947,1240,0,130,320,32,0,72,3.39,0.0,0.0,0.0,2744.39,7.0,1.56,-0.32,0.32,,,,,,200.0,280.0,750.0,1100.0,4.0,2.0,3.0,5.0,0.5,20240923_36,小型,1605.0,2.0,,,S60,,,0.0,27.9,77.7,424,0.406,0.307,2187,0.433,1240,24.5,7.5,17.0,20.2,1.309,9,1.17,93.49310344827587,123.7,15.276499818035804,84.46000000000001,100.6483870967742,86.024,2.9396,,6.42,6.56,438.18666666666667,18.5,308.94666666666666,7.0,0.0,0,19.17,59.67821782178218,1009.5565181518152,,,,,,,2024-09-23,S60-31
20240923153125,2024-09-23 15:31:25,41,S60-31,588,776,0,80,194,26,0,45,2.21,0.0,0.0,0.0,1711.21,7.0,1.27,-0.84,0.65,,,,,,200.0,,750.0,1100.0,8.0,2.0,2.0,9.0,0.5,20240923_41,小型,1605.0,2.0,,,S60,,,0.0,27.9,77.7,265,0.412,0.302,1364,0.431,776,26.8,9.8,17.0,20.2,1.32,9,0.73,75.24878048780488,87.7,7.248149366872713,69.2,77.54137931034482,106.221,2.9396,,6.42,6.56,438.18666666666667,18.5,308.94666666666666,7.0,0.0,0,-30.83,59.67821782178218,1009.5565181518152,,,,,,,2024-09-23,S60-31
20240923153642,2024-09-23 15:36:42,42,S60-31,587,777,0,80,198,22,0,43,2.21,0.0,0.0,0.0,1709.21,7.0,1.27,-1.01,0.78,,,,,,200.0,,750.0,1100.0,8.0,2.0,2.0,9.0,0.5,20240923_42,小型,1605.0,2.0,,,S60,,,0.0,27.9,77.7,263,0.404,0.304,1364,0.43,777,24.7,8.4,16.3,20.1,1.324,9,0.73,75.87407407407407,86.9,7.575183292860903,71.91999999999999,78.62857142857142,107.71,2.9396,,6.42,6.56,438.18666666666667,18.5,308.94666666666666,7.0,0.0,0,-30.83,59.67821782178218,1009.5565181518152,,,,,,,2024-09-23,S60-31
20240923161353,2024-09-23 16:13:53,48,S60-31,547,724,0,75,184,20,0,41,2.09,0.0,0.0,0.0,1593.09,7.0,1.35,-0.91,0.84,,,,,,200.0,280.0,750.0,1100.0,5.0,1.0,2.0,6.0,0.5,20240923_48,小型,1700.0,4.0,,,S60,,,0.0,27.9,77.7,245,0.408,0.306,1271,0.43,724,24.9,8.2,16.7,20.1,1.324,9,0.68,71.7734939759036,83.5,6.443603054367397,69.08,73.0,107.353,2.9396,,6.42,6.56,438.18666666666667,18.5,308.94666666666666,7.0,0.0,0,-35.83,63.184375,1010.95,,,,,,,2024-09-23,S60-31
20240923161710,2024-09-23 16:17:10,49,S60-31,537,714,0,74,182,21,0,40,2.03,0.0,0.0,0.0,1570.03,7.0,1.37,-1.47,0.85,,,,,,200.0,280.0,750.0,1100.0,5.0,1.0,2.0,6.0,0.5,20240923_49,小型,1700.0,4.0,,,S60,,,0.0,27.9,77.7,243,0.407,0.305,1251,0.429,714,25.1,8.6,16.5,20.2,1.33,9,0.67,70.38765432098766,82.6,6.850833646957412,67.76,72.15357142857142,107.692,2.9396,,6.42,6.56,438.18666666666667,18.5,308.94666666666666,7.0,0.0,0,-36.83,63.184375,1010.95,,,,,,,2024-09-23,S60-31
20240923163703,2024-09-23 16:37:03,52,S60-31,548,724,0,75,183,22,0,43,2.05,0.0,0.0,0.0,1597.05,7.0,1.35,-0.72,0.84,,,,,,200.0,280.0,750.0,1100.0,5.0,2.0,2.0,6.0,0.5,20240923_52,小型,1700.0,4.0,,,S60,,,0.0,27.9,77.7,248,0.41,0.302,1272,0.431,724,26.2,8.9,17.3,20.3,1.321,9,0.68,69.89135802469136,80.2,6.24634604360899,66.98,70.8,104.118,2.9396,,6.42,6.56,438.18666666666667,18.5,308.94666666666666,7.0,0.0,0,-35.83,63.184375,1010.95,,,,,,,2024-09-23,S60-31
20240923163956,2024-09-23 16:39:56,53,S60-31,542,713,0,74,182,21,0,41,2.08,0.0,0.0,0.0,1575.08,7.0,1.37,-0.55,0.71,,,,,,200.0,280.0,750.0,1100.0,5.0,2.0,2.0,6.0,0.5,20240923_53,小型,1700.0,4.0,,,S60,,,0.0,27.9,77.7,244,0.407,0.303,1255,0.432,713,25.4,8.6,16.8,20.2,1.315,9,0.67,69.46913580246914,79.0,6.567045335487475,66.02000000000001,71.30000000000001,106.418,2.9396,,6.42,6.56,438.18666666666667,18.5,308.94666666666666,7.0,0.0,0,-36.83,63.184375,1010.95,,,,,,,2024-09-23,S60-31
20240924074904,2024-09-24 07:49:04,1,S60-24,897,1169,0,112,298,31,0,65,2.87,0.0,0.0,0.0,2574.87,8.0,0.9,-0.55,0.6,,,,,,200.0,280.0,750.0,1100.0,4.0,4.0,3.0,5.0,0.0,20240924_1,小型,849.0,1.0,,,S60,,,0.0,29.2,72.7,394,0.376,0.284,2066,0.434,1169,24.4,7.9,16.5,19.7,1.303,9,1.1,88.05000000000001,114.8,13.20790829251228,84.91999999999999,91.86551724137932,83.514,2.9396,,6.42,6.56,438.18666666666667,18.5,308.94666666666666,8.0,1.0,1,12.85,,,,,,,,,2024-09-24,S60-24
20240924081554,2024-09-24 08:15:54,4,S60-24,771,1021,0,106,262,26,0,57,2.55,0.0,0.0,0.0,2245.55,7.0,0.95,-1.15,0.69,,,,,,200.0,280.0,750.0,1100.0,4.0,9.0,3.0,5.0,0.0,20240924_4,小型,849.0,1.0,,,S60,,,0.0,29.2,72.7,345,0.405,0.307,1792,0.43,1021,24.1,7.5,16.5,20.1,1.324,9,0.96,87.6841463414634,109.4,12.11174062043243,82.84,95.72758620689656,99.716,2.9396,,6.42,6.56,438.18666666666667,18.5,308.94666666666666,7.0,-1.0,1,-4.83,,,,,,,,,2024-09-24,S60-24
20240924084907,2024-09-24 08:49:07,7,S60-24,912,1210,0,130,311,30,0,68,2.94,0.0,0.0,0.0,2663.94,6.5,0.78,-0.98,0.5,,,,,,200.0,280.0,750.0,1100.0,4.0,3.0,3.0,5.0,0.0,20240924_7,小型,944.0,3.0,,,S60,,,0.0,29.2,72.7,409,0.418,0.318,2122,0.43,1210,24.0,7.3,16.6,20.3,1.327,9,1.14,85.66790123456792,116.4,13.6298404215226,80.86,92.32857142857142,80.99,2.9396,,6.42,6.56,438.18666666666667,18.5,308.94666666666666,6.5,-0.5,1,17.48,,,,,,,,,2024-09-24,S60-24
20240924091505,2024-09-24 09:15:05,12,S60-24,897,1187,0,127,301,33,0,66,2.9,0.0,0.0,0.0,2613.9,6.5,0.79,-0.88,0.34,,,,,,200.0,280.0,750.0,1100.0,4.0,6.0,3.0,5.0,0.0,20240924_12,小型,944.0,3.0,,,S60,,,0.0,29.2,72.7,400,0.422,0.318,2084,0.43,1187,24.8,8.2,16.5,20.2,1.323,9,1.12,87.01481481481481,112.0,13.275356460872803,84.88000000000001,92.71071428571427,82.777,2.9396,,6.42,6.56,438.18666666666667,18.5,308.94666666666666,6.5,0.0,0,14.48,,,,,,,,,2024-09-24,S60-24
20240924094345,2024-09-24 09:43:45,15,S60-31,946,1241,0,125,320,31,0,71,3.38,0.0,0.0,0.0,2737.38,7.5,1.63,-0.94,0.4,,,,,,200.0,280.0,750.0,1100.0,4.0,3.0,3.0,5.0,0.0,20240924_15,小型,1039.0,2.0,,,S60,,,0.0,29.2,72.7,422,0.391,0.296,2187,0.433,1241,24.2,7.3,16.8,20.0,1.312,9,1.17,84.24814814814815,117.0,14.019150139887897,80.1,87.44285714285714,74.737,2.9396,,6.42,6.56,438.18666666666667,18.5,308.94666666666666,7.5,1.0,1,18.12,67.30238095238094,471.1166666666666,,,,,,,2024-09-24,S60-31
20240924100631,2024-09-24 10:06:31,16,S60-31,585,774,0,80,198,21,0,44,2.18,0.0,0.0,0.0,1704.18,7.0,1.27,-1.35,0.39,,,,,,200.0,280.0,750.0,1100.0,8.0,2.0,2.0,9.0,0.0,20240924_16,小型,1039.0,2.0,,,S60,,,0.0,29.2,72.7,263,0.404,0.304,1359,0.43,774,24.7,8.0,16.7,20.2,1.323,9,0.73,70.220987654321,84.3,7.040425002066574,64.74,67.79642857142856,92.872,2.9396,,6.42,6.56,438.18666666666667,18.5,308.94666666666666,7.0,-0.5,1,-30.83,67.30238095238094,471.1166666666666,,,,,,,2024-09-24,S60-31
20240924101028,2024-09-24 10:10:28,17,S60-31,588,776,0,77,197,22,0,46,2.21,0.0,0.0,0.0,1708.21,7.5,1.32,-1.34,0.65,,,,,,200.0,280.0,750.0,1100.0,8.0,2.0,2.0,9.0,0.0,20240924_17,小型,1039.0,2.0,,,S60,,,0.0,29.2,72.7,265,0.391,0.291,1364,0.431,776,25.7,8.3,17.4,20.0,1.32,9,0.73,73.23333333333333,86.4,7.310232976645786,66.36,75.09285714285714,102.867,2.9396,,6.42,6.56,438.18666666666667,18.5,308.94666666666666,7.5,0.5,1,-29.88,67.30238095238094,471.1166666666666,,,,,,,2024-09-24,S60-31
20240924103818,2024-09-24 10:38:18,20,S60-31,553,724,0,72,184,19,0,43,2.05,0.0,0.0,0.0,1597.05,7.5,1.41,-0.36,0.84,,,,,,200.0,280.0,750.0,1100.0,5.0,3.0,2.0,6.0,0.0,20240924_20,小型,1130.0,4.0,,,S60,,,0.0,29.2,72.7,246,0.391,0.293,1277,0.433,724,25.2,7.7,17.5,19.9,1.309,9,0.68,72.47283950617283,82.7,6.870549286102259,64.94,74.72142857142856,109.884,2.9396,,6.42,6.56,438.18666666666667,18.5,308.94666666666666,7.5,0.0,0,-34.88,69.84285714285714,488.9,,,,,,,2024-09-24,S60-31
20240924104121,2024-09-24 10:41:21,21,S60-31,541,714,0,72,182,19,0,41,2.02,0.0,0.0,0.0,1571.02,7.5,1.41,-1.1,0.85,,,,,,200.0,280.0,750.0,1100.0,5.0,3.0,2.0,6.0,0.0,20240924_21,小型,1130.0,4.0,,,S60,,,0.0,29.2,72.7,242,0.396,0.298,1255,0.431,714,24.8,7.9,16.9,20.0,1.32,9,0.67,70.44320987654322,82.0,5.992813355921808,66.74,71.36071428571428,106.509,2.9396,,6.42,6.56,438.18666666666667,18.5,308.94666666666666,7.5,0.0,0,-34.88,69.84285714285714,488.9,,,,,,,2024-09-24,S60-31
20240924110437,2024-09-24 11:04:37,23,S60-31,547,723,0,72,185,19,0,41,2.13,0.0,0.0,0.0,1589.13,7.5,1.41,-1.44,0.7,,,,,,200.0,280.0,750.0,1100.0,5.0,2.0,2.0,6.0,0.0,20240924_23,小型,1130.0,4.0,,,S60,,,0.0,29.2,72.7,245,0.389,0.294,1270,0.431,723,24.5,7.8,16.7,20.0,1.322,9,0.68,69.04814814814814,79.6,6.327153146638312,65.38000000000001,68.96785714285714,101.423,2.9396,,6.42,6.56,438.18666666666667,18.5,308.94666666666666,7.5,0.0,0,-34.88,69.84285714285714,488.9,,,,,,,2024-09-24,S60-31
20240924110755,2024-09-24 11:07:55,24,S60-31,542,713,0,72,182,20,0,41,2.02,0.0,0.0,0.0,1572.02,7.5,1.41,-0.91,0.71,,,,,,200.0,280.0,750.0,1100.0,5.0,2.0,2.0,6.0,0.0,20240924_24,小型,1130.0,4.0,,,S60,,,0.0,29.2,72.7,243,0.396,0.296,1255,0.432,713,25.1,8.2,16.9,20.1,1.315,9,0.67,69.70493827160495,81.8,6.823776537281794,64.17999999999999,69.36428571428571,103.529,2.9396,,6.42,6.56,438.18666666666667,18.5,308.94666666666666,7.5,0.0,0,-34.88,69.84285714285714,488.9,,,,,,,2024-09-24,S60-31
20240924125935,2024-09-24 12:59:35,25,S60-36,972,1262,0,119,323,34,0,70,3.82,0.0,0.0,0.0,2783.82,8.5,2.59,-0.82,0.4,,,,,,200.0,280.0,750.0,1100.0,4.0,2.0,3.0,5.0,0.0,20240924_25,小型,1450.0,1.0,,,S60,,,0.0,27.9,79.9,427,0.368,0.279,2234,0.435,1262,24.4,8.0,16.4,19.6,1.298,9,1.19,83.46024096385543,118.8,14.51818917115376,82.6,90.3,75.882,2.9396,,6.42,6.56,438.18666666666667,18.5,308.94666666666666,8.5,1.0,1,29.56,58.97889908256882,1071.4500000000005,,,,,,,2024-09-24,S60-36
20240924132522,2024-09-24 13:25:22,28,S60-36,953,1240,0,121,320,32,0,72,3.77,0.0,0.0,0.0,2741.77,8.0,1.68,-0.63,0.32,,,,,,200.0,280.0,750.0,1100.0,4.0,3.0,3.0,5.0,0.0,20240924_28,小型,1450.0,1.0,,,S60,,,0.0,27.9,79.9,424,0.378,0.285,2193,0.435,1240,24.5,7.5,17.0,19.9,1.301,9,1.17,88.48936170212765,121.2,14.934847641026034,86.14000000000001,93.16666666666666,79.63,2.9396,,6.42,6.56,438.18666666666667,18.5,308.94666666666666,8.0,-0.5,1,21.85,58.97889908256882,1071.4500000000005,,,,,,,2024-09-24,S60-36
20240924134854,2024-09-24 13:48:54,29,S60-36,950,1241,0,121,315,33,0,70,3.77,0.0,0.0,0.0,2733.77,8.0,1.68,-0.94,0.4,,,,,,200.0,280.0,750.0,1100.0,4.0,3.0,3.0,5.0,0.0,20240924_29,小型,1450.0,1.0,,,S60,,,0.0,27.9,79.9,418,0.384,0.289,2191,0.434,1241,24.6,7.9,16.7,19.7,1.306,9,1.17,89.08024691358025,120.0,15.249921430707024,84.24,97.25714285714288,83.126,2.9396,,6.42,6.56,438.18666666666667,18.5,308.94666666666666,8.0,0.0,0,21.85,58.97889908256882,1071.4500000000005,,,,,,,2024-09-24,S60-36
20240924141736,2024-09-24 14:17:36,32,S60-36,952,1240,0,121,320,33,0,71,3.77,0.0,0.0,0.0,2740.77,8.0,1.68,-0.73,0.32,,,,,,200.0,280.0,750.0,1100.0,4.0,3.0,3.0,5.0,0.0,20240924_32,小型,1552.0,3.0,,,S60,,,0.0,27.9,79.9,424,0.378,0.285,2192,0.434,1240,24.5,7.8,16.7,19.9,1.303,9,1.17,88.61728395061729,125.7,15.229866613582674,79.74000000000001,95.19285714285716,81.361,2.9396,,6.42,6.56,438.18666666666667,18.5,308.94666666666666,8.0,0.0,0,21.85,64.31274509803922,1101.8916993464052,,,,,,,2024-09-24,S60-36
20240924144902,2024-09-24 14:49:02,37,S60-36,943,1231,0,120,317,32,0,72,3.71,0.0,0.0,0.0,2718.71,8.0,1.69,-0.74,0.49,,,,,,200.0,280.0,750.0,1100.0,4.0,3.0,3.0,5.0,0.0,20240924_37,小型,1552.0,3.0,,,S60,,,0.0,27.9,79.9,421,0.379,0.285,2174,0.434,1231,24.7,7.6,17.1,19.9,1.305,9,1.16,88.60987654320988,120.1,16.821749625962976,80.14,98.7285714285714,85.111,2.9396,,6.42,6.56,438.18666666666667,18.5,308.94666666666666,8.0,0.0,0,20.85,64.31274509803922,1101.8916993464052,,,,,,,2024-09-24,S60-36
20240924151517,2024-09-24 15:15:17,41,S60-36,596,777,0,69,199,21,0,46,2.46,0.0,0.0,0.0,1710.46,9.0,1.47,-1.32,0.78,,,,,,200.0,280.0,750.0,1100.0,8.0,1.0,2.0,9.0,0.0,20240924_41,小型,1552.0,3.0,,,S60,,,0.0,27.9,79.9,266,0.347,0.259,1373,0.434,777,25.2,7.9,17.3,19.6,1.304,9,0.73,75.6945652173913,86.9,7.994214812171236,68.02000000000001,79.82121212121211,109.344,2.9396,,6.42,6.56,438.18666666666667,18.5,308.94666666666666,9.0,1.0,1,-19.63,64.31274509803922,1101.8916993464052,,,,,,,2024-09-24,S60-36
20240924151948,2024-09-24 15:19:48,42,S60-36,592,777,0,75,199,21,0,43,2.43,0.0,0.0,0.0,1709.43,8.0,1.35,-1.0,0.78,,,,,,200.0,280.0,750.0,1100.0,8.0,1.0,2.0,9.0,0.0,20240924_42,小型,1552.0,3.0,,,S60,,,0.0,27.9,79.9,263,0.377,0.285,1369,0.432,777,24.3,8.0,16.3,19.8,1.312,9,0.73,73.67263157894737,86.1,7.965206471110702,66.1,76.4060606060606,104.666,2.9396,,6.42,6.56,438.18666666666667,18.5,308.94666666666666,8.0,-1.0,1,-24.15,64.31274509803922,1101.8916993464052,,,,,,,2024-09-24,S60-36
20240924155323,2024-09-24 15:53:23,48,S60-36,546,724,0,72,185,19,0,41,2.3,0.0,0.0,0.0,1589.3,7.5,1.41,-1.62,0.84,,,,,,200.0,280.0,750.0,1100.0,5.0,2.0,2.0,6.0,0.0,20240924_48,小型,1641.0,4.0,,,S60,,,0.0,27.9,79.9,245,0.389,0.294,1270,0.43,724,24.5,7.8,16.7,20.0,1.326,9,0.68,72.4829268292683,82.0,7.042134600130372,68.52000000000001,77.83448275862068,114.462,2.9396,,6.42,6.56,438.18666666666667,18.5,308.94666666666666,7.5,-0.5,1,-34.88,62.45510204081633,1019.059081632653,,,,,,,2024-09-24,S60-36
20240924155613,2024-09-24 15:56:13,49,S60-36,535,714,0,74,182,20,0,41,2.26,0.0,0.0,0.0,1568.26,7.0,1.37,-1.83,0.85,,,,,,200.0,280.0,750.0,1100.0,5.0,2.0,2.0,6.0,0.0,20240924_49,小型,1641.0,4.0,,,S60,,,0.0,27.9,79.9,243,0.407,0.305,1249,0.428,714,25.1,8.2,16.9,20.2,1.335,9,0.67,69.87777777777778,80.1,6.24197262267484,66.22,73.25357142857145,109.334,2.9396,,6.42,6.56,438.18666666666667,18.5,308.94666666666666,7.0,-0.5,1,-36.83,62.45510204081633,1019.059081632653,,,,,,,2024-09-24,S60-36
20240924161900,2024-09-24 16:19:00,53,S60-36,546,723,0,75,184,20,0,40,2.28,0.0,0.0,0.0,1590.28,7.0,1.35,-1.09,0.7,,,,,,200.0,280.0,750.0,1100.0,5.0,2.0,2.0,6.0,0.0,20240924_53,小型,1641.0,4.0,,,S60,,,0.0,27.9,79.9,244,0.408,0.307,1269,0.43,723,24.6,8.2,16.4,20.1,1.324,9,0.68,71.41111111111111,81.0,6.439423331285665,66.58,73.16071428571429,107.589,2.9396,,6.42,6.56,438.18666666666667,18.5,308.94666666666666,7.0,0.0,0,-35.83,62.45510204081633,1019.059081632653,,,,,,,2024-09-24,S60-36
20240924162229,2024-09-24 16:22:29,54,S60-36,537,715,0,74,183,21,0,41,2.23,0.0,0.0,0.0,1573.23,7.0,1.37,-1.47,0.99,,,,,,200.0,280.0,750.0,1100.0,5.0,2.0,2.0,6.0,0.0,20240924_54,小型,1641.0,4.0,,,S60,,,0.0,27.9,79.9,245,0.404,0.302,1252,0.429,715,25.3,8.6,16.7,20.3,1.331,9,0.67,69.63333333333334,79.3,6.415798402054295,67.66,70.675,105.485,2.9396,,6.42,6.56,438.18666666666667,18.5,308.94666666666666,7.0,0.0,0,-36.83,62.45510204081633,1019.059081632653,,,,,,,2024-09-24,S60-36
20240925075222,2024-09-25 07:52:22,1,S60-31,904,1167,0,105,299,32,0,66,3.18,0.0,0.0,0.0,2576.18,9.0,1.94,-0.66,0.43,,,,,,200.0,280.0,750.0,1100.0,4.0,3.0,3.0,5.0,0.0,20240925_1,小型,850.0,2.0,,,S60,,,0.0,28.9,73.4,397,0.351,0.264,2071,0.437,1167,24.7,8.1,16.6,19.5,1.291,9,1.1,90.52921348314608,127.6,21.706247235400056,81.94000000000001,109.54516129032258,99.587,2.9396,,6.42,6.56,462.7866666666666,19.2,381.28,9.0,2.0,1,16.37,,,,,,,,,2024-09-25,S60-31
20240925082044,2024-09-25 08:20:44,4,S60-31,775,1021,0,102,262,30,0,58,2.69,0.0,0.0,0.0,2250.69,7.5,0.99,-1.15,0.69,,,,,,200.0,280.0,750.0,1100.0,4.0,6.0,3.0,5.0,0.0,20240925_4,小型,850.0,2.0,,,S60,,,0.0,28.9,73.4,350,0.389,0.291,1796,0.432,1021,25.1,8.6,16.6,20.1,1.317,9,0.96,85.55888888888889,107.2,16.21138073799079,84.5,98.25161290322583,102.345,2.9396,,6.42,6.56,462.7866666666666,19.2,381.28,7.5,-1.5,1,-4.88,,,,,,,,,2024-09-25,S60-31
20240925085103,2024-09-25 08:51:03,5,S60-31,917,1208,0,126,311,32,0,69,3.24,0.0,0.0,0.0,2666.24,7.0,1.61,-0.97,0.33,,,,,,200.0,280.0,750.0,1100.0,4.0,3.0,3.0,5.0,0.0,20240925_5,小型,952.0,1.0,,,S60,,,0.0,28.9,73.4,412,0.405,0.306,2125,0.432,1208,24.5,7.8,16.7,20.2,1.317,9,1.14,94.18539325842696,121.3,16.565949580978,85.0,105.3741935483871,92.434,2.9396,,6.42,6.56,462.7866666666666,19.2,381.28,7.0,-0.5,1,15.17,,,,,,,,,2024-09-25,S60-31
20240925092010,2024-09-25 09:20:10,10,S60-31,913,1210,0,131,310,30,0,69,3.24,0.0,0.0,0.0,2666.24,6.5,1.55,-0.87,0.5,,,,,,200.0,280.0,750.0,1100.0,4.0,4.0,3.0,5.0,0.0,20240925_10,小型,952.0,1.0,,,S60,,,0.0,28.9,73.4,409,0.423,0.32,2123,0.43,1210,24.2,7.3,16.9,20.3,1.325,9,1.14,87.75714285714285,112.5,15.059910707505985,84.46,96.978125,85.069,2.9396,,6.42,6.56,462.7866666666666,19.2,381.28,6.5,-0.5,1,18.48,,,,,,,,,2024-09-25,S60-31
20240925095243,2024-09-25 09:52:43,15,S60-31,916,1220,0,136,314,32,0,70,3.38,0.0,0.0,0.0,2691.38,6.0,1.49,-0.97,0.49,,,,,,200.0,280.0,750.0,1100.0,4.0,2.0,3.0,5.0,0.0,20240925_15,小型,1050.0,4.0,,,S60,,,0.0,28.9,73.4,416,0.433,0.327,2136,0.429,1220,24.5,7.7,16.8,20.5,1.332,9,1.15,76.98837209302326,98.6,8.858203642303755,75.9,76.09333333333333,66.168,2.9396,,6.42,6.56,462.7866666666666,19.2,381.28,6.0,-0.5,1,20.41,66.36428571428571,464.55,,,,,,,2024-09-25,S60-31
20240925101702,2024-09-25 10:17:02,16,S60-31,608,796,0,77,204,22,0,46,2.28,0.0,0.0,0.0,1755.28,8.0,1.32,-1.14,0.51,,,,,,200.0,280.0,750.0,1100.0,6.0,3.0,2.0,9.0,0.0,20240925_16,小型,1050.0,4.0,,,S60,,,0.0,28.9,73.4,272,0.377,0.283,1404,0.433,796,25.0,8.1,16.9,19.9,1.309,9,0.75,74.63414634146342,84.9,7.231000664688845,68.46000000000001,78.18620689655172,104.248,2.9396,,6.42,6.56,462.7866666666666,19.2,381.28,8.0,2.0,1,-22.15,66.36428571428571,464.55,,,,,,,2024-09-25,S60-31
20240925102131,2024-09-25 10:21:31,17,S60-31,593,785,0,82,202,22,0,43,2.24,0.0,0.0,0.0,1729.24,7.0,1.23,-1.33,0.51,,,,,,200.0,280.0,750.0,1100.0,6.0,3.0,2.0,9.0,0.0,20240925_17,小型,1050.0,4.0,,,S60,,,0.0,28.9,73.4,267,0.406,0.307,1378,0.43,785,24.3,8.2,16.1,20.2,1.324,9,0.74,73.98641975308641,85.8,7.437056916340883,67.91999999999999,77.03571428571429,104.102,2.9396,,6.42,6.56,462.7866666666666,19.2,381.28,7.0,-1.0,1,-28.83,66.36428571428571,464.55,,,,,,,2024-09-25,S60-31
20240925104911,2024-09-25 10:49:11,20,S60-31,538,712,0,72,182,19,0,41,2.06,0.0,0.0,0.0,1566.06,7.5,1.41,-1.65,0.56,,,,,,200.0,280.0,750.0,1100.0,5.0,2.0,2.0,6.0,0.0,20240925_20,小型,1140.0,3.0,,,S60,,,0.0,28.9,73.4,242,0.396,0.298,1250,0.43,712,24.8,7.9,16.9,20.1,1.323,9,0.67,72.07160493827159,82.4,6.125059527408415,68.76,73.22142857142856,109.286,2.9396,,6.42,6.56,462.7866666666666,19.2,381.28,7.5,0.5,1,-34.88,70.82380952380952,495.7666666666666,,,,,,,2024-09-25,S60-31
20240925105255,2024-09-25 10:52:55,21,S60-31,539,714,0,72,182,20,0,43,2.07,0.0,0.0,0.0,1572.07,7.5,1.41,-1.46,0.85,,,,,,200.0,280.0,750.0,1100.0,5.0,2.0,2.0,6.0,0.0,20240925_21,小型,1140.0,3.0,,,S60,,,0.0,28.9,73.4,245,0.396,0.294,1253,0.43,714,25.7,8.2,17.6,20.2,1.325,9,0.67,69.63292682926829,81.5,5.593965713988618,66.83999999999999,69.3344827586207,103.484,2.9396,,6.42,6.56,462.7866666666666,19.2,381.28,7.5,0.0,0,-34.88,70.82380952380952,495.7666666666666,,,,,,,2024-09-25,S60-31
20240925111352,2024-09-25 11:13:52,23,S60-31,549,724,0,72,184,21,0,43,2.07,0.0,0.0,0.0,1595.07,7.5,1.41,-1.08,0.84,,,,,,200.0,280.0,750.0,1100.0,5.0,4.0,2.0,6.0,0.0,20240925_23,小型,1140.0,3.0,,,S60,,,0.0,28.9,73.4,248,0.391,0.29,1273,0.431,724,25.8,8.5,17.3,20.1,1.319,9,0.68,70.22962962962963,83.4,6.918296451349256,70.44,75.03214285714286,110.341,2.9396,,6.42,6.56,462.7866666666666,19.2,381.28,7.5,0.0,0,-34.88,70.82380952380952,495.7666666666666,,,,,,,2024-09-25,S60-31
20240925111719,2024-09-25 11:17:19,24,S60-31,538,713,0,72,181,23,0,39,2.06,0.0,0.0,0.0,1568.06,7.5,1.41,-1.65,0.71,,,,,,200.0,280.0,750.0,1100.0,5.0,4.0,2.0,6.0,0.0,20240925_24,小型,1140.0,3.0,,,S60,,,0.0,28.9,73.4,243,0.398,0.296,1251,0.43,713,25.5,9.5,16.0,20.1,1.325,9,0.67,73.47654320987655,83.4,6.924251024344287,68.67999999999999,75.51785714285714,112.713,2.9396,,6.42,6.56,462.7866666666666,19.2,381.28,7.5,0.0,0,-34.88,70.82380952380952,495.7666666666666,,,,,,,2024-09-25,S60-31
20240925125931,2024-09-25 12:59:31,25,S60-36,964,1252,0,117,321,37,0,72,3.68,0.0,0.0,0.0,2766.68,8.5,1.74,-0.82,0.48,,,,,,200.0,280.0,750.0,1100.0,4.0,5.0,3.0,5.0,0.0,20240925_25,小型,1430.0,2.0,,,S60,,,0.0,27.9,80.2,430,0.364,0.272,2216,0.435,1252,25.3,8.6,16.7,19.8,1.299,9,1.18,89.22439024390243,131.7,24.14342086303557,81.02,115.1310344827586,97.569,2.9396,,6.42,6.56,462.7866666666666,19.2,381.28,8.5,1.0,1,27.56,62.822522522522526,1162.2166666666667,,,,,,,2024-09-25,S60-36
20240925132934,2024-09-25 13:29:34,28,S60-36,933,1229,0,127,317,32,0,69,3.69,0.0,0.0,0.0,2710.69,7.0,0.79,-0.96,0.33,,,,,,200.0,280.0,750.0,1100.0,4.0,3.0,3.0,5.0,0.0,20240925_28,小型,1430.0,2.0,,,S60,,,0.0,27.9,80.2,418,0.401,0.304,2162,0.432,1229,24.2,7.7,16.5,20.1,1.317,9,1.16,95.04024390243904,125.6,17.10481218664828,84.54,106.82068965517242,92.087,2.9396,,6.42,6.56,462.7866666666666,19.2,381.28,7.0,-1.5,1,16.17,62.822522522522526,1162.2166666666667,,,,,,,2024-09-25,S60-36
20240925140244,2024-09-25 14:02:44,31,S60-36,929,1230,0,136,317,30,0,69,3.67,0.0,0.0,0.0,2714.67,6.0,0.74,-0.43,0.41,,,,,,200.0,280.0,750.0,1100.0,4.0,2.0,3.0,5.0,0.0,20240925_31,小型,1430.0,2.0,,,S60,,,0.0,27.9,80.2,416,0.429,0.327,2159,0.43,1230,23.8,7.2,16.6,20.4,1.324,9,1.16,84.42289156626506,109.6,13.45068928498663,80.5,90.5103448275862,78.026,2.9396,,6.42,6.56,462.7866666666666,19.2,381.28,6.0,-1.0,1,20.41,62.822522522522526,1162.2166666666667,,,,,,,2024-09-25,S60-36
20240925142824,2024-09-25 14:28:24,32,S60-36,931,1230,0,136,317,30,0,71,3.66,0.0,0.0,0.0,2718.66,6.0,0.74,-0.21,0.41,,,,,,200.0,280.0,750.0,1100.0,4.0,2.0,3.0,5.0,0.0,20240925_32,小型,1603.0,1.0,,,S60,,,0.0,27.9,80.2,418,0.429,0.325,2161,0.431,1230,24.2,7.2,17.0,20.4,1.321,9,1.16,85.05121951219513,110.8,12.31372666443626,81.74,90.56206896551724,78.071,2.9396,,6.42,6.56,462.7866666666666,19.2,381.28,6.0,0.0,0,20.41,59.772277227722775,1013.140099009901,,,,,,,2024-09-25,S60-36
20240925145253,2024-09-25 14:52:53,35,S60-36,951,1251,0,130,321,33,0,72,3.91,0.0,0.0,0.0,2761.91,7.0,1.56,-0.83,0.4,,,,,,200.0,280.0,750.0,1100.0,4.0,3.0,3.0,5.0,0.0,20240925_35,小型,1603.0,1.0,,,S60,,,0.0,27.9,80.2,426,0.405,0.305,2202,0.432,1251,24.6,7.7,16.9,20.2,1.315,9,1.18,88.86190476190477,122.2,15.18784683916642,82.39999999999999,97.25333333333332,82.418,2.9396,,6.42,6.56,462.7866666666666,19.2,381.28,7.0,1.0,1,19.17,59.772277227722775,1013.140099009901,,,,,,,2024-09-25,S60-36
20240925152721,2024-09-25 15:27:21,42,S60-36,589,777,0,78,198,21,0,44,2.52,0.0,0.0,0.0,1709.52,7.5,2.63,-1.17,0.78,,,,,,200.0,280.0,750.0,1100.0,6.0,4.0,2.0,9.0,0.0,20240925_42,小型,1603.0,1.0,,,S60,,,0.0,27.9,80.2,263,0.394,0.297,1366,0.431,777,24.7,8.0,16.7,20.0,1.319,9,0.73,72.98148148148148,83.9,7.311096101151615,68.24,75.97142857142856,104.07,2.9396,,6.42,6.56,462.7866666666666,19.2,381.28,7.5,0.5,1,-28.88,59.772277227722775,1013.140099009901,,,,,,,2024-09-25,S60-36
20240925153149,2024-09-25 15:31:49,43,S60-36,586,776,0,80,198,22,0,44,2.51,0.0,0.0,0.0,1708.51,7.0,1.27,-1.18,0.65,,,,,,200.0,280.0,750.0,1100.0,6.0,4.0,2.0,9.0,0.0,20240925_43,小型,1603.0,1.0,,,S60,,,0.0,27.9,80.2,264,0.404,0.303,1362,0.43,776,25.0,8.3,16.7,20.2,1.324,9,0.73,71.9779069767442,84.3,6.281745446276202,67.4,73.23666666666666,100.324,2.9396,,6.42,6.56,462.7866666666666,19.2,381.28,7.0,-0.5,1,-30.83,59.772277227722775,1013.140099009901,,,,,,,2024-09-25,S60-36
20240925160221,2024-09-25 16:02:21,49,S60-36,550,724,0,72,185,19,0,41,2.34,0.0,0.0,0.0,1593.34,7.5,1.41,-0.9,0.84,,,,,,200.0,280.0,750.0,1100.0,5.0,2.0,2.0,6.0,0.0,20240925_49,小型,1656.0,3.0,,,S60,,,0.0,27.9,80.2,245,0.389,0.294,1274,0.432,724,24.5,7.8,16.7,19.9,1.316,9,0.68,71.96790123456789,82.0,6.525804943689697,66.86,74.275,109.228,2.9396,,6.42,6.56,462.7866666666666,19.2,381.28,7.5,0.5,1,-34.88,64.42083333333333,1035.0280555555555,,,,,,,2024-09-25,S60-36
20240925160532,2024-09-25 16:05:32,50,S60-36,541,713,0,73,183,19,0,41,2.33,0.0,0.0,0.0,1572.33,7.0,0.0,-0.73,0.71,,,,,,200.0,280.0,750.0,1100.0,5.0,2.0,2.0,6.0,0.0,20240925_50,小型,1656.0,3.0,,,S60,,,0.0,27.9,80.2,243,0.399,0.3,1254,0.431,713,24.7,7.8,16.9,20.1,1.318,9,0.67,70.0246913580247,78.6,5.740403282262644,66.92,71.64285714285714,106.93,2.9396,,6.42,6.56,462.7866666666666,19.2,381.28,7.0,-0.5,1,-37.83,64.42083333333333,1035.0280555555555,,,,,,,2024-09-25,S60-36
20240925163100,2024-09-25 16:31:00,55,S60-36,550,723,0,72,184,21,0,43,2.28,0.0,0.0,0.0,1595.28,7.5,1.41,-0.9,0.7,,,,,,200.0,280.0,750.0,1100.0,5.0,3.0,2.0,6.0,0.0,20240925_55,小型,1656.0,3.0,,,S60,,,0.0,27.9,80.2,248,0.391,0.29,1273,0.432,723,25.8,8.5,17.3,20.1,1.315,9,0.68,71.48641975308641,80.8,6.438210645640177,66.72,75.15357142857142,110.52,2.9396,,6.42,6.56,462.7866666666666,19.2,381.28,7.5,0.5,1,-34.88,64.42083333333333,1035.0280555555555,,,,,,,2024-09-25,S60-36
20240925163408,2024-09-25 16:34:08,56,S60-36,540,713,0,74,182,21,0,42,2.3,0.0,0.0,0.0,1574.3,7.0,1.37,-0.92,0.71,,,,,,200.0,280.0,750.0,1100.0,5.0,3.0,2.0,6.0,0.0,20240925_56,小型,1656.0,3.0,,,S60,,,0.0,27.9,80.2,245,0.407,0.302,1253,0.431,713,25.7,8.6,17.1,20.3,1.32,9,0.67,70.41686746987952,79.4,5.369005635362683,65.78,71.9551724137931,107.396,2.9396,,6.42,6.56,462.7866666666666,19.2,381.28,7.0,-0.5,1,-36.83,64.42083333333333,1035.0280555555555,,,,,,,2024-09-25,S60-36
20240926074952,2024-09-26 07:49:52,1,S60-31,894,1171,0,113,299,30,0,63,3.28,0.0,0.0,0.0,2573.28,8.0,1.8,-0.89,0.77,,,,,,200.0,280.0,750.0,1100.0,4.0,4.0,3.0,5.0,0.0,20240926_1,小型,845.0,4.0,,,S60,,,0.0,28.9,74.9,392,0.378,0.288,2065,0.433,1171,23.7,7.7,16.1,19.6,1.31,9,1.1,94.64285714285715,123.3,16.51836125356875,84.58000000000001,106.64666666666668,96.952,2.9396,,6.42,6.56,462.7866666666666,19.2,381.28,8.0,1.0,1,13.85,,,,,,,,,2024-09-26,S60-31
20240926081723,2024-09-26 08:17:23,4,S60-31,769,1022,0,111,262,26,0,56,3.0,0.0,0.0,0.0,2249.0,6.5,1.83,-0.9,0.79,,,,,,200.0,280.0,750.0,1100.0,4.0,4.0,3.0,5.0,0.0,20240926_4,小型,845.0,4.0,,,S60,,,0.0,28.9,74.9,344,0.424,0.323,1791,0.429,1022,23.8,7.6,16.3,20.3,1.329,9,0.96,82.45802469135803,102.1,11.065159024899009,76.0,87.9392857142857,91.603,2.9396,,6.42,6.56,462.7866666666666,19.2,381.28,6.5,-1.5,1,-1.52,,,,,,,,,2024-09-26,S60-31
20240926084825,2024-09-26 08:48:25,7,S60-31,913,1210,0,131,310,30,0,69,3.48,0.0,0.0,0.0,2666.48,6.5,1.55,-0.87,0.5,,,,,,200.0,280.0,750.0,1100.0,4.0,2.0,3.0,5.0,0.0,20240926_7,小型,943.0,1.0,,,S60,,,0.0,28.9,74.9,409,0.423,0.32,2123,0.43,1210,24.2,7.3,16.9,20.3,1.325,9,1.14,82.28536585365852,113.3,12.786531804905442,79.74,87.99310344827587,77.187,2.9396,,6.42,6.56,462.7866666666666,19.2,381.28,6.5,0.0,0,18.48,,,,,,,,,2024-09-26,S60-31
20240926091450,2024-09-26 09:14:50,10,S60-31,912,1197,0,125,308,31,0,68,3.45,0.0,0.0,0.0,2644.45,7.0,1.63,-0.65,0.34,,,,,,200.0,280.0,750.0,1100.0,4.0,3.0,3.0,5.0,0.0,20240926_10,小型,943.0,1.0,,,S60,,,0.0,28.9,74.9,407,0.406,0.307,2109,0.432,1197,24.3,7.6,16.7,20.1,1.312,9,1.13,83.23456790123457,115.4,14.14229415874772,77.44,86.63571428571427,76.669,2.9396,,6.42,6.56,462.7866666666666,19.2,381.28,7.0,0.5,1,14.17,,,,,,,,,2024-09-26,S60-31
