Repository: Vincent626/concrete-strength-analysis

# 🎯 S60 & M60 混凝土強度預測模型訓練成果報告

> **更新日期**: 2026-02-04  
> **專案目標**: 建立 S60/M60 混凝土 28 天抗壓強度預測模型

---

## 📋 摘要

本專案針對 S60（小型）與 M60（中型）離心混凝土管配比，建立機器學習預測模型。透過配料特徵分析，預測 28 天抗壓強度，並識別影響強度的關鍵因素。

### 主要成果

| 模型 | 樣本數 | R² | MAE (kgf/cm²) | 狀態 |
|:---|---:|---:|---:|:---|
| **S60** | 46 | **0.360** | 28 | ✅ 可用 |
| **M60** | 52 | **0.206** | 25 | ✅ 可用 |

---

## 📈 模型效能比較
> **說明**：S60 模型 R²=0.360，M60 模型 R²=0.206，兩者皆具有預測能力。S60 表現較佳，預測誤差約 28 kgf/cm²。

---

## 📊 強度分布比較
> **說明**：S60 與 M60 的強度分布相似，平均約 605 kgf/cm²，皆高於設計強度 510 kgf/cm²（紅色虛線）。

---

File: S60_M60_dataset_v9_shared.csv (part 83 of 138)
match_key,日期及時間,序,配比 ,耗用骨材1,耗用骨材2,耗用骨材3,耗用水,耗用泥料1,耗用泥料2,耗用泥料3,耗用泥料4,耗用藥劑1,耗用藥劑2,耗用藥劑3,耗用藥劑4,耗用小計,表面水骨材1,誤差%水,誤差%骨材1,誤差%骨材2,坍度(cm),混凝土溫度(℃),試體1強度(X1),試體2強度(X2),試體3強度(X3),加料轉速,慢速轉速,中速轉速,高速轉速,加料時間,慢速時間,中速時間,高速時間,總降水量,cp_key,類型,入池,蒸養池,離心開始,離心結束,母體,平均強度,強度_原始,強度_修正,環境溫度,環境濕度,膠結料總量,水灰比,水膠比,骨材總量,砂石比,粗骨材總量,水泥取代率,矽灰取代率,爐石取代率,漿體比例,粗細骨材比,月份,拌合米數,平均電流,最大電流,電流標準差,最終電流,穩定階段平均電流,單位體積穩定電流,砂_FM,砂_Mud,六分_FM,三分_FM,水泥砂漿_28天平均強度,水泥_流動性,水泥砂漿_7天平均強度,設定扣水率(%),扣水率_變動幅度,扣水率_是否變更,水量微調偏離度,蒸養實際平均溫度,蒸養實際總積溫,蒸養實際階段1溫度,蒸養實際階段2溫度,蒸養實際階段3溫度,實際離心平均轉速,實際離心平均電流,實際離心總能量,日期,配比
20240926094206,2024-09-26 09:42:06,14,S60-31,904,1176,0,115,302,29,0,70,3.4,0.0,0.0,0.0,2599.4,8.0,1.77,-0.55,0.34,,,,,,200.0,280.0,750.0,1100.0,4.0,3.0,3.0,5.0,0.0,20240926_14,小型,1045.0,3.0,,,S60,,,0.0,28.9,74.9,401,0.381,0.287,2080,0.435,1176,24.7,7.2,17.5,19.9,1.301,9,1.11,83.98888888888888,114.9,14.349052534644068,76.58,93.13928571428572,83.909,2.9396,,6.42,6.56,462.7866666666666,19.2,381.28,8.0,1.0,1,15.85,67.93333333333334,475.53333333333336,,,,,,,2024-09-26,S60-31
20240926101049,2024-09-26 10:10:49,18,S60-31,600,776,0,69,198,21,0,46,2.36,0.0,0.0,0.0,1712.36,9.0,1.47,-0.66,0.65,,,,,,200.0,280.0,750.0,1100.0,6.0,4.0,2.0,9.0,0.0,20240926_18,小型,1045.0,3.0,,,S60,,,0.0,28.9,74.9,265,0.348,0.26,1376,0.436,776,25.3,7.9,17.4,19.5,1.293,9,0.73,77.56219512195122,90.0,9.220915253285266,66.62,84.07931034482759,115.177,2.9396,,6.42,6.56,462.7866666666666,19.2,381.28,9.0,1.0,1,-19.63,67.93333333333334,475.53333333333336,,,,,,,2024-09-26,S60-31
20240926101457,2024-09-26 10:14:57,19,S60-31,590,776,0,77,198,21,0,46,2.31,0.0,0.0,0.0,1710.31,7.5,1.32,-1.01,0.65,,,,,,200.0,280.0,750.0,1100.0,6.0,4.0,2.0,9.0,0.0,20240926_19,小型,1045.0,3.0,,,S60,,,0.0,28.9,74.9,265,0.389,0.291,1366,0.432,776,25.3,7.9,17.4,20.0,1.315,9,0.73,74.33536585365854,86.0,8.203157808849152,67.88000000000001,79.58275862068966,109.017,2.9396,,6.42,6.56,462.7866666666666,19.2,381.28,7.5,-1.5,1,-29.88,67.93333333333334,475.53333333333336,,,,,,,2024-09-26,S60-31
20240926104526,2024-09-26 10:45:26,21,S60-31,552,724,0,70,184,19,0,43,2.21,0.0,0.0,0.0,1594.21,8.0,1.45,-0.9,0.84,,,,,,200.0,280.0,750.0,1100.0,5.0,3.0,2.0,6.0,0.0,20240926_21,小型,1145.0,2.0,,,S60,,,0.0,28.9,74.9,246,0.38,0.285,1276,0.433,724,25.2,7.7,17.5,19.8,1.312,9,0.68,70.27901234567902,82.0,6.750504618529333,63.54,73.05357142857143,107.432,2.9396,,6.42,6.56,462.7866666666666,19.2,381.28,8.0,0.5,1,-29.15,69.65952380952382,487.61666666666673,,,,,,,2024-09-26,S60-31
20240926104854,2024-09-26 10:48:54,22,S60-31,546,713,0,69,179,22,0,41,2.2,0.0,0.0,0.0,1572.2,8.0,1.47,-0.73,0.71,,,,,,200.0,280.0,750.0,1100.0,5.0,3.0,2.0,6.0,0.0,20240926_22,小型,1145.0,2.0,,,S60,,,0.0,28.9,74.9,242,0.385,0.285,1259,0.434,713,26.0,9.1,16.9,19.8,1.306,9,0.67,70.9843373493976,80.6,5.892827617704298,67.24,71.91724137931034,107.339,2.9396,,6.42,6.56,462.7866666666666,19.2,381.28,8.0,0.0,0,-30.15,69.65952380952382,487.61666666666673,,,,,,,2024-09-26,S60-31
20240926111418,2024-09-26 11:14:18,23,S60-31,924,1198,0,112,310,32,0,67,3.45,0.0,0.0,0.0,2646.45,8.5,1.82,-0.75,0.42,,,,,,200.0,280.0,750.0,1100.0,4.0,3.0,3.0,5.0,0.0,20240926_23,小型,1145.0,2.0,,,S60,,,0.0,28.9,74.9,409,0.361,0.274,2122,0.435,1198,24.2,7.8,16.4,19.7,1.297,9,1.13,94.59146341463416,123.6,17.55980860790409,84.24,110.68620689655172,97.952,2.9396,,6.42,6.56,462.7866666666666,19.2,381.28,8.5,0.5,1,22.56,69.65952380952382,487.61666666666673,,,,,,,2024-09-26,S60-31
20240926130023,2024-09-26 13:00:23,24,S60-36,900,1166,0,109,298,32,0,69,3.61,0.0,0.0,0.0,2577.61,8.5,1.87,-0.66,0.34,,,,,,200.0,280.0,750.0,1100.0,4.0,4.0,3.0,5.0,0.0,20240926_24,小型,1415.0,4.0,,,S60,,,0.0,28.2,81.9,399,0.366,0.273,2066,0.436,1166,25.3,8.0,17.3,19.7,1.296,9,1.1,86.63703703703705,112.7,14.420531012332402,79.94000000000001,97.875,88.977,2.9396,,6.42,6.56,462.7866666666666,19.2,381.28,8.5,0.0,0,19.56,63.89553571428572,1198.041294642857,,,,,,,2024-09-26,S60-36
20240926132559,2024-09-26 13:25:59,27,S60-36,780,1018,0,103,261,27,0,60,3.22,0.0,0.0,0.0,2252.22,7.5,1.98,-0.51,0.39,,,,,,200.0,280.0,750.0,1100.0,4.0,4.0,3.0,5.0,0.0,20240926_27,小型,1415.0,4.0,,,S60,,,0.0,28.2,81.9,348,0.395,0.296,1798,0.434,1018,25.0,7.8,17.2,20.1,1.305,9,0.96,82.09012345679012,100.0,10.668988230441611,76.61999999999999,87.76785714285714,91.425,2.9396,,6.42,6.56,462.7866666666666,19.2,381.28,7.5,-1.0,1,-3.88,63.89553571428572,1198.041294642857,,,,,,,2024-09-26,S60-36
20240926135052,2024-09-26 13:50:52,28,S60-36,890,1240,0,125,307,32,0,68,3.75,0.0,0.0,0.0,2665.75,7.5,2.46,-0.67,0.32,,,,,,200.0,280.0,750.0,1100.0,4.0,3.0,3.0,5.0,0.0,20240926_28,小型,1415.0,4.0,,,S60,,,0.0,28.2,81.9,407,0.407,0.307,2130,0.418,1240,24.6,7.9,16.7,20.0,1.393,9,1.14,84.40123456790124,114.3,12.900239196051686,81.35999999999999,90.13214285714284,79.063,2.9396,,6.42,6.56,462.7866666666666,19.2,381.28,7.5,0.0,0,18.12,63.89553571428572,1198.041294642857,,,,,,,2024-09-26,S60-36
20240926141639,2024-09-26 14:16:39,31,S60-36,910,1262,0,122,316,32,0,72,3.77,0.0,0.0,0.0,2717.77,8.0,1.67,-0.66,0.4,,,,,,200.0,280.0,750.0,1100.0,4.0,3.0,3.0,5.0,0.0,20240926_31,小型,1531.0,1.0,,,S60,,,0.0,28.2,81.9,420,0.386,0.29,2172,0.419,1262,24.8,7.6,17.1,20.0,1.387,9,1.16,90.4735632183908,122.2,15.49365060734736,81.53999999999999,100.65806451612904,86.774,2.9396,,6.42,6.56,462.7866666666666,19.2,381.28,8.0,0.5,1,22.85,59.068571428571424,1032.7155238095238,,,,,,,2024-09-26,S60-36
20240926144019,2024-09-26 14:40:19,32,S60-36,895,1254,0,125,314,30,0,70,3.75,0.0,0.0,0.0,2691.75,7.5,1.63,-1.0,0.56,,,,,,200.0,280.0,750.0,1100.0,4.0,3.0,3.0,5.0,0.0,20240926_32,小型,1531.0,1.0,,,S60,,,0.0,28.2,81.9,414,0.398,0.302,2149,0.416,1254,24.2,7.2,16.9,20.1,1.401,9,1.15,91.4,119.2,15.034539598949513,84.04,100.38333333333333,87.29,2.9396,,6.42,6.56,462.7866666666666,19.2,381.28,7.5,-0.5,1,18.12,59.068571428571424,1032.7155238095238,,,,,,,2024-09-26,S60-36
20240926150817,2024-09-26 15:08:17,35,S60-36,930,1284,0,121,322,31,0,71,3.87,0.0,0.0,0.0,2762.87,8.5,2.54,-0.64,0.39,,,,,,200.0,280.0,750.0,1100.0,4.0,2.0,3.0,5.0,0.0,20240926_35,小型,1531.0,1.0,,,S60,,,0.0,28.2,81.9,424,0.376,0.285,2214,0.42,1284,24.1,7.3,16.7,19.8,1.381,9,1.18,86.20370370370371,112.0,13.04700376600824,83.76,91.33571428571427,77.403,2.9396,,6.42,6.56,462.7866666666666,19.2,381.28,8.5,1.0,1,31.56,59.068571428571424,1032.7155238095238,,,,,,,2024-09-26,S60-36
20240926153802,2024-09-26 15:38:02,38,S60-36,906,1261,0,125,318,31,0,73,3.83,0.0,0.0,0.0,2717.83,7.5,0.81,-0.66,0.32,,,,,,200.0,280.0,750.0,1100.0,4.0,3.0,3.0,5.0,0.0,20240926_38,小型,1637.0,2.0,,,S60,,,0.0,28.2,81.9,422,0.393,0.296,2167,0.418,1261,24.6,7.3,17.3,20.2,1.392,9,1.16,81.01604938271605,104.3,11.342582900810507,78.88,84.87142857142855,73.165,2.9396,,6.42,6.56,462.7866666666666,19.2,381.28,7.5,-1.0,1,18.12,59.21734693877551,970.1775340136054,,,,,,,2024-09-26,S60-36
20240926160614,2024-09-26 16:06:14,43,S60-36,570,796,0,75,198,21,0,45,2.52,0.0,0.0,0.0,1707.52,8.0,0.0,-1.21,0.63,,,,,,200.0,280.0,750.0,1100.0,6.0,2.0,2.0,9.0,0.0,20240926_43,小型,1637.0,2.0,,,S60,,,0.0,28.2,81.9,264,0.379,0.284,1366,0.417,796,25.0,8.0,17.0,19.9,1.396,9,0.73,69.0925925925926,84.8,8.26552826357726,67.44000000000001,75.64642857142857,103.625,2.9396,,6.42,6.56,462.7866666666666,19.2,381.28,8.0,0.5,1,-24.15,59.21734693877551,970.1775340136054,,,,,,,2024-09-26,S60-36
20240926160946,2024-09-26 16:09:46,44,S60-36,573,797,0,76,199,21,0,46,2.51,0.0,0.0,0.0,1714.51,8.0,1.33,-0.69,0.76,,,,,,200.0,280.0,750.0,1100.0,6.0,2.0,2.0,9.0,0.0,20240926_44,小型,1637.0,2.0,,,S60,,,0.0,28.2,81.9,266,0.382,0.286,1370,0.418,797,25.2,7.9,17.3,20.0,1.391,9,0.73,72.21358024691357,81.7,6.439073491485061,68.72,73.65714285714286,100.9,2.9396,,6.42,6.56,462.7866666666666,19.2,381.28,8.0,0.0,0,-23.15,59.21734693877551,970.1775340136054,,,,,,,2024-09-26,S60-36
20240927074858,2024-09-27 07:48:58,1,S60-31,867,1199,0,112,295,32,0,68,3.06,0.0,0.0,0.0,2576.06,8.5,1.82,-0.57,0.59,,,,,,200.0,280.0,750.0,1100.0,4.0,3.0,3.0,5.0,0.0,20240927_1,小型,845.0,3.0,,,S60,,,0.0,28.6,78.4,395,0.38,0.284,2066,0.42,1199,25.3,8.1,17.2,19.7,1.383,9,1.1,90.2395061728395,119.6,13.944623097681117,81.3,94.625,86.023,2.9396,,6.42,6.56,462.7866666666666,19.2,381.28,8.5,0.5,1,22.56,,,,,,,,,2024-09-27,S60-31
20240927081548,2024-09-27 08:15:48,4,S60-31,770,1046,0,104,265,26,0,60,2.5,0.0,0.0,0.0,2273.5,7.5,0.97,-0.9,0.77,,,,,,200.0,280.0,750.0,1100.0,4.0,5.0,3.0,5.0,0.0,20240927_4,小型,845.0,3.0,,,S60,,,0.0,28.6,78.4,351,0.392,0.296,1816,0.424,1046,24.5,7.4,17.1,20.0,1.358,9,0.97,85.69890109890109,109.0,11.098990098653063,82.86,88.67500000000001,91.418,2.9396,,6.42,6.56,462.7866666666666,19.2,381.28,7.5,-1.0,1,-2.88,,,,,,,,,2024-09-27,S60-31
20240927085035,2024-09-27 08:50:35,7,S60-31,900,1215,0,121,309,31,0,68,2.94,0.0,0.0,0.0,2646.94,7.5,0.83,-0.55,0.5,,,,,,200.0,280.0,750.0,1100.0,4.0,4.0,3.0,5.0,0.0,20240927_7,小型,950.0,2.0,,,S60,,,0.0,28.6,78.4,408,0.392,0.297,2115,0.426,1215,24.3,7.6,16.7,20.0,1.35,9,1.13,86.86829268292682,116.2,14.187188295050388,82.34,90.7448275862069,80.305,2.9396,,6.42,6.56,462.7866666666666,19.2,381.28,7.5,0.0,0,14.12,,,,,,,,,2024-09-27,S60-31
20240927092435,2024-09-27 09:24:35,11,S60-31,906,1226,0,126,311,35,0,68,2.93,0.0,0.0,0.0,2674.93,7.0,0.0,-0.22,0.49,,,,,,200.0,280.0,750.0,1100.0,4.0,3.0,3.0,5.0,0.0,20240927_11,小型,950.0,2.0,,,S60,,,0.0,28.6,78.4,414,0.405,0.304,2132,0.425,1226,24.9,8.5,16.4,20.2,1.353,9,1.14,91.00434782608696,122.8,15.806801735215393,81.88,96.90303030303028,85.003,2.9396,,6.42,6.56,462.7866666666666,19.2,381.28,7.0,-0.5,1,15.17,,,,,,,,,2024-09-27,S60-31
20240927095139,2024-09-27 09:51:39,15,S60-31,894,1216,0,126,308,31,0,70,2.97,0.0,0.0,0.0,2647.97,7.0,1.61,-0.78,0.58,,,,,,200.0,280.0,750.0,1100.0,4.0,4.0,3.0,5.0,0.0,20240927_15,小型,1041.0,1.0,,,S60,,,0.0,28.6,78.4,409,0.409,0.308,2110,0.424,1216,24.7,7.6,17.1,20.2,1.36,9,1.13,86.84444444444445,114.4,14.188997650327089,79.88000000000001,94.06428571428572,83.243,2.9396,,6.42,6.56,462.7866666666666,19.2,381.28,7.0,0.0,0,15.17,65.31794871794872,457.225641025641,,,,,,,2024-09-27,S60-31
20240927101921,2024-09-27 10:19:21,18,S60-31,908,1237,0,127,310,33,0,69,3.01,0.0,0.0,0.0,2687.01,7.0,0.79,-0.98,0.49,,,,,,200.0,280.0,750.0,1100.0,4.0,1.0,0.0,5.0,0.0,20240927_18,小型,1041.0,1.0,,,S60,,,0.0,28.6,78.4,412,0.41,0.308,2145,0.423,1237,24.8,8.0,16.7,20.1,1.362,9,1.15,84.3111111111111,108.6,12.86641719197791,79.22,85.97857142857144,74.764,2.9396,,6.42,6.56,462.7866666666666,19.2,381.28,7.0,0.0,0,16.17,65.31794871794872,457.225641025641,,,,,,,2024-09-27,S60-31
20240927103950,2024-09-27 10:39:50,20,S60-31,903,1226,0,127,310,29,0,71,3.0,0.0,0.0,0.0,2669.0,7.0,0.79,-0.55,0.49,,,,,,200.0,280.0,750.0,1100.0,4.0,1.0,3.0,5.0,0.0,20240927_20,小型,1135.0,4.0,,,S60,,,0.0,28.6,78.4,410,0.41,0.31,2129,0.424,1226,24.4,7.1,17.3,20.1,1.358,9,1.14,80.35679012345679,114.9,12.68737039242058,75.9,83.43928571428572,73.192,2.9396,,6.42,6.56,462.7866666666666,19.2,381.28,7.0,0.0,0,16.17,68.29090909090907,478.0363636363635,,,,,,,2024-09-27,S60-31
20240927110152,2024-09-27 11:01:52,21,S60-31,579,787,0,78,199,20,0,46,1.93,0.0,0.0,0.0,1710.93,7.5,1.3,-1.03,0.77,,,,,,200.0,280.0,750.0,1100.0,6.0,4.0,1.0,9.0,0.0,20240927_21,小型,1135.0,4.0,,,S60,,,0.0,28.6,78.4,265,0.392,0.294,1366,0.424,787,24.9,7.5,17.4,20.1,1.359,9,0.73,75.43333333333334,88.4,7.624845677450675,69.64000000000001,78.55357142857142,107.608,2.9396,,6.42,6.56,462.7866666666666,19.2,381.28,7.5,0.5,1,-28.88,68.29090909090907,478.0363636363635,,,,,,,2024-09-27,S60-31
20240927110712,2024-09-27 11:07:12,22,S60-31,574,787,0,81,198,21,0,42,1.91,0.0,0.0,0.0,1704.91,7.0,1.25,-1.37,0.77,,,,,,200.0,280.0,750.0,1100.0,6.0,4.0,1.0,9.0,0.0,20240927_22,小型,1135.0,4.0,,,S60,,,0.0,28.6,78.4,261,0.409,0.31,1361,0.422,787,24.1,8.0,16.1,20.1,1.371,9,0.73,69.92926829268292,83.8,7.631872956912875,66.24,70.04827586206896,95.957,2.9396,,6.42,6.56,462.7866666666666,19.2,381.28,7.0,-0.5,1,-29.83,68.29090909090907,478.0363636363635,,,,,,,2024-09-27,S60-31
20240927130046,2024-09-27 13:00:46,23,S60-36,874,1197,0,112,298,29,0,67,3.09,0.0,0.0,0.0,2580.09,8.5,1.82,0.23,0.42,,,,,,200.0,280.0,750.0,1100.0,4.0,3.0,3.0,5.0,0.0,20240927_23,小型,1415.0,3.0,,,S60,,,0.0,27.6,81.8,394,0.376,0.284,2071,0.422,1197,24.4,7.4,17.0,19.6,1.37,9,1.1,88.83888888888887,112.1,13.701554611263353,80.56,96.2225806451613,87.475,2.9396,,6.42,6.56,462.7866666666666,19.2,381.28,8.5,1.5,1,22.56,68.55294117647058,1285.3676470588234,,,,,,,2024-09-27,S60-36
20240927132611,2024-09-27 13:26:11,26,S60-36,762,1055,0,109,261,27,0,59,2.72,0.0,0.0,0.0,2275.72,7.0,1.87,0.4,0.38,,,,,,200.0,280.0,750.0,1100.0,4.0,4.0,3.0,5.0,0.0,20240927_26,小型,1415.0,3.0,,,S60,,,0.0,27.6,81.8,347,0.418,0.314,1817,0.419,1055,24.8,7.8,17.0,20.1,1.385,9,0.97,82.53703703703704,100.6,10.937831554841438,79.74000000000001,87.27142857142857,89.971,2.9396,,6.42,6.56,462.7866666666666,19.2,381.28,7.0,-1.5,1,-1.83,68.55294117647058,1285.3676470588234,,,,,,,2024-09-27,S60-36
20240927135056,2024-09-27 13:50:56,27,S60-36,903,1242,0,124,310,31,0,70,3.21,0.0,0.0,0.0,2683.21,7.5,1.64,0.78,0.49,,,,,,200.0,280.0,750.0,1100.0,4.0,2.0,3.0,5.0,0.0,20240927_27,小型,1415.0,3.0,,,S60,,,0.0,27.6,81.8,411,0.4,0.302,2145,0.421,1242,24.6,7.5,17.0,20.0,1.375,9,1.14,91.41935483870968,119.4,14.446216590419626,84.96000000000001,98.321875,86.247,2.9396,,6.42,6.56,462.7866666666666,19.2,381.28,7.5,0.5,1,17.12,68.55294117647058,1285.3676470588234,,,,,,,2024-09-27,S60-36
20240927141507,2024-09-27 14:15:07,30,S60-36,874,1218,0,129,305,31,0,68,3.14,0.0,0.0,0.0,2628.14,6.5,0.78,0.23,0.33,,,,,,200.0,280.0,750.0,1100.0,4.0,2.0,3.0,5.0,0.0,20240927_30,小型,1530.0,2.0,,,S60,,,0.0,27.6,81.8,404,0.423,0.319,2092,0.418,1218,24.5,7.7,16.8,20.3,1.394,9,1.12,88.73953488372094,114.3,14.91691937045304,83.49999999999999,98.12333333333332,87.61,2.9396,,6.42,6.56,462.7866666666666,19.2,381.28,6.5,-1.0,1,16.48,65.33000000000001,1143.2750000000003,,,,,,,2024-09-27,S60-36
20240927143908,2024-09-27 14:39:08,31,S60-36,860,1209,0,133,298,32,0,65,3.11,0.0,0.0,0.0,2600.11,6.0,1.53,0.0,0.5,,,,,,200.0,280.0,750.0,1100.0,4.0,4.0,3.0,5.0,0.0,20240927_31,小型,1530.0,2.0,,,S60,,,0.0,27.6,81.8,395,0.446,0.337,2069,0.416,1209,24.6,8.1,16.5,20.3,1.406,9,1.11,89.42926829268293,117.7,13.57386735880237,87.16000000000001,95.80344827586204,86.309,2.9396,,6.42,6.56,462.7866666666666,19.2,381.28,6.0,-0.5,1,17.41,65.33000000000001,1143.2750000000003,,,,,,,2024-09-27,S60-36
20240927150624,2024-09-27 15:06:24,34,S60-36,908,1264,0,131,316,32,0,72,3.28,0.0,0.0,0.0,2726.28,7.0,1.55,0.11,0.56,,,,,,200.0,280.0,750.0,1100.0,4.0,3.0,3.0,5.0,0.0,20240927_34,小型,1530.0,2.0,,,S60,,,0.0,27.6,81.8,420,0.415,0.312,2172,0.418,1264,24.8,7.6,17.1,20.2,1.392,9,1.16,90.6265060240964,118.4,14.764138287025,87.11999999999999,101.14482758620692,87.194,2.9396,,6.42,6.56,462.7866666666666,19.2,381.28,7.0,1.0,1,20.17,65.33000000000001,1143.2750000000003,,,,,,,2024-09-27,S60-36
20240927153527,2024-09-27 15:35:27,37,S60-36,890,1241,0,133,311,31,0,70,3.22,0.0,0.0,0.0,2679.22,6.5,1.53,0.34,0.4,,,,,,200.0,280.0,750.0,1100.0,4.0,2.0,3.0,5.0,0.0,20240927_37,小型,1635.0,4.0,,,S60,,,0.0,27.6,81.8,412,0.428,0.323,2131,0.418,1241,24.5,7.5,17.0,20.4,1.394,9,1.14,85.17037037037036,110.6,13.175954946481667,82.9,92.18928571428572,80.868,2.9396,,6.42,6.56,462.7866666666666,19.2,381.28,6.5,-0.5,1,20.48,59.93333333333334,983.9055555555556,,,,,,,2024-09-27,S60-36
20240927160145,2024-09-27 16:01:45,42,S60-36,572,798,0,82,198,21,0,46,2.06,0.0,0.0,0.0,1719.06,7.0,1.23,0.18,0.88,,,,,,200.0,280.0,750.0,1100.0,6.0,3.0,1.0,9.0,0.0,20240927_42,小型,1635.0,4.0,,,S60,,,0.0,27.6,81.8,265,0.414,0.309,1370,0.418,798,25.3,7.9,17.4,20.2,1.395,9,0.73,72.99756097560976,85.3,6.979009916672542,67.7,74.46896551724137,102.012,2.9396,,6.42,6.56,462.7866666666666,19.2,381.28,7.0,0.5,1,-28.83,59.93333333333334,983.9055555555556,,,,,,,2024-09-27,S60-36
20240927160605,2024-09-27 16:06:05,43,S60-36,572,798,0,84,198,21,0,47,2.04,0.0,0.0,0.0,1722.04,6.5,1.2,0.53,0.88,,,,,,200.0,280.0,750.0,1100.0,6.0,3.0,1.0,9.0,0.0,20240927_43,小型,1635.0,4.0,,,S60,,,0.0,27.6,81.8,266,0.424,0.316,1370,0.418,798,25.6,7.9,17.7,20.3,1.395,9,0.73,72.46790123456789,86.6,7.357197318633442,66.4,73.37142857142855,100.509,2.9396,,6.42,6.56,462.7866666666666,19.2,381.28,6.5,-0.5,1,-28.52,59.93333333333334,983.9055555555556,,,,,,,2024-09-27,S60-36
20240930074804,2024-09-30 07:48:04,1,S60-31,889,1185,0,114,295,35,0,67,2.81,0.0,0.0,0.0,2587.81,8.0,1.79,0.34,0.68,,,,,,200.0,280.0,750.0,1100.0,4.0,4.0,3.0,5.0,0.0,20240930_1,小型,848.0,1.0,,,S60,,,0.0,28.2,79.4,397,0.386,0.287,2074,0.429,1185,25.7,8.8,16.9,19.8,1.333,9,1.1,99.46930693069308,128.8,18.775361686272465,83.86000000000001,113.62285714285711,103.294,2.9396,,6.42,6.56,462.7866666666666,19.2,381.28,8.0,1.5,1,14.85,,,,,,,,,2024-09-30,S60-31
20240930081622,2024-09-30 08:16:22,4,S60-31,747,1025,0,120,259,25,0,56,2.47,0.0,0.0,0.0,2234.47,5.0,0.84,0.54,0.79,,,,,,200.0,280.0,750.0,1100.0,4.0,6.0,3.0,5.0,0.0,20240930_4,小型,848.0,1.0,,,S60,,,0.0,28.2,79.4,340,0.463,0.353,1772,0.422,1025,23.8,7.4,16.5,20.6,1.372,9,0.95,83.01176470588237,102.8,9.434036149087182,77.97999999999999,85.7586206896552,90.272,2.9396,,6.42,6.56,462.7866666666666,19.2,381.28,5.0,-3.0,1,-3.82,,,,,,,,,2024-09-30,S60-31
20240930084851,2024-09-30 08:48:51,7,S60-31,871,1196,0,140,298,31,0,66,2.87,0.0,0.0,0.0,2604.87,5.0,0.72,0.35,0.67,,,,,,200.0,280.0,750.0,1100.0,4.0,4.0,3.0,5.0,0.0,20240930_7,小型,941.0,4.0,,,S60,,,0.0,28.2,79.4,395,0.47,0.354,2067,0.421,1196,24.6,7.8,16.7,20.6,1.373,9,1.11,90.45060240963856,119.2,14.065401227312904,86.73999999999998,95.68965517241378,86.207,2.9396,,6.42,6.56,462.7866666666666,19.2,381.28,5.0,0.0,0,16.18,,,,,,,,,2024-09-30,S60-31
20240930091630,2024-09-30 09:16:30,12,S60-31,855,1173,0,137,298,28,0,64,2.85,0.0,0.0,0.0,2557.85,5.0,0.74,0.23,0.6,,,,,,200.0,280.0,750.0,1100.0,4.0,3.0,3.0,5.0,0.0,20240930_12,小型,941.0,4.0,,,S60,,,0.0,28.2,79.4,390,0.46,0.351,2028,0.422,1173,23.6,7.2,16.4,20.6,1.372,9,1.09,82.19382716049383,109.4,12.168501593534634,79.02000000000001,87.36428571428571,80.151,2.9396,,6.42,6.56,462.7866666666666,19.2,381.28,5.0,0.0,0,13.18,,,,,,,,,2024-09-30,S60-31
20240930094407,2024-09-30 09:44:07,15,S60-31,877,1195,0,136,303,26,0,64,2.91,0.0,0.0,0.0,2603.91,5.5,0.74,0.57,0.59,,,,,,200.0,280.0,750.0,1100.0,4.0,7.0,3.0,5.0,0.0,20240930_15,小型,1041.0,2.0,,,S60,,,0.0,28.2,79.4,393,0.449,0.346,2072,0.423,1195,22.9,6.6,16.3,20.3,1.363,9,1.11,86.36746987951808,115.3,13.44403937822668,83.3,90.81034482758622,81.811,2.9396,,6.42,6.56,462.7866666666666,19.2,381.28,5.5,0.5,1,18.82,57.18372093023256,400.286046511628,,,,,,,2024-09-30,S60-31
20240930101523,2024-09-30 10:15:23,18,S60-31,912,1227,0,128,311,30,0,70,2.94,0.0,0.0,0.0,2680.94,7.0,1.59,0.44,0.57,,,,,,200.0,280.0,750.0,1100.0,4.0,3.0,3.0,5.0,0.0,20240930_18,小型,1041.0,2.0,,,S60,,,0.0,28.2,79.4,411,0.412,0.311,2139,0.426,1227,24.3,7.3,17.0,20.1,1.345,9,1.14,87.42558139534883,110.9,14.109663405133569,82.94,96.2,84.386,2.9396,,6.42,6.56,462.7866666666666,19.2,381.28,7.0,1.5,1,17.17,57.18372093023256,400.286046511628,,,,,,,2024-09-30,S60-31
20240930104046,2024-09-30 10:40:46,20,S60-31,912,1237,0,131,309,32,0,71,2.99,0.0,0.0,0.0,2694.99,6.5,0.77,-0.11,0.49,,,,,,200.0,280.0,750.0,1100.0,4.0,4.0,3.0,5.0,0.0,20240930_20,小型,1137.0,3.0,,,S60,,,0.0,28.2,79.4,412,0.424,0.318,2149,0.424,1237,25.0,7.8,17.2,20.2,1.356,9,1.15,85.50864197530863,119.4,15.112583241452898,81.22,92.07857142857144,80.068,2.9396,,6.42,6.56,462.7866666666666,19.2,381.28,6.5,-0.5,1,18.48,70.31666666666666,492.2166666666666,,,,,,,2024-09-30,S60-31
20240930110607,2024-09-30 11:06:07,21,S60-31,587,787,0,81,197,20,0,45,1.9,0.0,0.0,0.0,1718.9,7.0,1.25,0.86,0.77,,,,,,200.0,280.0,750.0,1100.0,6.0,3.0,1.0,9.0,0.0,20240930_21,小型,1137.0,3.0,,,S60,,,0.0,28.2,79.4,262,0.411,0.309,1374,0.427,787,24.8,7.6,17.2,20.0,1.341,9,0.73,76.18170731707316,88.5,8.240547105457473,69.1,78.9551724137931,108.158,2.9396,,6.42,6.56,462.7866666666666,19.2,381.28,7.0,0.5,1,-29.83,70.31666666666666,492.2166666666666,,,,,,,2024-09-30,S60-31
20240930111027,2024-09-30 11:10:27,22,S60-31,581,777,0,83,196,19,0,43,1.87,0.0,0.0,0.0,1700.87,6.5,1.22,1.75,0.91,,,,,,200.0,280.0,750.0,1100.0,6.0,3.0,1.0,9.0,0.0,20240930_22,小型,1137.0,3.0,,,S60,,,0.0,28.2,79.4,258,0.423,0.322,1358,0.428,777,24.0,7.4,16.7,20.1,1.337,9,0.72,71.94938271604939,83.3,7.312126296569638,66.08,73.66428571428573,102.312,2.9396,,6.42,6.56,462.7866666666666,19.2,381.28,6.5,-0.5,1,-29.52,70.31666666666666,492.2166666666666,,,,,,,2024-09-30,S60-31
20240930130013,2024-09-30 13:00:13,23,S60-36,884,1182,0,119,300,30,0,68,3.1,0.0,0.0,0.0,2586.1,7.5,1.71,0.34,0.42,,,,,,200.0,280.0,750.0,1100.0,4.0,2.0,3.0,5.0,0.0,20240930_23,小型,1416.0,1.0,,,S60,,,0.0,29.3,77.5,398,0.397,0.299,2066,0.428,1182,24.6,7.5,17.1,20.0,1.337,9,1.1,82.41566265060241,111.9,12.377237969014615,78.23999999999998,85.19310344827586,77.448,2.9396,,6.42,6.56,462.7866666666666,19.2,381.28,7.5,1.0,1,12.12,60.35625,1130.67375,,,,,,,2024-09-30,S60-36
20240930132518,2024-09-30 13:25:18,26,S60-36,777,1044,0,108,263,27,0,59,2.77,0.0,0.0,0.0,2280.77,7.0,1.89,0.39,0.58,,,,,,200.0,280.0,750.0,1100.0,4.0,2.0,3.0,5.0,0.0,20240930_26,小型,1416.0,1.0,,,S60,,,0.0,29.3,77.5,349,0.411,0.309,1821,0.427,1044,24.6,7.7,16.9,20.1,1.344,9,0.97,86.1129411764706,106.0,11.400090693501928,77.55999999999999,92.0896551724138,94.938,2.9396,,6.42,6.56,462.7866666666666,19.2,381.28,7.0,-0.5,1,-2.83,60.35625,1130.67375,,,,,,,2024-09-30,S60-36
20240930134809,2024-09-30 13:48:09,27,S60-36,893,1204,0,125,305,31,0,67,3.15,0.0,0.0,0.0,2628.15,7.0,1.63,0.11,0.5,,,,,,200.0,280.0,750.0,1100.0,4.0,2.0,3.0,5.0,0.0,20240930_27,小型,1416.0,1.0,,,S60,,,0.0,29.3,77.5,403,0.41,0.31,2097,0.426,1204,24.3,7.7,16.6,20.1,1.348,9,1.12,87.79135802469136,115.7,14.733494196631996,83.62,93.8142857142857,83.763,2.9396,,6.42,6.56,462.7866666666666,19.2,381.28,7.0,0.0,0,14.17,60.35625,1130.67375,,,,,,,2024-09-30,S60-36
20240930141336,2024-09-30 14:13:36,30,S60-36,902,1215,0,126,308,30,0,70,3.2,0.0,0.0,0.0,2654.2,7.0,1.61,0.11,0.5,,,,,,200.0,280.0,750.0,1100.0,4.0,2.0,3.0,5.0,0.0,20240930_30,小型,1532.0,4.0,,,S60,,,0.0,29.3,77.5,408,0.409,0.309,2117,0.426,1215,24.5,7.4,17.2,20.1,1.347,9,1.13,91.01176470588236,122.9,16.248535946823793,80.44,101.58275862068966,89.896,2.9396,,6.42,6.56,462.7866666666666,19.2,381.28,7.0,0.0,0,15.17,62.30961538461538,1088.3412820512815,,,,,,,2024-09-30,S60-36
20240930144455,2024-09-30 14:44:55,33,S60-36,913,1225,0,123,310,31,0,67,3.22,0.0,0.0,0.0,2672.22,7.5,1.65,0.0,0.41,,,,,,200.0,280.0,750.0,1100.0,4.0,2.0,0.0,5.0,0.0,20240930_33,小型,1532.0,4.0,,,S60,,,0.0,29.3,77.5,408,0.397,0.301,2138,0.427,1225,24.0,7.6,16.4,19.9,1.342,9,1.14,95.03214285714289,120.4,16.304316991245614,97.14,104.74333333333333,91.88,2.9396,,6.42,6.56,462.7866666666666,19.2,381.28,7.5,0.5,1,16.12,62.30961538461538,1088.3412820512815,,,,,,,2024-09-30,S60-36
20240930150728,2024-09-30 15:07:28,36,S60-36,929,1248,0,125,316,31,0,70,3.25,0.0,0.0,0.0,2722.25,7.5,1.63,0.0,0.56,,,,,,200.0,280.0,750.0,1100.0,4.0,2.0,3.0,5.0,0.0,20240930_36,小型,1532.0,4.0,,,S60,,,0.0,29.3,77.5,417,0.396,0.3,2177,0.427,1248,24.2,7.4,16.8,19.9,1.343,9,1.16,95.44791666666669,122.7,17.78402243568804,84.58000000000001,108.01764705882351,93.119,2.9396,,6.42,6.56,462.7866666666666,19.2,381.28,7.5,0.0,0,18.12,62.30961538461538,1088.3412820512815,,,,,,,2024-09-30,S60-36
20240930153346,2024-09-30 15:33:46,41,S60-36,904,1226,0,136,310,30,0,68,3.22,0.0,0.0,0.0,2677.22,6.0,1.49,0.44,0.49,,,,,,200.0,280.0,750.0,1100.0,4.0,2.0,3.0,5.0,0.0,20240930_41,小型,1626.0,3.0,,,S60,,,0.0,29.3,77.5,408,0.439,0.333,2130,0.424,1226,24.0,7.4,16.7,20.3,1.356,9,1.14,88.77777777777776,114.2,14.24410248726781,85.03999999999999,96.47428571428571,84.627,2.9396,,6.42,6.56,462.7866666666666,19.2,381.28,6.0,-1.5,1,20.41,63.20707070707071,1047.1304713804714,,,,,,,2024-09-30,S60-36
20240930155632,2024-09-30 15:56:32,43,S60-36,584,788,0,81,197,22,0,45,2.08,0.0,0.0,0.0,1719.08,7.0,1.25,0.34,0.9,,,,,,200.0,280.0,750.0,1100.0,7.0,2.0,1.0,9.0,0.0,20240930_43,小型,1626.0,3.0,,,S60,,,0.0,29.3,77.5,264,0.411,0.307,1372,0.426,788,25.4,8.3,17.0,20.1,1.349,9,0.73,75.11686746987952,85.8,7.745543907836228,68.94,79.28275862068965,108.607,2.9396,,6.42,6.56,462.7866666666666,19.2,381.28,7.0,1.0,1,-29.83,63.20707070707071,1047.1304713804714,,,,,,,2024-09-30,S60-36
20240930160032,2024-09-30 16:00:32,44,S60-36,572,778,0,86,195,20,0,45,2.07,0.0,0.0,0.0,1698.07,6.0,1.18,0.7,1.04,,,,,,200.0,280.0,750.0,1100.0,7.0,2.0,1.0,9.0,0.0,20240930_44,小型,1626.0,3.0,,,S60,,,0.0,29.3,77.5,260,0.441,0.331,1350,0.424,778,25.0,7.7,17.3,20.4,1.36,9,0.72,72.02839506172839,83.4,6.872134366956636,66.3,73.55,102.153,2.9396,,6.42,6.56,462.7866666666666,19.2,381.28,6.0,-1.0,1,-29.59,63.20707070707071,1047.1304713804714,,,,,,,2024-09-30,S60-36
20241001074901,2024-10-01 07:49:01,1,S60-31,880,1185,0,123,298,30,0,66,2.82,0.0,0.0,0.0,2584.82,7.0,1.65,0.34,0.68,,,,,,200.0,280.0,750.0,1100.0,4.0,5.0,3.0,5.0,0.0,20241001_1,小型,856.0,2.0,,,S60,,,0.0,28.8,80.6,394,0.413,0.312,2065,0.426,1185,24.4,7.6,16.8,20.0,1.347,10,1.1,85.88965517241378,110.0,11.959116509892606,79.62,86.31935483870967,78.472,2.9396,,6.84,6.56,462.7866666666666,19.2,381.28,7.0,1.0,1,12.17,,,,,,,,,2024-10-01,S60-31
20241001082800,2024-10-01 08:28:00,4,S60-31,763,1034,0,110,261,25,0,57,2.49,0.0,0.0,0.0,2252.49,6.5,0.0,0.26,0.68,,,,,,200.0,280.0,750.0,1100.0,4.0,4.0,3.0,5.0,0.0,20241001_4,小型,856.0,2.0,,,S60,,,0.0,28.8,80.6,343,0.421,0.321,1797,0.425,1034,23.9,7.3,16.6,20.1,1.355,10,0.96,83.29024390243903,102.1,10.882057393307724,78.44,88.49655172413793,92.184,2.9396,,6.84,6.56,462.7866666666666,19.2,381.28,6.5,-0.5,1,-2.52,,,,,,,,,2024-10-01,S60-31
20241001085456,2024-10-01 08:54:56,7,S60-31,900,1217,0,130,308,30,0,67,2.94,0.0,0.0,0.0,2654.94,6.5,1.56,0.33,0.66,,,,,,200.0,280.0,750.0,1100.0,4.0,3.0,3.0,5.0,0.0,20241001_7,小型,946.0,4.0,,,S60,,,0.0,28.8,80.6,405,0.422,0.321,2117,0.425,1217,24.0,7.4,16.5,20.2,1.352,10,1.13,92.65058823529412,119.6,15.54331801605104,82.84,102.88275862068964,91.047,2.9396,,6.84,6.56,462.7866666666666,19.2,381.28,6.5,0.0,0,17.48,,,,,,,,,2024-10-01,S60-31
20241001092114,2024-10-01 09:21:14,12,S60-36,880,1196,0,131,303,31,0,66,3.08,0.0,0.0,0.0,2610.08,6.0,0.77,0.34,0.67,,,,,,200.0,280.0,750.0,1100.0,4.0,3.0,3.0,5.0,0.0,20241001_12,小型,946.0,4.0,,,S60,,,0.0,28.8,80.6,400,0.432,0.328,2076,0.424,1196,24.2,7.8,16.5,20.4,1.359,10,1.11,83.19135802469135,106.2,11.308067671006626,82.25999999999999,87.41785714285713,78.755,2.9396,,6.84,6.56,462.7866666666666,19.2,381.28,6.0,-0.5,1,15.41,,,,,,,,,2024-10-01,S60-36
20241001094806,2024-10-01 09:48:06,15,S60-31,931,1248,0,125,313,32,0,67,3.03,0.0,0.0,0.0,2719.03,7.5,1.63,0.22,0.56,,,,,,200.0,280.0,750.0,1100.0,4.0,5.0,3.0,5.0,0.0,20241001_15,小型,1051.0,3.0,,,S60,,,0.0,28.8,80.6,412,0.399,0.303,2179,0.427,1248,24.0,7.8,16.3,19.8,1.34,10,1.16,92.6905882352941,121.6,18.13051781181573,85.54,107.46206896551725,92.64,2.9396,,6.84,6.56,462.7866666666666,19.2,381.28,7.5,1.5,1,18.12,69.7452380952381,488.2166666666666,,,,,,,2024-10-01,S60-31
20241001101724,2024-10-01 10:17:24,18,S60-31,585,790,0,81,198,21,0,44,1.86,0.0,0.0,0.0,1720.86,7.0,1.25,0.52,1.15,,,,,,200.0,280.0,750.0,1100.0,6.0,4.0,1.0,9.0,0.0,20241001_18,小型,1051.0,3.0,,,S60,,,0.0,28.8,80.6,263,0.409,0.308,1375,0.425,790,24.7,8.0,16.7,20.0,1.35,10,0.73,73.29638554216868,85.1,6.666431746961743,68.46,73.67241379310344,100.921,2.9396,,6.84,6.56,462.7866666666666,19.2,381.28,7.0,-0.5,1,-29.83,69.7452380952381,488.2166666666666,,,,,,,2024-10-01,S60-31
20241001102143,2024-10-01 10:21:43,19,S60-31,566,769,0,82,192,20,0,45,1.86,0.0,0.0,0.0,1675.86,6.5,1.23,0.53,1.18,,,,,,200.0,280.0,750.0,1100.0,6.0,4.0,1.0,9.0,0.0,20241001_19,小型,1051.0,3.0,,,S60,,,0.0,28.8,80.6,257,0.427,0.319,1335,0.424,769,25.3,7.8,17.5,20.3,1.359,10,0.71,69.94634146341463,83.8,6.379314802297921,65.34,69.2551724137931,97.542,2.9396,,6.84,6.56,462.7866666666666,19.2,381.28,6.5,-0.5,1,-30.52,69.7452380952381,488.2166666666666,,,,,,,2024-10-01,S60-31
20241001104926,2024-10-01 10:49:26,21,S60-31,526,715,0,76,179,19,0,42,1.7,0.0,0.0,0.0,1558.7,6.5,1.33,0.38,1.27,,,,,,200.0,280.0,750.0,1100.0,5.0,3.0,2.0,6.0,0.0,20241001_21,小型,1142.0,1.0,,,S60,,,0.0,28.8,80.6,240,0.425,0.317,1241,0.424,715,25.4,7.9,17.5,20.3,1.359,10,0.66,68.02345679012345,81.8,6.045450725161451,63.67999999999999,66.89285714285714,101.353,2.9396,,6.84,6.56,462.7866666666666,19.2,381.28,6.5,0.0,0,-36.52,62.62380952380953,438.3666666666667,,,,,,,2024-10-01,S60-31
20241001105313,2024-10-01 10:53:13,22,S60-31,526,714,0,74,175,21,0,39,1.73,0.0,0.0,0.0,1550.73,7.0,1.37,0.0,1.13,,,,,,200.0,280.0,750.0,1100.0,5.0,3.0,2.0,6.0,0.0,20241001_22,小型,1142.0,1.0,,,S60,,,0.0,28.8,80.6,235,0.423,0.315,1240,0.424,714,25.5,8.9,16.6,19.9,1.357,10,0.66,70.91234567901235,80.6,6.070316010974932,67.74000000000001,72.3607142857143,109.637,2.9396,,6.84,6.56,462.7866666666666,19.2,381.28,7.0,0.5,1,-36.83,62.62380952380953,438.3666666666667,,,,,,,2024-10-01,S60-31
20241001111536,2024-10-01 11:15:36,23,S60-31,529,715,0,74,178,19,0,41,1.74,0.0,0.0,0.0,1557.74,7.0,1.37,0.57,1.27,,,,,,200.0,280.0,750.0,1100.0,5.0,0.0,2.0,6.0,0.0,20241001_23,小型,1142.0,1.0,,,S60,,,0.0,28.8,80.6,238,0.416,0.311,1244,0.425,715,25.2,8.0,17.2,20.1,1.352,10,0.66,72.08539325842696,82.3,6.099927252500415,67.38,72.68064516129031,110.122,2.9396,,6.84,6.56,462.7866666666666,19.2,381.28,7.0,0.0,0,-36.83,62.62380952380953,438.3666666666667,,,,,,,2024-10-01,S60-31
20241001111940,2024-10-01 11:19:40,24,S60-31,521,704,0,72,176,20,0,39,1.68,0.0,0.0,0.0,1533.68,7.0,1.41,0.58,1.15,,,,,,200.0,280.0,750.0,1100.0,5.0,0.0,2.0,6.0,0.0,20241001_24,小型,1142.0,1.0,,,S60,,,0.0,28.8,80.6,235,0.409,0.306,1225,0.425,704,25.1,8.5,16.6,20.0,1.351,10,0.65,73.27439024390245,83.5,7.447209511370436,67.47999999999999,77.39999999999999,119.077,2.9396,,6.84,6.56,462.7866666666666,19.2,381.28,7.0,0.0,0,-38.83,62.62380952380953,438.3666666666667,,,,,,,2024-10-01,S60-31
20241001130141,2024-10-01 13:01:41,25,S60-36,944,1268,0,131,317,38,0,99,3.29,0.0,0.0,0.0,2800.29,7.0,1.55,0.32,0.4,,,,,,200.0,280.0,750.0,1100.0,4.0,3.0,3.0,5.0,0.0,20241001_25,小型,1420.0,2.0,,,S60,,,0.0,28.1,85.3,454,0.413,0.289,2212,0.427,1268,30.2,8.4,21.8,20.9,1.343,10,1.18,92.50843373493976,122.2,15.291545855643488,90.76,100.148275862069,84.871,2.9396,,6.84,6.56,462.7866666666666,19.2,381.28,7.0,0.0,0,20.17,59.660714285714285,1113.6666666666667,,,,,,,2024-10-01,S60-36
20241001132757,2024-10-01 13:27:57,28,S60-36,927,1246,0,129,316,31,0,69,3.17,0.0,0.0,0.0,2721.17,7.0,0.78,0.32,0.4,,,,,,200.0,280.0,750.0,1100.0,4.0,3.0,3.0,5.0,0.0,20241001_28,小型,1420.0,2.0,,,S60,,,0.0,28.1,85.3,416,0.408,0.31,2173,0.427,1246,24.0,7.5,16.6,20.1,1.344,10,1.16,90.4058823529412,132.5,23.591465819562185,84.38000000000001,111.73448275862066,96.323,2.9396,,6.84,6.56,462.7866666666666,19.2,381.28,7.0,0.0,0,18.17,59.660714285714285,1113.6666666666667,,,,,,,2024-10-01,S60-36
20241001135046,2024-10-01 13:50:46,29,S60-36,912,1237,0,137,313,35,0,70,3.12,0.0,0.0,0.0,2707.12,6.0,1.48,0.44,0.49,,,,,,200.0,280.0,750.0,1100.0,4.0,3.0,3.0,5.0,0.0,20241001_29,小型,1420.0,2.0,,,S60,,,0.0,28.1,85.3,418,0.438,0.328,2149,0.424,1237,25.1,8.4,16.7,20.5,1.356,10,1.15,87.85978260869565,117.1,20.18926781077882,82.06,105.22121212121212,91.497,2.9396,,6.84,6.56,462.7866666666666,19.2,381.28,6.0,-1.0,1,21.41,59.660714285714285,1113.6666666666667,,,,,,,2024-10-01,S60-36
20241001141836,2024-10-01 14:18:36,32,S60-36,887,1215,0,142,306,33,0,69,3.1,0.0,0.0,0.0,2655.1,5.0,0.71,0.34,0.5,,,,,,200.0,280.0,750.0,1100.0,4.0,3.0,3.0,5.0,0.0,20241001_32,小型,1520.0,4.0,,,S60,,,0.0,28.1,85.3,408,0.464,0.348,2102,0.422,1215,25.0,8.1,16.9,20.7,1.37,10,1.13,81.07590361445783,111.0,16.595561827677063,85.96,93.84827586206896,83.052,2.9396,,6.84,6.56,462.7866666666666,19.2,381.28,5.0,-1.0,1,18.18,64.25188679245282,1135.1166666666666,,,,,,,2024-10-01,S60-36
20241001144751,2024-10-01 14:47:51,35,S60-36,880,1204,0,140,303,30,0,67,3.06,0.0,0.0,0.0,2627.06,5.0,0.72,0.46,0.5,,,,,,200.0,280.0,750.0,1100.0,4.0,3.0,3.0,5.0,0.0,20241001_35,小型,1520.0,4.0,,,S60,,,0.0,28.1,85.3,400,0.462,0.35,2084,0.422,1204,24.2,7.5,16.8,20.6,1.368,10,1.12,85.02560975609755,109.1,11.759934160422237,82.17999999999999,89.68275862068967,80.074,2.9396,,6.84,6.56,462.7866666666666,19.2,381.28,5.0,0.0,0,16.18,64.25188679245282,1135.1166666666666,,,,,,,2024-10-01,S60-36
20241001151202,2024-10-01 15:12:02,36,S60-36,578,777,0,80,195,19,0,42,1.91,0.0,0.0,0.0,1692.91,7.0,1.27,0.7,0.91,,,,,,200.0,280.0,750.0,1100.0,6.0,2.0,1.0,9.0,0.0,20241001_36,小型,1520.0,4.0,,,S60,,,0.0,28.1,85.3,256,0.41,0.312,1355,0.427,777,23.8,7.4,16.4,19.9,1.344,10,0.72,74.90493827160493,83.6,7.130648529620551,69.3,78.85000000000001,109.514,2.9396,,6.84,6.56,462.7866666666666,19.2,381.28,7.0,2.0,1,-30.83,64.25188679245282,1135.1166666666666,,,,,,,2024-10-01,S60-36
20241001151541,2024-10-01 15:15:41,37,S60-36,571,777,0,88,191,23,0,42,1.98,0.0,0.0,0.0,1693.98,5.5,1.15,0.88,0.91,,,,,,200.0,280.0,750.0,1100.0,6.0,2.0,1.0,9.0,0.0,20241001_37,小型,1520.0,4.0,,,S60,,,0.0,28.1,85.3,256,0.461,0.344,1348,0.424,777,25.4,9.0,16.4,20.3,1.361,10,0.72,71.94268292682926,81.6,6.606076849272115,69.06,73.34482758620689,101.868,2.9396,,6.84,6.56,462.7866666666666,19.2,381.28,5.5,-1.5,1,-29.18,64.25188679245282,1135.1166666666666,,,,,,,2024-10-01,S60-36
20241001154854,2024-10-01 15:48:54,43,S60-36,526,715,0,78,179,18,0,40,1.85,0.0,0.0,0.0,1557.85,6.0,1.3,0.77,1.27,,,,,,200.0,280.0,750.0,1100.0,5.0,3.0,2.0,6.0,0.0,20241001_43,小型,1646.0,3.0,,,S60,,,0.0,28.1,85.3,237,0.436,0.329,1241,0.424,715,24.5,7.6,16.9,20.2,1.359,10,0.66,69.7,78.6,5.560619913926908,66.02000000000001,70.71071428571427,107.137,2.9396,,6.84,6.56,462.7866666666666,19.2,381.28,6.0,0.5,1,-37.59,61.56391752577319,999.3875945017182,,,,,,,2024-10-01,S60-36
20241001155207,2024-10-01 15:52:07,44,S60-36,522,714,0,78,179,19,0,40,1.76,0.0,0.0,0.0,1553.76,6.0,1.3,0.0,1.13,,,,,,200.0,280.0,750.0,1100.0,5.0,3.0,2.0,6.0,0.0,20241001_44,小型,1646.0,3.0,,,S60,,,0.0,28.1,85.3,238,0.436,0.328,1236,0.422,714,24.8,8.0,16.8,20.4,1.368,10,0.66,72.25595238095238,81.6,6.373836984305005,66.61999999999999,75.36333333333332,114.187,2.9396,,6.84,6.56,462.7866666666666,19.2,381.28,6.0,0.0,0,-37.59,61.56391752577319,999.3875945017182,,,,,,,2024-10-01,S60-36
20241001162119,2024-10-01 16:21:19,50,S60-36,538,736,0,80,185,18,0,41,1.9,0.0,0.0,0.0,1599.9,6.0,0.0,0.19,1.1,,,,,,200.0,280.0,750.0,1100.0,5.0,3.0,2.0,6.0,0.0,20241001_50,小型,1646.0,3.0,,,S60,,,0.0,28.1,85.3,244,0.432,0.328,1274,0.422,736,24.2,7.4,16.8,20.3,1.368,10,0.68,70.92962962962963,81.8,6.811490735196319,65.22,73.91428571428571,108.697,2.9396,,6.84,6.56,462.7866666666666,19.2,381.28,6.0,0.0,0,-35.59,61.56391752577319,999.3875945017182,,,,,,,2024-10-01,S60-36
20241001162434,2024-10-01 16:24:34,51,S60-36,530,725,0,83,184,19,0,43,1.89,0.0,0.0,0.0,1585.89,5.5,1.22,0.76,1.12,,,,,,200.0,280.0,750.0,1100.0,5.0,3.0,2.0,6.0,0.0,20241001_51,小型,1646.0,3.0,,,S60,,,0.0,28.1,85.3,246,0.451,0.337,1255,0.422,725,25.2,7.7,17.5,20.8,1.368,10,0.67,70.59024390243901,80.6,5.928673807121059,64.5,71.32758620689656,106.459,2.9396,,6.84,6.56,462.7866666666666,19.2,381.28,5.5,-0.5,1,-34.18,61.56391752577319,999.3875945017182,,,,,,,2024-10-01,S60-36
20241004075037,2024-10-04 07:50:37,1,S60-24,894,1187,0,114,298,29,0,66,2.54,0.0,0.0,0.0,2590.54,8.0,1.79,0.9,0.85,,,,,,200.0,280.0,750.0,1100.0,4.0,3.0,3.0,5.0,0.0,20241004_1,小型,841.0,1.0,,,S60,,,0.0,25.4,82.1,393,0.383,0.29,2081,0.43,1187,24.2,7.4,16.8,19.6,1.328,10,1.1,97.50769230769232,125.0,16.39272976596792,86.9,109.521875,99.565,2.9396,,6.84,6.56,462.7866666666666,19.2,381.28,8.0,2.5,1,14.85,,,,,,,,,2024-10-04,S60-24
20241004081631,2024-10-04 08:16:31,4,S60-24,762,1046,0,121,264,25,0,56,2.24,0.0,0.0,0.0,2276.24,5.0,0.0,0.4,0.77,,,,,,200.0,280.0,750.0,1100.0,4.0,3.0,3.0,5.0,0.0,20241004_4,小型,841.0,1.0,,,S60,,,0.0,25.4,82.1,345,0.458,0.351,1808,0.421,1046,23.5,7.2,16.2,20.5,1.373,10,0.97,94.006,111.8,12.572635523230602,83.64,101.62285714285716,104.766,2.9396,,6.84,6.56,462.7866666666666,19.2,381.28,5.0,-3.0,1,-2.82,,,,,,,,,2024-10-04,S60-24
20241004084740,2024-10-04 08:47:40,7,S60-24,855,1184,0,150,296,30,0,66,2.57,0.0,0.0,0.0,2583.57,3.5,0.67,0.71,0.59,,,,,,200.0,280.0,750.0,1100.0,4.0,3.0,3.0,5.0,0.0,20241004_7,小型,937.0,4.0,,,S60,,,0.0,25.4,82.1,392,0.507,0.383,2039,0.419,1184,24.5,7.7,16.8,21.0,1.385,10,1.1,88.7729411764706,112.1,12.658541763756798,84.02000000000001,95.3,86.636,2.9396,,6.84,6.56,462.7866666666666,19.2,381.28,3.5,-1.5,1,14.49,,,,,,,,,2024-10-04,S60-24
20241004091245,2024-10-04 09:12:45,8,S60-24,868,1206,0,153,303,30,0,65,2.68,0.0,0.0,0.0,2627.68,3.5,0.66,0.58,0.67,,,,,,200.0,280.0,750.0,1100.0,4.0,2.0,3.0,5.0,0.0,20241004_8,小型,937.0,4.0,,,S60,,,0.0,25.4,82.1,398,0.505,0.384,2074,0.419,1206,23.9,7.5,16.3,21.0,1.389,10,1.12,91.3067415730337,118.2,13.403888399047286,88.38,97.59354838709676,87.137,2.9396,,6.84,6.56,462.7866666666666,19.2,381.28,3.5,0.0,0,17.49,,,,,,,,,2024-10-04,S60-24
20241004093710,2024-10-04 09:37:10,11,S60-24,903,1238,0,144,314,29,0,67,2.75,0.0,0.0,0.0,2697.75,5.0,0.7,0.33,0.57,,,,,,200.0,280.0,750.0,1100.0,4.0,4.0,3.0,5.0,0.0,20241004_11,小型,,3.0,,,S60,,,0.0,25.4,82.1,410,0.459,0.351,2141,0.422,1238,23.4,7.1,16.3,20.6,1.371,10,1.15,89.92906976744186,116.2,14.124709227540734,85.14,97.48666666666666,84.771,2.9396,,6.84,6.56,462.7866666666666,19.2,381.28,5.0,1.5,1,20.18,,,,,,,,,2024-10-04,S60-24
20241004100244,2024-10-04 10:02:44,12,S60-24,579,789,0,89,198,19,0,44,1.69,0.0,0.0,0.0,1719.69,5.5,1.14,0.87,1.02,,,,,,200.0,280.0,750.0,1100.0,6.0,3.0,1.0,9.0,0.0,20241004_12,小型,,3.0,,,S60,,,0.0,25.4,82.1,261,0.449,0.341,1368,0.423,789,24.1,7.3,16.9,20.4,1.363,10,0.73,78.03975903614457,89.6,7.716387502355926,70.2,80.96551724137932,110.912,2.9396,,6.84,6.56,462.7866666666666,19.2,381.28,5.5,0.5,1,-28.18,,,,,,,,,2024-10-04,S60-24
20241004100643,2024-10-04 10:06:43,13,S60-24,579,789,0,91,198,18,0,43,1.73,0.0,0.0,0.0,1719.73,5.0,0.0,1.4,1.02,,,,,,200.0,280.0,750.0,1100.0,6.0,3.0,1.0,9.0,0.0,20241004_13,小型,,3.0,,,S60,,,0.0,25.4,82.1,259,0.46,0.351,1368,0.423,789,23.6,6.9,16.6,20.4,1.363,10,0.73,72.64999999999999,87.6,6.809342931795307,69.8,71.17666666666668,97.502,2.9396,,6.84,6.56,462.7866666666666,19.2,381.28,5.0,-0.5,1,-32.82,,,,,,,,,2024-10-04,S60-24
20241004103258,2024-10-04 10:32:58,16,S60-24,539,734,0,86,183,17,0,42,1.59,0.0,0.0,0.0,1602.59,5.0,1.18,1.32,0.82,,,,,,200.0,280.0,750.0,1100.0,5.0,1.0,2.0,6.0,0.0,20241004_16,小型,1123.0,2.0,,,S60,,,0.0,25.4,82.1,242,0.47,0.355,1273,0.423,734,24.4,7.0,17.4,20.5,1.362,10,0.68,70.63209876543209,83.0,6.68689204524892,67.92,70.26785714285714,103.335,2.9396,,6.84,6.56,462.7866666666666,19.2,381.28,5.0,0.0,0,-37.82,69.35238095238095,485.4666666666667,,,,,,,2024-10-04,S60-24
20241004103559,2024-10-04 10:35:59,17,S60-24,529,724,0,83,181,18,0,40,1.6,0.0,0.0,0.0,1576.6,5.5,1.22,0.57,0.98,,,,,,200.0,280.0,750.0,1100.0,5.0,1.0,2.0,6.0,0.0,20241004_17,小型,1123.0,2.0,,,S60,,,0.0,25.4,82.1,239,0.459,0.347,1253,0.422,724,24.3,7.5,16.7,20.4,1.369,10,0.67,69.48915662650602,81.2,5.886210392323489,66.97999999999999,68.46551724137932,102.187,2.9396,,6.84,6.56,462.7866666666666,19.2,381.28,5.5,0.5,1,-34.18,69.35238095238095,485.4666666666667,,,,,,,2024-10-04,S60-24
20241004105700,2024-10-04 10:57:00,19,S60-24,538,736,0,83,183,19,0,42,1.63,0.0,0.0,0.0,1602.63,5.5,1.22,0.56,1.1,,,,,,200.0,280.0,750.0,1100.0,5.0,2.0,2.0,6.0,0.0,20241004_19,小型,1123.0,2.0,,,S60,,,0.0,25.4,82.1,244,0.454,0.34,1274,0.422,736,25.0,7.8,17.2,20.4,1.368,10,0.68,72.43012048192772,81.6,5.940320362537739,68.99999999999999,72.09655172413794,106.024,2.9396,,6.84,6.56,462.7866666666666,19.2,381.28,5.5,0.0,0,-34.18,69.35238095238095,485.4666666666667,,,,,,,2024-10-04,S60-24
20241004110021,2024-10-04 11:00:21,20,S60-24,532,724,0,83,183,18,0,39,1.61,0.0,0.0,0.0,1580.61,5.5,1.22,1.14,0.98,,,,,,200.0,280.0,750.0,1100.0,5.0,2.0,2.0,6.0,0.0,20241004_20,小型,1123.0,2.0,,,S60,,,0.0,25.4,82.1,240,0.454,0.346,1256,0.424,724,23.8,7.5,16.2,20.5,1.361,10,0.67,73.43488372093024,82.6,6.105235409473072,69.42,75.97999999999999,113.403,2.9396,,6.84,6.56,462.7866666666666,19.2,381.28,5.5,0.0,0,-34.18,69.35238095238095,485.4666666666667,,,,,,,2024-10-04,S60-24
20241004130002,2024-10-04 13:00:02,21,S60-31,945,1269,0,131,321,31,0,73,3.03,0.0,0.0,0.0,2773.03,7.0,1.55,0.43,0.48,,,,,,200.0,280.0,750.0,1100.0,4.0,3.0,3.0,5.0,0.0,20241004_21,小型,1416.0,1.0,,,S60,,,0.0,24.8,83.9,425,0.408,0.308,2214,0.427,1269,24.5,7.3,17.2,20.1,1.343,10,1.18,98.04999999999998,126.4,17.811923749544135,87.72,109.83333333333331,93.079,2.9396,,6.84,6.56,462.7866666666666,19.2,381.28,7.0,1.5,1,20.17,57.8,1082.7866666666669,,,,,,,2024-10-04,S60-31
