Repository: Vincent626/concrete-strength-analysis

# 🎯 S60 & M60 混凝土強度預測模型訓練成果報告

> **更新日期**: 2026-02-04  
> **專案目標**: 建立 S60/M60 混凝土 28 天抗壓強度預測模型

---

## 📋 摘要

本專案針對 S60（小型）與 M60（中型）離心混凝土管配比，建立機器學習預測模型。透過配料特徵分析，預測 28 天抗壓強度，並識別影響強度的關鍵因素。

### 主要成果

| 模型 | 樣本數 | R² | MAE (kgf/cm²) | 狀態 |
|:---|---:|---:|---:|:---|
| **S60** | 46 | **0.360** | 28 | ✅ 可用 |
| **M60** | 52 | **0.206** | 25 | ✅ 可用 |

---

## 📈 模型效能比較
> **說明**：S60 模型 R²=0.360，M60 模型 R²=0.206，兩者皆具有預測能力。S60 表現較佳，預測誤差約 28 kgf/cm²。

---

## 📊 強度分布比較
> **說明**：S60 與 M60 的強度分布相似，平均約 605 kgf/cm²，皆高於設計強度 510 kgf/cm²（紅色虛線）。

---

File: S60_M60_dataset_v9_shared.csv (part 84 of 138)
match_key,日期及時間,序,配比 ,耗用骨材1,耗用骨材2,耗用骨材3,耗用水,耗用泥料1,耗用泥料2,耗用泥料3,耗用泥料4,耗用藥劑1,耗用藥劑2,耗用藥劑3,耗用藥劑4,耗用小計,表面水骨材1,誤差%水,誤差%骨材1,誤差%骨材2,坍度(cm),混凝土溫度(℃),試體1強度(X1),試體2強度(X2),試體3強度(X3),加料轉速,慢速轉速,中速轉速,高速轉速,加料時間,慢速時間,中速時間,高速時間,總降水量,cp_key,類型,入池,蒸養池,離心開始,離心結束,母體,平均強度,強度_原始,強度_修正,環境溫度,環境濕度,膠結料總量,水灰比,水膠比,骨材總量,砂石比,粗骨材總量,水泥取代率,矽灰取代率,爐石取代率,漿體比例,粗細骨材比,月份,拌合米數,平均電流,最大電流,電流標準差,最終電流,穩定階段平均電流,單位體積穩定電流,砂_FM,砂_Mud,六分_FM,三分_FM,水泥砂漿_28天平均強度,水泥_流動性,水泥砂漿_7天平均強度,設定扣水率(%),扣水率_變動幅度,扣水率_是否變更,水量微調偏離度,蒸養實際平均溫度,蒸養實際總積溫,蒸養實際階段1溫度,蒸養實際階段2溫度,蒸養實際階段3溫度,實際離心平均轉速,實際離心平均電流,實際離心總能量,日期,配比
20241004132719,2024-10-04 13:27:19,24,S60-31,913,1248,0,146,316,30,0,70,2.97,0.0,0.0,0.0,2725.97,5.0,0.69,0.66,0.56,,,,,,200.0,280.0,750.0,1100.0,4.0,2.0,3.0,5.0,0.0,20241004_24,小型,1416.0,1.0,,,S60,,,0.0,24.8,83.9,416,0.462,0.351,2161,0.422,1248,24.0,7.2,16.8,20.6,1.367,10,1.16,91.32976190476192,123.5,15.755783365707977,85.3,99.88333333333333,86.106,2.9396,,6.84,6.56,462.7866666666666,19.2,381.28,5.0,-2.0,1,22.18,57.8,1082.7866666666669,,,,,,,2024-10-04,S60-31
20241004135017,2024-10-04 13:50:17,25,S60-31,907,1248,0,150,317,30,0,72,3.03,0.0,0.0,0.0,2727.03,4.5,0.67,0.44,0.56,,,,,,200.0,280.0,750.0,1100.0,4.0,3.0,3.0,5.0,0.0,20241004_25,小型,1416.0,1.0,,,S60,,,0.0,24.8,83.9,419,0.473,0.358,2155,0.421,1248,24.3,7.2,17.2,20.9,1.376,10,1.16,88.444578313253,115.6,14.168251059153077,82.78,97.22758620689656,83.817,2.9396,,6.84,6.56,462.7866666666666,19.2,381.28,4.5,-0.5,1,24.83,57.8,1082.7866666666669,,,,,,,2024-10-04,S60-31
20241004141737,2024-10-04 14:17:37,28,S60-31,896,1239,0,153,309,31,0,69,2.97,0.0,0.0,0.0,2699.97,4.0,0.66,0.56,0.65,,,,,,200.0,280.0,750.0,1100.0,4.0,3.0,3.0,5.0,0.0,20241004_28,小型,1537.0,4.0,,,S60,,,0.0,24.8,83.9,409,0.495,0.374,2135,0.42,1239,24.4,7.6,16.9,20.8,1.383,10,1.15,83.73734939759036,108.9,11.590988510953403,80.92,87.69310344827586,76.255,2.9396,,6.84,6.56,462.7866666666666,19.2,381.28,4.0,-0.5,1,18.26,63.50384615384616,1103.9085256410258,,,,,,,2024-10-04,S60-31
20241004144334,2024-10-04 14:43:34,29,S60-31,885,1216,0,146,306,31,0,69,2.91,0.0,0.0,0.0,2655.91,4.5,0.69,0.57,0.58,,,,,,200.0,280.0,750.0,1100.0,4.0,2.0,3.0,5.0,0.0,20241004_29,小型,1537.0,4.0,,,S60,,,0.0,24.8,83.9,406,0.477,0.36,2101,0.421,1216,24.6,7.6,17.0,20.8,1.374,10,1.13,83.04444444444444,116.0,12.454757631295802,79.42,83.76785714285714,74.131,2.9396,,6.84,6.56,462.7866666666666,19.2,381.28,4.5,0.5,1,20.83,63.50384615384616,1103.9085256410258,,,,,,,2024-10-04,S60-31
20241004150605,2024-10-04 15:06:05,32,S60-31,588,801,0,88,197,23,0,44,1.93,0.0,0.0,0.0,1742.93,6.0,1.15,0.68,1.14,,,,,,200.0,280.0,750.0,1100.0,6.0,2.0,1.0,9.0,0.0,20241004_32,小型,1537.0,4.0,,,S60,,,0.0,24.8,83.9,264,0.447,0.333,1389,0.423,801,25.4,8.7,16.7,20.2,1.362,10,0.74,71.70337078651684,83.7,6.676900469061473,67.82,72.80967741935486,98.391,2.9396,,6.84,6.56,462.7866666666666,19.2,381.28,6.0,1.5,1,-27.59,63.50384615384616,1103.9085256410258,,,,,,,2024-10-04,S60-31
20241004151024,2024-10-04 15:10:24,33,S60-31,582,800,0,93,200,21,0,44,1.91,0.0,0.0,0.0,1741.91,5.0,1.09,0.52,1.01,,,,,,200.0,280.0,750.0,1100.0,6.0,2.0,1.0,9.0,0.0,20241004_33,小型,1537.0,4.0,,,S60,,,0.0,24.8,83.9,265,0.465,0.351,1382,0.421,800,24.5,7.9,16.6,20.6,1.375,10,0.74,70.6530864197531,83.4,6.974239839452802,66.44000000000001,68.99285714285715,93.234,2.9396,,6.84,6.56,462.7866666666666,19.2,381.28,5.0,-1.0,1,-30.82,63.50384615384616,1103.9085256410258,,,,,,,2024-10-04,S60-31
20241004154005,2024-10-04 15:40:05,39,S60-31,554,735,0,70,184,18,0,41,1.74,0.0,0.0,0.0,1603.74,8.0,1.45,1.09,0.96,,,,,,200.0,280.0,750.0,1100.0,5.0,2.0,2.0,6.0,0.0,20241004_39,小型,1630.0,2.0,,,S60,,,0.0,24.8,83.9,243,0.38,0.288,1289,0.43,735,24.3,7.4,16.9,19.5,1.327,10,0.68,69.0670731707317,79.3,6.0865316103201605,65.74000000000001,69.14827586206897,101.689,2.9396,,6.84,6.56,462.7866666666666,19.2,381.28,8.0,3.0,1,-29.15,58.87070707070707,971.3666666666668,,,,,,,2024-10-04,S60-31
20241004154251,2024-10-04 15:42:51,40,S60-31,547,724,0,70,182,20,0,42,1.71,0.0,0.0,0.0,1586.71,8.0,1.45,1.48,0.98,,,,,,200.0,280.0,750.0,1100.0,5.0,2.0,2.0,6.0,0.0,20241004_40,小型,1630.0,2.0,,,S60,,,0.0,24.8,83.9,244,0.385,0.287,1271,0.43,724,25.4,8.2,17.2,19.8,1.324,10,0.67,69.7702380952381,80.3,6.808184496162457,64.34,72.58666666666667,108.338,2.9396,,6.84,6.56,462.7866666666666,19.2,381.28,8.0,0.0,0,-29.15,58.87070707070707,971.3666666666668,,,,,,,2024-10-04,S60-31
20241004160601,2024-10-04 16:06:01,44,S60-31,548,736,0,73,183,19,0,41,1.77,0.0,0.0,0.0,1601.77,7.5,1.39,0.55,1.1,,,,,,200.0,280.0,750.0,1100.0,5.0,3.0,2.0,6.0,0.0,20241004_44,小型,1630.0,2.0,,,S60,,,0.0,24.8,83.9,243,0.399,0.3,1284,0.427,736,24.7,7.8,16.9,19.8,1.343,10,0.68,74.57926829268293,83.8,7.5858941271617315,70.32000000000001,79.96206896551725,117.591,2.9396,,6.84,6.56,462.7866666666666,19.2,381.28,7.5,-0.5,1,-33.88,58.87070707070707,971.3666666666668,,,,,,,2024-10-04,S60-31
20241004160952,2024-10-04 16:09:52,45,S60-31,535,726,0,75,178,22,0,40,1.69,0.0,0.0,0.0,1577.69,7.0,1.35,0.19,1.26,,,,,,200.0,280.0,750.0,1100.0,5.0,3.0,2.0,6.0,0.0,20241004_45,小型,1630.0,2.0,,,S60,,,0.0,24.8,83.9,240,0.421,0.312,1261,0.424,726,25.8,9.2,16.7,20.0,1.357,10,0.67,72.95609756097562,82.1,6.886184429020316,68.2,76.65862068965515,114.416,2.9396,,6.84,6.56,462.7866666666666,19.2,381.28,7.0,-0.5,1,-35.83,58.87070707070707,971.3666666666668,,,,,,,2024-10-04,S60-31
20241007074923,2024-10-07 07:49:23,1,S60-24,884,1184,0,122,299,29,0,65,2.57,0.0,0.0,0.0,2585.57,7.0,0.83,0.8,0.59,,,,,,200.0,280.0,750.0,1100.0,4.0,4.0,3.0,5.0,0.0,20241007_1,小型,843.0,3.0,,,S60,,,0.0,29.0,71.9,393,0.408,0.31,2068,0.427,1184,23.9,7.4,16.5,19.9,1.339,10,1.1,94.69032258064516,127.2,15.97825178182734,84.1,102.996875,93.634,2.9396,,6.79,6.56,462.7866666666666,19.2,381.28,7.0,0.0,0,11.17,,,,,,,,,2024-10-07,S60-24
20241007081616,2024-10-07 08:16:16,4,S60-24,755,1046,0,128,264,24,0,57,2.31,0.0,0.0,0.0,2276.31,4.0,0.0,0.4,0.77,,,,,,200.0,280.0,750.0,1100.0,4.0,4.0,3.0,5.0,0.0,20241007_4,小型,843.0,3.0,,,S60,,,0.0,29.0,71.9,345,0.485,0.371,1801,0.419,1046,23.5,7.0,16.5,20.8,1.385,10,0.97,86.46593406593406,108.1,10.74411896152444,81.94,89.559375,92.329,2.9396,,6.79,6.56,462.7866666666666,19.2,381.28,4.0,-3.0,1,-6.74,,,,,,,,,2024-10-07,S60-24
20241007084209,2024-10-07 08:42:09,6,S60-24,870,1205,0,149,305,28,0,67,2.66,0.0,0.0,0.0,2626.66,4.0,0.68,0.35,0.58,,,,,,200.0,280.0,750.0,1100.0,4.0,3.0,3.0,5.0,0.0,20241007_6,小型,941.0,4.0,,,S60,,,0.0,29.0,71.9,400,0.489,0.372,2075,0.419,1205,23.8,7.0,16.8,20.9,1.385,10,1.12,80.1690476190476,106.7,9.7508971039113,80.0,80.73,72.08,2.9396,,6.79,6.56,462.7866666666666,19.2,381.28,4.0,0.0,0,14.26,,,,,,,,,2024-10-07,S60-24
20241007091232,2024-10-07 09:12:32,11,S60-31,872,1182,0,130,299,28,0,69,2.81,0.0,0.0,0.0,2582.81,6.0,0.78,0.35,0.42,,,,,,200.0,280.0,750.0,1100.0,4.0,3.0,3.0,5.0,0.0,20241007_11,小型,941.0,4.0,,,S60,,,0.0,29.0,71.9,396,0.435,0.328,2054,0.425,1182,24.5,7.1,17.4,20.4,1.356,10,1.1,95.06190476190476,116.9,14.75329587682105,86.42,106.56666666666663,96.879,2.9396,,6.79,6.56,462.7866666666666,19.2,381.28,6.0,2.0,1,14.41,,,,,,,,,2024-10-07,S60-31
20241007094200,2024-10-07 09:42:00,16,S60-31,856,1163,0,132,291,30,0,68,2.79,0.0,0.0,0.0,2542.79,5.5,0.76,0.82,0.61,,,,,,200.0,280.0,750.0,1100.0,4.0,5.0,3.0,5.0,0.0,20241007_16,小型,1039.0,2.0,,,S60,,,0.0,29.0,71.9,389,0.454,0.339,2019,0.424,1163,25.2,7.7,17.5,20.5,1.359,10,1.08,87.41445783132531,112.0,13.000297795756152,83.36,92.21379310344828,85.383,2.9396,,6.79,6.56,462.7866666666666,19.2,381.28,5.5,-0.5,1,14.82,65.09047619047618,455.63333333333327,,,,,,,2024-10-07,S60-31
20241007101212,2024-10-07 10:12:12,17,S60-31,917,1236,0,131,311,31,0,68,2.97,0.0,0.0,0.0,2696.97,6.5,0.77,0.44,0.41,,,,,,200.0,280.0,750.0,1100.0,4.0,4.0,3.0,5.0,0.0,20241007_17,小型,1039.0,2.0,,,S60,,,0.0,29.0,71.9,410,0.421,0.32,2153,0.426,1236,24.1,7.6,16.6,20.1,1.348,10,1.15,92.52650602409638,116.1,15.4825753931373,85.35999999999999,103.7344827586207,90.204,2.9396,,6.79,6.56,462.7866666666666,19.2,381.28,6.5,1.0,1,18.48,65.09047619047618,455.63333333333327,,,,,,,2024-10-07,S60-31
20241007104015,2024-10-07 10:40:15,20,S60-31,915,1248,0,141,314,30,0,72,3.01,0.0,0.0,0.0,2723.01,5.5,0.71,0.33,0.56,,,,,,200.0,280.0,750.0,1100.0,4.0,4.0,3.0,5.0,0.0,20241007_20,小型,1138.0,1.0,,,S60,,,0.0,29.0,71.9,416,0.449,0.339,2163,0.423,1248,24.5,7.2,17.3,20.5,1.364,10,1.16,88.9829268292683,116.6,13.720536547124809,83.72,95.86206896551724,82.64,2.9396,,6.79,6.56,462.7866666666666,19.2,381.28,5.5,-1.0,1,23.82,61.14999999999999,428.05,,,,,,,2024-10-07,S60-31
20241007110443,2024-10-07 11:04:43,22,S60-31,583,787,0,86,198,20,0,45,1.85,0.0,0.0,0.0,1720.85,6.0,1.18,1.04,0.77,,,,,,200.0,280.0,750.0,1100.0,6.0,4.0,1.0,9.0,0.0,20241007_22,小型,1138.0,1.0,,,S60,,,0.0,29.0,71.9,263,0.434,0.327,1370,0.426,787,24.7,7.6,17.1,20.3,1.35,10,0.73,73.05421686746986,85.2,7.720404839950269,66.36,76.66206896551724,105.017,2.9396,,6.79,6.56,462.7866666666666,19.2,381.28,6.0,0.5,1,-29.59,61.14999999999999,428.05,,,,,,,2024-10-07,S60-31
20241007110849,2024-10-07 11:08:49,23,S60-31,581,789,0,89,200,20,0,47,1.87,0.0,0.0,0.0,1727.87,5.5,1.14,1.22,1.02,,,,,,200.0,280.0,750.0,1100.0,6.0,4.0,1.0,9.0,0.0,20241007_23,小型,1138.0,1.0,,,S60,,,0.0,29.0,71.9,267,0.445,0.333,1370,0.424,789,25.1,7.5,17.6,20.6,1.358,10,0.73,73.29404761904763,84.3,7.556774809503189,67.28,76.04333333333332,104.169,2.9396,,6.79,6.56,462.7866666666666,19.2,381.28,5.5,-0.5,1,-28.18,61.14999999999999,428.05,,,,,,,2024-10-07,S60-31
20241007125937,2024-10-07 12:59:37,24,S60-36,882,1183,0,122,297,30,0,67,3.11,0.0,0.0,0.0,2584.11,7.0,0.83,0.57,0.51,,,,,,200.0,280.0,750.0,1100.0,4.0,4.0,3.0,5.0,0.0,20241007_24,小型,1400.0,3.0,,,S60,,,0.0,27.5,79.8,394,0.411,0.31,2065,0.427,1183,24.6,7.6,17.0,20.0,1.341,10,1.1,89.29523809523809,114.1,14.127345188894047,81.66000000000001,99.38666666666668,90.352,2.9396,,6.79,6.56,462.7866666666666,19.2,381.28,7.0,1.5,1,11.17,58.01228070175439,1102.2333333333331,,,,,,,2024-10-07,S60-36
20241007132602,2024-10-07 13:26:02,27,S60-36,756,1033,0,117,259,27,0,60,2.69,0.0,0.0,0.0,2254.69,5.5,0.0,0.27,0.58,,,,,,200.0,280.0,750.0,1100.0,4.0,5.0,3.0,5.0,0.0,20241007_27,小型,1400.0,3.0,,,S60,,,0.0,27.5,79.8,346,0.452,0.338,1789,0.423,1033,25.1,7.8,17.3,20.6,1.366,10,0.96,80.50714285714285,93.8,9.257825334924654,79.96000000000001,83.14666666666668,86.611,2.9396,,6.79,6.56,462.7866666666666,19.2,381.28,5.5,-1.5,1,-0.18,58.01228070175439,1102.2333333333331,,,,,,,2024-10-07,S60-36
20241007140241,2024-10-07 14:02:41,31,S60-36,886,1204,0,131,302,31,0,66,3.07,0.0,0.0,0.0,2623.07,6.0,0.0,0.23,0.5,,,,,,200.0,280.0,750.0,1100.0,4.0,4.0,3.0,5.0,0.0,20241007_31,小型,1521.0,4.0,,,S60,,,0.0,27.5,79.8,399,0.434,0.328,2090,0.424,1204,24.3,7.8,16.5,20.2,1.359,10,1.12,88.42962962962963,114.3,14.815577758132497,81.91999999999999,99.91071428571426,89.206,2.9396,,6.79,6.56,462.7866666666666,19.2,381.28,6.0,0.5,1,15.41,62.33396226415094,1100.194433962264,,,,,,,2024-10-07,S60-36
20241007142850,2024-10-07 14:28:50,33,S60-36,869,1184,0,133,296,30,0,67,3.04,0.0,0.0,0.0,2582.04,5.5,0.0,0.46,0.59,,,,,,200.0,280.0,750.0,1100.0,4.0,4.0,3.0,5.0,0.0,20241007_33,小型,1521.0,4.0,,,S60,,,0.0,27.5,79.8,393,0.449,0.338,2053,0.423,1184,24.7,7.6,17.0,20.4,1.362,10,1.1,82.21585365853659,109.5,11.595746376467735,79.34,86.01034482758621,78.191,2.9396,,6.79,6.56,462.7866666666666,19.2,381.28,5.5,-0.5,1,15.82,62.33396226415094,1100.194433962264,,,,,,,2024-10-07,S60-36
20241007145626,2024-10-07 14:56:26,36,S60-36,886,1205,0,132,302,30,0,69,3.09,0.0,0.0,0.0,2627.09,6.0,0.76,0.23,0.58,,,,,,200.0,280.0,750.0,1100.0,4.0,3.0,3.0,5.0,0.0,20241007_36,小型,1521.0,4.0,,,S60,,,0.0,27.5,79.8,401,0.437,0.329,2091,0.424,1205,24.7,7.5,17.2,20.3,1.36,10,1.12,86.16626506024097,115.5,13.692459248326886,82.52000000000001,93.1896551724138,83.205,2.9396,,6.79,6.56,462.7866666666666,19.2,381.28,6.0,0.5,1,16.41,62.33396226415094,1100.194433962264,,,,,,,2024-10-07,S60-36
20241007152622,2024-10-07 15:26:22,39,S60-36,899,1216,0,130,307,30,0,69,3.08,0.0,0.0,0.0,2654.08,6.5,1.56,0.22,0.58,,,,,,200.0,280.0,750.0,1100.0,4.0,4.0,3.0,5.0,0.0,20241007_39,小型,1653.0,2.0,,,S60,,,0.0,27.5,79.8,406,0.423,0.32,2115,0.425,1216,24.4,7.4,17.0,20.2,1.353,10,1.13,85.72222222222223,113.3,14.239988902756114,81.46,95.03214285714284,84.099,2.9396,,6.79,6.56,462.7866666666666,19.2,381.28,6.5,0.5,1,17.48,59.69479166666667,962.0810590277778,,,,,,,2024-10-07,S60-36
20241007155240,2024-10-07 15:52:40,42,S60-36,899,1216,0,129,308,28,0,70,3.06,0.0,0.0,0.0,2653.06,6.5,0.78,0.22,0.58,,,,,,200.0,280.0,750.0,1100.0,4.0,7.0,3.0,5.0,0.0,20241007_42,小型,1653.0,2.0,,,S60,,,0.0,27.5,79.8,406,0.419,0.318,2115,0.425,1216,24.1,6.9,17.2,20.2,1.353,10,1.13,90.682,113.8,14.768631487040365,87.06,100.49428571428572,88.933,2.9396,,6.79,6.56,462.7866666666666,19.2,381.28,6.5,0.0,0,16.48,59.69479166666667,962.0810590277778,,,,,,,2024-10-07,S60-36
20241007162037,2024-10-07 16:20:37,47,S60-36,581,789,0,81,196,21,0,45,1.98,0.0,0.0,0.0,1714.98,7.0,1.25,-0.17,1.02,,,,,,200.0,280.0,750.0,1100.0,6.0,4.0,1.0,9.0,0.0,20241007_47,小型,1653.0,2.0,,,S60,,,0.0,27.5,79.8,262,0.413,0.309,1370,0.424,789,25.2,8.0,17.2,20.0,1.358,10,0.73,74.6722891566265,85.6,8.27806381606801,67.08,78.96551724137932,108.172,2.9396,,6.79,6.56,462.7866666666666,19.2,381.28,7.0,0.5,1,-29.83,59.69479166666667,962.0810590277778,,,,,,,2024-10-07,S60-36
20241007162511,2024-10-07 16:25:11,48,S60-36,583,788,0,84,196,21,0,44,1.94,0.0,0.0,0.0,1717.94,6.5,1.2,0.69,0.9,,,,,,200.0,280.0,750.0,1100.0,6.0,4.0,1.0,9.0,0.0,20241007_48,小型,1653.0,2.0,,,S60,,,0.0,27.5,79.8,261,0.429,0.322,1371,0.425,788,24.9,8.0,16.9,20.1,1.352,10,0.73,72.64567901234568,83.5,6.8880115818201055,68.53999999999999,75.85,103.904,2.9396,,6.79,6.56,462.7866666666666,19.2,381.28,6.5,-0.5,1,-28.52,59.69479166666667,962.0810590277778,,,,,,,2024-10-07,S60-36
20241008074904,2024-10-08 07:49:04,1,S60-24,879,1185,0,123,299,29,0,67,2.5,0.0,0.0,0.0,2584.5,7.0,1.65,0.23,0.68,,,,,,200.0,280.0,750.0,1100.0,4.0,6.0,3.0,5.0,0.0,20241008_1,小型,855.0,1.0,,,S60,,,0.0,27.3,78.0,395,0.411,0.311,2064,0.426,1185,24.3,7.3,17.0,20.1,1.348,10,1.1,89.08045977011493,112.1,12.28594037194932,83.25999999999999,94.47741935483867,85.889,2.9396,,6.79,6.56,462.7866666666666,19.2,381.28,7.0,0.5,1,12.17,,,,,,,,,2024-10-08,S60-24
20241008081809,2024-10-08 08:18:09,4,S60-24,771,1047,0,115,261,28,0,58,2.34,0.0,0.0,0.0,2282.34,6.0,0.88,0.65,0.87,,,,,,200.0,280.0,750.0,1100.0,4.0,10.0,3.0,5.0,0.0,20241008_4,小型,855.0,1.0,,,S60,,,0.0,27.3,78.0,347,0.441,0.331,1818,0.424,1047,24.8,8.1,16.7,20.3,1.358,10,0.97,92.03510638297874,109.4,12.983940222909489,82.92,101.6060606060606,104.749,2.9396,,6.79,6.56,462.7866666666666,19.2,381.28,6.0,-1.0,1,-0.59,,,,,,,,,2024-10-08,S60-24
20241008085457,2024-10-08 08:54:57,7,S60-24,879,1206,0,140,305,27,0,69,2.85,0.0,0.0,0.0,2628.85,5.0,0.72,0.34,0.67,,,,,,200.0,280.0,750.0,1100.0,4.0,4.0,3.0,5.0,0.0,20241008_7,小型,955.0,4.0,,,S60,,,0.0,27.3,78.0,401,0.459,0.349,2085,0.422,1206,23.9,6.7,17.2,20.6,1.372,10,1.12,86.03414634146341,108.1,12.69936832990461,85.7,93.6,83.571,2.9396,,6.79,6.56,462.7866666666666,19.2,381.28,5.0,-1.0,1,16.18,,,,,,,,,2024-10-08,S60-24
20241008092202,2024-10-08 09:22:02,12,S60-24,856,1173,0,137,294,30,0,66,2.74,0.0,0.0,0.0,2558.74,5.0,0.74,0.35,0.6,,,,,,200.0,280.0,750.0,1100.0,4.0,6.0,3.0,5.0,0.0,20241008_12,小型,955.0,4.0,,,S60,,,0.0,27.3,78.0,390,0.466,0.351,2029,0.422,1173,24.6,7.7,16.9,20.6,1.37,10,1.09,84.13827160493827,109.0,12.463730768392404,82.26,91.675,84.106,2.9396,,6.79,6.56,462.7866666666666,19.2,381.28,5.0,0.0,0,13.18,,,,,,,,,2024-10-08,S60-24
20241008095243,2024-10-08 09:52:43,15,S60-31,873,1195,0,140,302,27,0,69,3.05,0.0,0.0,0.0,2609.05,5.0,0.72,0.58,0.59,,,,,,200.0,280.0,750.0,1100.0,4.0,6.0,3.0,5.0,0.0,20241008_15,小型,1055.0,2.0,,,S60,,,0.0,27.3,78.0,398,0.464,0.352,2068,0.422,1195,24.1,6.8,17.3,20.6,1.369,10,1.11,86.78390804597701,112.3,14.253782507168385,81.52000000000001,96.83548387096776,87.239,2.9396,,6.79,6.56,462.7866666666666,19.2,381.28,5.0,0.0,0,16.18,70.96190476190476,496.73333333333335,,,,,,,2024-10-08,S60-31
20241008102309,2024-10-08 10:23:09,18,S60-31,849,1163,0,133,292,29,0,67,2.98,0.0,0.0,0.0,2535.98,5.5,1.53,0.0,0.61,,,,,,200.0,280.0,750.0,1100.0,4.0,4.0,3.0,5.0,0.0,20241008_18,小型,1055.0,2.0,,,S60,,,0.0,27.3,78.0,388,0.455,0.343,2012,0.422,1163,24.7,7.5,17.3,20.6,1.37,10,1.08,79.44235294117648,105.1,11.728260253819183,75.55999999999999,81.69655172413795,75.645,2.9396,,6.79,6.56,462.7866666666666,19.2,381.28,5.5,0.5,1,15.82,70.96190476190476,496.73333333333335,,,,,,,2024-10-08,S60-31
20241008105019,2024-10-08 10:50:19,20,S60-31,876,1183,0,126,299,29,0,68,2.99,0.0,0.0,0.0,2583.99,6.5,0.8,0.34,0.51,,,,,,200.0,280.0,750.0,1100.0,4.0,7.0,3.0,5.0,0.0,20241008_20,小型,1200.0,3.0,,,S60,,,0.0,27.3,78.0,396,0.421,0.318,2059,0.425,1183,24.5,7.3,17.2,20.2,1.35,10,1.1,80.93103448275862,98.2,9.838457387082164,84.38000000000001,80.98709677419356,73.625,2.9396,,6.79,6.56,462.7866666666666,19.2,381.28,6.5,1.0,1,13.48,45.2611111111111,950.4833333333332,,,,,,,2024-10-08,S60-31
20241008112103,2024-10-08 11:21:03,21,S60-31,581,778,0,78,192,21,0,46,2.08,0.0,0.0,0.0,1698.08,7.5,1.3,0.87,1.04,,,,,,200.0,280.0,750.0,1100.0,11.0,0.0,3.0,11.0,0.0,20241008_21,小型,1200.0,3.0,,,S60,,,0.0,27.3,78.0,259,0.406,0.301,1359,0.428,778,25.9,8.1,17.8,19.9,1.339,10,0.72,75.56352941176472,86.3,6.470691336077005,69.03999999999999,77.27931034482756,107.332,2.9396,,6.79,6.56,462.7866666666666,19.2,381.28,7.5,1.0,1,-28.88,45.2611111111111,950.4833333333332,,,,,,,2024-10-08,S60-31
20241008112737,2024-10-08 11:27:37,22,S60-31,578,778,0,80,194,20,0,44,2.08,0.0,0.0,0.0,1696.08,7.0,1.27,0.7,1.04,,,,,,200.0,280.0,750.0,1100.0,11.0,0.0,3.0,11.0,0.0,20241008_22,小型,1200.0,3.0,,,S60,,,0.0,27.3,78.0,258,0.412,0.31,1356,0.426,778,24.8,7.8,17.1,20.0,1.346,10,0.72,74.5925925925926,86.4,7.757048213216633,68.44,79.35357142857143,110.213,2.9396,,6.79,6.56,462.7866666666666,19.2,381.28,7.0,-0.5,1,-30.83,45.2611111111111,950.4833333333332,,,,,,,2024-10-08,S60-31
20241008130233,2024-10-08 13:02:33,23,S60-31,865,1199,0,124,298,29,0,68,3.08,0.0,0.0,0.0,2586.08,7.0,1.64,0.58,0.59,,,,,,200.0,280.0,750.0,1100.0,4.0,2.0,3.0,5.0,0.0,20241008_23,小型,1354.0,1.0,,,S60,,,0.0,26.1,79.6,395,0.416,0.314,2064,0.419,1199,24.6,7.3,17.2,20.1,1.386,10,1.1,81.75903614457832,103.8,11.311770563791072,80.26,85.08275862068966,77.348,2.9396,,6.79,6.56,462.7866666666666,19.2,381.28,7.0,0.0,0,13.17,54.03859649122808,1032.1371929824566,,,,,,,2024-10-08,S60-31
20241008132629,2024-10-08 13:26:29,26,S60-31,756,1058,0,115,264,25,0,61,2.59,0.0,0.0,0.0,2281.59,6.0,0.88,0.53,0.67,,,,,,200.0,280.0,750.0,1100.0,4.0,4.0,3.0,5.0,0.0,20241008_26,小型,1354.0,1.0,,,S60,,,0.0,26.1,79.6,350,0.436,0.329,1814,0.417,1058,24.6,7.1,17.4,20.4,1.399,10,0.97,79.67777777777778,98.9,9.722368252871544,78.14,83.65714285714286,86.244,2.9396,,6.79,6.56,462.7866666666666,19.2,381.28,6.0,-1.0,1,-0.59,54.03859649122808,1032.1371929824566,,,,,,,2024-10-08,S60-31
20241008135247,2024-10-08 13:52:47,27,S60-31,866,1209,0,128,303,28,0,69,2.95,0.0,0.0,0.0,2605.95,6.5,0.79,0.23,0.5,,,,,,200.0,280.0,750.0,1100.0,4.0,3.0,3.0,5.0,0.0,20241008_27,小型,1515.0,4.0,,,S60,,,0.0,26.1,79.6,400,0.422,0.32,2075,0.417,1209,24.2,7.0,17.2,20.3,1.396,10,1.11,84.02048192771085,109.8,11.82270389879528,81.85999999999999,89.60000000000001,80.721,2.9396,,6.79,6.56,462.7866666666666,19.2,381.28,6.5,0.5,1,15.48,64.24056603773585,1140.2700471698113,,,,,,,2024-10-08,S60-31
20241008141733,2024-10-08 14:17:33,30,S60-31,854,1199,0,128,300,28,0,66,3.05,0.0,0.0,0.0,2578.05,6.5,1.59,-0.23,0.59,,,,,,200.0,280.0,750.0,1100.0,4.0,4.0,3.0,5.0,0.0,20241008_30,小型,1515.0,4.0,,,S60,,,0.0,26.1,79.6,394,0.427,0.325,2053,0.416,1199,23.9,7.1,16.8,20.3,1.404,10,1.1,85.70361445783132,111.2,12.670394729381764,82.79999999999998,90.01379310344828,81.831,2.9396,,6.79,6.56,462.7866666666666,19.2,381.28,6.5,0.0,0,15.48,64.24056603773585,1140.2700471698113,,,,,,,2024-10-08,S60-31
20241008144954,2024-10-08 14:49:54,33,S60-31,888,1244,0,132,308,30,0,68,3.03,0.0,0.0,0.0,2673.03,6.5,0.76,0.11,0.65,3.0,29.2,585.0,582.0,583.0,200.0,280.0,750.0,1100.0,4.0,3.0,3.0,5.0,0.0,20241008_33,小型,1515.0,4.0,,,S60,583.3,585.0,583.3333333333334,30.0,52.0,406,0.429,0.325,2132,0.417,1244,24.1,7.4,16.7,20.1,1.401,10,1.14,94.1818181818182,123.2,16.601119523137218,84.44,104.86451612903224,91.986,2.9396,,6.79,6.56,462.7866666666666,19.2,381.28,6.5,0.0,0,19.48,64.24056603773585,1140.2700471698113,,,,,,,2024-10-08,S60-31
20241008151844,2024-10-08 15:18:44,37,S60-31,884,1243,0,136,307,33,0,71,3.12,0.0,0.0,0.0,2677.12,6.0,0.74,0.11,0.57,,,,,,200.0,280.0,750.0,1100.0,4.0,3.0,3.0,5.0,0.0,20241008_37,小型,1540.0,2.0,,,S60,,,0.0,26.1,79.6,411,0.443,0.331,2127,0.416,1243,25.3,8.0,17.3,20.5,1.406,10,1.14,87.31234567901235,120.5,15.364785638194451,82.34,95.17142857142856,83.484,2.9396,,6.79,6.56,462.7866666666666,19.2,381.28,6.0,-0.5,1,20.41,59.33846153846154,1028.5333333333333,,,,,,,2024-10-08,S60-31
20241009091206,2024-10-09 09:12:06,7,S60-24,927,1285,0,132,320,31,0,71,2.9,0.0,0.0,0.0,2768.9,7.0,0.76,0.43,0.47,,,,,,200.0,280.0,750.0,1100.0,4.0,4.0,3.0,5.0,0.0,20241009_7,小型,1002.0,4.0,,,S60,,,0.0,26.1,75.1,422,0.412,0.313,2212,0.419,1285,24.2,7.3,16.8,20.0,1.386,10,1.18,93.95952380952382,123.8,17.998380344112572,87.22,109.65,92.924,2.9396,,6.79,6.56,429.09333333333336,17.2,343.6,7.0,1.0,1,21.17,68.33571428571429,478.35,,,,,,,2024-10-09,S60-24
20241009093444,2024-10-09 09:34:44,12,S60-24,900,1263,0,138,316,31,0,71,2.91,0.0,0.0,0.0,2721.91,6.0,0.73,0.11,0.48,,,,,,200.0,280.0,750.0,1100.0,4.0,5.0,3.0,5.0,0.0,20241009_12,小型,1002.0,4.0,,,S60,,,0.0,26.1,75.1,418,0.437,0.33,2163,0.416,1263,24.4,7.4,17.0,20.4,1.403,10,1.16,92.89512195121952,123.9,15.845734229685,85.6,102.32758620689656,88.213,2.9396,,6.79,6.56,429.09333333333336,17.2,343.6,6.0,-1.0,1,22.41,68.33571428571429,478.35,,,,,,,2024-10-09,S60-24
20241009100402,2024-10-09 10:04:02,17,S60-24,895,1254,0,132,312,31,0,72,2.9,0.0,0.0,0.0,2698.9,6.5,0.76,-0.11,0.56,,,,,,200.0,280.0,750.0,1100.0,4.0,10.0,3.0,5.0,0.0,20241009_17,小型,1110.0,2.0,,,S60,,,0.0,26.1,75.1,415,0.423,0.318,2149,0.416,1254,24.8,7.5,17.3,20.3,1.401,10,1.15,83.30246913580247,112.2,12.141551707009516,82.88000000000001,86.51071428571427,75.227,2.9396,,6.79,6.56,429.09333333333336,17.2,343.6,6.5,0.5,1,19.48,68.8,481.6,,,,,,,2024-10-09,S60-24
20241009103619,2024-10-09 10:36:19,21,S60-24,561,778,0,77,193,19,0,45,1.9,0.0,0.0,0.0,1674.9,7.5,1.32,0.54,1.04,,,,,,200.0,280.0,750.0,1100.0,6.0,3.0,1.0,9.0,0.0,20241009_21,小型,1110.0,2.0,,,S60,,,0.0,26.1,75.1,257,0.399,0.3,1339,0.419,778,24.9,7.4,17.5,20.0,1.387,10,0.71,72.27317073170731,84.6,7.045393734440235,66.08,73.56206896551724,103.609,2.9396,,6.79,6.56,429.09333333333336,17.2,343.6,7.5,1.0,1,-29.88,68.8,481.6,,,,,,,2024-10-09,S60-24
20241009104233,2024-10-09 10:42:33,22,S60-31,555,777,0,80,193,20,0,45,1.99,0.0,0.0,0.0,1671.99,7.0,1.27,0.0,0.91,,,,,,200.0,280.0,750.0,1100.0,6.0,3.0,1.0,9.0,0.0,20241009_22,小型,1110.0,2.0,,,S60,,,0.0,26.1,75.1,258,0.415,0.31,1332,0.417,777,25.2,7.8,17.4,20.2,1.4,10,0.71,68.86987951807228,80.4,6.941593423889975,62.92,69.15862068965518,97.407,2.9396,,6.79,6.56,429.09333333333336,17.2,343.6,7.0,-0.5,1,-30.83,68.8,481.6,,,,,,,2024-10-09,S60-31
20241009111052,2024-10-09 11:10:52,24,S60-31,747,1036,0,107,254,27,0,57,2.66,0.0,0.0,0.0,2230.66,7.0,1.9,0.54,0.58,,,,,,200.0,280.0,750.0,1100.0,4.0,7.0,3.0,5.0,0.0,20241009_24,小型,1140.0,1.0,,,S60,,,0.0,26.1,75.1,338,0.421,0.317,1783,0.419,1036,24.9,8.0,16.9,20.0,1.387,10,0.95,77.25121951219512,97.3,9.590076729803664,75.46,79.59655172413794,83.786,2.9396,,6.79,6.56,429.09333333333336,17.2,343.6,7.0,0.0,0,-3.83,60.77499999999999,425.425,,,,,,,2024-10-09,S60-31
20241009125954,2024-10-09 12:59:54,25,S60-31,889,1181,0,114,299,31,0,66,3.07,0.0,0.0,0.0,2583.07,8.0,1.79,0.34,0.34,,,,,,200.0,280.0,750.0,1100.0,4.0,4.0,3.0,5.0,0.0,20241009_25,小型,1353.0,3.0,,,S60,,,0.0,25.4,77.1,396,0.381,0.288,2070,0.429,1181,24.5,7.8,16.7,19.8,1.328,10,1.1,81.12098765432098,107.8,11.51740192806898,77.78,83.26785714285714,75.698,2.9396,,6.79,6.56,429.09333333333336,17.2,343.6,8.0,1.0,1,14.85,68.41363636363639,1307.8406818181822,,,,,,,2024-10-09,S60-31
20241009132522,2024-10-09 13:25:22,28,S60-31,770,1031,0,103,261,27,0,60,2.7,0.0,0.0,0.0,2254.7,7.5,0.98,0.13,0.39,,,,,,200.0,280.0,750.0,1100.0,4.0,5.0,3.0,5.0,0.0,20241009_28,小型,1353.0,3.0,,,S60,,,0.0,25.4,77.1,348,0.395,0.296,1801,0.428,1031,25.0,7.8,17.2,20.0,1.339,10,0.96,82.42592592592592,101.5,10.640706578434544,75.72,86.72500000000001,90.339,2.9396,,6.79,6.56,429.09333333333336,17.2,343.6,7.5,-0.5,1,-3.88,68.41363636363639,1307.8406818181822,,,,,,,2024-10-09,S60-31
20241009135148,2024-10-09 13:51:48,29,S60-31,891,1193,0,120,302,30,0,68,3.12,0.0,0.0,0.0,2607.12,7.5,1.69,0.22,0.42,,,,,,200.0,280.0,750.0,1100.0,4.0,6.0,3.0,5.0,0.0,20241009_29,小型,1515.0,4.0,,,S60,,,0.0,25.4,77.1,400,0.397,0.3,2084,0.428,1193,24.5,7.5,17.0,20.0,1.339,10,1.11,89.59878048780487,117.0,15.76312843394309,78.1,101.66206896551724,91.587,2.9396,,6.79,6.56,429.09333333333336,17.2,343.6,7.5,0.0,0,13.12,69.51428571428572,1233.8785714285716,,,,,,,2024-10-09,S60-31
20241009141907,2024-10-09 14:19:07,33,S60-36,870,1171,0,126,298,31,0,69,3.26,0.0,0.0,0.0,2568.26,6.5,1.61,0.58,0.43,,,,,,200.0,280.0,750.0,1100.0,4.0,4.0,3.0,5.0,0.0,20241009_33,小型,1515.0,4.0,,,S60,,,0.0,25.4,77.1,398,0.423,0.317,2041,0.426,1171,25.1,7.8,17.3,20.4,1.346,10,1.09,79.31234567901235,102.3,9.967866677616042,78.17999999999999,78.63571428571429,72.143,2.9396,,6.79,6.56,429.09333333333336,17.2,343.6,6.5,-1.0,1,13.48,69.51428571428572,1233.8785714285716,,,,,,,2024-10-09,S60-36
20241009144843,2024-10-09 14:48:43,38,S60-31,877,1171,0,118,298,30,0,65,3.03,0.0,0.0,0.0,2562.03,7.5,1.72,0.46,0.43,,,,,,200.0,280.0,750.0,1100.0,4.0,5.0,3.0,5.0,0.0,20241009_38,小型,1515.0,4.0,,,S60,,,0.0,25.4,77.1,393,0.396,0.3,2048,0.428,1171,24.2,7.6,16.5,20.0,1.335,10,1.09,86.29259259259258,114.2,12.666108932923551,80.42,90.54642857142856,83.07,2.9396,,6.79,6.56,429.09333333333336,17.2,343.6,7.5,1.0,1,11.12,69.51428571428572,1233.8785714285716,,,,,,,2024-10-09,S60-31
20241009151723,2024-10-09 15:17:23,42,S60-36,907,1203,0,112,303,32,0,67,3.47,0.0,0.0,0.0,2627.47,8.5,1.82,0.22,0.42,,,,,,200.0,280.0,750.0,1100.0,4.0,5.0,3.0,5.0,0.0,20241009_42,小型,1651.0,1.0,,,S60,,,0.0,25.4,77.1,402,0.37,0.279,2110,0.43,1203,24.6,8.0,16.7,19.6,1.326,10,1.12,91.16781609195402,113.7,15.087975681749834,78.32000000000001,102.63225806451614,91.636,2.9396,,6.79,6.56,429.09333333333336,17.2,343.6,8.5,1.0,1,22.56,53.9,870.4849999999999,,,,,,,2024-10-09,S60-36
20241009154543,2024-10-09 15:45:43,46,S60-36,875,1284,0,123,313,32,0,71,3.67,0.0,0.0,0.0,2701.67,8.0,1.65,0.0,0.47,,,,,,200.0,280.0,750.0,1100.0,4.0,4.0,3.0,5.0,0.0,20241009_46,小型,1651.0,1.0,,,S60,,,0.0,25.4,77.1,416,0.393,0.296,2159,0.405,1284,24.8,7.7,17.1,20.0,1.467,10,1.15,88.38690476190476,116.2,13.0290589120545,80.74,95.32666666666668,82.893,2.9396,,6.79,6.56,429.09333333333336,17.2,343.6,8.0,-0.5,1,23.85,53.9,870.4849999999999,,,,,,,2024-10-09,S60-36
20241009162315,2024-10-09 16:23:15,51,S60-36,567,828,0,79,202,19,0,44,2.4,0.0,0.0,0.0,1741.4,8.0,1.28,0.71,0.73,,,,,,200.0,280.0,750.0,1100.0,6.0,3.0,1.0,9.0,0.0,20241009_51,小型,1651.0,1.0,,,S60,,,0.0,25.4,77.1,265,0.391,0.298,1395,0.406,828,23.8,7.2,16.6,19.8,1.46,10,0.74,70.38292682926829,84.1,6.813702207693982,66.42,71.15862068965517,96.16,2.9396,,6.79,6.56,429.09333333333336,17.2,343.6,8.0,0.0,0,-20.15,53.9,870.4849999999999,,,,,,,2024-10-09,S60-36
20241009162725,2024-10-09 16:27:25,52,S60-36,566,828,0,79,200,20,0,46,2.39,0.0,0.0,0.0,1741.39,8.0,1.28,0.53,0.73,,,,,,200.0,280.0,750.0,1100.0,6.0,3.0,1.0,9.0,0.0,20241009_52,小型,1651.0,1.0,,,S60,,,0.0,25.4,77.1,266,0.395,0.297,1394,0.406,828,24.8,7.5,17.3,19.8,1.463,10,0.74,72.97469879518074,85.9,7.985043901826397,64.74000000000001,76.26896551724137,103.066,2.9396,,6.79,6.56,429.09333333333336,17.2,343.6,8.0,0.0,0,-20.15,53.9,870.4849999999999,,,,,,,2024-10-09,S60-36
20241014074950,2024-10-14 07:49:50,1,S60-24,825,1231,0,133,296,30,0,67,2.77,0.0,0.0,0.0,2584.77,6.0,0.76,0.61,0.74,,,,,,200.0,280.0,750.0,1100.0,4.0,4.0,3.0,5.0,0.0,20241014_1,小型,845.0,2.0,,,S60,,,0.0,27.9,72.7,393,0.449,0.338,2056,0.401,1231,24.7,7.6,17.0,20.4,1.492,10,1.1,94.5654761904762,127.6,17.888780030055678,80.8,105.31666666666666,95.742,2.9396,,6.61,6.56,413.92,18.1,318.44,6.0,-2.0,1,17.41,,,,,,,,,2024-10-14,S60-24
20241014081604,2024-10-14 08:16:04,4,S60-24,702,1065,0,128,257,24,0,56,2.43,0.0,0.0,0.0,2234.43,4.0,0.79,0.86,0.95,,,,,,200.0,280.0,750.0,1100.0,4.0,4.0,3.0,5.0,0.0,20241014_4,小型,845.0,2.0,,,S60,,,0.0,27.9,72.7,337,0.498,0.38,1767,0.397,1065,23.7,7.1,16.6,20.8,1.517,10,0.95,87.78488372093022,106.8,11.500571446286065,81.06,94.96666666666668,99.965,2.9396,,6.61,6.56,413.92,18.1,318.44,4.0,-2.0,1,-6.74,,,,,,,,,2024-10-14,S60-24
20241014084546,2024-10-14 08:45:46,7,S60-24,821,1251,0,150,304,30,0,67,2.83,0.0,0.0,0.0,2625.83,4.0,0.67,0.12,0.56,,,,,,200.0,280.0,750.0,1100.0,4.0,4.0,3.0,5.0,0.0,20241014_7,小型,942.0,4.0,,,S60,,,0.0,27.9,72.7,401,0.493,0.374,2072,0.396,1251,24.2,7.5,16.7,21.0,1.524,10,1.12,81.6470588235294,111.6,12.019548667608545,77.85999999999999,80.80689655172415,72.149,2.9396,,6.61,6.56,413.92,18.1,318.44,4.0,0.0,0,15.26,,,,,,,,,2024-10-14,S60-24
20241014091530,2024-10-14 09:15:30,12,S60-24,829,1251,0,142,303,32,0,68,2.85,0.0,0.0,0.0,2627.85,5.0,0.0,0.24,0.56,,,,,,200.0,280.0,750.0,1100.0,4.0,4.0,3.0,5.0,0.0,20241014_12,小型,942.0,4.0,,,S60,,,0.0,27.9,72.7,403,0.469,0.352,2080,0.399,1251,24.8,7.9,16.9,20.8,1.509,10,1.12,86.96585365853659,115.4,14.177431563392632,79.8,95.6793103448276,85.428,2.9396,,6.61,6.56,413.92,18.1,318.44,5.0,1.0,1,18.18,,,,,,,,,2024-10-14,S60-24
20241014094219,2024-10-14 09:42:19,15,S60-24,886,1316,0,146,321,31,0,69,3.0,0.0,0.0,0.0,2772.0,5.5,0.69,1.03,0.38,,,,,,200.0,280.0,750.0,1100.0,4.0,4.0,3.0,5.0,0.0,20241014_15,小型,1049.0,1.0,,,S60,,,0.0,27.9,72.7,421,0.455,0.347,2202,0.402,1316,23.8,7.4,16.4,20.5,1.485,10,1.18,92.9234693877551,119.0,14.467753030766977,84.3,99.42058823529412,84.255,2.9396,,6.61,6.56,413.92,18.1,318.44,5.5,0.5,1,28.82,,,,,,,,,2024-10-14,S60-24
20241014100724,2024-10-14 10:07:24,16,S60-31,549,817,0,91,199,19,0,44,2.16,0.0,0.0,0.0,1721.16,5.5,1.11,1.29,0.74,,,,,,200.0,280.0,750.0,1100.0,6.0,2.0,1.0,9.0,0.0,20241014_16,小型,1049.0,1.0,,,S60,,,0.0,27.9,72.7,262,0.457,0.347,1366,0.402,817,24.0,7.3,16.8,20.5,1.488,10,0.73,74.7037037037037,86.5,7.5191187499869985,66.86,77.11785714285715,105.641,2.9396,,6.61,6.56,413.92,18.1,318.44,5.5,0.0,0,-26.18,,,,,,,,,2024-10-14,S60-31
20241014101145,2024-10-14 10:11:45,17,S60-31,547,817,0,93,198,23,0,45,2.15,0.0,0.0,0.0,1725.15,5.0,1.09,1.3,0.74,,,,,,200.0,280.0,750.0,1100.0,6.0,2.0,1.0,9.0,0.0,20241014_17,小型,1049.0,1.0,,,S60,,,0.0,27.9,72.7,266,0.47,0.35,1364,0.401,817,25.6,8.6,16.9,20.8,1.494,10,0.73,73.54337349397589,85.6,7.177125524066936,67.74000000000001,75.54137931034482,103.481,2.9396,,6.61,6.56,413.92,18.1,318.44,5.0,-0.5,1,-30.82,,,,,,,,,2024-10-14,S60-31
20241014103918,2024-10-14 10:39:18,20,S60-31,502,751,0,86,182,18,0,38,1.96,0.0,0.0,0.0,1578.96,5.0,1.18,1.21,0.94,,,,,,200.0,280.0,750.0,1100.0,5.0,2.0,2.0,6.0,0.0,20241014_20,小型,1130.0,3.0,,,S60,,,0.0,27.9,72.7,238,0.473,0.361,1253,0.401,751,23.5,7.6,16.0,20.5,1.496,10,0.67,71.26024096385542,80.4,5.991619443555662,70.47999999999999,72.53103448275863,108.255,2.9396,,6.61,6.56,413.92,18.1,318.44,5.0,0.0,0,-37.82,,,,,,,,,2024-10-14,S60-31
20241014104347,2024-10-14 10:43:47,21,S60-31,498,752,0,86,182,20,0,42,1.99,0.0,0.0,0.0,1581.99,5.0,1.18,0.4,1.08,,,,,,200.0,280.0,750.0,1100.0,5.0,2.0,2.0,6.0,0.0,20241014_21,小型,1130.0,3.0,,,S60,,,0.0,27.9,72.7,244,0.473,0.352,1250,0.398,752,25.4,8.2,17.2,20.9,1.51,10,0.67,70.58765432098765,83.0,6.409548870241352,64.85999999999999,71.6892857142857,106.999,2.9396,,6.61,6.56,413.92,18.1,318.44,5.0,0.0,0,-37.82,,,,,,,,,2024-10-14,S60-31
20241014110533,2024-10-14 11:05:33,23,S60-31,512,763,0,87,184,18,0,43,2.03,0.0,0.0,0.0,1609.03,5.0,1.16,1.79,1.06,,,,,,200.0,280.0,750.0,1100.0,5.0,2.0,2.0,6.0,0.0,20241014_23,小型,1130.0,3.0,,,S60,,,0.0,27.9,72.7,245,0.473,0.355,1275,0.402,763,24.9,7.3,17.6,20.7,1.49,10,0.68,70.16987951807229,83.8,6.765909140057099,66.17999999999999,69.47241379310346,102.165,2.9396,,6.61,6.56,413.92,18.1,318.44,5.0,0.0,0,-36.82,,,,,,,,,2024-10-14,S60-31
20241014110848,2024-10-14 11:08:48,24,S60-31,501,751,0,86,180,21,0,41,1.89,0.0,0.0,0.0,1581.89,5.0,1.18,1.01,0.94,,,,,,200.0,280.0,750.0,1100.0,5.0,2.0,2.0,6.0,0.0,20241014_24,小型,1130.0,3.0,,,S60,,,0.0,27.9,72.7,242,0.478,0.355,1252,0.4,751,25.6,8.7,16.9,20.8,1.499,10,0.67,69.70975609756096,78.5,5.958548066640296,68.52000000000001,71.16896551724139,106.222,2.9396,,6.61,6.56,413.92,18.1,318.44,5.0,0.0,0,-37.82,,,,,,,,,2024-10-14,S60-31
20241014132516,2024-10-14 13:25:16,25,S60-31,885,1320,0,142,322,33,0,70,3.27,0.0,0.0,0.0,2775.27,6.0,0.71,0.45,0.69,,,,,,200.0,280.0,750.0,1100.0,4.0,3.0,3.0,5.0,0.0,20241014_25,小型,1440.0,2.0,,,S60,,,0.0,26.8,82.3,425,0.441,0.334,2205,0.401,1320,24.2,7.8,16.5,20.5,1.492,10,1.18,90.42771084337348,116.4,15.196863288057392,82.36,100.4793103448276,85.152,2.9396,,6.61,6.56,413.92,18.1,318.44,6.0,1.0,1,26.41,,,,,,,,,2024-10-14,S60-31
20241014135000,2024-10-14 13:50:00,28,S60-31,862,1296,0,148,317,32,0,70,3.34,0.0,0.0,0.0,2728.34,5.0,0.68,0.47,0.54,,,,,,200.0,280.0,750.0,1100.0,4.0,2.0,3.0,5.0,0.0,20241014_28,小型,1440.0,2.0,,,S60,,,0.0,26.8,82.3,419,0.467,0.353,2158,0.399,1296,24.3,7.6,16.7,20.8,1.503,10,1.16,84.81728395061727,113.9,13.317590614806027,78.5,92.0785714285714,79.378,2.9396,,6.61,6.56,413.92,18.1,318.44,5.0,-1.0,1,24.18,,,,,,,,,2024-10-14,S60-31
20241014141514,2024-10-14 14:15:14,29,S60-31,869,1297,0,141,317,30,0,70,3.33,0.0,0.0,0.0,2727.33,6.0,1.44,0.35,0.62,,,,,,200.0,280.0,750.0,1100.0,4.0,3.0,3.0,5.0,0.0,20241014_29,小型,1440.0,2.0,,,S60,,,0.0,26.8,82.3,417,0.445,0.338,2166,0.401,1297,24.0,7.2,16.8,20.5,1.493,10,1.16,89.410843373494,114.3,13.812924034144926,84.06000000000002,98.02413793103446,84.504,2.9396,,6.61,6.56,413.92,18.1,318.44,6.0,1.0,1,25.41,,,,,,,,,2024-10-14,S60-31
20241014144028,2024-10-14 14:40:28,33,S60-31,869,1296,0,141,318,31,0,71,3.32,0.0,0.0,0.0,2729.32,6.0,1.44,0.35,0.54,,,,,,200.0,280.0,750.0,1100.0,4.0,4.0,3.0,5.0,0.0,20241014_33,小型,1607.0,1.0,,,S60,,,0.0,26.8,82.3,420,0.443,0.336,2165,0.401,1296,24.3,7.4,16.9,20.6,1.491,10,1.16,87.15434782608695,115.3,13.514890443695943,84.28,92.90909090909092,80.094,2.9396,,6.61,6.56,413.92,18.1,318.44,6.0,0.0,0,25.41,,,,,,,,,2024-10-14,S60-31
20241014150903,2024-10-14 15:09:03,34,S60-31,887,1318,0,139,317,34,0,71,3.38,0.0,0.0,0.0,2769.38,6.5,1.46,0.23,0.53,,,,,,200.0,280.0,750.0,1100.0,4.0,3.0,3.0,5.0,0.0,20241014_34,小型,1607.0,1.0,,,S60,,,0.0,26.8,82.3,422,0.438,0.329,2205,0.402,1318,24.9,8.1,16.8,20.3,1.486,10,1.18,91.844578313253,116.2,15.67350809957622,83.72,104.13448275862068,88.25,2.9396,,6.61,6.56,413.92,18.1,318.44,6.5,0.5,1,26.48,,,,,,,,,2024-10-14,S60-31
20241014153343,2024-10-14 15:33:43,39,S60-31,549,817,0,88,198,21,0,45,2.15,0.0,0.0,0.0,1720.15,6.0,1.15,0.73,0.74,,,,,,200.0,280.0,750.0,1100.0,6.0,2.0,1.0,9.0,0.0,20241014_39,小型,1607.0,1.0,,,S60,,,0.0,26.8,82.3,264,0.444,0.333,1366,0.402,817,25.0,8.0,17.0,20.5,1.488,10,0.73,73.57590361445783,85.5,7.310672020293359,66.1,75.08965517241379,102.863,2.9396,,6.61,6.56,413.92,18.1,318.44,6.0,-0.5,1,-27.59,,,,,,,,,2024-10-14,S60-31
20241014153737,2024-10-14 15:37:37,40,S60-31,538,806,0,90,196,21,0,44,2.15,0.0,0.0,0.0,1697.15,5.5,1.12,0.56,0.75,,,,,,200.0,280.0,750.0,1100.0,6.0,2.0,1.0,9.0,0.0,20241014_40,小型,1607.0,1.0,,,S60,,,0.0,26.8,82.3,261,0.459,0.345,1344,0.4,806,24.9,8.0,16.9,20.7,1.498,10,0.72,72.85952380952382,84.6,7.255590932049755,66.25999999999999,74.23666666666666,103.106,2.9396,,6.61,6.56,413.92,18.1,318.44,5.5,-0.5,1,-27.18,,,,,,,,,2024-10-14,S60-31
20241014161121,2024-10-14 16:11:21,47,S60-31,501,751,0,84,179,22,0,41,1.97,0.0,0.0,0.0,1579.97,5.5,1.2,0.6,0.94,,,,,,200.0,280.0,750.0,1100.0,5.0,2.0,1.0,6.0,0.0,20241014_47,小型,1657.0,3.0,,,S60,,,0.0,26.8,82.3,242,0.469,0.347,1252,0.4,751,26.0,9.1,16.9,20.7,1.499,10,0.67,67.7432098765432,78.5,5.695676035306232,65.24000000000001,67.775,101.157,2.9396,,6.61,6.56,413.92,18.1,318.44,5.5,0.0,0,-33.18,,,,,,,,,2024-10-14,S60-31
20241014161438,2024-10-14 16:14:38,48,S60-31,506,752,0,82,182,20,0,39,1.96,0.0,0.0,0.0,1582.96,6.0,1.23,1.2,1.08,,,,,,200.0,280.0,750.0,1100.0,5.0,2.0,1.0,6.0,0.0,20241014_48,小型,1657.0,3.0,,,S60,,,0.0,26.8,82.3,241,0.451,0.34,1258,0.402,752,24.5,8.3,16.2,20.4,1.486,10,0.67,71.04444444444444,79.6,5.7684754174717,69.38000000000001,71.74642857142858,107.084,2.9396,,6.61,6.56,413.92,18.1,318.44,6.0,0.5,1,-33.59,,,,,,,,,2024-10-14,S60-31
20241014163523,2024-10-14 16:35:23,52,S60-31,503,752,0,82,179,22,0,41,1.97,0.0,0.0,0.0,1580.97,6.0,1.23,0.6,1.08,,,,,,200.0,280.0,750.0,1100.0,5.0,2.0,0.0,6.0,0.0,20241014_52,小型,1657.0,3.0,,,S60,,,0.0,26.8,82.3,242,0.458,0.339,1255,0.401,752,26.0,9.1,16.9,20.5,1.495,10,0.67,69.41481481481482,77.4,5.098780079493504,67.6,69.97142857142858,104.435,2.9396,,6.61,6.56,413.92,18.1,318.44,6.0,0.0,0,-33.59,,,,,,,,,2024-10-14,S60-31
20241014163839,2024-10-14 16:38:39,53,S60-31,504,753,0,82,183,20,0,42,1.96,0.0,0.0,0.0,1585.96,6.0,1.23,0.8,1.21,,,,,,200.0,280.0,750.0,1100.0,5.0,2.0,0.0,6.0,0.0,20241014_53,小型,1657.0,3.0,,,S60,,,0.0,26.8,82.3,245,0.448,0.335,1257,0.401,753,25.3,8.2,17.1,20.6,1.494,10,0.67,70.35,81.5,6.021592245472265,66.26,72.0,107.463,2.9396,,6.61,6.56,413.92,18.1,318.44,6.0,0.0,0,-33.59,,,,,,,,,2024-10-14,S60-31
20241015074908,2024-10-15 07:49:08,1,S60-24,830,1230,0,125,299,30,0,64,2.76,0.0,0.0,0.0,2580.76,7.0,0.81,0.24,0.65,,,,,,200.0,280.0,750.0,1100.0,4.0,2.0,3.0,5.0,0.0,20241015_1,小型,838.0,4.0,,,S60,,,0.0,27.7,77.1,393,0.418,0.318,2060,0.403,1230,23.9,7.6,16.3,20.1,1.482,10,1.1,92.80714285714286,127.5,16.275739948904132,81.2,101.91666666666666,92.652,2.9396,,6.61,6.56,413.92,18.1,318.44,7.0,1.0,1,14.17,,,,,,,,,2024-10-15,S60-24
20241015081334,2024-10-15 08:13:34,4,S60-24,714,1076,0,123,260,27,0,57,2.41,0.0,0.0,0.0,2259.41,5.0,0.82,0.56,0.84,,,,,,200.0,280.0,750.0,1100.0,4.0,2.0,3.0,5.0,0.0,20241015_4,小型,838.0,4.0,,,S60,,,0.0,27.7,77.1,344,0.473,0.358,1790,0.399,1076,24.4,7.8,16.6,20.7,1.507,10,0.96,85.5132530120482,108.1,10.536703161534833,80.62,88.0103448275862,91.677,2.9396,,6.61,6.56,413.92,18.1,318.44,5.0,-2.0,1,-0.82,,,,,,,,,2024-10-15,S60-24
20241015084554,2024-10-15 08:45:54,7,S60-24,835,1275,0,146,309,30,0,68,2.87,0.0,0.0,0.0,2665.87,5.0,0.69,-0.95,0.63,,,,,,200.0,280.0,750.0,1100.0,4.0,2.0,3.0,5.0,0.0,20241015_7,小型,940.0,1.0,,,S60,,,0.0,27.7,77.1,407,0.472,0.359,2110,0.396,1275,24.1,7.4,16.7,20.8,1.527,10,1.14,88.20352941176472,112.3,12.002366894603096,83.84,90.03793103448275,78.981,2.9396,,6.61,6.56,413.92,18.1,318.44,5.0,0.0,0,22.18,,,,,,,,,2024-10-15,S60-24
20241015091327,2024-10-15 09:13:27,12,S60-31,869,1242,0,132,309,31,0,68,3.18,0.0,0.0,0.0,2654.18,6.5,1.54,0.0,0.57,,,,,,200.0,280.0,750.0,1100.0,4.0,2.0,3.0,5.0,0.0,20241015_12,小型,940.0,1.0,,,S60,,,0.0,27.7,77.1,408,0.427,0.324,2111,0.412,1242,24.3,7.6,16.7,20.4,1.429,10,1.13,89.22926829268293,112.6,13.73813890016454,87.22,97.28965517241376,86.097,2.9396,,6.61,6.56,413.92,18.1,318.44,6.5,1.5,1,19.48,,,,,,,,,2024-10-15,S60-31
20241015093858,2024-10-15 09:38:58,15,S60-24,914,1297,0,129,323,32,0,73,2.96,0.0,0.0,0.0,2770.96,7.5,1.57,-0.22,0.54,,,,,,200.0,280.0,750.0,1100.0,4.0,3.0,3.0,5.0,0.0,20241015_15,小型,1034.0,3.0,,,S60,,,0.0,27.7,77.1,428,0.399,0.301,2211,0.413,1297,24.5,7.5,17.1,20.1,1.419,10,1.18,91.07176470588236,118.6,16.522708877497028,82.6,101.80689655172412,86.277,2.9396,,6.61,6.56,413.92,18.1,318.44,7.5,1.0,1,22.12,64.14500000000001,449.0150000000001,,,,,,,2024-10-15,S60-24
20241015100251,2024-10-15 10:02:51,16,S60-24,565,807,0,85,198,20,0,46,1.91,0.0,0.0,0.0,1722.91,6.5,1.19,0.71,1.13,,,,,,200.0,280.0,750.0,1100.0,6.0,2.0,1.0,9.0,0.0,20241015_16,小型,1034.0,3.0,,,S60,,,0.0,27.7,77.1,264,0.429,0.322,1372,0.412,807,25.0,7.6,17.4,20.3,1.428,10,0.73,73.86219512195122,85.5,6.572905216593166,70.34,74.31379310344828,101.8,2.9396,,6.61,6.56,413.92,18.1,318.44,6.5,-1.0,1,-27.52,64.14500000000001,449.0150000000001,,,,,,,2024-10-15,S60-24
20241015100654,2024-10-15 10:06:54,17,S60-24,561,808,0,87,200,20,0,44,1.92,0.0,0.0,0.0,1721.92,6.0,1.16,0.36,1.25,,,,,,200.0,280.0,750.0,1100.0,6.0,2.0,1.0,9.0,0.0,20241015_17,小型,1034.0,3.0,,,S60,,,0.0,27.7,77.1,264,0.435,0.33,1369,0.41,808,24.2,7.6,16.7,20.4,1.44,10,0.73,73.26097560975609,86.6,7.591615337886234,67.28,75.25517241379309,103.089,2.9396,,6.61,6.56,413.92,18.1,318.44,6.0,-0.5,1,-28.59,64.14500000000001,449.0150000000001,,,,,,,2024-10-15,S60-24
