Repository: Vincent626/concrete-strength-analysis

# 🎯 S60 & M60 混凝土強度預測模型訓練成果報告

> **更新日期**: 2026-02-04  
> **專案目標**: 建立 S60/M60 混凝土 28 天抗壓強度預測模型

---

## 📋 摘要

本專案針對 S60（小型）與 M60（中型）離心混凝土管配比，建立機器學習預測模型。透過配料特徵分析，預測 28 天抗壓強度，並識別影響強度的關鍵因素。

### 主要成果

| 模型 | 樣本數 | R² | MAE (kgf/cm²) | 狀態 |
|:---|---:|---:|---:|:---|
| **S60** | 46 | **0.360** | 28 | ✅ 可用 |
| **M60** | 52 | **0.206** | 25 | ✅ 可用 |

---

## 📈 模型效能比較
> **說明**：S60 模型 R²=0.360，M60 模型 R²=0.206，兩者皆具有預測能力。S60 表現較佳，預測誤差約 28 kgf/cm²。

---

## 📊 強度分布比較
> **說明**：S60 與 M60 的強度分布相似，平均約 605 kgf/cm²，皆高於設計強度 510 kgf/cm²（紅色虛線）。

---

File: S60_M60_dataset_v9_shared.csv (part 85 of 138)
match_key,日期及時間,序,配比 ,耗用骨材1,耗用骨材2,耗用骨材3,耗用水,耗用泥料1,耗用泥料2,耗用泥料3,耗用泥料4,耗用藥劑1,耗用藥劑2,耗用藥劑3,耗用藥劑4,耗用小計,表面水骨材1,誤差%水,誤差%骨材1,誤差%骨材2,坍度(cm),混凝土溫度(℃),試體1強度(X1),試體2強度(X2),試體3強度(X3),加料轉速,慢速轉速,中速轉速,高速轉速,加料時間,慢速時間,中速時間,高速時間,總降水量,cp_key,類型,入池,蒸養池,離心開始,離心結束,母體,平均強度,強度_原始,強度_修正,環境溫度,環境濕度,膠結料總量,水灰比,水膠比,骨材總量,砂石比,粗骨材總量,水泥取代率,矽灰取代率,爐石取代率,漿體比例,粗細骨材比,月份,拌合米數,平均電流,最大電流,電流標準差,最終電流,穩定階段平均電流,單位體積穩定電流,砂_FM,砂_Mud,六分_FM,三分_FM,水泥砂漿_28天平均強度,水泥_流動性,水泥砂漿_7天平均強度,設定扣水率(%),扣水率_變動幅度,扣水率_是否變更,水量微調偏離度,蒸養實際平均溫度,蒸養實際總積溫,蒸養實際階段1溫度,蒸養實際階段2溫度,蒸養實際階段3溫度,實際離心平均轉速,實際離心平均電流,實際離心總能量,日期,配比
20241015103511,2024-10-15 10:35:11,20,S60-24,523,749,0,79,185,17,0,43,1.79,0.0,0.0,0.0,1597.79,6.5,1.28,0.0,0.81,,,,,,200.0,280.0,750.0,1100.0,5.0,1.0,2.0,6.0,0.0,20241015_20,小型,1123.0,2.0,,,S60,,,0.0,27.7,77.1,245,0.427,0.322,1272,0.411,749,24.5,6.9,17.6,20.3,1.432,10,0.68,73.6170731707317,83.5,6.466985667897555,70.68,75.24482758620691,110.654,2.9396,,6.61,6.56,413.92,18.1,318.44,6.5,0.5,1,-33.52,69.86428571428571,489.05,,,,,,,2024-10-15,S60-24
20241015103817,2024-10-15 10:38:17,21,S60-24,515,739,0,81,182,18,0,40,1.77,0.0,0.0,0.0,1576.77,6.0,1.25,0.39,0.96,,,,,,200.0,280.0,750.0,1100.0,5.0,1.0,2.0,6.0,0.0,20241015_21,小型,1123.0,2.0,,,S60,,,0.0,27.7,77.1,240,0.445,0.338,1254,0.411,739,24.2,7.5,16.7,20.4,1.435,10,0.67,69.49146341463415,79.5,5.590217963801399,69.74,69.8655172413793,104.277,2.9396,,6.61,6.56,413.92,18.1,318.44,6.0,-0.5,1,-34.59,69.86428571428571,489.05,,,,,,,2024-10-15,S60-24
20241015105720,2024-10-15 10:57:20,24,S60-24,516,740,0,79,183,20,0,41,1.82,0.0,0.0,0.0,1580.82,6.5,1.28,0.19,1.09,,,,,,200.0,280.0,750.0,1100.0,5.0,3.0,2.0,6.0,0.0,20241015_24,小型,1123.0,2.0,,,S60,,,0.0,27.7,77.1,244,0.432,0.324,1256,0.411,740,25.0,8.2,16.8,20.5,1.434,10,0.67,69.87901234567902,78.7,6.150312971046504,69.0,70.70357142857144,105.528,2.9396,,6.61,6.56,413.92,18.1,318.44,6.5,0.5,1,-33.52,69.86428571428571,489.05,,,,,,,2024-10-15,S60-24
20241015110014,2024-10-15 11:00:14,25,S60-24,514,740,0,79,182,19,0,41,1.78,0.0,0.0,0.0,1576.78,6.5,1.28,-0.19,1.09,,,,,,200.0,280.0,750.0,1100.0,5.0,3.0,2.0,6.0,0.0,20241015_25,小型,1123.0,2.0,,,S60,,,0.0,27.7,77.1,242,0.434,0.326,1254,0.41,740,24.8,7.9,16.9,20.4,1.44,10,0.67,71.9578313253012,82.3,6.974447691255191,67.46000000000001,74.92068965517241,111.822,2.9396,,6.61,6.56,413.92,18.1,318.44,6.5,0.0,0,-33.52,69.86428571428571,489.05,,,,,,,2024-10-15,S60-24
20241015125943,2024-10-15 12:59:43,26,S60-31,915,1297,0,129,322,33,0,73,3.4,0.0,0.0,0.0,2772.4,7.5,1.57,-0.11,0.54,,,,,,200.0,280.0,750.0,1100.0,4.0,2.0,3.0,5.0,0.0,20241015_26,小型,1412.0,4.0,,,S60,,,0.0,26.8,84.1,428,0.401,0.301,2212,0.414,1297,24.8,7.7,17.1,20.1,1.417,10,1.18,92.9888888888889,123.6,18.11349064122861,84.67999999999999,106.6516129032258,90.383,2.9396,,6.61,6.56,413.92,18.1,318.44,7.5,1.0,1,22.12,65.38407079646018,1229.220530973451,,,,,,,2024-10-15,S60-31
20241015132519,2024-10-15 13:25:19,29,S60-31,881,1274,0,144,316,33,0,70,3.31,0.0,0.0,0.0,2721.31,5.5,1.41,-0.34,0.47,,,,,,200.0,280.0,750.0,1100.0,4.0,2.0,3.0,5.0,0.0,20241015_29,小型,1412.0,4.0,,,S60,,,0.0,26.8,84.1,419,0.456,0.344,2155,0.409,1274,24.6,7.9,16.7,20.7,1.446,10,1.16,87.93563218390803,118.7,14.27670699185838,87.08,94.05483870967744,81.082,2.9396,,6.61,6.56,413.92,18.1,318.44,5.5,-2.0,1,26.82,65.38407079646018,1229.220530973451,,,,,,,2024-10-15,S60-31
20241015134844,2024-10-15 13:48:44,30,S60-31,893,1288,0,146,318,32,0,72,3.33,0.0,0.0,0.0,2752.33,5.5,1.39,0.22,0.7,5.0,30.8,539.0,534.0,547.0,200.0,280.0,750.0,1100.0,4.0,3.0,3.0,5.0,0.0,20241015_30,小型,1412.0,4.0,,,S60,540.0,539.0,540.0,30.0,54.0,422,0.459,0.346,2181,0.409,1288,24.6,7.6,17.1,20.7,1.442,10,1.17,85.44698795180722,110.0,12.057206387357096,84.2,90.4379310344828,77.297,2.9396,,6.61,6.56,413.92,18.1,318.44,5.5,0.0,0,28.82,65.38407079646018,1229.220530973451,,,,,,,2024-10-15,S60-31
20241015144617,2024-10-15 14:46:17,35,S60-31,867,1255,0,141,311,32,0,68,3.26,0.0,0.0,0.0,2677.26,5.5,0.71,-0.12,0.72,,,,,,200.0,280.0,750.0,1100.0,4.0,3.0,3.0,5.0,0.0,20241015_35,小型,1615.0,1.0,,,S60,,,0.0,26.8,84.1,411,0.453,0.343,2122,0.409,1255,24.3,7.8,16.5,20.6,1.448,10,1.14,82.99506172839507,111.9,12.168182566492757,79.32,84.23928571428571,73.894,2.9396,,6.61,6.56,413.92,18.1,318.44,5.5,0.0,0,23.82,61.66199999999999,1032.8384999999998,,,,,,,2024-10-15,S60-31
20241015151638,2024-10-15 15:16:38,40,S60-31,863,1232,0,130,305,33,0,69,3.2,0.0,0.0,0.0,2635.2,6.5,1.56,0.12,0.65,,,,,,200.0,280.0,750.0,1100.0,4.0,3.0,3.0,5.0,0.0,20241015_40,小型,1615.0,1.0,,,S60,,,0.0,26.8,84.1,407,0.426,0.319,2095,0.412,1232,25.1,8.1,17.0,20.4,1.428,10,1.12,81.02209302325582,106.4,11.467906696138868,82.74,84.51333333333334,75.458,2.9396,,6.61,6.56,413.92,18.1,318.44,6.5,1.0,1,17.48,61.66199999999999,1032.8384999999998,,,,,,,2024-10-15,S60-31
20241015154257,2024-10-15 15:42:57,45,S60-31,564,805,0,82,198,22,0,45,2.14,0.0,0.0,0.0,1718.14,7.0,1.23,0.0,0.88,,,,,,200.0,280.0,750.0,1100.0,6.0,3.0,1.0,9.0,0.0,20241015_45,小型,1615.0,1.0,,,S60,,,0.0,26.8,84.1,265,0.414,0.309,1369,0.412,805,25.3,8.3,17.0,20.2,1.427,10,0.73,73.66829268292683,85.9,7.431916636369549,68.2,77.59310344827585,106.292,2.9396,,6.61,6.56,413.92,18.1,318.44,7.0,0.5,1,-28.83,61.66199999999999,1032.8384999999998,,,,,,,2024-10-15,S60-31
20241015154629,2024-10-15 15:46:29,46,S60-31,563,807,0,85,200,22,0,46,2.18,0.0,0.0,0.0,1725.18,6.5,1.19,0.36,1.13,,,,,,200.0,280.0,750.0,1100.0,6.0,3.0,1.0,9.0,0.0,20241015_46,小型,1615.0,1.0,,,S60,,,0.0,26.8,84.1,268,0.425,0.317,1370,0.411,807,25.4,8.2,17.2,20.5,1.433,10,0.73,71.91666666666667,85.0,7.579104001154586,64.72,74.27333333333333,101.744,2.9396,,6.61,6.56,413.92,18.1,318.44,6.5,-0.5,1,-27.52,61.66199999999999,1032.8384999999998,,,,,,,2024-10-15,S60-31
20241015161533,2024-10-15 16:15:33,51,S60-31,521,741,0,79,183,20,0,42,1.99,0.0,0.0,0.0,1587.99,6.5,1.28,1.16,1.23,,,,,,200.0,280.0,750.0,1100.0,5.0,2.0,2.0,6.0,0.0,20241015_51,小型,1703.0,2.0,,,S60,,,0.0,26.8,84.1,245,0.432,0.322,1262,0.413,741,25.3,8.2,17.1,20.4,1.422,10,0.67,67.22560975609755,76.1,5.277975659968687,65.74000000000001,66.76206896551723,99.645,2.9396,,6.61,6.56,413.92,18.1,318.44,6.5,0.0,0,-33.52,58.96041666666665,940.418645833333,,,,,,,2024-10-15,S60-31
20241015161856,2024-10-15 16:18:56,52,S60-31,513,740,0,79,182,19,0,40,2.01,0.0,0.0,0.0,1575.01,6.5,1.28,-0.39,1.09,,,,,,200.0,280.0,750.0,1100.0,5.0,2.0,2.0,6.0,0.0,20241015_52,小型,1703.0,2.0,,,S60,,,0.0,26.8,84.1,241,0.434,0.328,1253,0.409,740,24.5,7.9,16.6,20.3,1.442,10,0.67,68.60487804878048,77.9,5.824734945064011,67.53999999999999,69.91379310344827,104.349,2.9396,,6.61,6.56,413.92,18.1,318.44,6.5,0.0,0,-33.52,58.96041666666665,940.418645833333,,,,,,,2024-10-15,S60-31
20241015164113,2024-10-15 16:41:13,54,S60-31,518,741,0,79,183,19,0,42,1.97,0.0,0.0,0.0,1583.97,6.5,1.28,0.58,1.23,,,,,,200.0,280.0,750.0,1100.0,5.0,2.0,2.0,6.0,0.0,20241015_54,小型,1703.0,2.0,,,S60,,,0.0,26.8,84.1,244,0.432,0.324,1259,0.411,741,25.0,7.8,17.2,20.4,1.431,10,0.67,66.27951807228916,76.6,5.204186429621032,66.67999999999999,63.26551724137931,94.426,2.9396,,6.61,6.56,413.92,18.1,318.44,6.5,0.0,0,-33.52,58.96041666666665,940.418645833333,,,,,,,2024-10-15,S60-31
20241015164422,2024-10-15 16:44:22,55,S60-31,509,730,0,75,180,19,0,40,1.95,0.0,0.0,0.0,1554.95,7.0,1.35,-0.2,1.25,,,,,,200.0,280.0,750.0,1100.0,5.0,2.0,2.0,6.0,0.0,20241015_55,小型,1703.0,2.0,,,S60,,,0.0,26.8,84.1,239,0.417,0.314,1239,0.411,730,24.7,7.9,16.7,20.2,1.434,10,0.66,67.8395061728395,77.0,5.65778561168057,66.08,68.45000000000002,103.712,2.9396,,6.61,6.56,413.92,18.1,318.44,7.0,0.5,1,-35.83,58.96041666666665,940.418645833333,,,,,,,2024-10-15,S60-31
20241016074827,2024-10-16 07:48:27,1,S60-24,841,1214,0,131,299,31,0,65,2.77,0.0,0.0,0.0,2583.77,6.0,0.77,-0.12,1.0,,,,,,230.0,280.0,750.0,1100.0,5.0,4.0,2.0,6.0,0.0,20241016_1,小型,850.0,3.0,,,S60,,,0.0,27.8,79.9,395,0.438,0.332,2055,0.409,1214,24.3,7.8,16.5,20.4,1.444,10,1.1,85.5891304347826,113.6,10.692108594677574,82.1,85.0939393939394,77.358,2.9396,,6.61,6.56,413.92,18.1,318.44,6.0,-1.0,1,15.41,,,,,,,,,2024-10-16,S60-24
20241016081516,2024-10-16 08:15:16,4,S60-24,713,1036,0,119,256,25,0,56,2.4,0.0,0.0,0.0,2207.4,5.0,0.85,0.0,0.88,,,,,,230.0,280.0,750.0,1100.0,5.0,6.0,2.0,6.0,0.0,20241016_4,小型,850.0,3.0,,,S60,,,0.0,27.8,79.9,337,0.465,0.353,1749,0.408,1036,24.0,7.4,16.6,20.7,1.453,10,0.94,81.74939759036144,101.4,9.18480113700124,80.22,83.44827586206897,88.775,2.9396,,6.61,6.56,413.92,18.1,318.44,5.0,-1.0,1,-4.82,,,,,,,,,2024-10-16,S60-24
20241016084833,2024-10-16 08:48:33,7,S60-24,862,1244,0,139,308,30,0,68,2.83,0.0,0.0,0.0,2653.83,5.5,0.72,0.12,0.73,,,,,,230.0,280.0,750.0,1100.0,5.0,4.0,2.0,6.0,0.0,20241016_7,小型,945.0,1.0,,,S60,,,0.0,27.8,79.9,406,0.451,0.342,2106,0.409,1244,24.1,7.4,16.7,20.6,1.443,10,1.13,84.65180722891566,107.1,11.27853662051016,84.7,89.41379310344827,79.127,2.9396,,6.61,6.56,413.92,18.1,318.44,5.5,0.5,1,21.82,,,,,,,,,2024-10-16,S60-24
20241016091635,2024-10-16 09:16:35,12,S60-24,786,1134,0,127,276,31,0,63,2.65,0.0,0.0,0.0,2419.65,5.5,0.79,0.13,0.71,,,,,,230.0,280.0,750.0,1100.0,4.0,2.0,3.0,5.0,0.0,20241016_12,小型,945.0,1.0,,,S60,,,0.0,27.8,79.9,370,0.46,0.343,1920,0.409,1134,25.4,8.4,17.0,20.6,1.443,10,1.03,78.80000000000001,100.9,10.20337765951308,76.96000000000001,79.89655172413794,77.569,2.9396,,6.61,6.56,413.92,18.1,318.44,5.5,0.0,0,9.82,,,,,,,,,2024-10-16,S60-24
20241016094407,2024-10-16 09:44:07,15,S60-24,906,1299,0,137,321,32,0,72,3.0,0.0,0.0,0.0,2770.0,6.5,0.74,-0.11,0.7,,,,,,230.0,280.0,750.0,1100.0,6.0,2.0,1.0,5.0,0.0,20241016_15,小型,1038.0,2.0,,,S60,,,0.0,27.8,79.9,425,0.427,0.322,2205,0.411,1299,24.5,7.5,16.9,20.3,1.434,10,1.18,82.86144578313252,114.7,12.05559242646684,81.85999999999999,83.96551724137932,71.157,2.9396,,6.61,6.56,413.92,18.1,318.44,6.5,1.0,1,24.48,67.98333333333333,475.8833333333333,,,,,,,2024-10-16,S60-24
20241016100625,2024-10-16 10:06:25,16,S60-24,567,807,0,82,198,19,0,45,1.91,0.0,0.0,0.0,1719.91,7.0,1.23,0.53,1.13,,,,,,230.0,280.0,750.0,1100.0,6.0,3.0,2.0,9.0,0.0,20241016_16,小型,1038.0,2.0,,,S60,,,0.0,27.8,79.9,262,0.414,0.313,1374,0.413,807,24.4,7.3,17.2,20.0,1.423,10,0.73,74.44390243902438,84.8,6.924736458152911,68.96,76.6448275862069,104.993,2.9396,,6.61,6.56,413.92,18.1,318.44,7.0,0.5,1,-28.83,67.98333333333333,475.8833333333333,,,,,,,2024-10-16,S60-24
20241016101007,2024-10-16 10:10:07,17,S60-24,562,806,0,85,199,20,0,46,1.92,0.0,0.0,0.0,1719.92,6.5,1.19,0.18,1.0,,,,,,230.0,280.0,750.0,1100.0,6.0,3.0,2.0,9.0,0.0,20241016_17,小型,1038.0,2.0,,,S60,,,0.0,27.8,79.9,265,0.427,0.321,1368,0.411,806,24.9,7.5,17.4,20.4,1.434,10,0.73,72.99425287356321,84.9,6.742017098520635,67.67999999999999,74.57741935483871,102.161,2.9396,,6.61,6.56,413.92,18.1,318.44,6.5,-0.5,1,-27.52,67.98333333333333,475.8833333333333,,,,,,,2024-10-16,S60-24
20241016103816,2024-10-16 10:38:16,20,S60-24,516,741,0,79,183,19,0,41,1.75,0.0,0.0,0.0,1580.75,6.5,1.28,0.19,1.23,,,,,,230.0,280.0,750.0,1100.0,5.0,2.0,2.0,6.0,0.0,20241016_20,小型,1129.0,4.0,,,S60,,,0.0,27.8,79.9,243,0.432,0.325,1257,0.411,741,24.7,7.8,16.9,20.4,1.436,10,0.67,71.10714285714286,82.1,6.077902710684353,68.88,72.30999999999999,107.925,2.9396,,6.61,6.56,413.92,18.1,318.44,6.5,0.0,0,-33.52,71.22619047619048,498.58333333333337,,,,,,,2024-10-16,S60-24
20241016104139,2024-10-16 10:41:39,21,S60-24,519,741,0,79,183,18,0,40,1.77,0.0,0.0,0.0,1581.77,6.5,1.28,0.78,1.23,,,,,,230.0,280.0,750.0,1100.0,5.0,2.0,2.0,6.0,0.0,20241016_21,小型,1129.0,4.0,,,S60,,,0.0,27.8,79.9,241,0.432,0.328,1260,0.412,741,24.1,7.5,16.6,20.3,1.428,10,0.67,70.87831325301205,82.5,6.096731263114984,68.17999999999999,70.08620689655173,104.606,2.9396,,6.61,6.56,413.92,18.1,318.44,6.5,0.0,0,-33.52,71.22619047619048,498.58333333333337,,,,,,,2024-10-16,S60-24
20241016110311,2024-10-16 11:03:11,23,S60-24,515,739,0,79,183,19,0,41,1.8,0.0,0.0,0.0,1577.8,6.5,1.28,0.0,0.96,,,,,,230.0,280.0,750.0,1100.0,5.0,3.0,2.0,6.0,0.0,20241016_23,小型,1129.0,4.0,,,S60,,,0.0,27.8,79.9,243,0.432,0.325,1254,0.411,739,24.7,7.8,16.9,20.4,1.435,10,0.67,69.00000000000001,79.8,6.31623923302312,66.91999999999999,69.27931034482759,103.402,2.9396,,6.61,6.56,413.92,18.1,318.44,6.5,0.0,0,-33.52,71.22619047619048,498.58333333333337,,,,,,,2024-10-16,S60-24
20241016110644,2024-10-16 11:06:44,24,S60-24,516,742,0,79,182,19,0,40,1.76,0.0,0.0,0.0,1579.76,6.5,1.28,0.19,1.37,,,,,,230.0,280.0,750.0,1100.0,5.0,3.0,2.0,6.0,0.0,20241016_24,小型,1129.0,4.0,,,S60,,,0.0,27.8,79.9,241,0.434,0.328,1258,0.41,742,24.5,7.9,16.6,20.3,1.438,10,0.67,70.64523809523808,80.0,6.235944285654487,67.25999999999999,71.65666666666668,106.95,2.9396,,6.61,6.56,413.92,18.1,318.44,6.5,0.0,0,-33.52,71.22619047619048,498.58333333333337,,,,,,,2024-10-16,S60-24
20241016130032,2024-10-16 13:00:32,25,S60-31,915,1299,0,129,323,33,0,70,3.41,0.0,0.0,0.0,2772.41,7.5,1.57,-0.11,0.7,,,,,,230.0,280.0,700.0,1100.0,4.0,3.0,3.0,5.0,0.0,20241016_25,小型,1416.0,3.0,,,S60,,,0.0,26.9,83.8,426,0.399,0.303,2214,0.413,1299,24.2,7.7,16.4,20.0,1.42,10,1.18,86.45662650602411,111.5,13.275270902516494,83.16000000000001,90.8793103448276,77.016,2.9396,,6.61,6.56,413.92,18.1,318.44,7.5,1.0,1,22.12,60.979464285714286,1142.348630952381,,,,,,,2024-10-16,S60-31
20241016132716,2024-10-16 13:27:16,28,S60-31,890,1276,0,136,317,32,0,73,3.31,0.0,0.0,0.0,2727.31,6.5,1.49,-0.22,0.63,,,,,,230.0,280.0,700.0,1100.0,4.0,2.0,3.0,5.0,0.0,20241016_28,小型,1416.0,3.0,,,S60,,,0.0,26.9,83.8,422,0.429,0.322,2166,0.411,1276,24.9,7.6,17.3,20.5,1.434,10,1.16,82.66097560975608,109.0,13.235648058783918,81.16,89.30689655172414,76.989,2.9396,,6.61,6.56,413.92,18.1,318.44,6.5,-1.0,1,23.48,60.979464285714286,1142.348630952381,,,,,,,2024-10-16,S60-31
20241016135036,2024-10-16 13:50:36,29,S60-31,901,1285,0,135,319,30,0,72,3.35,0.0,0.0,0.0,2745.35,6.8,1.5,-0.11,0.47,5.2,30.1,557.0,561.0,574.0,230.0,280.0,700.0,1100.0,4.0,2.0,3.0,5.0,0.0,20241016_29,小型,1416.0,3.0,,,S60,564.0,557.0,564.0,30.0,54.0,421,0.423,0.321,2186,0.412,1285,24.2,7.1,17.1,20.3,1.426,10,1.17,86.41829268292683,115.7,14.440332474119742,82.7,95.58275862068966,81.695,2.9396,,6.61,6.56,413.92,18.1,318.44,6.8,0.3,1,22.0,60.979464285714286,1142.348630952381,,,,,,,2024-10-16,S60-31
20241016141534,2024-10-16 14:15:34,32,S60-31,896,1274,0,131,317,31,0,70,3.33,0.0,0.0,0.0,2722.33,7.0,1.55,-0.11,0.47,,,,,,230.0,280.0,700.0,1100.0,4.0,3.0,3.0,5.0,0.0,20241016_32,小型,1558.0,1.0,,,S60,,,0.0,26.9,83.8,418,0.413,0.313,2170,0.413,1274,24.2,7.4,16.7,20.2,1.422,10,1.16,86.30909090909091,117.8,14.936811120392498,84.98,93.89354838709676,80.943,2.9396,,6.61,6.56,413.92,18.1,318.44,7.0,0.2,1,20.17,58.67450980392156,999.4224836601306,,,,,,,2024-10-16,S60-31
20241016144530,2024-10-16 14:45:30,35,S60-31,898,1274,0,130,316,32,0,70,3.26,0.0,0.0,0.0,2723.26,7.0,0.78,0.11,0.47,,,,,,230.0,280.0,700.0,1100.0,4.0,6.0,3.0,5.0,0.0,20241016_35,小型,1558.0,1.0,,,S60,,,0.0,26.9,83.8,418,0.411,0.311,2172,0.413,1274,24.4,7.7,16.7,20.1,1.419,10,1.16,90.7280487804878,118.7,16.301094339968323,84.3,102.43103448275862,88.303,2.9396,,6.61,6.56,413.92,18.1,318.44,7.0,0.0,0,19.17,58.67450980392156,999.4224836601306,,,,,,,2024-10-16,S60-31
20241016151427,2024-10-16 15:14:27,40,S60-31,570,806,0,82,199,22,0,46,2.13,0.0,0.0,0.0,1727.13,7.0,1.23,1.06,1.0,,,,,,230.0,280.0,700.0,1100.0,6.0,2.0,1.0,9.0,0.0,20241016_40,小型,1558.0,1.0,,,S60,,,0.0,26.9,83.8,267,0.412,0.307,1376,0.414,806,25.5,8.2,17.2,20.2,1.414,10,0.73,70.52650602409638,80.4,6.219830012347109,68.2,70.74827586206897,96.915,2.9396,,6.61,6.56,413.92,18.1,318.44,7.0,0.0,0,-28.83,58.67450980392156,999.4224836601306,,,,,,,2024-10-16,S60-31
20241016151823,2024-10-16 15:18:23,41,S60-31,555,795,0,82,195,21,0,44,2.08,0.0,0.0,0.0,1694.08,7.0,1.23,-0.18,1.02,,,,,,230.0,280.0,700.0,1100.0,6.0,2.0,1.0,9.0,0.0,20241016_41,小型,1558.0,1.0,,,S60,,,0.0,26.9,83.8,260,0.421,0.315,1350,0.411,795,25.0,8.1,16.9,20.2,1.432,10,0.72,67.94404761904761,77.7,6.010374982170735,66.34,68.37000000000002,94.958,2.9396,,6.61,6.56,413.92,18.1,318.44,7.0,0.0,0,-28.83,58.67450980392156,999.4224836601306,,,,,,,2024-10-16,S60-31
20241016155707,2024-10-16 15:57:07,48,S60-31,520,741,0,76,183,19,0,40,1.96,0.0,0.0,0.0,1580.96,7.0,1.33,0.39,1.23,,,,,,230.0,280.0,700.0,1100.0,5.0,2.0,2.0,6.0,0.0,20241016_48,小型,1650.0,4.0,,,S60,,,0.0,26.9,83.8,242,0.415,0.314,1261,0.412,741,24.4,7.9,16.5,20.1,1.425,10,0.67,64.14444444444445,74.2,4.717291543478401,61.720000000000006,62.26785714285713,92.937,2.9396,,6.61,6.56,413.92,18.1,318.44,7.0,0.0,0,-34.83,61.11237113402061,987.9833333333332,,,,,,,2024-10-16,S60-31
20241016160017,2024-10-16 16:00:17,49,S60-31,521,741,0,73,182,20,0,42,1.96,0.0,0.0,0.0,1580.96,7.5,0.0,0.19,1.23,,,,,,230.0,280.0,700.0,1100.0,5.0,2.0,2.0,6.0,0.0,20241016_49,小型,1650.0,4.0,,,S60,,,0.0,26.9,83.8,244,0.401,0.299,1262,0.413,741,25.4,8.2,17.2,20.1,1.422,10,0.67,66.29756097560977,76.2,5.497249325682891,63.220000000000006,66.51034482758621,99.269,2.9396,,6.61,6.56,413.92,18.1,318.44,7.5,0.5,1,-33.88,61.11237113402061,987.9833333333332,,,,,,,2024-10-16,S60-31
20241016162405,2024-10-16 16:24:05,54,S60-31,519,741,0,73,182,19,0,40,1.95,0.0,0.0,0.0,1575.95,7.5,0.0,-0.19,1.23,,,,,,230.0,280.0,700.0,1100.0,5.0,2.0,2.0,6.0,0.0,20241016_54,小型,1650.0,4.0,,,S60,,,0.0,26.9,83.8,241,0.401,0.303,1260,0.412,741,24.5,7.9,16.6,19.9,1.428,10,0.67,66.11341463414634,77.7,5.892735548343628,62.34,66.41724137931035,99.13,2.9396,,6.61,6.56,413.92,18.1,318.44,7.5,0.0,0,-33.88,61.11237113402061,987.9833333333332,,,,,,,2024-10-16,S60-31
20241016162747,2024-10-16 16:27:47,55,S60-31,518,741,0,73,182,19,0,42,1.95,0.0,0.0,0.0,1576.95,7.5,0.0,-0.38,1.23,,,,,,230.0,280.0,700.0,1100.0,5.0,2.0,2.0,6.0,0.0,20241016_55,小型,1650.0,4.0,,,S60,,,0.0,26.9,83.8,243,0.401,0.3,1259,0.411,741,25.1,7.8,17.3,20.1,1.431,10,0.67,63.85925925925926,74.0,5.702820999517496,62.260000000000005,63.01428571428571,94.051,2.9396,,6.61,6.56,413.92,18.1,318.44,7.5,0.0,0,-33.88,61.11237113402061,987.9833333333332,,,,,,,2024-10-16,S60-31
20241017074916,2024-10-17 07:49:16,1,S60-24,845,1213,0,127,299,29,0,64,2.74,0.0,0.0,0.0,2579.74,6.5,0.79,-0.12,0.92,,,,,,230.0,280.0,750.0,1100.0,4.0,3.0,3.0,5.0,0.0,20241017_1,小型,843.0,2.0,,,S60,,,0.0,28.0,74.3,392,0.425,0.324,2058,0.411,1213,23.7,7.4,16.3,20.1,1.436,10,1.1,78.94318181818181,105.7,10.57866415624291,75.84,77.70322580645161,70.639,2.9396,,6.61,6.56,413.92,18.1,318.44,6.5,-1.0,1,14.48,,,,,,,,,2024-10-17,S60-24
20241017081420,2024-10-17 08:14:20,4,S60-24,737,1059,0,112,261,25,0,58,2.4,0.0,0.0,0.0,2254.4,6.5,0.9,-0.14,0.95,,,,,,230.0,280.0,750.0,1100.0,4.0,6.0,3.0,5.0,0.0,20241017_4,小型,843.0,2.0,,,S60,,,0.0,28.0,74.3,344,0.429,0.326,1796,0.41,1059,24.1,7.3,16.9,20.2,1.437,10,0.96,82.03255813953487,101.8,9.94356683302822,80.32000000000001,84.03999999999999,87.542,2.9396,,6.61,6.56,413.92,18.1,318.44,6.5,0.0,0,-0.52,,,,,,,,,2024-10-17,S60-24
20241017084845,2024-10-17 08:48:45,7,S60-24,857,1233,0,129,306,31,0,68,2.8,0.0,0.0,0.0,2626.8,6.5,0.78,-0.58,0.74,,,,,,230.0,280.0,750.0,1100.0,4.0,4.0,3.0,5.0,0.0,20241017_7,小型,945.0,1.0,,,S60,,,0.0,28.0,74.3,405,0.422,0.319,2090,0.41,1233,24.4,7.7,16.8,20.4,1.439,10,1.12,86.53012048192771,110.6,13.172495394770236,84.9,94.98275862068964,84.806,2.9396,,6.61,6.56,413.92,18.1,318.44,6.5,0.0,0,16.48,,,,,,,,,2024-10-17,S60-24
20241017091545,2024-10-17 09:15:45,11,S60-24,867,1243,0,131,308,29,0,69,2.83,0.0,0.0,0.0,2649.83,6.5,0.77,-0.23,0.65,,,,,,230.0,280.0,750.0,1100.0,4.0,2.0,3.0,5.0,0.0,20241017_11,小型,945.0,1.0,,,S60,,,0.0,28.0,74.3,406,0.425,0.323,2110,0.411,1243,24.1,7.1,17.0,20.3,1.434,10,1.13,80.47654320987655,103.8,11.74880368593339,77.78,84.46785714285714,74.75,2.9396,,6.61,6.56,413.92,18.1,318.44,6.5,0.0,0,18.48,,,,,,,,,2024-10-17,S60-24
20241017094342,2024-10-17 09:43:42,15,S60-31,881,1266,0,134,312,31,0,68,3.23,0.0,0.0,0.0,2695.23,6.5,1.52,-0.34,0.72,,,,,,230.0,280.0,750.0,1100.0,4.0,2.0,3.0,5.0,0.0,20241017_15,小型,1040.0,4.0,,,S60,,,0.0,28.0,74.3,411,0.429,0.326,2147,0.41,1266,24.1,7.5,16.5,20.2,1.437,10,1.15,80.91411764705882,107.0,11.767844052043602,78.82000000000001,83.65172413793104,72.741,2.9396,,6.61,6.56,413.92,18.1,318.44,6.5,0.0,0,21.48,65.05000000000001,455.3500000000001,,,,,,,2024-10-17,S60-31
20241017100930,2024-10-17 10:09:30,16,S60-31,569,818,0,84,201,19,0,43,2.15,0.0,0.0,0.0,1736.15,7.0,1.2,-0.35,1.11,,,,,,230.0,280.0,750.0,1100.0,6.0,3.0,1.0,9.0,0.0,20241017_16,小型,1040.0,4.0,,,S60,,,0.0,28.0,74.3,263,0.418,0.319,1387,0.41,818,23.6,7.2,16.3,20.0,1.438,10,0.74,69.86626506024096,82.5,6.508405632837453,66.22,69.91379310344827,94.478,2.9396,,6.61,6.56,413.92,18.1,318.44,7.0,0.5,1,-26.83,65.05000000000001,455.3500000000001,,,,,,,2024-10-17,S60-31
20241017101321,2024-10-17 10:13:21,17,S60-31,569,819,0,86,201,21,0,46,2.16,0.0,0.0,0.0,1744.16,6.5,1.18,0.0,1.24,,,,,,230.0,280.0,750.0,1100.0,6.0,3.0,1.0,9.0,0.0,20241017_17,小型,1040.0,4.0,,,S60,,,0.0,28.0,74.3,268,0.428,0.321,1388,0.41,819,25.0,7.8,17.2,20.3,1.439,10,0.74,71.71686746987952,83.9,6.492383290415368,66.32000000000001,71.22068965517242,96.244,2.9396,,6.61,6.56,413.92,18.1,318.44,6.5,-0.5,1,-26.52,65.05000000000001,455.3500000000001,,,,,,,2024-10-17,S60-31
20241017104027,2024-10-17 10:40:27,20,S60-31,513,741,0,79,182,18,0,40,1.97,0.0,0.0,0.0,1574.97,6.5,1.28,-0.39,1.23,,,,,,230.0,280.0,750.0,1100.0,5.0,2.0,2.0,6.0,0.0,20241017_20,小型,1133.0,3.0,,,S60,,,0.0,28.0,74.3,240,0.434,0.329,1254,0.409,741,24.2,7.5,16.7,20.3,1.444,10,0.67,69.48170731707317,80.0,6.441767823728554,63.7,71.48965517241379,106.701,2.9396,,6.61,6.56,413.92,18.1,318.44,6.5,0.0,0,-33.52,67.55952380952381,472.9166666666667,,,,,,,2024-10-17,S60-31
20241017104341,2024-10-17 10:43:41,21,S60-31,514,740,0,79,183,17,0,42,2.02,0.0,0.0,0.0,1577.02,6.5,1.28,-0.19,1.09,,,,,,230.0,280.0,750.0,1100.0,5.0,2.0,2.0,6.0,0.0,20241017_21,小型,1133.0,3.0,,,S60,,,0.0,28.0,74.3,242,0.432,0.326,1254,0.41,740,24.4,7.0,17.4,20.4,1.44,10,0.67,67.91707317073171,79.6,6.181992039788786,62.94,69.65172413793103,103.958,2.9396,,6.61,6.56,413.92,18.1,318.44,6.5,0.0,0,-33.52,67.55952380952381,472.9166666666667,,,,,,,2024-10-17,S60-31
20241017110814,2024-10-17 11:08:14,23,S60-31,517,739,0,79,178,22,0,41,1.99,0.0,0.0,0.0,1577.99,6.5,1.28,0.39,0.96,,,,,,230.0,280.0,750.0,1100.0,5.0,2.0,2.0,6.0,0.0,20241017_23,小型,1133.0,3.0,,,S60,,,0.0,28.0,74.3,241,0.444,0.328,1256,0.412,739,26.1,9.1,17.0,20.3,1.429,10,0.67,67.60731707317073,75.8,5.119731807186132,64.02,67.72068965517242,101.076,2.9396,,6.61,6.56,413.92,18.1,318.44,6.5,0.0,0,-33.52,67.55952380952381,472.9166666666667,,,,,,,2024-10-17,S60-31
20241017111123,2024-10-17 11:11:23,24,S60-31,515,740,0,79,183,19,0,43,2.0,0.0,0.0,0.0,1581.0,6.5,1.28,0.0,1.09,,,,,,230.0,280.0,750.0,1100.0,5.0,2.0,2.0,6.0,0.0,20241017_24,小型,1133.0,3.0,,,S60,,,0.0,28.0,74.3,245,0.432,0.322,1255,0.41,740,25.3,7.8,17.6,20.5,1.437,10,0.67,69.78235294117647,79.2,5.431350746753155,65.22,69.22758620689656,103.325,2.9396,,6.61,6.56,413.92,18.1,318.44,6.5,0.0,0,-33.52,67.55952380952381,472.9166666666667,,,,,,,2024-10-17,S60-31
20241017125950,2024-10-17 12:59:50,25,S60-31,915,1298,0,129,321,34,0,72,3.42,0.0,0.0,0.0,2772.42,7.5,1.57,-0.11,0.62,,,,,,230.0,280.0,700.0,1100.0,4.0,3.0,3.0,5.0,0.0,20241017_25,小型,1425.0,2.0,,,S60,,,0.0,27.5,79.1,427,0.402,0.302,2213,0.413,1298,24.8,8.0,16.9,20.1,1.419,10,1.18,83.98536585365852,108.0,12.196372131041018,82.97999999999999,92.2,78.136,2.9396,,6.61,6.56,413.92,18.1,318.44,7.5,1.0,1,22.12,62.531531531531535,1162.0442942942943,,,,,,,2024-10-17,S60-31
20241017132440,2024-10-17 13:24:40,28,S60-31,897,1276,0,131,317,32,0,69,3.32,0.0,0.0,0.0,2725.32,7.0,1.55,0.0,0.63,,,,,,230.0,280.0,700.0,1100.0,4.0,3.0,3.0,5.0,0.0,20241017_28,小型,1425.0,2.0,,,S60,,,0.0,27.5,79.1,418,0.413,0.313,2173,0.413,1276,24.2,7.7,16.5,20.2,1.423,10,1.16,85.54823529411765,120.7,14.821944079559126,79.7,90.47241379310344,77.993,2.9396,,6.61,6.56,413.92,18.1,318.44,7.0,-0.5,1,20.17,62.531531531531535,1162.0442942942943,,,,,,,2024-10-17,S60-31
20241017135012,2024-10-17 13:50:12,29,S60-31,892,1276,0,136,316,32,0,71,3.34,0.0,0.0,0.0,2726.34,6.5,1.49,0.0,0.63,,,,,,230.0,280.0,700.0,1100.0,4.0,3.0,3.0,5.0,0.0,20241017_29,小型,1425.0,2.0,,,S60,,,0.0,27.5,79.1,419,0.43,0.325,2168,0.411,1276,24.6,7.6,16.9,20.4,1.43,10,1.16,81.99878048780488,113.2,12.928353166044031,78.3,87.37241379310345,75.321,2.9396,,6.61,6.56,413.92,18.1,318.44,6.5,-0.5,1,23.48,62.531531531531535,1162.0442942942943,,,,,,,2024-10-17,S60-31
20241017142440,2024-10-17 14:24:40,32,S60-31,892,1275,0,136,317,33,0,70,3.37,0.0,0.0,0.0,2726.37,6.5,1.49,0.0,0.55,,,,,,230.0,280.0,700.0,1100.0,4.0,2.0,3.0,5.0,0.0,20241017_32,小型,1610.0,1.0,,,S60,,,0.0,27.5,79.1,420,0.429,0.324,2167,0.412,1275,24.5,7.9,16.7,20.4,1.429,10,1.16,82.62159090909091,112.8,13.491272000678103,81.92,87.4741935483871,75.409,2.9396,,6.61,6.56,413.92,18.1,318.44,6.5,0.0,0,23.48,60.59405940594059,1020.0,,,,,,,2024-10-17,S60-31
20241017145131,2024-10-17 14:51:31,35,S60-31,884,1267,0,134,313,32,0,69,3.35,0.0,0.0,0.0,2702.35,6.5,1.52,0.0,0.8,,,,,,230.0,280.0,700.0,1100.0,4.0,4.0,3.0,5.0,0.0,20241017_35,小型,1610.0,1.0,,,S60,,,0.0,27.5,79.1,414,0.428,0.324,2151,0.411,1267,24.4,7.7,16.7,20.3,1.433,10,1.15,82.68470588235294,111.7,13.26216649750758,80.02000000000001,88.29655172413794,76.78,2.9396,,6.61,6.56,413.92,18.1,318.44,6.5,0.0,0,21.48,60.59405940594059,1020.0,,,,,,,2024-10-17,S60-31
20241017151903,2024-10-17 15:19:03,39,S60-31,562,807,0,81,199,21,0,45,2.16,0.0,0.0,0.0,1717.16,7.0,0.0,-0.35,1.13,,,,,,230.0,280.0,700.0,1100.0,6.0,4.0,1.0,9.0,0.0,20241017_39,小型,1610.0,1.0,,,S60,,,0.0,27.5,79.1,265,0.407,0.306,1369,0.411,807,24.9,7.9,17.0,20.2,1.436,10,0.73,68.04634146341463,77.7,6.167898703771658,65.92,68.90689655172413,94.393,2.9396,,6.61,6.56,413.92,18.1,318.44,7.0,0.5,1,-29.83,60.59405940594059,1020.0,,,,,,,2024-10-17,S60-31
20241017152248,2024-10-17 15:22:48,40,S60-31,556,795,0,81,196,20,0,44,2.14,0.0,0.0,0.0,1694.14,7.0,0.0,0.0,1.02,,,,,,230.0,280.0,700.0,1100.0,6.0,4.0,1.0,9.0,0.0,20241017_40,小型,1610.0,1.0,,,S60,,,0.0,27.5,79.1,260,0.413,0.312,1351,0.412,795,24.6,7.7,16.9,20.2,1.43,10,0.72,68.41494252873564,80.9,6.570965896486529,64.88,68.69032258064516,95.403,2.9396,,6.61,6.56,413.92,18.1,318.44,7.0,0.0,0,-29.83,60.59405940594059,1020.0,,,,,,,2024-10-17,S60-31
20241017162144,2024-10-17 16:21:44,50,S60-31,517,740,0,78,181,20,0,42,1.98,0.0,0.0,0.0,1579.98,6.5,0.0,0.39,1.09,,,,,,230.0,280.0,700.0,1100.0,5.0,2.0,2.0,6.0,0.0,20241017_50,小型,1711.0,3.0,,,S60,,,0.0,27.5,79.1,243,0.431,0.321,1257,0.411,740,25.5,8.2,17.3,20.3,1.431,10,0.67,70.3390243902439,80.8,7.499735866853968,62.71999999999999,75.49310344827587,112.676,2.9396,,6.61,6.56,413.92,18.1,318.44,6.5,-0.5,1,-34.52,58.79578947368422,929.953403508772,,,,,,,2024-10-17,S60-31
20241017162506,2024-10-17 16:25:06,51,S60-31,512,741,0,80,182,19,0,41,1.96,0.0,0.0,0.0,1576.96,6.0,0.0,-0.19,1.23,,,,,,230.0,280.0,700.0,1100.0,5.0,2.0,2.0,6.0,0.0,20241017_51,小型,1711.0,3.0,,,S60,,,0.0,27.5,79.1,242,0.44,0.331,1253,0.409,741,24.8,7.9,16.9,20.4,1.447,10,0.67,66.5109756097561,78.3,6.004510623579027,63.14000000000001,66.58965517241379,99.388,2.9396,,6.61,6.56,413.92,18.1,318.44,6.0,-0.5,1,-35.59,58.79578947368422,929.953403508772,,,,,,,2024-10-17,S60-31
20241017164715,2024-10-17 16:47:15,54,S60-31,890,1275,0,135,318,32,0,71,3.33,0.0,0.0,0.0,2724.33,6.5,0.75,-0.22,0.55,,,,,,230.0,280.0,700.0,1100.0,4.0,2.0,3.0,6.0,0.0,20241017_54,小型,1711.0,3.0,,,S60,,,0.0,27.5,79.1,421,0.425,0.321,2165,0.411,1275,24.5,7.6,16.9,20.4,1.433,10,1.16,81.40602409638552,113.0,13.337864836961646,76.64,85.5103448275862,73.716,2.9396,,6.61,6.56,413.92,18.1,318.44,6.5,0.5,1,22.48,58.79578947368422,929.953403508772,,,,,,,2024-10-17,S60-31
20241018074904,2024-10-18 07:49:04,1,S60-24,852,1212,0,119,298,29,0,65,2.76,0.0,0.0,0.0,2577.76,7.5,0.85,-0.23,0.83,,,,,,230.0,280.0,700.0,1100.0,4.0,2.0,3.0,5.0,0.0,20241018_1,小型,843.0,4.0,,,S60,,,0.0,27.9,77.3,392,0.399,0.304,2064,0.413,1212,24.0,7.4,16.6,19.8,1.423,10,1.1,87.87127659574467,114.3,12.050060672050185,81.66,91.74545454545456,83.405,2.9396,,6.61,6.56,413.92,18.1,318.44,7.5,1.0,1,12.12,,,,,,,,,2024-10-18,S60-24
20241018081328,2024-10-18 08:13:28,4,S60-24,742,1069,0,116,263,25,0,60,2.48,0.0,0.0,0.0,2277.48,6.0,0.87,0.0,0.85,,,,,,230.0,280.0,700.0,1100.0,4.0,4.0,3.0,5.0,0.0,20241018_4,小型,843.0,4.0,,,S60,,,0.0,27.9,77.3,348,0.441,0.333,1811,0.41,1069,24.4,7.2,17.2,20.4,1.441,10,0.97,83.64137931034483,101.2,10.999201138433184,83.10000000000001,87.78064516129035,90.496,2.9396,,6.61,6.56,413.92,18.1,318.44,6.0,-1.5,1,0.41,,,,,,,,,2024-10-18,S60-24
20241018084744,2024-10-18 08:47:44,7,S60-24,856,1233,0,133,305,29,0,66,2.86,0.0,0.0,0.0,2624.86,6.0,0.76,-0.23,0.74,,,,,,230.0,280.0,700.0,1100.0,4.0,2.0,3.0,5.0,0.0,20241018_7,小型,941.0,1.0,,,S60,,,0.0,27.9,77.3,400,0.436,0.332,2089,0.41,1233,23.8,7.2,16.5,20.3,1.44,10,1.12,80.84814814814814,109.0,11.863411029800943,79.06,84.94642857142858,75.845,2.9396,,6.61,6.56,413.92,18.1,318.44,6.0,0.0,0,17.41,,,,,,,,,2024-10-18,S60-24
20241018091258,2024-10-18 09:12:58,10,S60-24,851,1222,0,129,302,30,0,68,2.84,0.0,0.0,0.0,2604.84,6.5,0.78,-0.23,0.74,,,,,,230.0,280.0,700.0,1100.0,4.0,3.0,3.0,5.0,0.0,20241018_10,小型,941.0,1.0,,,S60,,,0.0,27.9,77.3,400,0.427,0.322,2073,0.411,1222,24.5,7.5,17.0,20.3,1.436,10,1.11,82.58902439024389,111.0,12.317071299202947,81.54,88.06206896551724,79.335,2.9396,,6.61,6.56,413.92,18.1,318.44,6.5,0.5,1,16.48,,,,,,,,,2024-10-18,S60-24
20241018094100,2024-10-18 09:41:00,15,S60-24,859,1234,0,129,305,30,0,68,2.84,0.0,0.0,0.0,2627.84,6.5,0.78,-0.35,0.82,,,,,,230.0,280.0,700.0,1100.0,4.0,4.0,3.0,5.0,0.0,20241018_15,小型,1038.0,3.0,,,S60,,,0.0,27.9,77.3,403,0.423,0.32,2093,0.41,1234,24.3,7.4,16.9,20.3,1.437,10,1.12,84.23373493975903,109.5,12.263937506309247,79.33999999999999,87.7758620689655,78.371,2.9396,,6.61,6.56,413.92,18.1,318.44,6.5,0.0,0,16.48,65.93809523809524,461.5666666666667,,,,,,,2024-10-18,S60-24
20241018101123,2024-10-18 10:11:23,18,S60-31,880,1265,0,134,313,33,0,69,3.28,0.0,0.0,0.0,2697.28,6.5,1.52,-0.45,0.64,,,,,,230.0,280.0,700.0,1100.0,4.0,2.0,3.0,5.0,0.0,20241018_18,小型,1038.0,3.0,,,S60,,,0.0,27.9,77.3,415,0.428,0.323,2145,0.41,1265,24.6,8.0,16.6,20.4,1.438,10,1.15,82.67951807228916,110.9,12.550963665168192,78.92,87.50689655172415,76.093,2.9396,,6.61,6.56,413.92,18.1,318.44,6.5,0.0,0,21.48,65.93809523809524,461.5666666666667,,,,,,,2024-10-18,S60-31
20241018103924,2024-10-18 10:39:24,20,S60-31,888,1276,0,136,316,33,0,71,3.28,0.0,0.0,0.0,2723.28,6.5,1.49,-0.45,0.63,,,,,,230.0,280.0,700.0,1100.0,4.0,3.0,3.0,5.0,0.0,20241018_20,小型,1135.0,2.0,,,S60,,,0.0,27.9,77.3,420,0.43,0.324,2164,0.41,1276,24.8,7.9,16.9,20.4,1.437,10,1.16,82.94146341463414,117.9,13.93584561411215,77.28,88.89310344827587,76.632,2.9396,,6.61,6.56,413.92,18.1,318.44,6.5,0.0,0,23.48,67.68571428571428,473.8,,,,,,,2024-10-18,S60-31
20241018110312,2024-10-18 11:03:12,21,S60-31,565,808,0,82,198,19,0,44,2.15,0.0,0.0,0.0,1718.15,7.0,1.23,0.18,1.25,,,,,,230.0,280.0,700.0,1100.0,6.0,2.0,1.0,9.0,0.0,20241018_21,小型,1135.0,2.0,,,S60,,,0.0,27.9,77.3,261,0.414,0.314,1373,0.412,808,24.1,7.3,16.9,20.0,1.43,10,0.73,73.75662650602409,86.8,8.642193953527181,64.54,76.97241379310344,105.442,2.9396,,6.61,6.56,413.92,18.1,318.44,7.0,0.5,1,-28.83,67.68571428571428,473.8,,,,,,,2024-10-18,S60-31
20241018110710,2024-10-18 11:07:10,22,S60-31,552,795,0,87,195,20,0,42,2.16,0.0,0.0,0.0,1693.16,6.0,1.16,0.18,1.02,,,,,,230.0,280.0,700.0,1100.0,6.0,2.0,1.0,9.0,0.0,20241018_22,小型,1135.0,2.0,,,S60,,,0.0,27.9,77.3,257,0.446,0.339,1347,0.41,795,24.1,7.8,16.3,20.3,1.44,10,0.72,69.50119047619047,79.5,5.9202134382296565,65.38,68.73333333333333,95.463,2.9396,,6.61,6.56,413.92,18.1,318.44,6.0,-1.0,1,-28.59,67.68571428571428,473.8,,,,,,,2024-10-18,S60-31
20241018125931,2024-10-18 12:59:31,23,S60-31,850,1210,0,124,300,31,0,68,3.17,0.0,0.0,0.0,2586.17,7.0,1.64,0.0,0.67,,,,,,230.0,280.0,700.0,1100.0,4.0,3.0,3.0,5.0,0.0,20241018_23,小型,1355.0,4.0,,,S60,,,0.0,27.3,82.5,399,0.413,0.311,2060,0.413,1210,24.8,7.8,17.0,20.2,1.424,10,1.1,84.11927710843374,107.2,12.365249185893305,80.26,92.29310344827586,83.903,2.9396,,6.61,6.56,413.92,18.1,318.44,7.0,1.0,1,13.17,62.58070175438596,1194.2483918128653,,,,,,,2024-10-18,S60-31
20241018132542,2024-10-18 13:25:42,26,S60-31,735,1057,0,116,261,28,0,59,2.82,0.0,0.0,0.0,2258.82,6.0,1.75,0.0,0.76,,,,,,230.0,280.0,700.0,1100.0,4.0,4.0,3.0,5.0,0.0,20241018_26,小型,1355.0,4.0,,,S60,,,0.0,27.3,82.5,348,0.444,0.333,1792,0.41,1057,25.0,8.0,17.0,20.6,1.438,10,0.96,80.74712643678161,97.2,10.469022054476588,77.97999999999999,84.96451612903226,88.505,2.9396,,6.61,6.56,413.92,18.1,318.44,6.0,-1.0,1,0.41,62.58070175438596,1194.2483918128653,,,,,,,2024-10-18,S60-31
20241018135224,2024-10-18 13:52:24,27,S60-36,514,741,0,79,182,21,0,41,2.28,0.0,0.0,0.0,1580.28,6.5,1.28,-0.19,1.23,,,,,,230.0,280.0,700.0,1100.0,4.0,5.0,3.0,5.0,0.0,20241018_27,小型,1525.0,1.0,,,S60,,,0.0,27.3,82.5,244,0.434,0.324,1255,0.41,741,25.4,8.6,16.8,20.5,1.442,10,0.67,70.58148148148149,83.5,7.205915113295981,65.26,72.18214285714286,107.735,2.9396,,6.61,6.56,413.92,18.1,318.44,6.5,0.5,1,-33.52,60.97809523809524,1072.1981746031745,,,,,,,2024-10-18,S60-36
20241018135541,2024-10-18 13:55:41,28,S60-36,514,741,0,81,182,21,0,43,2.24,0.0,0.0,0.0,1584.24,6.0,1.25,0.19,1.23,,,,,,230.0,280.0,700.0,1100.0,4.0,5.0,3.0,5.0,0.0,20241018_28,小型,1525.0,1.0,,,S60,,,0.0,27.3,82.5,246,0.445,0.329,1255,0.41,741,26.0,8.5,17.5,20.7,1.442,10,0.67,69.84941176470588,80.5,6.375423834204589,65.08000000000001,69.73793103448276,104.086,2.9396,,6.61,6.56,413.92,18.1,318.44,6.0,-0.5,1,-34.59,60.97809523809524,1072.1981746031745,,,,,,,2024-10-18,S60-36
20241018142424,2024-10-18 14:24:24,31,S60-31,512,730,0,77,179,21,0,42,2.12,0.0,0.0,0.0,1563.12,6.5,1.32,0.79,1.25,,,,,,230.0,280.0,700.0,1100.0,4.0,5.0,3.0,5.0,0.0,20241018_31,小型,1525.0,1.0,,,S60,,,0.0,27.3,82.5,242,0.43,0.318,1242,0.412,730,26.0,8.7,17.4,20.4,1.426,10,0.66,72.10645161290323,81.6,5.569344017502698,70.84,72.859375,110.393,2.9396,,6.61,6.56,413.92,18.1,318.44,6.5,0.5,1,-35.52,60.97809523809524,1072.1981746031745,,,,,,,2024-10-18,S60-31
20241018142816,2024-10-18 14:28:16,32,S60-31,509,730,0,77,178,22,0,40,2.15,0.0,0.0,0.0,1558.15,6.5,1.32,0.2,1.25,,,,,,230.0,280.0,700.0,1100.0,4.0,5.0,3.0,5.0,0.0,20241018_32,小型,1525.0,1.0,,,S60,,,0.0,27.3,82.5,240,0.433,0.321,1239,0.411,730,25.8,9.2,16.7,20.4,1.434,10,0.66,70.12771084337349,80.7,5.905343980738656,66.62,70.13793103448276,106.27,2.9396,,6.61,6.56,413.92,18.1,318.44,6.5,0.0,0,-35.52,60.97809523809524,1072.1981746031745,,,,,,,2024-10-18,S60-31
20241018145634,2024-10-18 14:56:34,37,S60-31,859,1233,0,134,306,32,0,69,3.48,0.0,0.0,0.0,2636.48,6.0,1.52,0.12,0.74,,,,,,230.0,280.0,700.0,1100.0,4.0,5.0,3.0,5.0,0.0,20241018_37,小型,1525.0,1.0,,,S60,,,0.0,27.3,82.5,407,0.438,0.329,2092,0.411,1233,24.8,7.9,17.0,20.5,1.435,10,1.12,83.16419753086421,109.9,13.210455162128635,78.0,91.1,81.339,2.9396,,6.61,6.56,413.92,18.1,318.44,6.0,-0.5,1,18.41,60.97809523809524,1072.1981746031745,,,,,,,2024-10-18,S60-31
20241018152604,2024-10-18 15:26:04,41,S60-31,889,1277,0,135,318,34,0,72,3.54,0.0,0.0,0.0,2728.54,6.5,0.75,-0.34,0.71,,,,,,230.0,280.0,700.0,1100.0,4.0,5.0,3.0,5.0,0.0,20241018_41,小型,,3.0,,,S60,,,0.0,27.3,82.5,424,0.425,0.318,2166,0.41,1277,25.0,8.0,17.0,20.5,1.436,10,1.16,84.52777777777777,112.7,13.615922278941404,81.4,90.71612903225804,78.204,2.9396,,6.61,6.56,413.92,18.1,318.44,6.5,0.5,1,22.48,,,,,,,,,2024-10-18,S60-31
20241018155433,2024-10-18 15:54:33,46,S60-31,881,1266,0,133,313,34,0,70,3.53,0.0,0.0,0.0,2700.53,6.5,0.76,-0.34,0.72,,,,,,230.0,280.0,700.0,1100.0,4.0,4.0,3.0,5.0,0.0,20241018_46,小型,,3.0,,,S60,,,0.0,27.3,82.5,417,0.425,0.319,2147,0.41,1266,24.9,8.2,16.8,20.4,1.437,10,1.15,83.7780487804878,116.1,14.350788406915472,78.46,92.64482758620689,80.561,2.9396,,6.61,6.56,413.92,18.1,318.44,6.5,0.0,0,20.48,,,,,,,,,2024-10-18,S60-31
20241018162619,2024-10-18 16:26:19,52,S60-31,798,1146,0,120,283,29,0,63,3.22,0.0,0.0,0.0,2442.22,6.5,0.84,-0.25,0.79,,,,,,230.0,280.0,700.0,1100.0,4.0,6.0,3.0,5.0,0.0,20241018_52,小型,,3.0,,,S60,,,0.0,27.3,82.5,375,0.424,0.32,1944,0.41,1146,24.5,7.7,16.8,20.3,1.436,10,1.04,81.65121951219511,105.9,12.30173737385208,74.61999999999999,87.74482758620691,84.37,2.9396,,6.61,6.56,413.92,18.1,318.44,6.5,0.0,0,7.48,,,,,,,,,2024-10-18,S60-31
20241019075110,2024-10-19 07:51:10,1,S60-24,859,1213,0,116,299,28,0,66,3.01,0.0,0.0,0.0,2584.01,8.0,1.75,0.12,0.92,,,,,,230.0,280.0,700.0,1100.0,4.0,4.0,3.0,5.0,0.0,20241019_1,小型,850.0,2.0,,,S60,,,0.0,27.0,81.9,393,0.388,0.295,2072,0.415,1213,23.9,7.1,16.8,19.7,1.412,10,1.1,91.00617283950618,125.0,14.115759039246775,84.33999999999999,97.39285714285714,88.539,2.9396,,6.61,6.56,413.92,18.1,318.44,8.0,1.5,1,16.85,,,,,,,,,2024-10-19,S60-24
20241019081707,2024-10-19 08:17:07,4,S60-24,751,1081,0,118,268,27,0,58,2.73,0.0,0.0,0.0,2305.73,6.0,0.85,0.13,0.93,,,,,,230.0,280.0,700.0,1100.0,4.0,7.0,3.0,5.0,0.0,20241019_4,小型,850.0,2.0,,,S60,,,0.0,27.0,81.9,353,0.44,0.334,1832,0.41,1081,24.1,7.6,16.4,20.5,1.439,10,0.98,80.4037037037037,98.6,10.029800589384903,77.29999999999998,83.475,85.179,2.9396,,6.61,6.56,413.92,18.1,318.44,6.0,-2.0,1,2.41,,,,,,,,,2024-10-19,S60-24
20241019085232,2024-10-19 08:52:32,7,S60-24,844,1223,0,135,303,30,0,68,3.06,0.0,0.0,0.0,2606.06,5.7,0.75,-0.35,0.82,,,,,,230.0,280.0,700.0,1100.0,4.0,3.0,3.0,5.0,0.0,20241019_7,小型,945.0,3.0,,,S60,,,0.0,27.0,81.9,401,0.446,0.337,2067,0.408,1223,24.4,7.5,17.0,20.6,1.449,10,1.11,80.95308641975308,101.6,10.728720959973565,78.94000000000001,84.48928571428571,76.116,2.9396,,6.61,6.56,413.92,18.1,318.44,5.7,-0.3,1,8.4,,,,,,,,,2024-10-19,S60-24
20241019091458,2024-10-19 09:14:58,10,S60-24,869,1257,0,138,311,30,0,68,3.09,0.0,0.0,0.0,2676.09,5.7,0.0,-0.11,0.88,,,,,,230.0,280.0,700.0,1100.0,4.0,3.0,3.0,5.0,0.0,20241019_10,小型,945.0,3.0,,,S60,,,0.0,27.0,81.9,409,0.444,0.337,2126,0.409,1257,24.0,7.3,16.6,20.5,1.446,10,1.14,83.79879518072288,112.4,12.342350384195138,80.6,89.02068965517239,78.088,2.9396,,6.61,6.56,413.92,18.1,318.44,5.7,0.0,0,11.4,,,,,,,,,2024-10-19,S60-24
20241019094150,2024-10-19 09:41:50,15,S60-24,869,1256,0,140,306,33,0,69,3.13,0.0,0.0,0.0,2676.13,5.7,1.45,-0.11,0.8,,,,,,230.0,280.0,700.0,1100.0,4.0,4.0,3.0,5.0,0.0,20241019_15,小型,1045.0,1.0,,,S60,,,0.0,27.0,81.9,408,0.458,0.343,2125,0.409,1256,25.0,8.1,16.9,20.5,1.445,10,1.14,80.6530864197531,109.3,12.471875386612805,75.96000000000001,83.83928571428571,73.543,2.9396,,6.61,6.56,413.92,18.1,318.44,5.7,0.0,0,13.4,62.55238095238095,437.8666666666667,,,,,,,2024-10-19,S60-24
20241019100601,2024-10-19 10:06:01,16,S60-31,559,807,0,83,199,23,0,44,2.13,0.0,0.0,0.0,1717.13,6.7,0.0,-0.53,1.13,,,,,,230.0,280.0,700.0,1100.0,9.0,0.0,3.0,11.0,0.0,20241019_16,小型,1045.0,1.0,,,S60,,,0.0,27.0,81.9,266,0.417,0.312,1366,0.409,807,25.2,8.6,16.5,20.3,1.444,10,0.73,72.93478260869566,84.5,6.366359187209524,67.42,73.6909090909091,100.946,2.9396,,6.61,6.56,413.92,18.1,318.44,6.7,1.0,1,-0.5,62.55238095238095,437.8666666666667,,,,,,,2024-10-19,S60-31
20241019100940,2024-10-19 10:09:40,17,S60-31,561,808,0,84,198,21,0,46,2.29,0.0,0.0,0.0,1720.29,6.7,1.2,-0.18,1.25,,,,,,230.0,280.0,700.0,1100.0,9.0,0.0,3.0,11.0,0.0,20241019_17,小型,1045.0,1.0,,,S60,,,0.0,27.0,81.9,265,0.424,0.317,1369,0.41,808,25.3,7.9,17.4,20.3,1.44,10,0.73,65.72682926829269,81.1,6.727447397270811,61.720000000000006,62.8,86.027,2.9396,,6.61,6.56,413.92,18.1,318.44,6.7,0.0,0,0.5,62.55238095238095,437.8666666666667,,,,,,,2024-10-19,S60-31
20241019104056,2024-10-19 10:40:56,20,S60-31,526,741,0,72,183,20,0,42,2.16,0.0,0.0,0.0,1586.16,7.8,1.41,0.77,1.23,,,,,,230.0,280.0,700.0,1100.0,4.0,4.0,3.0,5.0,0.0,20241019_20,小型,1140.0,4.0,,,S60,,,0.0,27.0,81.9,245,0.393,0.294,1267,0.415,741,25.3,8.2,17.1,20.0,1.409,10,0.67,71.40617283950618,81.3,5.944835826762883,68.42,73.01785714285714,108.982,2.9396,,6.61,6.56,413.92,18.1,318.44,7.8,1.1,1,-26.0,70.72619047619047,495.08333333333326,,,,,,,2024-10-19,S60-31
20241019104402,2024-10-19 10:44:02,21,S60-31,517,743,0,72,181,21,0,39,2.15,0.0,0.0,0.0,1575.15,7.8,1.41,-0.96,1.5,,,,,,230.0,280.0,700.0,1100.0,4.0,4.0,3.0,5.0,0.0,20241019_21,小型,1140.0,4.0,,,S60,,,0.0,27.0,81.9,241,0.398,0.299,1260,0.41,743,24.9,8.7,16.2,19.9,1.437,10,0.67,69.5,82.1,6.066931211163322,66.46,69.3,103.433,2.9396,,6.61,6.56,413.92,18.1,318.44,7.8,0.0,0,-26.0,70.72619047619047,495.08333333333326,,,,,,,2024-10-19,S60-31
20241019110723,2024-10-19 11:07:23,23,S60-31,816,1167,0,120,288,31,0,66,3.26,0.0,0.0,0.0,2491.26,7.0,1.69,-0.37,0.69,,,,,,230.0,280.0,700.0,1100.0,4.0,7.0,3.0,5.0,0.0,20241019_23,小型,1140.0,4.0,,,S60,,,0.0,27.0,81.9,385,0.417,0.312,1983,0.411,1167,25.2,8.1,17.1,20.3,1.43,10,1.06,78.08765432098765,100.5,11.4147011848653,74.0,77.33214285714287,72.955,2.9396,,6.61,6.56,413.92,18.1,318.44,7.0,-0.8,1,9.17,70.72619047619047,495.08333333333326,,,,,,,2024-10-19,S60-31
