Repository: Vincent626/concrete-strength-analysis

# 🎯 S60 & M60 混凝土強度預測模型訓練成果報告

> **更新日期**: 2026-02-04  
> **專案目標**: 建立 S60/M60 混凝土 28 天抗壓強度預測模型

---

## 📋 摘要

本專案針對 S60（小型）與 M60（中型）離心混凝土管配比，建立機器學習預測模型。透過配料特徵分析，預測 28 天抗壓強度，並識別影響強度的關鍵因素。

### 主要成果

| 模型 | 樣本數 | R² | MAE (kgf/cm²) | 狀態 |
|:---|---:|---:|---:|:---|
| **S60** | 46 | **0.360** | 28 | ✅ 可用 |
| **M60** | 52 | **0.206** | 25 | ✅ 可用 |

---

## 📈 模型效能比較
> **說明**：S60 模型 R²=0.360，M60 模型 R²=0.206，兩者皆具有預測能力。S60 表現較佳，預測誤差約 28 kgf/cm²。

---

## 📊 強度分布比較
> **說明**：S60 與 M60 的強度分布相似，平均約 605 kgf/cm²，皆高於設計強度 510 kgf/cm²（紅色虛線）。

---

File: S60_M60_dataset_v9_shared.csv (part 87 of 138)
match_key,日期及時間,序,配比 ,耗用骨材1,耗用骨材2,耗用骨材3,耗用水,耗用泥料1,耗用泥料2,耗用泥料3,耗用泥料4,耗用藥劑1,耗用藥劑2,耗用藥劑3,耗用藥劑4,耗用小計,表面水骨材1,誤差%水,誤差%骨材1,誤差%骨材2,坍度(cm),混凝土溫度(℃),試體1強度(X1),試體2強度(X2),試體3強度(X3),加料轉速,慢速轉速,中速轉速,高速轉速,加料時間,慢速時間,中速時間,高速時間,總降水量,cp_key,類型,入池,蒸養池,離心開始,離心結束,母體,平均強度,強度_原始,強度_修正,環境溫度,環境濕度,膠結料總量,水灰比,水膠比,骨材總量,砂石比,粗骨材總量,水泥取代率,矽灰取代率,爐石取代率,漿體比例,粗細骨材比,月份,拌合米數,平均電流,最大電流,電流標準差,最終電流,穩定階段平均電流,單位體積穩定電流,砂_FM,砂_Mud,六分_FM,三分_FM,水泥砂漿_28天平均強度,水泥_流動性,水泥砂漿_7天平均強度,設定扣水率(%),扣水率_變動幅度,扣水率_是否變更,水量微調偏離度,蒸養實際平均溫度,蒸養實際總積溫,蒸養實際階段1溫度,蒸養實際階段2溫度,蒸養實際階段3溫度,實際離心平均轉速,實際離心平均電流,實際離心總能量,日期,配比
20241025081622,2024-10-25 08:16:22,4,S60-31,737,1057,0,112,263,25,0,59,2.81,0.0,0.0,0.0,2255.81,6.5,0.9,-0.14,0.76,,,,,,230.0,280.0,700.0,1100.0,5.0,4.0,2.0,6.0,0.0,20241025_4,小型,848.0,1.0,,,S60,,,0.0,26.5,74.4,347,0.426,0.323,1794,0.411,1057,24.2,7.2,17.0,20.4,1.434,10,0.96,85.4953488372093,111.6,12.221948489431322,77.4,90.07,93.823,2.9396,,6.42,6.56,471.4,18.9,350.93333333333334,6.5,-1.5,1,-0.52,,,,,,,,,2024-10-25,S60-31
20241025084834,2024-10-25 08:48:34,7,S60-31,860,1234,0,130,307,29,0,66,3.29,0.0,0.0,0.0,2629.29,6.5,1.56,-0.23,0.82,,,,,,230.0,280.0,700.0,1100.0,5.0,2.0,2.0,6.0,0.0,20241025_7,小型,945.0,2.0,,,S60,,,0.0,26.5,74.4,402,0.423,0.323,2094,0.411,1234,23.6,7.2,16.4,20.3,1.435,10,1.12,82.75802469135803,114.2,13.300281851627194,75.6,88.00714285714288,78.578,2.9396,,6.42,6.56,471.4,18.9,350.93333333333334,6.5,0.0,0,17.48,,,,,,,,,2024-10-25,S60-31
20241025091502,2024-10-25 09:15:02,12,S60-31,846,1212,0,124,300,29,0,69,3.19,0.0,0.0,0.0,2583.19,7.0,1.64,-0.47,0.83,,,,,,230.0,280.0,700.0,1100.0,5.0,3.0,2.0,6.0,0.0,20241025_12,小型,945.0,2.0,,,S60,,,0.0,26.5,74.4,398,0.413,0.312,2058,0.411,1212,24.6,7.3,17.3,20.2,1.433,10,1.1,83.05365853658536,107.4,11.655033405712777,79.36,87.10000000000002,79.182,2.9396,,6.42,6.56,471.4,18.9,350.93333333333334,7.0,0.5,1,13.17,,,,,,,,,2024-10-25,S60-31
20241025094139,2024-10-25 09:41:39,15,S60-31,926,1310,0,126,325,31,0,70,3.47,0.0,0.0,0.0,2791.47,8.0,1.61,-0.22,0.69,,,,,,230.0,280.0,700.0,1100.0,5.0,3.0,2.0,6.0,0.0,20241025_15,小型,1040.0,3.0,,,S60,,,0.0,26.5,74.4,426,0.388,0.296,2236,0.414,1310,23.7,7.3,16.4,19.8,1.415,10,1.19,91.6131868131868,124.4,18.000538507153568,81.56,103.515625,86.988,2.9396,,6.42,6.56,471.4,18.9,350.93333333333334,8.0,1.0,1,26.85,67.20714285714287,470.4500000000001,,,,,,,2024-10-25,S60-31
20241025101032,2024-10-25 10:10:32,18,S60-31,884,1265,0,130,314,31,0,69,3.36,0.0,0.0,0.0,2696.36,7.0,1.56,-0.45,0.64,,,,,,230.0,280.0,700.0,1100.0,5.0,3.0,2.0,6.0,0.0,20241025_18,小型,1040.0,3.0,,,S60,,,0.0,26.5,74.4,414,0.414,0.314,2149,0.411,1265,24.2,7.5,16.7,20.2,1.431,10,1.15,86.05853658536586,115.9,14.986408079546957,79.64000000000001,98.1793103448276,85.373,2.9396,,6.42,6.56,471.4,18.9,350.93333333333334,7.0,-1.0,1,19.17,67.20714285714287,470.4500000000001,,,,,,,2024-10-25,S60-31
20241025103835,2024-10-25 10:38:35,20,S60-31,865,1243,0,132,307,31,0,69,3.31,0.0,0.0,0.0,2650.31,6.5,1.54,-0.46,0.65,,,,,,230.0,280.0,700.0,1100.0,5.0,3.0,2.0,6.0,0.0,20241025_20,小型,1140.0,4.0,,,S60,,,0.0,26.5,74.4,407,0.43,0.324,2108,0.41,1243,24.6,7.6,17.0,20.4,1.437,10,1.13,81.94567901234566,106.2,11.889616274557651,81.25999999999999,85.23571428571427,75.43,2.9396,,6.42,6.56,471.4,18.9,350.93333333333334,6.5,-0.5,1,19.48,64.14285714285714,449.0,,,,,,,2024-10-25,S60-31
20241025110610,2024-10-25 11:06:10,21,S60-31,505,731,0,75,180,18,0,39,2.01,0.0,0.0,0.0,1550.01,7.0,1.35,-0.98,1.39,,,,,,230.0,280.0,700.0,1100.0,5.0,5.0,2.0,8.0,0.0,20241025_21,小型,1140.0,4.0,,,S60,,,0.0,26.5,74.4,237,0.417,0.316,1236,0.409,731,24.1,7.6,16.5,20.2,1.448,10,0.66,71.15185185185186,81.5,5.831462368974713,68.14,72.01785714285714,109.118,2.9396,,6.42,6.56,471.4,18.9,350.93333333333334,7.0,0.5,1,-35.83,64.14285714285714,449.0,,,,,,,2024-10-25,S60-31
20241025110933,2024-10-25 11:09:33,22,S60-31,507,730,0,75,180,17,0,42,1.98,0.0,0.0,0.0,1552.98,7.0,1.35,-0.59,1.25,,,,,,230.0,280.0,700.0,1100.0,5.0,5.0,2.0,8.0,0.0,20241025_22,小型,1140.0,4.0,,,S60,,,0.0,26.5,74.4,239,0.417,0.314,1237,0.41,730,24.7,7.1,17.6,20.2,1.44,10,0.66,71.57926829268293,82.2,6.875189359784724,66.64000000000001,73.9103448275862,111.985,2.9396,,6.42,6.56,471.4,18.9,350.93333333333334,7.0,0.0,0,-35.83,64.14285714285714,449.0,,,,,,,2024-10-25,S60-31
20241025125940,2024-10-25 12:59:40,23,S60-31,855,1211,0,116,295,32,0,68,3.28,0.0,0.0,0.0,2580.28,8.0,1.75,-0.35,0.75,,,,,,230.0,280.0,700.0,1100.0,5.0,2.0,2.0,6.0,0.0,20241025_23,小型,1325.0,1.0,,,S60,,,0.0,26.2,83.0,395,0.393,0.294,2066,0.414,1211,25.3,8.1,17.2,19.8,1.416,10,1.1,87.11011235955056,111.4,13.96490822687812,79.05999999999999,94.81290322580648,86.194,2.9396,,6.42,6.56,471.4,18.9,350.93333333333334,8.0,1.0,1,16.85,59.84102564102564,1171.886752136752,,,,,,,2024-10-25,S60-31
20241025132551,2024-10-25 13:25:51,26,S60-31,743,1068,0,113,264,26,0,58,2.91,0.0,0.0,0.0,2274.91,6.5,1.8,-0.4,0.75,,,,,,230.0,280.0,700.0,1100.0,5.0,3.0,2.0,6.0,0.0,20241025_26,小型,1325.0,1.0,,,S60,,,0.0,26.2,83.0,348,0.428,0.325,1811,0.41,1068,24.1,7.5,16.7,20.3,1.437,10,0.97,84.12439024390245,105.6,11.888081354311725,75.3,90.30344827586204,93.096,2.9396,,6.42,6.56,471.4,18.9,350.93333333333334,6.5,-1.5,1,0.48,59.84102564102564,1171.886752136752,,,,,,,2024-10-25,S60-31
20241025135210,2024-10-25 13:52:10,27,S60-31,504,731,0,77,179,18,0,41,2.05,0.0,0.0,0.0,1552.05,6.5,1.32,-0.79,1.39,,,,,,230.0,280.0,700.0,1100.0,5.0,6.0,2.0,6.0,0.0,20241025_27,小型,1525.0,2.0,,,S60,,,0.0,26.2,83.0,238,0.43,0.324,1235,0.408,731,24.8,7.6,17.2,20.3,1.45,10,0.66,73.3074074074074,83.4,6.282226108904544,69.16,74.53571428571429,112.933,2.9396,,6.42,6.56,471.4,18.9,350.93333333333334,6.5,0.0,0,-35.52,61.01333333333333,1072.8177777777776,,,,,,,2024-10-25,S60-31
20241025135600,2024-10-25 13:56:00,28,S60-31,505,732,0,79,181,19,0,40,2.05,0.0,0.0,0.0,1558.05,6.0,1.28,-0.2,1.53,,,,,,230.0,280.0,700.0,1100.0,5.0,6.0,2.0,6.0,0.0,20241025_28,小型,1525.0,2.0,,,S60,,,0.0,26.2,83.0,240,0.436,0.329,1237,0.408,732,24.6,7.9,16.7,20.5,1.45,10,0.66,71.53703703703704,82.4,6.352047292101767,65.67999999999999,73.5642857142857,111.461,2.9396,,6.42,6.56,471.4,18.9,350.93333333333334,6.0,-0.5,1,-36.59,61.01333333333333,1072.8177777777776,,,,,,,2024-10-25,S60-31
20241025142213,2024-10-25 14:22:13,31,S60-31,868,1243,0,131,309,30,0,67,3.31,0.0,0.0,0.0,2651.31,6.5,0.77,-0.12,0.65,,,,,,230.0,280.0,700.0,1100.0,5.0,4.0,2.0,6.0,0.0,20241025_31,小型,1525.0,2.0,,,S60,,,0.0,26.2,83.0,406,0.424,0.323,2111,0.411,1243,23.9,7.4,16.5,20.3,1.432,10,1.13,88.91829268292683,114.7,13.950252450279594,84.66,97.73448275862071,86.491,2.9396,,6.42,6.56,471.4,18.9,350.93333333333334,6.5,0.5,1,18.48,61.01333333333333,1072.8177777777776,,,,,,,2024-10-25,S60-31
20241025145454,2024-10-25 14:54:54,36,S60-31,846,1223,0,130,303,29,0,67,3.24,0.0,0.0,0.0,2601.24,6.5,1.56,-0.82,0.82,,,,,,230.0,280.0,700.0,1100.0,5.0,3.0,2.0,6.0,0.0,20241025_36,小型,1525.0,2.0,,,S60,,,0.0,26.2,83.0,399,0.429,0.326,2069,0.409,1223,24.1,7.3,16.8,20.4,1.446,10,1.11,82.19176470588235,112.8,12.832029886321967,78.61999999999999,87.32068965517242,78.667,2.9396,,6.42,6.56,471.4,18.9,350.93333333333334,6.5,0.0,0,17.48,61.01333333333333,1072.8177777777776,,,,,,,2024-10-25,S60-31
20241025152226,2024-10-25 15:22:26,40,S60-31,878,1254,0,128,311,30,0,69,3.36,0.0,0.0,0.0,2673.36,7.0,0.79,-0.34,0.64,,,,,,230.0,280.0,700.0,1100.0,5.0,3.0,2.0,6.0,0.0,20241025_40,小型,1655.0,3.0,,,S60,,,0.0,26.2,83.0,410,0.412,0.312,2132,0.412,1254,24.1,7.3,16.8,20.1,1.428,10,1.14,82.6358024691358,106.9,12.166624136323184,78.44000000000001,88.99285714285715,78.064,2.9396,,6.42,6.56,471.4,18.9,350.93333333333334,7.0,0.5,1,17.17,62.65,1007.6208333333332,,,,,,,2024-10-25,S60-31
20241025154924,2024-10-25 15:49:24,46,S60-31,862,1233,0,125,305,30,0,67,3.28,0.0,0.0,0.0,2625.28,7.0,0.81,-0.46,0.74,,,,,,230.0,280.0,700.0,1100.0,5.0,5.0,2.0,6.0,0.0,20241025_46,小型,1655.0,3.0,,,S60,,,0.0,26.2,83.0,402,0.41,0.311,2095,0.411,1233,24.1,7.5,16.7,20.1,1.43,10,1.12,86.19405940594058,114.0,13.484525944832727,76.96000000000001,91.28285714285714,81.503,2.9396,,6.42,6.56,471.4,18.9,350.93333333333334,7.0,0.0,0,14.17,62.65,1007.6208333333332,,,,,,,2024-10-25,S60-31
20241025162210,2024-10-25 16:22:10,51,S60-31,870,1244,0,127,304,33,0,69,3.31,0.0,0.0,0.0,2650.31,7.0,0.79,-0.34,0.73,,,,,,230.0,280.0,700.0,1100.0,5.0,4.0,2.0,6.0,0.0,20241025_51,小型,1655.0,3.0,,,S60,,,0.0,26.2,83.0,406,0.418,0.313,2114,0.412,1244,25.1,8.1,17.0,20.1,1.43,10,1.13,83.13975903614457,113.1,13.716263671224862,77.88,89.37241379310343,79.091,2.9396,,6.42,6.56,471.4,18.9,350.93333333333334,7.0,0.0,0,16.17,62.65,1007.6208333333332,,,,,,,2024-10-25,S60-31
20241028074954,2024-10-28 07:49:54,1,S60-24,848,1214,0,124,300,30,0,67,2.88,0.0,0.0,0.0,2585.88,7.0,1.64,-0.24,1.0,,,,,,230.0,280.0,700.0,1100.0,4.0,3.0,3.0,5.0,0.0,20241028_1,小型,840.0,4.0,,,S60,,,0.0,24.6,87.4,397,0.413,0.312,2062,0.411,1214,24.4,7.6,16.9,20.2,1.432,10,1.1,90.84835164835164,120.1,15.475981835297343,79.58000000000001,100.946875,91.77,2.9396,,6.7,6.56,469.17333333333335,19.7,352.90666666666664,7.0,0.0,0,13.17,,,,,,,,,2024-10-28,S60-24
20241028081521,2024-10-28 08:15:21,4,S60-24,740,1069,0,119,264,26,0,57,2.56,0.0,0.0,0.0,2277.56,5.5,0.85,0.14,0.85,,,,,,230.0,280.0,700.0,1100.0,4.0,3.0,3.0,5.0,0.0,20241028_4,小型,840.0,4.0,,,S60,,,0.0,24.6,87.4,347,0.451,0.343,1809,0.409,1069,23.9,7.5,16.4,20.5,1.445,10,0.97,85.41489361702126,109.4,12.459687826481188,77.44,90.4,93.196,2.9396,,6.7,6.56,469.17333333333335,19.7,352.90666666666664,5.5,-1.5,1,1.82,,,,,,,,,2024-10-28,S60-24
20241028083925,2024-10-28 08:39:25,6,S60-24,865,1245,0,135,308,28,0,66,2.92,0.0,0.0,0.0,2649.92,6.0,0.75,0.0,0.81,,,,,,230.0,280.0,700.0,1100.0,4.0,2.0,3.0,5.0,0.0,20241028_6,小型,930.0,3.0,,,S60,,,0.0,24.6,87.4,402,0.438,0.336,2110,0.41,1245,23.4,7.0,16.4,20.3,1.439,10,1.13,85.15432098765432,114.7,12.88431000449883,80.4,88.20357142857141,78.056,2.9396,,6.7,6.56,469.17333333333335,19.7,352.90666666666664,6.0,0.5,1,19.41,,,,,,,,,2024-10-28,S60-24
20241028090419,2024-10-28 09:04:19,11,S60-24,875,1257,0,132,310,29,0,66,2.96,0.0,0.0,0.0,2671.96,6.5,0.76,-0.23,0.88,,,,,,230.0,280.0,700.0,1100.0,4.0,3.0,3.0,5.0,0.0,20241028_11,小型,930.0,3.0,,,S60,,,0.0,24.6,87.4,405,0.426,0.326,2132,0.41,1257,23.5,7.2,16.3,20.1,1.437,10,1.14,89.71363636363635,118.3,14.797405959846335,79.32,95.40322580645162,83.687,2.9396,,6.7,6.56,469.17333333333335,19.7,352.90666666666664,6.5,0.5,1,19.48,,,,,,,,,2024-10-28,S60-24
20241028093356,2024-10-28 09:33:56,15,S60-24,862,1245,0,135,304,31,0,65,2.98,0.0,0.0,0.0,2644.98,6.0,0.75,-0.35,0.81,,,,,,230.0,280.0,700.0,1100.0,4.0,2.0,3.0,5.0,0.0,20241028_15,小型,1024.0,2.0,,,S60,,,0.0,24.6,87.4,400,0.444,0.338,2107,0.409,1245,24.0,7.8,16.2,20.2,1.444,10,1.13,86.03604651162792,116.8,13.405274151154243,79.8,90.53333333333332,80.118,2.9396,,6.7,6.56,469.17333333333335,19.7,352.90666666666664,6.0,-0.5,1,19.41,66.75238095238095,467.26666666666665,,,,,,,2024-10-28,S60-24
20241028095914,2024-10-28 09:59:14,16,S60-24,906,1301,0,137,322,30,0,70,3.08,0.0,0.0,0.0,2769.08,6.5,0.74,-0.11,0.85,,,,,,,,,,,,,,0.0,20241028_16,,,,,,S60,,,0.0,24.6,87.4,422,0.425,0.325,2207,0.411,1301,23.7,7.1,16.6,20.2,1.436,10,1.18,87.75952380952383,119.3,15.133903275251605,79.66,96.07333333333332,81.418,2.9396,,6.7,6.56,469.17333333333335,19.7,352.90666666666664,6.5,0.5,1,24.48,,,,,,,,,2024-10-28,S60-24
20241028102328,2024-10-28 10:23:28,19,S60-24,886,1277,0,139,316,30,0,71,3.01,0.0,0.0,0.0,2722.01,6.0,0.72,-0.23,0.71,,,,,,230.0,280.0,700.0,1100.0,4.0,1.0,3.0,5.0,0.0,20241028_19,小型,1115.0,1.0,,,S60,,,0.0,24.6,87.4,417,0.44,0.333,2163,0.41,1277,24.2,7.2,17.0,20.4,1.441,10,1.16,88.2076923076923,118.3,14.791668510074135,79.55999999999999,95.0375,81.929,2.9396,,6.7,6.56,469.17333333333335,19.7,352.90666666666664,6.0,-0.5,1,23.41,61.41428571428572,429.9,,,,,,,2024-10-28,S60-24
20241028104826,2024-10-28 10:48:26,21,S60-24,515,743,0,81,184,18,0,41,1.79,0.0,0.0,0.0,1583.79,6.0,1.25,0.39,1.5,,,,,,230.0,280.0,700.0,1100.0,5.0,2.0,2.0,6.0,0.0,20241028_21,小型,1115.0,1.0,,,S60,,,0.0,24.6,87.4,243,0.44,0.333,1258,0.409,743,24.3,7.4,16.9,20.5,1.443,10,0.67,68.26987951807229,80.0,6.296446405305272,63.5,66.6,99.403,2.9396,,6.7,6.56,469.17333333333335,19.7,352.90666666666664,6.0,0.0,0,-34.59,61.41428571428572,429.9,,,,,,,2024-10-28,S60-24
20241028105216,2024-10-28 10:52:16,22,S60-24,518,752,0,82,184,18,0,40,1.81,0.0,0.0,0.0,1595.81,6.0,1.23,-0.38,1.21,,,,,,230.0,280.0,700.0,1100.0,5.0,2.0,2.0,6.0,0.0,20241028_22,小型,1115.0,1.0,,,S60,,,0.0,24.6,87.4,242,0.446,0.339,1270,0.408,752,24.0,7.4,16.5,20.3,1.452,10,0.68,69.9451219512195,82.8,7.168701492089685,64.72,70.90689655172415,104.275,2.9396,,6.7,6.56,469.17333333333335,19.7,352.90666666666664,6.0,0.0,0,-33.59,61.41428571428572,429.9,,,,,,,2024-10-28,S60-24
20241028125936,2024-10-28 12:59:36,23,S60-31,858,1211,0,116,297,29,0,64,3.23,0.0,0.0,0.0,2578.23,8.0,1.75,0.0,0.75,,,,,,230.0,280.0,700.0,1100.0,4.0,2.0,3.0,5.0,0.0,20241028_23,小型,1347.0,4.0,,,S60,,,0.0,24.9,82.3,390,0.391,0.297,2069,0.415,1211,23.8,7.4,16.4,19.7,1.411,10,1.1,87.48735632183907,120.1,14.98034577964182,77.97999999999999,95.68064516129031,86.982,2.9396,,6.7,6.56,469.17333333333335,19.7,352.90666666666664,8.0,2.0,1,16.85,59.3295652173913,1140.1164782608694,,,,,,,2024-10-28,S60-31
20241028132302,2024-10-28 13:23:02,26,S60-31,757,1094,0,119,268,27,0,57,2.93,0.0,0.0,0.0,2324.93,6.0,1.71,-0.13,1.11,5.5,28.2,,,,230.0,280.0,700.0,1100.0,4.0,2.0,3.0,5.0,0.0,20241028_26,小型,1347.0,4.0,,,S60,,,0.0,27.0,56.0,352,0.444,0.338,1851,0.409,1094,23.9,7.7,16.2,20.3,1.445,10,0.99,81.62439024390245,104.7,11.190223967064982,76.52000000000001,86.57931034482759,87.454,2.9396,,6.7,6.56,469.17333333333335,19.7,352.90666666666664,6.0,-2.0,1,3.41,59.3295652173913,1140.1164782608694,,,,,,,2024-10-28,S60-31
20241028134830,2024-10-28 13:48:30,27,S60-31,861,1246,0,134,310,35,0,68,3.18,0.0,0.0,0.0,2657.18,6.0,0.0,-0.46,0.89,,,,,,230.0,280.0,700.0,1100.0,5.0,2.0,2.0,6.0,0.0,20241028_27,小型,1502.0,3.0,,,S60,,,0.0,24.9,82.3,413,0.432,0.324,2107,0.409,1246,24.9,8.5,16.5,20.6,1.447,10,1.13,86.92659574468087,115.7,13.977939880564046,80.43999999999998,91.3818181818182,80.869,2.9396,,6.7,6.56,469.17333333333335,19.7,352.90666666666664,6.0,0.0,0,18.41,59.76111111111111,1073.707962962963,,,,,,,2024-10-28,S60-31
20241028135159,2024-10-28 13:51:59,28,S60-31,231,348,0,32,77,9,0,19,1.01,0.0,0.0,0.0,717.01,8.0,0.0,-1.28,6.1,,,,,,230.0,280.0,700.0,1100.0,5.0,2.0,2.0,6.0,0.0,20241028_28,小型,1502.0,3.0,,,S60,,,0.0,24.9,82.3,105,0.416,0.305,579,0.399,348,26.7,8.6,18.1,19.1,1.506,10,0.3,59.5925925925926,63.7,2.5236548930478566,58.48,61.41428571428571,204.714,2.9396,,6.7,6.56,469.17333333333335,19.7,352.90666666666664,8.0,2.0,1,-67.15,59.76111111111111,1073.707962962963,,,,,,,2024-10-28,S60-31
20241028141330,2024-10-28 14:13:30,31,S60-31,829,1201,0,131,297,28,0,65,3.22,0.0,0.0,0.0,2554.22,6.0,0.77,-0.6,0.84,,,,,,230.0,280.0,700.0,1100.0,4.0,2.0,3.0,5.0,0.0,20241028_31,小型,1502.0,3.0,,,S60,,,0.0,24.9,82.3,390,0.441,0.336,2030,0.408,1201,23.8,7.2,16.7,20.4,1.449,10,1.09,84.9855421686747,109.9,13.228475424456542,79.96000000000001,91.04827586206896,83.531,2.9396,,6.7,6.56,469.17333333333335,19.7,352.90666666666664,6.0,-2.0,1,15.41,59.76111111111111,1073.707962962963,,,,,,,2024-10-28,S60-31
20241028143801,2024-10-28 14:38:01,36,S60-31,871,1257,0,133,309,30,0,69,3.36,0.0,0.0,0.0,2672.36,6.5,1.53,-0.68,0.88,,,,,,230.0,280.0,700.0,1100.0,4.0,2.0,3.0,5.0,0.0,20241028_36,小型,1502.0,3.0,,,S60,,,0.0,24.9,82.3,408,0.43,0.326,2128,0.409,1257,24.3,7.4,16.9,20.3,1.443,10,1.14,84.5962962962963,116.9,15.039178829405074,77.16000000000001,94.62857142857142,83.008,2.9396,,6.7,6.56,469.17333333333335,19.7,352.90666666666664,6.5,0.5,1,20.48,59.76111111111111,1073.707962962963,,,,,,,2024-10-28,S60-31
20241028150526,2024-10-28 15:05:26,40,S60-31,878,1269,0,138,313,31,0,69,3.38,0.0,0.0,0.0,2701.38,6.0,1.47,-0.23,0.95,,,,,,230.0,280.0,700.0,1100.0,4.0,2.0,3.0,5.0,0.0,20241028_40,小型,1629.0,2.0,,,S60,,,0.0,24.9,82.3,413,0.441,0.334,2147,0.409,1269,24.2,7.5,16.7,20.4,1.445,10,1.15,85.68414634146342,115.9,13.896862863322744,78.84,92.24137931034484,80.21,2.9396,,6.7,6.56,469.17333333333335,19.7,352.90666666666664,6.0,-0.5,1,22.41,59.4070707070707,981.2067845117843,,,,,,,2024-10-28,S60-31
20241028152905,2024-10-28 15:29:05,45,S60-31,915,1322,0,144,325,33,0,75,3.51,0.0,0.0,0.0,2817.51,6.0,1.41,-0.33,0.76,,,,,,230.0,280.0,700.0,1100.0,4.0,2.0,3.0,5.0,0.0,20241028_45,小型,1629.0,2.0,,,S60,,,0.0,24.9,82.3,433,0.443,0.333,2237,0.409,1322,24.9,7.6,17.3,20.5,1.445,10,1.2,80.6056179775281,113.1,11.565585909373228,79.88,80.35806451612903,66.965,2.9396,,6.7,6.56,469.17333333333335,19.7,352.90666666666664,6.0,0.0,0,28.41,59.4070707070707,981.2067845117843,,,,,,,2024-10-28,S60-31
20241028160416,2024-10-28 16:04:16,51,S60-31,902,1290,0,129,319,31,0,70,3.41,0.0,0.0,0.0,2744.41,7.5,1.57,-0.66,0.86,,,,,,230.0,280.0,700.0,1100.0,4.0,3.0,3.0,5.0,0.0,20241028_51,小型,1629.0,2.0,,,S60,,,0.0,24.9,82.3,420,0.404,0.307,2192,0.411,1290,24.0,7.4,16.7,20.0,1.43,10,1.17,89.59893617021278,124.1,17.510534790676733,79.24000000000001,98.1030303030303,83.849,2.9396,,6.7,6.56,469.17333333333335,19.7,352.90666666666664,7.5,1.5,1,22.12,59.4070707070707,981.2067845117843,,,,,,,2024-10-28,S60-31
20241029075014,2024-10-29 07:50:14,1,S60-24,856,1213,0,117,296,30,0,66,2.84,0.0,0.0,0.0,2580.84,8.0,2.63,-0.23,0.92,,,,,,230.0,280.0,700.0,1100.0,4.0,3.0,3.0,5.0,0.0,20241029_1,小型,845.0,1.0,,,S60,,,0.0,24.8,78.0,392,0.395,0.298,2069,0.414,1213,24.5,7.7,16.8,19.7,1.417,10,1.1,88.73478260869565,116.6,12.748336931457311,83.08,90.52424242424244,82.295,2.9396,,6.7,6.56,469.17333333333335,19.7,352.90666666666664,8.0,0.5,1,17.85,,,,,,,,,2024-10-29,S60-24
20241029081520,2024-10-29 08:15:20,4,S60-24,745,1068,0,113,262,27,0,56,2.57,0.0,0.0,0.0,2273.57,6.5,1.8,-0.13,0.75,,,,,,230.0,280.0,700.0,1100.0,4.0,5.0,3.0,5.0,0.0,20241029_4,小型,845.0,1.0,,,S60,,,0.0,24.8,78.0,345,0.431,0.328,1813,0.411,1068,24.1,7.8,16.2,20.2,1.434,10,0.97,81.93452380952381,99.1,10.238169642586778,76.84,85.33999999999999,87.979,2.9396,,6.7,6.56,469.17333333333335,19.7,352.90666666666664,6.5,-1.5,1,0.48,,,,,,,,,2024-10-29,S60-24
20241029084350,2024-10-29 08:43:50,5,S60-24,865,1248,0,131,306,31,0,66,2.9,0.0,0.0,0.0,2649.9,6.5,0.77,-0.46,1.05,,,,,,230.0,280.0,700.0,1100.0,4.0,3.0,3.0,5.0,0.0,20241029_5,小型,937.0,2.0,,,S60,,,0.0,24.8,78.0,403,0.428,0.325,2113,0.409,1248,24.1,7.7,16.4,20.2,1.443,10,1.13,85.73209876543211,119.1,14.567203373115314,77.7,94.47142857142856,83.603,2.9396,,6.7,6.56,469.17333333333335,19.7,352.90666666666664,6.5,0.0,0,18.48,,,,,,,,,2024-10-29,S60-24
20241029091002,2024-10-29 09:10:02,9,S60-31,874,1256,0,133,310,30,0,67,3.3,0.0,0.0,0.0,2673.3,6.5,1.53,-0.34,0.8,,,,,,230.0,280.0,700.0,1100.0,4.0,1.0,3.0,5.0,0.0,20241029_9,小型,937.0,2.0,,,S60,,,0.0,24.8,78.0,407,0.429,0.327,2130,0.41,1256,23.8,7.4,16.5,20.2,1.437,10,1.14,86.49302325581397,118.7,13.827885465295106,80.9,91.28666666666663,80.076,2.9396,,6.7,6.56,469.17333333333335,19.7,352.90666666666664,6.5,0.0,0,20.48,,,,,,,,,2024-10-29,S60-31
20241029094305,2024-10-29 09:43:05,14,S60-31,879,1256,0,121,308,32,0,68,3.34,0.0,0.0,0.0,2667.34,8.0,1.68,-1.12,0.8,,,,,,230.0,280.0,700.0,1100.0,4.0,2.0,3.0,5.0,0.0,20241029_14,小型,1038.0,3.0,,,S60,,,0.0,24.8,78.0,408,0.393,0.297,2135,0.412,1256,24.5,7.8,16.7,19.9,1.429,10,1.14,81.6679012345679,109.5,12.064301253325288,78.72,87.0892857142857,76.394,2.9396,,6.7,6.56,469.17333333333335,19.7,352.90666666666664,8.0,1.5,1,21.85,67.49047619047619,472.4333333333333,,,,,,,2024-10-29,S60-31
20241029101244,2024-10-29 10:12:44,15,S60-24,927,1311,0,118,325,29,0,72,3.23,0.0,0.0,0.0,2785.23,9.0,1.72,-0.96,0.77,,,,,,,,,,,,,,0.0,20241029_15,,,,,,S60,,,0.0,24.8,78.0,426,0.363,0.277,2238,0.414,1311,23.7,6.8,16.9,19.6,1.414,10,1.19,87.9509803921569,131.5,15.828825437318642,80.62,88.49444444444444,74.365,2.9396,,6.7,6.56,469.17333333333335,19.7,352.90666666666664,9.0,1.0,1,29.37,,,,,,,,,2024-10-29,S60-24
20241029103738,2024-10-29 10:37:38,18,S60-24,909,1287,0,124,317,31,0,71,3.07,0.0,0.0,0.0,2742.07,8.0,1.64,-0.44,0.63,,,,,,230.0,280.0,700.0,1100.0,4.0,3.0,3.0,5.0,0.0,20241029_18,小型,1128.0,4.0,,,S60,,,0.0,24.8,78.0,419,0.391,0.296,2196,0.414,1287,24.3,7.4,16.9,19.8,1.416,10,1.17,89.65301204819276,119.0,14.397208040495237,83.72,95.67586206896551,81.774,2.9396,,6.7,6.56,469.17333333333335,19.7,352.90666666666664,8.0,-1.0,1,24.85,63.03809523809524,441.26666666666665,,,,,,,2024-10-29,S60-24
20241029110329,2024-10-29 11:03:29,20,S60-24,899,1277,0,123,315,30,0,71,3.06,0.0,0.0,0.0,2718.06,8.0,1.65,-0.66,0.71,,,,,,230.0,280.0,700.0,1100.0,4.0,2.0,3.0,5.0,0.0,20241029_20,小型,1128.0,4.0,,,S60,,,0.0,24.8,78.0,416,0.39,0.296,2176,0.413,1277,24.3,7.2,17.1,19.9,1.42,10,1.16,86.35888888888888,125.0,15.228072719994216,75.62,86.40967741935484,74.491,2.9396,,6.7,6.56,469.17333333333335,19.7,352.90666666666664,8.0,0.0,0,23.85,63.03809523809524,441.26666666666665,,,,,,,2024-10-29,S60-24
20241029125933,2024-10-29 12:59:33,21,S60-31,860,1213,0,109,299,29,0,66,3.2,0.0,0.0,0.0,2579.2,9.0,1.87,-0.58,0.92,,,,,,230.0,280.0,700.0,1100.0,4.0,3.0,3.0,5.0,0.0,20241029_21,小型,1354.0,1.0,,,S60,,,0.0,23.8,79.3,394,0.365,0.277,2073,0.415,1213,24.1,7.4,16.8,19.5,1.41,10,1.1,83.39634146341463,108.5,11.877427301315588,78.47999999999999,91.23793103448274,82.944,2.9396,,6.7,6.56,469.17333333333335,19.7,352.90666666666664,9.0,1.0,1,20.37,61.387719298245614,1172.505438596491,,,,,,,2024-10-29,S60-31
20241029132437,2024-10-29 13:24:37,24,S60-31,749,1070,0,106,264,26,0,60,2.86,0.0,0.0,0.0,2277.86,7.5,1.92,-0.53,0.94,,,,,,230.0,280.0,700.0,1100.0,4.0,3.0,3.0,5.0,0.0,20241029_24,小型,1354.0,1.0,,,S60,,,0.0,23.8,79.3,350,0.402,0.303,1819,0.412,1070,24.6,7.4,17.1,20.0,1.429,10,0.97,82.97590361445783,105.6,11.335843465532117,74.98,86.43103448275862,89.104,2.9396,,6.7,6.56,469.17333333333335,19.7,352.90666666666664,7.5,-1.5,1,-0.88,61.387719298245614,1172.505438596491,,,,,,,2024-10-29,S60-31
20241029135641,2024-10-29 13:56:41,27,S60-31,524,752,0,74,182,20,0,42,2.02,0.0,0.0,0.0,1596.02,7.5,1.37,-0.76,1.21,,,,,,230.0,280.0,700.0,1100.0,5.0,1.0,2.0,6.0,0.0,20241029_27,小型,1516.0,2.0,,,S60,,,0.0,23.8,79.3,244,0.407,0.303,1276,0.411,752,25.4,8.2,17.2,19.9,1.435,10,0.68,71.18518518518519,84.6,6.693780254946297,66.94000000000001,73.43928571428572,107.999,2.9396,,6.7,6.56,469.17333333333335,19.7,352.90666666666664,7.5,0.0,0,-32.88,62.36792452830188,1105.9911949685534,,,,,,,2024-10-29,S60-31
20241029135956,2024-10-29 13:59:56,28,S60-31,517,741,0,76,181,20,0,41,1.97,0.0,0.0,0.0,1577.97,7.0,1.33,-0.19,1.23,,,,,,230.0,280.0,700.0,1100.0,5.0,1.0,2.0,6.0,0.0,20241029_28,小型,1516.0,2.0,,,S60,,,0.0,23.8,79.3,242,0.42,0.314,1258,0.411,741,25.2,8.3,16.9,20.2,1.433,10,0.67,69.57647058823528,82.4,6.3195987783816765,65.2,69.19310344827586,103.273,2.9396,,6.7,6.56,469.17333333333335,19.7,352.90666666666664,7.0,-0.5,1,-34.83,62.36792452830188,1105.9911949685534,,,,,,,2024-10-29,S60-31
20241029142309,2024-10-29 14:23:09,29,S60-31,523,753,0,76,184,19,0,41,2.03,0.0,0.0,0.0,1598.03,7.0,0.0,-0.38,1.35,,,,,,230.0,280.0,700.0,1100.0,5.0,2.0,2.0,6.0,0.0,20241029_29,小型,1516.0,2.0,,,S60,,,0.0,23.8,79.3,244,0.413,0.311,1276,0.41,753,24.6,7.8,16.8,20.1,1.44,10,0.68,71.1867469879518,84.6,6.582795595463036,65.94000000000001,70.0551724137931,103.022,2.9396,,6.7,6.56,469.17333333333335,19.7,352.90666666666664,7.0,0.0,0,-34.83,62.36792452830188,1105.9911949685534,,,,,,,2024-10-29,S60-31
20241029142628,2024-10-29 14:26:28,30,S60-31,524,755,0,77,183,19,0,42,2.03,0.0,0.0,0.0,1602.03,7.0,1.32,-0.19,1.62,,,,,,230.0,280.0,700.0,1100.0,5.0,2.0,2.0,6.0,0.0,20241029_30,小型,1516.0,2.0,,,S60,,,0.0,23.8,79.3,244,0.421,0.316,1279,0.41,755,25.0,7.8,17.2,20.1,1.441,10,0.68,69.20617283950617,82.7,6.773210586504663,63.7,68.82142857142857,101.208,2.9396,,6.7,6.56,469.17333333333335,19.7,352.90666666666664,7.0,0.0,0,-33.83,62.36792452830188,1105.9911949685534,,,,,,,2024-10-29,S60-31
20241029145156,2024-10-29 14:51:56,34,S60-31,915,1300,0,125,319,35,0,73,3.45,0.0,0.0,0.0,2770.45,8.0,1.63,-0.54,0.78,4.2,29.2,,,,230.0,280.0,700.0,1100.0,4.0,2.0,3.0,5.0,0.0,20241029_34,小型,1516.0,2.0,,,S60,,,0.0,28.0,52.0,427,0.392,0.293,2215,0.413,1300,25.3,8.2,17.1,19.9,1.421,10,1.18,88.71010101010103,122.1,16.03433497122955,80.88,94.41142857142856,80.01,2.9396,,6.7,6.56,469.17333333333335,19.7,352.90666666666664,8.0,1.0,1,25.85,62.36792452830188,1105.9911949685534,,,,,,,2024-10-29,S60-31
20241029151759,2024-10-29 15:17:59,38,S60-31,898,1289,0,132,316,33,0,70,3.44,0.0,0.0,0.0,2741.44,7.0,0.76,-0.66,0.78,,,,,,230.0,280.0,700.0,1100.0,4.0,2.0,3.0,5.0,0.0,20241029_38,小型,1645.0,3.0,,,S60,,,0.0,23.8,79.3,419,0.418,0.315,2187,0.411,1289,24.6,7.9,16.7,20.1,1.435,10,1.17,83.29878048780488,116.8,13.581043944054926,77.92,88.28965517241382,75.461,2.9396,,6.7,6.56,469.17333333333335,19.7,352.90666666666664,7.0,-1.0,1,21.17,59.08041237113402,960.056701030928,,,,,,,2024-10-29,S60-31
20241029155548,2024-10-29 15:55:48,42,S60-31,904,1289,0,129,318,31,0,71,3.43,0.0,0.0,0.0,2745.43,7.5,1.57,-0.44,0.78,,,,,,230.0,280.0,700.0,1100.0,4.0,2.0,3.0,5.0,0.0,20241029_42,小型,1645.0,3.0,,,S60,,,0.0,23.8,79.3,420,0.406,0.307,2193,0.412,1289,24.3,7.4,16.9,20.0,1.426,10,1.17,84.01149425287356,116.9,13.940905042334672,78.46,90.258064516129,77.144,2.9396,,6.7,6.56,469.17333333333335,19.7,352.90666666666664,7.5,0.5,1,22.12,59.08041237113402,960.056701030928,,,,,,,2024-10-29,S60-31
20241029162314,2024-10-29 16:23:14,47,S60-31,904,1291,0,129,318,32,0,71,3.38,0.0,0.0,0.0,2748.38,7.5,1.57,-0.44,0.94,,,,,,230.0,280.0,700.0,1100.0,4.0,2.0,3.0,5.0,0.0,20241029_47,小型,1645.0,3.0,,,S60,,,0.0,23.8,79.3,421,0.406,0.306,2195,0.412,1291,24.5,7.6,16.9,20.0,1.428,10,1.17,85.55061728395061,120.5,16.22461263557673,73.82000000000001,93.7892857142857,80.162,2.9396,,6.7,6.56,469.17333333333335,19.7,352.90666666666664,7.5,0.0,0,22.12,59.08041237113402,960.056701030928,,,,,,,2024-10-29,S60-31
20241030074927,2024-10-30 07:49:27,1,S60-24,861,1216,0,112,297,30,0,65,2.8,0.0,0.0,0.0,2583.8,8.5,1.82,-0.12,1.16,,,,,,230.0,280.0,700.0,1100.0,4.0,3.0,3.0,5.0,0.0,20241030_1,小型,843.0,4.0,,,S60,,,0.0,24.1,73.3,392,0.377,0.286,2077,0.415,1216,24.2,7.7,16.6,19.5,1.412,10,1.1,86.81219512195122,120.8,13.276858560300328,79.18,89.45862068965518,81.326,2.9396,,6.7,6.56,469.17333333333335,19.7,352.90666666666664,8.5,1.0,1,22.56,,,,,,,,,2024-10-30,S60-24
20241030081555,2024-10-30 08:15:55,4,S60-24,750,1071,0,104,262,27,0,59,2.46,0.0,0.0,0.0,2275.46,7.5,0.0,-0.4,1.04,,,,,,230.0,280.0,700.0,1100.0,4.0,3.0,3.0,5.0,0.0,20241030_4,小型,843.0,4.0,,,S60,,,0.0,24.1,73.3,348,0.397,0.299,1821,0.412,1071,24.7,7.8,17.0,19.9,1.428,10,0.97,78.61395348837209,100.6,10.09217014934935,73.53999999999999,79.69333333333331,82.158,2.9396,,6.7,6.56,469.17333333333335,19.7,352.90666666666664,7.5,-1.0,1,-2.88,,,,,,,,,2024-10-30,S60-24
20241030084233,2024-10-30 08:42:33,5,S60-24,884,1257,0,125,309,30,0,65,2.94,0.0,0.0,0.0,2672.94,7.5,1.63,-0.11,0.88,,,,,,230.0,280.0,700.0,1100.0,4.0,2.0,3.0,5.0,0.0,20241030_5,小型,937.0,3.0,,,S60,,,0.0,24.1,73.3,404,0.405,0.309,2141,0.413,1257,23.5,7.4,16.1,19.8,1.422,10,1.14,84.06666666666666,113.7,13.733549081368968,77.14,86.52142857142857,75.896,2.9396,,6.7,6.56,469.17333333333335,19.7,352.90666666666664,7.5,0.0,0,18.12,,,,,,,,,2024-10-30,S60-24
20241030091027,2024-10-30 09:10:27,10,S60-24,896,1269,0,121,312,30,0,67,3.02,0.0,0.0,0.0,2698.02,8.0,0.83,0.0,0.95,,,,,,230.0,280.0,700.0,1100.0,4.0,3.0,3.0,5.0,0.0,20241030_10,小型,937.0,3.0,,,S60,,,0.0,24.1,73.3,409,0.388,0.296,2165,0.414,1269,23.7,7.3,16.4,19.7,1.416,10,1.15,89.80212765957448,120.1,15.627389885134397,78.67999999999999,97.59696969696972,84.867,2.9396,,6.7,6.56,469.17333333333335,19.7,352.90666666666664,8.0,0.5,1,21.85,,,,,,,,,2024-10-30,S60-24
20241030093621,2024-10-30 09:36:21,13,S60-24,905,1290,0,128,320,29,0,71,3.05,0.0,0.0,0.0,2746.05,7.5,0.79,-0.33,0.86,,,,,,230.0,280.0,700.0,1100.0,4.0,3.0,3.0,5.0,0.0,20241030_13,小型,1027.0,2.0,,,S60,,,0.0,24.1,73.3,420,0.4,0.305,2195,0.412,1290,23.8,6.9,16.9,20.0,1.425,10,1.17,92.62842105263157,128.1,19.47030485614274,76.78,105.24848484848484,89.956,2.9396,,6.7,6.56,469.17333333333335,19.7,352.90666666666664,7.5,-0.5,1,21.12,68.20238095238096,477.41666666666674,,,,,,,2024-10-30,S60-24
20241030100133,2024-10-30 10:01:33,16,S60-24,900,1290,0,136,318,31,0,71,3.01,0.0,0.0,0.0,2749.01,6.5,0.74,0.0,0.86,,,,,,230.0,280.0,700.0,1100.0,4.0,2.0,3.0,5.0,0.0,20241030_16,小型,1027.0,2.0,,,S60,,,0.0,24.1,73.3,420,0.428,0.324,2190,0.411,1290,24.3,7.4,16.9,20.2,1.433,10,1.17,84.45555555555556,114.8,14.258590652915434,77.88,90.3,77.179,2.9396,,6.7,6.56,469.17333333333335,19.7,352.90666666666664,6.5,-1.0,1,23.48,68.20238095238096,477.41666666666674,,,,,,,2024-10-30,S60-24
20241030102620,2024-10-30 10:26:20,18,S60-24,902,1290,0,136,317,30,0,70,3.03,0.0,0.0,0.0,2748.03,6.5,0.74,0.22,0.86,,,,,,230.0,280.0,700.0,1100.0,4.0,3.0,3.0,5.0,0.0,20241030_18,小型,1117.0,1.0,,,S60,,,0.0,24.1,73.3,417,0.429,0.326,2192,0.411,1290,24.0,7.2,16.8,20.1,1.43,10,1.17,84.57228915662651,115.7,13.97216090309336,76.08,86.23793103448276,73.708,2.9396,,6.7,6.56,469.17333333333335,19.7,352.90666666666664,6.5,0.0,0,23.48,63.345238095238095,443.4166666666667,,,,,,,2024-10-30,S60-24
20241030105058,2024-10-30 10:50:58,19,S60-24,518,743,0,76,181,18,0,42,1.76,0.0,0.0,0.0,1579.76,7.0,1.33,0.0,1.5,,,,,,230.0,280.0,700.0,1100.0,5.0,2.0,2.0,6.0,0.0,20241030_19,小型,1117.0,1.0,,,S60,,,0.0,24.1,73.3,241,0.42,0.315,1261,0.411,743,24.9,7.5,17.4,20.1,1.434,10,0.67,72.71234567901234,86.7,7.808421897059696,66.36,77.96428571428571,116.365,2.9396,,6.7,6.56,469.17333333333335,19.7,352.90666666666664,7.0,0.5,1,-34.83,63.345238095238095,443.4166666666667,,,,,,,2024-10-30,S60-24
20241030105403,2024-10-30 10:54:03,20,S60-24,514,743,0,78,180,21,0,41,1.75,0.0,0.0,0.0,1578.75,6.5,0.0,-0.19,1.5,,,,,,230.0,280.0,700.0,1100.0,5.0,2.0,2.0,6.0,0.0,20241030_20,小型,1117.0,1.0,,,S60,,,0.0,24.1,73.3,242,0.433,0.322,1257,0.409,743,25.6,8.7,16.9,20.3,1.446,10,0.67,68.88111111111111,81.6,6.340047221072734,64.82,70.10967741935484,104.641,2.9396,,6.7,6.56,469.17333333333335,19.7,352.90666666666664,6.5,-0.5,1,-34.52,63.345238095238095,443.4166666666667,,,,,,,2024-10-30,S60-24
20241030125933,2024-10-30 12:59:33,21,S60-31,859,1212,0,111,298,30,0,67,3.23,0.0,0.0,0.0,2580.23,8.5,0.91,-0.35,0.83,,,,,,230.0,280.0,700.0,1100.0,4.0,3.0,3.0,5.0,0.0,20241030_21,小型,1350.0,4.0,,,S60,,,0.0,24.9,77.1,395,0.372,0.281,2071,0.415,1212,24.6,7.6,17.0,19.6,1.411,10,1.1,87.07529411764706,115.0,15.76791161435783,76.75999999999999,99.15862068965517,90.144,2.9396,,6.7,6.56,469.17333333333335,19.7,352.90666666666664,8.5,2.0,1,21.56,59.391304347826086,1138.3333333333337,,,,,,,2024-10-30,S60-31
20241030132442,2024-10-30 13:24:42,24,S60-31,742,1071,0,112,264,27,0,59,2.82,0.0,0.0,0.0,2277.82,6.5,0.9,-0.54,1.04,,,,,,230.0,280.0,700.0,1100.0,4.0,3.0,3.0,5.0,0.0,20241030_24,小型,1350.0,4.0,,,S60,,,0.0,24.9,77.1,350,0.424,0.32,1813,0.409,1071,24.6,7.7,16.9,20.3,1.443,10,0.97,79.51071428571429,104.0,10.95852590296644,75.79999999999998,82.98333333333333,85.55,2.9396,,6.7,6.56,469.17333333333335,19.7,352.90666666666664,6.5,-2.0,1,-0.52,59.391304347826086,1138.3333333333337,,,,,,,2024-10-30,S60-31
20241030135654,2024-10-30 13:56:54,27,S60-31,508,742,0,78,179,21,0,41,1.98,0.0,0.0,0.0,1570.98,6.5,0.0,-1.36,1.37,,,,,,230.0,280.0,700.0,1100.0,5.0,2.0,2.0,6.0,0.0,20241030_27,小型,1509.0,3.0,,,S60,,,0.0,24.9,77.1,241,0.436,0.324,1250,0.406,742,25.7,8.7,17.0,20.3,1.461,10,0.67,69.49259259259259,81.4,7.231733528115754,63.36,72.50357142857145,108.214,2.9396,,6.7,6.56,469.17333333333335,19.7,352.90666666666664,6.5,0.0,0,-34.52,60.49065420560748,1079.7581775700935,,,,,,,2024-10-30,S60-31
20241030140001,2024-10-30 14:00:01,28,S60-31,511,743,0,81,181,19,0,41,2.0,0.0,0.0,0.0,1578.0,6.0,1.25,-0.39,1.5,,,,,,230.0,280.0,700.0,1100.0,5.0,2.0,2.0,6.0,0.0,20241030_28,小型,1509.0,3.0,,,S60,,,0.0,24.9,77.1,241,0.448,0.336,1254,0.407,743,24.9,7.9,17.0,20.4,1.454,10,0.67,67.85975609756096,79.0,6.3314326155224805,63.56,69.33448275862068,103.484,2.9396,,6.7,6.56,469.17333333333335,19.7,352.90666666666664,6.0,-0.5,1,-34.59,60.49065420560748,1079.7581775700935,,,,,,,2024-10-30,S60-31
20241030142111,2024-10-30 14:21:11,29,S60-31,897,1287,0,137,320,31,0,71,3.43,0.0,0.0,0.0,2746.43,6.5,1.48,-0.33,0.63,,,,,,230.0,280.0,700.0,1100.0,4.0,2.0,3.0,5.0,0.0,20241030_29,小型,1509.0,3.0,,,S60,,,0.0,24.9,77.1,422,0.428,0.325,2184,0.411,1287,24.2,7.3,16.8,20.4,1.435,10,1.17,85.58,115.5,14.50159261030643,76.66,92.54482758620688,79.098,2.9396,,6.7,6.56,469.17333333333335,19.7,352.90666666666664,6.5,0.5,1,24.48,60.49065420560748,1079.7581775700935,,,,,,,2024-10-30,S60-31
20241030144643,2024-10-30 14:46:43,32,S60-31,895,1289,0,141,316,33,0,73,3.41,0.0,0.0,0.0,2750.41,6.0,1.44,-0.11,0.78,,,,,,230.0,280.0,700.0,1100.0,4.0,2.0,3.0,5.0,0.0,20241030_32,小型,1509.0,3.0,,,S60,,,0.0,24.9,77.1,422,0.446,0.334,2184,0.41,1289,25.1,7.8,17.3,20.5,1.44,10,1.17,83.53855421686748,112.4,13.830225597523196,79.32000000000001,90.548275862069,77.392,2.9396,,6.7,6.56,469.17333333333335,19.7,352.90666666666664,6.0,-0.5,1,25.41,60.49065420560748,1079.7581775700935,,,,,,,2024-10-30,S60-31
20241030151106,2024-10-30 15:11:06,37,S60-31,889,1277,0,136,315,32,0,71,3.37,0.0,0.0,0.0,2723.37,6.5,1.49,-0.34,0.71,,,,,,230.0,280.0,700.0,1100.0,4.0,2.0,3.0,5.0,0.0,20241030_37,小型,1630.0,2.0,,,S60,,,0.0,24.9,77.1,418,0.432,0.325,2166,0.41,1277,24.6,7.7,17.0,20.4,1.436,10,1.16,84.45975609756096,112.9,13.722270129300298,79.17999999999999,91.5206896551724,78.897,2.9396,,6.7,6.56,469.17333333333335,19.7,352.90666666666664,6.5,0.5,1,23.48,60.74747474747476,1002.3333333333336,,,,,,,2024-10-30,S60-31
20241030153715,2024-10-30 15:37:15,40,S60-31,885,1268,0,134,311,34,0,70,3.34,0.0,0.0,0.0,2705.34,6.5,1.52,0.11,0.88,,,,,,230.0,280.0,700.0,1100.0,4.0,3.0,3.0,5.0,0.0,20241030_40,小型,1630.0,2.0,,,S60,,,0.0,24.9,77.1,415,0.431,0.323,2153,0.411,1268,25.1,8.2,16.9,20.3,1.433,10,1.15,76.28941176470586,109.2,10.98907504033959,75.74000000000001,73.41379310344827,63.838,2.9396,,6.7,6.56,469.17333333333335,19.7,352.90666666666664,6.5,0.0,0,21.48,60.74747474747476,1002.3333333333336,,,,,,,2024-10-30,S60-31
20241030160600,2024-10-30 16:06:00,45,S60-31,884,1256,0,121,309,30,0,71,3.37,0.0,0.0,0.0,2674.37,8.0,1.68,-0.56,0.8,,,,,,230.0,280.0,700.0,1100.0,4.0,2.0,3.0,5.0,0.0,20241030_45,小型,1630.0,2.0,,,S60,,,0.0,24.9,77.1,410,0.392,0.295,2140,0.413,1256,24.6,7.3,17.3,19.9,1.421,10,1.14,79.69024390243902,113.4,14.276294608384548,70.98,83.5103448275862,73.255,2.9396,,6.7,6.56,469.17333333333335,19.7,352.90666666666664,8.0,1.5,1,21.85,60.74747474747476,1002.3333333333336,,,,,,,2024-10-30,S60-31
20241101074938,2024-11-01 07:49:38,1,S60-24,865,1213,0,102,297,30,0,65,2.82,0.0,0.0,0.0,2574.82,10.0,3.03,-0.92,0.92,,,,,,230.0,280.0,700.0,1100.0,4.0,3.0,3.0,5.0,6.0,20241101_1,小型,841.0,1.0,,,S60,,,0.0,25.5,83.7,392,0.343,0.26,2078,0.416,1213,24.2,7.7,16.6,19.2,1.402,11,1.1,86.30659340659341,114.4,11.411511463852053,80.68,84.153125,76.503,2.9396,,6.7,6.56,469.17333333333335,19.7,352.90666666666664,10.0,2.0,1,14.3,,,,,,,,,2024-11-01,S60-24
20241101081553,2024-11-01 08:15:53,4,S60-24,753,1071,0,96,261,28,0,59,2.47,0.0,0.0,0.0,2270.47,9.0,2.13,-1.31,1.04,,,,,,230.0,280.0,700.0,1100.0,4.0,4.0,3.0,5.0,6.0,20241101_4,小型,841.0,1.0,,,S60,,,0.0,25.5,83.7,348,0.368,0.276,1824,0.413,1071,25.0,8.0,17.0,19.6,1.422,11,0.97,81.09186046511627,100.1,10.93580863458016,76.03999999999999,83.49,86.072,2.9396,,6.7,6.56,469.17333333333335,19.7,352.90666666666664,9.0,-1.0,1,7.37,,,,,,,,,2024-11-01,S60-24
20241101084832,2024-11-01 08:48:32,7,S60-24,915,1287,0,116,318,31,0,69,2.98,0.0,0.0,0.0,2738.98,9.0,1.75,-0.65,0.63,,,,,,230.0,280.0,700.0,1100.0,4.0,3.0,3.0,5.0,6.0,20241101_7,小型,941.0,2.0,,,S60,,,0.0,25.5,83.7,418,0.365,0.278,2202,0.416,1287,23.9,7.4,16.5,19.5,1.407,11,1.17,88.02413793103449,119.0,14.831451247127424,78.8,94.61935483870968,80.871,2.9396,,6.7,6.56,469.17333333333335,19.7,352.90666666666664,9.0,0.0,0,27.37,,,,,,,,,2024-11-01,S60-24
20241101091400,2024-11-01 09:14:00,10,S60-24,903,1287,0,124,317,32,0,72,2.99,0.0,0.0,0.0,2737.99,8.0,1.64,-1.1,0.63,,,,,,230.0,280.0,700.0,1100.0,4.0,3.0,3.0,5.0,6.0,20241101_10,小型,941.0,2.0,,,S60,,,0.0,25.5,83.7,421,0.391,0.295,2190,0.412,1287,24.7,7.6,17.1,19.9,1.425,11,1.17,90.66170212765958,127.2,16.777068356380873,81.64,93.1939393939394,79.653,2.9396,,6.7,6.56,469.17333333333335,19.7,352.90666666666664,8.0,-1.0,1,24.85,,,,,,,,,2024-11-01,S60-24
20241101093854,2024-11-01 09:38:54,13,S60-24,897,1275,0,123,315,30,0,68,2.97,0.0,0.0,0.0,2710.97,8.0,1.65,-0.88,0.55,,,,,,230.0,280.0,700.0,1100.0,4.0,4.0,3.0,5.0,6.0,20241101_13,小型,1034.0,3.0,,,S60,,,0.0,25.5,83.7,413,0.39,0.298,2172,0.413,1275,23.7,7.3,16.5,19.8,1.421,11,1.16,85.26829268292681,115.0,13.58991625854761,80.34,92.47241379310348,79.718,2.9396,,6.7,6.56,469.17333333333335,19.7,352.90666666666664,8.0,0.0,0,23.85,66.93809523809524,468.5666666666667,,,,,,,2024-11-01,S60-24
20241101100608,2024-11-01 10:06:08,16,S60-24,923,1299,0,116,321,31,0,70,3.05,0.0,0.0,0.0,2763.05,9.0,1.75,-0.65,0.7,,,,,,230.0,280.0,700.0,1100.0,4.0,4.0,3.0,5.0,6.0,20241101_16,小型,1034.0,3.0,,,S60,,,0.0,25.5,83.7,422,0.361,0.275,2222,0.415,1299,23.9,7.3,16.6,19.5,1.407,11,1.18,94.34899999999998,128.1,18.394132189369525,81.08000000000001,106.5657142857143,90.31,2.9396,,6.7,6.56,469.17333333333335,19.7,352.90666666666664,9.0,1.0,1,27.37,66.93809523809524,468.5666666666667,,,,,,,2024-11-01,S60-24
20241101103240,2024-11-01 10:32:40,18,S60-24,883,1268,0,126,312,30,0,68,2.93,0.0,0.0,0.0,2689.93,7.5,1.61,-1.01,0.88,,,,,,230.0,280.0,700.0,1100.0,4.0,4.0,3.0,5.0,6.0,20241101_18,小型,1130.0,4.0,,,S60,,,0.0,25.5,83.7,410,0.404,0.307,2151,0.411,1268,23.9,7.3,16.6,19.9,1.436,11,1.15,89.5951219512195,120.9,15.938669822693337,79.34,100.37241379310343,87.28,2.9396,,6.7,6.56,469.17333333333335,19.7,352.90666666666664,7.5,-1.5,1,19.12,66.81190476190476,467.6833333333333,,,,,,,2024-11-01,S60-24
20241101110042,2024-11-01 11:00:42,21,S60-24,519,754,0,77,183,17,0,40,1.76,0.0,0.0,0.0,1591.76,7.0,1.32,-1.14,1.48,,,,,,230.0,280.0,700.0,1100.0,5.0,6.0,2.0,6.0,6.0,20241101_21,小型,1130.0,4.0,,,S60,,,0.0,25.5,83.7,240,0.421,0.321,1273,0.408,754,23.8,7.1,16.7,19.9,1.453,11,0.68,71.10987654320988,82.2,6.18907051276029,68.5,72.34285714285714,106.387,2.9396,,6.7,6.56,469.17333333333335,19.7,352.90666666666664,7.0,-0.5,1,-33.83,66.81190476190476,467.6833333333333,,,,,,,2024-11-01,S60-24
20241101110346,2024-11-01 11:03:46,22,S60-24,519,753,0,77,182,19,0,43,1.75,0.0,0.0,0.0,1594.75,7.0,1.32,-1.14,1.35,,,,,,230.0,280.0,700.0,1100.0,5.0,6.0,2.0,6.0,6.0,20241101_22,小型,1130.0,4.0,,,S60,,,0.0,25.5,83.7,244,0.423,0.316,1272,0.408,753,25.4,7.8,17.6,20.2,1.451,11,0.68,71.60000000000001,83.8,6.899554726334646,65.46,75.53793103448275,111.085,2.9396,,6.7,6.56,469.17333333333335,19.7,352.90666666666664,7.0,0.0,0,-33.83,66.81190476190476,467.6833333333333,,,,,,,2024-11-01,S60-24
20241101125938,2024-11-01 12:59:38,23,S60-24,859,1213,0,111,298,29,0,65,2.84,0.0,0.0,0.0,2577.84,8.5,0.91,-0.35,0.92,,,,,,230.0,280.0,700.0,1100.0,4.0,4.0,3.0,5.0,51.5,20241101_23,小型,1356.0,1.0,,,S60,,,0.0,24.3,90.9,392,0.372,0.283,2072,0.415,1213,24.0,7.4,16.6,19.5,1.412,11,1.1,86.28202247191011,108.4,12.642229587510077,77.78,92.04193548387096,83.674,2.9396,,6.7,6.56,469.17333333333335,19.7,352.90666666666664,8.5,1.5,1,21.56,57.29122807017543,1092.3527485380114,,,,,,,2024-11-01,S60-24
20241101132737,2024-11-01 13:27:37,26,S60-24,742,1072,0,112,263,24,0,59,2.47,0.0,0.0,0.0,2274.47,6.5,0.9,-0.54,1.13,,,,,,230.0,280.0,700.0,1100.0,4.0,7.0,3.0,5.0,51.5,20241101_26,小型,1356.0,1.0,,,S60,,,0.0,24.3,90.9,346,0.426,0.324,1814,0.409,1072,24.0,6.9,17.1,20.2,1.445,11,0.97,84.93333333333334,101.2,11.361370548518376,80.64000000000001,91.65,94.485,2.9396,,6.7,6.56,469.17333333333335,19.7,352.90666666666664,6.5,-2.0,1,-0.52,57.29122807017543,1092.3527485380114,,,,,,,2024-11-01,S60-24
20241101135808,2024-11-01 13:58:08,29,S60-31,507,743,0,81,183,18,0,41,1.89,0.0,0.0,0.0,1574.89,6.0,1.25,-1.17,1.5,,,,,,230.0,280.0,700.0,1100.0,5.0,5.0,2.0,6.0,51.5,20241101_29,小型,1533.0,2.0,,,S60,,,0.0,24.3,90.9,242,0.443,0.335,1250,0.406,743,24.4,7.4,16.9,20.5,1.465,11,0.67,70.85853658536585,80.0,5.760546028055364,66.86000000000001,70.54482758620689,105.291,2.9396,,6.7,6.56,469.17333333333335,19.7,352.90666666666664,6.0,-0.5,1,-34.59,60.39047619047619,1053.8138095238096,,,,,,,2024-11-01,S60-31
