Repository: Vincent626/concrete-strength-analysis

# 🎯 S60 & M60 混凝土強度預測模型訓練成果報告

> **更新日期**: 2026-02-04  
> **專案目標**: 建立 S60/M60 混凝土 28 天抗壓強度預測模型

---

## 📋 摘要

本專案針對 S60（小型）與 M60（中型）離心混凝土管配比，建立機器學習預測模型。透過配料特徵分析，預測 28 天抗壓強度，並識別影響強度的關鍵因素。

### 主要成果

| 模型 | 樣本數 | R² | MAE (kgf/cm²) | 狀態 |
|:---|---:|---:|---:|:---|
| **S60** | 46 | **0.360** | 28 | ✅ 可用 |
| **M60** | 52 | **0.206** | 25 | ✅ 可用 |

---

## 📈 模型效能比較
> **說明**：S60 模型 R²=0.360，M60 模型 R²=0.206，兩者皆具有預測能力。S60 表現較佳，預測誤差約 28 kgf/cm²。

---

## 📊 強度分布比較
> **說明**：S60 與 M60 的強度分布相似，平均約 605 kgf/cm²，皆高於設計強度 510 kgf/cm²（紅色虛線）。

---

File: S60_M60_dataset_v9_shared.csv (part 88 of 138)
match_key,日期及時間,序,配比 ,耗用骨材1,耗用骨材2,耗用骨材3,耗用水,耗用泥料1,耗用泥料2,耗用泥料3,耗用泥料4,耗用藥劑1,耗用藥劑2,耗用藥劑3,耗用藥劑4,耗用小計,表面水骨材1,誤差%水,誤差%骨材1,誤差%骨材2,坍度(cm),混凝土溫度(℃),試體1強度(X1),試體2強度(X2),試體3強度(X3),加料轉速,慢速轉速,中速轉速,高速轉速,加料時間,慢速時間,中速時間,高速時間,總降水量,cp_key,類型,入池,蒸養池,離心開始,離心結束,母體,平均強度,強度_原始,強度_修正,環境溫度,環境濕度,膠結料總量,水灰比,水膠比,骨材總量,砂石比,粗骨材總量,水泥取代率,矽灰取代率,爐石取代率,漿體比例,粗細骨材比,月份,拌合米數,平均電流,最大電流,電流標準差,最終電流,穩定階段平均電流,單位體積穩定電流,砂_FM,砂_Mud,六分_FM,三分_FM,水泥砂漿_28天平均強度,水泥_流動性,水泥砂漿_7天平均強度,設定扣水率(%),扣水率_變動幅度,扣水率_是否變更,水量微調偏離度,蒸養實際平均溫度,蒸養實際總積溫,蒸養實際階段1溫度,蒸養實際階段2溫度,蒸養實際階段3溫度,實際離心平均轉速,實際離心平均電流,實際離心總能量,日期,配比
20241101140227,2024-11-01 14:02:27,30,S60-31,509,742,0,80,183,17,0,42,1.92,0.0,0.0,0.0,1574.92,6.0,0.0,-0.78,1.37,,,,,,230.0,280.0,700.0,1100.0,5.0,5.0,2.0,6.0,51.5,20241101_30,小型,1533.0,2.0,,,S60,,,0.0,24.3,90.9,242,0.437,0.331,1251,0.407,742,24.4,7.0,17.4,20.5,1.458,11,0.67,75.1469135802469,88.5,8.9690150638046,65.7,81.40714285714286,121.503,2.9396,,6.7,6.56,469.17333333333335,19.7,352.90666666666664,6.0,0.0,0,-35.59,60.39047619047619,1053.8138095238096,,,,,,,2024-11-01,S60-31
20241101143322,2024-11-01 14:33:22,31,S60-31,854,1232,0,133,305,29,0,68,3.32,0.0,0.0,0.0,2624.32,6.0,0.76,-0.47,0.65,,,,,,230.0,280.0,700.0,1100.0,4.0,3.0,3.0,5.0,51.5,20241101_31,小型,1533.0,2.0,,,S60,,,0.0,24.3,90.9,402,0.436,0.331,2086,0.409,1232,24.1,7.2,16.9,20.4,1.443,11,1.12,86.99438202247192,118.3,12.974030755948824,83.5,89.33548387096775,79.764,2.9396,,6.7,6.56,469.17333333333335,19.7,352.90666666666664,6.0,0.0,0,17.41,60.39047619047619,1053.8138095238096,,,,,,,2024-11-01,S60-31
20241101150730,2024-11-01 15:07:30,34,S60-31,877,1278,0,144,313,33,0,70,3.41,0.0,0.0,0.0,2718.41,5.5,1.41,-0.79,0.79,,,,,,230.0,280.0,700.0,1100.0,4.0,2.0,3.0,5.0,51.5,20241101_34,小型,1533.0,2.0,,,S60,,,0.0,24.3,90.9,416,0.46,0.346,2155,0.407,1278,24.8,7.9,16.8,20.6,1.457,11,1.16,83.89135802469136,118.9,14.228377118973182,76.18,91.4107142857143,78.802,2.9396,,6.7,6.56,469.17333333333335,19.7,352.90666666666664,5.5,-0.5,1,26.82,60.39047619047619,1053.8138095238096,,,,,,,2024-11-01,S60-31
20241101153214,2024-11-01 15:32:14,38,S60-31,866,1258,0,138,311,30,0,68,3.36,0.0,0.0,0.0,2674.36,6.0,1.47,-0.69,0.96,,,,,,230.0,280.0,700.0,1100.0,4.0,2.0,3.0,5.0,51.5,20241101_38,小型,1655.0,4.0,,,S60,,,0.0,24.3,90.9,409,0.444,0.337,2124,0.408,1258,24.0,7.3,16.6,20.5,1.453,11,1.14,81.51604938271605,112.9,11.82883541839965,77.08,84.15714285714287,73.822,2.9396,,6.7,6.56,469.17333333333335,19.7,352.90666666666664,6.0,0.5,1,22.41,63.09791666666666,1014.8248263888888,,,,,,,2024-11-01,S60-31
20241101160018,2024-11-01 16:00:18,44,S60-31,858,1245,0,136,309,30,0,71,3.31,0.0,0.0,0.0,2652.31,6.0,1.49,-0.81,0.81,,,,,,230.0,280.0,700.0,1100.0,4.0,2.0,3.0,5.0,51.5,20241101_44,小型,1655.0,4.0,,,S60,,,0.0,24.3,90.9,410,0.44,0.332,2103,0.408,1245,24.6,7.3,17.3,20.6,1.451,11,1.13,82.80963855421686,107.8,12.204350542266212,77.67999999999999,88.24137931034484,78.09,2.9396,,6.7,6.56,469.17333333333335,19.7,352.90666666666664,6.0,0.0,0,20.41,63.09791666666666,1014.8248263888888,,,,,,,2024-11-01,S60-31
20241101163035,2024-11-01 16:30:35,50,S60-31,880,1256,0,125,350,0,0,104,3.36,0.0,0.0,0.0,2718.36,7.5,1.63,-0.57,0.8,,,,,,230.0,280.0,700.0,1100.0,4.0,3.0,3.0,5.0,51.5,20241101_50,小型,1655.0,4.0,,,S60,,,0.0,24.3,90.9,454,0.357,0.275,2136,0.412,1256,22.9,0.0,22.9,21.3,1.427,11,1.14,86.3632183908046,122.9,20.619353228775022,87.44,102.6193548387097,90.017,2.9396,,6.7,6.56,469.17333333333335,19.7,352.90666666666664,7.5,1.5,1,18.12,63.09791666666666,1014.8248263888888,,,,,,,2024-11-01,S60-31
20241104075129,2024-11-04 07:51:29,1,S60-24,847,1214,0,124,297,29,0,66,2.92,0.0,0.0,0.0,2579.92,7.0,1.64,-0.35,1.0,,,,,,230.0,280.0,700.0,1100.0,4.0,3.0,2.0,5.0,0.0,20241104_1,小型,838.0,3.0,,,S60,,,0.0,24.8,81.1,392,0.418,0.316,2061,0.411,1214,24.2,7.4,16.8,20.0,1.433,11,1.1,91.83048780487805,124.9,15.844778235211184,78.6,100.45862068965516,91.326,2.9396,,6.7,6.56,475.4933333333333,18.0,350.34666666666664,7.0,-0.5,1,13.17,,,,,,,,,2024-11-04,S60-24
20241104081411,2024-11-04 08:14:11,4,S60-24,731,1070,0,123,262,26,0,59,2.58,0.0,0.0,0.0,2273.58,5.0,0.82,-0.54,0.94,,,,,,230.0,280.0,700.0,1100.0,4.0,3.0,2.0,5.0,0.0,20241104_4,小型,838.0,3.0,,,S60,,,0.0,24.8,81.1,347,0.469,0.354,1801,0.406,1070,24.5,7.5,17.0,20.7,1.464,11,0.97,80.95731707317071,101.1,10.002012364443916,77.8,84.22758620689655,86.833,2.9396,,6.7,6.56,475.4933333333333,18.0,350.34666666666664,5.0,-2.0,1,-0.82,,,,,,,,,2024-11-04,S60-24
20241104083733,2024-11-04 08:37:33,5,S60-24,854,1246,0,143,306,30,0,67,3.0,0.0,0.0,0.0,2649.0,5.0,0.7,-0.35,0.89,,,,,,230.0,280.0,700.0,1100.0,4.0,1.0,2.0,5.0,0.0,20241104_5,小型,924.0,4.0,,,S60,,,0.0,24.8,81.1,403,0.467,0.355,2100,0.407,1246,24.1,7.4,16.6,20.6,1.459,11,1.13,89.99764705882352,116.8,13.995234285247315,81.8,92.9103448275862,82.222,2.9396,,6.7,6.56,475.4933333333333,18.0,350.34666666666664,5.0,0.0,0,19.18,,,,,,,,,2024-11-04,S60-24
20241104090110,2024-11-04 09:01:10,10,S60-24,853,1248,0,143,305,29,0,68,2.99,0.0,0.0,0.0,2648.99,5.0,0.7,-0.47,1.05,,,,,,230.0,280.0,700.0,1100.0,4.0,2.0,2.0,5.0,0.0,20241104_10,小型,924.0,4.0,,,S60,,,0.0,24.8,81.1,402,0.469,0.356,2101,0.406,1248,24.1,7.2,16.9,20.6,1.463,11,1.13,81.14197530864197,110.3,11.648524138991784,76.12,82.35000000000001,72.876,2.9396,,6.7,6.56,475.4933333333333,18.0,350.34666666666664,5.0,0.0,0,19.18,,,,,,,,,2024-11-04,S60-24
20241104092229,2024-11-04 09:22:29,12,S60-24,876,1270,0,141,312,27,0,67,3.05,0.0,0.0,0.0,2696.05,5.5,0.71,0.0,1.03,,,,,,230.0,280.0,700.0,1100.0,4.0,2.0,2.0,5.0,0.0,20241104_12,小型,1009.0,2.0,,,S60,,,0.0,24.8,81.1,406,0.452,0.347,2146,0.408,1270,23.2,6.7,16.5,20.3,1.45,11,1.15,82.80487804878048,117.7,12.983656729068995,77.42,86.0241379310345,74.804,2.9396,,6.7,6.56,475.4933333333333,18.0,350.34666666666664,5.5,0.5,1,23.82,67.75238095238096,474.2666666666667,,,,,,,2024-11-04,S60-24
20241104094653,2024-11-04 09:46:53,15,S60-24,916,1314,0,134,325,29,0,69,3.12,0.0,0.0,0.0,2790.12,7.0,0.75,-0.33,1.0,,,,,,230.0,280.0,700.0,1100.0,4.0,1.0,2.0,5.0,0.0,20241104_15,小型,1009.0,2.0,,,S60,,,0.0,24.8,81.1,423,0.412,0.317,2230,0.411,1314,23.2,6.9,16.3,20.0,1.434,11,1.19,86.58888888888887,118.9,13.83192317667475,80.16,89.91290322580646,75.557,2.9396,,6.7,6.56,475.4933333333333,18.0,350.34666666666664,7.0,1.5,1,23.17,67.75238095238096,474.2666666666667,,,,,,,2024-11-04,S60-24
20241104100851,2024-11-04 10:08:51,16,S60-24,895,1289,0,141,319,29,0,72,3.09,0.0,0.0,0.0,2748.09,6.0,1.44,-0.11,0.78,,,,,,230.0,280.0,700.0,1100.0,4.0,1.0,2.0,5.0,0.0,20241104_16,小型,1059.0,1.0,,,S60,,,0.0,24.8,81.1,420,0.442,0.336,2184,0.41,1289,24.0,6.9,17.1,20.4,1.44,11,1.17,90.94146341463414,131.6,17.04134821773001,78.64,98.651724137931,84.318,2.9396,,6.7,6.56,475.4933333333333,18.0,350.34666666666664,6.0,-1.0,1,25.41,61.37142857142857,429.6,,,,,,,2024-11-04,S60-24
20241104103056,2024-11-04 10:30:56,19,S60-24,517,753,0,84,182,17,0,41,1.84,0.0,0.0,0.0,1595.84,5.5,1.2,-0.19,1.35,,,,,,230.0,280.0,700.0,1100.0,5.0,1.0,2.0,6.0,0.0,20241104_19,小型,1059.0,1.0,,,S60,,,0.0,24.8,81.1,240,0.462,0.35,1270,0.407,753,24.2,7.1,17.1,20.3,1.456,11,0.68,69.61341463414634,82.9,6.568861545108881,67.34,71.77931034482759,105.558,2.9396,,6.7,6.56,475.4933333333333,18.0,350.34666666666664,5.5,-0.5,1,-33.18,61.37142857142857,429.6,,,,,,,2024-11-04,S60-24
20241104103409,2024-11-04 10:34:09,20,S60-24,513,753,0,84,186,16,0,44,1.81,0.0,0.0,0.0,1597.81,5.5,1.2,-0.97,1.35,,,,,,230.0,280.0,700.0,1100.0,5.0,1.0,2.0,6.0,0.0,20241104_20,小型,1059.0,1.0,,,S60,,,0.0,24.8,81.1,246,0.452,0.341,1266,0.405,753,24.4,6.5,17.9,20.7,1.468,11,0.68,69.50853658536585,83.1,6.367317488924128,64.1,71.06206896551723,104.503,2.9396,,6.7,6.56,475.4933333333333,18.0,350.34666666666664,5.5,0.0,0,-33.18,61.37142857142857,429.6,,,,,,,2024-11-04,S60-24
20241104125939,2024-11-04 12:59:39,22,S60-31,847,1212,0,124,296,29,0,68,3.23,0.0,0.0,0.0,2579.23,7.0,1.64,-0.35,0.83,,,,,,230.0,280.0,700.0,1100.0,4.0,2.0,2.0,5.0,0.0,20241104_22,小型,1344.0,3.0,,,S60,,,0.0,24.5,80.3,393,0.419,0.316,2059,0.411,1212,24.7,7.4,17.3,20.1,1.431,11,1.1,81.45060240963856,116.1,12.206046037848068,79.3,82.25862068965517,74.781,2.9396,,6.7,6.56,475.4933333333333,18.0,350.34666666666664,7.0,1.5,1,13.17,56.538260869565214,1089.3038260869564,,,,,,,2024-11-04,S60-31
20241104132135,2024-11-04 13:21:35,25,S60-31,751,1082,0,115,266,24,0,59,2.89,0.0,0.0,0.0,2299.89,6.5,1.77,-0.4,1.03,,,,,,230.0,280.0,700.0,1100.0,4.0,3.0,2.0,5.0,0.0,20241104_25,小型,1344.0,3.0,,,S60,,,0.0,24.5,80.3,349,0.432,0.33,1833,0.41,1082,23.8,6.9,16.9,20.2,1.441,11,0.98,75.37586206896553,96.3,8.29041775519712,75.66,72.82903225806453,74.315,2.9396,,6.7,6.56,475.4933333333333,18.0,350.34666666666664,6.5,-0.5,1,2.48,56.538260869565214,1089.3038260869564,,,,,,,2024-11-04,S60-31
20241104135233,2024-11-04 13:52:33,28,S60-31,517,743,0,74,179,18,0,39,1.99,0.0,0.0,0.0,1571.99,7.5,1.37,-0.58,1.5,,,,,,230.0,280.0,700.0,1100.0,5.0,1.0,0.0,6.0,0.0,20241104_28,小型,1502.0,4.0,,,S60,,,0.0,24.5,80.3,236,0.413,0.314,1260,0.41,743,24.2,7.6,16.5,19.7,1.437,11,0.67,68.54444444444445,81.2,5.587972091802663,65.75999999999999,68.32142857142857,101.972,2.9396,,6.7,6.56,475.4933333333333,18.0,350.34666666666664,7.5,1.0,1,-32.88,62.85648148148148,1129.3214506172835,,,,,,,2024-11-04,S60-31
20241104135530,2024-11-04 13:55:30,29,S60-31,522,742,0,74,180,17,0,41,1.99,0.0,0.0,0.0,1577.99,7.5,1.37,0.38,1.37,,,,,,230.0,280.0,700.0,1100.0,5.0,1.0,0.0,6.0,0.0,20241104_29,小型,1502.0,4.0,,,S60,,,0.0,24.5,80.3,238,0.411,0.311,1264,0.413,742,24.4,7.1,17.2,19.8,1.421,11,0.67,67.04938271604938,80.6,5.756952285624792,63.720000000000006,67.94642857142857,101.413,2.9396,,6.7,6.56,475.4933333333333,18.0,350.34666666666664,7.5,0.0,0,-32.88,62.85648148148148,1129.3214506172835,,,,,,,2024-11-04,S60-31
20241104141327,2024-11-04 14:13:27,30,S60-31,881,1256,0,125,309,28,0,71,3.37,0.0,0.0,0.0,2673.37,7.5,1.63,-0.45,0.8,,,,,,230.0,280.0,700.0,1100.0,4.0,1.0,2.0,5.0,0.0,20241104_30,小型,1502.0,4.0,,,S60,,,0.0,24.5,80.3,408,0.405,0.306,2137,0.412,1256,24.3,6.9,17.4,20.0,1.426,11,1.14,89.28271604938273,122.2,14.581789675960216,81.24000000000001,92.12857142857142,80.815,2.9396,,6.7,6.56,475.4933333333333,18.0,350.34666666666664,7.5,0.0,0,18.12,62.85648148148148,1129.3214506172835,,,,,,,2024-11-04,S60-31
20241104144027,2024-11-04 14:40:27,33,S60-31,871,1245,0,128,306,28,0,69,3.33,0.0,0.0,0.0,2650.33,7.0,1.59,-0.23,0.81,,,,,,230.0,280.0,700.0,1100.0,4.0,1.0,2.0,5.0,0.0,20241104_33,小型,1502.0,4.0,,,S60,,,0.0,24.5,80.3,403,0.418,0.318,2116,0.412,1245,24.1,6.9,17.1,20.1,1.429,11,1.13,85.75180722891567,115.6,14.20640752640205,79.72,93.5,82.743,2.9396,,6.7,6.56,475.4933333333333,18.0,350.34666666666664,7.0,-0.5,1,17.17,62.85648148148148,1129.3214506172835,,,,,,,2024-11-04,S60-31
20241104150530,2024-11-04 15:05:30,37,S60-31,879,1267,0,134,310,31,0,70,3.38,0.0,0.0,0.0,2694.38,6.5,1.52,-0.57,0.8,,,,,,230.0,280.0,700.0,1100.0,4.0,1.0,2.0,5.0,0.0,20241104_37,小型,1613.0,2.0,,,S60,,,0.0,24.5,80.3,411,0.432,0.326,2146,0.41,1267,24.6,7.5,17.0,20.3,1.441,11,1.15,81.4560975609756,111.4,11.919793924812378,76.47999999999999,84.12758620689655,73.154,2.9396,,6.7,6.56,475.4933333333333,18.0,350.34666666666664,6.5,-0.5,1,21.48,59.976000000000006,1006.5972000000002,,,,,,,2024-11-04,S60-31
20241104152905,2024-11-04 15:29:05,42,S60-31,884,1269,0,130,312,30,0,70,3.42,0.0,0.0,0.0,2698.42,7.0,1.56,-0.45,0.95,,,,,,230.0,280.0,700.0,1100.0,4.0,2.0,2.0,5.0,0.0,20241104_42,小型,1613.0,2.0,,,S60,,,0.0,24.5,80.3,412,0.417,0.316,2153,0.411,1269,24.3,7.3,17.0,20.1,1.436,11,1.15,84.7395061728395,107.6,12.945371249723657,78.34,92.41428571428573,80.36,2.9396,,6.7,6.56,475.4933333333333,18.0,350.34666666666664,7.0,0.5,1,19.17,59.976000000000006,1006.5972000000002,,,,,,,2024-11-04,S60-31
20241104155129,2024-11-04 15:51:29,47,S60-31,893,1279,0,131,315,30,0,70,3.41,0.0,0.0,0.0,2721.41,7.0,1.55,-0.45,0.87,,,,,,230.0,280.0,700.0,1100.0,4.0,1.0,2.0,5.0,0.0,20241104_47,小型,1613.0,2.0,,,S60,,,0.0,24.5,80.3,415,0.416,0.316,2172,0.411,1279,24.1,7.2,16.9,20.1,1.432,11,1.16,90.60348837209304,122.0,16.20221379988879,81.17999999999999,99.13666666666668,85.463,2.9396,,6.7,6.56,475.4933333333333,18.0,350.34666666666664,7.0,0.0,0,20.17,59.976000000000006,1006.5972000000002,,,,,,,2024-11-04,S60-31
20241105074926,2024-11-05 07:49:26,1,S60-24,855,1214,0,116,299,28,0,66,2.94,0.0,0.0,0.0,2580.94,8.0,1.75,-0.35,1.0,,,,,,230.0,280.0,700.0,1100.0,4.0,2.0,2.0,5.0,0.0,20241105_1,小型,837.0,1.0,,,S60,,,0.0,23.7,75.9,393,0.388,0.295,2069,0.413,1214,23.9,7.1,16.8,19.7,1.42,11,1.1,93.50099009900993,122.4,16.083553465854827,81.17999999999999,101.03714285714284,91.852,2.9396,,6.7,6.56,475.4933333333333,18.0,350.34666666666664,8.0,1.0,1,16.85,,,,,,,,,2024-11-05,S60-24
20241105081342,2024-11-05 08:13:42,4,S60-24,739,1073,0,116,262,24,0,58,2.57,0.0,0.0,0.0,2274.57,6.0,0.87,-0.4,1.23,,,,,,230.0,280.0,700.0,1100.0,4.0,3.0,2.0,5.0,0.0,20241105_4,小型,837.0,1.0,,,S60,,,0.0,23.7,75.9,344,0.443,0.337,1812,0.408,1073,23.8,7.0,16.9,20.2,1.452,11,0.97,82.92209302325581,107.3,11.12608919322206,78.02000000000001,83.51999999999998,86.103,2.9396,,6.7,6.56,475.4933333333333,18.0,350.34666666666664,6.0,-2.0,1,0.41,,,,,,,,,2024-11-05,S60-24
20241105083733,2024-11-05 08:37:33,5,S60-24,875,1258,0,133,310,27,0,66,3.02,0.0,0.0,0.0,2672.02,6.5,1.53,-0.23,0.96,,,,,,230.0,280.0,700.0,1100.0,4.0,1.0,2.0,5.0,0.0,20241105_5,小型,924.0,2.0,,,S60,,,0.0,23.7,75.9,403,0.429,0.33,2133,0.41,1258,23.1,6.7,16.4,20.1,1.438,11,1.14,81.3144578313253,117.5,11.913474527125274,77.52,83.78275862068966,73.494,2.9396,,6.7,6.56,475.4933333333333,18.0,350.34666666666664,6.5,0.5,1,20.48,,,,,,,,,2024-11-05,S60-24
20241105090053,2024-11-05 09:00:53,9,S60-24,868,1236,0,122,305,28,0,66,2.98,0.0,0.0,0.0,2627.98,7.5,1.67,-0.23,0.98,,,,,,230.0,280.0,700.0,1100.0,4.0,2.0,2.0,5.0,0.0,20241105_9,小型,924.0,2.0,,,S60,,,0.0,23.7,75.9,399,0.4,0.306,2104,0.413,1236,23.6,7.0,16.5,19.8,1.424,11,1.12,88.51058823529412,117.1,13.954025550562244,81.75999999999999,94.00689655172413,83.935,2.9396,,6.7,6.56,475.4933333333333,18.0,350.34666666666664,7.5,1.0,1,15.12,,,,,,,,,2024-11-05,S60-24
20241105092528,2024-11-05 09:25:28,13,S60-24,869,1246,0,128,305,30,0,67,3.01,0.0,0.0,0.0,2648.01,7.0,1.59,-0.46,0.89,,,,,,230.0,280.0,700.0,1100.0,4.0,2.0,2.0,5.0,0.0,20241105_13,小型,1013.0,4.0,,,S60,,,0.0,23.7,75.9,402,0.42,0.318,2115,0.411,1246,24.1,7.5,16.7,20.0,1.434,11,1.13,83.86666666666666,115.4,13.528689223230955,77.42,91.04999999999998,80.575,2.9396,,6.7,6.56,475.4933333333333,18.0,350.34666666666664,7.0,-0.5,1,17.17,70.75238095238095,495.26666666666665,,,,,,,2024-11-05,S60-24
20241105095042,2024-11-05 09:50:42,16,S60-24,890,1270,0,122,311,30,0,69,3.03,0.0,0.0,0.0,2695.03,8.0,1.67,-0.67,1.03,,,,,,230.0,280.0,700.0,1100.0,4.0,2.0,2.0,5.0,0.0,20241105_16,小型,1013.0,4.0,,,S60,,,0.0,23.7,75.9,410,0.392,0.298,2160,0.412,1270,24.1,7.3,16.8,19.8,1.427,11,1.15,81.1395061728395,111.0,13.303537810471814,73.69999999999999,79.13928571428572,68.817,2.9396,,6.7,6.56,475.4933333333333,18.0,350.34666666666664,8.0,1.0,1,22.85,70.75238095238095,495.26666666666665,,,,,,,2024-11-05,S60-24
20241105101329,2024-11-05 10:13:29,18,S60-24,913,1281,0,110,314,29,0,70,3.07,0.0,0.0,0.0,2720.07,9.5,1.85,-0.54,1.03,,,,,,230.0,280.0,700.0,1100.0,4.0,2.0,2.0,5.0,0.0,20241105_18,小型,1102.0,3.0,,,S60,,,0.0,23.7,75.9,413,0.35,0.266,2194,0.416,1281,24.0,7.0,16.9,19.2,1.403,11,1.16,86.17407407407408,121.4,16.494786140525544,77.97999999999999,91.55714285714286,78.929,2.9396,,6.7,6.56,475.4933333333333,18.0,350.34666666666664,9.5,1.5,1,21.22,71.24285714285713,498.69999999999993,,,,,,,2024-11-05,S60-24
20241105103750,2024-11-05 10:37:50,19,S60-24,905,1269,0,109,311,28,0,68,3.06,0.0,0.0,0.0,2693.06,9.5,1.87,-0.44,0.95,,,,,,230.0,280.0,700.0,1100.0,4.0,2.0,2.0,5.0,0.0,20241105_19,小型,1102.0,3.0,,,S60,,,0.0,23.7,75.9,407,0.35,0.268,2174,0.416,1269,23.6,6.9,16.7,19.2,1.402,11,1.15,90.65555555555557,131.4,16.008122938058666,81.14,93.75,81.522,2.9396,,6.7,6.56,475.4933333333333,18.0,350.34666666666664,9.5,0.0,0,20.22,71.24285714285713,498.69999999999993,,,,,,,2024-11-05,S60-24
20241105125927,2024-11-05 12:59:27,22,S60-24,870,1215,0,97,298,28,0,67,2.92,0.0,0.0,0.0,2577.92,10.5,2.11,-0.8,1.08,,,,,,230.0,280.0,700.0,1100.0,4.0,2.0,2.0,5.0,0.0,20241105_22,小型,1352.0,1.0,,,S60,,,0.0,23.2,78.1,393,0.326,0.247,2085,0.417,1215,24.2,7.1,17.0,19.0,1.397,11,1.1,89.94301075268817,116.9,13.328693261293388,83.55999999999999,95.85,87.136,2.9396,,6.7,6.56,475.4933333333333,18.0,350.34666666666664,10.5,1.0,1,17.15,56.49826086956521,1081.0000579710145,,,,,,,2024-11-05,S60-24
20241105132540,2024-11-05 13:25:40,25,S60-24,755,1072,0,96,264,23,0,60,2.58,0.0,0.0,0.0,2272.58,9.0,2.13,-1.05,1.13,,,,,,230.0,280.0,700.0,1100.0,4.0,3.0,2.0,5.0,0.0,20241105_25,小型,1352.0,1.0,,,S60,,,0.0,23.2,78.1,347,0.364,0.277,1827,0.413,1072,23.9,6.6,17.3,19.5,1.42,11,0.97,83.69540229885058,106.0,11.78248171706064,80.7,87.34193548387098,90.043,2.9396,,6.7,6.56,475.4933333333333,18.0,350.34666666666664,9.0,-1.5,1,7.37,56.49826086956521,1081.0000579710145,,,,,,,2024-11-05,S60-24
20241105135253,2024-11-05 13:52:53,26,S60-24,532,754,0,67,182,17,0,45,1.82,0.0,0.0,0.0,1598.82,9.0,1.52,-0.56,1.48,,,,,,230.0,280.0,700.0,1100.0,5.0,1.0,0.0,6.0,0.0,20241105_26,小型,1507.0,2.0,,,S60,,,0.0,23.2,78.1,244,0.368,0.275,1286,0.414,754,25.4,7.0,18.4,19.5,1.417,11,0.68,73.56265060240963,87.4,7.204143901939289,68.2,76.29655172413793,112.201,2.9396,,6.7,6.56,475.4933333333333,18.0,350.34666666666664,9.0,0.0,0,-21.63,62.985981308411205,1126.3992990654203,,,,,,,2024-11-05,S60-24
20241105135611,2024-11-05 13:56:11,27,S60-24,522,744,0,68,181,16,0,40,1.78,0.0,0.0,0.0,1572.78,8.5,0.0,-0.57,1.64,,,,,,230.0,280.0,700.0,1100.0,5.0,1.0,0.0,6.0,0.0,20241105_27,小型,1507.0,2.0,,,S60,,,0.0,23.2,78.1,237,0.376,0.287,1266,0.412,744,23.6,6.8,16.9,19.4,1.425,11,0.67,69.85679012345679,84.4,7.312342656686114,65.86,72.83214285714286,108.705,2.9396,,6.7,6.56,475.4933333333333,18.0,350.34666666666664,8.5,-0.5,1,-21.44,62.985981308411205,1126.3992990654203,,,,,,,2024-11-05,S60-24
20241105141805,2024-11-05 14:18:05,30,S60-24,527,755,0,68,182,17,0,43,1.82,0.0,0.0,0.0,1593.82,8.5,0.0,-1.13,1.62,,,,,,230.0,280.0,700.0,1100.0,4.0,1.0,2.0,5.0,0.0,20241105_30,小型,1507.0,2.0,,,S60,,,0.0,23.2,78.1,242,0.374,0.281,1282,0.411,755,24.8,7.0,17.8,19.5,1.433,11,0.68,71.2202380952381,84.4,6.417457213427122,69.24000000000001,71.96666666666667,105.833,2.9396,,6.7,6.56,475.4933333333333,18.0,350.34666666666664,8.5,0.0,0,-21.44,62.985981308411205,1126.3992990654203,,,,,,,2024-11-05,S60-24
20241105142140,2024-11-05 14:21:40,31,S60-24,528,755,0,68,181,19,0,42,1.83,0.0,0.0,0.0,1594.83,8.5,0.0,-0.94,1.62,,,,,,230.0,280.0,700.0,1100.0,4.0,1.0,2.0,5.0,0.0,20241105_31,小型,1507.0,2.0,,,S60,,,0.0,23.2,78.1,242,0.376,0.281,1283,0.412,755,25.2,7.9,17.4,19.5,1.43,11,0.68,70.76341463414634,84.3,6.987349408388549,67.1,73.08275862068966,107.475,2.9396,,6.7,6.56,475.4933333333333,18.0,350.34666666666664,8.5,0.0,0,-21.44,62.985981308411205,1126.3992990654203,,,,,,,2024-11-05,S60-24
20241105144340,2024-11-05 14:43:40,32,S60-24,915,1291,0,115,320,29,0,73,3.1,0.0,0.0,0.0,2746.1,9.0,0.88,-0.65,0.94,,,,,,230.0,280.0,700.0,1100.0,4.0,1.0,2.0,5.0,0.0,20241105_32,小型,1507.0,2.0,,,S60,,,0.0,23.2,78.1,422,0.359,0.273,2206,0.415,1291,24.2,6.9,17.3,19.6,1.411,11,1.17,91.72926829268292,132.1,15.97361763784942,83.12,99.17241379310344,84.763,2.9396,,6.7,6.56,475.4933333333333,18.0,350.34666666666664,9.0,0.5,1,26.37,62.985981308411205,1126.3992990654203,,,,,,,2024-11-05,S60-24
20241105150747,2024-11-05 15:07:47,36,S60-24,902,1280,0,119,315,29,0,71,3.09,0.0,0.0,0.0,2719.09,8.5,1.71,-0.77,0.95,,,,,,230.0,280.0,700.0,1100.0,4.0,1.0,2.0,5.0,0.0,20241105_36,小型,1619.0,4.0,,,S60,,,0.0,23.2,78.1,415,0.378,0.287,2182,0.413,1280,24.1,7.0,17.1,19.7,1.419,11,1.16,81.11341463414632,113.0,12.914538623290758,78.08000000000001,83.62758620689657,72.093,2.9396,,6.7,6.56,475.4933333333333,18.0,350.34666666666664,8.5,-0.5,1,29.56,61.9,1032.6983333333333,,,,,,,2024-11-05,S60-24
20241105152932,2024-11-05 15:29:32,40,S60-24,897,1268,0,117,311,29,0,71,3.06,0.0,0.0,0.0,2696.06,8.5,1.74,-0.44,0.88,,,,,,230.0,280.0,700.0,1100.0,4.0,2.0,2.0,5.0,0.0,20241105_40,小型,1619.0,4.0,,,S60,,,0.0,23.2,78.1,411,0.376,0.285,2165,0.414,1268,24.3,7.1,17.3,19.6,1.414,11,1.15,89.47802197802197,122.6,14.568502847180564,81.8,93.103125,80.959,2.9396,,6.7,6.56,475.4933333333333,18.0,350.34666666666664,8.5,0.0,0,27.56,61.9,1032.6983333333333,,,,,,,2024-11-05,S60-24
20241105155428,2024-11-05 15:54:28,44,S60-24,889,1267,0,122,314,29,0,69,3.06,0.0,0.0,0.0,2693.06,8.0,1.67,-0.78,0.8,,,,,,230.0,280.0,700.0,1100.0,4.0,1.0,2.0,5.0,0.0,20241105_44,小型,1619.0,4.0,,,S60,,,0.0,23.2,78.1,412,0.389,0.296,2156,0.412,1267,23.8,7.0,16.7,19.9,1.425,11,1.15,76.27640449438202,107.6,10.45775904058757,76.76,75.7258064516129,65.849,2.9396,,6.7,6.56,475.4933333333333,18.0,350.34666666666664,8.0,-0.5,1,22.85,61.9,1032.6983333333333,,,,,,,2024-11-05,S60-24
20241106075016,2024-11-06 07:50:16,1,S60-24,850,1217,0,116,298,27,0,65,2.96,0.0,0.0,0.0,2575.96,8.0,1.75,-0.93,1.25,,,,,,240.0,280.0,700.0,1100.0,4.0,3.0,2.0,5.0,0.0,20241106_1,小型,845.0,3.0,,,S60,,,0.0,22.5,64.6,390,0.389,0.297,2067,0.411,1217,23.6,6.9,16.7,19.7,1.432,11,1.1,82.19767441860465,111.3,9.81104001722438,78.9,81.00333333333334,73.639,2.9396,,6.7,6.56,475.4933333333333,18.0,350.34666666666664,8.0,0.0,0,16.85,,,,,,,,,2024-11-06,S60-24
20241106081444,2024-11-06 08:14:44,4,S60-24,746,1072,0,95,264,23,0,57,2.59,0.0,0.0,0.0,2259.59,9.0,1.06,-2.23,1.13,,,,,,240.0,280.0,700.0,1100.0,4.0,5.0,2.0,5.0,0.0,20241106_4,小型,845.0,3.0,,,S60,,,0.0,22.5,64.6,344,0.36,0.276,1818,0.41,1072,23.3,6.7,16.6,19.5,1.437,11,0.97,86.30493827160494,109.6,11.935401240593771,77.23999999999998,91.01428571428572,93.829,2.9396,,6.7,6.56,475.4933333333333,18.0,350.34666666666664,9.0,1.0,1,6.37,,,,,,,,,2024-11-06,S60-24
20241106083759,2024-11-06 08:37:59,5,S60-24,880,1247,0,112,307,27,0,67,3.0,0.0,0.0,0.0,2643.0,9.0,1.82,-1.01,0.97,,,,,,240.0,280.0,700.0,1100.0,4.0,6.0,2.0,5.0,0.0,20241106_5,小型,940.0,4.0,,,S60,,,0.0,22.5,64.6,401,0.365,0.279,2127,0.414,1247,23.4,6.7,16.7,19.4,1.417,11,1.13,90.758024691358,124.0,15.4310322594434,82.96000000000001,95.59642857142856,84.599,2.9396,,6.7,6.56,475.4933333333333,18.0,350.34666666666664,9.0,0.0,0,23.37,,,,,,,,,2024-11-06,S60-24
20241106090707,2024-11-06 09:07:07,11,S60-24,879,1246,0,112,305,29,0,69,2.98,0.0,0.0,0.0,2642.98,9.0,1.82,-1.12,0.89,,,,,,240.0,280.0,700.0,1100.0,4.0,5.0,2.0,5.0,0.0,20241106_11,小型,940.0,4.0,,,S60,,,0.0,22.5,64.6,403,0.367,0.278,2125,0.414,1246,24.3,7.2,17.1,19.5,1.418,11,1.13,85.93048780487806,116.4,13.916718223184295,81.96,92.89310344827584,82.206,2.9396,,6.7,6.56,475.4933333333333,18.0,350.34666666666664,9.0,0.0,0,23.37,,,,,,,,,2024-11-06,S60-24
20241106093533,2024-11-06 09:35:33,13,S60-24,893,1269,0,113,310,30,0,68,3.05,0.0,0.0,0.0,2686.05,9.0,1.8,-1.33,0.95,,,,,,240.0,280.0,700.0,1100.0,4.0,5.0,2.0,5.0,0.0,20241106_13,小型,1035.0,2.0,,,S60,,,0.0,22.5,64.6,408,0.365,0.277,2162,0.413,1269,24.0,7.4,16.7,19.4,1.421,11,1.15,89.88271604938271,125.7,15.886859156474058,81.22,98.79642857142858,85.91,2.9396,,6.7,6.56,475.4933333333333,18.0,350.34666666666664,9.0,0.0,0,24.37,67.40238095238095,471.81666666666666,,,,,,,2024-11-06,S60-24
20241106100236,2024-11-06 10:02:36,16,S60-24,927,1301,0,108,320,30,0,71,3.12,0.0,0.0,0.0,2760.12,10.0,1.89,-1.07,0.85,,,,,,240.0,280.0,700.0,1100.0,4.0,5.0,2.0,5.0,0.0,20241106_16,小型,1035.0,2.0,,,S60,,,0.0,22.5,64.6,421,0.338,0.257,2228,0.416,1301,24.0,7.1,16.9,19.2,1.403,11,1.18,93.37882352941178,120.9,15.954118731483412,84.6,103.06551724137933,87.344,2.9396,,6.7,6.56,475.4933333333333,18.0,350.34666666666664,10.0,1.0,1,20.3,67.40238095238095,471.81666666666666,,,,,,,2024-11-06,S60-24
20241106102912,2024-11-06 10:29:12,18,S60-24,891,1312,0,118,318,28,0,69,3.1,0.0,0.0,0.0,2739.1,9.0,1.72,-0.78,0.92,,,,,,240.0,280.0,700.0,1100.0,4.0,4.0,2.0,5.0,0.0,20241106_18,小型,1130.0,1.0,,,S60,,,0.0,22.5,64.6,415,0.371,0.284,2203,0.404,1312,23.4,6.7,16.6,19.5,1.473,11,1.17,87.35185185185186,125.2,15.66416931325592,78.24000000000001,91.25,77.991,2.9396,,6.7,6.56,475.4933333333333,18.0,350.34666666666664,9.0,-1.0,1,29.37,62.7857142857143,439.5000000000001,,,,,,,2024-11-06,S60-24
20241106105707,2024-11-06 10:57:07,21,S60-24,509,766,0,70,182,16,0,42,1.81,0.0,0.0,0.0,1586.81,8.5,1.45,-2.12,1.46,,,,,,240.0,280.0,700.0,1100.0,4.0,6.0,2.0,7.0,0.0,20241106_21,小型,1130.0,1.0,,,S60,,,0.0,22.5,64.6,240,0.385,0.292,1275,0.399,766,24.2,6.7,17.5,19.6,1.505,11,0.68,69.89876543209877,84.0,6.7172616008395645,68.44,72.62142857142857,106.796,2.9396,,6.7,6.56,475.4933333333333,18.0,350.34666666666664,8.5,-0.5,1,-19.44,62.7857142857143,439.5000000000001,,,,,,,2024-11-06,S60-24
20241106110037,2024-11-06 11:00:37,22,S60-24,508,766,0,70,187,16,0,41,1.81,0.0,0.0,0.0,1589.81,8.5,1.45,-2.31,1.46,,,,,,240.0,280.0,700.0,1100.0,4.0,6.0,2.0,7.0,0.0,20241106_22,小型,1130.0,1.0,,,S60,,,0.0,22.5,64.6,244,0.374,0.287,1274,0.399,766,23.4,6.6,16.8,19.8,1.508,11,0.68,72.30963855421686,84.1,6.490300723681052,67.96000000000001,73.8344827586207,108.58,2.9396,,6.7,6.56,475.4933333333333,18.0,350.34666666666664,8.5,0.0,0,-19.44,62.7857142857143,439.5000000000001,,,,,,,2024-11-06,S60-24
20241106125917,2024-11-06 12:59:17,23,S60-24,839,1233,0,106,297,28,0,67,2.9,0.0,0.0,0.0,2572.9,9.5,1.92,-1.06,0.9,,,,,,240.0,280.0,700.0,1100.0,4.0,5.0,2.0,5.0,0.0,20241106_23,小型,1355.0,3.0,,,S60,,,0.0,22.0,65.5,392,0.357,0.27,2072,0.405,1233,24.2,7.1,17.1,19.4,1.47,11,1.1,85.80963855421686,120.4,12.820819048492035,78.46,88.06551724137931,80.06,2.9396,,6.7,6.56,475.4933333333333,18.0,350.34666666666664,9.5,1.0,1,17.22,55.60877192982456,1061.200730994152,,,,,,,2024-11-06,S60-24
20241106132707,2024-11-06 13:27:07,26,S60-24,720,1065,0,98,257,22,0,59,2.5,0.0,0.0,0.0,2223.5,8.5,1.03,-0.83,0.95,,,,,,240.0,280.0,700.0,1100.0,4.0,5.0,2.0,5.0,0.0,20241106_26,小型,1355.0,3.0,,,S60,,,0.0,22.0,65.5,338,0.381,0.29,1785,0.403,1065,24.0,6.5,17.5,19.6,1.479,11,0.95,83.17407407407408,104.5,12.14212926776053,72.82000000000001,89.9607142857143,94.695,2.9396,,6.7,6.56,475.4933333333333,18.0,350.34666666666664,8.5,-1.0,1,8.56,55.60877192982456,1061.200730994152,,,,,,,2024-11-06,S60-24
20241106141041,2024-11-06 14:10:41,30,S60-24,508,754,0,68,180,18,0,42,1.77,0.0,0.0,0.0,1571.77,9.0,1.49,-1.17,1.34,,,,,,240.0,280.0,700.0,1100.0,4.0,6.0,2.0,5.0,0.0,20241106_30,小型,1540.0,4.0,,,S60,,,0.0,22.0,65.5,240,0.378,0.283,1262,0.403,754,25.0,7.5,17.5,19.6,1.484,11,0.67,70.93456790123457,82.6,5.921193583667566,72.04,72.675,108.47,2.9396,,6.7,6.56,475.4933333333333,18.0,350.34666666666664,9.0,0.5,1,-20.63,63.33076923076923,1097.7333333333331,,,,,,,2024-11-06,S60-24
20241106141341,2024-11-06 14:13:41,31,S60-24,505,756,0,68,181,19,0,41,1.77,0.0,0.0,0.0,1571.77,9.0,1.49,-1.75,1.61,,,,,,240.0,280.0,700.0,1100.0,4.0,6.0,2.0,5.0,0.0,20241106_31,小型,1540.0,4.0,,,S60,,,0.0,22.0,65.5,241,0.376,0.282,1261,0.4,756,24.9,7.9,17.0,19.7,1.497,11,0.67,71.6827160493827,85.8,7.441289383218754,69.08,74.98571428571428,111.919,2.9396,,6.7,6.56,475.4933333333333,18.0,350.34666666666664,9.0,0.0,0,-20.63,63.33076923076923,1097.7333333333331,,,,,,,2024-11-06,S60-24
20241106144204,2024-11-06 14:42:04,34,S60-24,900,1320,0,118,320,36,0,72,3.11,0.0,0.0,0.0,2769.11,9.0,1.72,-0.66,0.69,4.0,27.2,635.0,625.0,607.0,240.0,280.0,700.0,1100.0,4.0,4.0,2.0,5.0,0.0,20241106_34,小型,1540.0,4.0,,,S60,622.3,635.0,622.3333333333334,27.0,44.0,428,0.369,0.276,2220,0.405,1320,25.2,8.4,16.8,19.7,1.467,11,1.18,81.35421686746987,119.4,19.08802249317505,79.72,97.44827586206895,82.583,2.9396,,6.7,6.56,475.4933333333333,18.0,350.34666666666664,9.0,0.0,0,29.37,63.33076923076923,1097.7333333333331,,,,,,,2024-11-06,S60-24
20241106150646,2024-11-06 15:06:46,38,S60-24,882,1300,0,117,314,31,0,71,3.07,0.0,0.0,0.0,2718.07,9.0,1.74,-0.9,0.85,,,,,,240.0,280.0,700.0,1100.0,4.0,5.0,2.0,5.0,0.0,20241106_38,小型,1540.0,4.0,,,S60,,,0.0,22.0,65.5,416,0.373,0.281,2182,0.404,1300,24.5,7.5,17.1,19.6,1.474,11,1.16,86.9,122.1,15.963314424248098,79.97999999999999,94.6857142857143,81.626,2.9396,,6.7,6.56,475.4933333333333,18.0,350.34666666666664,9.0,0.0,0,28.37,63.33076923076923,1097.7333333333331,,,,,,,2024-11-06,S60-24
20241106153505,2024-11-06 15:35:05,43,S60-24,864,1279,0,115,309,29,0,70,2.98,0.0,0.0,0.0,2668.98,9.0,1.77,-1.26,0.95,,,,,,240.0,280.0,700.0,1100.0,4.0,3.0,2.0,5.0,0.0,20241106_43,小型,1650.0,2.0,,,S60,,,0.0,22.0,65.5,408,0.372,0.282,2143,0.403,1279,24.3,7.1,17.2,19.6,1.48,11,1.14,86.3103448275862,114.1,14.15649832086594,77.14000000000001,93.73870967741932,82.227,2.9396,,6.7,6.56,475.4933333333333,18.0,350.34666666666664,9.0,0.0,0,26.37,60.49896907216496,978.066666666667,,,,,,,2024-11-06,S60-24
20241106160030,2024-11-06 16:00:30,47,S60-24,870,1289,0,119,311,31,0,69,3.04,0.0,0.0,0.0,2692.04,8.5,1.71,-1.02,0.86,,,,,,240.0,280.0,700.0,1100.0,4.0,4.0,2.0,5.0,0.0,20241106_47,小型,1650.0,2.0,,,S60,,,0.0,22.0,65.5,411,0.383,0.29,2159,0.403,1289,24.3,7.5,16.8,19.7,1.482,11,1.15,85.56419753086419,114.8,14.34959722101725,77.24,92.85714285714288,80.745,2.9396,,6.7,6.56,475.4933333333333,18.0,350.34666666666664,8.5,-0.5,1,29.56,60.49896907216496,978.066666666667,,,,,,,2024-11-06,S60-24
20241106162645,2024-11-06 16:26:45,52,S60-24,869,1291,0,119,311,32,0,71,3.03,0.0,0.0,0.0,2696.03,8.5,1.71,-1.14,1.02,,,,,,240.0,280.0,700.0,1100.0,4.0,4.0,2.0,5.0,0.0,20241106_52,小型,1650.0,2.0,,,S60,,,0.0,22.0,65.5,414,0.383,0.287,2160,0.402,1291,24.9,7.7,17.1,19.8,1.486,11,1.15,80.95853658536585,121.7,14.75783339921228,74.25999999999999,80.47241379310346,69.976,2.9396,,6.7,6.56,475.4933333333333,18.0,350.34666666666664,8.5,0.0,0,29.56,60.49896907216496,978.066666666667,,,,,,,2024-11-06,S60-24
20241107074916,2024-11-07 07:49:16,1,S60-24,844,1237,0,103,297,28,0,65,2.94,0.0,0.0,0.0,2576.94,10.0,1.98,-0.82,1.23,,,,,,230.0,280.0,700.0,1100.0,4.0,3.0,2.0,5.0,0.0,20241107_1,小型,840.0,1.0,,,S60,,,0.0,21.9,63.6,390,0.347,0.264,2081,0.406,1237,23.8,7.2,16.7,19.2,1.466,11,1.1,93.33956043956044,127.3,14.290132452887631,82.78,98.325,89.386,2.9396,,6.7,6.56,475.4933333333333,18.0,350.34666666666664,10.0,1.5,1,15.3,,,,,,,,,2024-11-07,S60-24
20241107081235,2024-11-07 08:12:35,4,S60-24,730,1091,0,103,263,24,0,59,2.56,0.0,0.0,0.0,2272.56,8.0,0.98,-1.08,1.21,,,,,,230.0,280.0,700.0,1100.0,4.0,4.0,2.0,5.0,0.0,20241107_4,小型,840.0,1.0,,,S60,,,0.0,21.9,63.6,346,0.392,0.298,1821,0.401,1091,24.0,6.9,17.1,19.8,1.495,11,0.97,87.60843373493975,111.9,12.902808182430554,80.44000000000001,93.86896551724138,96.772,2.9396,,6.7,6.56,475.4933333333333,18.0,350.34666666666664,8.0,-2.0,1,3.85,,,,,,,,,2024-11-07,S60-24
20241107083716,2024-11-07 08:37:16,5,S60-24,847,1269,0,125,308,29,0,68,2.99,0.0,0.0,0.0,2648.99,7.5,1.63,-1.05,1.12,,,,,,230.0,280.0,700.0,1100.0,4.0,2.0,2.0,5.0,0.0,20241107_5,小型,928.0,2.0,,,S60,,,0.0,21.9,63.6,405,0.406,0.309,2116,0.4,1269,24.0,7.2,16.8,20.0,1.498,11,1.13,96.6043956043956,127.9,16.328717452564817,86.5,102.803125,90.976,2.9396,,6.7,6.56,475.4933333333333,18.0,350.34666666666664,7.5,-0.5,1,18.12,,,,,,,,,2024-11-07,S60-24
20241107090303,2024-11-07 09:03:03,10,S60-24,817,1246,0,126,300,27,0,68,2.94,0.0,0.0,0.0,2586.94,7.0,0.8,-2.27,1.05,,,,,,230.0,280.0,700.0,1100.0,4.0,2.0,2.0,5.0,0.0,20241107_10,小型,928.0,2.0,,,S60,,,0.0,21.9,63.6,395,0.42,0.319,2063,0.396,1246,24.1,6.8,17.2,20.2,1.525,11,1.11,81.66296296296296,108.5,11.429109947139953,77.6,83.47500000000001,75.203,2.9396,,6.7,6.56,475.4933333333333,18.0,350.34666666666664,7.0,-0.5,1,15.17,,,,,,,,,2024-11-07,S60-24
20241107092854,2024-11-07 09:28:54,13,S60-24,860,1269,0,124,306,30,0,69,2.99,0.0,0.0,0.0,2660.99,7.5,0.81,0.47,1.12,,,,,,230.0,280.0,700.0,1100.0,4.0,3.0,2.0,5.0,0.0,20241107_13,小型,1023.0,4.0,,,S60,,,0.0,21.9,63.6,405,0.405,0.306,2129,0.404,1269,24.4,7.4,17.0,19.9,1.476,11,1.13,83.503125,116.6,18.25666803484072,78.08000000000001,96.25294117647056,85.18,2.9396,,6.7,6.56,475.4933333333333,18.0,350.34666666666664,7.5,0.5,1,17.12,66.17857142857143,463.25,,,,,,,2024-11-07,S60-24
20241107095844,2024-11-07 09:58:44,15,S60-24,877,1302,0,121,313,32,0,73,3.03,0.0,0.0,0.0,2721.03,8.5,1.68,-1.02,1.01,,,,,,230.0,280.0,700.0,1100.0,4.0,3.0,2.0,5.0,0.0,20241107_15,小型,1023.0,4.0,,,S60,,,0.0,21.9,63.6,418,0.387,0.289,2179,0.402,1302,25.1,7.7,17.5,19.8,1.485,11,1.16,89.4951219512195,120.7,14.930145494847766,83.61999999999999,92.67586206896554,79.893,2.9396,,6.7,6.56,475.4933333333333,18.0,350.34666666666664,8.5,1.0,1,31.56,66.17857142857143,463.25,,,,,,,2024-11-07,S60-24
20241107102353,2024-11-07 10:23:53,16,S60-24,909,1337,0,115,321,33,0,71,3.12,0.0,0.0,0.0,2789.12,9.5,1.77,-0.98,1.13,,,,,,230.0,280.0,700.0,1100.0,4.0,2.0,2.0,5.0,0.0,20241107_16,小型,1115.0,3.0,,,S60,,,0.0,21.9,63.6,425,0.358,0.271,2246,0.405,1337,24.5,7.8,16.7,19.4,1.471,11,1.19,90.90454545454546,122.2,15.292273071799343,81.54,96.04193548387096,80.708,2.9396,,6.7,6.56,475.4933333333333,18.0,350.34666666666664,9.5,1.0,1,26.22,69.57619047619048,487.0333333333333,,,,,,,2024-11-07,S60-24
20241107104725,2024-11-07 10:47:25,17,S60-24,519,778,0,72,185,17,0,40,1.81,0.0,0.0,0.0,1612.81,8.5,1.41,-1.52,1.43,,,,,,230.0,280.0,700.0,1100.0,5.0,3.0,2.0,6.0,0.0,20241107_17,小型,1115.0,3.0,,,S60,,,0.0,21.9,63.6,242,0.389,0.298,1297,0.4,778,23.6,7.0,16.5,19.5,1.499,11,0.69,71.95679012345678,83.2,6.94510998182574,69.03999999999999,72.5142857142857,105.093,2.9396,,6.7,6.56,475.4933333333333,18.0,350.34666666666664,8.5,-1.0,1,-17.44,69.57619047619048,487.0333333333333,,,,,,,2024-11-07,S60-24
20241107105111,2024-11-07 10:51:11,18,S60-24,512,767,0,70,182,19,0,41,1.8,0.0,0.0,0.0,1592.8,8.5,1.45,-1.54,1.59,,,,,,230.0,280.0,700.0,1100.0,5.0,3.0,2.0,6.0,0.0,20241107_18,小型,1115.0,3.0,,,S60,,,0.0,21.9,63.6,242,0.385,0.289,1279,0.4,767,24.8,7.9,16.9,19.6,1.498,11,0.68,73.94814814814815,87.8,6.7756847608232285,70.06,73.77499999999999,108.493,2.9396,,6.7,6.56,475.4933333333333,18.0,350.34666666666664,8.5,0.0,0,-19.44,69.57619047619048,487.0333333333333,,,,,,,2024-11-07,S60-24
20241107125954,2024-11-07 12:59:54,19,S60-24,845,1234,0,106,297,30,0,66,2.9,0.0,0.0,0.0,2580.9,9.5,1.92,-0.35,0.98,,,,,,230.0,280.0,700.0,1100.0,4.0,3.0,2.0,5.0,0.0,20241107_19,小型,1350.0,1.0,,,S60,,,0.0,21.8,71.3,393,0.357,0.27,2079,0.406,1234,24.4,7.6,16.8,19.4,1.46,11,1.1,93.41807228915664,127.0,16.844770698896102,79.0,98.9413793103448,89.947,2.9396,,6.7,6.56,475.4933333333333,18.0,350.34666666666664,9.5,1.0,1,17.22,58.93217391304348,1129.5333333333333,,,,,,,2024-11-07,S60-24
20241107132316,2024-11-07 13:23:16,22,S60-24,729,1090,0,104,263,25,0,59,2.56,0.0,0.0,0.0,2272.56,8.0,1.96,-1.22,1.11,3.5,27.0,617.0,562.0,606.0,230.0,280.0,700.0,1100.0,4.0,4.0,2.0,5.0,0.0,20241107_22,小型,1350.0,1.0,,,S60,595.0,617.0,595.0,27.0,50.0,347,0.395,0.3,1819,0.401,1090,24.2,7.2,17.0,19.9,1.495,11,0.97,82.16941176470588,99.9,10.037729102557618,81.32000000000001,84.39310344827587,87.003,2.9396,,6.7,6.56,475.4933333333333,18.0,350.34666666666664,8.0,-1.5,1,4.85,58.93217391304348,1129.5333333333333,,,,,,,2024-11-07,S60-24
20241107135631,2024-11-07 13:56:31,25,S60-24,501,756,0,72,180,19,0,42,1.79,0.0,0.0,0.0,1571.79,8.0,1.41,-1.76,1.61,,,,,,230.0,280.0,700.0,1100.0,5.0,4.0,2.0,6.0,0.0,20241107_25,小型,1510.0,2.0,,,S60,,,0.0,21.8,71.3,241,0.4,0.299,1257,0.399,756,25.3,7.9,17.4,19.9,1.509,11,0.67,69.26265060240964,83.4,6.142165366053361,65.92,70.21379310344828,104.797,2.9396,,6.7,6.56,475.4933333333333,18.0,350.34666666666664,8.0,0.0,0,-27.15,59.69345794392523,1064.5333333333333,,,,,,,2024-11-07,S60-24
20241107135946,2024-11-07 13:59:46,26,S60-24,501,755,0,71,182,18,0,42,1.75,0.0,0.0,0.0,1570.75,8.0,0.0,-1.76,1.48,,,,,,230.0,280.0,700.0,1100.0,5.0,4.0,2.0,6.0,0.0,20241107_26,小型,1510.0,2.0,,,S60,,,0.0,21.8,71.3,242,0.39,0.293,1256,0.399,755,24.8,7.4,17.4,19.9,1.507,11,0.67,68.86506024096386,79.2,5.73113319047581,67.18,70.18620689655172,104.756,2.9396,,6.7,6.56,475.4933333333333,18.0,350.34666666666664,8.0,0.0,0,-28.15,59.69345794392523,1064.5333333333333,,,,,,,2024-11-07,S60-24
20241107142352,2024-11-07 14:23:52,27,S60-24,874,1300,0,124,315,30,0,72,3.05,0.0,0.0,0.0,2718.05,8.0,0.81,-0.91,0.85,,,,,,230.0,280.0,700.0,1100.0,4.0,3.0,2.0,5.0,0.0,20241107_27,小型,1510.0,2.0,,,S60,,,0.0,21.8,71.3,417,0.394,0.297,2174,0.402,1300,24.5,7.2,17.3,19.9,1.487,11,1.16,86.9964705882353,114.2,13.666088962949589,80.64000000000001,89.98620689655174,77.574,2.9396,,6.7,6.56,475.4933333333333,18.0,350.34666666666664,8.0,0.0,0,24.85,59.69345794392523,1064.5333333333333,,,,,,,2024-11-07,S60-24
20241107144731,2024-11-07 14:47:31,31,S60-24,882,1312,0,126,318,30,0,72,3.09,0.0,0.0,0.0,2743.09,8.0,1.61,-0.9,0.92,,,,,,230.0,280.0,700.0,1100.0,4.0,2.0,2.0,5.0,0.0,20241107_31,小型,1510.0,2.0,,,S60,,,0.0,21.8,71.3,420,0.396,0.3,2194,0.402,1312,24.3,7.1,17.1,19.9,1.488,11,1.17,82.82716049382717,114.8,15.060274064576902,76.82000000000001,92.27857142857142,78.871,2.9396,,6.7,6.56,475.4933333333333,18.0,350.34666666666664,8.0,0.0,0,26.85,59.69345794392523,1064.5333333333333,,,,,,,2024-11-07,S60-24
20241107151023,2024-11-07 15:10:23,34,S60-24,870,1312,0,126,318,31,0,70,3.07,0.0,0.0,0.0,2730.07,8.0,1.61,-2.25,0.92,,,,,,230.0,280.0,700.0,1100.0,4.0,1.0,2.0,5.0,0.0,20241107_34,小型,1622.0,3.0,,,S60,,,0.0,21.8,71.3,419,0.396,0.301,2182,0.399,1312,24.1,7.4,16.7,20.0,1.508,11,1.17,84.02098765432099,123.0,14.06966543469645,78.82,89.12142857142855,76.172,2.9396,,6.7,6.56,475.4933333333333,18.0,350.34666666666664,8.0,0.0,0,26.85,59.004,981.4332,,,,,,,2024-11-07,S60-24
20241107153700,2024-11-07 15:37:00,39,S60-24,880,1311,0,126,320,30,0,71,3.07,0.0,0.0,0.0,2741.07,8.0,1.61,-1.12,0.85,,,,,,230.0,280.0,700.0,1100.0,4.0,3.0,2.0,5.0,0.0,20241107_39,小型,1622.0,3.0,,,S60,,,0.0,21.8,71.3,421,0.394,0.299,2191,0.402,1311,24.0,7.1,16.9,20.0,1.49,11,1.17,92.85340909090908,124.0,18.46522498732806,79.64,106.14516129032258,90.722,2.9396,,6.7,6.56,475.4933333333333,18.0,350.34666666666664,8.0,0.0,0,26.85,59.004,981.4332,,,,,,,2024-11-07,S60-24
20241107160145,2024-11-07 16:01:45,44,S60-24,866,1310,0,134,319,30,0,72,3.1,0.0,0.0,0.0,2734.1,7.0,1.52,-1.81,0.77,,,,,,230.0,280.0,700.0,1100.0,4.0,1.0,2.0,5.0,0.0,20241107_44,小型,1622.0,3.0,,,S60,,,0.0,21.8,71.3,421,0.42,0.318,2176,0.398,1310,24.2,7.1,17.1,20.3,1.513,11,1.17,83.23863636363636,109.8,12.372609335821588,76.72,87.49354838709678,74.781,2.9396,,6.7,6.56,475.4933333333333,18.0,350.34666666666664,7.0,-1.0,1,23.17,59.004,981.4332,,,,,,,2024-11-07,S60-24
20241108074906,2024-11-08 07:49:06,1,S60-24,839,1236,0,110,297,29,0,65,2.94,0.0,0.0,0.0,2578.94,9.0,1.85,-0.59,1.15,,,,,,230.0,280.0,700.0,1100.0,4.0,4.0,2.0,5.0,0.0,20241108_1,小型,835.0,4.0,,,S60,,,0.0,22.2,78.1,391,0.37,0.281,2075,0.404,1236,24.0,7.4,16.6,19.4,1.473,11,1.1,95.47083333333336,119.6,14.38484385173815,84.12,99.08529411764704,90.078,2.9396,,6.7,6.56,475.4933333333333,18.0,350.34666666666664,9.0,2.0,1,21.37,,,,,,,,,2024-11-08,S60-24
20241108081317,2024-11-08 08:13:17,4,S60-24,707,1070,0,110,258,24,0,58,2.51,0.0,0.0,0.0,2229.51,6.5,-0.9,-0.7,1.42,,,,,,230.0,280.0,700.0,1100.0,4.0,2.0,2.0,5.0,0.0,20241108_4,小型,835.0,4.0,,,S60,,,0.0,22.2,78.1,340,0.426,0.324,1777,0.398,1070,24.1,7.1,17.1,20.2,1.513,11,0.95,81.99047619047619,103.7,9.48109169733331,76.94,82.67,87.021,2.9396,,6.7,6.56,475.4933333333333,18.0,350.34666666666664,6.5,-2.5,1,-2.52,,,,,,,,,2024-11-08,S60-24
20241108083459,2024-11-08 08:34:59,5,S60-24,865,1293,0,122,314,30,0,69,3.04,0.0,0.0,0.0,2696.04,8.0,0.83,-1.14,1.17,,,,,,230.0,280.0,700.0,1100.0,4.0,1.0,2.0,5.0,0.0,20241108_5,小型,920.0,3.0,,,S60,,,0.0,22.2,78.1,413,0.389,0.295,2158,0.401,1293,24.0,7.3,16.7,19.9,1.495,11,1.15,88.73333333333332,126.9,15.481058575019173,81.53999999999999,89.15,77.522,2.9396,,6.7,6.56,475.4933333333333,18.0,350.34666666666664,8.0,1.5,1,22.85,,,,,,,,,2024-11-08,S60-24
20241108085703,2024-11-08 08:57:03,9,S60-24,863,1280,0,118,308,30,0,67,3.02,0.0,0.0,0.0,2669.02,8.5,0.85,-0.92,1.03,,,,,,230.0,280.0,700.0,1100.0,4.0,2.0,2.0,5.0,0.0,20241108_9,小型,920.0,3.0,,,S60,,,0.0,22.2,78.1,405,0.383,0.291,2143,0.403,1280,24.0,7.4,16.5,19.6,1.483,11,1.14,88.93409090909091,120.0,13.988744553159648,82.47999999999999,96.3,84.474,2.9396,,6.7,6.56,475.4933333333333,18.0,350.34666666666664,8.5,0.5,1,28.56,,,,,,,,,2024-11-08,S60-24
20241108091727,2024-11-08 09:17:27,13,S60-24,862,1282,0,118,309,28,0,69,3.01,0.0,0.0,0.0,2671.01,8.5,0.85,-1.03,1.18,,,,,,230.0,280.0,700.0,1100.0,4.0,2.0,2.0,5.0,0.0,20241108_13,小型,1005.0,2.0,,,S60,,,0.0,22.2,78.1,406,0.382,0.291,2144,0.402,1282,23.9,6.9,17.0,19.6,1.487,11,1.14,79.80365853658537,116.5,12.242015268517772,73.98,80.22758620689655,70.375,2.9396,,6.7,6.56,475.4933333333333,18.0,350.34666666666664,8.5,0.0,0,28.56,69.84285714285714,488.9,,,,,,,2024-11-08,S60-24
