Repository: Vincent626/concrete-strength-analysis

# 🎯 S60 & M60 混凝土強度預測模型訓練成果報告

> **更新日期**: 2026-02-04  
> **專案目標**: 建立 S60/M60 混凝土 28 天抗壓強度預測模型

---

## 📋 摘要

本專案針對 S60（小型）與 M60（中型）離心混凝土管配比，建立機器學習預測模型。透過配料特徵分析，預測 28 天抗壓強度，並識別影響強度的關鍵因素。

### 主要成果

| 模型 | 樣本數 | R² | MAE (kgf/cm²) | 狀態 |
|:---|---:|---:|---:|:---|
| **S60** | 46 | **0.360** | 28 | ✅ 可用 |
| **M60** | 52 | **0.206** | 25 | ✅ 可用 |

---

## 📈 模型效能比較
> **說明**：S60 模型 R²=0.360，M60 模型 R²=0.206，兩者皆具有預測能力。S60 表現較佳，預測誤差約 28 kgf/cm²。

---

## 📊 強度分布比較
> **說明**：S60 與 M60 的強度分布相似，平均約 605 kgf/cm²，皆高於設計強度 510 kgf/cm²（紅色虛線）。

---

File: S60_M60_dataset_v9_shared.csv (part 89 of 138)
match_key,日期及時間,序,配比 ,耗用骨材1,耗用骨材2,耗用骨材3,耗用水,耗用泥料1,耗用泥料2,耗用泥料3,耗用泥料4,耗用藥劑1,耗用藥劑2,耗用藥劑3,耗用藥劑4,耗用小計,表面水骨材1,誤差%水,誤差%骨材1,誤差%骨材2,坍度(cm),混凝土溫度(℃),試體1強度(X1),試體2強度(X2),試體3強度(X3),加料轉速,慢速轉速,中速轉速,高速轉速,加料時間,慢速時間,中速時間,高速時間,總降水量,cp_key,類型,入池,蒸養池,離心開始,離心結束,母體,平均強度,強度_原始,強度_修正,環境溫度,環境濕度,膠結料總量,水灰比,水膠比,骨材總量,砂石比,粗骨材總量,水泥取代率,矽灰取代率,爐石取代率,漿體比例,粗細骨材比,月份,拌合米數,平均電流,最大電流,電流標準差,最終電流,穩定階段平均電流,單位體積穩定電流,砂_FM,砂_Mud,六分_FM,三分_FM,水泥砂漿_28天平均強度,水泥_流動性,水泥砂漿_7天平均強度,設定扣水率(%),扣水率_變動幅度,扣水率_是否變更,水量微調偏離度,蒸養實際平均溫度,蒸養實際總積溫,蒸養實際階段1溫度,蒸養實際階段2溫度,蒸養實際階段3溫度,實際離心平均轉速,實際離心平均電流,實際離心總能量,日期,配比
20241108094055,2024-11-08 09:40:55,14,S60-24,850,1247,0,107,300,29,0,68,2.92,0.0,0.0,0.0,2603.92,9.5,0.94,-0.58,1.14,,,,,,230.0,280.0,700.0,1100.0,4.0,1.0,2.0,5.0,0.0,20241108_14,小型,1005.0,2.0,,,S60,,,0.0,22.2,78.1,397,0.357,0.27,2097,0.405,1247,24.4,7.3,17.1,19.4,1.467,11,1.11,87.47901234567901,117.8,14.402920794741622,78.32000000000001,92.01785714285712,82.899,2.9396,,6.7,6.56,475.4933333333333,18.0,350.34666666666664,9.5,1.0,1,18.22,69.84285714285714,488.9,,,,,,,2024-11-08,S60-24
20241108100254,2024-11-08 10:02:54,17,S60-24,909,1326,0,106,317,33,0,71,3.11,0.0,0.0,0.0,2765.11,10.5,1.92,-0.98,1.14,,,,,,230.0,280.0,700.0,1100.0,4.0,1.0,2.0,5.0,0.0,20241108_17,小型,1056.0,1.0,,,S60,,,0.0,22.2,78.1,421,0.334,0.252,2235,0.407,1326,24.7,7.8,16.9,19.1,1.459,11,1.18,86.35180722891565,121.2,14.543199971416964,78.3,91.9448275862069,77.919,2.9396,,6.7,6.56,475.4933333333333,18.0,350.34666666666664,10.5,1.0,1,26.15,64.97619047619047,454.83333333333326,,,,,,,2024-11-08,S60-24
20241108102648,2024-11-08 10:26:48,19,S60-24,506,759,0,68,182,16,0,42,1.77,0.0,0.0,0.0,1574.77,9.0,1.49,-1.56,2.02,,,,,,230.0,280.0,700.0,1100.0,5.0,3.0,2.0,6.0,0.0,20241108_19,小型,1056.0,1.0,,,S60,,,0.0,22.2,78.1,240,0.374,0.283,1265,0.4,759,24.2,6.7,17.5,19.6,1.5,11,0.67,65.8719512195122,81.1,5.384468956994735,63.94,64.86896551724136,96.819,2.9396,,6.7,6.56,475.4933333333333,18.0,350.34666666666664,9.0,-1.5,1,-20.63,64.97619047619047,454.83333333333326,,,,,,,2024-11-08,S60-24
20241108102952,2024-11-08 10:29:52,20,S60-24,511,758,0,63,180,18,0,42,1.77,0.0,0.0,0.0,1573.77,10.0,1.61,-1.54,1.88,,,,,,230.0,280.0,700.0,1100.0,5.0,3.0,2.0,6.0,0.0,20241108_20,小型,1056.0,1.0,,,S60,,,0.0,22.2,78.1,240,0.35,0.262,1269,0.403,758,25.0,7.5,17.5,19.3,1.483,11,0.67,69.76444444444444,84.4,6.188740871958279,66.96,69.52903225806452,103.775,2.9396,,6.7,6.56,475.4933333333333,18.0,350.34666666666664,10.0,1.0,1,-24.7,64.97619047619047,454.83333333333326,,,,,,,2024-11-08,S60-24
20241108125920,2024-11-08 12:59:20,23,S60-24,849,1233,0,99,298,28,0,67,2.92,0.0,0.0,0.0,2576.92,10.5,2.06,-0.7,0.9,,,,,,230.0,280.0,700.0,1100.0,4.0,2.0,2.0,5.0,0.0,20241108_23,小型,1347.0,4.0,,,S60,,,0.0,22.2,83.5,393,0.332,0.252,2082,0.408,1233,24.2,7.1,17.0,19.1,1.452,11,1.1,81.83253012048192,108.3,11.50857311069767,77.22,85.10344827586206,77.367,2.9396,,6.7,6.56,475.4933333333333,18.0,350.34666666666664,10.5,0.5,1,19.15,59.19739130434783,1137.576536231884,,,,,,,2024-11-08,S60-24
20241108132300,2024-11-08 13:23:00,26,S60-24,733,1078,0,93,259,27,0,60,2.55,0.0,0.0,0.0,2252.55,9.5,1.09,-0.95,1.03,,,,,,230.0,280.0,700.0,1100.0,4.0,2.0,2.0,5.0,0.0,20241108_26,小型,1347.0,4.0,,,S60,,,0.0,22.2,83.5,346,0.359,0.269,1811,0.405,1078,25.1,7.8,17.3,19.5,1.471,11,0.96,82.8048780487805,104.3,11.397506171805627,76.2,88.04137931034482,91.71,2.9396,,6.7,6.56,475.4933333333333,18.0,350.34666666666664,9.5,-1.0,1,4.22,59.19739130434783,1137.576536231884,,,,,,,2024-11-08,S60-24
20241108134708,2024-11-08 13:47:08,27,S60-24,510,755,0,65,181,17,0,41,1.78,0.0,0.0,0.0,1570.78,9.5,1.56,-1.35,1.48,,,,,,230.0,280.0,700.0,1100.0,5.0,3.0,2.0,6.0,0.0,20241108_27,小型,1458.0,3.0,,,S60,,,0.0,22.2,83.5,239,0.359,0.272,1265,0.403,755,24.3,7.1,17.2,19.4,1.48,11,0.67,72.1,85.3,7.020903533004359,67.11999999999999,75.64642857142857,112.905,2.9396,,6.7,6.56,475.4933333333333,18.0,350.34666666666664,9.5,0.0,0,-23.78,60.906481481481485,1098.3468827160495,,,,,,,2024-11-08,S60-24
20241108135020,2024-11-08 13:50:20,28,S60-24,507,755,0,68,181,17,0,41,1.77,0.0,0.0,0.0,1570.77,9.0,1.49,-1.36,1.48,,,,,,230.0,280.0,700.0,1100.0,5.0,3.0,2.0,6.0,0.0,20241108_28,小型,1458.0,3.0,,,S60,,,0.0,22.2,83.5,239,0.376,0.285,1262,0.402,755,24.3,7.1,17.2,19.6,1.489,11,0.67,69.84567901234568,84.6,6.563480132713321,64.86,70.51428571428572,105.245,2.9396,,6.7,6.56,475.4933333333333,18.0,350.34666666666664,9.0,-0.5,1,-20.63,60.906481481481485,1098.3468827160495,,,,,,,2024-11-08,S60-24
20241108141227,2024-11-08 14:12:27,31,S60-24,892,1313,0,114,318,29,0,71,3.09,0.0,0.0,0.0,2740.09,9.5,1.79,-1.11,1.0,,,,,,230.0,280.0,700.0,1100.0,4.0,1.0,2.0,5.0,0.0,20241108_31,小型,1458.0,3.0,,,S60,,,0.0,22.2,83.5,418,0.358,0.273,2205,0.405,1313,23.9,6.9,17.0,19.4,1.472,11,1.17,93.3541176470588,131.2,18.78266756060069,80.02000000000001,93.5103448275862,79.923,2.9396,,6.7,6.56,475.4933333333333,18.0,350.34666666666664,9.5,0.5,1,25.22,60.906481481481485,1098.3468827160495,,,,,,,2024-11-08,S60-24
20241108143519,2024-11-08 14:35:19,32,S60-24,883,1299,0,112,315,29,0,71,3.06,0.0,0.0,0.0,2712.06,9.5,1.82,-1.34,0.78,,,,,,230.0,280.0,700.0,1100.0,4.0,1.0,2.0,5.0,0.0,20241108_32,小型,1458.0,3.0,,,S60,,,0.0,22.2,83.5,415,0.356,0.27,2182,0.405,1299,24.1,7.0,17.1,19.5,1.471,11,1.16,78.04823529411765,112.2,12.09768681598172,74.34,73.82758620689654,63.644,2.9396,,6.7,6.56,475.4933333333333,18.0,350.34666666666664,9.5,0.0,0,23.22,60.906481481481485,1098.3468827160495,,,,,,,2024-11-08,S60-24
20241108145921,2024-11-08 14:59:21,36,S60-24,895,1290,0,95,311,32,0,71,3.01,0.0,0.0,0.0,2697.01,11.5,2.15,-0.89,0.94,,,,,,230.0,280.0,700.0,1100.0,4.0,1.0,2.0,5.0,0.0,20241108_36,小型,1610.0,2.0,,,S60,,,0.0,22.2,83.5,414,0.305,0.229,2185,0.41,1290,24.9,7.7,17.1,18.9,1.441,11,1.15,80.72962962962963,108.9,12.997534851213317,79.2,85.26785714285711,74.146,2.9396,,6.7,6.56,475.4933333333333,18.0,350.34666666666664,11.5,2.0,1,28.33,60.02673267326733,1010.45,,,,,,,2024-11-08,S60-24
20241108152125,2024-11-08 15:21:25,40,S60-24,902,1291,0,91,312,31,0,70,3.03,0.0,0.0,0.0,2700.03,12.0,2.25,-0.55,1.02,,,,,,230.0,280.0,700.0,1100.0,4.0,2.0,2.0,5.0,0.0,20241108_40,小型,1610.0,2.0,,,S60,,,0.0,22.2,83.5,413,0.292,0.22,2193,0.411,1291,24.5,7.5,16.9,18.7,1.431,11,1.15,79.20235294117649,115.1,13.146898327747818,73.86000000000001,78.21724137931034,68.015,2.9396,,6.7,6.56,475.4933333333333,18.0,350.34666666666664,12.0,0.5,1,16.0,60.02673267326733,1010.45,,,,,,,2024-11-08,S60-24
20241108154642,2024-11-08 15:46:42,45,S60-24,919,1290,0,71,313,30,0,71,3.02,0.0,0.0,0.0,2697.02,14.5,2.9,-0.86,0.94,,,,,,230.0,280.0,700.0,1100.0,4.0,1.0,2.0,5.0,0.0,20241108_45,小型,1610.0,2.0,,,S60,,,0.0,22.2,83.5,414,0.227,0.171,2209,0.416,1290,24.4,7.2,17.1,18.0,1.404,11,1.15,90.14074074074075,128.2,17.254362681654417,80.2,97.97142857142858,85.193,2.9396,,6.7,6.56,475.4933333333333,18.0,350.34666666666664,14.5,2.5,1,0.0,60.02673267326733,1010.45,,,,,,,2024-11-08,S60-24
20241111075022,2024-11-11 07:50:22,1,S60-24,854,1237,0,96,298,28,0,67,2.92,0.0,0.0,0.0,2582.92,11.0,3.23,-0.58,1.23,,,,,,230.0,280.0,700.0,1100.0,4.0,3.0,2.0,5.0,0.0,20241111_1,小型,838.0,4.0,,,S60,,,0.0,24.5,78.7,393,0.322,0.244,2091,0.408,1237,24.2,7.1,17.0,19.0,1.448,11,1.1,94.08421052631576,128.2,20.86840631843908,85.20000000000002,110.4878787878788,100.444,2.9396,,6.7,6.56,417.16,18.3,337.50666666666666,11.0,-3.5,1,20.73,,,,,,,,,2024-11-11,S60-24
20241111081257,2024-11-11 08:12:57,4,S60-24,745,1093,0,100,265,25,0,57,2.58,0.0,0.0,0.0,2287.58,8.5,1.01,0.54,1.39,,,,,,230.0,280.0,700.0,1100.0,4.0,4.0,2.0,5.0,0.0,20241111_4,小型,838.0,4.0,,,S60,,,0.0,24.5,78.7,347,0.377,0.288,1838,0.405,1093,23.6,7.2,16.4,19.6,1.467,11,0.97,92.03,112.6,13.99949562583516,80.19999999999999,103.39677419354838,106.595,2.9396,,6.7,6.56,417.16,18.3,337.50666666666666,8.5,-2.5,1,10.56,,,,,,,,,2024-11-11,S60-24
20241111083810,2024-11-11 08:38:10,5,S60-24,852,1271,0,124,306,29,0,67,2.99,0.0,0.0,0.0,2651.99,7.5,0.81,-0.47,1.27,,,,,,230.0,280.0,700.0,1100.0,4.0,3.0,2.0,5.0,0.0,20241111_5,小型,925.0,2.0,,,S60,,,0.0,24.5,78.7,402,0.405,0.308,2123,0.401,1271,23.9,7.2,16.7,19.9,1.492,11,1.13,97.53863636363636,129.1,16.446617722320056,87.84,107.29354838709678,94.95,2.9396,,6.7,6.56,417.16,18.3,337.50666666666666,7.5,-1.0,1,17.12,,,,,,,,,2024-11-11,S60-24
20241111090212,2024-11-11 09:02:12,10,S60-24,864,1305,0,136,315,28,0,71,3.06,0.0,0.0,0.0,2722.06,6.5,0.74,-0.69,1.24,,,,,,230.0,280.0,700.0,1100.0,4.0,2.0,2.0,5.0,0.0,20241111_10,小型,925.0,2.0,,,S60,,,0.0,24.5,78.7,414,0.432,0.329,2169,0.398,1305,23.9,6.8,17.1,20.2,1.51,11,1.16,86.05731707317074,116.9,14.688107272243352,80.58,94.65517241379312,81.599,2.9396,,6.7,6.56,417.16,18.3,337.50666666666666,6.5,-1.0,1,23.48,,,,,,,,,2024-11-11,S60-24
20241111092443,2024-11-11 09:24:43,12,S60-24,885,1314,0,126,317,30,0,70,3.1,0.0,0.0,0.0,2745.1,8.0,1.61,-0.56,1.08,,,,,,230.0,280.0,700.0,1100.0,4.0,2.0,2.0,5.0,0.0,20241111_12,小型,1012.0,3.0,,,S60,,,0.0,24.5,78.7,417,0.397,0.302,2199,0.402,1314,24.0,7.2,16.8,19.8,1.485,11,1.17,93.1360824742268,124.6,15.963574423177665,84.32,100.06764705882352,85.528,2.9396,,6.7,6.56,417.16,18.3,337.50666666666666,8.0,1.5,1,26.85,65.23571428571428,456.65,,,,,,,2024-11-11,S60-24
20241111094817,2024-11-11 09:48:17,15,S60-24,913,1338,0,115,322,31,0,71,3.13,0.0,0.0,0.0,2793.13,9.5,1.77,-0.54,1.21,,,,,,230.0,280.0,700.0,1100.0,4.0,2.0,2.0,5.0,0.0,20241111_15,小型,1012.0,3.0,,,S60,,,0.0,24.5,78.7,424,0.357,0.271,2251,0.406,1338,24.1,7.3,16.7,19.3,1.465,11,1.19,96.02758620689656,129.5,19.91137657627188,81.96,112.36451612903228,94.424,2.9396,,6.7,6.56,417.16,18.3,337.50666666666666,9.5,1.5,1,26.22,65.23571428571428,456.65,,,,,,,2024-11-11,S60-24
20241111101149,2024-11-11 10:11:49,16,S60-24,868,1293,0,123,310,30,0,69,3.02,0.0,0.0,0.0,2696.02,8.0,1.65,-0.8,1.17,,,,,,230.0,280.0,700.0,1100.0,4.0,2.0,2.0,5.0,0.0,20241111_16,小型,1100.0,1.0,,,S60,,,0.0,24.5,78.7,409,0.397,0.301,2161,0.402,1293,24.2,7.3,16.9,19.8,1.49,11,1.15,89.65731707317073,121.6,16.665987201101213,82.02,101.0413793103448,87.862,2.9396,,6.7,6.56,417.16,18.3,337.50666666666666,8.0,-1.5,1,23.85,59.98333333333333,419.88333333333327,,,,,,,2024-11-11,S60-24
20241111103538,2024-11-11 10:35:38,19,S60-24,502,758,0,75,180,18,0,43,1.77,0.0,0.0,0.0,1577.77,7.5,1.35,-0.99,1.88,,,,,,230.0,280.0,700.0,1100.0,5.0,2.0,2.0,6.0,0.0,20241111_19,小型,1100.0,1.0,,,S60,,,0.0,24.5,78.7,241,0.417,0.311,1260,0.398,758,25.3,7.5,17.8,20.1,1.51,11,0.67,71.54939759036145,83.4,5.840827914040952,70.53999999999999,72.4310344827586,108.106,2.9396,,6.7,6.56,417.16,18.3,337.50666666666666,7.5,-0.5,1,-31.88,59.98333333333333,419.88333333333327,,,,,,,2024-11-11,S60-24
20241111103850,2024-11-11 10:38:50,20,S60-24,500,758,0,75,181,17,0,41,1.76,0.0,0.0,0.0,1573.76,7.5,1.35,-1.38,1.88,,,,,,230.0,280.0,700.0,1100.0,5.0,2.0,2.0,6.0,0.0,20241111_20,小型,1100.0,1.0,,,S60,,,0.0,24.5,78.7,239,0.414,0.314,1258,0.397,758,24.3,7.1,17.2,20.0,1.516,11,0.67,72.63086419753087,83.8,7.379562066288193,67.28,75.9392857142857,113.342,2.9396,,6.7,6.56,417.16,18.3,337.50666666666666,7.5,0.0,0,-31.88,59.98333333333333,419.88333333333327,,,,,,,2024-11-11,S60-24
20241111125931,2024-11-11 12:59:31,22,S60-24,836,1234,0,110,297,29,0,68,2.9,0.0,0.0,0.0,2576.9,9.0,1.85,-0.95,0.98,,,,,,230.0,280.0,700.0,1100.0,4.0,3.0,2.0,5.0,0.0,20241111_22,小型,1346.0,4.0,,,S60,,,0.0,23.7,85.0,394,0.37,0.279,2070,0.404,1234,24.6,7.4,17.3,19.6,1.476,11,1.1,86.02289156626507,110.2,12.064708318876484,79.97999999999999,91.77241379310344,83.429,2.9396,,6.7,6.56,417.16,18.3,337.50666666666666,9.0,1.5,1,21.37,59.09826086956523,1136.656550724638,,,,,,,2024-11-11,S60-24
20241111132231,2024-11-11 13:22:31,25,S60-24,728,1089,0,108,263,26,0,61,2.57,0.0,0.0,0.0,2277.57,7.5,1.89,-0.82,1.02,5.7,28.8,592.0,598.0,588.0,230.0,280.0,700.0,1100.0,4.0,4.0,2.0,5.0,0.0,20241111_25,小型,1346.0,4.0,,,S60,592.7,592.0,592.6666666666666,28.0,52.0,350,0.411,0.309,1817,0.401,1089,24.9,7.4,17.4,20.1,1.496,11,0.97,79.05494505494505,101.8,10.219140237553413,74.17999999999999,79.446875,81.904,2.9396,,6.7,6.56,417.16,18.3,337.50666666666666,7.5,-1.5,1,1.12,59.09826086956523,1136.656550724638,,,,,,,2024-11-11,S60-24
20241111134604,2024-11-11 13:46:04,26,S60-24,509,768,0,73,185,18,0,42,1.82,0.0,0.0,0.0,1596.82,8.0,1.39,-1.55,1.72,,,,,,230.0,280.0,700.0,1100.0,5.0,2.0,2.0,6.0,0.0,20241111_26,小型,1500.0,2.0,,,S60,,,0.0,23.7,85.0,245,0.395,0.298,1277,0.399,768,24.5,7.3,17.1,19.9,1.509,11,0.68,72.64886363636364,82.6,6.174452392321227,69.73999999999998,72.70967741935482,106.926,2.9396,,6.7,6.56,417.16,18.3,337.50666666666666,8.0,0.5,1,-26.15,60.38425925925927,1086.9166666666667,,,,,,,2024-11-11,S60-24
20241111134928,2024-11-11 13:49:28,27,S60-24,510,768,0,72,181,21,0,44,1.81,0.0,0.0,0.0,1597.81,8.0,0.0,-1.35,1.72,,,,,,230.0,280.0,700.0,1100.0,5.0,2.0,2.0,6.0,0.0,20241111_27,小型,1500.0,2.0,,,S60,,,0.0,23.7,85.0,246,0.398,0.293,1278,0.399,768,26.4,8.5,17.9,19.9,1.506,11,0.68,72.73536585365855,83.4,7.375559043734551,64.9,75.81379310344828,111.491,2.9396,,6.7,6.56,417.16,18.3,337.50666666666666,8.0,0.0,0,-27.15,60.38425925925927,1086.9166666666667,,,,,,,2024-11-11,S60-24
20241111141214,2024-11-11 14:12:14,30,S60-24,879,1313,0,129,317,32,0,72,3.09,0.0,0.0,0.0,2745.09,7.5,0.78,-0.79,1.0,,,,,,230.0,280.0,700.0,1100.0,4.0,2.0,2.0,5.0,0.0,20241111_30,小型,1500.0,2.0,,,S60,,,0.0,23.7,85.0,421,0.407,0.306,2192,0.401,1313,24.7,7.6,17.1,20.1,1.494,11,1.17,81.27160493827162,117.4,13.56448007283712,76.38,84.99285714285713,72.643,2.9396,,6.7,6.56,417.16,18.3,337.50666666666666,7.5,-0.5,1,22.12,60.38425925925927,1086.9166666666667,,,,,,,2024-11-11,S60-24
20241111143539,2024-11-11 14:35:39,31,S60-24,873,1300,0,124,316,30,0,72,3.07,0.0,0.0,0.0,2718.07,8.0,0.81,-1.02,0.85,,,,,,230.0,280.0,700.0,1100.0,4.0,3.0,2.0,5.0,0.0,20241111_31,小型,1500.0,2.0,,,S60,,,0.0,23.7,85.0,418,0.392,0.297,2173,0.402,1300,24.4,7.2,17.2,20.0,1.489,11,1.16,82.35060240963855,113.1,13.174138352235778,79.68,86.11034482758622,74.233,2.9396,,6.7,6.56,417.16,18.3,337.50666666666666,8.0,0.5,1,24.85,60.38425925925927,1086.9166666666667,,,,,,,2024-11-11,S60-24
20241111145951,2024-11-11 14:59:51,35,S60-24,880,1302,0,120,314,31,0,72,3.05,0.0,0.0,0.0,2722.05,8.5,0.84,-0.68,1.01,,,,,,230.0,280.0,700.0,1100.0,4.0,2.0,2.0,5.0,0.0,20241111_35,小型,1612.0,3.0,,,S60,,,0.0,23.7,85.0,417,0.382,0.288,2182,0.403,1302,24.7,7.4,17.3,19.7,1.48,11,1.16,87.98085106382979,122.9,14.534722011670585,82.16,91.93333333333334,79.253,2.9396,,6.7,6.56,417.16,18.3,337.50666666666666,8.5,0.5,1,30.56,58.81683168316831,988.1227722772276,,,,,,,2024-11-11,S60-24
20241111152402,2024-11-11 15:24:02,40,S60-24,873,1292,0,118,313,30,0,72,3.0,0.0,0.0,0.0,2701.0,8.5,0.85,-0.68,1.1,,,,,,230.0,280.0,700.0,1100.0,4.0,2.0,2.0,5.0,0.0,20241111_40,小型,1612.0,3.0,,,S60,,,0.0,23.7,85.0,415,0.377,0.284,2165,0.403,1292,24.6,7.2,17.3,19.8,1.48,11,1.15,86.5390243902439,111.7,15.181573845093904,81.49999999999999,97.20689655172411,84.528,2.9396,,6.7,6.56,417.16,18.3,337.50666666666666,8.5,0.0,0,28.56,58.81683168316831,988.1227722772276,,,,,,,2024-11-11,S60-24
20241111154928,2024-11-11 15:49:28,45,S60-24,880,1301,0,121,315,30,0,72,3.08,0.0,0.0,0.0,2722.08,8.5,1.68,-0.68,0.93,,,,,,230.0,280.0,700.0,1100.0,4.0,2.0,2.0,5.0,0.0,20241111_45,小型,1612.0,3.0,,,S60,,,0.0,23.7,85.0,417,0.384,0.29,2181,0.403,1301,24.5,7.2,17.3,19.8,1.478,11,1.16,86.11358024691357,117.0,16.515497795366198,76.62,97.26071428571431,83.845,2.9396,,6.7,6.56,417.16,18.3,337.50666666666666,8.5,0.0,0,31.56,58.81683168316831,988.1227722772276,,,,,,,2024-11-11,S60-24
20241112074929,2024-11-12 07:49:29,1,S60-24,844,1239,0,107,297,29,0,64,2.92,0.0,0.0,0.0,2582.92,9.5,2.88,-0.47,1.39,,,,,,230.0,280.0,700.0,1100.0,4.0,2.0,2.0,5.0,0.0,20241112_1,小型,838.0,1.0,,,S60,,,0.0,24.4,85.1,390,0.36,0.274,2083,0.405,1239,23.8,7.4,16.4,19.3,1.468,11,1.1,92.52608695652174,128.4,17.55789720477108,78.17999999999999,99.86666666666667,90.788,2.9396,,6.7,6.56,417.16,18.3,337.50666666666666,9.5,1.0,1,18.22,,,,,,,,,2024-11-12,S60-24
20241112081213,2024-11-12 08:12:13,4,S60-24,726,1094,0,108,264,25,0,59,2.57,0.0,0.0,0.0,2278.57,7.5,1.89,-1.09,1.48,,,,,,230.0,280.0,700.0,1100.0,4.0,3.0,2.0,5.0,0.0,20241112_4,小型,838.0,1.0,,,S60,,,0.0,24.4,85.1,348,0.409,0.31,1820,0.399,1094,24.1,7.2,17.0,20.0,1.507,11,0.97,84.74761904761905,109.6,11.772693143664082,77.5,90.88666666666668,93.698,2.9396,,6.7,6.56,417.16,18.3,337.50666666666666,7.5,-2.0,1,1.12,,,,,,,,,2024-11-12,S60-24
20241112083651,2024-11-12 08:36:51,5,S60-24,842,1260,0,124,303,30,0,66,2.97,0.0,0.0,0.0,2627.97,7.5,1.64,-0.59,1.29,,,,,,230.0,280.0,700.0,1100.0,4.0,2.0,2.0,5.0,0.0,20241112_5,小型,928.0,3.0,,,S60,,,0.0,24.4,85.1,399,0.409,0.311,2102,0.401,1260,24.1,7.5,16.5,19.9,1.496,11,1.12,92.03292682926828,121.8,15.80949124370832,83.32,101.8896551724138,90.973,2.9396,,6.7,6.56,417.16,18.3,337.50666666666666,7.5,0.0,0,17.12,,,,,,,,,2024-11-12,S60-24
20241112090054,2024-11-12 09:00:54,8,S60-24,816,1227,0,124,296,28,0,63,2.88,0.0,0.0,0.0,2556.88,7.0,0.81,-0.61,1.32,,,,,,230.0,280.0,700.0,1100.0,4.0,3.0,2.0,5.0,0.0,20241112_8,小型,928.0,3.0,,,S60,,,0.0,24.4,85.1,387,0.419,0.32,2043,0.399,1227,23.5,7.2,16.3,20.0,1.504,11,1.09,85.79629629629629,112.6,13.071545238591884,82.03999999999999,91.04285714285712,83.526,2.9396,,6.7,6.56,417.16,18.3,337.50666666666666,7.0,-0.5,1,13.17,,,,,,,,,2024-11-12,S60-24
20241112092829,2024-11-12 09:28:29,13,S60-24,853,1281,0,131,310,28,0,66,3.01,0.0,0.0,0.0,2672.01,7.0,1.55,-0.7,1.1,,,,,,230.0,280.0,700.0,1100.0,4.0,1.0,2.0,5.0,0.0,20241112_13,小型,1012.0,2.0,,,S60,,,0.0,24.4,85.1,404,0.423,0.324,2134,0.4,1281,23.3,6.9,16.3,20.0,1.502,11,1.14,81.35975609756096,107.6,11.799130391231891,78.03999999999999,83.46896551724137,73.218,2.9396,,6.7,6.56,417.16,18.3,337.50666666666666,7.0,0.0,0,20.17,68.44999999999999,479.1499999999999,,,,,,,2024-11-12,S60-24
20241112095145,2024-11-12 09:51:45,16,S60-24,903,1336,0,120,325,29,0,69,3.14,0.0,0.0,0.0,2785.14,9.0,1.69,-1.1,1.06,,,,,,230.0,280.0,700.0,1100.0,4.0,0.0,2.0,5.0,0.0,20241112_16,小型,1012.0,2.0,,,S60,,,0.0,24.4,85.1,423,0.369,0.284,2239,0.403,1336,23.2,6.9,16.3,19.5,1.48,11,1.19,92.27228915662651,129.4,16.03191330307622,83.4,98.94137931034484,83.144,2.9396,,6.7,6.56,417.16,18.3,337.50666666666666,9.0,2.0,1,31.37,68.44999999999999,479.1499999999999,,,,,,,2024-11-12,S60-24
20241112101212,2024-11-12 10:12:12,17,S60-24,881,1314,0,126,319,31,0,70,3.09,0.0,0.0,0.0,2744.09,8.0,1.61,-1.01,1.08,,,,,,230.0,280.0,700.0,1100.0,4.0,1.0,2.0,5.0,0.0,20241112_17,小型,1058.0,4.0,,,S60,,,0.0,24.4,85.1,420,0.395,0.3,2195,0.401,1314,24.0,7.4,16.7,19.9,1.491,11,1.17,87.18641975308641,125.1,14.230099841632162,82.86,91.975,78.611,2.9396,,6.7,6.56,417.16,18.3,337.50666666666666,8.0,-1.0,1,26.85,67.70476190476191,473.9333333333334,,,,,,,2024-11-12,S60-24
20241112103445,2024-11-12 10:34:45,20,S60-24,508,769,0,73,183,19,0,43,1.81,0.0,0.0,0.0,1596.81,8.0,1.39,-1.74,1.85,,,,,,230.0,280.0,700.0,1100.0,5.0,1.0,2.0,6.0,0.0,20241112_20,小型,1058.0,4.0,,,S60,,,0.0,24.4,85.1,245,0.399,0.298,1277,0.398,769,25.3,7.8,17.6,19.9,1.514,11,0.68,69.73658536585367,82.1,7.07237001355036,68.58,74.09310344827587,108.96,2.9396,,6.7,6.56,417.16,18.3,337.50666666666666,8.0,0.0,0,-26.15,67.70476190476191,473.9333333333334,,,,,,,2024-11-12,S60-24
20241112103747,2024-11-12 10:37:47,21,S60-24,509,767,0,73,183,16,0,43,1.81,0.0,0.0,0.0,1592.81,8.0,1.39,-1.55,1.59,,,,,,230.0,280.0,700.0,1100.0,5.0,1.0,2.0,6.0,0.0,20241112_21,小型,1058.0,4.0,,,S60,,,0.0,24.4,85.1,242,0.399,0.302,1276,0.399,767,24.4,6.6,17.8,19.8,1.507,11,0.68,70.72048192771084,83.7,6.390443901774084,68.17999999999999,70.7655172413793,104.067,2.9396,,6.7,6.56,417.16,18.3,337.50666666666666,8.0,0.0,0,-26.15,67.70476190476191,473.9333333333334,,,,,,,2024-11-12,S60-24
20241112125937,2024-11-12 12:59:37,23,S60-24,834,1237,0,110,297,29,0,67,2.89,0.0,0.0,0.0,2576.89,9.0,1.85,-1.18,1.23,,,,,,230.0,280.0,700.0,1100.0,4.0,2.0,2.0,5.0,0.0,20241112_23,小型,1347.0,1.0,,,S60,,,0.0,24.3,89.1,393,0.37,0.28,2071,0.403,1237,24.4,7.4,17.0,19.5,1.483,11,1.1,86.89024390243902,117.0,15.27213794795893,81.13999999999999,89.29310344827587,81.176,2.9396,,6.7,6.56,417.16,18.3,337.50666666666666,9.0,1.0,1,21.37,59.64086956521738,1146.0987101449273,,,,,,,2024-11-12,S60-24
20241112132334,2024-11-12 13:23:34,26,S60-24,732,1091,0,103,265,25,0,58,2.56,0.0,0.0,0.0,2276.56,8.0,0.98,-0.81,1.21,5.0,28.0,,,,230.0,280.0,700.0,1100.0,4.0,2.0,2.0,5.0,0.0,20241112_26,小型,1347.0,1.0,,,S60,,,0.0,27.0,60.0,348,0.389,0.296,1823,0.402,1091,23.9,7.2,16.7,19.8,1.49,11,0.97,82.11071428571428,102.5,10.315153183742916,77.58,84.52333333333334,87.137,2.9396,,6.7,6.56,417.16,18.3,337.50666666666666,8.0,-1.0,1,3.85,59.64086956521738,1146.0987101449273,,,,,,,2024-11-12,S60-24
20241112135751,2024-11-12 13:57:51,29,S60-24,501,759,0,70,182,18,0,40,1.79,0.0,0.0,0.0,1571.79,8.5,1.45,-2.15,2.02,,,,,,230.0,280.0,700.0,1100.0,5.0,2.0,2.0,6.0,0.0,20241112_29,小型,1510.0,3.0,,,S60,,,0.0,24.3,89.1,240,0.385,0.292,1260,0.398,759,24.2,7.5,16.7,19.7,1.515,11,0.67,70.17283950617283,83.0,6.477539777325517,64.47999999999999,71.225,106.306,2.9396,,6.7,6.56,417.16,18.3,337.50666666666666,8.5,0.5,1,-19.44,59.72242990654205,1065.0499999999995,,,,,,,2024-11-12,S60-24
20241112140125,2024-11-12 14:01:25,30,S60-24,505,757,0,68,182,20,0,41,1.77,0.0,0.0,0.0,1574.77,9.0,1.49,-1.75,1.75,,,,,,230.0,280.0,700.0,1100.0,5.0,2.0,2.0,6.0,0.0,20241112_30,小型,1510.0,3.0,,,S60,,,0.0,24.3,89.1,243,0.374,0.28,1262,0.4,757,25.1,8.2,16.9,19.8,1.499,11,0.67,70.66666666666667,81.7,6.519959857484544,67.6,71.94999999999999,107.388,2.9396,,6.7,6.56,417.16,18.3,337.50666666666666,9.0,0.5,1,-20.63,59.72242990654205,1065.0499999999995,,,,,,,2024-11-12,S60-24
20241112142410,2024-11-12 14:24:10,31,S60-24,885,1315,0,122,318,30,0,70,3.1,0.0,0.0,0.0,2743.1,8.5,1.67,-1.01,1.15,,,,,,230.0,280.0,700.0,1100.0,4.0,1.0,2.0,5.0,0.0,20241112_31,小型,1510.0,3.0,,,S60,,,0.0,24.3,89.1,418,0.384,0.292,2200,0.402,1315,23.9,7.2,16.7,19.7,1.486,11,1.17,87.9095238095238,117.6,14.8643518834862,82.94,94.12000000000002,80.444,2.9396,,6.7,6.56,417.16,18.3,337.50666666666666,8.5,-0.5,1,32.56,59.72242990654205,1065.0499999999995,,,,,,,2024-11-12,S60-24
20241112144804,2024-11-12 14:48:04,34,S60-24,921,1269,0,109,352,0,0,108,3.3,0.0,0.0,0.0,2762.3,9.5,1.87,-0.86,0.95,,,,,,230.0,280.0,700.0,1100.0,4.0,1.0,2.0,5.0,0.0,20241112_34,小型,1510.0,3.0,,,S60,,,0.0,24.3,89.1,460,0.31,0.237,2190,0.421,1269,23.5,0.0,23.5,20.6,1.378,11,1.16,93.63296703296704,129.2,23.634348513514265,93.98,110.571875,95.321,2.9396,,6.7,6.56,417.16,18.3,337.50666666666666,9.5,1.0,1,20.22,59.72242990654205,1065.0499999999995,,,,,,,2024-11-12,S60-24
20241112151059,2024-11-12 15:10:59,35,S60-24,946,1293,0,102,358,0,0,109,3.35,0.0,0.0,0.0,2811.35,10.5,2.0,-0.84,1.09,,,,,,230.0,280.0,700.0,1100.0,4.0,1.0,2.0,5.0,0.0,20241112_35,小型,1640.0,4.0,,,S60,,,0.0,24.3,89.1,467,0.285,0.218,2239,0.423,1293,23.3,0.0,23.3,20.3,1.367,11,1.18,96.43695652173916,132.7,24.7721605550127,96.72,116.0818181818182,98.374,2.9396,,6.7,6.56,417.16,18.3,337.50666666666666,10.5,1.0,1,22.15,61.87551020408163,1010.6333333333332,,,,,,,2024-11-12,S60-24
20241112154216,2024-11-12 15:42:16,39,S60-24,909,1259,0,108,348,0,0,105,3.27,0.0,0.0,0.0,2732.27,9.5,1.89,-1.3,0.96,,,,,,230.0,280.0,700.0,1100.0,4.0,2.0,2.0,5.0,0.0,20241112_39,小型,1640.0,4.0,,,S60,,,0.0,24.3,89.1,453,0.31,0.238,2168,0.419,1259,23.2,0.0,23.2,20.6,1.385,11,1.15,94.42168674698796,131.2,25.83574645225576,92.1,119.57241379310344,103.976,2.9396,,6.7,6.56,417.16,18.3,337.50666666666666,9.5,-1.0,1,19.22,61.87551020408163,1010.6333333333332,,,,,,,2024-11-12,S60-24
20241112161620,2024-11-12 16:16:20,45,S60-24,906,1260,0,112,347,0,0,105,3.27,0.0,0.0,0.0,2733.27,9.0,1.82,-1.2,1.04,,,,,,230.0,280.0,700.0,1100.0,4.0,1.0,2.0,5.0,0.0,20241112_45,小型,1640.0,4.0,,,S60,,,0.0,24.3,89.1,452,0.323,0.248,2166,0.418,1260,23.2,0.0,23.2,20.7,1.391,11,1.15,94.32790697674416,122.6,24.120316878451828,96.64,113.69666666666669,98.867,2.9396,,6.7,6.56,417.16,18.3,337.50666666666666,9.0,-0.5,1,23.37,61.87551020408163,1010.6333333333332,,,,,,,2024-11-12,S60-24
20241113074910,2024-11-13 07:49:10,1,S60-24,834,1237,0,111,299,30,0,67,2.93,0.0,0.0,0.0,2580.93,9.0,2.78,-1.18,1.23,,,,,,230.0,280.0,700.0,1100.0,4.0,2.0,2.0,5.0,0.0,20241113_1,小型,937.0,2.0,,,S60,,,0.0,25.9,83.3,396,0.371,0.28,2071,0.403,1237,24.5,7.6,16.9,19.7,1.483,11,1.1,85.61931818181819,123.2,15.971137731677567,85.97999999999999,93.12258064516128,84.657,2.9396,,6.7,6.56,417.16,18.3,337.50666666666666,9.0,0.0,0,22.37,,,,,,,,,2024-11-13,S60-24
20241113081134,2024-11-13 08:11:34,4,S60-24,732,1093,0,100,261,27,0,57,2.56,0.0,0.0,0.0,2272.56,8.5,1.01,-1.21,1.39,,,,,,230.0,280.0,700.0,1100.0,4.0,2.0,2.0,5.0,0.0,20241113_4,小型,937.0,2.0,,,S60,,,0.0,25.9,83.3,345,0.383,0.29,1825,0.401,1093,24.3,7.8,16.5,19.6,1.493,11,0.97,90.6565217391304,111.3,12.60764350932493,79.56,98.94545454545457,102.006,2.9396,,6.7,6.56,417.16,18.3,337.50666666666666,8.5,-0.5,1,10.56,,,,,,,,,2024-11-13,S60-24
20241113083604,2024-11-13 08:36:04,5,S60-24,856,1268,0,117,304,32,0,67,2.98,0.0,0.0,0.0,2646.98,8.5,1.74,-0.93,1.04,,,,,,230.0,280.0,700.0,1100.0,4.0,2.0,2.0,5.0,0.0,20241113_5,小型,922.0,4.0,,,S60,,,0.0,25.9,83.3,403,0.385,0.29,2124,0.403,1268,24.6,7.9,16.6,19.7,1.481,11,1.13,97.24888888888889,123.8,16.48784902381444,88.02000000000001,107.15806451612904,94.83,2.9396,,6.7,6.56,417.16,18.3,337.50666666666666,8.5,0.0,0,27.56,,,,,,,,,2024-11-13,S60-24
20241113085904,2024-11-13 08:59:04,8,S60-24,835,1248,0,118,302,27,0,69,2.69,0.0,0.0,0.0,2601.69,8.0,0.85,-1.07,1.22,,,,,,230.0,280.0,700.0,1100.0,4.0,2.0,2.0,5.0,0.0,20241113_8,小型,922.0,4.0,,,S60,,,0.0,25.9,83.3,398,0.391,0.296,2083,0.401,1248,24.1,6.8,17.3,19.9,1.495,11,1.11,93.17816091954025,118.9,15.213956276501532,84.96,103.36774193548388,93.124,2.9396,,6.7,6.56,417.16,18.3,337.50666666666666,8.0,-0.5,1,18.85,,,,,,,,,2024-11-13,S60-24
20241113092206,2024-11-13 09:22:06,12,S60-24,854,1282,0,130,309,27,0,68,2.78,0.0,0.0,0.0,2672.78,7.0,0.78,-0.58,1.18,,,,,,230.0,280.0,700.0,1100.0,4.0,1.0,2.0,5.0,0.0,20241113_12,小型,1006.0,3.0,,,S60,,,0.0,25.9,83.3,404,0.421,0.322,2136,0.4,1282,23.5,6.7,16.8,20.0,1.501,11,1.14,86.93809523809522,113.3,13.231833051232607,83.78,93.77666666666666,82.26,2.9396,,6.7,6.56,417.16,18.3,337.50666666666666,7.0,-1.0,1,19.17,65.75238095238095,460.26666666666665,,,,,,,2024-11-13,S60-24
20241113094407,2024-11-13 09:44:07,15,S60-24,904,1338,0,120,322,30,0,71,2.91,0.0,0.0,0.0,2787.91,9.0,1.69,-0.99,1.21,,,,,,230.0,280.0,700.0,1100.0,4.0,2.0,2.0,5.0,0.0,20241113_15,小型,1006.0,3.0,,,S60,,,0.0,25.9,83.3,423,0.373,0.284,2242,0.403,1338,23.9,7.1,16.8,19.5,1.48,11,1.19,95.046875,125.7,16.606123074568256,83.86,104.9529411764706,88.196,2.9396,,6.7,6.56,417.16,18.3,337.50666666666666,9.0,2.0,1,31.37,65.75238095238095,460.26666666666665,,,,,,,2024-11-13,S60-24
20241113100844,2024-11-13 10:08:44,16,S60-24,880,1317,0,130,318,28,0,71,2.85,0.0,0.0,0.0,2746.85,7.5,1.56,-0.68,1.31,,,,,,230.0,280.0,700.0,1100.0,4.0,1.0,2.0,5.0,0.0,20241113_16,小型,1056.0,1.0,,,S60,,,0.0,25.9,83.3,417,0.409,0.312,2197,0.401,1317,23.7,6.7,17.0,19.9,1.497,11,1.17,91.00714285714288,121.9,15.069661936631285,85.52000000000001,99.27,84.846,2.9396,,6.7,6.56,417.16,18.3,337.50666666666666,7.5,-1.5,1,23.12,64.47380952380952,451.31666666666666,,,,,,,2024-11-13,S60-24
20241113103155,2024-11-13 10:31:55,19,S60-24,507,770,0,75,182,17,0,42,1.68,0.0,0.0,0.0,1594.68,7.5,1.35,-1.55,1.99,,,,,,230.0,280.0,700.0,1100.0,5.0,1.0,2.0,6.0,0.0,20241113_19,小型,1056.0,1.0,,,S60,,,0.0,25.9,83.3,241,0.412,0.311,1277,0.397,770,24.5,7.1,17.4,19.8,1.519,11,0.68,70.67037037037038,81.9,6.050006518605701,68.47999999999999,71.15714285714286,104.643,2.9396,,6.7,6.56,417.16,18.3,337.50666666666666,7.5,0.0,0,-31.88,64.47380952380952,451.31666666666666,,,,,,,2024-11-13,S60-24
20241113103503,2024-11-13 10:35:03,20,S60-24,506,768,0,75,181,19,0,42,1.68,0.0,0.0,0.0,1592.68,7.5,1.35,-1.75,1.72,,,,,,230.0,280.0,700.0,1100.0,5.0,1.0,2.0,6.0,0.0,20241113_20,小型,1056.0,1.0,,,S60,,,0.0,25.9,83.3,242,0.414,0.31,1274,0.397,768,25.2,7.9,17.4,19.9,1.518,11,0.68,70.16707317073171,80.8,6.119063671360042,67.84,71.48620689655172,105.127,2.9396,,6.7,6.56,417.16,18.3,337.50666666666666,7.5,0.0,0,-31.88,64.47380952380952,451.31666666666666,,,,,,,2024-11-13,S60-24
20241113125953,2024-11-13 12:59:53,22,S60-24,826,1237,0,117,297,29,0,67,2.47,0.0,0.0,0.0,2575.47,8.0,0.86,-1.2,1.23,,,,,,230.0,280.0,700.0,1100.0,4.0,5.0,2.0,5.0,0.0,20241113_22,小型,1355.0,2.0,,,S60,,,0.0,25.3,87.0,393,0.394,0.298,2063,0.4,1237,24.4,7.4,17.0,19.8,1.498,11,1.1,87.78117647058824,118.2,12.420339051142232,88.56,91.06896551724138,82.79,2.9396,,6.7,6.56,417.16,18.3,337.50666666666666,8.0,0.5,1,17.85,59.05087719298245,1126.887573099415,,,,,,,2024-11-13,S60-24
20241113132638,2024-11-13 13:26:38,25,S60-24,725,1091,0,107,262,26,0,59,2.16,0.0,0.0,0.0,2272.16,7.5,0.94,-1.23,1.21,,,,,,230.0,280.0,700.0,1100.0,4.0,3.0,2.0,5.0,0.0,20241113_25,小型,1355.0,2.0,,,S60,,,0.0,25.3,87.0,347,0.408,0.308,1816,0.399,1091,24.5,7.5,17.0,20.0,1.505,11,0.97,80.31847826086957,102.1,9.479966627026036,78.22,80.25151515151515,82.734,2.9396,,6.7,6.56,417.16,18.3,337.50666666666666,7.5,-0.5,1,0.12,59.05087719298245,1126.887573099415,,,,,,,2024-11-13,S60-24
20241113135232,2024-11-13 13:52:32,26,S60-24,507,772,0,74,182,19,0,44,1.53,0.0,0.0,0.0,1599.53,7.5,0.0,-1.55,2.25,,,,,,230.0,280.0,700.0,1100.0,5.0,2.0,2.0,6.0,0.0,20241113_26,小型,1505.0,4.0,,,S60,,,0.0,25.3,87.0,245,0.407,0.302,1279,0.396,772,25.7,7.8,18.0,20.0,1.523,11,0.68,70.17857142857142,82.3,6.3280191632620895,65.32,70.31333333333333,103.402,2.9396,,6.7,6.56,417.16,18.3,337.50666666666666,7.5,0.0,0,-32.88,63.38691588785046,1135.6822429906542,,,,,,,2024-11-13,S60-24
20241113135551,2024-11-13 13:55:51,27,S60-24,499,760,0,74,182,18,0,42,1.51,0.0,0.0,0.0,1576.51,7.5,0.0,-1.58,2.15,,,,,,230.0,280.0,700.0,1100.0,5.0,2.0,2.0,6.0,0.0,20241113_27,小型,1505.0,4.0,,,S60,,,0.0,25.3,87.0,242,0.407,0.306,1259,0.396,760,24.8,7.4,17.4,20.1,1.523,11,0.67,70.40731707317073,82.1,5.979248270064921,67.08,71.05862068965517,106.058,2.9396,,6.7,6.56,417.16,18.3,337.50666666666666,7.5,0.0,0,-32.88,63.38691588785046,1135.6822429906542,,,,,,,2024-11-13,S60-24
20241113141701,2024-11-13 14:17:01,30,S60-24,868,1301,0,132,317,30,0,71,2.61,0.0,0.0,0.0,2721.61,7.0,0.76,-0.69,0.93,,,,,,230.0,280.0,700.0,1100.0,4.0,2.0,2.0,5.0,0.0,20241113_30,小型,1505.0,4.0,,,S60,,,0.0,25.3,87.0,418,0.416,0.316,2169,0.4,1301,24.2,7.2,17.0,20.2,1.499,11,1.16,83.64999999999999,117.5,13.172255461897496,79.46,85.31333333333332,73.546,2.9396,,6.7,6.56,417.16,18.3,337.50666666666666,7.0,-0.5,1,21.17,63.38691588785046,1135.6822429906542,,,,,,,2024-11-13,S60-24
20241113144139,2024-11-13 14:41:39,33,S60-24,859,1292,0,130,314,30,0,73,2.59,0.0,0.0,0.0,2700.59,7.0,0.78,-0.92,1.1,,,,,,230.0,280.0,700.0,1100.0,4.0,1.0,2.0,5.0,0.0,20241113_33,小型,1505.0,4.0,,,S60,,,0.0,25.3,87.0,417,0.414,0.312,2151,0.399,1292,24.7,7.2,17.5,20.3,1.504,11,1.15,92.1887640449438,122.8,14.775020205330373,82.86,98.76129032258066,85.879,2.9396,,6.7,6.56,417.16,18.3,337.50666666666666,7.0,0.0,0,19.17,63.38691588785046,1135.6822429906542,,,,,,,2024-11-13,S60-24
20241113150824,2024-11-13 15:08:24,37,S60-24,861,1302,0,136,315,31,0,73,2.59,0.0,0.0,0.0,2720.59,6.5,0.74,-1.03,1.01,,,,,,230.0,280.0,700.0,1100.0,4.0,1.0,2.0,5.0,0.0,20241113_37,小型,1620.0,3.0,,,S60,,,0.0,25.3,87.0,419,0.432,0.325,2163,0.398,1302,24.8,7.4,17.4,20.4,1.512,11,1.16,84.6951219512195,115.5,13.576269670121452,78.1,89.31379310344828,76.995,2.9396,,6.7,6.56,417.16,18.3,337.50666666666666,6.5,-0.5,1,23.48,60.201,1003.35,,,,,,,2024-11-13,S60-24
20241113153658,2024-11-13 15:36:58,43,S60-24,849,1292,0,138,312,29,0,71,2.56,0.0,0.0,0.0,2693.56,6.0,0.73,-1.16,1.1,,,,,,230.0,280.0,700.0,1100.0,4.0,1.0,2.0,5.0,0.0,20241113_43,小型,1620.0,3.0,,,S60,,,0.0,25.3,87.0,412,0.442,0.335,2141,0.397,1292,24.3,7.0,17.2,20.4,1.522,11,1.15,80.7493827160494,112.1,12.650263486806397,78.14000000000001,83.47500000000001,72.587,2.9396,,6.7,6.56,417.16,18.3,337.50666666666666,6.0,-0.5,1,22.41,60.201,1003.35,,,,,,,2024-11-13,S60-24
20241113155924,2024-11-13 15:59:24,46,S60-24,861,1291,0,130,313,29,0,72,2.58,0.0,0.0,0.0,2698.58,7.0,0.78,-0.69,1.02,,,,,,230.0,280.0,700.0,1100.0,4.0,1.0,2.0,5.0,0.0,20241113_46,小型,1620.0,3.0,,,S60,,,0.0,25.3,87.0,414,0.415,0.314,2152,0.4,1291,24.4,7.0,17.4,20.2,1.499,11,1.15,78.56790123456788,110.9,12.283953471058664,74.91999999999999,82.24642857142858,71.519,2.9396,,6.7,6.56,417.16,18.3,337.50666666666666,7.0,1.0,1,19.17,60.201,1003.35,,,,,,,2024-11-13,S60-24
20241114074915,2024-11-14 07:49:15,1,S60-24,838,1238,0,110,298,28,0,67,2.46,0.0,0.0,0.0,2581.46,9.0,1.85,-0.71,1.31,,,,,,230.0,280.0,700.0,1100.0,4.0,3.0,2.0,5.0,0.0,20241114_1,小型,835.0,1.0,,,S60,,,0.0,25.5,86.4,393,0.369,0.28,2076,0.404,1238,24.2,7.1,17.0,19.5,1.477,11,1.1,92.74888888888889,117.2,14.200017562152244,82.72,100.28709677419356,91.17,2.9396,,6.7,6.56,417.16,18.3,337.50666666666666,9.0,2.0,1,21.37,,,,,,,,,2024-11-14,S60-24
20241114081234,2024-11-14 08:12:34,4,S60-24,723,1093,0,110,264,23,0,60,2.17,0.0,0.0,0.0,2275.17,7.0,0.92,-1.09,1.39,,,,,,230.0,280.0,700.0,1100.0,4.0,2.0,2.0,5.0,0.0,20241114_4,小型,835.0,1.0,,,S60,,,0.0,25.5,86.4,347,0.417,0.317,1816,0.398,1093,23.9,6.6,17.3,20.1,1.512,11,0.97,85.58214285714287,112.1,12.933991398767873,77.6,90.96666666666664,93.78,2.9396,,6.7,6.56,417.16,18.3,337.50666666666666,7.0,-2.0,1,-0.83,,,,,,,,,2024-11-14,S60-24
20241114084423,2024-11-14 08:44:23,7,S60-24,833,1259,0,126,307,28,0,67,2.52,0.0,0.0,0.0,2622.52,7.0,0.0,-1.19,1.21,,,,,,230.0,280.0,700.0,1100.0,4.0,2.0,2.0,5.0,0.0,20241114_7,小型,933.0,3.0,,,S60,,,0.0,25.5,86.4,402,0.41,0.313,2092,0.398,1259,23.6,7.0,16.7,20.2,1.511,11,1.12,87.79411764705884,118.1,14.932210371354753,80.63999999999999,94.10689655172412,84.024,2.9396,,6.7,6.56,417.16,18.3,337.50666666666666,7.0,0.0,0,15.17,,,,,,,,,2024-11-14,S60-24
20241114090727,2024-11-14 09:07:27,9,S60-24,812,1226,0,124,296,26,0,64,2.45,0.0,0.0,0.0,2550.45,7.0,0.81,-1.1,1.24,,,,,,230.0,280.0,700.0,1100.0,4.0,2.0,2.0,5.0,0.0,20241114_9,小型,933.0,3.0,,,S60,,,0.0,25.5,86.4,386,0.419,0.321,2038,0.398,1226,23.3,6.7,16.6,20.0,1.51,11,1.09,87.92716049382716,113.0,13.99267014772844,86.85999999999999,94.74285714285716,86.92,2.9396,,6.7,6.56,417.16,18.3,337.50666666666666,7.0,0.0,0,13.17,,,,,,,,,2024-11-14,S60-24
20241114093228,2024-11-14 09:32:28,14,S60-24,858,1291,0,130,312,28,0,70,2.58,0.0,0.0,0.0,2691.58,7.0,0.78,-1.04,1.02,,,,,,230.0,280.0,700.0,1100.0,4.0,3.0,2.0,5.0,0.0,20241114_14,小型,1020.0,4.0,,,S60,,,0.0,25.5,86.4,410,0.417,0.317,2149,0.399,1291,23.9,6.8,17.1,20.1,1.505,11,1.15,90.11149425287356,117.3,14.556291251846666,85.52000000000001,98.3967741935484,85.562,2.9396,,6.7,6.56,417.16,18.3,337.50666666666666,7.0,0.0,0,19.17,67.18571428571428,470.3,,,,,,,2024-11-14,S60-24
20241114095756,2024-11-14 09:57:56,15,S60-24,890,1335,0,131,325,30,0,73,2.65,0.0,0.0,0.0,2786.65,7.5,0.77,-1.22,0.98,,,,,,230.0,280.0,700.0,1100.0,4.0,2.0,2.0,5.0,0.0,20241114_15,小型,1020.0,4.0,,,S60,,,0.0,25.5,86.4,428,0.403,0.306,2225,0.4,1335,24.1,7.0,17.1,20.1,1.5,11,1.19,89.4,125.5,15.00341921814138,83.42,96.9310344827586,81.455,2.9396,,6.7,6.56,417.16,18.3,337.50666666666666,7.5,0.5,1,24.12,67.18571428571428,470.3,,,,,,,2024-11-14,S60-24
20241114102013,2024-11-14 10:20:13,18,S60-24,869,1314,0,137,319,29,0,69,2.62,0.0,0.0,0.0,2739.62,6.5,0.74,-1.03,1.08,,,,,,230.0,280.0,700.0,1100.0,4.0,1.0,2.0,5.0,0.0,20241114_18,小型,1105.0,2.0,,,S60,,,0.0,25.5,86.4,417,0.429,0.329,2183,0.398,1314,23.5,7.0,16.5,20.2,1.512,11,1.17,92.21818181818182,123.8,16.105910444295578,87.2,101.93225806451612,87.122,2.9396,,6.7,6.56,417.16,18.3,337.50666666666666,6.5,-1.0,1,24.48,66.22857142857144,463.6000000000001,,,,,,,2024-11-14,S60-24
20241114104230,2024-11-14 10:42:30,20,S60-24,503,769,0,76,182,17,0,43,1.55,0.0,0.0,0.0,1591.55,7.0,0.0,-1.95,1.85,,,,,,230.0,280.0,700.0,1100.0,5.0,2.0,2.0,6.0,0.0,20241114_20,小型,1105.0,2.0,,,S60,,,0.0,25.5,86.4,242,0.418,0.314,1272,0.395,769,24.8,7.0,17.8,20.0,1.529,11,0.68,70.75853658536586,82.2,6.713799971218949,68.94,73.21724137931034,107.672,2.9396,,6.7,6.56,417.16,18.3,337.50666666666666,7.0,0.5,1,-34.83,66.22857142857144,463.6000000000001,,,,,,,2024-11-14,S60-24
20241114104551,2024-11-14 10:45:51,21,S60-24,499,771,0,76,186,17,0,43,1.52,0.0,0.0,0.0,1593.52,7.0,0.0,-2.73,2.12,,,,,,230.0,280.0,700.0,1100.0,5.0,2.0,2.0,6.0,0.0,20241114_21,小型,1105.0,2.0,,,S60,,,0.0,25.5,86.4,246,0.409,0.309,1270,0.393,771,24.4,6.9,17.5,20.2,1.545,11,0.68,75.36117647058825,86.0,6.080539722902837,71.3,76.1103448275862,111.927,2.9396,,6.7,6.56,417.16,18.3,337.50666666666666,7.0,0.0,0,-34.83,66.22857142857144,463.6000000000001,,,,,,,2024-11-14,S60-24
20241114125915,2024-11-14 12:59:15,22,S60-24,826,1237,0,117,298,28,0,66,2.46,0.0,0.0,0.0,2574.46,8.0,0.86,-1.2,1.23,,,,,,230.0,280.0,700.0,1100.0,4.0,3.0,2.0,5.0,0.0,20241114_22,小型,1348.0,1.0,,,S60,,,0.0,24.6,90.6,392,0.393,0.298,2063,0.4,1237,24.0,7.1,16.8,19.8,1.498,11,1.1,93.4049504950495,115.2,12.93460609754079,85.16,100.18857142857142,91.081,2.9396,,6.7,6.56,417.16,18.3,337.50666666666666,8.0,1.0,1,17.85,58.52695652173912,1123.7175652173912,,,,,,,2024-11-14,S60-24
20241114132339,2024-11-14 13:23:39,25,S60-24,712,1091,0,120,263,24,0,60,2.17,0.0,0.0,0.0,2272.17,5.5,0.84,-1.25,1.21,,,,,,230.0,280.0,700.0,1100.0,4.0,2.0,2.0,5.0,0.0,20241114_25,小型,1348.0,1.0,,,S60,,,0.0,24.6,90.6,347,0.456,0.346,1803,0.395,1091,24.2,6.9,17.3,20.6,1.532,11,0.97,84.84698795180724,105.2,11.273247330977751,78.98,90.71379310344828,93.519,2.9396,,6.7,6.56,417.16,18.3,337.50666666666666,5.5,-2.5,1,2.82,58.52695652173912,1123.7175652173912,,,,,,,2024-11-14,S60-24
20241114134706,2024-11-14 13:47:06,26,S60-24,491,758,0,81,182,15,0,42,1.51,0.0,0.0,0.0,1570.51,6.0,0.0,-1.8,1.88,,,,,,230.0,280.0,700.0,1100.0,5.0,1.0,2.0,6.0,0.0,20241114_26,小型,1500.0,3.0,,,S60,,,0.0,24.6,90.6,239,0.445,0.339,1249,0.393,758,23.8,6.3,17.6,20.4,1.544,11,0.67,74.02857142857142,85.8,7.663776444270482,72.72,80.24333333333333,119.766,2.9396,,6.7,6.56,417.16,18.3,337.50666666666666,6.0,0.5,1,-34.59,59.13055555555556,1064.35,,,,,,,2024-11-14,S60-24
20241114135023,2024-11-14 13:50:23,27,S60-24,490,758,0,82,180,17,0,41,1.5,0.0,0.0,0.0,1569.5,5.5,-1.2,-1.61,1.88,,,,,,230.0,280.0,700.0,1100.0,5.0,1.0,2.0,6.0,0.0,20241114_27,小型,1500.0,3.0,,,S60,,,0.0,24.6,90.6,238,0.456,0.345,1248,0.393,758,24.4,7.1,17.2,20.4,1.547,11,0.67,72.93176470588234,84.6,6.1615928376985325,68.44000000000001,74.6793103448276,111.462,2.9396,,6.7,6.56,417.16,18.3,337.50666666666666,5.5,-0.5,1,-35.18,59.13055555555556,1064.35,,,,,,,2024-11-14,S60-24
20241114141222,2024-11-14 14:12:22,30,S60-24,840,1292,0,146,311,30,0,70,2.57,0.0,0.0,0.0,2691.57,5.0,0.0,-1.18,1.1,,,,,,230.0,280.0,700.0,1100.0,4.0,2.0,2.0,5.0,0.0,20241114_30,小型,1500.0,3.0,,,S60,,,0.0,24.6,90.6,411,0.469,0.355,2132,0.394,1292,24.3,7.3,17.0,20.7,1.538,11,1.15,86.83132530120481,120.9,12.835351481013952,85.52000000000001,91.87586206896552,79.892,2.9396,,6.7,6.56,417.16,18.3,337.50666666666666,5.0,-0.5,1,22.18,59.13055555555556,1064.35,,,,,,,2024-11-14,S60-24
20241114143726,2024-11-14 14:37:26,31,S60-24,848,1303,0,148,315,30,0,70,2.6,0.0,0.0,0.0,2716.6,5.0,0.68,-1.17,1.09,,,,,,230.0,280.0,700.0,1100.0,4.0,1.0,2.0,5.0,0.0,20241114_31,小型,1500.0,3.0,,,S60,,,0.0,24.6,90.6,415,0.47,0.357,2151,0.394,1303,24.1,7.2,16.9,20.7,1.537,11,1.16,87.35802469135804,116.6,12.9171516200244,86.25999999999999,92.89285714285714,80.08,2.9396,,6.7,6.56,417.16,18.3,337.50666666666666,5.0,0.0,0,24.18,59.13055555555556,1064.35,,,,,,,2024-11-14,S60-24
20241114145933,2024-11-14 14:59:33,35,S60-24,853,1304,0,143,313,30,0,71,2.59,0.0,0.0,0.0,2716.59,5.5,0.0,-1.04,1.16,,,,,,230.0,280.0,700.0,1100.0,4.0,2.0,2.0,5.0,0.0,20241114_35,小型,1610.0,4.0,,,S60,,,0.0,24.6,90.6,414,0.457,0.345,2157,0.395,1304,24.4,7.2,17.1,20.5,1.529,11,1.16,87.49397590361446,113.0,13.840836639848966,80.82000000000001,96.9448275862069,83.573,2.9396,,6.7,6.56,417.16,18.3,337.50666666666666,5.5,0.5,1,25.82,63.273267326732665,1065.0999999999997,,,,,,,2024-11-14,S60-24
20241114152252,2024-11-14 15:22:52,40,S60-24,844,1290,0,146,311,30,0,72,2.6,0.0,0.0,0.0,2695.6,5.0,0.0,-0.71,0.94,,,,,,230.0,280.0,700.0,1100.0,4.0,2.0,2.0,5.0,0.0,20241114_40,小型,1610.0,4.0,,,S60,,,0.0,24.6,90.6,413,0.469,0.354,2134,0.396,1290,24.7,7.3,17.4,20.8,1.528,11,1.15,88.49506172839507,121.2,15.58964440423548,81.70000000000002,88.07499999999997,76.587,2.9396,,6.7,6.56,417.16,18.3,337.50666666666666,5.0,-0.5,1,22.18,63.273267326732665,1065.0999999999997,,,,,,,2024-11-14,S60-24
