Repository: Vincent626/concrete-strength-analysis

# 🎯 S60 & M60 混凝土強度預測模型訓練成果報告

> **更新日期**: 2026-02-04  
> **專案目標**: 建立 S60/M60 混凝土 28 天抗壓強度預測模型

---

## 📋 摘要

本專案針對 S60（小型）與 M60（中型）離心混凝土管配比，建立機器學習預測模型。透過配料特徵分析，預測 28 天抗壓強度，並識別影響強度的關鍵因素。

### 主要成果

| 模型 | 樣本數 | R² | MAE (kgf/cm²) | 狀態 |
|:---|---:|---:|---:|:---|
| **S60** | 46 | **0.360** | 28 | ✅ 可用 |
| **M60** | 52 | **0.206** | 25 | ✅ 可用 |

---

## 📈 模型效能比較
> **說明**：S60 模型 R²=0.360，M60 模型 R²=0.206，兩者皆具有預測能力。S60 表現較佳，預測誤差約 28 kgf/cm²。

---

## 📊 強度分布比較
> **說明**：S60 與 M60 的強度分布相似，平均約 605 kgf/cm²，皆高於設計強度 510 kgf/cm²（紅色虛線）。

---

File: S60_M60_dataset_v9_shared.csv (part 90 of 138)
match_key,日期及時間,序,配比 ,耗用骨材1,耗用骨材2,耗用骨材3,耗用水,耗用泥料1,耗用泥料2,耗用泥料3,耗用泥料4,耗用藥劑1,耗用藥劑2,耗用藥劑3,耗用藥劑4,耗用小計,表面水骨材1,誤差%水,誤差%骨材1,誤差%骨材2,坍度(cm),混凝土溫度(℃),試體1強度(X1),試體2強度(X2),試體3強度(X3),加料轉速,慢速轉速,中速轉速,高速轉速,加料時間,慢速時間,中速時間,高速時間,總降水量,cp_key,類型,入池,蒸養池,離心開始,離心結束,母體,平均強度,強度_原始,強度_修正,環境溫度,環境濕度,膠結料總量,水灰比,水膠比,骨材總量,砂石比,粗骨材總量,水泥取代率,矽灰取代率,爐石取代率,漿體比例,粗細骨材比,月份,拌合米數,平均電流,最大電流,電流標準差,最終電流,穩定階段平均電流,單位體積穩定電流,砂_FM,砂_Mud,六分_FM,三分_FM,水泥砂漿_28天平均強度,水泥_流動性,水泥砂漿_7天平均強度,設定扣水率(%),扣水率_變動幅度,扣水率_是否變更,水量微調偏離度,蒸養實際平均溫度,蒸養實際總積溫,蒸養實際階段1溫度,蒸養實際階段2溫度,蒸養實際階段3溫度,實際離心平均轉速,實際離心平均電流,實際離心總能量,日期,配比
20241114154735,2024-11-14 15:47:35,45,S60-24,842,1292,0,147,313,28,0,70,2.57,0.0,0.0,0.0,2694.57,5.0,0.68,-0.94,1.1,,,,,,230.0,280.0,700.0,1100.0,4.0,1.0,2.0,5.0,0.0,20241114_45,小型,1610.0,4.0,,,S60,,,0.0,24.6,90.6,411,0.47,0.358,2134,0.395,1292,23.8,6.8,17.0,20.7,1.534,11,1.15,78.21111111111111,103.3,10.190094439766394,76.67999999999999,80.68571428571428,70.161,2.9396,,6.7,6.56,417.16,18.3,337.50666666666666,5.0,0.0,0,23.18,63.273267326732665,1065.0999999999997,,,,,,,2024-11-14,S60-24
20241118074916,2024-11-18 07:49:16,1,S60-24,827,1238,0,117,298,26,0,64,2.43,0.0,0.0,0.0,2572.43,8.0,0.86,-1.08,1.31,,,,,,230.0,280.0,700.0,1100.0,4.0,2.0,2.0,5.0,0.0,20241118_1,小型,901.0,2.0,,,S60,,,0.0,22.8,71.4,388,0.393,0.302,2065,0.4,1238,23.2,6.7,16.5,19.6,1.497,11,1.1,101.40990990990989,129.0,15.92457421584162,86.70000000000002,107.6153846153846,97.832,2.9396,,6.7,6.56,447.29333333333335,19.1,356.93333333333334,8.0,3.0,1,17.85,,,,,,,,,2024-11-18,S60-24
20241118081157,2024-11-18 08:11:57,4,S60-24,702,1092,0,126,264,24,0,57,2.11,0.0,0.0,0.0,2267.11,4.5,0.0,-1.68,1.3,,,,,,230.0,280.0,700.0,1100.0,4.0,3.0,2.0,5.0,0.0,20241118_4,小型,901.0,2.0,,,S60,,,0.0,22.8,71.4,345,0.477,0.365,1794,0.391,1092,23.5,7.0,16.5,20.8,1.556,11,0.97,91.84791666666666,109.5,12.024081558538638,87.33999999999999,98.34705882352942,101.389,2.9396,,6.7,6.56,447.29333333333335,19.1,356.93333333333334,4.5,-3.5,1,0.83,,,,,,,,,2024-11-18,S60-24
20241118083625,2024-11-18 08:36:25,5,S60-24,485,761,0,88,182,18,0,40,1.44,0.0,0.0,0.0,1575.44,4.5,0.0,-1.62,2.28,,,,,,230.0,280.0,700.0,1100.0,5.0,1.0,2.0,6.0,0.0,20241118_5,小型,901.0,2.0,,,S60,,,0.0,22.8,71.4,240,0.484,0.367,1246,0.389,761,24.2,7.5,16.7,20.8,1.569,11,0.67,76.65421686746988,89.4,7.046545786357566,72.42,80.31379310344829,119.871,2.9396,,6.7,6.56,447.29333333333335,19.1,356.93333333333334,4.5,0.0,0,-37.17,,,,,,,,,2024-11-18,S60-24
20241118083952,2024-11-18 08:39:52,6,S60-24,483,760,0,91,179,22,0,40,1.44,0.0,0.0,0.0,1576.44,4.0,1.11,-1.63,2.15,,,,,,230.0,280.0,700.0,1100.0,5.0,1.0,2.0,6.0,0.0,20241118_6,小型,901.0,2.0,,,S60,,,0.0,22.8,71.4,241,0.508,0.378,1243,0.389,760,25.7,9.1,16.6,21.1,1.573,11,0.67,75.21445783132529,85.6,6.3101779046220905,71.11999999999999,76.30689655172414,113.891,2.9396,,6.7,6.56,447.29333333333335,19.1,356.93333333333334,4.0,-0.5,1,-43.74,,,,,,,,,2024-11-18,S60-24
20241118125945,2024-11-18 12:59:45,20,S60-24,824,1237,0,125,299,29,0,66,2.39,0.0,0.0,0.0,2582.39,7.0,0.81,-0.48,1.23,,,,,,230.0,280.0,700.0,1100.0,4.0,3.0,2.0,5.0,0.0,20241118_20,小型,1350.0,1.0,,,S60,,,0.0,21.7,77.6,394,0.418,0.317,2061,0.4,1237,24.1,7.4,16.8,20.1,1.501,11,1.1,94.44950495049504,120.9,15.422265142681333,84.82,103.61142857142858,94.192,2.9396,,6.7,6.56,447.29333333333335,19.1,356.93333333333334,7.0,3.0,1,14.17,55.09565217391304,1056.0,,,,,,,2024-11-18,S60-24
20241118132457,2024-11-18 13:24:57,23,S60-24,708,1092,0,127,263,26,0,60,2.11,0.0,0.0,0.0,2278.11,4.5,0.79,-0.84,1.3,5.5,25.8,536.0,540.0,535.0,230.0,280.0,700.0,1100.0,4.0,2.0,2.0,5.0,0.0,20241118_23,小型,1350.0,1.0,,,S60,537.0,536.0,537.0,25.0,52.0,349,0.483,0.364,1800,0.393,1092,24.6,7.4,17.2,20.9,1.542,11,0.97,81.25,101.3,10.80192225440657,76.34,84.4793103448276,87.092,2.9396,,6.7,6.56,447.29333333333335,19.1,356.93333333333334,4.5,-2.5,1,1.83,55.09565217391304,1056.0,,,,,,,2024-11-18,S60-24
20241118134940,2024-11-18 13:49:40,24,S60-24,498,772,0,87,184,19,0,44,1.46,0.0,0.0,0.0,1605.46,4.5,-1.14,-0.6,2.25,,,,,,230.0,280.0,700.0,1100.0,5.0,1.0,0.0,6.0,0.0,20241118_24,小型,1458.0,4.0,,,S60,,,0.0,21.7,77.6,247,0.473,0.352,1270,0.392,772,25.5,7.7,17.8,20.8,1.55,11,0.68,74.38095238095238,87.0,7.339480262357951,69.16,76.51666666666667,112.525,2.9396,,6.7,6.56,447.29333333333335,19.1,356.93333333333334,4.5,0.0,0,-38.17,58.60555555555556,1056.8535185185187,,,,,,,2024-11-18,S60-24
20241118135315,2024-11-18 13:53:15,25,S60-24,485,758,0,90,180,20,0,43,1.42,0.0,0.0,0.0,1577.42,4.0,0.0,-1.22,1.88,,,,,,230.0,280.0,700.0,1100.0,5.0,1.0,0.0,6.0,0.0,20241118_25,小型,1458.0,4.0,,,S60,,,0.0,21.7,77.6,243,0.5,0.37,1243,0.39,758,25.9,8.2,17.7,21.1,1.563,11,0.67,71.7548780487805,83.3,6.188544736910098,68.99999999999999,72.04482758620689,107.53,2.9396,,6.7,6.56,447.29333333333335,19.1,356.93333333333334,4.0,-0.5,1,-44.74,58.60555555555556,1056.8535185185187,,,,,,,2024-11-18,S60-24
20241118141425,2024-11-18 14:14:25,29,S60-24,852,1302,0,148,314,32,0,69,2.53,0.0,0.0,0.0,2719.53,5.0,0.68,-0.7,1.01,,,,,,230.0,280.0,700.0,1100.0,5.0,1.0,2.0,6.0,0.0,20241118_29,小型,1458.0,4.0,,,S60,,,0.0,21.7,77.6,415,0.471,0.357,2154,0.396,1302,24.3,7.7,16.6,20.7,1.528,11,1.16,92.41176470588236,119.3,15.28436657476179,87.38,100.29655172413791,86.463,2.9396,,6.7,6.56,447.29333333333335,19.1,356.93333333333334,5.0,1.0,1,24.18,58.60555555555556,1056.8535185185187,,,,,,,2024-11-18,S60-24
20241118143545,2024-11-18 14:35:45,31,S60-24,837,1282,0,145,310,31,0,70,2.49,0.0,0.0,0.0,2677.49,5.0,0.0,-0.71,1.18,,,,,,230.0,280.0,700.0,1100.0,5.0,1.0,2.0,6.0,0.0,20241118_31,小型,1458.0,4.0,,,S60,,,0.0,21.7,77.6,411,0.468,0.353,2119,0.395,1282,24.6,7.5,17.0,20.8,1.532,11,1.14,84.44096385542169,114.5,12.660383482120762,84.36,89.19999999999999,78.246,2.9396,,6.7,6.56,447.29333333333335,19.1,356.93333333333334,5.0,0.0,0,21.18,58.60555555555556,1056.8535185185187,,,,,,,2024-11-18,S60-24
20241118145726,2024-11-18 14:57:26,32,S60-24,848,1295,0,141,313,32,0,69,2.51,0.0,0.0,0.0,2700.51,5.5,0.0,-0.82,1.33,,,,,,230.0,280.0,700.0,1100.0,5.0,1.0,2.0,6.0,0.0,20241118_32,小型,1613.0,3.0,,,S60,,,0.0,21.7,77.6,414,0.45,0.341,2143,0.396,1295,24.4,7.7,16.7,20.6,1.527,11,1.15,95.6,119.8,15.451130034882198,92.23999999999998,102.78125,89.375,2.9396,,6.7,6.56,447.29333333333335,19.1,356.93333333333334,5.5,0.5,1,23.82,55.42,930.1323333333336,,,,,,,2024-11-18,S60-24
20241118152607,2024-11-18 15:26:07,36,S60-24,831,1271,0,138,307,32,0,69,2.46,0.0,0.0,0.0,2650.46,5.5,-0.72,-1.07,1.27,,,,,,230.0,280.0,700.0,1100.0,5.0,1.0,2.0,6.0,0.0,20241118_36,小型,1613.0,3.0,,,S60,,,0.0,21.7,77.6,408,0.45,0.338,2102,0.395,1271,24.8,7.8,16.9,20.6,1.529,11,1.13,91.6144578313253,112.7,13.97383210655537,91.4,100.29310344827586,88.755,2.9396,,6.7,6.56,447.29333333333335,19.1,356.93333333333334,5.5,0.0,0,20.82,55.42,930.1323333333336,,,,,,,2024-11-18,S60-24
20241118155117,2024-11-18 15:51:17,40,S60-24,839,1282,0,141,310,27,0,69,2.48,0.0,0.0,0.0,2670.48,5.5,0.0,-0.94,1.18,,,,,,230.0,280.0,700.0,1100.0,5.0,1.0,2.0,6.0,0.0,20241118_40,小型,1613.0,3.0,,,S60,,,0.0,21.7,77.6,406,0.455,0.347,2121,0.396,1282,23.6,6.7,17.0,20.5,1.528,11,1.14,88.83373493975904,114.6,14.40778134060407,88.42,96.57241379310344,84.713,2.9396,,6.7,6.56,447.29333333333335,19.1,356.93333333333334,5.5,0.0,0,23.82,55.42,930.1323333333336,,,,,,,2024-11-18,S60-24
20241119074920,2024-11-19 07:49:20,1,S60-24,821,1239,0,125,296,30,0,68,2.36,0.0,0.0,0.0,2581.36,7.0,0.81,-0.85,1.39,,,,,,230.0,280.0,700.0,1100.0,4.0,2.0,2.0,5.0,0.0,20241119_1,小型,914.0,2.0,750.0,804.0,S60,,,0.0,20.8,81.1,394,0.422,0.317,2060,0.399,1239,24.9,7.6,17.3,20.1,1.509,11,1.1,98.25773195876288,118.5,12.992502477551614,99.46,100.91176470588236,91.738,2.9396,,6.7,6.56,447.29333333333335,19.1,356.93333333333334,7.0,1.5,1,14.17,,,,,,,,,2024-11-19,S60-24
20241119081300,2024-11-19 08:13:00,4,S60-24,740,1095,0,114,261,28,0,58,2.04,0.0,0.0,0.0,2298.04,6.5,0.88,1.79,1.58,,,,,,230.0,280.0,700.0,1100.0,4.0,2.0,2.0,5.0,0.0,20241119_4,小型,914.0,2.0,813.0,829.0,S60,,,0.0,20.8,81.1,347,0.437,0.329,1835,0.403,1095,24.8,8.1,16.7,20.1,1.48,11,0.97,93.93409090909093,118.2,14.081781317810776,91.58,101.03870967741936,104.164,2.9396,,6.7,6.56,447.29333333333335,19.1,356.93333333333334,6.5,-0.5,1,1.48,,,,,,,,,2024-11-19,S60-24
20241119083638,2024-11-19 08:36:38,5,S60-24,495,760,0,78,181,17,0,40,1.43,0.0,0.0,0.0,1572.43,6.5,0.0,-1.59,2.15,,,,,,230.0,280.0,700.0,1100.0,5.0,9.0,2.0,6.0,0.0,20241119_5,小型,914.0,2.0,837.0,901.0,S60,,,0.0,20.8,81.1,238,0.431,0.328,1255,0.394,760,23.9,7.1,16.8,20.1,1.535,11,0.67,77.07590361445783,89.7,7.148099256352113,75.22,77.88620689655171,116.248,2.9396,,6.7,6.56,447.29333333333335,19.1,356.93333333333334,6.5,0.0,0,-34.52,,,,,,,,,2024-11-19,S60-24
20241119084011,2024-11-19 08:40:11,6,S60-24,491,748,0,72,176,20,0,42,1.4,0.0,0.0,0.0,1550.4,7.5,0.0,-1.8,2.05,,,,,,230.0,280.0,700.0,1100.0,5.0,9.0,2.0,6.0,0.0,20241119_6,小型,914.0,2.0,837.0,901.0,S60,,,0.0,20.8,81.1,238,0.409,0.303,1239,0.396,748,26.1,8.4,17.6,20.0,1.523,11,0.66,79.21585365853659,86.8,7.489007709061933,81.78,82.14137931034483,124.457,2.9396,,6.7,6.56,447.29333333333335,19.1,356.93333333333334,7.5,1.0,1,-34.88,,,,,,,,,2024-11-19,S60-24
20241119125943,2024-11-19 12:59:43,22,S60-24,825,1239,0,121,298,27,0,66,2.38,0.0,0.0,0.0,2578.38,7.5,0.83,-0.84,1.39,,,,,,230.0,280.0,700.0,1100.0,4.0,3.0,2.0,5.0,0.0,20241119_22,小型,1357.0,1.0,1300.0,1315.0,S60,,,0.0,20.8,79.5,391,0.406,0.309,2064,0.4,1239,23.8,6.9,16.9,19.9,1.502,11,1.1,89.87195121951221,114.1,13.181512130495534,86.86000000000001,96.07586206896552,87.342,2.9396,,6.7,6.56,447.29333333333335,19.1,356.93333333333334,7.5,0.0,0,14.12,54.89035087719299,1045.6611842105265,,,,404.0,85.98666666666664,21.49666666666666,2024-11-19,S60-24
20241119132722,2024-11-19 13:27:22,25,S60-24,718,1081,0,110,257,26,0,60,2.06,0.0,0.0,0.0,2254.06,7.0,0.92,-0.69,1.31,1.0,25.3,,,,230.0,280.0,700.0,1100.0,4.0,7.0,2.0,5.0,0.0,20241119_25,小型,1357.0,1.0,1329.0,1347.0,S60,,,0.0,24.0,56.0,343,0.428,0.321,1799,0.399,1081,25.1,7.6,17.5,20.1,1.506,11,0.96,87.55510204081632,106.9,11.243076077456085,85.84,90.16176470588236,93.919,2.9396,,6.7,6.56,447.29333333333335,19.1,356.93333333333334,7.0,-0.5,1,-0.83,54.89035087719299,1045.6611842105265,,,,401.6666666666667,82.46388888888889,24.739166666666662,2024-11-19,S60-24
20241119140023,2024-11-19 14:00:23,28,S60-24,505,771,0,76,180,19,0,42,1.48,0.0,0.0,0.0,1594.48,7.0,0.0,-1.56,2.12,,,,,,230.0,280.0,700.0,1100.0,5.0,3.0,2.0,6.0,0.0,20241119_28,小型,1513.0,2.0,1401.0,1418.0,S60,,,0.0,20.8,79.5,241,0.422,0.315,1276,0.396,771,25.3,7.9,17.4,19.9,1.527,11,0.68,75.3780487804878,85.6,6.847930511497863,73.53999999999999,77.78620689655173,114.391,2.9396,,6.7,6.56,447.29333333333335,19.1,356.93333333333334,7.0,0.0,0,-34.83,57.943396226415096,1030.4267295597483,,,,458.7647058823529,82.85882352941177,23.476666666666667,2024-11-19,S60-24
20241119140329,2024-11-19 14:03:29,29,S60-24,498,760,0,76,184,17,0,42,1.42,0.0,0.0,0.0,1578.42,7.0,0.0,-1.39,2.15,,,,,,230.0,280.0,700.0,1100.0,5.0,3.0,2.0,6.0,0.0,20241119_29,小型,1513.0,2.0,1401.0,1418.0,S60,,,0.0,20.8,79.5,243,0.413,0.313,1258,0.396,760,24.3,7.0,17.3,20.2,1.526,11,0.67,74.98928571428571,83.8,6.707476600550968,72.52000000000001,77.89666666666666,116.264,2.9396,,6.7,6.56,447.29333333333335,19.1,356.93333333333334,7.0,0.0,0,-34.83,57.943396226415096,1030.4267295597483,,,,458.7647058823529,82.85882352941177,23.476666666666667,2024-11-19,S60-24
20241119142649,2024-11-19 14:26:49,30,S60-24,865,1304,0,136,313,30,0,70,2.51,0.0,0.0,0.0,2720.51,6.5,0.74,-0.57,1.16,,,,,,230.0,280.0,700.0,1100.0,4.0,2.0,2.0,5.0,0.0,20241119_30,小型,1513.0,2.0,1427.0,1442.0,S60,,,0.0,20.8,79.5,413,0.435,0.329,2169,0.399,1304,24.2,7.3,16.9,20.2,1.508,11,1.16,91.63636363636364,120.5,15.75284376793154,83.14,100.6451612903226,86.763,2.9396,,6.7,6.56,447.29333333333335,19.1,356.93333333333334,6.5,-0.5,1,23.48,57.943396226415096,1030.4267295597483,,,,450.9333333333333,81.99333333333334,20.49833333333333,2024-11-19,S60-24
20241119145021,2024-11-19 14:50:21,33,S60-24,865,1317,0,142,316,31,0,68,2.52,0.0,0.0,0.0,2741.52,6.0,0.71,-0.92,1.31,,,,,,230.0,280.0,700.0,1100.0,4.0,1.0,2.0,5.0,0.0,20241119_33,小型,1513.0,2.0,1451.0,1504.0,S60,,,0.0,20.8,79.5,415,0.449,0.342,2182,0.396,1317,23.9,7.5,16.4,20.3,1.523,11,1.17,81.44767441860466,116.5,11.37714688908679,79.92,81.67333333333333,69.806,2.9396,,6.7,6.56,447.29333333333335,19.1,356.93333333333334,6.0,-0.5,1,26.41,57.943396226415096,1030.4267295597483,,,,450.5769230769231,69.11923076923077,14.975833333333334,2024-11-19,S60-24
20241119151255,2024-11-19 15:12:55,34,S60-24,888,1325,0,129,318,31,0,73,2.57,0.0,0.0,0.0,2766.57,7.5,0.0,-0.56,1.07,,,,,,230.0,280.0,700.0,1100.0,4.0,1.0,2.0,5.0,0.0,20241119_34,小型,1624.0,4.0,1513.0,1527.0,S60,,,0.0,20.8,79.5,422,0.406,0.306,2213,0.401,1325,24.6,7.3,17.3,19.9,1.492,11,1.18,83.14444444444446,110.5,12.055908852990092,85.12,87.32142857142856,74.001,2.9396,,6.7,6.56,447.29333333333335,19.1,356.93333333333334,7.5,1.5,1,22.12,60.08888888888889,997.4755555555556,,,,458.82142857142856,81.99642857142858,19.132500000000004,2024-11-19,S60-24
20241119154100,2024-11-19 15:41:00,38,S60-24,858,1294,0,130,309,31,0,68,2.5,0.0,0.0,0.0,2692.5,7.0,0.78,-1.04,1.25,,,,,,230.0,280.0,700.0,1100.0,4.0,1.0,2.0,5.0,0.0,20241119_38,小型,1624.0,4.0,1542.0,1555.0,S60,,,0.0,20.8,79.5,408,0.421,0.319,2152,0.399,1294,24.3,7.6,16.7,20.0,1.508,11,1.15,85.76265060240964,117.5,14.055524239565226,85.82,91.89655172413794,79.91,2.9396,,6.7,6.56,447.29333333333335,19.1,356.93333333333334,7.0,-0.5,1,19.17,60.08888888888889,997.4755555555556,,,,477.4230769230769,80.86153846153844,17.519999999999996,2024-11-19,S60-24
20241119160335,2024-11-19 16:03:35,40,S60-24,852,1283,0,130,312,28,0,67,2.49,0.0,0.0,0.0,2674.49,7.0,0.78,-0.81,1.26,,,,,,230.0,280.0,700.0,1100.0,4.0,1.0,2.0,5.0,0.0,20241119_40,小型,1624.0,4.0,1604.0,1617.0,S60,,,0.0,20.8,79.5,407,0.417,0.319,2135,0.399,1283,23.3,6.9,16.5,20.1,1.506,11,1.14,84.63703703703703,120.0,14.894422225889551,81.0,91.20000000000002,80.0,2.9396,,6.7,6.56,447.29333333333335,19.1,356.93333333333334,7.0,0.0,0,19.17,60.08888888888889,997.4755555555556,,,,418.8076923076923,76.8923076923077,16.66,2024-11-19,S60-24
20241120074921,2024-11-20 07:49:21,1,S60-17,829,1240,0,118,298,27,0,65,2.05,0.0,0.0,0.0,2579.05,8.0,1.72,-0.84,1.47,,,,,,230.0,280.0,750.0,1100.0,4.0,1.0,2.0,5.0,0.0,20241120_1,小型,859.0,3.0,750.0,804.0,S60,,,0.0,22.1,79.3,390,0.396,0.303,2069,0.401,1240,23.6,6.9,16.7,19.7,1.496,11,1.1,97.8,127.7,15.737716298297991,89.74000000000001,107.13823529411764,97.398,2.9396,,6.7,6.56,447.29333333333335,19.1,356.93333333333334,8.0,1.0,1,18.85,,,,,,,,,2024-11-20,S60-17
20241120081124,2024-11-20 08:11:24,4,S60-17,715,1095,0,116,263,25,0,60,1.81,0.0,0.0,0.0,2275.81,6.0,0.0,-1.24,1.58,,,,,,230.0,280.0,750.0,1100.0,4.0,3.0,2.0,5.0,0.0,20241120_4,小型,859.0,3.0,813.0,827.0,S60,,,0.0,22.1,79.3,348,0.441,0.333,1810,0.395,1095,24.4,7.2,17.2,20.4,1.531,11,0.97,93.50721649484537,114.6,13.14651964780174,87.60000000000001,100.33235294117648,103.435,2.9396,,6.7,6.56,447.29333333333335,19.1,356.93333333333334,6.0,-2.0,1,0.41,,,,,,,,,2024-11-20,S60-17
20241120083518,2024-11-20 08:35:18,5,S60-17,492,761,0,81,181,16,0,39,1.22,0.0,0.0,0.0,1571.22,6.0,0.0,-1.6,2.28,,,,,,230.0,280.0,750.0,1100.0,5.0,1.0,0.0,6.0,0.0,20241120_5,小型,859.0,3.0,836.0,849.0,S60,,,0.0,22.1,79.3,236,0.448,0.343,1253,0.393,761,23.3,6.8,16.5,20.2,1.547,11,0.67,76.17529411764707,87.9,7.517022343554315,72.86,79.07931034482758,118.029,2.9396,,6.7,6.56,447.29333333333335,19.1,356.93333333333334,6.0,0.0,0,-34.59,,,,,,,,,2024-11-20,S60-17
20241120083844,2024-11-20 08:38:44,6,S60-17,490,762,0,83,180,17,0,42,1.23,0.0,0.0,0.0,1575.23,5.5,0.0,-1.61,2.42,,,,,,230.0,280.0,750.0,1100.0,5.0,1.0,0.0,6.0,0.0,20241120_6,小型,859.0,3.0,836.0,849.0,S60,,,0.0,22.1,79.3,239,0.461,0.347,1252,0.391,762,24.7,7.1,17.6,20.5,1.555,11,0.67,77.49642857142855,86.8,6.772360607445449,72.38000000000001,79.65666666666667,118.891,2.9396,,6.7,6.56,447.29333333333335,19.1,356.93333333333334,5.5,-0.5,1,-34.18,,,,,,,,,2024-11-20,S60-17
20241120125955,2024-11-20 12:59:55,22,S60-24,819,1236,0,125,300,27,0,67,2.36,0.0,0.0,0.0,2576.36,7.0,0.81,-1.09,1.15,,,,,,230.0,280.0,700.0,1100.0,4.0,2.0,2.0,5.0,0.0,20241120_22,小型,1351.0,1.0,1301.0,1315.0,S60,,,0.0,21.7,82.5,394,0.417,0.317,2055,0.399,1236,23.9,6.9,17.0,20.2,1.509,11,1.1,92.59882352941176,109.5,13.077636898584204,93.64,98.53448275862068,89.577,2.9396,,6.7,6.56,447.29333333333335,19.1,356.93333333333334,7.0,1.5,1,14.17,57.28434782608696,1096.995260869565,,,,474.4642857142857,94.86785714285716,22.13583333333333,2024-11-20,S60-24
20241120132323,2024-11-20 13:23:23,25,S60-24,725,1104,0,115,269,22,0,59,2.11,0.0,0.0,0.0,2296.11,6.5,0.88,-1.36,1.38,3.0,27.5,594.0,609.0,585.0,230.0,280.0,700.0,1100.0,4.0,4.0,2.0,5.0,0.0,20241120_25,小型,1351.0,1.0,1324.0,1341.0,S60,596.0,594.0,596.0,26.0,54.0,350,0.428,0.329,1829,0.396,1104,23.1,6.3,16.9,20.3,1.523,11,0.98,90.44883720930234,109.4,10.790450244423315,92.08,92.4888888888889,94.376,2.9396,,6.7,6.56,447.29333333333335,19.1,356.93333333333334,6.5,-0.5,1,2.48,57.28434782608696,1096.995260869565,,,,400.11764705882354,78.65294117647058,22.285,2024-11-20,S60-24
20241120135041,2024-11-20 13:50:41,26,S60-24,497,758,0,78,179,17,0,41,1.4,0.0,0.0,0.0,1571.4,6.5,0.0,-1.19,1.88,,,,,,230.0,280.0,700.0,1100.0,5.0,2.0,2.0,6.0,0.0,20241120_26,小型,1502.0,4.0,1351.0,1407.0,S60,,,0.0,21.7,82.5,237,0.436,0.329,1255,0.396,758,24.5,7.2,17.3,20.1,1.525,11,0.67,75.42530120481928,85.9,7.067332677491268,74.56,76.49999999999999,114.179,2.9396,,6.7,6.56,447.29333333333335,19.1,356.93333333333334,6.5,0.0,0,-34.52,60.25648148148147,1082.6081172839504,,,,446.34375,92.165625,24.5775,2024-11-20,S60-24
20241120135406,2024-11-20 13:54:06,27,S60-24,494,759,0,78,180,17,0,42,1.4,0.0,0.0,0.0,1571.4,6.5,0.0,-1.79,2.02,,,,,,230.0,280.0,700.0,1100.0,5.0,2.0,2.0,6.0,0.0,20241120_27,小型,1502.0,4.0,1351.0,1407.0,S60,,,0.0,21.7,82.5,239,0.433,0.326,1253,0.394,759,24.7,7.1,17.6,20.2,1.536,11,0.67,76.29540229885059,84.5,6.352660914941439,73.34,77.40645161290323,115.532,2.9396,,6.7,6.56,447.29333333333335,19.1,356.93333333333334,6.5,0.0,0,-34.52,60.25648148148147,1082.6081172839504,,,,446.34375,92.165625,24.5775,2024-11-20,S60-24
20241120141521,2024-11-20 14:15:21,31,S60-24,856,1293,0,134,312,28,0,71,2.5,0.0,0.0,0.0,2696.5,6.5,0.75,-0.81,1.17,,,,,,230.0,280.0,700.0,1100.0,4.0,1.0,2.0,5.0,0.0,20241120_31,小型,1502.0,4.0,1416.0,1429.0,S60,,,0.0,21.7,82.5,411,0.429,0.326,2149,0.398,1293,24.1,6.8,17.3,20.2,1.511,11,1.15,99.05309734513274,125.9,16.994903300521123,87.53999999999999,107.7974358974359,93.737,2.9396,,6.7,6.56,447.29333333333335,19.1,356.93333333333334,6.5,0.0,0,21.48,60.25648148148147,1082.6081172839504,,,,419.0384615384616,81.58846153846154,17.677500000000002,2024-11-20,S60-24
20241120143924,2024-11-20 14:39:24,33,S60-24,893,1273,0,137,313,31,0,72,2.51,0.0,0.0,0.0,2721.51,6.0,0.0,-0.67,1.27,,,,,,230.0,280.0,700.0,1100.0,4.0,1.0,2.0,5.0,0.0,20241120_33,小型,1502.0,4.0,1440.0,1454.0,S60,,,0.0,21.7,82.5,416,0.438,0.329,2166,0.412,1273,24.8,7.5,17.3,20.3,1.426,11,1.16,97.71807228915662,129.9,17.526861619001895,90.38,109.04137931034482,94.001,2.9396,,6.7,6.56,447.29333333333335,19.1,356.93333333333334,6.0,-0.5,1,21.41,60.25648148148147,1082.6081172839504,,,,453.82142857142856,80.6,18.806666666666665,2024-11-20,S60-24
20241120150235,2024-11-20 15:02:35,34,S60-24,860,1240,0,141,307,26,0,68,2.43,0.0,0.0,0.0,2644.43,5.0,-0.7,-0.81,1.22,,,,,,230.0,280.0,700.0,1100.0,4.0,1.0,2.0,5.0,0.0,20241120_34,小型,1615.0,3.0,1503.0,1517.0,S60,,,0.0,21.7,82.5,401,0.459,0.352,2100,0.41,1240,23.4,6.5,17.0,20.5,1.442,11,1.13,94.40833333333332,117.1,16.100888827382978,98.5,103.45666666666666,91.555,2.9396,,6.7,6.56,447.29333333333335,19.1,356.93333333333334,5.0,-1.0,1,17.18,56.215,941.60125,,,,446.6428571428572,80.11785714285715,18.694166666666668,2024-11-20,S60-24
20241120152814,2024-11-20 15:28:14,38,S60-24,843,1217,0,140,301,27,0,67,2.39,0.0,0.0,0.0,2597.39,5.0,0.72,-1.06,1.16,,,,,,230.0,280.0,700.0,1100.0,4.0,2.0,2.0,5.0,0.0,20241120_38,小型,1615.0,3.0,1529.0,1542.0,S60,,,0.0,21.7,82.5,395,0.465,0.354,2060,0.409,1217,23.8,6.8,17.0,20.6,1.444,11,1.11,85.3641975308642,106.1,12.762428545568223,89.46,92.82499999999996,83.626,2.9396,,6.7,6.56,447.29333333333335,19.1,356.93333333333334,5.0,0.0,0,16.18,56.215,941.60125,,,,420.7307692307692,87.95769230769231,19.0575,2024-11-20,S60-24
20241120155324,2024-11-20 15:53:24,42,S60-24,861,1240,0,141,307,28,0,68,2.45,0.0,0.0,0.0,2647.45,5.0,-0.7,-0.69,1.22,,,,,,230.0,280.0,700.0,1100.0,4.0,1.0,2.0,5.0,0.0,20241120_42,小型,1615.0,3.0,1554.0,1608.0,S60,,,0.0,21.7,82.5,403,0.459,0.35,2101,0.41,1240,23.8,6.9,16.9,20.6,1.44,11,1.13,98.89545454545454,122.6,16.455828679244966,91.92,110.38709677419354,97.688,2.9396,,6.7,6.56,447.29333333333335,19.1,356.93333333333334,5.0,0.0,0,17.18,56.215,941.60125,,,,480.7857142857143,79.64285714285714,18.58333333333333,2024-11-20,S60-24
20241121074930,2024-11-21 07:49:30,1,S60-17,824,1239,0,122,298,26,0,65,2.07,0.0,0.0,0.0,2576.07,7.5,1.67,-0.96,1.39,,,,,,230.0,280.0,700.0,1100.0,4.0,3.0,0.0,5.0,0.0,20241121_1,小型,903.0,2.0,750.0,803.0,S60,,,0.0,22.2,79.6,389,0.409,0.314,2063,0.399,1239,23.4,6.7,16.7,19.9,1.504,11,1.1,100.8895238095238,130.1,15.380234215874196,91.84,108.5361111111111,98.669,2.9396,,6.7,6.56,447.29333333333335,19.1,356.93333333333334,7.5,2.5,1,15.12,,,,,,,,,2024-11-21,S60-17
20241121081038,2024-11-21 08:10:38,4,S60-17,735,1065,0,122,263,24,0,58,1.81,0.0,0.0,0.0,2268.81,5.0,0.0,-1.21,1.33,,,,,,230.0,280.0,700.0,1100.0,4.0,3.0,2.0,5.0,0.0,20241121_4,小型,903.0,2.0,811.0,826.0,S60,,,0.0,22.2,79.6,345,0.464,0.354,1800,0.408,1065,23.8,7.0,16.8,20.6,1.449,11,0.97,90.31219512195122,106.7,12.107701542607264,89.84,96.46206896551725,99.445,2.9396,,6.7,6.56,447.29333333333335,19.1,356.93333333333334,5.0,-2.5,1,-1.82,,,,,,,,,2024-11-21,S60-17
20241121083655,2024-11-21 08:36:55,5,S60-17,521,754,0,81,182,16,0,42,1.24,0.0,0.0,0.0,1597.24,6.0,1.25,-1.14,2.31,,,,,,230.0,280.0,700.0,1100.0,5.0,2.0,2.0,6.0,0.0,20241121_5,小型,903.0,2.0,838.0,855.0,S60,,,0.0,22.2,79.6,240,0.445,0.338,1275,0.409,754,24.2,6.7,17.5,20.1,1.447,11,0.68,79.0734939759036,89.2,8.188312039559353,79.3,84.04137931034482,123.59,2.9396,,6.7,6.56,447.29333333333335,19.1,356.93333333333334,6.0,1.0,1,-34.59,,,,,,,,,2024-11-21,S60-17
20241121084011,2024-11-21 08:40:11,6,S60-17,509,742,0,82,181,17,0,41,1.24,0.0,0.0,0.0,1573.24,5.5,0.0,-1.55,2.2,,,,,,230.0,280.0,700.0,1100.0,5.0,2.0,2.0,6.0,0.0,20241121_6,小型,903.0,2.0,838.0,855.0,S60,,,0.0,22.2,79.6,239,0.453,0.343,1251,0.407,742,24.3,7.1,17.2,20.4,1.458,11,0.67,76.84880952380954,84.3,6.814174548193099,75.75999999999999,78.37333333333335,116.975,2.9396,,6.7,6.56,447.29333333333335,19.1,356.93333333333334,5.5,-0.5,1,-35.18,,,,,,,,,2024-11-21,S60-17
20241121125953,2024-11-21 12:59:53,22,S60-24,851,1207,0,123,295,30,0,67,2.38,0.0,0.0,0.0,2575.38,7.0,0.82,-1.05,1.26,,,,,,230.0,280.0,700.0,1100.0,4.0,4.0,2.0,5.0,0.0,20241121_22,小型,1352.0,1.0,1352.0,1317.0,S60,,,0.0,21.0,80.6,392,0.417,0.314,2058,0.414,1207,24.7,7.7,17.1,20.0,1.418,11,1.1,94.85697674418604,119.2,14.552323723159995,93.3,103.07333333333334,93.703,2.9396,,6.7,6.56,447.29333333333335,19.1,356.93333333333334,7.0,1.5,1,12.17,56.86521739130435,1088.02115942029,,,,83.7338078291815,15.090427046263349,353.36750000000006,2024-11-21,S60-24
20241121132409,2024-11-21 13:24:09,25,S60-24,738,1066,0,123,263,24,0,58,2.07,0.0,0.0,0.0,2274.07,5.0,0.82,-0.81,1.43,,,,,,230.0,280.0,700.0,1100.0,4.0,4.0,2.0,5.0,0.0,20241121_25,小型,1352.0,1.0,1325.0,1341.0,S60,,,0.0,21.0,80.6,345,0.468,0.357,1804,0.409,1066,23.8,7.0,16.8,20.6,1.444,11,0.97,74.99887640449438,93.4,7.383149572772966,76.68,70.95806451612903,73.153,2.9396,,6.7,6.56,447.29333333333335,19.1,356.93333333333334,5.0,-2.0,1,-0.82,56.86521739130435,1088.02115942029,,,,422.125,88.50625,23.601666666666667,2024-11-21,S60-24
20241121134937,2024-11-21 13:49:37,26,S60-24,525,754,0,78,180,19,0,43,1.45,0.0,0.0,0.0,1600.45,6.5,0.0,-0.76,2.31,,,,,,230.0,280.0,700.0,1100.0,5.0,2.0,2.0,6.0,0.0,20241121_26,小型,1505.0,3.0,1351.0,1409.0,S60,,,0.0,21.0,80.6,242,0.433,0.322,1279,0.41,754,25.6,7.9,17.8,20.0,1.436,11,0.68,72.79425287356321,85.0,6.19587100779627,71.35999999999999,71.21290322580644,104.725,2.9396,,6.7,6.56,447.29333333333335,19.1,356.93333333333334,6.5,1.5,1,-34.52,54.57102803738317,977.7309190031152,,,,459.6111111111111,86.51666666666665,25.954999999999995,2024-11-21,S60-24
20241121135315,2024-11-21 13:53:15,27,S60-24,519,743,0,69,179,19,0,41,1.43,0.0,0.0,0.0,1571.43,8.0,-1.43,-1.89,2.34,2.5,26.5,519.0,531.0,543.0,230.0,280.0,700.0,1100.0,5.0,2.0,2.0,6.0,0.0,20241121_27,小型,1505.0,3.0,1351.0,1409.0,S60,531.0,519.0,531.0,25.0,52.0,239,0.385,0.289,1262,0.411,743,25.1,7.9,17.2,19.6,1.432,11,0.67,73.46746987951808,84.6,6.035020456613495,68.61999999999999,75.53793103448275,112.743,2.9396,,6.7,6.56,447.29333333333335,19.1,356.93333333333334,8.0,1.5,1,-30.15,54.57102803738317,977.7309190031152,,,,459.6111111111111,86.51666666666665,25.954999999999995,2024-11-21,S60-24
20241121141750,2024-11-21 14:17:50,31,S60-24,866,1229,0,125,302,29,0,67,2.41,0.0,0.0,0.0,2620.41,7.0,0.81,-1.14,1.24,,,,,,230.0,280.0,700.0,1100.0,4.0,2.0,2.0,5.0,0.0,20241121_31,小型,1505.0,3.0,1418.0,1432.0,S60,,,0.0,21.0,80.6,398,0.414,0.314,2095,0.413,1229,24.1,7.3,16.8,20.0,1.419,11,1.12,82.08902439024389,113.2,13.11938619639413,75.08,83.06896551724138,74.169,2.9396,,6.7,6.56,447.29333333333335,19.1,356.93333333333334,7.0,-1.0,1,14.17,54.57102803738317,977.7309190031152,,,,416.57142857142856,85.80714285714286,20.02166666666667,2024-11-21,S60-24
20241121144045,2024-11-21 14:40:45,33,S60-24,882,1250,0,128,309,28,0,69,2.45,0.0,0.0,0.0,2668.45,7.0,0.79,-1.01,1.13,,,,,,230.0,280.0,700.0,1100.0,4.0,2.0,2.0,5.0,0.0,20241121_33,小型,1505.0,3.0,1441.0,1455.0,S60,,,0.0,21.0,80.6,406,0.414,0.315,2132,0.414,1250,23.9,6.9,17.0,20.0,1.417,11,1.14,78.13734939759036,110.1,11.659028363114022,74.94,78.71034482758623,69.044,2.9396,,6.7,6.56,447.29333333333335,19.1,356.93333333333334,7.0,0.0,0,17.17,54.57102803738317,977.7309190031152,,,,484.1785714285714,77.12857142857142,17.996666666666666,2024-11-21,S60-24
20241121150414,2024-11-21 15:04:14,34,S60-24,886,1252,0,123,309,28,0,69,2.46,0.0,0.0,0.0,2669.46,7.5,0.82,-1.12,1.29,,,,,,230.0,280.0,700.0,1100.0,4.0,2.0,2.0,5.0,0.0,20241121_34,小型,1615.0,2.0,1505.0,1519.0,S60,,,0.0,21.0,80.6,406,0.398,0.303,2138,0.414,1252,23.9,6.9,17.0,19.8,1.413,11,1.14,86.27906976744185,118.0,14.27492610887136,78.61999999999999,88.73333333333332,77.836,2.9396,,6.7,6.56,447.29333333333335,19.1,356.93333333333334,7.5,0.5,1,16.12,56.69700000000001,949.67475,,,,460.8928571428572,80.03214285714286,18.674166666666668,2024-11-21,S60-24
20241121152830,2024-11-21 15:28:30,38,S60-24,881,1253,0,123,309,29,0,68,2.47,0.0,0.0,0.0,2665.47,7.5,0.82,-1.67,1.38,,,,,,230.0,280.0,700.0,1100.0,4.0,2.0,2.0,5.0,0.0,20241121_38,小型,1615.0,2.0,1529.0,1544.0,S60,,,0.0,21.0,80.6,406,0.398,0.303,2134,0.413,1253,23.9,7.1,16.7,19.9,1.422,11,1.14,82.11234567901234,113.6,13.477703423043495,78.17999999999999,88.06428571428572,77.249,2.9396,,6.7,6.56,447.29333333333335,19.1,356.93333333333334,7.5,0.0,0,16.12,56.69700000000001,949.67475,,,,459.6,75.05333333333333,18.76333333333333,2024-11-21,S60-24
20241121155250,2024-11-21 15:52:50,43,S60-24,867,1230,0,120,306,28,0,68,2.42,0.0,0.0,0.0,2621.42,7.5,0.0,-1.48,1.32,,,,,,230.0,280.0,700.0,1100.0,4.0,2.0,2.0,5.0,0.0,20241121_43,小型,1615.0,2.0,1553.0,1610.0,S60,,,0.0,21.0,80.6,402,0.392,0.299,2097,0.413,1230,23.9,7.0,16.9,19.9,1.419,11,1.12,87.24470588235295,115.8,14.139777066903498,82.84,96.73103448275862,86.367,2.9396,,6.7,6.56,447.29333333333335,19.1,356.93333333333334,7.5,0.0,0,13.12,56.69700000000001,949.67475,,,,472.61764705882354,80.29411764705881,22.75,2024-11-21,S60-24
20241122074926,2024-11-22 07:49:26,1,S60-17,867,1210,0,108,299,26,0,65,2.04,0.0,0.0,0.0,2577.04,9.0,1.89,-1.03,1.51,,,,,,230.0,280.0,700.0,1100.0,4.0,3.0,2.0,5.0,0.0,20241122_1,小型,900.0,4.0,750.0,805.0,S60,,,0.0,21.4,75.1,390,0.361,0.277,2077,0.417,1210,23.3,6.7,16.7,19.3,1.396,11,1.1,94.8478260869565,127.6,17.159852527115813,82.5,104.55757575757576,95.052,2.9396,,6.7,6.56,447.29333333333335,19.1,356.93333333333334,9.0,1.5,1,19.37,,,,,,,,,2024-11-22,S60-17
20241122081202,2024-11-22 08:12:02,4,S60-17,743,1069,0,114,262,23,0,56,1.79,0.0,0.0,0.0,2268.79,6.0,0.0,-1.2,1.71,,,,,,230.0,280.0,700.0,1100.0,4.0,3.0,2.0,5.0,0.0,20241122_4,小型,900.0,4.0,813.0,828.0,S60,,,0.0,21.4,75.1,341,0.435,0.334,1812,0.41,1069,23.2,6.7,16.4,20.1,1.439,11,0.97,89.28915662650604,110.8,12.512885041420525,82.33999999999999,96.5,99.485,2.9396,,6.7,6.56,447.29333333333335,19.1,356.93333333333334,6.0,-3.0,1,-1.59,,,,,,,,,2024-11-22,S60-17
20241122083517,2024-11-22 08:35:17,5,S60-17,509,744,0,83,179,17,0,38,1.22,0.0,0.0,0.0,1571.22,5.5,1.22,-1.55,2.48,,,,,,230.0,280.0,700.0,1100.0,5.0,2.0,2.0,6.0,0.0,20241122_5,小型,900.0,4.0,837.0,852.0,S60,,,0.0,21.4,75.1,234,0.464,0.355,1253,0.406,744,23.5,7.3,16.2,20.2,1.462,11,0.67,74.48072289156626,86.4,6.237709995138591,72.6,74.37241379310345,111.004,2.9396,,6.7,6.56,447.29333333333335,19.1,356.93333333333334,5.5,-0.5,1,-34.18,,,,,,,,,2024-11-22,S60-17
20241122083827,2024-11-22 08:38:27,6,S60-17,501,732,0,80,176,17,0,40,1.2,0.0,0.0,0.0,1547.2,5.5,0.0,-1.57,2.38,,,,,,230.0,280.0,700.0,1100.0,5.0,2.0,2.0,6.0,0.0,20241122_6,小型,900.0,4.0,837.0,852.0,S60,,,0.0,21.4,75.1,233,0.455,0.343,1233,0.406,732,24.5,7.3,17.2,20.2,1.461,11,0.66,74.43647058823528,84.8,5.957552735987834,73.7,74.09310344827585,112.262,2.9396,,6.7,6.56,447.29333333333335,19.1,356.93333333333334,5.5,0.0,0,-37.18,,,,,,,,,2024-11-22,S60-17
20241122125938,2024-11-22 12:59:38,22,S60-24,859,1206,0,115,296,30,0,67,2.38,0.0,0.0,0.0,2575.38,8.0,0.88,-1.04,1.17,,,,,,230.0,280.0,700.0,1100.0,4.0,3.0,2.0,5.0,0.0,20241122_22,小型,1432.0,1.0,1300.0,1315.0,S60,,,0.0,21.1,74.6,393,0.389,0.293,2065,0.416,1206,24.7,7.6,17.0,19.7,1.404,11,1.1,84.70454545454545,114.4,11.63457727765612,86.0,86.16129032258064,78.328,2.9396,,6.7,6.56,447.29333333333335,19.1,356.93333333333334,8.0,2.5,1,15.85,56.66486486486487,1046.4111711711712,,,,406.9666666666666,94.15000000000002,23.537500000000005,2024-11-22,S60-24
20241122140515,2024-11-22 14:05:15,28,S60-24,749,1066,0,105,262,26,0,61,2.07,0.0,0.0,0.0,2271.07,7.5,0.96,-1.71,1.43,,,,,,230.0,280.0,700.0,1100.0,4.0,6.0,2.0,5.0,0.0,20241122_28,小型,1432.0,1.0,1406.0,1424.0,S60,,,0.0,21.1,74.6,349,0.401,0.301,1815,0.413,1066,24.9,7.4,17.5,20.0,1.423,11,0.97,87.4406976744186,109.5,12.125903254842855,85.85999999999999,91.79,94.629,2.9396,,6.7,6.56,447.29333333333335,19.1,356.93333333333334,7.5,-0.5,1,-1.88,56.66486486486487,1046.4111711711712,,,,393.75,98.95,29.684999999999995,2024-11-22,S60-24
20241122143234,2024-11-22 14:32:34,30,S60-24,521,754,0,73,183,17,0,43,1.45,0.0,0.0,0.0,1592.45,7.5,0.0,-2.43,2.31,,,,,,230.0,280.0,700.0,1100.0,5.0,2.0,2.0,6.0,0.0,20241122_30,小型,1545.0,2.0,1433.0,1449.0,S60,,,0.0,21.1,74.6,243,0.399,0.3,1275,0.409,754,24.7,7.0,17.7,19.9,1.447,11,0.68,72.54444444444445,85.3,7.1803744872936655,68.1,72.93571428571428,107.258,2.9396,,6.7,6.56,447.29333333333335,19.1,356.93333333333334,7.5,0.0,0,-33.88,56.58058252427186,976.0150485436895,,,,459.625,88.140625,23.504166666666663,2024-11-22,S60-24
20241122143545,2024-11-22 14:35:45,31,S60-24,516,743,0,72,182,17,0,42,1.41,0.0,0.0,0.0,1573.41,7.5,0.0,-2.09,2.34,,,,,,230.0,280.0,700.0,1100.0,5.0,2.0,2.0,6.0,0.0,20241122_31,小型,1545.0,2.0,1433.0,1449.0,S60,,,0.0,21.1,74.6,241,0.396,0.299,1259,0.41,743,24.5,7.1,17.4,19.9,1.44,11,0.67,76.01728395061728,86.2,6.7788485515465045,71.2,80.86785714285713,120.698,2.9396,,6.7,6.56,447.29333333333335,19.1,356.93333333333334,7.5,0.0,0,-34.88,56.58058252427186,976.0150485436895,,,,459.625,88.140625,23.504166666666663,2024-11-22,S60-24
20241122145816,2024-11-22 14:58:16,32,S60-24,888,1263,0,128,313,31,0,68,2.48,0.0,0.0,0.0,2693.48,7.0,0.79,-1.33,1.28,,,,,,230.0,280.0,700.0,1100.0,4.0,2.0,2.0,5.0,0.0,20241122_32,小型,1545.0,2.0,1459.0,1513.0,S60,,,0.0,21.1,74.6,412,0.409,0.311,2151,0.413,1263,24.0,7.5,16.5,20.1,1.422,11,1.15,93.01176470588236,133.8,16.971154848324645,87.79999999999998,101.55862068965516,88.312,2.9396,,6.7,6.56,447.29333333333335,19.1,356.93333333333334,7.0,-0.5,1,17.17,56.58058252427186,976.0150485436895,,,,460.5357142857143,85.59642857142858,19.9725,2024-11-22,S60-24
20241122152147,2024-11-22 15:21:47,36,S60-24,886,1263,0,132,314,30,0,71,2.49,0.0,0.0,0.0,2698.49,6.5,0.76,-1.12,1.28,,,,,,230.0,280.0,700.0,1100.0,4.0,1.0,2.0,5.0,0.0,20241122_36,小型,1545.0,2.0,1522.0,1536.0,S60,,,0.0,21.1,74.6,415,0.42,0.318,2149,0.412,1263,24.3,7.2,17.1,20.3,1.426,11,1.15,88.94186046511626,113.2,13.932523979726229,83.94,98.04999999999998,85.261,2.9396,,6.7,6.56,447.29333333333335,19.1,356.93333333333334,6.5,-0.5,1,19.48,56.58058252427186,976.0150485436895,,,,454.6785714285714,77.78928571428573,18.15083333333333,2024-11-22,S60-24
20241122154427,2024-11-22 15:44:27,41,S60-24,782,1122,0,121,275,29,0,64,2.17,0.0,0.0,0.0,2395.17,6.0,0.83,-1.14,1.45,,,,,,230.0,280.0,700.0,1100.0,4.0,1.0,2.0,5.0,0.0,20241122_41,小型,1654.0,3.0,1545.0,1559.0,S60,,,0.0,21.1,74.6,368,0.44,0.329,1904,0.411,1122,25.3,7.9,17.4,20.4,1.435,11,1.02,80.44691358024693,107.3,11.432648574891823,75.32000000000001,82.2142857142857,80.602,2.9396,,6.7,6.56,447.29333333333335,19.1,356.93333333333334,6.0,-0.5,1,5.41,55.71979166666667,897.0886458333335,,,,467.32142857142856,76.84285714285716,17.930000000000003,2024-11-22,S60-24
20241122160721,2024-11-22 16:07:21,45,S60-24,879,1252,0,128,308,30,0,68,2.44,0.0,0.0,0.0,2667.44,7.0,0.79,-1.35,1.29,,,,,,230.0,280.0,700.0,1100.0,4.0,2.0,2.0,5.0,0.0,20241122_45,小型,1654.0,3.0,1608.0,1623.0,S60,,,0.0,21.1,74.6,406,0.416,0.315,2131,0.412,1252,24.1,7.4,16.7,20.0,1.424,11,1.14,97.775,126.6,18.005341694770877,90.0,110.06129032258065,96.545,2.9396,,6.7,6.56,447.29333333333335,19.1,356.93333333333334,7.0,1.0,1,17.17,55.71979166666667,897.0886458333335,,,,488.8,83.08,20.77,2024-11-22,S60-24
20241122162958,2024-11-22 16:29:58,49,S60-24,873,1252,0,136,309,30,0,67,2.45,0.0,0.0,0.0,2669.45,6.0,0.74,-1.13,1.29,,,,,,230.0,280.0,700.0,1100.0,4.0,2.0,2.0,5.0,0.0,20241122_49,小型,1654.0,3.0,1630.0,1646.0,S60,,,0.0,21.1,74.6,406,0.44,0.335,2125,0.411,1252,23.9,7.4,16.5,20.3,1.434,11,1.14,86.77674418604651,112.6,14.09037007798444,86.28,94.06333333333332,82.512,2.9396,,6.7,6.56,447.29333333333335,19.1,356.93333333333334,6.0,-1.0,1,20.41,55.71979166666667,897.0886458333335,,,,482.03125,71.340625,19.024166666666662,2024-11-22,S60-24
20241123074921,2024-11-23 07:49:21,1,S60-17,861,1210,0,115,297,27,0,65,2.05,0.0,0.0,0.0,2577.05,8.0,0.88,-0.81,1.51,,,,,,220.0,260.0,700.0,1100.0,5.0,5.0,2.0,5.0,0.0,20241123_1,小型,845.0,4.0,750.0,808.0,S60,,,0.0,21.1,72.1,389,0.387,0.296,2071,0.416,1210,23.7,6.9,16.7,19.6,1.405,11,1.1,98.81382978723404,130.6,16.838870944764434,86.70000000000002,109.43939393939397,99.49,2.9396,,6.7,6.56,447.29333333333335,19.1,356.93333333333334,8.0,2.0,1,15.85,,,,,,,,,2024-11-23,S60-17
20241123081546,2024-11-23 08:15:46,4,S60-17,727,1059,0,121,258,27,0,57,1.77,0.0,0.0,0.0,2250.77,5.0,0.0,-1.36,1.73,,,,,,220.0,260.0,700.0,1100.0,5.0,3.0,2.0,5.0,0.0,20241123_4,小型,845.0,4.0,817.0,833.0,S60,,,0.0,21.1,72.1,342,0.469,0.354,1786,0.407,1059,24.6,7.9,16.7,20.6,1.457,11,0.96,89.0095744680851,109.9,11.44327424082974,84.42,93.67878787878789,97.582,2.9396,,6.7,6.56,447.29333333333335,19.1,356.93333333333334,5.0,-3.0,1,-2.82,,,,,,,,,2024-11-23,S60-17
20241123084642,2024-11-23 08:46:42,7,S60-17,854,1232,0,136,304,29,0,66,2.04,0.0,0.0,0.0,2623.04,5.5,0.0,-1.16,1.48,,,,,,220.0,260.0,700.0,1100.0,5.0,2.0,2.0,5.0,0.0,20241123_7,小型,945.0,3.0,849.0,904.0,S60,,,0.0,21.1,72.1,399,0.447,0.341,2086,0.409,1232,23.8,7.3,16.5,20.4,1.443,11,1.12,92.19024390243902,119.7,14.484698484414997,87.99999999999999,99.86206896551722,89.163,2.9396,,6.7,6.56,447.29333333333335,19.1,356.93333333333334,5.5,0.5,1,18.82,,,,,,,,,2024-11-23,S60-17
20241123091249,2024-11-23 09:12:49,10,S60-17,826,1200,0,137,296,29,0,63,2.01,0.0,0.0,0.0,2553.01,5.0,0.0,-1.31,1.52,,,,,,220.0,260.0,700.0,1100.0,5.0,3.0,2.0,5.0,0.0,20241123_10,小型,945.0,3.0,914.0,931.0,S60,,,0.0,21.1,72.1,388,0.463,0.353,2026,0.408,1200,23.7,7.5,16.2,20.6,1.453,11,1.09,91.6060975609756,118.6,13.874800350670624,85.24000000000001,97.68620689655172,89.62,2.9396,,6.7,6.56,447.29333333333335,19.1,356.93333333333334,5.0,-0.5,1,13.18,,,,,,,,,2024-11-23,S60-17
20241123093840,2024-11-23 09:38:40,14,S60-17,844,1221,0,139,301,28,0,65,2.06,0.0,0.0,0.0,2600.06,5.0,0.0,-0.94,1.5,,,,,,220.0,260.0,700.0,1100.0,5.0,4.0,2.0,5.0,0.0,20241123_14,小型,1035.0,2.0,948.0,1000.0,S60,,,0.0,21.1,72.1,394,0.462,0.353,2065,0.409,1221,23.6,7.1,16.5,20.5,1.447,11,1.11,93.45760869565218,122.8,13.921684943747572,89.64,98.2,88.468,2.9396,,6.7,6.56,447.29333333333335,19.1,356.93333333333334,5.0,0.0,0,15.18,67.82380952380953,474.7666666666667,,,,,,,2024-11-23,S60-17
20241123100237,2024-11-23 10:02:37,15,S60-17,879,1251,0,128,309,28,0,66,2.11,0.0,0.0,0.0,2663.11,7.0,0.79,-1.35,1.21,,,,,,220.0,260.0,700.0,1100.0,5.0,4.0,2.0,5.0,0.0,20241123_15,小型,1035.0,2.0,1006.0,1023.0,S60,,,0.0,21.1,72.1,403,0.414,0.318,2130,0.413,1251,23.3,6.9,16.4,20.0,1.423,11,1.14,92.49529411764706,113.4,14.757450009938973,86.89999999999999,102.46206896551725,89.879,2.9396,,6.7,6.56,447.29333333333335,19.1,356.93333333333334,7.0,2.0,1,17.17,67.82380952380953,474.7666666666667,,,,439.4117647058824,90.6470588235294,25.68333333333333,2024-11-23,S60-17
20241123102947,2024-11-23 10:29:47,18,S60-24,879,1263,0,140,314,30,0,70,2.46,0.0,0.0,0.0,2698.46,5.5,0.0,-0.9,1.28,,,,,,220.0,260.0,700.0,1100.0,5.0,3.0,2.0,5.0,0.0,20241123_18,小型,1140.0,1.0,1035.0,1051.0,S60,,,0.0,21.1,72.1,414,0.446,0.338,2142,0.41,1263,24.2,7.2,16.9,20.5,1.437,11,1.15,90.58222222222224,126.6,14.567487221570412,89.35999999999999,95.43870967741935,82.99,2.9396,,6.7,6.56,447.29333333333335,19.1,356.93333333333334,5.5,-1.5,1,22.82,62.38333333333334,436.6833333333334,,,,476.40625,90.215625,24.0575,2024-11-23,S60-24
20241123110132,2024-11-23 11:01:32,20,S60-24,523,754,0,78,182,18,0,40,1.42,0.0,0.0,0.0,1596.42,6.5,0.0,-1.13,2.31,,,,,,220.0,260.0,700.0,1100.0,5.0,5.0,2.0,8.0,0.0,20241123_20,小型,1140.0,1.0,1102.0,1123.0,S60,,,0.0,21.1,72.1,240,0.429,0.325,1277,0.41,754,24.2,7.5,16.7,19.9,1.442,11,0.68,75.24567901234568,86.1,6.332398554459635,72.64,76.24285714285713,112.122,2.9396,,6.7,6.56,447.29333333333335,19.1,356.93333333333334,6.5,1.0,1,-34.52,62.38333333333334,436.6833333333334,,,,468.8571428571428,80.85714285714286,28.3,2024-11-23,S60-24
20241123110449,2024-11-23 11:04:49,21,S60-24,520,753,0,77,183,18,0,42,1.44,0.0,0.0,0.0,1594.44,6.5,-1.28,-1.7,2.17,,,,,,220.0,260.0,700.0,1100.0,5.0,5.0,2.0,8.0,0.0,20241123_21,小型,1140.0,1.0,1102.0,1123.0,S60,,,0.0,21.1,72.1,243,0.421,0.317,1273,0.408,753,24.7,7.4,17.3,20.1,1.448,11,0.68,76.43493975903614,84.4,6.642405460191048,74.39999999999999,79.67931034482758,117.175,2.9396,,6.7,6.56,447.29333333333335,19.1,356.93333333333334,6.5,0.0,0,-35.52,62.38333333333334,436.6833333333334,,,,468.8571428571428,80.85714285714286,28.3,2024-11-23,S60-24
20241123125922,2024-11-23 12:59:22,22,S60-24,852,1209,0,123,296,30,0,67,2.37,0.0,0.0,0.0,2579.37,7.0,0.82,-0.93,1.43,,,,,,220.0,280.0,700.0,1100.0,5.0,5.0,2.0,5.0,0.0,20241123_22,小型,1405.0,4.0,1300.0,1319.0,S60,,,0.0,21.1,70.6,393,0.416,0.313,2061,0.413,1209,24.7,7.6,17.0,20.0,1.419,11,1.1,92.95232558139536,116.0,14.619759858239856,90.12,102.01,92.736,2.9396,,6.7,6.56,447.29333333333335,19.1,356.93333333333334,7.0,0.5,1,12.17,61.38053097345133,1161.1150442477876,,,,399.6842105263158,102.8921052631579,32.5825,2024-11-23,S60-24
20241123132908,2024-11-23 13:29:08,25,S60-24,739,1067,0,119,263,24,0,58,2.05,0.0,0.0,0.0,2272.05,5.5,0.85,-1.2,1.52,,,,,,220.0,280.0,700.0,1100.0,5.0,4.0,2.0,5.0,0.0,20241123_25,小型,1405.0,4.0,1334.0,1351.0,S60,,,0.0,21.1,70.6,345,0.452,0.345,1806,0.409,1067,23.8,7.0,16.8,20.4,1.444,11,0.97,87.4729411764706,107.8,11.602985297761489,84.42,91.6689655172414,94.504,2.9396,,6.7,6.56,447.29333333333335,19.1,356.93333333333334,5.5,-1.5,1,1.82,61.38053097345133,1161.1150442477876,,,,474.4117647058824,97.5264705882353,27.6325,2024-11-23,S60-24
20241123135911,2024-11-23 13:59:11,29,S60-24,512,740,0,78,183,17,0,41,1.42,0.0,0.0,0.0,1572.42,6.0,-2.5,-1.35,1.93,,,,,,220.0,280.0,700.0,1100.0,5.0,4.0,2.0,5.0,0.0,20241123_29,小型,1525.0,3.0,1401.0,1417.0,S60,,,0.0,21.1,70.6,241,0.426,0.324,1252,0.409,740,24.1,7.1,17.0,20.3,1.445,11,0.67,74.32345679012346,83.9,7.039066850419601,71.1,78.2107142857143,116.732,2.9396,,6.7,6.56,447.29333333333335,19.1,356.93333333333334,6.0,0.5,1,-37.59,58.67428571428572,1031.6895238095235,,,,461.375,90.509375,24.13583333333333,2024-11-23,S60-24
