Repository: Vincent626/concrete-strength-analysis

# 🎯 S60 & M60 混凝土強度預測模型訓練成果報告

> **更新日期**: 2026-02-04  
> **專案目標**: 建立 S60/M60 混凝土 28 天抗壓強度預測模型

---

## 📋 摘要

本專案針對 S60（小型）與 M60（中型）離心混凝土管配比，建立機器學習預測模型。透過配料特徵分析，預測 28 天抗壓強度，並識別影響強度的關鍵因素。

### 主要成果

| 模型 | 樣本數 | R² | MAE (kgf/cm²) | 狀態 |
|:---|---:|---:|---:|:---|
| **S60** | 46 | **0.360** | 28 | ✅ 可用 |
| **M60** | 52 | **0.206** | 25 | ✅ 可用 |

---

## 📈 模型效能比較
> **說明**：S60 模型 R²=0.360，M60 模型 R²=0.206，兩者皆具有預測能力。S60 表現較佳，預測誤差約 28 kgf/cm²。

---

## 📊 強度分布比較
> **說明**：S60 與 M60 的強度分布相似，平均約 605 kgf/cm²，皆高於設計強度 510 kgf/cm²（紅色虛線）。

---

File: S60_M60_dataset_v9_shared.csv (part 91 of 138)
match_key,日期及時間,序,配比 ,耗用骨材1,耗用骨材2,耗用骨材3,耗用水,耗用泥料1,耗用泥料2,耗用泥料3,耗用泥料4,耗用藥劑1,耗用藥劑2,耗用藥劑3,耗用藥劑4,耗用小計,表面水骨材1,誤差%水,誤差%骨材1,誤差%骨材2,坍度(cm),混凝土溫度(℃),試體1強度(X1),試體2強度(X2),試體3強度(X3),加料轉速,慢速轉速,中速轉速,高速轉速,加料時間,慢速時間,中速時間,高速時間,總降水量,cp_key,類型,入池,蒸養池,離心開始,離心結束,母體,平均強度,強度_原始,強度_修正,環境溫度,環境濕度,膠結料總量,水灰比,水膠比,骨材總量,砂石比,粗骨材總量,水泥取代率,矽灰取代率,爐石取代率,漿體比例,粗細骨材比,月份,拌合米數,平均電流,最大電流,電流標準差,最終電流,穩定階段平均電流,單位體積穩定電流,砂_FM,砂_Mud,六分_FM,三分_FM,水泥砂漿_28天平均強度,水泥_流動性,水泥砂漿_7天平均強度,設定扣水率(%),扣水率_變動幅度,扣水率_是否變更,水量微調偏離度,蒸養實際平均溫度,蒸養實際總積溫,蒸養實際階段1溫度,蒸養實際階段2溫度,蒸養實際階段3溫度,實際離心平均轉速,實際離心平均電流,實際離心總能量,日期,配比
20241123140343,2024-11-23 14:03:43,30,S60-24,510,742,0,79,179,20,0,40,1.4,0.0,0.0,0.0,1571.4,6.0,-1.25,-1.73,2.2,,,,,,220.0,280.0,700.0,1100.0,5.0,4.0,2.0,5.0,0.0,20241123_30,小型,1525.0,3.0,1401.0,1417.0,S60,,,0.0,21.1,70.6,239,0.441,0.331,1252,0.407,742,25.1,8.4,16.7,20.3,1.455,11,0.67,74.41707317073171,83.7,6.710763194539248,72.76,77.87931034482759,116.238,2.9396,,6.7,6.56,447.29333333333335,19.1,356.93333333333334,6.0,0.0,0,-36.59,58.67428571428572,1031.6895238095235,,,,461.375,90.509375,24.13583333333333,2024-11-23,S60-24
20241123142651,2024-11-23 14:26:51,32,S60-24,849,1228,0,139,305,29,0,68,2.4,0.0,0.0,0.0,2620.4,5.0,-0.71,-1.28,1.15,,,,,,220.0,280.0,700.0,1100.0,5.0,2.0,2.0,5.0,0.0,20241123_32,小型,1525.0,3.0,1428.0,1444.0,S60,,,0.0,21.1,70.6,402,0.456,0.346,2077,0.409,1228,24.1,7.2,16.9,20.7,1.446,11,1.12,88.27160493827161,119.8,14.39851873869731,83.8,97.27857142857144,86.856,2.9396,,6.7,6.56,447.29333333333335,19.1,356.93333333333334,5.0,-1.0,1,15.18,58.67428571428572,1031.6895238095235,,,,478.0,83.365625,22.230833333333333,2024-11-23,S60-24
20241123145228,2024-11-23 14:52:28,33,S60-24,827,1194,0,137,295,30,0,65,2.33,0.0,0.0,0.0,2550.33,5.0,0.0,-1.19,1.02,,,,,,220.0,280.0,700.0,1100.0,5.0,3.0,2.0,5.0,0.0,20241123_33,小型,1525.0,3.0,1455.0,1511.0,S60,,,0.0,21.1,70.6,390,0.464,0.351,2021,0.409,1194,24.4,7.7,16.7,20.7,1.444,11,1.09,86.35802469135804,106.4,11.81036230716699,86.34,91.91071428571428,84.322,2.9396,,6.7,6.56,447.29333333333335,19.1,356.93333333333334,5.0,0.0,0,13.18,58.67428571428572,1031.6895238095235,,,,485.8125,94.778125,25.274166666666662,2024-11-23,S60-24
20241123152021,2024-11-23 15:20:21,38,S60-24,855,1230,0,137,303,30,0,68,2.4,0.0,0.0,0.0,2625.4,5.5,0.74,-1.04,1.32,,,,,,220.0,280.0,700.0,1100.0,5.0,2.0,2.0,5.0,0.0,20241123_38,小型,1645.0,2.0,1522.0,1537.0,S60,,,0.0,21.1,70.6,401,0.452,0.342,2085,0.41,1230,24.4,7.5,17.0,20.5,1.439,11,1.12,83.98641975308641,110.3,12.235475169110956,82.19999999999999,89.10000000000002,79.554,2.9396,,6.7,6.56,447.29333333333335,19.1,356.93333333333334,5.5,0.5,1,19.82,58.99278350515464,958.6327319587627,,,,488.7,93.88666666666668,23.471666666666668,2024-11-23,S60-24
20241123154428,2024-11-23 15:44:28,42,S60-24,852,1230,0,137,303,30,0,68,2.39,0.0,0.0,0.0,2622.39,5.5,0.74,-1.39,1.32,,,,,,220.0,280.0,700.0,1100.0,5.0,3.0,2.0,5.0,0.0,20241123_42,小型,1645.0,2.0,1546.0,1602.0,S60,,,0.0,21.1,70.6,401,0.452,0.342,2082,0.409,1230,24.4,7.5,17.0,20.5,1.444,11,1.12,86.75802469135803,114.7,12.81901427420819,82.86,92.725,82.79,2.9396,,6.7,6.56,447.29333333333335,19.1,356.93333333333334,5.5,0.0,0,19.82,58.99278350515464,958.6327319587627,,,,423.40625,85.571875,22.819166666666668,2024-11-23,S60-24
20241123161308,2024-11-23 16:13:08,46,S60-24,860,1241,0,137,307,29,0,69,2.43,0.0,0.0,0.0,2645.43,5.5,-0.72,-1.26,1.31,,,,,,220.0,280.0,700.0,1100.0,5.0,3.0,2.0,5.0,0.0,20241123_46,小型,1645.0,2.0,1615.0,1632.0,S60,,,0.0,21.1,70.6,405,0.446,0.338,2101,0.409,1241,24.2,7.2,17.0,20.5,1.443,11,1.13,86.46543209876543,118.2,13.932501840277649,84.12,92.72142857142858,82.054,2.9396,,6.7,6.56,447.29333333333335,19.1,356.93333333333334,5.5,0.0,0,19.82,58.99278350515464,958.6327319587627,,,,519.2058823529412,87.68235294117648,24.843333333333334,2024-11-23,S60-24
20241125074944,2024-11-25 07:49:44,1,S60-17,845,1210,0,131,298,27,0,66,2.04,0.0,0.0,0.0,2579.04,6.0,0.77,-0.82,1.51,,,,,,230.0,280.0,700.0,1100.0,4.0,3.0,2.0,5.0,0.0,20241125_1,小型,845.0,1.0,750.0,805.0,S60,,,0.0,23.1,76.3,391,0.44,0.335,2055,0.411,1210,23.8,6.9,16.9,20.3,1.432,11,1.1,94.29411764705884,116.5,12.869776294423774,90.64,101.0551724137931,91.868,2.9396,,6.7,6.56,447.29333333333335,19.1,356.93333333333334,6.0,0.5,1,15.41,,,,,,,,,2024-11-25,S60-17
20241125081508,2024-11-25 08:15:08,4,S60-17,737,1070,0,125,266,25,0,58,1.77,0.0,0.0,0.0,2282.77,4.5,0.0,-0.54,1.81,,,,,,230.0,280.0,700.0,1100.0,4.0,3.0,2.0,5.0,0.0,20241125_4,小型,845.0,1.0,821.0,836.0,S60,,,0.0,23.1,76.3,349,0.47,0.358,1807,0.408,1070,23.8,7.2,16.6,20.8,1.452,11,0.97,92.61318681318684,113.4,11.480592403362024,89.91999999999999,97.390625,100.403,2.9396,,6.7,6.56,447.29333333333335,19.1,356.93333333333334,4.5,-1.5,1,-0.17,,,,,,,,,2024-11-25,S60-17
20241125085032,2024-11-25 08:50:32,7,S60-17,849,1242,0,150,308,29,0,66,2.08,0.0,0.0,0.0,2646.08,4.0,0.0,-1.16,1.39,,,,,,230.0,280.0,700.0,1100.0,4.0,2.0,2.0,5.0,0.0,20241125_7,小型,939.0,2.0,851.0,906.0,S60,,,0.0,23.1,76.3,403,0.487,0.372,2091,0.406,1242,23.6,7.2,16.4,20.9,1.463,11,1.13,92.02048192771085,111.6,12.906230484146576,89.86,99.30689655172414,87.882,2.9396,,6.7,6.56,447.29333333333335,19.1,356.93333333333334,4.0,-0.5,1,15.26,,,,,,,,,2024-11-25,S60-17
20241125091410,2024-11-25 09:14:10,10,S60-17,835,1220,0,148,301,27,0,66,2.05,0.0,0.0,0.0,2599.05,4.0,0.0,-0.95,1.41,,,,,,230.0,280.0,700.0,1100.0,4.0,3.0,2.0,5.0,0.0,20241125_10,小型,939.0,2.0,915.0,930.0,S60,,,0.0,23.1,76.3,394,0.492,0.376,2055,0.406,1220,23.6,6.9,16.8,20.9,1.461,11,1.11,87.60123456790124,109.1,11.791307677583816,88.85999999999999,92.9785714285714,83.764,2.9396,,6.7,6.56,447.29333333333335,19.1,356.93333333333334,4.0,0.0,0,13.26,,,,,,,,,2024-11-25,S60-17
20241125093856,2024-11-25 09:38:56,13,S60-24,860,1252,0,147,310,28,0,66,2.45,0.0,0.0,0.0,2665.45,4.5,0.0,-1.26,1.29,,,,,,230.0,280.0,700.0,1100.0,4.0,2.0,2.0,5.0,0.0,20241125_13,小型,1029.0,3.0,939.0,954.0,S60,,,0.0,23.1,76.3,404,0.474,0.364,2112,0.407,1252,23.3,6.9,16.3,20.7,1.456,11,1.14,89.79756097560976,118.1,14.156994096772026,84.42,96.79310344827586,84.906,2.9396,,6.7,6.56,447.29333333333335,19.1,356.93333333333334,4.5,0.5,1,21.83,62.87380952380953,440.1166666666667,,,,,,,2024-11-25,S60-24
20241125100310,2024-11-25 10:03:10,15,S60-24,899,1298,0,144,320,29,0,72,2.56,0.0,0.0,0.0,2764.56,5.5,0.0,-1.21,1.49,,,,,,230.0,280.0,700.0,1100.0,4.0,1.0,2.0,5.0,0.0,20241125_15,小型,1029.0,3.0,1004.0,1017.0,S60,,,0.0,23.1,76.3,421,0.45,0.342,2197,0.409,1298,24.0,6.9,17.1,20.5,1.444,11,1.18,94.52359550561796,122.9,15.38584657120916,91.6,103.7,87.881,2.9396,,6.7,6.56,447.29333333333335,19.1,356.93333333333334,5.5,1.0,1,26.82,62.87380952380953,440.1166666666667,,,,435.3076923076923,90.1692307692308,19.536666666666672,2024-11-25,S60-24
20241125102810,2024-11-25 10:28:10,18,S60-24,881,1275,0,147,315,30,0,68,2.49,0.0,0.0,0.0,2718.49,5.0,0.68,-1.01,1.43,,,,,,230.0,280.0,700.0,1100.0,4.0,2.0,2.0,5.0,0.0,20241125_18,小型,1113.0,4.0,1029.0,1043.0,S60,,,0.0,23.1,76.3,413,0.467,0.356,2156,0.409,1275,23.7,7.3,16.5,20.6,1.447,11,1.16,94.23764705882354,124.6,15.207010585064246,89.55999999999999,102.3793103448276,88.258,2.9396,,6.7,6.56,447.29333333333335,19.1,356.93333333333334,5.0,-0.5,1,23.18,62.71666666666668,439.0166666666667,,,,476.82142857142856,90.125,21.02916666666667,2024-11-25,S60-24
20241125105004,2024-11-25 10:50:04,20,S60-24,514,754,0,84,182,18,0,41,1.44,0.0,0.0,0.0,1594.44,5.0,-1.18,-1.53,2.31,,,,,,230.0,280.0,700.0,1100.0,5.0,2.0,2.0,6.0,0.0,20241125_20,小型,1113.0,4.0,1050.0,1107.0,S60,,,0.0,23.1,76.3,241,0.462,0.349,1268,0.405,754,24.5,7.5,17.0,20.4,1.467,11,0.68,72.71975308641974,87.4,7.461612372556815,68.58000000000001,74.47142857142858,109.517,2.9396,,6.7,6.56,447.29333333333335,19.1,356.93333333333334,5.0,0.0,0,-39.82,62.71666666666668,439.0166666666667,,,,473.9705882352941,82.09117647058822,23.259166666666665,2024-11-25,S60-24
20241125105309,2024-11-25 10:53:09,21,S60-24,511,756,0,85,186,16,0,41,1.44,0.0,0.0,0.0,1596.44,5.0,0.0,-2.11,2.58,,,,,,230.0,280.0,700.0,1100.0,5.0,2.0,2.0,6.0,0.0,20241125_21,小型,1113.0,4.0,1050.0,1107.0,S60,,,0.0,23.1,76.3,243,0.457,0.35,1267,0.403,756,23.5,6.6,16.9,20.6,1.479,11,0.68,73.10229885057471,85.1,7.078475987208893,73.46000000000001,77.01935483870969,113.264,2.9396,,6.7,6.56,447.29333333333335,19.1,356.93333333333334,5.0,0.0,0,-38.82,62.71666666666668,439.0166666666667,,,,473.9705882352941,82.09117647058822,23.259166666666665,2024-11-25,S60-24
20241125125929,2024-11-25 12:59:29,22,S60-24,848,1210,0,131,296,29,0,65,2.34,0.0,0.0,0.0,2581.34,6.0,0.77,-0.47,1.51,,,,,,230.0,280.0,700.0,1100.0,4.0,3.0,2.0,5.0,0.0,20241125_22,小型,1353.0,1.0,1300.0,1321.0,S60,,,0.0,22.0,85.4,390,0.443,0.336,2058,0.412,1210,24.1,7.4,16.7,20.2,1.427,11,1.1,88.52409638554217,116.6,11.571418781515767,86.3,91.23793103448276,82.944,2.9396,,6.7,6.56,447.29333333333335,19.1,356.93333333333334,6.0,1.0,1,15.41,58.70263157894736,1122.198640350877,,,,359.73809523809524,87.04761904761907,30.466666666666672,2024-11-25,S60-24
20241125132851,2024-11-25 13:28:51,25,S60-24,739,1066,0,118,264,24,0,59,2.04,0.0,0.0,0.0,2272.04,5.5,0.0,-1.2,1.43,,,,,,230.0,280.0,700.0,1100.0,4.0,3.0,2.0,5.0,0.0,20241125_25,小型,1353.0,1.0,1329.0,1345.0,S60,,,0.0,22.0,85.4,347,0.447,0.34,1805,0.409,1066,23.9,6.9,17.0,20.5,1.442,11,0.97,85.39756097560976,108.7,11.244901019093446,82.24000000000001,88.05172413793102,90.775,2.9396,,6.7,6.56,447.29333333333335,19.1,356.93333333333334,5.5,-0.5,1,0.82,58.70263157894736,1122.198640350877,,,,402.03125,84.028125,22.4075,2024-11-25,S60-24
20241125140150,2024-11-25 14:01:50,29,S60-24,518,754,0,80,182,19,0,41,1.43,0.0,0.0,0.0,1595.43,6.0,0.0,-1.71,2.31,,,,,,230.0,280.0,700.0,1100.0,5.0,2.0,2.0,6.0,0.0,20241125_29,小型,1519.0,2.0,1402.0,1418.0,S60,,,0.0,22.0,85.4,242,0.44,0.331,1272,0.407,754,24.8,7.9,16.9,20.2,1.456,11,0.68,70.85731707317073,83.7,6.306443288276292,69.58,71.58620689655174,105.274,2.9396,,6.7,6.56,447.29333333333335,19.1,356.93333333333334,6.0,0.5,1,-35.59,57.65188679245284,1019.477531446541,,,,469.78125,81.803125,21.814166666666665,2024-11-25,S60-24
20241125140511,2024-11-25 14:05:11,30,S60-24,511,743,0,76,180,19,0,43,1.42,0.0,0.0,0.0,1573.42,6.5,-1.3,-2.11,2.34,0.5,26.6,578.0,571.0,582.0,230.0,280.0,700.0,1100.0,5.0,2.0,2.0,6.0,0.0,20241125_30,小型,1519.0,2.0,1402.0,1418.0,S60,577.0,578.0,577.0,26.0,54.0,242,0.422,0.314,1254,0.407,743,25.6,7.9,17.8,20.2,1.454,11,0.67,73.08658536585368,82.0,6.429614451801152,72.72,76.37241379310345,113.989,2.9396,,6.7,6.56,447.29333333333335,19.1,356.93333333333334,6.5,0.5,1,-36.52,57.65188679245284,1019.477531446541,,,,469.78125,81.803125,21.814166666666665,2024-11-25,S60-24
20241125142836,2024-11-25 14:28:36,32,S60-24,687,991,0,108,244,23,0,56,1.9,0.0,0.0,0.0,2110.9,6.0,0.93,-1.43,1.54,,,,,,230.0,280.0,700.0,1100.0,4.0,3.0,2.0,5.0,0.0,20241125_32,小型,1519.0,2.0,1429.0,1445.0,S60,,,0.0,22.0,85.4,323,0.443,0.334,1678,0.409,991,24.5,7.1,17.3,20.4,1.443,11,0.9,80.65975609756097,99.9,9.249731172838477,77.67999999999999,82.93448275862069,92.149,2.9396,,6.7,6.56,447.29333333333335,19.1,356.93333333333334,6.0,-0.5,1,-7.59,57.65188679245284,1019.477531446541,,,,463.5625,81.984375,21.8625,2024-11-25,S60-24
20241125145338,2024-11-25 14:53:38,33,S60-24,874,1253,0,132,306,31,0,70,2.43,0.0,0.0,0.0,2668.43,6.5,0.76,-1.47,1.38,,,,,,230.0,280.0,700.0,1100.0,4.0,1.0,2.0,5.0,0.0,20241125_33,小型,1519.0,2.0,1454.0,1509.0,S60,,,0.0,22.0,85.4,407,0.431,0.324,2127,0.411,1253,24.8,7.6,17.2,20.2,1.434,11,1.14,90.73218390804595,121.3,14.56622999097865,89.24,96.6451612903226,84.776,2.9396,,6.7,6.56,447.29333333333335,19.1,356.93333333333334,6.5,0.5,1,19.48,57.65188679245284,1019.477531446541,,,,483.4666666666666,76.18333333333334,19.04583333333333,2024-11-25,S60-24
20241125151814,2024-11-25 15:18:14,36,S60-24,888,1275,0,138,315,28,0,72,2.47,0.0,0.0,0.0,2718.47,6.0,0.73,-1.22,1.43,,,,,,230.0,280.0,700.0,1100.0,4.0,2.0,2.0,5.0,0.0,20241125_36,小型,1628.0,3.0,1518.0,1533.0,S60,,,0.0,22.0,85.4,415,0.438,0.333,2163,0.411,1275,24.1,6.7,17.3,20.4,1.436,11,1.16,85.98641975308641,114.6,13.793393955494118,80.4,93.46071428571427,80.57,2.9396,,6.7,6.56,447.29333333333335,19.1,356.93333333333334,6.0,-0.5,1,22.41,56.21717171717172,929.4572390572392,,,,448.7,86.02666666666666,21.506666666666664,2024-11-25,S60-24
20241125154230,2024-11-25 15:42:30,37,S60-24,890,1274,0,138,315,29,0,68,2.47,0.0,0.0,0.0,2716.47,6.0,0.73,-1.0,1.35,,,,,,230.0,280.0,700.0,1100.0,4.0,1.0,2.0,5.0,0.0,20241125_37,小型,1628.0,3.0,1543.0,1556.0,S60,,,0.0,22.0,85.4,412,0.438,0.335,2164,0.411,1274,23.5,7.0,16.5,20.3,1.431,11,1.16,85.96585365853659,117.8,13.442843952808492,85.82,92.48275862068964,79.727,2.9396,,6.7,6.56,447.29333333333335,19.1,356.93333333333334,6.0,0.0,0,22.41,56.21717171717172,929.4572390572392,,,,449.3076923076923,81.19999999999999,17.59333333333333,2024-11-25,S60-24
20241125160503,2024-11-25 16:05:03,42,S60-24,881,1262,0,137,314,29,0,70,2.45,0.0,0.0,0.0,2695.45,6.0,0.74,-1.12,1.2,,,,,,230.0,280.0,700.0,1100.0,4.0,1.0,2.0,5.0,0.0,20241125_42,小型,1628.0,3.0,1605.0,1620.0,S60,,,0.0,22.0,85.4,413,0.436,0.332,2143,0.411,1262,24.0,7.0,16.9,20.4,1.432,11,1.15,91.07835051546392,118.2,13.543829018992216,89.33999999999999,96.18529411764706,83.639,2.9396,,6.7,6.56,447.29333333333335,19.1,356.93333333333334,6.0,0.0,0,21.41,56.21717171717172,929.4572390572392,,,,455.06666666666666,87.54666666666668,21.88666666666667,2024-11-25,S60-24
20241126074924,2024-11-26 07:49:24,1,S60-17,839,1211,0,131,298,27,0,65,2.02,0.0,0.0,0.0,2573.02,6.0,0.77,-1.53,1.59,,,,,,230.0,280.0,700.0,1100.0,4.0,2.0,0.0,6.0,0.0,20241126_1,小型,839.0,4.0,750.0,803.0,S60,,,0.0,22.6,77.3,390,0.44,0.336,2050,0.409,1211,23.6,6.9,16.7,20.3,1.443,11,1.1,98.34021739130434,130.1,15.065055013554934,93.9,105.86666666666666,96.242,2.9396,,6.7,6.56,447.29333333333335,19.1,356.93333333333334,6.0,0.0,0,15.41,,,,,,,,,2024-11-26,S60-17
20241126081333,2024-11-26 08:13:33,4,S60-17,733,1069,0,122,264,24,0,55,1.77,0.0,0.0,0.0,2268.77,5.0,0.0,-1.48,1.71,,,,,,230.0,280.0,700.0,1100.0,4.0,3.0,2.0,5.0,0.0,20241126_4,小型,839.0,4.0,814.0,829.0,S60,,,0.0,22.6,77.3,343,0.462,0.356,1802,0.407,1069,23.0,7.0,16.0,20.5,1.458,11,0.97,90.79036144578316,111.0,12.045792290984837,85.32000000000001,96.05862068965516,99.03,2.9396,,6.7,6.56,447.29333333333335,19.1,356.93333333333334,5.0,-1.0,1,-1.82,,,,,,,,,2024-11-26,S60-17
20241126083752,2024-11-26 08:37:52,5,S60-17,873,1264,0,144,311,28,0,69,2.12,0.0,0.0,0.0,2691.12,5.0,0.0,-1.13,1.36,,,,,,230.0,280.0,700.0,1100.0,4.0,1.0,2.0,5.0,0.0,20241126_5,小型,928.0,3.0,839.0,852.0,S60,,,0.0,22.6,77.3,408,0.463,0.353,2137,0.409,1264,23.8,6.9,16.9,20.5,1.448,11,1.15,96.80105263157895,124.2,14.978992269785127,93.02,100.3939393939394,87.299,2.9396,,6.7,6.56,447.29333333333335,19.1,356.93333333333334,5.0,0.0,0,20.18,,,,,,,,,2024-11-26,S60-17
20241126084120,2024-11-26 08:41:20,6,S60-17,758,1102,0,130,273,25,0,59,1.84,0.0,0.0,0.0,2348.84,4.5,0.78,-0.79,1.66,,,,,,270.0,320.0,530.0,900.0,15.0,0.0,2.0,10.0,0.0,20241126_6,中型,955.0,4.0,840.0,910.0,S60,,,0.0,22.6,77.3,357,0.476,0.364,1860,0.408,1102,23.5,7.0,16.5,20.7,1.454,11,1.0,84.57142857142857,106.2,11.263484737654425,81.94,86.65666666666667,86.657,2.9396,,6.7,6.56,447.29333333333335,19.1,356.93333333333334,4.5,-0.5,1,4.83,,,,,,,,,2024-11-26,S60-17
20241126084553,2024-11-26 08:45:53,7,S60-17,504,742,0,85,180,18,0,41,1.2,0.0,0.0,0.0,1571.2,5.0,0.0,-1.95,2.2,,,,,,270.0,320.0,530.0,900.0,15.0,0.0,2.0,10.0,0.0,20241126_7,中型,955.0,4.0,840.0,910.0,S60,,,0.0,22.6,77.3,239,0.472,0.356,1246,0.404,742,24.7,7.5,17.2,20.6,1.472,11,0.67,70.05731707317074,79.2,5.694756477540459,69.1,71.05172413793103,106.047,2.9396,,6.7,6.56,447.29333333333335,19.1,356.93333333333334,5.0,0.5,1,-38.82,,,,,,,,,2024-11-26,S60-17
20241126090410,2024-11-26 09:04:10,9,S60-17,879,1273,0,146,315,29,0,70,2.14,0.0,0.0,0.0,2714.14,5.0,0.0,-1.24,1.27,,,,,,230.0,280.0,700.0,1100.0,4.0,2.0,2.0,5.0,0.0,20241126_9,小型,928.0,3.0,904.0,919.0,S60,,,0.0,22.6,77.3,414,0.463,0.353,2152,0.408,1273,23.9,7.0,16.9,20.6,1.448,11,1.16,88.39999999999999,111.5,13.120287771977877,89.46,94.5793103448276,81.534,2.9396,,6.7,6.56,447.29333333333335,19.1,356.93333333333334,5.0,0.0,0,22.18,,,,,,,,,2024-11-26,S60-17
20241126092810,2024-11-26 09:28:10,11,S60-17,864,1255,0,143,308,29,0,67,2.11,0.0,0.0,0.0,2668.11,5.0,0.0,-1.26,1.54,,,,,,230.0,280.0,700.0,1100.0,4.0,1.0,2.0,5.0,0.0,20241126_11,小型,1016.0,2.0,929.0,942.0,S60,,,0.0,22.6,77.3,404,0.464,0.354,2119,0.408,1255,23.8,7.2,16.6,20.5,1.453,11,1.14,93.02289156626506,124.8,14.868972508081166,94.04,99.81724137931036,87.559,2.9396,,6.7,6.56,447.29333333333335,19.1,356.93333333333334,5.0,0.0,0,19.18,69.0547619047619,483.3833333333333,,,,,,,2024-11-26,S60-17
20241126095141,2024-11-26 09:51:41,14,S60-17,908,1297,0,139,319,31,0,68,2.19,0.0,0.0,0.0,2764.19,6.0,0.0,-0.77,1.41,,,,,,230.0,280.0,700.0,1100.0,4.0,1.0,2.0,5.0,0.0,20241126_14,小型,1016.0,2.0,953.0,1006.0,S60,,,0.0,22.6,77.3,418,0.436,0.333,2205,0.412,1297,23.7,7.4,16.3,20.2,1.428,11,1.18,99.90891089108912,130.7,16.558621331439408,94.92,108.51142857142855,91.959,2.9396,,6.7,6.56,447.29333333333335,19.1,356.93333333333334,6.0,1.0,1,23.41,69.0547619047619,483.3833333333333,,,,,,,2024-11-26,S60-17
20241126101552,2024-11-26 10:15:52,15,S60-17,875,1265,0,144,311,30,0,66,2.13,0.0,0.0,0.0,2693.13,5.0,0.0,-0.91,1.44,,,,,,230.0,280.0,700.0,1100.0,4.0,2.0,2.0,5.0,0.0,20241126_15,小型,1106.0,1.0,1016.0,1031.0,S60,,,0.0,22.6,77.3,407,0.463,0.354,2140,0.409,1265,23.6,7.4,16.2,20.5,1.446,11,1.15,93.83882352941178,117.9,14.06776117576176,90.76,99.88275862068969,86.855,2.9396,,6.7,6.56,447.29333333333335,19.1,356.93333333333334,5.0,-1.0,1,20.18,74.81666666666668,523.7166666666667,,,,438.6333333333333,81.13666666666668,20.28416666666667,2024-11-26,S60-17
20241126104308,2024-11-26 10:43:08,18,S60-24,881,1274,0,146,312,31,0,70,2.48,0.0,0.0,0.0,2716.48,5.0,0.0,-1.01,1.35,,,,,,230.0,280.0,700.0,1100.0,4.0,2.0,2.0,5.0,0.0,20241126_18,小型,1106.0,1.0,1043.0,1059.0,S60,,,0.0,22.6,77.3,413,0.468,0.354,2155,0.409,1274,24.5,7.5,16.9,20.6,1.446,11,1.16,92.8154761904762,117.0,13.123819620823404,93.4,98.23333333333336,84.684,2.9396,,6.7,6.56,447.29333333333335,19.1,356.93333333333334,5.0,0.0,0,22.18,74.81666666666668,523.7166666666667,,,,472.25,84.9375,22.65,2024-11-26,S60-24
20241126125938,2024-11-26 12:59:38,20,S60-24,845,1208,0,131,297,28,0,65,2.34,0.0,0.0,0.0,2576.34,6.0,0.77,-0.82,1.34,,,,,,230.0,280.0,700.0,1100.0,4.0,5.0,0.0,5.0,0.0,20241126_20,小型,1354.0,4.0,1300.0,1315.0,S60,,,0.0,19.7,78.1,390,0.441,0.336,2053,0.412,1208,23.8,7.2,16.7,20.2,1.43,11,1.1,89.59156626506022,112.5,12.029083279068509,92.23999999999998,94.92413793103448,86.295,2.9396,,6.7,6.56,447.29333333333335,19.1,356.93333333333334,6.0,1.0,1,15.41,66.04122807017544,1261.3874561403509,,,,363.1666666666667,93.3,23.325,2024-11-26,S60-24
20241126132506,2024-11-26 13:25:06,23,S60-24,737,1068,0,119,261,26,0,59,2.04,0.0,0.0,0.0,2272.04,5.5,0.85,-1.47,1.62,1.6,26.3,559.0,601.0,580.0,230.0,280.0,700.0,1100.0,4.0,7.0,2.0,5.0,0.0,20241126_23,小型,1354.0,4.0,1326.0,1345.0,S60,580.0,559.0,580.0,26.0,50.0,346,0.456,0.344,1805,0.408,1068,24.6,7.5,17.1,20.5,1.449,11,0.97,89.3037037037037,106.7,12.710901750844268,90.18,96.17142857142858,99.146,2.9396,,6.7,6.56,447.29333333333335,19.1,356.93333333333334,5.5,-0.5,1,1.82,66.04122807017544,1261.3874561403509,,,,408.6842105263158,101.43684210526315,32.12166666666667,2024-11-26,S60-24
20241126135319,2024-11-26 13:53:19,24,S60-24,516,754,0,79,184,15,0,42,1.42,0.0,0.0,0.0,1591.42,6.0,-1.25,-2.09,2.31,,,,,,230.0,280.0,700.0,1100.0,5.0,4.0,2.0,6.0,0.0,20241126_24,小型,1554.0,3.0,1354.0,1412.0,S60,,,0.0,19.7,78.1,241,0.429,0.328,1270,0.406,754,23.7,6.2,17.4,20.1,1.461,11,0.68,75.26829268292683,86.3,7.151886635771156,74.97999999999999,78.97931034482757,116.146,2.9396,,6.7,6.56,447.29333333333335,19.1,356.93333333333334,6.0,0.5,1,-36.59,64.46764705882353,1102.3967647058826,,,,452.94444444444446,92.89444444444445,27.86833333333333,2024-11-26,S60-24
20241126135638,2024-11-26 13:56:38,25,S60-24,517,755,0,79,182,18,0,42,1.43,0.0,0.0,0.0,1594.43,6.0,-1.25,-1.9,2.44,,,,,,230.0,280.0,700.0,1100.0,5.0,4.0,2.0,6.0,0.0,20241126_25,小型,1554.0,3.0,1354.0,1412.0,S60,,,0.0,19.7,78.1,242,0.434,0.326,1272,0.406,755,24.8,7.4,17.4,20.2,1.46,11,0.68,74.81428571428572,84.1,6.443086787164888,78.34,77.10999999999999,113.397,2.9396,,6.7,6.56,447.29333333333335,19.1,356.93333333333334,6.0,0.0,0,-36.59,64.46764705882353,1102.3967647058826,,,,452.94444444444446,92.89444444444445,27.86833333333333,2024-11-26,S60-24
20241126150523,2024-11-26 15:05:23,30,S60-24,522,765,0,83,185,18,0,39,1.46,0.0,0.0,0.0,1613.46,6.0,1.22,-2.25,2.27,,,,,,230.0,280.0,700.0,1100.0,5.0,3.0,2.0,6.0,0.0,20241126_30,小型,1554.0,3.0,1506.0,1523.0,S60,,,0.0,19.7,78.1,242,0.449,0.343,1287,0.406,765,23.6,7.4,16.1,20.2,1.466,11,0.69,74.74691358024691,86.9,6.821318912686975,71.38,75.93928571428572,110.057,2.9396,,6.7,6.56,447.29333333333335,19.1,356.93333333333334,6.0,0.0,0,-32.59,64.46764705882353,1102.3967647058826,,,,483.1764705882353,94.3,26.718333333333337,2024-11-26,S60-24
20241126150827,2024-11-26 15:08:27,31,S60-24,523,765,0,82,187,17,0,40,1.46,0.0,0.0,0.0,1615.46,6.0,0.0,-2.06,2.27,,,,,,230.0,280.0,700.0,1100.0,5.0,3.0,2.0,6.0,0.0,20241126_31,小型,1554.0,3.0,1506.0,1523.0,S60,,,0.0,19.7,78.1,244,0.439,0.336,1288,0.406,765,23.4,7.0,16.4,20.2,1.463,11,0.69,76.66913580246913,88.9,6.962326168236857,73.88000000000001,79.58928571428571,115.347,2.9396,,6.7,6.56,447.29333333333335,19.1,356.93333333333334,6.0,0.0,0,-33.59,64.46764705882353,1102.3967647058826,,,,483.1764705882353,94.3,26.718333333333337,2024-11-26,S60-24
20241126153202,2024-11-26 15:32:02,35,S60-24,887,1273,0,142,314,31,0,73,2.49,0.0,0.0,0.0,2722.49,5.5,0.71,-0.89,1.27,,,,,,230.0,280.0,700.0,1100.0,5.0,1.0,2.0,5.0,0.0,20241126_35,小型,1554.0,3.0,1532.0,1546.0,S60,,,0.0,19.7,78.1,418,0.452,0.34,2160,0.411,1273,24.9,7.4,17.5,20.6,1.435,11,1.16,93.07831325301204,116.3,14.724670292647431,88.22,102.77931034482758,88.603,2.9396,,6.7,6.56,447.29333333333335,19.1,356.93333333333334,5.5,-0.5,1,24.82,64.46764705882353,1102.3967647058826,,,,399.9642857142857,79.62857142857145,18.580000000000005,2024-11-26,S60-24
20241126155517,2024-11-26 15:55:17,39,S60-24,883,1276,0,141,315,30,0,70,2.51,0.0,0.0,0.0,2717.51,5.5,0.0,-1.34,1.51,,,,,,230.0,280.0,700.0,1100.0,4.0,2.0,2.0,5.0,0.0,20241126_39,小型,1704.0,2.0,1556.0,1610.0,S60,,,0.0,19.7,78.1,415,0.448,0.34,2159,0.409,1276,24.1,7.2,16.9,20.5,1.445,11,1.16,79.55348837209303,105.1,10.230309478080642,80.94,79.43333333333335,68.477,2.9396,,6.7,6.56,447.29333333333335,19.1,356.93333333333334,5.5,0.0,0,23.82,63.79894736842106,1016.5298947368424,,,,463.2857142857143,86.08214285714287,20.085833333333337,2024-11-26,S60-24
20241126161740,2024-11-26 16:17:40,43,S60-24,891,1265,0,128,311,31,0,68,2.47,0.0,0.0,0.0,2696.47,7.0,0.79,-1.0,1.44,,,,,,230.0,280.0,700.0,1100.0,4.0,2.0,2.0,5.0,0.0,20241126_43,小型,1704.0,2.0,1618.0,1632.0,S60,,,0.0,19.7,78.1,410,0.412,0.312,2156,0.413,1265,24.1,7.6,16.6,20.0,1.42,11,1.15,86.82380952380952,112.1,13.169369394524294,85.38,92.54,80.47,2.9396,,6.7,6.56,447.29333333333335,19.1,356.93333333333334,7.0,1.5,1,17.17,63.79894736842106,1016.5298947368424,,,,444.6785714285714,83.67142857142858,19.523333333333333,2024-11-26,S60-24
20241126164050,2024-11-26 16:40:50,46,S60-24,886,1265,0,128,312,31,0,69,2.48,0.0,0.0,0.0,2693.48,7.0,0.79,-1.56,1.44,,,,,,230.0,280.0,700.0,1100.0,4.0,3.0,2.0,5.0,0.0,20241126_46,小型,1704.0,2.0,1641.0,1656.0,S60,,,0.0,19.7,78.1,412,0.41,0.311,2151,0.412,1265,24.3,7.5,16.7,20.1,1.428,11,1.15,89.89135802469136,113.9,14.105976297001616,89.34,96.40357142857144,83.829,2.9396,,6.7,6.56,447.29333333333335,19.1,356.93333333333334,7.0,0.0,0,17.17,63.79894736842106,1016.5298947368424,,,,425.4333333333333,85.14666666666666,21.286666666666665,2024-11-26,S60-24
20241127074923,2024-11-27 07:49:23,1,S60-17,842,1212,0,130,297,28,0,64,2.01,0.0,0.0,0.0,2575.01,6.0,0.0,-1.17,1.68,,,,,,230.0,280.0,700.0,1100.0,4.0,3.0,2.0,5.0,0.0,20241127_1,小型,841.0,1.0,750.0,806.0,S60,,,0.0,18.1,66.3,389,0.438,0.334,2054,0.41,1212,23.7,7.2,16.5,20.2,1.439,11,1.1,89.73786407766993,117.3,11.145482053061562,88.36,90.98333333333336,82.712,2.9396,,6.7,6.56,447.29333333333335,19.1,356.93333333333334,6.0,-1.0,1,14.41,,,,,,,,,2024-11-27,S60-17
20241127081439,2024-11-27 08:14:39,4,S60-17,741,1069,0,115,263,24,0,58,1.79,0.0,0.0,0.0,2271.79,6.0,0.88,-1.46,1.71,,,,,,230.0,280.0,700.0,1100.0,4.0,4.0,2.0,5.0,0.0,20241127_4,小型,841.0,1.0,815.0,832.0,S60,,,0.0,18.1,66.3,345,0.437,0.333,1810,0.409,1069,23.8,7.0,16.8,20.3,1.443,11,0.97,92.9390243902439,111.1,12.4828736929263,87.67999999999999,101.1241379310345,104.252,2.9396,,6.7,6.56,447.29333333333335,19.1,356.93333333333334,6.0,0.0,0,-0.59,,,,,,,,,2024-11-27,S60-17
20241127084027,2024-11-27 08:40:27,5,S60-17,860,1245,0,138,308,27,0,64,2.07,0.0,0.0,0.0,2644.07,5.5,0.0,-1.26,1.63,,,,,,230.0,280.0,700.0,1100.0,4.0,4.0,2.0,5.0,0.0,20241127_5,小型,932.0,2.0,841.0,858.0,S60,,,0.0,18.1,66.3,399,0.448,0.346,2105,0.409,1245,22.8,6.8,16.0,20.3,1.448,11,1.13,94.20229885057472,122.2,14.449475804925422,94.23999999999998,100.86129032258066,89.258,2.9396,,6.7,6.56,447.29333333333335,19.1,356.93333333333334,5.5,-0.5,1,20.82,,,,,,,,,2024-11-27,S60-17
20241127090806,2024-11-27 09:08:06,8,S60-17,883,1276,0,140,317,28,0,69,2.13,0.0,0.0,0.0,2715.13,5.5,-0.71,-1.34,1.51,,,,,,230.0,280.0,700.0,1100.0,4.0,2.0,2.0,5.0,0.0,20241127_8,小型,932.0,2.0,908.0,924.0,S60,,,0.0,18.1,66.3,414,0.442,0.338,2159,0.409,1276,23.4,6.8,16.7,20.4,1.445,11,1.16,93.52183908045976,123.8,15.73399150158046,91.54,102.6612903225806,88.501,2.9396,,6.7,6.56,447.29333333333335,19.1,356.93333333333334,5.5,0.0,0,22.82,,,,,,,,,2024-11-27,S60-17
20241127093015,2024-11-27 09:30:15,11,S60-17,883,1276,0,140,315,29,0,69,2.13,0.0,0.0,0.0,2714.13,5.5,-0.71,-1.34,1.51,,,,,,230.0,280.0,700.0,1100.0,4.0,2.0,2.0,5.0,0.0,20241127_11,小型,1016.0,3.0,932.0,946.0,S60,,,0.0,18.1,66.3,413,0.444,0.339,2159,0.409,1276,23.7,7.0,16.7,20.4,1.445,11,1.16,89.3283950617284,113.1,12.676616312245034,89.74000000000001,96.01071428571429,82.768,2.9396,,6.7,6.56,447.29333333333335,19.1,356.93333333333334,5.5,0.0,0,22.82,71.81190476190476,502.6833333333333,,,,,,,2024-11-27,S60-17
20241127095100,2024-11-27 09:51:00,14,S60-17,908,1298,0,135,322,29,0,70,2.2,0.0,0.0,0.0,2764.2,6.5,0.0,-1.2,1.49,,,,,,230.0,280.0,700.0,1100.0,4.0,3.0,2.0,5.0,0.0,20241127_14,小型,1016.0,3.0,953.0,1008.0,S60,,,0.0,18.1,66.3,421,0.419,0.321,2206,0.412,1298,23.5,6.9,16.6,20.1,1.43,11,1.18,92.36235294117648,126.0,16.207180518092,89.93999999999998,100.86896551724138,85.482,2.9396,,6.7,6.56,447.29333333333335,19.1,356.93333333333334,6.5,1.0,1,22.48,71.81190476190476,502.6833333333333,,,,,,,2024-11-27,S60-17
20241127101629,2024-11-27 10:16:29,15,S60-17,876,1275,0,146,315,28,0,69,2.13,0.0,0.0,0.0,2711.13,5.0,0.0,-1.57,1.43,,,,,,230.0,280.0,700.0,1100.0,4.0,3.0,2.0,5.0,0.0,20241127_15,小型,1104.0,4.0,1017.0,1032.0,S60,,,0.0,18.1,66.3,412,0.463,0.354,2151,0.407,1275,23.5,6.8,16.7,20.6,1.455,11,1.16,84.75730337078652,111.0,10.341928271296428,86.83999999999999,86.02903225806452,74.163,2.9396,,6.7,6.56,447.29333333333335,19.1,356.93333333333334,5.0,-1.5,1,22.18,69.81904761904761,488.7333333333332,,,,431.9666666666666,84.19000000000001,21.047500000000003,2024-11-27,S60-17
20241127104125,2024-11-27 10:41:25,18,S60-17,880,1265,0,136,313,28,0,67,2.12,0.0,0.0,0.0,2691.12,6.0,0.0,-1.23,1.44,,,,,,230.0,280.0,700.0,1100.0,4.0,2.0,2.0,5.0,0.0,20241127_18,小型,1104.0,4.0,1042.0,1058.0,S60,,,0.0,18.1,66.3,408,0.435,0.333,2145,0.41,1265,23.3,6.9,16.4,20.2,1.438,11,1.15,87.63209876543209,113.6,12.245168633156627,84.38000000000001,89.51071428571429,77.835,2.9396,,6.7,6.56,447.29333333333335,19.1,356.93333333333334,6.0,1.0,1,20.41,69.81904761904761,488.7333333333332,,,,503.0625,89.515625,23.870833333333334,2024-11-27,S60-17
20241127125941,2024-11-27 12:59:41,20,S60-24,848,1210,0,123,297,28,0,64,2.35,0.0,0.0,0.0,2572.35,7.0,0.82,-1.4,1.51,,,,,,230.0,280.0,700.0,1100.0,4.0,3.0,2.0,5.0,0.0,20241127_20,小型,1348.0,1.0,1300.0,1315.0,S60,,,0.0,17.8,63.3,389,0.414,0.316,2058,0.412,1210,23.7,7.2,16.5,19.9,1.427,11,1.1,82.08953488372094,110.5,9.746210105039486,83.53999999999999,82.16666666666667,74.697,2.9396,,6.7,6.56,447.29333333333335,19.1,356.93333333333334,7.0,1.0,1,12.17,63.56782608695653,1220.5022608695654,,,,401.8333333333333,97.77,24.442500000000003,2024-11-27,S60-24
20241127132401,2024-11-27 13:24:01,23,S60-24,751,1057,0,101,257,26,0,58,2.04,0.0,0.0,0.0,2252.04,8.0,1.0,-0.92,1.54,,,,,,230.0,280.0,700.0,1100.0,4.0,4.0,2.0,5.0,0.0,20241127_23,小型,1348.0,1.0,1325.0,1341.0,S60,,,0.0,17.8,63.3,341,0.393,0.296,1808,0.415,1057,24.6,7.6,17.0,19.6,1.407,11,0.96,89.5340909090909,107.7,12.14212133596062,86.1,96.29032258064515,100.302,2.9396,,6.7,6.56,447.29333333333335,19.1,356.93333333333334,8.0,1.0,1,1.85,63.56782608695653,1220.5022608695654,,,,420.78125,100.05625,26.68166666666667,2024-11-27,S60-24
20241127134946,2024-11-27 13:49:46,24,S60-24,531,754,0,68,181,18,0,39,1.44,0.0,0.0,0.0,1592.44,8.5,0.0,-1.48,2.31,,,,,,230.0,280.0,700.0,1100.0,5.0,3.0,2.0,6.0,0.0,20241127_24,小型,1505.0,2.0,1350.0,1408.0,S60,,,0.0,17.8,63.3,238,0.376,0.286,1285,0.413,754,23.9,7.6,16.4,19.2,1.42,11,0.68,76.40121951219511,87.1,7.6018530138708496,73.86,80.45517241379311,118.316,2.9396,,6.7,6.56,447.29333333333335,19.1,356.93333333333334,8.5,0.5,1,-21.44,65.35607476635514,1170.9630062305296,,,,445.8888888888889,95.96666666666668,28.79,2024-11-27,S60-24
20241127135301,2024-11-27 13:53:01,25,S60-24,521,744,0,66,181,16,0,42,1.4,0.0,0.0,0.0,1571.4,8.5,-1.49,-2.07,2.48,,,,,,230.0,280.0,700.0,1100.0,5.0,3.0,2.0,6.0,0.0,20241127_25,小型,1505.0,2.0,1350.0,1408.0,S60,,,0.0,17.8,63.3,239,0.365,0.276,1265,0.412,744,24.3,6.7,17.6,19.4,1.428,11,0.67,75.06321839080461,86.9,7.957287052015122,76.46000000000001,81.19354838709677,121.184,2.9396,,6.7,6.56,447.29333333333335,19.1,356.93333333333334,8.5,0.0,0,-23.44,65.35607476635514,1170.9630062305296,,,,445.8888888888889,95.96666666666668,28.79,2024-11-27,S60-24
20241127141645,2024-11-27 14:16:45,29,S60-24,536,766,0,69,184,19,0,44,1.45,0.0,0.0,0.0,1619.45,8.5,0.0,-2.01,2.41,,,,,,230.0,280.0,700.0,1100.0,5.0,1.0,2.0,6.0,0.0,20241127_29,小型,1505.0,2.0,1417.0,1433.0,S60,,,0.0,17.8,63.3,247,0.375,0.279,1302,0.412,766,25.5,7.7,17.8,19.5,1.429,11,0.69,75.46543209876545,86.3,7.682610803880927,71.1,80.39285714285714,116.511,2.9396,,6.7,6.56,447.29333333333335,19.1,356.93333333333334,8.5,0.0,0,-20.44,65.35607476635514,1170.9630062305296,,,,495.09375,89.759375,23.93583333333333,2024-11-27,S60-24
20241127141955,2024-11-27 14:19:55,30,S60-24,530,767,0,72,185,19,0,42,1.45,0.0,0.0,0.0,1616.45,8.0,0.0,-2.57,2.54,,,,,,230.0,280.0,700.0,1100.0,5.0,1.0,2.0,6.0,0.0,20241127_30,小型,1505.0,2.0,1417.0,1433.0,S60,,,0.0,17.8,63.3,246,0.389,0.293,1297,0.409,767,24.8,7.7,17.1,19.7,1.447,11,0.69,75.74022988505747,85.7,6.825399820213725,71.7,79.83548387096775,115.704,2.9396,,6.7,6.56,447.29333333333335,19.1,356.93333333333334,8.0,-0.5,1,-27.15,65.35607476635514,1170.9630062305296,,,,495.09375,89.759375,23.93583333333333,2024-11-27,S60-24
20241127144100,2024-11-27 14:41:00,32,S60-24,880,1242,0,117,306,30,0,69,2.42,0.0,0.0,0.0,2646.42,8.0,0.0,-1.35,1.39,,,,,,230.0,280.0,700.0,1100.0,4.0,3.0,2.0,5.0,0.0,20241127_32,小型,1505.0,2.0,1441.0,1457.0,S60,,,0.0,17.8,63.3,405,0.382,0.289,2122,0.415,1242,24.4,7.4,17.0,19.7,1.411,11,1.13,89.98433734939759,117.6,14.93376123288752,87.28,100.27586206896552,88.74,2.9396,,6.7,6.56,447.29333333333335,19.1,356.93333333333334,8.0,0.0,0,17.85,65.35607476635514,1170.9630062305296,,,,435.625,79.909375,21.309166666666663,2024-11-27,S60-24
20241127150503,2024-11-27 15:05:03,33,S60-24,883,1251,0,123,308,28,0,68,2.44,0.0,0.0,0.0,2663.44,7.5,0.82,-1.45,1.21,,,,,,230.0,280.0,700.0,1100.0,4.0,3.0,2.0,5.0,0.0,20241127_33,小型,1619.0,3.0,1505.0,1520.0,S60,,,0.0,17.8,63.3,404,0.399,0.304,2134,0.414,1251,23.8,6.9,16.8,19.8,1.417,11,1.14,91.07469879518074,123.0,17.29397724659256,84.88000000000001,101.348275862069,88.902,2.9396,,6.7,6.56,447.29333333333335,19.1,356.93333333333334,7.5,-0.5,1,16.12,63.52,1059.7253333333333,,,,406.1666666666667,83.58000000000001,20.895000000000003,2024-11-27,S60-24
20241127152718,2024-11-27 15:27:18,36,S60-24,925,1296,0,119,320,30,0,70,2.53,0.0,0.0,0.0,2762.53,8.5,0.85,-1.18,1.33,,,,,,230.0,280.0,700.0,1100.0,4.0,1.0,2.0,5.0,0.0,20241127_36,小型,1619.0,3.0,1528.0,1541.0,S60,,,0.0,17.8,63.3,420,0.372,0.283,2221,0.416,1296,23.8,7.1,16.7,19.5,1.401,11,1.18,93.55301204819278,120.7,16.98091300814583,89.32000000000001,106.24482758620692,90.038,2.9396,,6.7,6.56,447.29333333333335,19.1,356.93333333333334,8.5,1.0,1,29.56,63.52,1059.7253333333333,,,,439.4230769230769,99.28076923076924,21.51083333333333,2024-11-27,S60-24
20241127155242,2024-11-27 15:52:42,41,S60-24,903,1274,0,121,315,29,0,71,2.47,0.0,0.0,0.0,2715.47,8.0,0.83,-1.42,1.35,,,,,,230.0,280.0,700.0,1100.0,4.0,2.0,2.0,5.0,0.0,20241127_41,小型,1619.0,3.0,1553.0,1610.0,S60,,,0.0,17.8,63.3,415,0.384,0.292,2177,0.415,1274,24.1,7.0,17.1,19.8,1.411,11,1.16,87.04157303370788,119.5,13.640050157975296,86.7,91.71935483870966,79.068,2.9396,,6.7,6.56,447.29333333333335,19.1,356.93333333333334,8.0,-0.5,1,21.85,63.52,1059.7253333333333,,,,462.9117647058824,69.28235294117648,19.630000000000003,2024-11-27,S60-24
20241128074908,2024-11-28 07:49:08,1,S60-17,858,1212,0,115,298,27,0,64,2.03,0.0,0.0,0.0,2576.03,8.0,0.88,-1.15,1.68,,,,,,230.0,280.0,700.0,1100.0,4.0,5.0,2.0,5.0,0.0,20241128_1,小型,842.0,4.0,750.0,806.0,S60,,,0.0,17.5,55.9,389,0.386,0.296,2070,0.414,1212,23.4,6.9,16.5,19.6,1.413,11,1.1,94.37325581395348,113.1,11.57621282428601,95.3,99.25333333333332,90.23,2.9396,,6.7,6.56,447.29333333333335,19.1,356.93333333333334,8.0,0.0,0,15.85,,,,,,,,,2024-11-28,S60-17
20241128081429,2024-11-28 08:14:29,4,S60-17,752,1070,0,105,264,23,0,58,1.76,0.0,0.0,0.0,2273.76,7.5,0.96,-1.31,1.81,,,,,,230.0,280.0,700.0,1100.0,4.0,6.0,2.0,5.0,0.0,20241128_4,小型,842.0,4.0,815.0,834.0,S60,,,0.0,17.5,55.9,345,0.398,0.304,1822,0.413,1070,23.5,6.7,16.8,19.8,1.423,11,0.97,94.96785714285716,113.4,13.626192920379536,86.9,105.65666666666668,108.924,2.9396,,6.7,6.56,447.29333333333335,19.1,356.93333333333334,7.5,-0.5,1,-1.88,,,,,,,,,2024-11-28,S60-17
20241128084210,2024-11-28 08:42:10,5,S60-17,883,1256,0,127,307,29,0,65,2.09,0.0,0.0,0.0,2669.09,7.0,0.0,-0.9,1.62,,,,,,230.0,280.0,700.0,1100.0,4.0,2.0,2.0,5.0,0.0,20241128_5,小型,930.0,3.0,842.0,857.0,S60,,,0.0,17.5,55.9,401,0.414,0.317,2139,0.413,1256,23.4,7.2,16.2,19.8,1.422,11,1.14,99.55975609756098,128.9,18.20292699430572,89.63999999999999,113.94137931034484,99.949,2.9396,,6.7,6.56,447.29333333333335,19.1,356.93333333333334,7.0,-0.5,1,16.17,,,,,,,,,2024-11-28,S60-17
20241128090541,2024-11-28 09:05:41,9,S60-17,880,1265,0,136,312,29,0,68,2.13,0.0,0.0,0.0,2692.13,6.0,0.0,-1.23,1.44,,,,,,230.0,280.0,700.0,1100.0,4.0,2.0,2.0,5.0,0.0,20241128_9,小型,930.0,3.0,906.0,920.0,S60,,,0.0,17.5,55.9,409,0.436,0.333,2145,0.41,1265,23.7,7.1,16.6,20.3,1.438,11,1.15,89.78941176470589,116.9,14.210336118303315,85.62,98.30689655172414,85.484,2.9396,,6.7,6.56,447.29333333333335,19.1,356.93333333333334,6.0,-1.0,1,20.41,,,,,,,,,2024-11-28,S60-17
20241128092904,2024-11-28 09:29:04,11,S60-17,875,1255,0,135,310,28,0,66,2.11,0.0,0.0,0.0,2671.11,6.0,0.0,-0.91,1.54,,,,,,230.0,280.0,700.0,1100.0,4.0,1.0,2.0,5.0,0.0,20241128_11,小型,1016.0,2.0,930.0,943.0,S60,,,0.0,17.5,55.9,404,0.435,0.334,2130,0.411,1255,23.3,6.9,16.3,20.2,1.434,11,1.14,84.42222222222222,117.8,12.201588643783186,81.4,87.96785714285714,77.165,2.9396,,6.7,6.56,447.29333333333335,19.1,356.93333333333334,6.0,0.0,0,19.41,66.76190476190477,467.3333333333334,,,,,,,2024-11-28,S60-17
20241128095254,2024-11-28 09:52:54,14,S60-17,917,1298,0,126,322,29,0,68,2.17,0.0,0.0,0.0,2762.17,7.5,0.0,-1.19,1.49,,,,,,230.0,280.0,700.0,1100.0,4.0,2.0,2.0,5.0,0.0,20241128_14,小型,1016.0,2.0,953.0,1008.0,S60,,,0.0,17.5,55.9,419,0.391,0.301,2215,0.414,1298,23.2,6.9,16.2,19.7,1.415,11,1.18,96.4284210526316,122.7,15.64985060065158,90.38,106.07272727272728,89.892,2.9396,,6.7,6.56,447.29333333333335,19.1,356.93333333333334,7.5,1.5,1,19.12,66.76190476190477,467.3333333333334,,,,,,,2024-11-28,S60-17
20241128101658,2024-11-28 10:16:58,15,S60-17,893,1276,0,134,315,28,0,69,2.12,0.0,0.0,0.0,2717.12,6.5,0.75,-1.11,1.51,,,,,,230.0,280.0,700.0,1100.0,4.0,1.0,2.0,5.0,0.0,20241128_15,小型,1105.0,1.0,1017.0,1031.0,S60,,,0.0,17.5,55.9,412,0.425,0.325,2169,0.412,1276,23.5,6.8,16.7,20.1,1.429,11,1.16,88.87901234567902,115.9,13.25655408411374,89.0,93.85714285714288,80.911,2.9396,,6.7,6.56,447.29333333333335,19.1,356.93333333333334,6.5,-1.0,1,21.48,61.97619047619049,433.8333333333334,,,,435.7857142857143,81.58571428571429,19.03666666666667,2024-11-28,S60-17
20241128103938,2024-11-28 10:39:38,18,S60-17,890,1275,0,133,315,29,0,71,2.12,0.0,0.0,0.0,2715.12,6.5,0.0,-1.44,1.43,,,,,,230.0,280.0,700.0,1100.0,4.0,2.0,2.0,5.0,0.0,20241128_18,小型,1105.0,1.0,1041.0,1056.0,S60,,,0.0,17.5,55.9,415,0.422,0.32,2165,0.411,1275,24.1,7.0,17.1,20.2,1.433,11,1.16,90.42409638554216,122.0,14.19353824097215,90.68,97.9896551724138,84.474,2.9396,,6.7,6.56,447.29333333333335,19.1,356.93333333333334,6.5,0.0,0,20.48,61.97619047619049,433.8333333333334,,,,543.0666666666667,99.11666666666665,24.77916666666666,2024-11-28,S60-17
20241128125920,2024-11-28 12:59:20,20,S60-24,858,1209,0,111,297,28,0,66,2.34,0.0,0.0,0.0,2571.34,8.5,0.91,-1.61,1.43,,,,,,230.0,280.0,700.0,1100.0,4.0,3.0,2.0,5.0,0.0,20241128_20,小型,1350.0,4.0,1300.0,1315.0,S60,,,0.0,17.3,58.6,391,0.374,0.284,2067,0.415,1209,24.0,7.2,16.9,19.5,1.409,11,1.1,90.3867469879518,121.7,13.30998149849209,90.08,95.2551724137931,86.596,2.9396,,6.7,6.56,447.29333333333335,19.1,356.93333333333334,8.5,2.0,1,21.56,60.39130434782609,1157.5000000000002,,,,456.3666666666667,97.27,24.317500000000003,2024-11-28,S60-24
20241128132326,2024-11-28 13:23:26,23,S60-24,746,1068,0,105,263,23,0,56,2.04,0.0,0.0,0.0,2263.04,7.5,0.96,-2.1,1.62,,,,,,230.0,280.0,700.0,1100.0,4.0,5.0,2.0,5.0,0.0,20241128_23,小型,1350.0,4.0,1325.0,1342.0,S60,,,0.0,17.3,58.6,342,0.399,0.307,1814,0.411,1068,23.1,6.7,16.4,19.8,1.432,11,0.97,92.92604166666668,112.8,13.30556153136464,85.18,99.94705882352942,103.038,2.9396,,6.7,6.56,447.29333333333335,19.1,356.93333333333334,7.5,-1.0,1,-1.88,60.39130434782609,1157.5000000000002,,,,408.05882352941177,103.48823529411766,29.32166666666667,2024-11-28,S60-24
20241128135022,2024-11-28 13:50:22,24,S60-24,535,778,0,80,190,16,0,41,1.49,0.0,0.0,0.0,1641.49,6.5,0.0,-1.83,2.5,6.0,23.7,,,,230.0,280.0,700.0,1100.0,5.0,1.0,2.0,6.0,0.0,20241128_24,小型,1510.0,3.0,1352.0,1408.0,S60,,,0.0,23.0,44.0,247,0.421,0.324,1313,0.407,778,23.1,6.5,16.6,19.9,1.454,11,0.7,77.67294117647059,87.7,6.481419384041887,73.79999999999998,79.37931034482759,113.399,2.9396,,6.7,6.56,447.29333333333335,19.1,356.93333333333334,6.5,-1.0,1,-32.52,55.29719626168224,986.1333333333332,,,,497.125,96.634375,25.769166666666667,2024-11-28,S60-24
20241128135344,2024-11-28 13:53:44,25,S60-24,523,764,0,79,186,16,0,39,1.45,0.0,0.0,0.0,1608.45,6.5,0.0,-2.61,2.14,,,,,,230.0,280.0,700.0,1100.0,5.0,1.0,2.0,6.0,0.0,20241128_25,小型,1510.0,3.0,1352.0,1408.0,S60,,,0.0,17.3,58.6,241,0.425,0.328,1287,0.406,764,22.8,6.6,16.2,19.9,1.461,11,0.69,76.67272727272727,88.4,7.411734051684029,72.24,80.30645161290323,116.386,2.9396,,6.7,6.56,447.29333333333335,19.1,356.93333333333334,6.5,0.0,0,-33.52,55.29719626168224,986.1333333333332,,,,497.125,96.634375,25.769166666666667,2024-11-28,S60-24
20241128142030,2024-11-28 14:20:30,29,S60-24,528,765,0,79,184,18,0,40,1.46,0.0,0.0,0.0,1615.46,6.5,0.0,-1.68,2.27,,,,,,230.0,280.0,700.0,1100.0,5.0,1.0,2.0,6.0,0.0,20241128_29,小型,1510.0,3.0,1421.0,1436.0,S60,,,0.0,17.3,58.6,242,0.429,0.326,1293,0.408,765,24.0,7.4,16.5,19.9,1.449,11,0.69,75.7625,84.8,7.257868966288808,74.5,79.31935483870969,114.956,2.9396,,6.7,6.56,447.29333333333335,19.1,356.93333333333334,6.5,0.0,0,-33.52,55.29719626168224,986.1333333333332,,,,454.4,92.50666666666666,23.126666666666665,2024-11-28,S60-24
20241128142358,2024-11-28 14:23:58,30,S60-24,513,755,0,80,184,15,0,38,1.42,0.0,0.0,0.0,1586.42,5.8,-1.23,-2.47,2.44,,,,,,230.0,280.0,700.0,1100.0,5.0,1.0,2.0,6.0,0.0,20241128_30,小型,1510.0,3.0,1421.0,1436.0,S60,,,0.0,17.3,58.6,237,0.435,0.338,1268,0.405,755,22.4,6.3,16.0,20.0,1.472,11,0.68,71.53780487804879,83.3,6.690139089368632,69.3,74.99310344827587,110.284,2.9396,,6.7,6.56,447.29333333333335,19.1,356.93333333333334,5.8,-0.7,1,-34.83,55.29719626168224,986.1333333333332,,,,454.4,92.50666666666666,23.126666666666665,2024-11-28,S60-24
