Repository: Vincent626/concrete-strength-analysis

# 🎯 S60 & M60 混凝土強度預測模型訓練成果報告

> **更新日期**: 2026-02-04  
> **專案目標**: 建立 S60/M60 混凝土 28 天抗壓強度預測模型

---

## 📋 摘要

本專案針對 S60（小型）與 M60（中型）離心混凝土管配比，建立機器學習預測模型。透過配料特徵分析，預測 28 天抗壓強度，並識別影響強度的關鍵因素。

### 主要成果

| 模型 | 樣本數 | R² | MAE (kgf/cm²) | 狀態 |
|:---|---:|---:|---:|:---|
| **S60** | 46 | **0.360** | 28 | ✅ 可用 |
| **M60** | 52 | **0.206** | 25 | ✅ 可用 |

---

## 📈 模型效能比較
> **說明**：S60 模型 R²=0.360，M60 模型 R²=0.206，兩者皆具有預測能力。S60 表現較佳，預測誤差約 28 kgf/cm²。

---

## 📊 強度分布比較
> **說明**：S60 與 M60 的強度分布相似，平均約 605 kgf/cm²，皆高於設計強度 510 kgf/cm²（紅色虛線）。

---

File: S60_M60_dataset_v9_shared.csv (part 92 of 138)
match_key,日期及時間,序,配比 ,耗用骨材1,耗用骨材2,耗用骨材3,耗用水,耗用泥料1,耗用泥料2,耗用泥料3,耗用泥料4,耗用藥劑1,耗用藥劑2,耗用藥劑3,耗用藥劑4,耗用小計,表面水骨材1,誤差%水,誤差%骨材1,誤差%骨材2,坍度(cm),混凝土溫度(℃),試體1強度(X1),試體2強度(X2),試體3強度(X3),加料轉速,慢速轉速,中速轉速,高速轉速,加料時間,慢速時間,中速時間,高速時間,總降水量,cp_key,類型,入池,蒸養池,離心開始,離心結束,母體,平均強度,強度_原始,強度_修正,環境溫度,環境濕度,膠結料總量,水灰比,水膠比,骨材總量,砂石比,粗骨材總量,水泥取代率,矽灰取代率,爐石取代率,漿體比例,粗細骨材比,月份,拌合米數,平均電流,最大電流,電流標準差,最終電流,穩定階段平均電流,單位體積穩定電流,砂_FM,砂_Mud,六分_FM,三分_FM,水泥砂漿_28天平均強度,水泥_流動性,水泥砂漿_7天平均強度,設定扣水率(%),扣水率_變動幅度,扣水率_是否變更,水量微調偏離度,蒸養實際平均溫度,蒸養實際總積溫,蒸養實際階段1溫度,蒸養實際階段2溫度,蒸養實際階段3溫度,實際離心平均轉速,實際離心平均電流,實際離心總能量,日期,配比
20241128144455,2024-11-28 14:44:55,32,S60-24,892,1274,0,134,316,29,0,68,2.47,0.0,0.0,0.0,2715.47,6.5,0.75,-1.22,1.35,,,,,,230.0,280.0,700.0,1100.0,4.0,2.0,2.0,5.0,0.0,20241128_32,小型,1510.0,3.0,1445.0,1500.0,S60,,,0.0,17.3,58.6,413,0.424,0.324,2166,0.412,1274,23.5,7.0,16.5,20.2,1.428,11,1.16,90.5225806451613,117.7,14.165580950418205,85.3,95.171875,82.045,2.9396,,6.7,6.56,447.29333333333335,19.1,356.93333333333334,6.5,0.7,1,21.48,55.29719626168224,986.1333333333332,,,,425.4,85.73666666666668,21.43416666666667,2024-11-28,S60-24
20241128150851,2024-11-28 15:08:51,35,S60-24,890,1274,0,138,313,31,0,68,2.49,0.0,0.0,0.0,2716.49,6.0,0.73,-1.0,1.35,,,,,,230.0,280.0,700.0,1100.0,4.0,2.0,2.0,5.0,0.0,20241128_35,小型,1620.0,2.0,1510.0,1524.0,S60,,,0.0,17.3,58.6,412,0.441,0.335,2164,0.411,1274,24.0,7.5,16.5,20.3,1.431,11,1.16,89.1283950617284,121.0,16.032607472349742,86.26,98.59642857142858,84.997,2.9396,,6.7,6.56,447.29333333333335,19.1,356.93333333333334,6.0,-0.5,1,22.41,57.253,954.2166666666668,,,,446.7142857142857,84.14285714285714,19.633333333333333,2024-11-28,S60-24
20241128153248,2024-11-28 15:32:48,40,S60-24,872,1253,0,136,307,30,0,68,2.43,0.0,0.0,0.0,2668.43,6.0,0.74,-1.25,1.38,,,,,,230.0,280.0,700.0,1100.0,4.0,2.0,2.0,5.0,0.0,20241128_40,小型,1620.0,2.0,1534.0,1548.0,S60,,,0.0,17.3,58.6,405,0.443,0.336,2125,0.41,1253,24.2,7.4,16.8,20.3,1.437,11,1.14,91.26136363636364,118.3,15.378530132934902,90.36,101.27419354838707,88.837,2.9396,,6.7,6.56,447.29333333333335,19.1,356.93333333333334,6.0,0.0,0,20.41,57.253,954.2166666666668,,,,464.7142857142857,84.64642857142857,19.750833333333333,2024-11-28,S60-24
20241128155837,2024-11-28 15:58:37,44,S60-24,877,1266,0,136,313,30,0,69,2.45,0.0,0.0,0.0,2693.45,6.0,0.0,-1.57,1.52,,,,,,230.0,280.0,700.0,1100.0,4.0,2.0,2.0,5.0,0.0,20241128_44,小型,1620.0,2.0,1559.0,1615.0,S60,,,0.0,17.3,58.6,412,0.435,0.33,2143,0.409,1266,24.0,7.3,16.7,20.4,1.444,11,1.15,87.29634146341465,111.4,12.82996155272409,85.06,91.85517241379311,79.874,2.9396,,6.7,6.56,447.29333333333335,19.1,356.93333333333334,6.0,0.0,0,20.41,57.253,954.2166666666668,,,,506.28125,83.653125,22.3075,2024-11-28,S60-24
20241129074928,2024-11-29 07:49:28,1,S60-17,859,1212,0,114,298,26,0,66,1.99,0.0,0.0,0.0,2576.99,8.0,0.0,-1.04,1.68,,,,,,230.0,280.0,700.0,1100.0,4.0,4.0,2.0,5.0,0.0,20241129_1,小型,841.0,1.0,750.0,806.0,S60,,,0.0,17.2,47.9,390,0.383,0.292,2071,0.415,1212,23.6,6.7,16.9,19.6,1.411,11,1.1,94.33294117647058,122.0,13.191123470285026,89.73999999999998,96.9310344827586,88.119,2.9396,,6.7,6.56,447.29333333333335,19.1,356.93333333333334,8.0,2.0,1,14.85,,,,,,,,,2024-11-29,S60-17
20241129081506,2024-11-29 08:15:06,4,S60-17,742,1060,0,104,262,23,0,54,1.73,0.0,0.0,0.0,2246.73,7.5,0.97,-1.72,1.83,,,,,,230.0,280.0,700.0,1100.0,4.0,4.0,2.0,5.0,0.0,20241129_4,小型,841.0,1.0,817.0,833.0,S60,,,0.0,17.2,47.9,339,0.397,0.307,1802,0.412,1060,22.7,6.8,15.9,19.7,1.429,11,0.96,93.20752688172044,111.2,14.130073446522353,81.82000000000001,104.21875,108.561,2.9396,,6.7,6.56,447.29333333333335,19.1,356.93333333333334,7.5,-0.5,1,-2.88,,,,,,,,,2024-11-29,S60-17
20241129083627,2024-11-29 08:36:27,5,S60-17,870,1255,0,135,308,26,0,67,2.08,0.0,0.0,0.0,2663.08,6.0,0.0,-1.47,1.54,,,,,,230.0,280.0,700.0,1100.0,4.0,3.0,2.0,5.0,0.0,20241129_5,小型,932.0,2.0,841.0,856.0,S60,,,0.0,17.2,47.9,401,0.438,0.337,2125,0.409,1255,23.2,6.5,16.7,20.1,1.443,11,1.14,98.83614457831324,125.3,15.81192609464358,94.18,107.97931034482755,94.719,2.9396,,6.7,6.56,447.29333333333335,19.1,356.93333333333334,6.0,-1.5,1,19.41,,,,,,,,,2024-11-29,S60-17
20241129090703,2024-11-29 09:07:03,10,S60-17,871,1266,0,141,311,29,0,70,2.12,0.0,0.0,0.0,2690.12,5.3,0.0,-1.69,1.52,,,,,,230.0,280.0,700.0,1100.0,4.0,2.0,2.0,5.0,0.0,20241129_10,小型,932.0,2.0,907.0,922.0,S60,,,0.0,17.2,47.9,410,0.453,0.344,2137,0.408,1266,24.1,7.1,17.1,20.5,1.454,11,1.15,86.2641975308642,110.5,10.984346984551742,83.94,90.24642857142858,78.475,2.9396,,6.7,6.56,447.29333333333335,19.1,356.93333333333334,5.3,-0.7,1,-0.33,,,,,,,,,2024-11-29,S60-17
20241129092734,2024-11-29 09:27:34,11,S60-17,879,1275,0,143,314,29,0,67,2.13,0.0,0.0,0.0,2709.13,5.3,0.0,-1.57,1.43,,,,,,230.0,280.0,700.0,1100.0,4.0,2.0,2.0,5.0,0.0,20241129_11,小型,1018.0,3.0,932.0,946.0,S60,,,0.0,17.2,47.9,410,0.455,0.349,2154,0.408,1275,23.4,7.1,16.3,20.4,1.451,11,1.16,86.00731707317074,110.6,12.305519091813103,83.25999999999999,91.4206896551724,78.811,2.9396,,6.7,6.56,447.29333333333335,19.1,356.93333333333334,5.3,0.0,0,1.67,69.7357142857143,488.1500000000001,,,,,,,2024-11-29,S60-17
20241129095515,2024-11-29 09:55:15,14,S60-17,909,1298,0,132,319,30,0,71,2.19,0.0,0.0,0.0,2761.19,7.0,0.76,-1.52,1.49,,,,,,230.0,280.0,700.0,1100.0,4.0,2.0,2.0,5.0,0.0,20241129_14,小型,1018.0,3.0,953.0,1010.0,S60,,,0.0,17.2,47.9,420,0.414,0.314,2207,0.412,1298,24.0,7.1,16.9,20.0,1.428,11,1.18,91.85365853658536,121.3,15.771139086271628,86.9,103.43103448275863,87.653,2.9396,,6.7,6.56,447.29333333333335,19.1,356.93333333333334,7.0,1.7,1,21.17,69.7357142857143,488.1500000000001,,,,,,,2024-11-29,S60-17
20241129101433,2024-11-29 10:14:33,15,S60-17,888,1276,0,137,316,27,0,66,2.12,0.0,0.0,0.0,2712.12,6.0,0.0,-1.22,1.51,,,,,,230.0,280.0,700.0,1100.0,4.0,3.0,2.0,5.0,0.0,20241129_15,小型,1106.0,4.0,1018.0,1033.0,S60,,,0.0,17.2,47.9,409,0.434,0.335,2164,0.41,1276,22.7,6.6,16.1,20.1,1.437,11,1.16,88.79012345679013,116.2,12.464206579793627,85.06,93.15,80.302,2.9396,,6.7,6.56,447.29333333333335,19.1,356.93333333333334,6.0,-1.0,1,21.41,63.57380952380953,445.0166666666667,,,,430.53333333333336,88.69999999999999,22.175,2024-11-29,S60-17
20241129104330,2024-11-29 10:43:30,18,S60-17,887,1276,0,137,314,29,0,70,2.12,0.0,0.0,0.0,2715.12,6.0,0.0,-1.33,1.51,,,,,,230.0,280.0,700.0,1100.0,4.0,2.0,2.0,5.0,0.0,20241129_18,小型,1106.0,4.0,1045.0,1100.0,S60,,,0.0,17.2,47.9,413,0.436,0.332,2163,0.41,1276,24.0,7.0,16.9,20.3,1.439,11,1.16,85.07045454545455,113.9,11.446894766415406,85.96,87.0258064516129,75.022,2.9396,,6.7,6.56,447.29333333333335,19.1,356.93333333333334,6.0,0.0,0,21.41,63.57380952380953,445.0166666666667,,,,535.7666666666667,92.92666666666668,23.23166666666667,2024-11-29,S60-17
20241129125940,2024-11-29 12:59:40,20,S60-24,855,1210,0,115,298,26,0,64,2.33,0.0,0.0,0.0,2570.33,8.0,0.88,-1.5,1.51,,,,,,230.0,280.0,700.0,1100.0,4.0,4.0,2.0,5.0,0.0,20241129_20,小型,1354.0,1.0,1300.0,1315.0,S60,,,0.0,16.7,58.4,388,0.386,0.296,2065,0.414,1210,23.2,6.7,16.5,19.6,1.415,11,1.1,95.66022727272724,122.2,14.578693511210176,91.62,102.2,92.909,2.9396,,6.7,6.56,447.29333333333335,19.1,356.93333333333334,8.0,2.0,1,15.85,62.4078947368421,1191.9907894736843,,,,337.76666666666665,94.40000000000002,23.600000000000005,2024-11-29,S60-24
20241129132605,2024-11-29 13:26:05,23,S60-24,744,1067,0,111,262,23,0,59,2.03,0.0,0.0,0.0,2268.03,6.5,0.0,-1.46,1.52,,,,,,,,,,,,,,0.0,20241129_23,,,,,,S60,,,0.0,16.7,58.4,344,0.424,0.323,1811,0.411,1067,23.8,6.7,17.2,20.1,1.434,11,0.97,88.00963855421686,107.3,12.71434645954928,80.85999999999999,98.03448275862068,101.066,2.9396,,6.7,6.56,447.29333333333335,19.1,356.93333333333334,6.5,-1.5,1,-1.52,,,,,,,,,2024-11-29,S60-24
20241129135247,2024-11-29 13:52:47,24,S60-24,526,765,0,80,186,15,0,40,1.44,0.0,0.0,0.0,1613.44,6.5,1.27,-2.05,2.27,,,,,,230.0,280.0,700.0,1100.0,5.0,3.0,2.0,6.0,0.0,20241129_24,小型,1515.0,2.0,1354.0,1412.0,S60,,,0.0,16.7,58.4,241,0.43,0.332,1291,0.407,765,22.8,6.2,16.6,19.9,1.454,11,0.69,77.6578313253012,87.6,6.962465988875467,77.82000000000001,79.62413793103448,115.397,2.9396,,6.7,6.56,447.29333333333335,19.1,356.93333333333334,6.5,0.0,0,-32.52,65.32830188679245,1159.577358490566,,,,494.69444444444446,100.98055555555555,30.294166666666666,2024-11-29,S60-24
20241129135611,2024-11-29 13:56:11,25,S60-24,521,767,0,82,186,16,0,43,1.43,0.0,0.0,0.0,1616.43,6.0,0.0,-2.43,2.54,,,,,,230.0,280.0,700.0,1100.0,5.0,3.0,2.0,6.0,0.0,20241129_25,小型,1515.0,2.0,1354.0,1412.0,S60,,,0.0,16.7,58.4,245,0.441,0.335,1288,0.405,767,24.1,6.5,17.6,20.2,1.472,11,0.69,73.85903614457831,85.1,6.258719915014346,69.02000000000001,74.14482758620689,107.456,2.9396,,6.7,6.56,447.29333333333335,19.1,356.93333333333334,6.0,-0.5,1,-33.59,65.32830188679245,1159.577358490566,,,,494.69444444444446,100.98055555555555,30.294166666666666,2024-11-29,S60-24
20241129142144,2024-11-29 14:21:44,29,S60-24,534,777,0,82,190,17,0,40,1.46,0.0,0.0,0.0,1641.46,6.0,0.0,-1.66,2.37,,,,,,230.0,280.0,700.0,1100.0,5.0,2.0,2.0,6.0,0.0,20241129_29,小型,1515.0,2.0,1422.0,1439.0,S60,,,0.0,16.7,58.4,247,0.432,0.332,1311,0.407,777,23.1,6.9,16.2,20.1,1.455,11,0.7,73.75925925925925,86.7,6.8808336018422525,71.38,74.95357142857144,107.077,2.9396,,6.7,6.56,447.29333333333335,19.1,356.93333333333334,6.0,0.0,0,-33.59,65.32830188679245,1159.577358490566,,,,507.11764705882354,92.36764705882354,26.17083333333333,2024-11-29,S60-24
20241129142519,2024-11-29 14:25:19,30,S60-24,523,767,0,82,187,17,0,39,1.44,0.0,0.0,0.0,1616.44,6.0,0.0,-2.06,2.54,,,,,,230.0,280.0,700.0,1100.0,5.0,2.0,2.0,6.0,0.0,20241129_30,小型,1515.0,2.0,1422.0,1439.0,S60,,,0.0,16.7,58.4,243,0.439,0.337,1290,0.405,767,23.0,7.0,16.0,20.1,1.467,11,0.69,71.38658536585366,81.1,6.736753256416226,68.78000000000002,72.52758620689656,105.112,2.9396,,6.7,6.56,447.29333333333335,19.1,356.93333333333334,6.0,0.0,0,-33.59,65.32830188679245,1159.577358490566,,,,507.11764705882354,92.36764705882354,26.17083333333333,2024-11-29,S60-24
20241129145123,2024-11-29 14:51:23,32,S60-24,888,1275,0,138,314,30,0,70,2.46,0.0,0.0,0.0,2717.46,6.0,0.73,-1.22,1.43,,,,,,230.0,280.0,700.0,1100.0,4.0,3.0,2.0,5.0,0.0,20241129_32,小型,1515.0,2.0,1452.0,1507.0,S60,,,0.0,16.7,58.4,414,0.439,0.333,2163,0.411,1275,24.2,7.2,16.9,20.3,1.436,11,1.16,86.70617283950618,113.2,13.384672878665803,84.44000000000001,93.28214285714289,80.416,2.9396,,6.7,6.56,447.29333333333335,19.1,356.93333333333334,6.0,0.0,0,22.41,65.32830188679245,1159.577358490566,,,,454.8666666666667,93.1133333333333,23.278333333333325,2024-11-29,S60-24
20241129151645,2024-11-29 15:16:45,36,S60-24,873,1252,0,136,309,27,0,67,2.44,0.0,0.0,0.0,2666.44,6.0,0.74,-1.13,1.29,,,,,,230.0,280.0,700.0,1100.0,4.0,2.0,2.0,5.0,0.0,20241129_36,小型,1630.0,3.0,1517.0,1532.0,S60,,,0.0,16.7,58.4,403,0.44,0.337,2125,0.411,1252,23.3,6.7,16.6,20.2,1.434,11,1.14,85.56463414634146,106.6,11.266715191554924,84.48,91.6896551724138,80.43,2.9396,,6.7,6.56,447.29333333333335,19.1,356.93333333333334,6.0,0.0,0,20.41,64.47373737373736,1063.8166666666666,,,,633.8666666666667,85.06333333333333,21.265833333333333,2024-11-29,S60-24
20241129154011,2024-11-29 15:40:11,40,S60-24,890,1275,0,135,315,28,0,69,2.46,0.0,0.0,0.0,2714.46,6.2,0.0,-1.22,1.43,,,,,,230.0,280.0,700.0,1100.0,4.0,2.0,2.0,5.0,0.0,20241129_40,小型,1630.0,3.0,1540.0,1555.0,S60,,,0.0,16.7,58.4,412,0.429,0.328,2165,0.411,1275,23.5,6.8,16.7,20.2,1.433,11,1.16,86.56543209876543,117.0,13.760851255733654,82.56,90.78571428571428,78.264,2.9396,,6.7,6.56,447.29333333333335,19.1,356.93333333333334,6.2,0.2,1,28.5,64.47373737373736,1063.8166666666666,,,,439.4,80.06666666666666,20.016666666666666,2024-11-29,S60-24
20241129160628,2024-11-29 16:06:28,43,S60-24,889,1274,0,134,315,28,0,70,2.48,0.0,0.0,0.0,2712.48,6.5,0.75,-1.55,1.35,,,,,,230.0,280.0,700.0,1100.0,4.0,2.0,2.0,5.0,0.0,20241129_43,小型,1630.0,3.0,1607.0,1622.0,S60,,,0.0,16.7,58.4,413,0.425,0.324,2163,0.411,1274,23.7,6.8,16.9,20.2,1.433,11,1.16,90.05930232558141,115.1,14.401521059095668,84.02000000000001,99.22333333333331,85.537,2.9396,,6.7,6.56,447.29333333333335,19.1,356.93333333333334,6.5,0.3,1,21.48,64.47373737373736,1063.8166666666666,,,,451.6,85.45333333333333,21.363333333333333,2024-11-29,S60-24
20241202074937,2024-12-02 07:49:37,1,S60-17,839,1212,0,132,298,26,0,64,2.03,0.0,0.0,0.0,2573.03,6.0,1.54,-1.53,1.68,,,,,,230.0,280.0,700.0,1100.0,4.0,4.0,2.0,5.0,0.0,20241202_1,小型,845.0,4.0,750.0,806.0,S60,,,0.0,19.8,72.1,388,0.443,0.34,2051,0.409,1212,23.2,6.7,16.5,20.2,1.445,12,1.1,92.65909090909092,119.6,12.799970138136656,95.78,96.26129032258062,87.51,2.9396,,6.7,6.56,437.09333333333336,18.5,364.04,6.0,-0.5,1,16.41,,,,,,,,,2024-12-02,S60-17
20241202081529,2024-12-02 08:15:29,4,S60-17,729,1071,0,124,263,22,0,58,1.77,0.0,0.0,0.0,2268.77,5.0,1.64,-2.02,1.9,,,,,,230.0,280.0,700.0,1100.0,4.0,4.0,2.0,5.0,0.0,20241202_4,小型,845.0,4.0,816.0,832.0,S60,,,0.0,19.8,72.1,343,0.471,0.362,1800,0.405,1071,23.3,6.4,16.9,20.6,1.469,12,0.97,90.7070588235294,107.8,11.588805838447968,85.82000000000001,97.87241379310343,100.899,2.9396,,6.7,6.56,437.09333333333336,18.5,364.04,5.0,-1.0,1,0.18,,,,,,,,,2024-12-02,S60-17
20241202083952,2024-12-02 08:39:52,5,S60-17,853,1244,0,142,307,26,0,66,2.19,0.0,0.0,0.0,2640.19,5.0,0.0,-1.61,1.55,,,,,,230.0,280.0,700.0,1100.0,4.0,4.0,2.0,5.0,0.0,20241202_5,小型,929.0,3.0,841.0,858.0,S60,,,0.0,19.8,72.1,399,0.463,0.356,2097,0.407,1244,23.1,6.5,16.5,20.5,1.458,12,1.13,94.8752808988764,115.1,13.665656789298255,88.58000000000001,103.2,91.327,2.9396,,6.7,6.56,437.09333333333336,18.5,364.04,5.0,0.0,0,18.18,,,,,,,,,2024-12-02,S60-17
20241202090659,2024-12-02 09:06:59,9,S60-17,868,1268,0,144,310,30,0,67,2.21,0.0,0.0,0.0,2689.21,5.0,0.0,-1.7,1.68,,,,,,230.0,280.0,700.0,1100.0,4.0,2.0,2.0,5.0,0.0,20241202_9,小型,929.0,3.0,907.0,922.0,S60,,,0.0,19.8,72.1,407,0.465,0.354,2136,0.406,1268,23.8,7.4,16.5,20.5,1.461,12,1.15,97.2846153846154,123.5,16.270156885286976,87.41999999999999,107.35,93.348,2.9396,,6.7,6.56,437.09333333333336,18.5,364.04,5.0,0.0,0,20.18,,,,,,,,,2024-12-02,S60-17
20241202092707,2024-12-02 09:27:07,11,S60-17,858,1256,0,147,308,28,0,65,2.19,0.0,0.0,0.0,2664.19,4.5,0.0,-1.49,1.62,,,,,,230.0,280.0,700.0,1100.0,4.0,2.0,2.0,5.0,0.0,20241202_11,小型,1018.0,2.0,929.0,944.0,S60,,,0.0,19.8,72.1,401,0.477,0.367,2114,0.406,1256,23.2,7.0,16.2,20.6,1.464,12,1.14,90.6962962962963,117.5,13.560540471807055,84.08,97.01428571428572,85.1,2.9396,,6.7,6.56,437.09333333333336,18.5,364.04,4.5,-0.5,1,21.83,64.39047619047619,450.73333333333335,,,,,,,2024-12-02,S60-17
20241202095307,2024-12-02 09:53:07,14,S60-17,894,1287,0,134,316,30,0,69,2.23,0.0,0.0,0.0,2732.23,6.5,0.0,-1.87,1.5,,,,,,230.0,280.0,700.0,1100.0,4.0,2.0,2.0,5.0,0.0,20241202_14,小型,1018.0,2.0,954.0,1008.0,S60,,,0.0,19.8,72.1,415,0.424,0.323,2181,0.41,1287,23.9,7.2,16.6,20.1,1.44,12,1.17,90.17978723404256,116.9,14.407530387600236,83.24,97.87272727272727,83.652,2.9396,,6.7,6.56,437.09333333333336,18.5,364.04,6.5,2.0,1,21.48,64.39047619047619,450.73333333333335,,,,,,,2024-12-02,S60-17
20241202101748,2024-12-02 10:17:48,15,S60-17,887,1277,0,134,314,29,0,68,2.2,0.0,0.0,0.0,2711.2,6.5,0.75,-1.77,1.59,,,,,,230.0,280.0,700.0,1100.0,4.0,3.0,2.0,5.0,0.0,20241202_15,小型,1110.0,1.0,1019.0,1034.0,S60,,,0.0,19.8,72.1,411,0.427,0.326,2164,0.41,1277,23.6,7.1,16.5,20.1,1.44,12,1.16,88.23614457831326,112.5,13.147738623765536,88.94000000000001,96.03793103448275,82.791,2.9396,,6.7,6.56,437.09333333333336,18.5,364.04,6.5,0.0,0,21.48,58.86904761904762,412.08333333333337,,,,476.3,81.55666666666667,20.389166666666668,2024-12-02,S60-17
20241202104527,2024-12-02 10:45:27,18,S60-17,892,1277,0,128,314,29,0,69,2.23,0.0,0.0,0.0,2711.23,7.0,-0.78,-1.65,1.59,,,,,,230.0,280.0,700.0,1100.0,4.0,3.0,2.0,5.0,0.0,20241202_18,小型,1110.0,1.0,1046.0,1102.0,S60,,,0.0,19.8,72.1,412,0.408,0.311,2169,0.411,1277,23.8,7.0,16.7,19.9,1.432,12,1.16,87.85060240963855,116.6,12.75200313576075,89.4,92.95862068965518,80.137,2.9396,,6.7,6.56,437.09333333333336,18.5,364.04,7.0,0.5,1,17.17,58.86904761904762,412.08333333333337,,,,470.15625,78.91874999999999,21.045,2024-12-02,S60-17
20241202125947,2024-12-02 12:59:47,19,S60-24,848,1211,0,119,298,26,0,67,2.41,0.0,0.0,0.0,2571.41,7.5,0.85,-1.85,1.59,,,,,,230.0,280.0,700.0,1100.0,4.0,4.0,2.0,5.0,0.0,20241202_19,小型,1355.0,4.0,1300.0,1316.0,S60,,,0.0,20.3,81.6,391,0.399,0.304,2059,0.412,1211,23.8,6.6,17.1,19.9,1.428,12,1.1,85.77977528089887,113.4,11.509314056965378,85.18,86.37096774193549,78.519,2.9396,,6.7,6.56,437.09333333333336,18.5,364.04,7.5,0.5,1,12.12,59.89298245614035,1142.9577485380116,,,,410.625,91.59375,24.425,2024-12-02,S60-24
20241202132529,2024-12-02 13:25:29,20,S60-24,743,1068,0,108,263,23,0,60,2.12,0.0,0.0,0.0,2267.12,7.0,0.93,-2.11,1.62,,,,,,230.0,280.0,700.0,1100.0,4.0,9.0,2.0,5.0,0.0,20241202_20,小型,1355.0,4.0,1326.0,1347.0,S60,,,0.0,20.3,81.6,346,0.411,0.312,1811,0.41,1068,24.0,6.6,17.3,20.0,1.437,12,0.97,90.55,108.5,11.325634640054393,86.82000000000001,96.2483870967742,99.225,2.9396,,6.7,6.56,437.09333333333336,18.5,364.04,7.0,-0.5,1,-2.83,59.89298245614035,1142.9577485380116,,,,364.3333333333333,83.81904761904762,29.336666666666662,2024-12-02,S60-24
20241202135506,2024-12-02 13:55:06,21,S60-24,510,787,0,78,185,16,0,42,1.55,0.0,0.0,0.0,1619.55,7.0,0.0,-1.92,2.61,,,,,,230.0,280.0,700.0,1100.0,5.0,3.0,2.0,6.0,0.0,20241202_21,小型,1519.0,3.0,1356.0,1413.0,S60,,,0.0,20.3,81.6,243,0.422,0.321,1297,0.393,787,23.9,6.6,17.3,19.8,1.543,12,0.69,76.99146341463415,88.0,7.110113052161347,75.74000000000001,80.5103448275862,116.682,2.9396,,6.7,6.56,437.09333333333336,18.5,364.04,7.0,0.0,0,-32.83,56.555660377358485,1000.0925943396226,,,,505.05882352941177,87.37941176470588,24.7575,2024-12-02,S60-24
20241202135818,2024-12-02 13:58:18,22,S60-24,507,786,0,79,187,16,0,43,1.53,0.0,0.0,0.0,1619.53,7.0,1.28,-2.5,2.48,,,,,,230.0,280.0,700.0,1100.0,5.0,3.0,2.0,6.0,0.0,20241202_22,小型,1519.0,3.0,1356.0,1413.0,S60,,,0.0,20.3,81.6,246,0.422,0.321,1293,0.392,786,24.0,6.5,17.5,20.1,1.55,12,0.69,77.53132530120483,87.4,6.503602851558945,76.54,79.34482758620689,114.993,2.9396,,6.7,6.56,437.09333333333336,18.5,364.04,7.0,0.0,0,-31.83,56.555660377358485,1000.0925943396226,,,,505.05882352941177,87.37941176470588,24.7575,2024-12-02,S60-24
20241202142523,2024-12-02 14:25:23,23,S60-24,509,787,0,76,185,17,0,44,1.69,0.0,0.0,0.0,1619.69,7.5,0.0,-2.49,2.61,,,,,,230.0,280.0,700.0,1100.0,5.0,2.0,2.0,6.0,0.0,20241202_23,小型,1519.0,3.0,1426.0,1442.0,S60,,,0.0,20.3,81.6,246,0.411,0.309,1296,0.393,787,24.8,6.9,17.9,19.9,1.546,12,0.69,79.24222222222222,89.0,7.0666505939719375,79.16,82.38387096774197,119.397,2.9396,,6.7,6.56,437.09333333333336,18.5,364.04,7.5,0.5,1,-30.88,56.555660377358485,1000.0925943396226,,,,450.5,86.64375000000001,23.105000000000004,2024-12-02,S60-24
20241202142840,2024-12-02 14:28:40,24,S60-24,506,787,0,79,185,17,0,43,1.68,0.0,0.0,0.0,1618.68,7.0,1.28,-2.69,2.61,,,,,,230.0,280.0,700.0,1100.0,5.0,2.0,2.0,6.0,0.0,20241202_24,小型,1519.0,3.0,1426.0,1442.0,S60,,,0.0,20.3,81.6,245,0.427,0.322,1293,0.391,787,24.5,6.9,17.6,20.0,1.555,12,0.69,76.6453488372093,86.1,7.107932957254467,72.56,80.03333333333333,115.99,2.9396,,6.7,6.56,437.09333333333336,18.5,364.04,7.0,-0.5,1,-31.83,56.555660377358485,1000.0925943396226,,,,450.5,86.64375000000001,23.105000000000004,2024-12-02,S60-24
20241202145327,2024-12-02 14:53:27,25,S60-24,857,1309,0,136,314,30,0,68,2.79,0.0,0.0,0.0,2716.79,6.5,0.74,-1.49,1.55,,,,,,230.0,280.0,700.0,1100.0,4.0,2.0,2.0,5.0,0.0,20241202_25,小型,1519.0,3.0,1454.0,1508.0,S60,,,0.0,20.3,81.6,412,0.433,0.33,2166,0.396,1309,23.8,7.3,16.5,20.2,1.527,12,1.16,97.78969072164948,125.2,17.1944337944753,88.38,108.71470588235294,93.72,2.9396,,6.7,6.56,437.09333333333336,18.5,364.04,6.5,-0.5,1,23.48,56.555660377358485,1000.0925943396226,,,,423.7142857142857,81.94285714285715,19.12,2024-12-02,S60-24
20241202151824,2024-12-02 15:18:24,26,S60-24,875,1331,0,134,319,31,0,70,2.85,0.0,0.0,0.0,2762.85,7.0,0.75,-1.57,1.53,,,,,,230.0,280.0,700.0,1100.0,4.0,2.0,2.0,5.0,0.0,20241202_26,小型,1630.0,2.0,1519.0,1533.0,S60,,,0.0,20.3,81.6,420,0.42,0.319,2206,0.397,1331,24.0,7.4,16.7,20.1,1.521,12,1.18,93.78735632183908,118.4,15.766681037618543,90.4,104.01612903225806,88.149,2.9396,,6.7,6.56,437.09333333333336,18.5,364.04,7.0,0.5,1,23.17,56.25353535353536,928.1833333333334,,,,444.9285714285714,81.54285714285716,19.02666666666667,2024-12-02,S60-24
20241202154322,2024-12-02 15:43:22,29,S60-24,860,1305,0,132,316,29,0,68,2.79,0.0,0.0,0.0,2712.79,7.0,0.76,-1.6,1.24,,,,,,230.0,280.0,700.0,1100.0,4.0,1.0,2.0,5.0,0.0,20241202_29,小型,1630.0,2.0,1544.0,1557.0,S60,,,0.0,20.3,81.6,413,0.418,0.32,2165,0.397,1305,23.5,7.0,16.5,20.1,1.517,12,1.16,84.02441860465116,114.0,12.979088154147895,81.08,87.46666666666667,75.402,2.9396,,6.7,6.56,437.09333333333336,18.5,364.04,7.0,0.0,0,21.17,56.25353535353536,928.1833333333334,,,,433.46153846153845,90.16153846153844,19.535,2024-12-02,S60-24
20241202160815,2024-12-02 16:08:15,34,S60-24,856,1306,0,132,315,29,0,71,2.79,0.0,0.0,0.0,2711.79,7.0,0.76,-2.06,1.32,,,,,,230.0,280.0,700.0,1100.0,4.0,2.0,2.0,5.0,0.0,20241202_34,小型,1630.0,2.0,1608.0,1622.0,S60,,,0.0,20.3,81.6,415,0.419,0.318,2162,0.396,1306,24.1,7.0,17.1,20.2,1.526,12,1.16,91.70470588235295,118.2,15.951764836032504,88.06,101.4206896551724,87.432,2.9396,,6.7,6.56,437.09333333333336,18.5,364.04,7.0,0.0,0,21.17,56.25353535353536,928.1833333333334,,,,407.82142857142856,77.075,17.984166666666667,2024-12-02,S60-24
20241203074951,2024-12-03 07:49:51,1,S60-17,815,1244,0,123,299,26,0,65,2.34,0.0,0.0,0.0,2574.34,7.5,2.5,-2.04,1.8,,,,,,230.0,280.0,700.0,1100.0,4.0,3.0,2.0,5.0,0.0,20241203_1,小型,848.0,1.0,751.0,806.0,S60,,,0.0,20.7,72.7,390,0.411,0.315,2059,0.396,1244,23.3,6.7,16.7,19.9,1.526,12,1.1,91.4121951219512,113.5,11.881153247833849,90.22,94.88275862068966,86.257,2.9396,,6.7,6.56,437.09333333333336,18.5,364.04,7.5,0.5,1,16.12,,,,,,,,,2024-12-03,S60-17
20241203081753,2024-12-03 08:17:53,4,S60-17,725,1098,0,104,262,24,0,57,2.05,0.0,0.0,0.0,2272.05,8.0,1.96,-1.76,1.86,,,,,,230.0,280.0,700.0,1100.0,4.0,9.0,2.0,5.0,0.0,20241203_4,小型,848.0,1.0,818.0,837.0,S60,,,0.0,20.7,72.7,343,0.397,0.303,1823,0.398,1098,23.6,7.0,16.6,19.7,1.514,12,0.97,91.72,112.4,13.47144469692179,78.28,100.58709677419355,103.698,2.9396,,6.7,6.56,437.09333333333336,18.5,364.04,8.0,0.5,1,4.85,,,,,,,,,2024-12-03,S60-17
20241203083101,2024-12-03 08:31:01,5,S60-17,215,363,0,30,82,5,0,17,0.65,0.0,0.0,0.0,712.65,9.0,0.0,-6.52,9.01,,,,,,230.0,280.0,700.0,1100.0,4.0,2.0,2.0,5.0,0.0,20241203_5,小型,941.0,2.0,852.0,906.0,S60,,,0.0,20.7,72.7,104,0.366,0.288,578,0.372,363,21.2,4.8,16.3,18.8,1.688,12,0.3,63.21975308641976,66.9,2.365410190882852,65.8,63.74285714285713,212.476,2.9396,,6.7,6.56,437.09333333333336,18.5,364.04,9.0,1.0,1,-58.63,,,,,,,,,2024-12-03,S60-17
20241203084911,2024-12-03 08:49:11,8,S60-17,775,1187,0,119,285,25,0,62,2.25,0.0,0.0,0.0,2455.25,7.0,0.85,-2.02,1.71,,,,,,230.0,280.0,700.0,1100.0,4.0,2.0,2.0,5.0,0.0,20241203_8,小型,941.0,2.0,919.0,933.0,S60,,,0.0,20.7,72.7,372,0.418,0.32,1962,0.395,1187,23.4,6.7,16.7,20.0,1.532,12,1.05,90.7604938271605,116.1,13.680559145063,85.44000000000001,100.79999999999998,96.0,2.9396,,6.7,6.56,437.09333333333336,18.5,364.04,7.0,-2.0,1,8.17,,,,,,,,,2024-12-03,S60-17
20241203091714,2024-12-03 09:17:14,11,S60-17,777,1188,0,123,286,25,0,63,2.22,0.0,0.0,0.0,2464.22,6.5,0.82,-1.27,1.8,,,,,,230.0,280.0,700.0,1100.0,4.0,2.0,2.0,5.0,0.0,20241203_11,小型,1031.0,3.0,945.0,959.0,S60,,,0.0,20.7,72.7,374,0.43,0.329,1965,0.395,1188,23.5,6.7,16.8,20.2,1.529,12,1.05,89.57710843373494,115.2,15.013506572105394,81.3,94.8206896551724,90.305,2.9396,,6.7,6.56,437.09333333333336,18.5,364.04,6.5,-0.5,1,10.48,64.08095238095238,448.56666666666666,,,,,,,2024-12-03,S60-17
20241203094343,2024-12-03 09:43:43,14,S60-17,862,1308,0,128,316,28,0,68,2.46,0.0,0.0,0.0,2712.46,7.5,0.79,-1.82,1.47,,,,,,230.0,280.0,700.0,1100.0,4.0,2.0,2.0,5.0,0.0,20241203_14,小型,1031.0,3.0,1008.0,1023.0,S60,,,0.0,20.7,72.7,412,0.405,0.311,2170,0.397,1308,23.3,6.8,16.5,19.9,1.517,12,1.16,90.51714285714284,123.0,14.47488766067342,80.14,95.90555555555557,82.677,2.9396,,6.7,6.56,437.09333333333336,18.5,364.04,7.5,1.0,1,21.12,64.08095238095238,448.56666666666666,,,,380.8,73.53666666666666,18.384166666666665,2024-12-03,S60-17
20241203100804,2024-12-03 10:08:04,15,S60-17,852,1310,0,136,316,27,0,68,2.46,0.0,0.0,0.0,2711.46,6.5,0.74,-2.07,1.63,,,,,,230.0,280.0,700.0,1100.0,4.0,2.0,2.0,5.0,0.0,20241203_15,小型,1125.0,4.0,1042.0,1056.0,S60,,,0.0,20.7,72.7,411,0.43,0.331,2162,0.394,1310,23.1,6.6,16.5,20.2,1.538,12,1.16,88.87674418604651,120.7,14.46200052437827,82.88,96.54666666666664,83.23,2.9396,,6.7,6.56,437.09333333333336,18.5,364.04,6.5,-1.0,1,23.48,69.2,484.4,,,,404.9642857142857,72.80000000000001,16.986666666666668,2024-12-03,S60-17
20241203104114,2024-12-03 10:41:14,18,S60-17,843,1296,0,138,313,27,0,70,2.44,0.0,0.0,0.0,2689.44,6.0,0.73,-1.86,1.41,,,,,,230.0,280.0,700.0,1100.0,4.0,1.0,2.0,5.0,0.0,20241203_18,小型,1125.0,4.0,1105.0,1119.0,S60,,,0.0,20.7,72.7,410,0.441,0.337,2139,0.394,1296,23.7,6.6,17.1,20.4,1.537,12,1.15,87.51604938271605,114.6,13.36787615097046,81.96000000000001,95.5,83.043,2.9396,,6.7,6.56,437.09333333333336,18.5,364.04,6.0,-0.5,1,22.41,69.2,484.4,,,,400.0357142857143,77.21428571428571,18.016666666666666,2024-12-03,S60-17
20241203110457,2024-12-03 11:04:57,19,S60-17,846,1308,0,143,316,29,0,68,2.43,0.0,0.0,0.0,2712.43,5.5,0.0,-1.86,1.47,,,,,,,,,,,,,,0.0,20241203_19,,,,,,S60,,,0.0,20.7,72.7,413,0.453,0.346,2154,0.393,1308,23.5,7.0,16.5,20.5,1.546,12,1.16,85.38518518518518,113.7,12.37644228892692,80.02,90.6107142857143,78.113,2.9396,,6.7,6.56,437.09333333333336,18.5,364.04,5.5,-0.5,1,25.82,,,,,,,,,2024-12-03,S60-17
20241203130026,2024-12-03 13:00:26,20,S60-24,822,1241,0,117,297,28,0,69,2.66,0.0,0.0,0.0,2576.66,8.0,0.86,-1.67,1.55,,,,,,230.0,280.0,700.0,1100.0,4.0,4.0,2.0,5.0,0.0,20241203_20,小型,1350.0,1.0,1301.0,1317.0,S60,,,0.0,21.3,78.9,394,0.394,0.297,2063,0.398,1241,24.6,7.1,17.5,19.9,1.51,12,1.1,88.0,113.8,17.36448722728853,85.8,99.87647058823528,90.797,2.9396,,6.7,6.56,437.09333333333336,18.5,364.04,8.0,2.5,1,17.85,56.14608695652174,1076.1333333333334,,,,351.0,84.353125,22.49416666666667,2024-12-03,S60-24
20241203132627,2024-12-03 13:26:27,21,S60-24,738,1128,0,114,272,24,0,61,2.4,0.0,0.0,0.0,2339.4,7.0,0.88,-1.99,1.53,,,,,,230.0,280.0,700.0,1100.0,4.0,2.0,2.0,5.0,0.0,20241203_21,小型,1350.0,1.0,1327.0,1342.0,S60,,,0.0,21.3,78.9,357,0.419,0.319,1866,0.395,1128,23.8,6.7,17.1,20.2,1.528,12,1.0,86.58372093023256,112.1,12.59680524711516,78.44000000000001,91.60333333333334,91.603,2.9396,,6.7,6.56,437.09333333333336,18.5,364.04,7.0,-1.0,1,3.17,56.14608695652174,1076.1333333333334,,,,395.1,88.26666666666667,22.066666666666663,2024-12-03,S60-24
20241203135046,2024-12-03 13:50:46,22,S60-24,523,808,0,81,190,19,0,43,1.71,0.0,0.0,0.0,1665.71,7.0,1.25,-2.24,2.41,5.5,22.5,582.0,526.0,593.0,230.0,280.0,700.0,1100.0,5.0,2.0,2.0,6.0,0.0,20241203_22,小型,1517.0,2.0,1352.0,1408.0,S60,567.0,582.0,567.0,26.0,50.0,252,0.426,0.321,1331,0.393,808,24.6,7.5,17.1,20.0,1.545,12,0.71,77.4109756097561,89.7,7.218607495226266,73.08,78.69310344827588,110.835,2.9396,,6.7,6.56,437.09333333333336,18.5,364.04,7.0,0.0,0,-29.83,60.03301886792452,1063.5849842767293,,,,399.71875,84.146875,22.439166666666665,2024-12-03,S60-24
20241203135512,2024-12-03 13:55:12,23,S60-24,509,796,0,80,188,18,0,43,1.7,0.0,0.0,0.0,1635.7,7.0,1.27,-3.42,2.31,,,,,,230.0,280.0,700.0,1100.0,5.0,2.0,2.0,6.0,0.0,20241203_23,小型,1517.0,2.0,1352.0,1408.0,S60,,,0.0,21.3,78.9,249,0.426,0.321,1305,0.39,796,24.5,7.2,17.3,20.1,1.564,12,0.7,76.11927710843374,85.8,6.873547300301059,74.86,78.18620689655171,111.695,2.9396,,6.7,6.56,437.09333333333336,18.5,364.04,7.0,0.0,0,-30.83,60.03301886792452,1063.5849842767293,,,,399.71875,84.146875,22.439166666666665,2024-12-03,S60-24
20241203142612,2024-12-03 14:26:12,26,S60-24,520,807,0,80,193,16,0,45,1.72,0.0,0.0,0.0,1662.72,7.0,0.0,-2.8,2.28,,,,,,230.0,280.0,700.0,1100.0,5.0,2.0,2.0,6.0,0.0,20241203_26,小型,1517.0,2.0,1427.0,1444.0,S60,,,0.0,21.3,78.9,254,0.415,0.315,1327,0.392,807,24.0,6.3,17.7,20.1,1.552,12,0.71,73.0890243902439,83.6,7.52478840311143,70.16,74.89310344827587,105.483,2.9396,,6.7,6.56,437.09333333333336,18.5,364.04,7.0,0.0,0,-30.83,60.03301886792452,1063.5849842767293,,,,446.4411764705882,80.30882352941177,22.754166666666663,2024-12-03,S60-24
20241203142929,2024-12-03 14:29:29,27,S60-24,520,807,0,81,193,18,0,43,1.71,0.0,0.0,0.0,1663.71,7.0,1.25,-2.8,2.28,,,,,,230.0,280.0,700.0,1100.0,5.0,2.0,2.0,6.0,0.0,20241203_27,小型,1517.0,2.0,1427.0,1444.0,S60,,,0.0,21.3,78.9,254,0.42,0.319,1327,0.392,807,24.0,7.1,16.9,20.2,1.552,12,0.71,73.46867469879517,85.0,6.615223911569678,69.92,74.03448275862068,104.274,2.9396,,6.7,6.56,437.09333333333336,18.5,364.04,7.0,0.0,0,-29.83,60.03301886792452,1063.5849842767293,,,,446.4411764705882,80.30882352941177,22.754166666666663,2024-12-03,S60-24
20241203145410,2024-12-03 14:54:10,31,S60-24,858,1295,0,134,313,29,0,69,2.76,0.0,0.0,0.0,2700.76,6.5,0.75,-0.58,1.33,,,,,,230.0,280.0,700.0,1100.0,4.0,2.0,2.0,5.0,0.0,20241203_31,小型,1517.0,2.0,1454.0,1509.0,S60,,,0.0,21.3,78.9,411,0.428,0.326,2153,0.399,1295,23.8,7.1,16.8,20.2,1.509,12,1.15,81.89146341463415,107.4,12.57625716180617,79.9,84.43103448275862,73.418,2.9396,,6.7,6.56,437.09333333333336,18.5,364.04,6.5,-0.5,1,21.48,60.03301886792452,1063.5849842767293,,,,359.8333333333333,68.92333333333333,17.230833333333333,2024-12-03,S60-24
20241203152332,2024-12-03 15:23:32,35,S60-24,837,1285,0,134,309,29,0,67,2.76,0.0,0.0,0.0,2663.76,6.5,0.75,-2.11,1.42,,,,,,230.0,280.0,700.0,1100.0,4.0,1.0,2.0,5.0,0.0,20241203_35,小型,1640.0,4.0,1524.0,1539.0,S60,,,0.0,21.3,78.9,405,0.434,0.331,2122,0.394,1285,23.7,7.2,16.5,20.3,1.535,12,1.14,73.38163265306123,99.1,9.07336702504526,71.9,69.77058823529413,61.202,2.9396,,6.7,6.56,437.09333333333336,18.5,364.04,6.5,0.0,0,21.48,61.6622448979592,1007.1500000000002,,,,399.56666666666666,74.33,18.5825,2024-12-03,S60-24
20241203155605,2024-12-03 15:56:05,40,S60-24,845,1273,0,116,305,29,0,67,2.72,0.0,0.0,0.0,2637.72,8.5,0.87,-2.2,1.43,,,,,,230.0,280.0,700.0,1100.0,4.0,1.0,2.0,5.0,0.0,20241203_40,小型,1640.0,4.0,1557.0,1611.0,S60,,,0.0,21.3,78.9,401,0.38,0.289,2118,0.399,1273,23.9,7.2,16.7,19.6,1.507,12,1.13,85.5358024691358,115.0,15.393603839610076,79.22,94.63214285714284,83.745,2.9396,,6.7,6.56,437.09333333333336,18.5,364.04,8.5,2.0,1,26.56,61.6622448979592,1007.1500000000002,,,,403.1428571428572,77.74285714285715,18.14,2024-12-03,S60-24
20241203161840,2024-12-03 16:18:40,43,S60-24,849,1274,0,117,307,28,0,67,2.71,0.0,0.0,0.0,2644.71,8.5,1.74,-1.74,1.51,,,,,,230.0,280.0,700.0,1100.0,4.0,2.0,2.0,5.0,0.0,20241203_43,小型,1640.0,4.0,1619.0,1633.0,S60,,,0.0,21.3,78.9,402,0.381,0.291,2123,0.4,1274,23.6,7.0,16.7,19.6,1.501,12,1.13,90.31770833333331,118.8,14.79372751928771,82.8,96.00882352941176,84.964,2.9396,,6.7,6.56,437.09333333333336,18.5,364.04,8.5,0.0,0,27.56,61.6622448979592,1007.1500000000002,,,,291.2857142857143,64.8892857142857,15.140833333333331,2024-12-03,S60-24
20241204074945,2024-12-04 07:49:45,1,S60-17,831,1244,0,105,298,26,0,64,2.33,0.0,0.0,0.0,2570.33,9.5,0.96,-2.0,1.8,,,,,,240.0,280.0,700.0,1000.0,4.0,2.0,2.0,5.0,0.0,20241204_1,小型,840.0,3.0,750.0,805.0,S60,,,0.0,21.2,75.6,388,0.352,0.271,2075,0.4,1244,23.2,6.7,16.5,19.2,1.497,12,1.1,97.38275862068969,123.8,15.33835405229942,92.12,107.14193548387097,97.402,2.9396,,6.7,6.56,437.09333333333336,18.5,364.04,9.5,1.0,1,16.22,,,,,,,,,2024-12-04,S60-17
20241204081329,2024-12-04 08:13:29,4,S60-17,742,1131,0,107,269,27,0,59,2.09,0.0,0.0,0.0,2337.09,8.0,0.94,-2.37,1.8,,,,,,240.0,280.0,700.0,1000.0,4.0,3.0,2.0,5.0,0.0,20241204_4,小型,840.0,3.0,814.0,830.0,S60,,,0.0,21.2,75.6,355,0.398,0.301,1873,0.396,1131,24.2,7.6,16.6,19.8,1.524,12,1.0,91.9741935483871,116.6,14.691120156285224,80.79999999999998,99.34375,99.344,2.9396,,6.7,6.56,437.09333333333336,18.5,364.04,8.0,-1.5,1,7.85,,,,,,,,,2024-12-04,S60-17
20241204083802,2024-12-04 08:38:02,5,S60-17,825,1287,0,130,309,28,0,65,2.41,0.0,0.0,0.0,2646.41,7.0,0.78,-3.96,1.58,,,,,,240.0,280.0,700.0,1000.0,4.0,3.0,2.0,5.0,0.0,20241204_5,小型,927.0,4.0,840.0,856.0,S60,,,0.0,21.2,75.6,402,0.421,0.323,2112,0.391,1287,23.1,7.0,16.2,20.1,1.56,12,1.14,93.65684210526317,125.3,14.371921840732432,88.38,98.5939393939394,86.486,2.9396,,6.7,6.56,437.09333333333336,18.5,364.04,7.0,-1.0,1,19.17,,,,,,,,,2024-12-04,S60-17
20241204090412,2024-12-04 09:04:12,8,S60-17,864,1321,0,133,322,27,0,69,2.24,0.0,0.0,0.0,2738.24,7.0,0.76,-2.04,1.62,,,,,,240.0,280.0,700.0,1000.0,4.0,2.0,2.0,5.0,0.0,20241204_8,小型,927.0,4.0,905.0,920.0,S60,,,0.0,21.2,75.6,418,0.413,0.318,2185,0.395,1321,23.0,6.5,16.5,20.1,1.529,12,1.17,92.74588235294118,119.6,15.76440930361939,86.26000000000002,103.40689655172412,88.382,2.9396,,6.7,6.56,437.09333333333336,18.5,364.04,7.0,0.0,0,22.17,,,,,,,,,2024-12-04,S60-17
20241204092653,2024-12-04 09:26:53,11,S60-17,854,1310,0,135,313,29,0,68,2.21,0.0,0.0,0.0,2711.21,6.5,0.0,-1.84,1.63,,,,,,240.0,280.0,700.0,1000.0,4.0,1.0,2.0,5.0,0.0,20241204_11,小型,1035.0,2.0,927.0,941.0,S60,,,0.0,21.2,75.6,410,0.431,0.329,2164,0.395,1310,23.7,7.1,16.6,20.1,1.534,12,1.16,82.61851851851851,105.2,11.283081523653465,81.78,86.66428571428573,74.711,2.9396,,6.7,6.56,437.09333333333336,18.5,364.04,6.5,-0.5,1,22.48,65.92619047619048,461.4833333333334,,,,,,,2024-12-04,S60-17
20241204101103,2024-12-04 10:11:03,14,S60-17,894,1343,0,119,321,32,0,70,2.27,0.0,0.0,0.0,2781.27,9.0,0.85,-2.08,1.59,,,,,,240.0,280.0,700.0,1000.0,4.0,4.0,2.0,5.0,0.0,20241204_14,小型,1035.0,2.0,1011.0,1028.0,S60,,,0.0,21.2,75.6,423,0.371,0.281,2237,0.4,1343,24.1,7.6,16.5,19.5,1.502,12,1.19,93.30843373493975,131.2,17.60621607656698,88.46000000000001,101.57241379310344,85.355,2.9396,,6.7,6.56,437.09333333333336,18.5,364.04,9.0,2.5,1,30.37,65.92619047619048,461.4833333333334,,,,349.8235294117647,77.45,21.944166666666668,2024-12-04,S60-17
20241204103628,2024-12-04 10:36:28,15,S60-17,871,1321,0,125,316,30,0,68,2.23,0.0,0.0,0.0,2733.23,8.0,0.81,-2.13,1.62,,,,,,240.0,280.0,700.0,1000.0,4.0,3.0,2.0,5.0,0.0,20241204_15,小型,1125.0,1.0,1037.0,1053.0,S60,,,0.0,21.2,75.6,414,0.396,0.302,2192,0.397,1321,23.7,7.2,16.4,19.7,1.517,12,1.17,91.55180722891564,125.8,14.17443279029869,87.28,93.24137931034484,79.693,2.9396,,6.7,6.56,437.09333333333336,18.5,364.04,8.0,-1.0,1,25.85,62.847619047619055,439.9333333333334,,,,397.0625,83.05,22.146666666666665,2024-12-04,S60-17
20241204110139,2024-12-04 11:01:39,18,S60-24,876,1320,0,125,317,30,0,69,2.57,0.0,0.0,0.0,2739.57,8.0,0.81,-1.57,1.54,,,,,,240.0,280.0,700.0,1000.0,4.0,2.0,2.0,5.0,0.0,20241204_18,小型,1125.0,1.0,1103.0,1117.0,S60,,,0.0,21.2,75.6,416,0.394,0.3,2196,0.399,1320,23.8,7.2,16.6,19.8,1.507,12,1.17,91.97241379310344,128.1,16.009484901685035,90.16,98.38709677419357,84.092,2.9396,,6.7,6.56,437.09333333333336,18.5,364.04,8.0,0.0,0,25.85,62.847619047619055,439.9333333333334,,,,415.7142857142857,74.08214285714287,17.285833333333336,2024-12-04,S60-24
20241204125939,2024-12-04 12:59:39,20,S60-24,849,1226,0,109,297,32,0,64,2.46,0.0,0.0,0.0,2579.46,9.0,0.93,0.59,0.33,,,,,,230.0,280.0,700.0,1000.0,4.0,5.0,2.0,5.0,0.0,20241204_20,小型,1354.0,3.0,1300.0,1317.0,S60,,,0.0,20.8,74.4,393,0.367,0.277,2075,0.409,1226,24.4,8.1,16.3,19.5,1.444,12,1.1,91.60357142857144,115.5,15.157965424697556,83.20000000000002,104.97333333333334,95.43,2.9396,,6.7,6.56,437.09333333333336,18.5,364.04,9.0,1.0,1,20.37,55.27807017543859,1055.8111403508772,,,,335.2352941176471,74.45,21.094166666666663,2024-12-04,S60-24
20241204132745,2024-12-04 13:27:45,23,S60-24,794,1085,0,108,271,29,0,61,1.88,0.0,0.0,0.0,2349.88,7.5,0.93,0.63,0.37,,,,,,230.0,280.0,700.0,1000.0,4.0,5.0,2.0,5.0,0.0,20241204_23,小型,1354.0,3.0,1329.0,1346.0,S60,,,0.0,20.8,74.4,361,0.399,0.299,1879,0.423,1085,24.9,8.0,16.9,20.0,1.366,12,1.0,84.77282608695653,103.6,11.504140117336863,79.6,86.96666666666665,86.967,2.9396,,6.7,6.56,437.09333333333336,18.5,364.04,7.5,-1.5,1,1.12,55.27807017543859,1055.8111403508772,,,,358.94117647058823,80.49117647058824,22.805833333333336,2024-12-04,S60-24
20241204135417,2024-12-04 13:54:17,24,S60-24,552,750,0,75,186,20,0,42,1.29,0.0,0.0,0.0,1626.29,7.0,-1.32,0.55,0.54,,,,,,230.0,280.0,700.0,1000.0,5.0,2.0,2.0,6.0,0.0,20241204_24,小型,1530.0,4.0,1355.0,1411.0,S60,,,0.0,20.8,74.4,248,0.403,0.302,1302,0.424,750,25.0,8.1,16.9,19.9,1.359,12,0.69,73.35060240963855,84.4,6.64965572972388,68.4,74.02758620689654,107.286,2.9396,,6.7,6.56,437.09333333333336,18.5,364.04,7.0,-0.5,1,-35.83,60.41809523809524,1057.3166666666666,,,,388.8125,71.1,18.96,2024-12-04,S60-24
20241204135740,2024-12-04 13:57:40,25,S60-24,545,751,0,78,185,21,0,41,1.3,0.0,0.0,0.0,1622.3,6.5,-1.27,-0.18,0.67,,,,,,230.0,280.0,700.0,1000.0,5.0,2.0,2.0,6.0,0.0,20241204_25,小型,1530.0,4.0,1355.0,1411.0,S60,,,0.0,20.8,74.4,247,0.422,0.316,1296,0.421,751,25.1,8.5,16.6,20.0,1.378,12,0.69,69.79753086419753,80.7,5.942086246857814,67.22,69.04642857142858,100.067,2.9396,,6.7,6.56,437.09333333333336,18.5,364.04,6.5,-0.5,1,-34.52,60.41809523809524,1057.3166666666666,,,,388.8125,71.1,18.96,2024-12-04,S60-24
20241204142044,2024-12-04 14:20:44,30,S60-24,549,750,0,79,185,22,0,43,1.3,0.0,0.0,0.0,1629.3,6.5,0.0,0.55,0.54,6.0,26.0,543.0,552.0,533.0,230.0,280.0,700.0,1000.0,5.0,2.0,2.0,6.0,0.0,20241204_30,小型,1530.0,4.0,1422.0,1439.0,S60,542.7,543.0,542.6666666666666,27.0,46.0,250,0.427,0.316,1299,0.423,750,26.0,8.8,17.2,20.2,1.366,12,0.69,69.87926829268292,80.6,6.054402506317765,67.08,70.78275862068965,102.584,2.9396,,6.7,6.56,437.09333333333336,18.5,364.04,6.5,0.0,0,-33.52,60.41809523809524,1057.3166666666666,,,,412.02941176470586,87.3,24.735,2024-12-04,S60-24
20241204142528,2024-12-04 14:25:28,31,S60-24,540,740,0,76,184,21,0,42,1.27,0.0,0.0,0.0,1604.27,6.5,-1.3,0.19,0.68,,,,,,230.0,280.0,700.0,1000.0,5.0,2.0,2.0,6.0,0.0,20241204_31,小型,1530.0,4.0,1422.0,1439.0,S60,,,0.0,20.8,74.4,247,0.413,0.308,1280,0.422,740,25.5,8.5,17.0,20.1,1.37,12,0.68,72.41785714285714,80.7,5.532483312097693,68.92,73.16666666666667,107.598,2.9396,,6.7,6.56,437.09333333333336,18.5,364.04,6.5,0.0,0,-36.52,60.41809523809524,1057.3166666666666,,,,412.02941176470586,87.3,24.735,2024-12-04,S60-24
20241204144853,2024-12-04 14:48:53,34,S60-24,925,1257,0,127,316,33,0,70,2.14,0.0,0.0,0.0,2730.14,7.0,-0.78,0.22,0.24,,,,,,230.0,280.0,700.0,1000.0,4.0,20.0,2.0,5.0,0.0,20241204_34,小型,1530.0,4.0,1450.0,1524.0,S60,,,0.0,20.8,74.4,419,0.402,0.303,2182,0.424,1257,24.6,7.9,16.7,20.0,1.359,12,1.16,88.68333333333332,119.8,15.670960657742327,80.86,101.07666666666664,87.135,2.9396,,6.7,6.56,437.09333333333336,18.5,364.04,7.0,0.5,1,16.17,60.41809523809524,1057.3166666666666,,,,354.8235294117647,73.06176470588234,41.40166666666666,2024-12-04,S60-24
20241205074913,2024-12-05 07:49:13,1,S60-17,889,1196,0,110,329,31,0,32,1.88,0.0,0.0,0.0,2588.88,8.5,1.85,0.11,0.59,,,,,,230.0,280.0,700.0,1000.0,4.0,3.0,2.0,5.0,0.0,20241205_1,小型,843.0,1.0,750.0,806.0,S60,,,0.0,19.8,73.1,392,0.334,0.281,2085,0.426,1196,16.1,7.9,8.2,19.4,1.345,12,1.1,98.99607843137254,126.3,16.601700371032322,86.54,109.46666666666664,99.515,2.9396,,6.7,6.56,437.09333333333336,18.5,364.04,8.5,1.5,1,20.56,,,,,,,,,2024-12-05,S60-17
20241205081604,2024-12-05 08:16:04,4,S60-17,777,1088,0,132,300,28,0,29,1.72,0.0,0.0,0.0,2355.72,4.0,0.0,0.39,0.65,,,,,,230.0,280.0,700.0,1000.0,4.0,4.0,2.0,5.0,0.0,20241205_4,小型,843.0,1.0,817.0,834.0,S60,,,0.0,19.8,73.1,357,0.44,0.37,1865,0.417,1088,16.0,7.8,8.1,20.8,1.4,12,1.0,85.68214285714285,108.2,11.310542497981228,79.72,91.26,91.26,2.9396,,6.7,6.56,437.09333333333336,18.5,364.04,4.0,-4.5,1,-2.74,,,,,,,,,2024-12-05,S60-17
20241205084034,2024-12-05 08:40:34,5,S60-17,870,1227,0,153,341,29,0,34,1.91,0.0,0.0,0.0,2655.91,3.5,-0.65,0.0,0.41,,,,,,230.0,280.0,700.0,1000.0,4.0,2.0,2.0,5.0,0.0,20241205_5,小型,934.0,2.0,842.0,857.0,S60,,,0.0,19.8,73.1,404,0.449,0.379,2097,0.415,1227,15.6,7.2,8.4,21.0,1.41,12,1.13,86.39397590361446,107.9,11.700966383708328,83.55999999999999,90.36896551724138,79.973,2.9396,,6.7,6.56,437.09333333333336,18.5,364.04,3.5,-0.5,1,17.49,,,,,,,,,2024-12-05,S60-17
20241205091158,2024-12-05 09:11:58,10,S60-17,863,1206,0,147,334,29,0,30,1.87,0.0,0.0,0.0,2610.87,4.0,0.0,0.47,0.5,,,,,,230.0,280.0,700.0,1000.0,4.0,1.0,2.0,5.0,0.0,20241205_10,小型,934.0,2.0,913.0,926.0,S60,,,0.0,19.8,73.1,393,0.44,0.374,2069,0.417,1206,15.0,7.4,7.6,20.7,1.397,12,1.11,81.3432098765432,104.3,10.698897350264998,81.67999999999999,85.90714285714286,77.394,2.9396,,6.7,6.56,437.09333333333336,18.5,364.04,4.0,0.5,1,12.26,,,,,,,,,2024-12-05,S60-17
