Repository: Vincent626/concrete-strength-analysis

# 🎯 S60 & M60 混凝土強度預測模型訓練成果報告

> **更新日期**: 2026-02-04  
> **專案目標**: 建立 S60/M60 混凝土 28 天抗壓強度預測模型

---

## 📋 摘要

本專案針對 S60（小型）與 M60（中型）離心混凝土管配比，建立機器學習預測模型。透過配料特徵分析，預測 28 天抗壓強度，並識別影響強度的關鍵因素。

### 主要成果

| 模型 | 樣本數 | R² | MAE (kgf/cm²) | 狀態 |
|:---|---:|---:|---:|:---|
| **S60** | 46 | **0.360** | 28 | ✅ 可用 |
| **M60** | 52 | **0.206** | 25 | ✅ 可用 |

---

## 📈 模型效能比較
> **說明**：S60 模型 R²=0.360，M60 模型 R²=0.206，兩者皆具有預測能力。S60 表現較佳，預測誤差約 28 kgf/cm²。

---

## 📊 強度分布比較
> **說明**：S60 與 M60 的強度分布相似，平均約 605 kgf/cm²，皆高於設計強度 510 kgf/cm²（紅色虛線）。

---

File: S60_M60_dataset_v9_shared.csv (part 93 of 138)
match_key,日期及時間,序,配比 ,耗用骨材1,耗用骨材2,耗用骨材3,耗用水,耗用泥料1,耗用泥料2,耗用泥料3,耗用泥料4,耗用藥劑1,耗用藥劑2,耗用藥劑3,耗用藥劑4,耗用小計,表面水骨材1,誤差%水,誤差%骨材1,誤差%骨材2,坍度(cm),混凝土溫度(℃),試體1強度(X1),試體2強度(X2),試體3強度(X3),加料轉速,慢速轉速,中速轉速,高速轉速,加料時間,慢速時間,中速時間,高速時間,總降水量,cp_key,類型,入池,蒸養池,離心開始,離心結束,母體,平均強度,強度_原始,強度_修正,環境溫度,環境濕度,膠結料總量,水灰比,水膠比,骨材總量,砂石比,粗骨材總量,水泥取代率,矽灰取代率,爐石取代率,漿體比例,粗細骨材比,月份,拌合米數,平均電流,最大電流,電流標準差,最終電流,穩定階段平均電流,單位體積穩定電流,砂_FM,砂_Mud,六分_FM,三分_FM,水泥砂漿_28天平均強度,水泥_流動性,水泥砂漿_7天平均強度,設定扣水率(%),扣水率_變動幅度,扣水率_是否變更,水量微調偏離度,蒸養實際平均溫度,蒸養實際總積溫,蒸養實際階段1溫度,蒸養實際階段2溫度,蒸養實際階段3溫度,實際離心平均轉速,實際離心平均電流,實際離心總能量,日期,配比
20241205093126,2024-12-05 09:31:26,11,S60-17,865,1207,0,143,335,28,0,32,1.89,0.0,0.0,0.0,2611.89,4.5,0.0,0.23,0.58,,,,,,230.0,280.0,700.0,1000.0,4.0,1.0,2.0,5.0,0.0,20241205_11,小型,1019.0,4.0,934.0,947.0,S60,,,0.0,19.8,73.1,395,0.427,0.362,2072,0.417,1207,15.2,7.1,8.1,20.6,1.395,12,1.11,80.12906976744185,101.9,10.066937206323615,79.4,81.46333333333332,73.39,2.9396,,6.7,6.56,437.09333333333336,18.5,364.04,4.5,0.5,1,17.83,67.53809523809524,472.76666666666665,,,,,,,2024-12-05,S60-17
20241205095605,2024-12-05 09:56:05,14,S60-17,938,1282,0,134,356,33,0,31,1.99,0.0,0.0,0.0,2775.99,6.5,0.0,0.32,0.47,,,,,,230.0,280.0,700.0,1000.0,4.0,1.0,2.0,5.0,0.0,20241205_14,小型,1019.0,4.0,957.0,1011.0,S60,,,0.0,19.8,73.1,420,0.376,0.319,2220,0.423,1282,15.2,7.9,7.4,20.0,1.367,12,1.18,91.25204081632654,120.2,13.751780809295406,84.44,97.02647058823528,82.226,2.9396,,6.7,6.56,437.09333333333336,18.5,364.04,6.5,2.0,1,21.48,67.53809523809524,472.76666666666665,,,,,,,2024-12-05,S60-17
20241205101843,2024-12-05 10:18:43,15,S60-17,910,1262,0,145,352,30,0,32,1.94,0.0,0.0,0.0,2732.94,5.0,0.0,0.44,0.64,,,,,,230.0,280.0,700.0,1000.0,4.0,3.0,2.0,5.0,0.0,20241205_15,小型,1107.0,3.0,1019.0,1035.0,S60,,,0.0,19.8,73.1,414,0.412,0.35,2172,0.419,1262,15.0,7.2,7.7,20.5,1.387,12,1.16,88.3625,116.2,13.714850217092154,85.1,93.77419354838712,80.84,2.9396,,6.7,6.56,437.09333333333336,18.5,364.04,5.0,-1.5,1,21.18,62.019047619047626,434.1333333333334,,,,384.375,73.671875,19.64583333333333,2024-12-05,S60-17
20241205104433,2024-12-05 10:44:33,18,S60-17,905,1261,0,147,351,30,0,33,1.94,0.0,0.0,0.0,2728.94,4.7,0.0,0.11,0.56,,,,,,230.0,280.0,700.0,1000.0,4.0,3.0,2.0,5.0,0.0,20241205_18,小型,1107.0,3.0,1045.0,1101.0,S60,,,0.0,19.8,73.1,414,0.419,0.355,2166,0.418,1261,15.2,7.2,8.0,20.6,1.393,12,1.16,86.43253012048193,115.7,12.85744928172868,83.16,92.6655172413793,79.884,2.9396,,6.7,6.56,437.09333333333336,18.5,364.04,4.7,-0.3,1,18.75,62.019047619047626,434.1333333333334,,,,400.75,74.428125,19.8475,2024-12-05,S60-17
20241205125954,2024-12-05 12:59:54,20,S60-24,875,1194,0,125,297,31,0,67,2.05,0.0,0.0,0.0,2591.05,6.5,0.0,0.46,0.42,,,,,,230.0,280.0,700.0,1000.0,4.0,3.0,2.0,5.0,0.0,20241205_20,小型,1352.0,1.0,1300.0,1316.0,S60,,,0.0,20.1,74.9,395,0.421,0.316,2069,0.423,1194,24.8,7.8,17.0,20.1,1.365,12,1.1,87.61235955056179,113.4,12.211468363839808,83.62,92.35806451612902,83.962,2.9396,,6.7,6.56,437.09333333333336,18.5,364.04,6.5,1.8,1,12.48,55.320869565217386,1058.4726376811593,,,,335.875,84.36250000000001,22.49666666666667,2024-12-05,S60-24
20241205132533,2024-12-05 13:25:33,23,S60-24,787,1087,0,121,271,29,0,58,1.87,0.0,0.0,0.0,2354.87,5.5,0.0,0.25,0.55,,,,,,230.0,280.0,700.0,1000.0,4.0,3.0,2.0,5.0,0.0,20241205_23,小型,1352.0,1.0,1326.0,1341.0,S60,,,0.0,20.1,74.9,358,0.446,0.338,1874,0.42,1087,24.3,8.1,16.2,20.4,1.381,12,1.0,85.8953488372093,104.4,11.340490401774131,81.01999999999998,91.36000000000004,91.36,2.9396,,6.7,6.56,437.09333333333336,18.5,364.04,5.5,-1.0,1,3.82,55.320869565217386,1058.4726376811593,,,,347.1,89.11999999999998,22.279999999999998,2024-12-05,S60-24
20241205134957,2024-12-05 13:49:57,24,S60-24,539,751,0,86,186,20,0,41,1.27,0.0,0.0,0.0,1624.27,5.0,0.0,0.0,0.67,4.4,25.8,578.0,566.0,554.0,230.0,280.0,700.0,1000.0,5.0,2.0,2.0,6.0,0.0,20241205_24,小型,1504.0,2.0,1352.0,1408.0,S60,566.0,578.0,566.0,25.0,46.0,247,0.462,0.348,1290,0.418,751,24.7,8.1,16.6,20.5,1.393,12,0.69,72.725,84.9,6.52505929547953,71.44000000000001,74.72666666666666,108.3,2.9396,,6.7,6.56,437.09333333333336,18.5,364.04,5.0,-0.5,1,-37.82,60.382242990654206,1082.854890965732,,,,413.4375,91.26875,24.33833333333333,2024-12-05,S60-24
20241205135453,2024-12-05 13:54:53,25,S60-24,541,751,0,86,184,22,0,41,1.29,0.0,0.0,0.0,1626.29,5.0,0.0,0.37,0.67,,,,,,230.0,280.0,700.0,1000.0,5.0,2.0,2.0,6.0,0.0,20241205_25,小型,1504.0,2.0,1352.0,1408.0,S60,,,0.0,20.1,74.9,247,0.467,0.348,1292,0.419,751,25.5,8.9,16.6,20.5,1.388,12,0.69,73.2265060240964,82.9,6.026169522792532,70.97999999999999,74.26206896551724,107.626,2.9396,,6.7,6.56,437.09333333333336,18.5,364.04,5.0,0.0,0,-37.82,60.382242990654206,1082.854890965732,,,,413.4375,91.26875,24.33833333333333,2024-12-05,S60-24
20241205141603,2024-12-05 14:16:03,30,S60-24,548,761,0,88,188,21,0,43,1.32,0.0,0.0,0.0,1650.32,5.0,1.15,0.18,0.53,,,,,,230.0,280.0,700.0,1000.0,5.0,1.0,2.0,6.0,0.0,20241205_30,小型,1504.0,2.0,1416.0,1432.0,S60,,,0.0,20.1,74.9,252,0.468,0.349,1309,0.419,761,25.4,8.3,17.1,20.6,1.389,12,0.7,72.0283950617284,84.1,6.047491767950775,70.0,71.325,101.893,2.9396,,6.7,6.56,437.09333333333336,18.5,364.04,5.0,0.0,0,-35.82,60.382242990654206,1082.854890965732,,,,367.34375,79.77499999999999,21.27333333333333,2024-12-05,S60-24
20241205141922,2024-12-05 14:19:22,31,S60-24,550,762,0,87,188,22,0,44,1.32,0.0,0.0,0.0,1654.32,5.0,0.0,0.55,0.66,,,,,,230.0,280.0,700.0,1000.0,5.0,1.0,2.0,6.0,0.0,20241205_31,小型,1504.0,2.0,1416.0,1432.0,S60,,,0.0,20.1,74.9,254,0.463,0.343,1312,0.419,762,26.0,8.7,17.3,20.6,1.385,12,0.7,71.41219512195123,84.1,6.973493197570466,66.67999999999999,73.05862068965519,104.369,2.9396,,6.7,6.56,437.09333333333336,18.5,364.04,5.0,0.0,0,-36.82,60.382242990654206,1082.854890965732,,,,367.34375,79.77499999999999,21.27333333333333,2024-12-05,S60-24
20241205144009,2024-12-05 14:40:09,34,S60-24,855,1172,0,127,296,30,0,65,2.03,0.0,0.0,0.0,2547.03,6.0,0.0,0.35,0.43,,,,,,230.0,280.0,700.0,1000.0,4.0,2.0,2.0,5.0,0.0,20241205_34,小型,1504.0,2.0,1441.0,1457.0,S60,,,0.0,20.1,74.9,391,0.429,0.325,2027,0.422,1172,24.3,7.7,16.6,20.4,1.371,12,1.08,88.6309523809524,112.9,13.31512723854657,80.17999999999999,97.73666666666664,90.497,2.9396,,6.7,6.56,437.09333333333336,18.5,364.04,6.0,1.0,1,11.41,60.382242990654206,1082.854890965732,,,,408.125,78.01249999999999,20.80333333333333,2024-12-05,S60-24
20241205150546,2024-12-05 15:05:46,38,S60-24,865,1193,0,133,298,31,0,67,2.06,0.0,0.0,0.0,2589.06,5.5,0.0,0.23,0.34,,,,,,230.0,280.0,700.0,1000.0,4.0,2.0,2.0,5.0,0.0,20241205_38,小型,1615.0,4.0,1506.0,1521.0,S60,,,0.0,20.1,74.9,396,0.446,0.336,2058,0.42,1193,24.7,7.8,16.9,20.4,1.379,12,1.1,82.85903614457831,110.1,11.76362615335093,81.0,85.66206896551722,77.875,2.9396,,6.7,6.56,437.09333333333336,18.5,364.04,5.5,-0.5,1,15.82,60.64499999999999,1015.8037499999998,,,,445.6,75.65666666666667,18.914166666666667,2024-12-05,S60-24
20241205152856,2024-12-05 15:28:56,42,S60-24,871,1204,0,135,302,30,0,66,2.05,0.0,0.0,0.0,2610.05,5.5,0.0,0.0,0.33,,,,,,230.0,280.0,700.0,1000.0,4.0,2.0,2.0,5.0,0.0,20241205_42,小型,1615.0,4.0,1530.0,1544.0,S60,,,0.0,20.1,74.9,398,0.447,0.339,2075,0.42,1204,24.1,7.5,16.6,20.4,1.382,12,1.11,81.35057471264368,110.5,12.304525600136644,80.29999999999998,85.11290322580643,76.678,2.9396,,6.7,6.56,437.09333333333336,18.5,364.04,5.5,0.0,0,17.82,60.64499999999999,1015.8037499999998,,,,390.7142857142857,76.2,17.78,2024-12-05,S60-24
20241205155302,2024-12-05 15:53:02,46,S60-24,856,1185,0,132,296,30,0,63,2.02,0.0,0.0,0.0,2564.02,5.5,0.0,0.0,0.59,,,,,,230.0,280.0,700.0,1000.0,4.0,3.0,2.0,5.0,0.0,20241205_46,小型,1615.0,4.0,1553.0,1609.0,S60,,,0.0,20.1,74.9,389,0.446,0.339,2041,0.419,1185,23.9,7.7,16.2,20.3,1.384,12,1.09,84.87032967032968,109.5,13.30512992454038,79.23999999999998,92.609375,84.963,2.9396,,6.7,6.56,437.09333333333336,18.5,364.04,5.5,0.0,0,14.82,60.64499999999999,1015.8037499999998,,,,343.09375,74.546875,19.879166666666663,2024-12-05,S60-24
20241206074926,2024-12-06 07:49:26,1,S60-17,871,1197,0,126,331,28,0,30,1.88,0.0,0.0,0.0,2584.88,6.5,0.8,0.0,0.67,,,,,,230.0,280.0,700.0,1000.0,4.0,3.0,2.0,5.0,0.0,20241206_1,小型,837.0,3.0,750.0,805.0,S60,,,0.0,20.5,71.7,389,0.381,0.324,2068,0.421,1197,14.9,7.2,7.7,19.9,1.374,12,1.1,92.79782608695652,120.9,13.143753502849457,88.84,97.36060606060605,88.51,2.9396,,6.7,6.56,437.09333333333336,18.5,364.04,6.5,1.0,1,13.48,,,,,,,,,2024-12-06,S60-17
20241206081256,2024-12-06 08:12:56,4,S60-17,778,1089,0,125,301,27,0,26,1.69,0.0,0.0,0.0,2347.69,5.0,0.0,-0.38,0.74,,,,,,230.0,280.0,700.0,1000.0,4.0,3.0,2.0,5.0,0.0,20241206_4,小型,837.0,3.0,813.0,829.0,S60,,,0.0,20.5,71.7,354,0.415,0.353,1867,0.417,1089,15.0,7.6,7.3,20.4,1.4,12,1.0,87.28202247191011,108.0,11.4801006318041,80.52,93.50645161290323,93.506,2.9396,,6.7,6.56,437.09333333333336,18.5,364.04,5.0,-1.5,1,1.18,,,,,,,,,2024-12-06,S60-17
20241206083729,2024-12-06 08:37:29,5,S60-17,857,1196,0,141,332,29,0,28,1.87,0.0,0.0,0.0,2584.87,4.5,0.0,0.23,0.59,,,,,,230.0,280.0,700.0,1000.0,4.0,3.0,2.0,5.0,0.0,20241206_5,小型,930.0,4.0,838.0,853.0,S60,,,0.0,20.5,71.7,389,0.425,0.362,2053,0.417,1196,14.7,7.5,7.2,20.5,1.396,12,1.1,90.6325301204819,115.6,13.007829972229883,85.19999999999999,96.36551724137932,87.605,2.9396,,6.7,6.56,437.09333333333336,18.5,364.04,4.5,-0.5,1,15.83,,,,,,,,,2024-12-06,S60-17
20241206090731,2024-12-06 09:07:31,10,S60-17,847,1197,0,145,331,29,0,29,1.86,0.0,0.0,0.0,2579.86,4.0,0.0,-0.47,0.67,,,,,,230.0,280.0,700.0,1000.0,4.0,2.0,2.0,5.0,0.0,20241206_10,小型,930.0,4.0,908.0,922.0,S60,,,0.0,20.5,71.7,389,0.438,0.373,2044,0.414,1197,14.9,7.5,7.5,20.7,1.413,12,1.1,83.0390243902439,105.1,10.572141902852008,83.14,88.34137931034482,80.31,2.9396,,6.7,6.56,437.09333333333336,18.5,364.04,4.0,-0.5,1,10.26,,,,,,,,,2024-12-06,S60-17
20241206093414,2024-12-06 09:34:14,13,S60-17,866,1219,0,148,339,29,0,31,1.89,0.0,0.0,0.0,2633.89,4.0,0.0,0.0,0.66,,,,,,230.0,280.0,700.0,1000.0,4.0,4.0,2.0,5.0,0.0,20241206_13,小型,1023.0,2.0,935.0,952.0,S60,,,0.0,20.5,71.7,399,0.437,0.371,2085,0.415,1219,15.0,7.3,7.8,20.8,1.408,12,1.12,84.7267441860465,104.6,10.975283271426193,83.47999999999999,89.35999999999999,79.786,2.9396,,6.7,6.56,437.09333333333336,18.5,364.04,4.0,0.0,0,13.26,68.14047619047619,476.98333333333335,,,,,,,2024-12-06,S60-17
20241206095916,2024-12-06 09:59:16,14,S60-17,926,1282,0,143,357,31,0,34,1.98,0.0,0.0,0.0,2774.98,5.5,0.0,0.0,0.47,,,,,,230.0,280.0,700.0,1000.0,4.0,2.0,2.0,5.0,0.0,20241206_14,小型,1023.0,2.0,1000.0,1014.0,S60,,,0.0,20.5,71.7,422,0.401,0.339,2208,0.419,1282,15.4,7.3,8.1,20.4,1.384,12,1.18,87.40481927710844,117.1,13.453184364515804,81.68,94.48275862068962,80.07,2.9396,,6.7,6.56,437.09333333333336,18.5,364.04,5.5,1.5,1,25.82,68.14047619047619,476.98333333333335,,,,388.6785714285714,83.03214285714287,19.37416666666667,2024-12-06,S60-17
20241206102232,2024-12-06 10:22:32,17,S60-17,906,1262,0,145,349,31,0,34,1.94,0.0,0.0,0.0,2728.94,5.0,0.0,0.0,0.64,,,,,,230.0,280.0,700.0,1000.0,4.0,2.0,2.0,5.0,0.0,20241206_17,小型,1112.0,1.0,1023.0,1038.0,S60,,,0.0,20.5,71.7,414,0.415,0.35,2168,0.418,1262,15.7,7.5,8.2,20.5,1.393,12,1.16,84.4560975609756,115.4,13.01367102517416,81.9,89.59655172413791,77.238,2.9396,,6.7,6.56,437.09333333333336,18.5,364.04,5.0,-0.5,1,21.18,61.3095238095238,429.1666666666666,,,,391.03333333333336,68.97333333333333,17.243333333333332,2024-12-06,S60-17
20241206104750,2024-12-06 10:47:50,19,S60-17,906,1260,0,145,351,29,0,32,1.95,0.0,0.0,0.0,2724.95,5.0,0.0,0.0,0.48,,,,,,230.0,280.0,700.0,1000.0,4.0,3.0,2.0,5.0,0.0,20241206_19,小型,1112.0,1.0,1048.0,1115.0,S60,,,0.0,20.5,71.7,412,0.413,0.352,2166,0.418,1260,14.8,7.0,7.8,20.5,1.391,12,1.16,83.29146341463414,115.5,13.085229069819036,81.02000000000001,88.81379310344828,76.564,2.9396,,6.7,6.56,437.09333333333336,18.5,364.04,5.0,0.0,0,21.18,61.3095238095238,429.1666666666666,,,,307.5,51.86111111111113,23.33750000000001,2024-12-06,S60-17
20241206125944,2024-12-06 12:59:44,20,S60-24,872,1195,0,125,300,30,0,64,2.04,0.0,0.0,0.0,2588.04,6.5,0.0,0.11,0.5,,,,,,230.0,280.0,700.0,1000.0,4.0,3.0,2.0,5.0,0.0,20241206_20,小型,1351.0,3.0,1300.0,1315.0,S60,,,0.0,20.1,77.8,394,0.417,0.317,2067,0.422,1195,23.9,7.6,16.2,20.1,1.37,12,1.1,91.27234042553194,114.7,13.1652056270785,83.84,99.15151515151516,90.138,2.9396,,6.7,6.56,437.09333333333336,18.5,364.04,6.5,1.5,1,12.48,53.0704347826087,1016.2988260869564,,,,308.2,83.59333333333332,20.89833333333333,2024-12-06,S60-24
20241206132550,2024-12-06 13:25:50,23,S60-24,768,1063,0,123,266,27,0,56,1.82,0.0,0.0,0.0,2304.82,5.0,0.0,0.39,0.38,,,,,,230.0,280.0,700.0,1000.0,4.0,3.0,2.0,5.0,0.0,20241206_23,小型,1351.0,3.0,1327.0,1342.0,S60,,,0.0,20.1,77.8,349,0.462,0.352,1831,0.419,1063,23.8,7.7,16.0,20.5,1.384,12,0.98,85.37010309278352,102.4,10.097679277611048,81.6,88.26764705882351,90.069,2.9396,,6.7,6.56,437.09333333333336,18.5,364.04,5.0,-1.5,1,-0.82,53.0704347826087,1016.2988260869564,,,,351.93333333333334,74.15666666666667,18.539166666666667,2024-12-06,S60-24
20241206135005,2024-12-06 13:50:05,24,S60-24,524,730,0,85,184,19,0,38,1.27,0.0,0.0,0.0,1581.27,5.0,1.19,0.19,0.83,,,,,,230.0,280.0,700.0,1000.0,5.0,2.0,2.0,6.0,0.0,20241206_24,小型,1508.0,4.0,1352.0,1408.0,S60,,,0.0,20.1,77.8,241,0.462,0.353,1254,0.418,730,23.7,7.9,15.8,20.6,1.393,12,0.67,74.73658536585367,83.4,5.84324734713377,73.3,75.34482758620689,112.455,2.9396,,6.7,6.56,437.09333333333336,18.5,364.04,5.0,0.0,0,-38.82,65.61495327102804,1172.3204984423678,,,,438.78125,77.84375,20.758333333333333,2024-12-06,S60-24
20241206135359,2024-12-06 13:53:59,25,S60-24,523,729,0,84,180,21,0,39,1.28,0.0,0.0,0.0,1577.28,5.0,0.0,0.0,0.69,,,,,,230.0,280.0,700.0,1000.0,5.0,2.0,2.0,6.0,0.0,20241206_25,小型,1508.0,4.0,1352.0,1408.0,S60,,,0.0,20.1,77.8,240,0.467,0.35,1252,0.418,729,25.0,8.8,16.2,20.6,1.394,12,0.67,73.77926829268293,82.3,6.740607517761796,69.5,77.7551724137931,116.052,2.9396,,6.7,6.56,437.09333333333336,18.5,364.04,5.0,0.0,0,-39.82,65.61495327102804,1172.3204984423678,,,,438.78125,77.84375,20.758333333333333,2024-12-06,S60-24
20241206141723,2024-12-06 14:17:23,29,S60-24,533,741,0,85,181,22,0,42,1.26,0.0,0.0,0.0,1605.26,5.0,0.0,0.38,0.82,,,,,,230.0,280.0,700.0,1000.0,5.0,1.0,2.0,6.0,0.0,20241206_29,小型,1508.0,4.0,1418.0,1434.0,S60,,,0.0,20.1,77.8,245,0.47,0.347,1274,0.418,741,26.1,9.0,17.1,20.6,1.39,12,0.68,73.57204301075268,85.0,6.411638704720541,69.96000000000001,74.8625,110.092,2.9396,,6.7,6.56,437.09333333333336,18.5,364.04,5.0,0.0,0,-38.82,65.61495327102804,1172.3204984423678,,,,412.28125,82.9375,22.116666666666667,2024-12-06,S60-24
20241206142053,2024-12-06 14:20:53,30,S60-24,531,741,0,85,180,24,0,42,1.29,0.0,0.0,0.0,1604.29,5.0,0.0,0.0,0.82,,,,,,230.0,280.0,700.0,1000.0,5.0,1.0,2.0,6.0,0.0,20241206_30,小型,1508.0,4.0,1418.0,1434.0,S60,,,0.0,20.1,77.8,246,0.472,0.346,1272,0.417,741,26.8,9.8,17.1,20.6,1.395,12,0.68,72.69012345679013,83.1,6.442865801632442,66.9,74.42857142857143,109.454,2.9396,,6.7,6.56,437.09333333333336,18.5,364.04,5.0,0.0,0,-38.82,65.61495327102804,1172.3204984423678,,,,412.28125,82.9375,22.116666666666667,2024-12-06,S60-24
20241206144327,2024-12-06 14:43:27,33,S60-24,905,1261,0,145,313,35,0,69,2.14,0.0,0.0,0.0,2730.14,5.0,0.0,-0.11,0.56,,,,,,230.0,280.0,700.0,1000.0,4.0,4.0,2.0,5.0,0.0,20241206_33,小型,1508.0,4.0,1444.0,1500.0,S60,,,0.0,20.1,77.8,417,0.463,0.348,2166,0.418,1261,24.9,8.4,16.5,20.6,1.393,12,1.16,87.98488372093023,119.2,14.653466273332343,85.61999999999999,95.61333333333336,82.425,2.9396,,6.7,6.56,437.09333333333336,18.5,364.04,5.0,0.0,0,21.18,65.61495327102804,1172.3204984423678,,,,316.53125,68.384375,18.235833333333336,2024-12-06,S60-24
20241206151141,2024-12-06 15:11:41,36,S60-24,909,1261,0,145,315,32,0,69,2.17,0.0,0.0,0.0,2733.17,5.0,0.0,0.33,0.56,,,,,,230.0,280.0,700.0,1000.0,4.0,2.0,2.0,5.0,0.0,20241206_36,小型,1621.0,2.0,1512.0,1526.0,S60,,,0.0,20.1,77.8,416,0.46,0.349,2170,0.419,1261,24.3,7.7,16.6,20.5,1.387,12,1.16,85.3892857142857,113.8,13.904684187242037,80.55999999999999,93.68333333333334,80.761,2.9396,,6.7,6.56,437.09333333333336,18.5,364.04,5.0,0.0,0,21.18,60.162,1001.6973,,,,361.3928571428572,79.86428571428571,18.635,2024-12-06,S60-24
20241206153516,2024-12-06 15:35:16,40,S60-24,885,1238,0,147,308,32,0,66,2.16,0.0,0.0,0.0,2678.16,4.5,0.0,-0.11,0.49,,,,,,230.0,280.0,700.0,1000.0,4.0,2.0,2.0,5.0,0.0,20241206_40,小型,1621.0,2.0,1535.0,1550.0,S60,,,0.0,20.1,77.8,406,0.477,0.362,2123,0.417,1238,24.1,7.9,16.3,20.7,1.399,12,1.14,80.87901234567902,107.8,11.028747128394494,77.64,83.975,73.662,2.9396,,6.7,6.56,437.09333333333336,18.5,364.04,4.5,-0.5,1,21.83,60.162,1001.6973,,,,369.26666666666665,69.24333333333334,17.310833333333335,2024-12-06,S60-24
20241206160027,2024-12-06 16:00:27,42,S60-24,862,1205,0,143,300,31,0,67,2.07,0.0,0.0,0.0,2610.07,4.5,0.0,-0.12,0.42,,,,,,230.0,280.0,700.0,1000.0,4.0,2.0,2.0,5.0,0.0,20241206_42,小型,1621.0,2.0,1601.0,1615.0,S60,,,0.0,20.1,77.8,398,0.477,0.359,2067,0.417,1205,24.6,7.8,16.8,20.7,1.398,12,1.11,82.07976190476191,107.8,11.148849820688367,79.14000000000001,86.94333333333333,78.327,2.9396,,6.7,6.56,437.09333333333336,18.5,364.04,4.5,0.0,0,17.83,60.162,1001.6973,,,,363.7857142857143,73.54285714285713,17.159999999999997,2024-12-06,S60-24
20241209075451,2024-12-09 07:54:51,1,S60-17,885,1199,0,118,329,31,0,31,1.88,0.0,0.0,0.0,2594.88,7.5,0.85,0.68,0.84,,,,,,230.0,280.0,700.0,1000.0,4.0,4.0,2.0,5.0,0.0,20241209_1,小型,853.0,1.0,755.0,812.0,S60,,,0.0,18.4,69.4,391,0.359,0.302,2084,0.425,1199,15.9,7.9,7.9,19.6,1.355,12,1.1,97.77070707070708,124.6,18.430263060242737,82.7,112.58857142857144,102.353,2.9396,,6.7,6.56,437.09333333333336,18.5,364.04,7.5,3.0,1,11.12,,,,,,,,,2024-12-09,S60-17
20241209082017,2024-12-09 08:20:17,4,S60-17,791,1089,0,121,303,31,0,30,1.65,0.0,0.0,0.0,2366.65,5.5,0.0,0.76,0.74,,,,,,230.0,280.0,700.0,1000.0,4.0,5.0,2.0,5.0,0.0,20241209_4,小型,853.0,1.0,822.0,839.0,S60,,,0.0,18.4,69.4,364,0.399,0.332,1880,0.421,1089,16.8,8.5,8.2,20.5,1.377,12,1.0,91.74242424242424,113.3,14.04956659102963,84.98,100.68857142857142,100.689,2.9396,,6.7,6.56,437.09333333333336,18.5,364.04,5.5,-2.0,1,3.82,,,,,,,,,2024-12-09,S60-17
20241209085100,2024-12-09 08:51:00,7,S60-17,882,1209,0,139,335,34,0,33,1.85,0.0,0.0,0.0,2633.85,5.0,0.0,1.73,0.75,,,,,,230.0,280.0,700.0,1000.0,4.0,2.0,2.0,5.0,0.0,20241209_7,小型,940.0,2.0,853.0,908.0,S60,,,0.0,18.4,69.4,402,0.415,0.346,2091,0.422,1209,16.7,8.5,8.2,20.6,1.371,12,1.11,92.13191489361704,122.7,15.944706403400131,81.56,101.19696969696972,91.168,2.9396,,6.7,6.56,437.09333333333336,18.5,364.04,5.0,-0.5,1,15.18,,,,,,,,,2024-12-09,S60-17
20241209091559,2024-12-09 09:15:59,10,S60-17,864,1209,0,143,333,29,0,33,1.88,0.0,0.0,0.0,2612.88,4.5,0.0,0.12,0.75,,,,,,230.0,280.0,700.0,1000.0,4.0,2.0,2.0,5.0,0.0,20241209_10,小型,940.0,2.0,917.0,933.0,S60,,,0.0,18.4,69.4,395,0.429,0.362,2073,0.417,1209,15.7,7.3,8.4,20.6,1.399,12,1.11,89.29607843137254,118.8,13.877969009800596,80.76000000000002,93.61111111111111,84.334,2.9396,,6.7,6.56,437.09333333333336,18.5,364.04,4.5,-0.5,1,17.83,,,,,,,,,2024-12-09,S60-17
20241209094241,2024-12-09 09:42:41,12,S60-17,852,1198,0,145,328,29,0,30,1.85,0.0,0.0,0.0,2583.85,4.0,0.0,0.12,0.76,,,,,,230.0,280.0,700.0,1000.0,4.0,3.0,2.0,5.0,0.0,20241209_12,小型,1031.0,4.0,943.0,958.0,S60,,,0.0,18.4,69.4,387,0.442,0.375,2050,0.416,1198,15.2,7.5,7.8,20.6,1.406,12,1.1,86.08292682926829,107.9,12.527373003167892,81.70000000000002,94.12758620689657,85.571,2.9396,,6.7,6.56,437.09333333333336,18.5,364.04,4.0,-0.5,1,10.26,66.08333333333333,462.5833333333333,,,,,,,2024-12-09,S60-17
20241209100853,2024-12-09 10:08:53,16,S60-17,923,1284,0,147,355,32,0,34,2.01,0.0,0.0,0.0,2777.01,5.0,0.0,0.11,0.63,,,,,,230.0,280.0,700.0,1000.0,4.0,2.0,2.0,5.0,0.0,20241209_16,小型,1031.0,4.0,1009.0,1024.0,S60,,,0.0,18.4,69.4,421,0.414,0.349,2207,0.418,1284,15.7,7.6,8.1,20.5,1.391,12,1.18,87.3609756097561,116.9,15.200302918175124,80.42,99.14482758620689,84.021,2.9396,,6.7,6.56,437.09333333333336,18.5,364.04,5.0,1.0,1,23.18,66.08333333333333,462.5833333333333,,,,394.1333333333333,73.58333333333333,18.39583333333333,2024-12-09,S60-17
20241209102904,2024-12-09 10:29:04,18,S60-17,898,1261,0,153,349,30,0,34,1.95,0.0,0.0,0.0,2726.95,4.0,0.0,0.0,0.56,,,,,,230.0,280.0,700.0,1000.0,4.0,2.0,2.0,5.0,0.0,20241209_18,小型,1116.0,3.0,1031.0,1046.0,S60,,,0.0,18.4,69.4,413,0.438,0.37,2159,0.416,1261,15.5,7.3,8.2,20.8,1.404,12,1.16,81.3432098765432,105.0,10.622849101348748,82.96000000000001,86.05357142857144,74.184,2.9396,,6.7,6.56,437.09333333333336,18.5,364.04,4.0,-1.0,1,18.26,65.26666666666668,456.8666666666668,,,,376.4333333333333,79.06333333333333,19.765833333333333,2024-12-09,S60-17
20241209105440,2024-12-09 10:54:40,22,S60-17,898,1262,0,149,353,36,0,35,1.93,0.0,0.0,0.0,2734.93,4.5,0.0,-0.44,0.64,,,,,,230.0,280.0,700.0,1000.0,4.0,2.0,2.0,5.0,0.0,20241209_22,小型,1116.0,3.0,1055.0,1110.0,S60,,,0.0,18.4,69.4,424,0.422,0.351,2160,0.416,1262,16.7,8.5,8.3,21.0,1.405,12,1.16,77.13510638297872,105.3,9.190718114313364,76.7,73.32121212121211,63.208,2.9396,,6.7,6.56,437.09333333333336,18.5,364.04,4.5,0.5,1,23.83,65.26666666666668,456.8666666666668,,,,393.4333333333333,70.28999999999999,17.572499999999998,2024-12-09,S60-17
20241209125936,2024-12-09 12:59:36,24,S60-24,869,1196,0,125,300,34,0,66,2.04,0.0,0.0,0.0,2592.04,6.5,0.0,-0.23,0.59,,,,,,230.0,280.0,700.0,1000.0,4.0,2.0,2.0,5.0,0.0,20241209_24,小型,1350.0,1.0,1300.0,1314.0,S60,,,0.0,19.1,69.8,400,0.417,0.312,2065,0.421,1196,25.0,8.5,16.5,20.3,1.376,12,1.1,80.96265060240964,107.3,11.025476640172144,77.4,79.77931034482758,72.527,2.9396,,6.7,6.56,437.09333333333336,18.5,364.04,6.5,2.0,1,12.48,55.93826086956521,1072.15,,,,336.82142857142856,86.03928571428571,20.07583333333333,2024-12-09,S60-24
20241209132313,2024-12-09 13:23:13,28,S60-24,797,1086,0,107,272,28,0,60,1.86,0.0,0.0,0.0,2351.86,7.5,0.94,-0.38,0.46,,,,,,230.0,280.0,700.0,1000.0,4.0,5.0,2.0,5.0,0.0,20241209_28,小型,1350.0,1.0,1324.0,1342.0,S60,,,0.0,19.1,69.8,360,0.393,0.297,1883,0.423,1086,24.4,7.8,16.7,19.9,1.363,12,1.0,83.51975308641975,104.5,10.61846074443038,83.72,86.77142857142856,86.771,2.9396,,6.7,6.56,437.09333333333336,18.5,364.04,7.5,1.0,1,0.12,55.93826086956521,1072.15,,,,392.0,86.98333333333335,26.095,2024-12-09,S60-24
20241209135241,2024-12-09 13:52:41,30,S60-24,544,741,0,70,182,20,0,41,1.28,0.0,0.0,0.0,1599.28,8.0,0.0,-0.37,0.82,,,,,,230.0,280.0,700.0,1000.0,5.0,6.0,2.0,6.0,0.0,20241209_30,小型,1515.0,2.0,1353.0,1413.0,S60,,,0.0,19.1,69.8,243,0.385,0.288,1285,0.423,741,25.1,8.2,16.9,19.6,1.362,12,0.68,69.78024691358024,80.6,6.0327587152820445,66.16,69.14642857142857,101.686,2.9396,,6.7,6.56,437.09333333333336,18.5,364.04,8.0,0.5,1,-29.15,58.24433962264151,1033.837028301887,,,,367.475,81.95,27.316666666666663,2024-12-09,S60-24
20241209135719,2024-12-09 13:57:19,31,S60-24,537,732,0,69,180,24,0,40,1.26,0.0,0.0,0.0,1583.26,8.0,0.0,-0.19,1.1,3.5,24.8,541.0,570.0,557.0,230.0,280.0,700.0,1000.0,5.0,6.0,2.0,6.0,0.0,20241209_31,小型,1515.0,2.0,1353.0,1413.0,S60,556.0,541.0,556.0,27.0,46.0,244,0.383,0.283,1269,0.423,732,26.2,9.8,16.4,19.8,1.363,12,0.67,75.41627906976746,86.2,6.697289636879952,68.78,77.81,116.134,2.9396,,6.7,6.56,437.09333333333336,18.5,364.04,8.0,0.0,0,-30.15,58.24433962264151,1033.837028301887,,,,367.475,81.95,27.316666666666663,2024-12-09,S60-24
20241209142642,2024-12-09 14:26:42,34,S60-24,534,731,0,74,183,21,0,40,1.26,0.0,0.0,0.0,1584.26,7.0,0.0,0.19,0.97,,,,,,230.0,280.0,700.0,1000.0,5.0,1.0,2.0,6.0,0.0,20241209_34,小型,1515.0,2.0,1427.0,1442.0,S60,,,0.0,19.1,69.8,244,0.404,0.303,1265,0.422,731,25.0,8.6,16.4,20.1,1.369,12,0.67,72.03170731707317,85.2,7.287608561694503,66.56,75.1103448275862,112.105,2.9396,,6.7,6.56,437.09333333333336,18.5,364.04,7.0,-1.0,1,-36.83,58.24433962264151,1033.837028301887,,,,375.76666666666665,80.31666666666668,20.07916666666667,2024-12-09,S60-24
20241209143003,2024-12-09 14:30:03,35,S60-24,533,731,0,74,180,23,0,41,1.27,0.0,0.0,0.0,1583.27,7.0,0.0,0.0,0.97,,,,,,230.0,280.0,700.0,1000.0,5.0,1.0,2.0,6.0,0.0,20241209_35,小型,1515.0,2.0,1427.0,1442.0,S60,,,0.0,19.1,69.8,244,0.411,0.303,1264,0.422,731,26.2,9.4,16.8,20.1,1.371,12,0.67,70.38292682926829,81.7,6.828737784272681,66.35999999999999,74.46896551724137,111.148,2.9396,,6.7,6.56,437.09333333333336,18.5,364.04,7.0,0.0,0,-36.83,58.24433962264151,1033.837028301887,,,,375.76666666666665,80.31666666666668,20.07916666666667,2024-12-09,S60-24
20241209145029,2024-12-09 14:50:29,36,S60-24,920,1281,0,135,320,34,0,69,2.18,0.0,0.0,0.0,2761.18,6.5,0.75,-1.6,0.39,,,,,,230.0,280.0,700.0,1000.0,4.0,1.0,2.0,5.0,0.0,20241209_36,小型,1515.0,2.0,1451.0,1506.0,S60,,,0.0,19.1,69.8,423,0.422,0.319,2201,0.418,1281,24.3,8.0,16.3,20.2,1.392,12,1.18,85.13536585365854,109.3,12.716863894261646,82.24,93.30344827586204,79.071,2.9396,,6.7,6.56,437.09333333333336,18.5,364.04,6.5,-0.5,1,22.48,58.24433962264151,1033.837028301887,,,,389.9666666666666,74.69999999999999,18.675,2024-12-09,S60-24
20241209151623,2024-12-09 15:16:23,39,S60-24,911,1259,0,136,315,33,0,69,2.17,0.0,0.0,0.0,2725.17,6.0,0.0,-0.44,0.4,,,,,,230.0,280.0,700.0,1000.0,4.0,1.0,2.0,5.0,0.0,20241209_39,小型,1632.0,3.0,1517.0,1530.0,S60,,,0.0,19.1,69.8,417,0.432,0.326,2170,0.42,1259,24.5,7.9,16.5,20.3,1.382,12,1.16,81.34691358024692,108.9,12.222324104825391,77.55999999999999,87.28571428571426,75.246,2.9396,,6.7,6.56,437.09333333333336,18.5,364.04,6.0,-0.5,1,20.41,56.343434343434346,927.788552188552,,,,366.96153846153845,65.29615384615384,14.1475,2024-12-09,S60-24
20241209154036,2024-12-09 15:40:36,41,S60-24,904,1249,0,135,313,32,0,67,2.14,0.0,0.0,0.0,2702.14,6.0,0.0,-0.33,0.48,,,,,,230.0,280.0,700.0,1000.0,4.0,2.0,2.0,5.0,0.0,20241209_41,小型,1632.0,3.0,1541.0,1555.0,S60,,,0.0,19.1,69.8,412,0.431,0.328,2153,0.42,1249,24.0,7.8,16.3,20.3,1.382,12,1.15,83.9797619047619,117.3,14.028761101342797,81.76000000000002,86.5,75.217,2.9396,,6.7,6.56,437.09333333333336,18.5,364.04,6.0,0.0,0,19.41,56.343434343434346,927.788552188552,,,,333.1428571428572,72.98214285714286,17.02916666666667,2024-12-09,S60-24
20241209161126,2024-12-09 16:11:26,45,S60-24,905,1250,0,135,313,32,0,69,2.15,0.0,0.0,0.0,2706.15,6.0,0.0,-0.22,0.56,,,,,,230.0,280.0,700.0,1000.0,4.0,1.0,2.0,5.0,0.0,20241209_45,小型,1632.0,3.0,1612.0,1626.0,S60,,,0.0,19.1,69.8,414,0.431,0.326,2155,0.42,1250,24.4,7.7,16.7,20.3,1.381,12,1.15,81.92073170731707,107.3,11.67257299999508,78.84,86.7448275862069,75.43,2.9396,,6.7,6.56,437.09333333333336,18.5,364.04,6.0,0.0,0,19.41,56.343434343434346,927.788552188552,,,,390.4642857142857,82.53928571428571,19.259166666666665,2024-12-09,S60-24
20241210075034,2024-12-10 07:50:34,1,S60-17,879,1198,0,120,329,31,0,32,1.9,0.0,0.0,0.0,2590.9,7.5,2.56,0.0,0.76,,,,,,230.0,280.0,700.0,1000.0,4.0,3.0,2.0,5.0,0.0,20241210_1,小型,838.0,4.0,751.0,806.0,S60,,,0.0,19.9,73.4,392,0.365,0.306,2077,0.423,1198,16.1,7.9,8.2,19.8,1.363,12,1.1,96.7741935483871,123.6,15.461321169506345,86.28,107.721875,97.929,2.9396,,6.7,6.56,437.09333333333336,18.5,364.04,7.5,1.5,1,13.12,,,,,,,,,2024-12-10,S60-17
20241210081543,2024-12-10 08:15:43,4,S60-17,772,1092,0,129,301,27,0,29,1.7,0.0,0.0,0.0,2351.7,4.5,0.0,-0.64,1.02,,,,,,230.0,280.0,700.0,1000.0,4.0,3.0,2.0,5.0,0.0,20241210_4,小型,838.0,4.0,816.0,831.0,S60,,,0.0,19.9,73.4,357,0.429,0.361,1864,0.414,1092,15.7,7.6,8.1,20.7,1.415,12,1.0,81.16913580246913,107.5,10.446248567294663,76.11999999999999,82.35714285714286,82.357,2.9396,,6.7,6.56,437.09333333333336,18.5,364.04,4.5,-3.0,1,3.83,,,,,,,,,2024-12-10,S60-17
20241210083818,2024-12-10 08:38:18,5,S60-17,864,1210,0,139,334,28,0,32,1.88,0.0,0.0,0.0,2608.88,5.0,0.0,-0.35,0.83,,,,,,230.0,280.0,700.0,1000.0,4.0,2.0,2.0,5.0,0.0,20241210_5,小型,928.0,3.0,838.0,852.0,S60,,,0.0,19.9,73.4,394,0.416,0.353,2074,0.417,1210,15.2,7.1,8.1,20.4,1.4,12,1.11,82.78048780487805,109.1,11.981850492534992,78.36,81.30344827586208,73.246,2.9396,,6.7,6.56,437.09333333333336,18.5,364.04,5.0,0.5,1,15.18,,,,,,,,,2024-12-10,S60-17
20241210090218,2024-12-10 09:02:18,9,S60-17,862,1186,0,128,328,30,0,31,1.83,0.0,0.0,0.0,2566.83,6.0,0.0,0.23,0.68,,,,,,230.0,280.0,700.0,1000.0,4.0,3.0,2.0,5.0,0.0,20241210_9,小型,928.0,3.0,902.0,917.0,S60,,,0.0,19.9,73.4,389,0.39,0.329,2048,0.421,1186,15.7,7.7,8.0,20.2,1.376,12,1.09,86.05,113.3,13.686714672871112,81.99999999999999,94.73793103448274,86.916,2.9396,,6.7,6.56,437.09333333333336,18.5,364.04,6.0,1.0,1,12.41,,,,,,,,,2024-12-10,S60-17
20241210092648,2024-12-10 09:26:48,11,S60-17,879,1197,0,117,335,31,0,31,1.85,0.0,0.0,0.0,2591.85,7.5,0.0,0.0,0.67,,,,,,230.0,280.0,700.0,1000.0,4.0,4.0,2.0,5.0,0.0,20241210_11,小型,1020.0,2.0,928.0,944.0,S60,,,0.0,19.9,73.4,397,0.349,0.295,2076,0.423,1197,15.6,7.8,7.8,19.8,1.362,12,1.1,91.46489361702125,113.3,14.303412086950033,83.98,100.3090909090909,91.19,2.9396,,6.7,6.56,437.09333333333336,18.5,364.04,7.5,1.5,1,10.12,64.71428571428571,453.0,,,,,,,2024-12-10,S60-17
20241210095503,2024-12-10 09:55:03,14,S60-17,941,1283,0,125,356,30,0,31,1.99,0.0,0.0,0.0,2767.99,7.5,0.0,-0.32,0.55,,,,,,230.0,280.0,700.0,1000.0,4.0,4.0,2.0,5.0,0.0,20241210_14,小型,1020.0,2.0,956.0,1013.0,S60,,,0.0,19.9,73.4,417,0.351,0.3,2224,0.423,1283,14.6,7.2,7.4,19.6,1.363,12,1.18,96.63861386138612,127.7,16.637176373488984,88.38000000000001,107.08571428571427,90.751,2.9396,,6.7,6.56,437.09333333333336,18.5,364.04,7.5,0.0,0,18.12,64.71428571428571,453.0,,,,,,,2024-12-10,S60-17
20241210103140,2024-12-10 10:31:40,17,S60-17,894,1240,0,138,344,31,0,32,1.94,0.0,0.0,0.0,2680.94,5.5,0.0,-0.11,0.65,,,,,,230.0,280.0,700.0,1000.0,4.0,1.0,2.0,5.0,0.0,20241210_17,小型,1127.0,1.0,1032.0,1046.0,S60,,,0.0,19.9,73.4,407,0.401,0.339,2134,0.419,1240,15.5,7.6,7.9,20.3,1.387,12,1.14,80.03780487804877,111.1,12.116302666382632,75.64000000000001,78.81034482758622,69.132,2.9396,,6.7,6.56,437.09333333333336,18.5,364.04,5.5,-2.0,1,20.82,60.98333333333333,426.88333333333327,,,,366.5,78.06428571428572,18.215,2024-12-10,S60-17
20241210110132,2024-12-10 11:01:32,19,S60-17,887,1220,0,127,336,31,0,31,1.87,0.0,0.0,0.0,2633.87,6.5,0.0,0.0,0.74,,,,,,230.0,280.0,700.0,1000.0,4.0,3.0,2.0,5.0,0.0,20241210_19,小型,1127.0,1.0,1102.0,1119.0,S60,,,0.0,19.9,73.4,398,0.378,0.319,2107,0.421,1220,15.6,7.8,7.8,19.9,1.375,12,1.12,92.04337349397588,120.3,15.883128828748532,84.42,102.60689655172412,91.613,2.9396,,6.7,6.56,437.09333333333336,18.5,364.04,6.5,1.0,1,14.48,60.98333333333333,426.88333333333327,,,,418.7058823529412,66.42941176470586,18.821666666666665,2024-12-10,S60-17
20241210125941,2024-12-10 12:59:41,20,S60-24,877,1197,0,118,299,31,0,66,2.04,0.0,0.0,0.0,2590.04,7.5,0.85,-0.23,0.67,,,,,,230.0,280.0,700.0,1000.0,4.0,4.0,2.0,5.0,0.0,20241210_20,小型,1354.0,4.0,1300.0,1316.0,S60,,,0.0,19.3,82.1,396,0.395,0.298,2074,0.423,1197,24.5,7.8,16.7,19.9,1.365,12,1.1,88.33095238095237,112.4,12.87122090807236,83.6,96.91,88.1,2.9396,,6.7,6.56,437.09333333333336,18.5,364.04,7.5,1.0,1,11.12,61.51666666666668,1174.9683333333337,,,,357.34375,86.759375,23.13583333333333,2024-12-10,S60-24
20241210132658,2024-12-10 13:26:58,24,S60-24,771,1065,0,115,267,28,0,59,1.83,0.0,0.0,0.0,2306.83,6.0,0.0,-0.26,0.57,,,,,,230.0,280.0,700.0,1000.0,4.0,6.0,2.0,5.0,0.0,20241210_24,小型,1354.0,4.0,1328.0,1347.0,S60,,,0.0,19.3,82.1,354,0.431,0.325,1836,0.42,1065,24.6,7.9,16.7,20.3,1.381,12,0.98,86.91951219512195,110.1,12.332946545483512,81.06,94.93103448275863,96.868,2.9396,,6.7,6.56,437.09333333333336,18.5,364.04,6.0,-1.5,1,-0.59,61.51666666666668,1174.9683333333337,,,,369.6842105263158,82.68947368421053,26.185,2024-12-10,S60-24
20241210135458,2024-12-10 13:54:58,26,S60-24,542,754,0,84,185,19,0,38,1.29,0.0,0.0,0.0,1623.29,5.5,0.0,0.18,1.07,,,,,,230.0,280.0,700.0,1000.0,5.0,2.0,2.0,6.0,0.0,20241210_26,小型,1515.0,3.0,1355.0,1411.0,S60,,,0.0,19.3,82.1,242,0.454,0.347,1296,0.418,754,23.6,7.9,15.7,20.1,1.391,12,0.69,69.85061728395063,83.5,6.580088247687533,65.24,68.76785714285714,99.664,2.9396,,6.7,6.56,437.09333333333336,18.5,364.04,5.5,-0.5,1,-33.18,55.49056603773586,984.9575471698116,,,,377.875,83.31875,22.21833333333333,2024-12-10,S60-24
20241210135833,2024-12-10 13:58:33,27,S60-24,532,744,0,82,182,20,0,41,1.29,0.0,0.0,0.0,1602.29,5.5,0.0,-0.37,1.22,,,,,,230.0,280.0,700.0,1000.0,5.0,2.0,2.0,6.0,0.0,20241210_27,小型,1515.0,3.0,1355.0,1411.0,S60,,,0.0,19.3,82.1,243,0.451,0.337,1276,0.417,744,25.1,8.2,16.9,20.3,1.398,12,0.68,72.36785714285713,82.0,6.437005380245237,68.2,73.86333333333333,108.623,2.9396,,6.7,6.56,437.09333333333336,18.5,364.04,5.5,0.0,0,-35.18,55.49056603773586,984.9575471698116,,,,377.875,83.31875,22.21833333333333,2024-12-10,S60-24
20241210142239,2024-12-10 14:22:39,30,S60-24,538,754,0,84,184,22,0,41,1.31,0.0,0.0,0.0,1624.31,5.5,0.0,-0.55,1.07,5.0,24.7,535.0,534.0,546.0,230.0,280.0,700.0,1000.0,5.0,1.0,2.0,6.0,0.0,20241210_30,小型,1515.0,3.0,1424.0,1439.0,S60,538.3,535.0,538.3333333333334,23.0,52.0,247,0.457,0.34,1292,0.416,754,25.5,8.9,16.6,20.4,1.401,12,0.69,72.8607142857143,84.6,6.241775881627167,70.88,73.16333333333334,106.034,2.9396,,6.7,6.56,437.09333333333336,18.5,364.04,5.5,0.0,0,-33.18,55.49056603773586,984.9575471698116,,,,402.76666666666665,88.78666666666668,22.19666666666667,2024-12-10,S60-24
20241210142719,2024-12-10 14:27:19,31,S60-24,539,754,0,84,185,20,0,40,1.29,0.0,0.0,0.0,1623.29,5.5,0.0,-0.37,1.07,,,,,,230.0,280.0,700.0,1000.0,5.0,1.0,2.0,6.0,0.0,20241210_31,小型,1515.0,3.0,1424.0,1439.0,S60,,,0.0,19.3,82.1,245,0.454,0.343,1293,0.417,754,24.5,8.2,16.3,20.3,1.399,12,0.69,72.5855421686747,83.4,6.1704334371613365,70.05999999999999,73.17586206896551,106.052,2.9396,,6.7,6.56,437.09333333333336,18.5,364.04,5.5,0.0,0,-33.18,55.49056603773586,984.9575471698116,,,,402.76666666666665,88.78666666666668,22.19666666666667,2024-12-10,S60-24
20241210145032,2024-12-10 14:50:32,32,S60-24,907,1250,0,139,313,32,0,70,2.13,0.0,0.0,0.0,2713.13,5.5,0.0,0.44,0.56,,,,,,230.0,280.0,700.0,1000.0,4.0,3.0,2.0,5.0,0.0,20241210_32,小型,1515.0,3.0,1451.0,1506.0,S60,,,0.0,19.3,82.1,415,0.444,0.335,2157,0.42,1250,24.6,7.7,16.9,20.4,1.378,12,1.15,88.72023809523809,120.2,14.320454732753232,84.7,95.38333333333335,82.942,2.9396,,6.7,6.56,437.09333333333336,18.5,364.04,5.5,0.0,0,21.82,55.49056603773586,984.9575471698116,,,,316.7,73.58333333333333,18.39583333333333,2024-12-10,S60-24
20241210151821,2024-12-10 15:18:21,35,S60-24,923,1273,0,133,319,31,0,66,2.17,0.0,0.0,0.0,2747.17,6.5,0.0,-0.43,0.63,,,,,,230.0,280.0,700.0,1000.0,4.0,2.0,2.0,5.0,0.0,20241210_35,小型,1630.0,2.0,1519.0,1533.0,S60,,,0.0,19.3,82.1,416,0.417,0.32,2196,0.42,1273,23.3,7.5,15.9,20.0,1.379,12,1.17,94.3378048780488,124.1,17.8391091339684,81.78,108.43103448275863,92.676,2.9396,,6.7,6.56,437.09333333333336,18.5,364.04,6.5,1.0,1,20.48,58.76060606060605,969.5499999999998,,,,375.7142857142857,86.97857142857143,20.295,2024-12-10,S60-24
20241210154143,2024-12-10 15:41:43,38,S60-24,906,1263,0,141,316,31,0,70,2.18,0.0,0.0,0.0,2729.18,5.5,0.0,-0.44,0.72,,,,,,230.0,280.0,700.0,1000.0,4.0,2.0,2.0,5.0,0.0,20241210_38,小型,1630.0,2.0,1542.0,1557.0,S60,,,0.0,19.3,82.1,417,0.446,0.338,2169,0.418,1263,24.2,7.4,16.8,20.5,1.394,12,1.16,85.76172839506172,110.7,13.151825371137551,85.44,91.675,79.03,2.9396,,6.7,6.56,437.09333333333336,18.5,364.04,5.5,-1.0,1,23.82,58.76060606060605,969.5499999999998,,,,360.6,65.66666666666667,16.416666666666668,2024-12-10,S60-24
20241210160608,2024-12-10 16:06:08,43,S60-24,895,1240,0,138,310,31,0,67,2.14,0.0,0.0,0.0,2683.14,5.5,0.0,0.0,0.65,,,,,,230.0,280.0,700.0,1000.0,4.0,4.0,2.0,5.0,0.0,20241210_43,小型,1630.0,2.0,1606.0,1623.0,S60,,,0.0,19.3,82.1,408,0.445,0.338,2135,0.419,1240,24.0,7.6,16.4,20.4,1.385,12,1.14,86.30361445783133,115.1,13.940937772325045,81.62,93.5241379310345,82.039,2.9396,,6.7,6.56,437.09333333333336,18.5,364.04,5.5,0.0,0,20.82,58.76060606060605,969.5499999999998,,,,361.11764705882354,67.37941176470588,19.09083333333333,2024-12-10,S60-24
20241211075038,2024-12-11 07:50:38,1,S60-17,872,1199,0,127,333,28,0,30,1.88,0.0,0.0,0.0,2590.88,6.5,1.6,0.11,0.84,,,,,,230.0,280.0,700.0,1000.0,4.0,4.0,2.0,5.0,0.0,20241211_1,小型,841.0,1.0,751.0,806.0,S60,,,0.0,20.9,73.7,391,0.381,0.325,2071,0.421,1199,14.8,7.2,7.7,20.0,1.375,12,1.1,92.30210526315788,114.9,13.883022414349863,82.17999999999999,100.2,91.091,2.9396,,6.7,6.56,437.09333333333336,18.5,364.04,6.5,1.0,1,14.48,,,,,,,,,2024-12-11,S60-17
20241211081449,2024-12-11 08:14:49,4,S60-17,764,1067,0,125,293,28,0,26,1.68,0.0,0.0,0.0,2304.68,4.5,-0.79,0.26,0.76,,,,,,230.0,280.0,700.0,1000.0,4.0,2.0,2.0,5.0,0.0,20241211_4,小型,841.0,1.0,815.0,829.0,S60,,,0.0,20.9,73.7,347,0.427,0.36,1831,0.417,1067,15.6,8.1,7.5,20.5,1.397,12,0.98,84.4554347826087,105.9,10.540123794034525,79.66,86.6909090909091,88.46,2.9396,,6.7,6.56,437.09333333333336,18.5,364.04,4.5,-2.0,1,-0.17,,,,,,,,,2024-12-11,S60-17
20241211084015,2024-12-11 08:40:15,5,S60-17,866,1221,0,143,337,30,0,31,1.89,0.0,0.0,0.0,2629.89,4.5,-0.69,-0.46,0.83,,,,,,230.0,280.0,700.0,1000.0,4.0,1.0,2.0,5.0,0.0,20241211_5,小型,932.0,2.0,841.0,855.0,S60,,,0.0,20.9,73.7,398,0.424,0.359,2087,0.415,1221,15.3,7.5,7.8,20.6,1.41,12,1.12,83.0702380952381,107.5,9.876171175418529,83.36,82.91666666666667,74.033,2.9396,,6.7,6.56,437.09333333333336,18.5,364.04,4.5,0.0,0,17.83,,,,,,,,,2024-12-11,S60-17
20241211090530,2024-12-11 09:05:30,10,S60-17,884,1230,0,137,341,31,0,32,1.89,0.0,0.0,0.0,2656.89,5.5,0.0,-0.34,0.65,,,,,,230.0,280.0,700.0,1000.0,4.0,2.0,2.0,5.0,0.0,20241211_10,小型,932.0,2.0,906.0,921.0,S60,,,0.0,20.9,73.7,404,0.402,0.339,2114,0.418,1230,15.6,7.7,7.9,20.4,1.391,12,1.13,86.5962962962963,115.1,12.53744460194247,85.14,91.74642857142857,81.192,2.9396,,6.7,6.56,437.09333333333336,18.5,364.04,5.5,1.0,1,19.82,,,,,,,,,2024-12-11,S60-17
20241211092939,2024-12-11 09:29:39,11,S60-17,891,1241,0,138,344,30,0,33,1.91,0.0,0.0,0.0,2678.91,5.5,0.0,-0.45,0.73,,,,,,230.0,280.0,700.0,1000.0,4.0,2.0,2.0,5.0,0.0,20241211_11,小型,1018.0,3.0,932.0,947.0,S60,,,0.0,20.9,73.7,407,0.401,0.339,2132,0.418,1241,15.5,7.4,8.1,20.4,1.393,12,1.14,91.61686746987952,118.6,13.288728979782018,86.17999999999999,97.6689655172414,85.675,2.9396,,6.7,6.56,437.09333333333336,18.5,364.04,5.5,0.0,0,20.82,66.28333333333333,463.98333333333335,,,,,,,2024-12-11,S60-17
20241211095659,2024-12-11 09:56:59,14,S60-17,928,1285,0,138,356,31,0,33,1.97,0.0,0.0,0.0,2772.97,6.0,0.0,-0.32,0.71,,,,,,230.0,280.0,700.0,1000.0,4.0,1.0,2.0,5.0,0.0,20241211_14,小型,1018.0,3.0,957.0,1011.0,S60,,,0.0,20.9,73.7,420,0.388,0.329,2213,0.419,1285,15.2,7.4,7.9,20.1,1.385,12,1.18,91.44761904761904,117.1,13.68715487662721,85.06,97.90333333333336,82.969,2.9396,,6.7,6.56,437.09333333333336,18.5,364.04,6.0,0.5,1,22.41,66.28333333333333,463.98333333333335,,,,,,,2024-12-11,S60-17
20241211102014,2024-12-11 10:20:14,15,S60-17,899,1250,0,139,348,31,0,34,1.93,0.0,0.0,0.0,2702.93,5.5,0.0,-0.44,0.56,,,,,,230.0,280.0,700.0,1000.0,4.0,2.0,2.0,5.0,0.0,20241211_15,小型,1105.0,4.0,1020.0,1035.0,S60,,,0.0,20.9,73.7,413,0.399,0.337,2149,0.418,1250,15.7,7.5,8.2,20.4,1.39,12,1.15,88.3716049382716,120.1,13.12426115091842,83.97999999999999,89.98214285714288,78.245,2.9396,,6.7,6.56,437.09333333333336,18.5,364.04,5.5,-0.5,1,21.82,64.26904761904763,449.8833333333334,,,,356.3333333333333,75.13000000000001,18.7825,2024-12-11,S60-17
20241211104349,2024-12-11 10:43:49,18,S60-17,893,1239,0,138,342,31,0,31,1.92,0.0,0.0,0.0,2675.92,5.5,0.0,-0.22,0.57,,,,,,230.0,280.0,700.0,1000.0,4.0,2.0,2.0,5.0,0.0,20241211_18,小型,1105.0,4.0,1044.0,1058.0,S60,,,0.0,20.9,73.7,404,0.404,0.342,2132,0.419,1239,15.3,7.7,7.7,20.3,1.387,12,1.14,87.42530120481928,112.0,12.84249200166736,86.3,89.23448275862069,78.276,2.9396,,6.7,6.56,437.09333333333336,18.5,364.04,5.5,0.0,0,20.82,64.26904761904763,449.8833333333334,,,,345.82142857142856,85.22857142857144,19.88666666666667,2024-12-11,S60-17
20241211125942,2024-12-11 12:59:42,22,S60-24,867,1198,0,129,297,31,0,66,2.02,0.0,0.0,0.0,2590.02,6.0,0.0,0.0,0.76,,,,,,230.0,280.0,700.0,1000.0,4.0,2.0,2.0,5.0,0.0,20241211_22,小型,1345.0,1.0,1300.0,1314.0,S60,,,0.0,19.9,81.2,394,0.434,0.327,2065,0.42,1198,24.6,7.9,16.8,20.2,1.382,12,1.1,82.32098765432097,103.7,9.991634971060009,82.38,84.19285714285714,76.539,2.9396,,6.7,6.56,437.09333333333336,18.5,364.04,6.0,0.5,1,13.41,56.91304347826087,1095.5760869565215,,,,338.4642857142857,79.1,18.456666666666667,2024-12-11,S60-24
20241211132129,2024-12-11 13:21:29,27,S60-24,768,1067,0,119,267,26,0,58,1.84,0.0,0.0,0.0,2306.84,5.5,0.0,-0.13,0.76,,,,,,230.0,280.0,700.0,1000.0,4.0,3.0,2.0,5.0,0.0,20241211_27,小型,1345.0,1.0,1323.0,1337.0,S60,,,0.0,19.9,81.2,351,0.446,0.339,1835,0.419,1067,23.9,7.4,16.5,20.4,1.389,12,0.98,81.52098765432099,99.2,10.170469429050708,77.66,86.87142857142858,88.644,2.9396,,6.7,6.56,437.09333333333336,18.5,364.04,5.5,-0.5,1,1.82,56.91304347826087,1095.5760869565215,,,,305.5,78.58928571428571,18.3375,2024-12-11,S60-24
