Repository: Vincent626/concrete-strength-analysis

# 🎯 S60 & M60 混凝土強度預測模型訓練成果報告

> **更新日期**: 2026-02-04  
> **專案目標**: 建立 S60/M60 混凝土 28 天抗壓強度預測模型

---

## 📋 摘要

本專案針對 S60（小型）與 M60（中型）離心混凝土管配比，建立機器學習預測模型。透過配料特徵分析，預測 28 天抗壓強度，並識別影響強度的關鍵因素。

### 主要成果

| 模型 | 樣本數 | R² | MAE (kgf/cm²) | 狀態 |
|:---|---:|---:|---:|:---|
| **S60** | 46 | **0.360** | 28 | ✅ 可用 |
| **M60** | 52 | **0.206** | 25 | ✅ 可用 |

---

## 📈 模型效能比較
> **說明**：S60 模型 R²=0.360，M60 模型 R²=0.206，兩者皆具有預測能力。S60 表現較佳，預測誤差約 28 kgf/cm²。

---

## 📊 強度分布比較
> **說明**：S60 與 M60 的強度分布相似，平均約 605 kgf/cm²，皆高於設計強度 510 kgf/cm²（紅色虛線）。

---

File: S60_M60_dataset_v9_shared.csv (part 94 of 138)
match_key,日期及時間,序,配比 ,耗用骨材1,耗用骨材2,耗用骨材3,耗用水,耗用泥料1,耗用泥料2,耗用泥料3,耗用泥料4,耗用藥劑1,耗用藥劑2,耗用藥劑3,耗用藥劑4,耗用小計,表面水骨材1,誤差%水,誤差%骨材1,誤差%骨材2,坍度(cm),混凝土溫度(℃),試體1強度(X1),試體2強度(X2),試體3強度(X3),加料轉速,慢速轉速,中速轉速,高速轉速,加料時間,慢速時間,中速時間,高速時間,總降水量,cp_key,類型,入池,蒸養池,離心開始,離心結束,母體,平均強度,強度_原始,強度_修正,環境溫度,環境濕度,膠結料總量,水灰比,水膠比,骨材總量,砂石比,粗骨材總量,水泥取代率,矽灰取代率,爐石取代率,漿體比例,粗細骨材比,月份,拌合米數,平均電流,最大電流,電流標準差,最終電流,穩定階段平均電流,單位體積穩定電流,砂_FM,砂_Mud,六分_FM,三分_FM,水泥砂漿_28天平均強度,水泥_流動性,水泥砂漿_7天平均強度,設定扣水率(%),扣水率_變動幅度,扣水率_是否變更,水量微調偏離度,蒸養實際平均溫度,蒸養實際總積溫,蒸養實際階段1溫度,蒸養實際階段2溫度,蒸養實際階段3溫度,實際離心平均轉速,實際離心平均電流,實際離心總能量,日期,配比
20241211134641,2024-12-11 13:46:41,30,S60-24,529,744,0,82,181,21,0,40,1.28,0.0,0.0,0.0,1598.28,5.5,0.0,-0.94,1.22,,,,,,230.0,280.0,700.0,1000.0,5.0,2.0,2.0,6.0,0.0,20241211_30,小型,1500.0,2.0,1347.0,1403.0,S60,,,0.0,19.9,81.2,242,0.453,0.339,1273,0.416,744,25.2,8.7,16.5,20.3,1.406,12,0.68,73.91084337349398,84.3,6.227958958013216,71.20000000000002,75.18275862068967,110.563,2.9396,,6.7,6.56,437.09333333333336,18.5,364.04,5.5,0.0,0,-35.18,61.061111111111096,1099.0999999999997,,,,370.9375,91.240625,24.33083333333333,2024-12-11,S60-24
20241211134959,2024-12-11 13:49:59,31,S60-24,528,744,0,82,183,20,0,41,1.27,0.0,0.0,0.0,1599.27,5.5,0.0,-1.12,1.22,,,,,,230.0,280.0,700.0,1000.0,5.0,2.0,2.0,6.0,0.0,20241211_31,小型,1500.0,2.0,1347.0,1403.0,S60,,,0.0,19.9,81.2,244,0.448,0.336,1272,0.415,744,25.0,8.2,16.8,20.4,1.409,12,0.68,73.32261904761904,83.7,6.687147430679032,69.86,75.12333333333332,110.475,2.9396,,6.7,6.56,437.09333333333336,18.5,364.04,5.5,0.0,0,-35.18,61.061111111111096,1099.0999999999997,,,,370.9375,91.240625,24.33083333333333,2024-12-11,S60-24
20241211141120,2024-12-11 14:11:20,32,S60-24,540,754,0,84,184,21,0,40,1.3,0.0,0.0,0.0,1624.3,5.5,0.0,-0.18,1.07,,,,,,230.0,280.0,700.0,1000.0,5.0,2.0,2.0,6.0,0.0,20241211_32,小型,1500.0,2.0,1412.0,1428.0,S60,,,0.0,19.9,81.2,245,0.457,0.343,1294,0.417,754,24.9,8.6,16.3,20.3,1.396,12,0.69,73.81358024691359,86.4,6.590486092460742,69.86000000000001,74.325,107.717,2.9396,,6.7,6.56,437.09333333333336,18.5,364.04,5.5,0.0,0,-33.18,61.061111111111096,1099.0999999999997,,,,403.78125,73.71562499999999,19.657499999999995,2024-12-11,S60-24
20241211141436,2024-12-11 14:14:36,33,S60-24,530,742,0,82,180,22,0,42,1.29,0.0,0.0,0.0,1599.29,5.5,0.0,-0.75,0.95,,,,,,230.0,280.0,700.0,1000.0,5.0,2.0,2.0,6.0,0.0,20241211_33,小型,1500.0,2.0,1412.0,1428.0,S60,,,0.0,19.9,81.2,244,0.456,0.336,1272,0.417,742,26.2,9.0,17.2,20.4,1.4,12,0.68,71.64578313253013,81.5,6.7472314930227775,68.35999999999999,73.0551724137931,107.434,2.9396,,6.7,6.56,437.09333333333336,18.5,364.04,5.5,0.0,0,-35.18,61.061111111111096,1099.0999999999997,,,,403.78125,73.71562499999999,19.657499999999995,2024-12-11,S60-24
20241211143616,2024-12-11 14:36:16,36,S60-24,908,1261,0,141,314,32,0,71,2.16,0.0,0.0,0.0,2729.16,5.5,0.0,-0.22,0.56,,,,,,230.0,280.0,700.0,1000.0,4.0,2.0,2.0,5.0,0.0,20241211_36,小型,1500.0,2.0,1436.0,1452.0,S60,,,0.0,19.9,81.2,417,0.449,0.338,2169,0.419,1261,24.7,7.7,17.0,20.5,1.389,12,1.16,86.5421686746988,112.8,12.38103018936074,86.84,89.93793103448277,77.533,2.9396,,6.7,6.56,437.09333333333336,18.5,364.04,5.5,0.0,0,23.82,61.061111111111096,1099.0999999999997,,,,366.46875,66.55937499999999,17.749166666666664,2024-12-11,S60-24
20241211150003,2024-12-11 15:00:03,37,S60-24,904,1261,0,141,314,31,0,68,2.17,0.0,0.0,0.0,2721.17,5.5,0.0,-0.66,0.56,,,,,,230.0,280.0,700.0,1000.0,4.0,3.0,2.0,5.0,0.0,20241211_37,小型,1612.0,3.0,1500.0,1515.0,S60,,,0.0,19.9,81.2,413,0.449,0.341,2165,0.418,1261,24.0,7.5,16.5,20.4,1.395,12,1.16,85.46829268292683,117.0,12.99604891222601,81.04,90.17931034482758,77.741,2.9396,,6.7,6.56,437.09333333333336,18.5,364.04,5.5,0.0,0,23.82,56.38019801980199,947.1873267326736,,,,330.8,77.72666666666667,19.43166666666667,2024-12-11,S60-24
20241211152354,2024-12-11 15:23:54,40,S60-24,931,1282,0,134,321,33,0,69,2.18,0.0,0.0,0.0,2772.18,6.5,0.0,-0.43,0.47,,,,,,230.0,280.0,700.0,1000.0,4.0,2.0,2.0,5.0,0.0,20241211_40,小型,1612.0,3.0,1524.0,1539.0,S60,,,0.0,19.9,81.2,423,0.417,0.317,2213,0.421,1282,24.1,7.8,16.3,20.1,1.377,12,1.18,86.7265060240964,118.0,13.83321552089586,85.66,92.26896551724136,78.194,2.9396,,6.7,6.56,437.09333333333336,18.5,364.04,6.5,1.0,1,21.48,56.38019801980199,947.1873267326736,,,,373.7,72.53,18.1325,2024-12-11,S60-24
20241211154812,2024-12-11 15:48:12,41,S60-24,900,1250,0,139,311,32,0,69,2.15,0.0,0.0,0.0,2703.15,5.5,0.0,-0.33,0.56,,,,,,230.0,280.0,700.0,1000.0,4.0,2.0,2.0,5.0,0.0,20241211_41,小型,1612.0,3.0,1549.0,1604.0,S60,,,0.0,19.9,81.2,412,0.447,0.337,2150,0.419,1250,24.5,7.8,16.7,20.4,1.389,12,1.15,83.56265060240965,115.6,13.128059811719703,81.62,88.27586206896554,76.762,2.9396,,6.7,6.56,437.09333333333336,18.5,364.04,5.5,-1.0,1,21.82,56.38019801980199,947.1873267326736,,,,406.53333333333336,86.70999999999998,21.677499999999995,2024-12-11,S60-24
20241212074927,2024-12-12 07:49:27,1,S60-17,866,1199,0,125,334,29,0,31,1.87,0.0,0.0,0.0,2585.87,6.5,0.0,-0.57,0.84,,,,,,230.0,280.0,700.0,1000.0,4.0,4.0,2.0,5.0,0.0,20241212_1,小型,838.0,4.0,750.0,806.0,S60,,,0.0,18.9,73.7,394,0.374,0.317,2065,0.419,1199,15.2,7.4,7.9,20.1,1.385,12,1.1,92.125,120.4,13.00977124038977,90.62,97.28064516129034,88.437,2.9396,,6.7,6.56,437.09333333333336,18.5,364.04,6.5,1.0,1,12.48,,,,,,,,,2024-12-12,S60-17
20241212081407,2024-12-12 08:14:07,4,S60-17,767,1068,0,117,295,26,0,27,1.68,0.0,0.0,0.0,2301.68,5.5,-1.68,-0.26,0.85,,,,,,230.0,280.0,700.0,1000.0,4.0,4.0,2.0,5.0,0.0,20241212_4,小型,838.0,4.0,815.0,831.0,S60,,,0.0,18.9,73.7,348,0.397,0.336,1835,0.418,1068,15.2,7.5,7.8,20.2,1.392,12,0.98,89.0,111.3,12.103170723948072,79.9,95.13225806451612,97.074,2.9396,,6.7,6.56,437.09333333333336,18.5,364.04,5.5,-1.0,1,-0.18,,,,,,,,,2024-12-12,S60-17
20241212083956,2024-12-12 08:39:56,5,S60-17,863,1208,0,139,333,27,0,31,1.88,0.0,0.0,0.0,2602.88,5.0,0.0,-0.46,0.67,,,,,,230.0,280.0,700.0,1000.0,4.0,4.0,2.0,5.0,0.0,20241212_5,小型,934.0,3.0,840.0,856.0,S60,,,0.0,18.9,73.7,391,0.417,0.355,2071,0.417,1208,14.8,6.9,7.9,20.4,1.4,12,1.11,85.20823529411764,110.1,11.053944856286064,85.0,88.06206896551724,79.335,2.9396,,6.7,6.56,437.09333333333336,18.5,364.04,5.0,-0.5,1,15.18,,,,,,,,,2024-12-12,S60-17
20241212090923,2024-12-12 09:09:23,10,S60-17,855,1187,0,128,327,30,0,29,1.83,0.0,0.0,0.0,2557.83,6.0,0.0,-0.58,0.76,,,,,,230.0,280.0,700.0,1000.0,4.0,2.0,2.0,5.0,0.0,20241212_10,小型,934.0,3.0,910.0,925.0,S60,,,0.0,18.9,73.7,386,0.391,0.332,2042,0.419,1187,15.3,7.8,7.5,20.1,1.388,12,1.09,80.83827160493827,105.8,10.656587459027854,77.56,84.39285714285714,77.425,2.9396,,6.7,6.56,437.09333333333336,18.5,364.04,6.0,1.0,1,12.41,,,,,,,,,2024-12-12,S60-17
20241212093841,2024-12-12 09:38:41,13,S60-17,903,1242,0,126,344,28,0,33,1.91,0.0,0.0,0.0,2677.91,7.0,0.0,-0.44,0.81,,,,,,230.0,280.0,700.0,1000.0,4.0,3.0,2.0,5.0,0.0,20241212_13,小型,1026.0,2.0,939.0,955.0,S60,,,0.0,18.9,73.7,405,0.366,0.311,2145,0.421,1242,15.1,6.9,8.1,19.8,1.375,12,1.14,89.2642857142857,116.6,14.581190124340909,85.24,97.29666666666668,85.348,2.9396,,6.7,6.56,437.09333333333336,18.5,364.04,7.0,1.0,1,15.17,66.64761904761906,466.5333333333334,,,,,,,2024-12-12,S60-17
20241212100306,2024-12-12 10:03:06,14,S60-17,944,1286,0,121,354,33,0,32,1.98,0.0,0.0,0.0,2771.98,8.0,0.0,-0.42,0.78,,,,,,230.0,280.0,700.0,1000.0,4.0,2.0,2.0,5.0,0.0,20241212_14,小型,1026.0,2.0,1004.0,1019.0,S60,,,0.0,18.9,73.7,419,0.342,0.289,2230,0.423,1286,15.5,7.9,7.6,19.5,1.362,12,1.18,94.24554455445544,126.6,16.31061444321892,88.3,103.5,87.712,2.9396,,6.7,6.56,437.09333333333336,18.5,364.04,8.0,1.0,1,21.85,66.64761904761906,466.5333333333334,,,,387.9,65.32666666666667,16.331666666666667,2024-12-12,S60-17
20241212102904,2024-12-12 10:29:04,17,S60-17,918,1263,0,128,349,31,0,34,1.94,0.0,0.0,0.0,2724.94,7.0,0.0,-0.54,0.72,,,,,,230.0,280.0,700.0,1000.0,4.0,2.0,2.0,5.0,0.0,20241212_17,小型,1120.0,1.0,1029.0,1044.0,S60,,,0.0,18.9,73.7,414,0.367,0.309,2181,0.421,1263,15.7,7.5,8.2,19.9,1.376,12,1.16,94.20357142857142,125.9,16.338017645302973,89.4,104.88666666666668,90.42,2.9396,,6.7,6.56,437.09333333333336,18.5,364.04,7.0,-1.0,1,17.17,60.58809523809524,424.1166666666667,,,,345.7,70.72333333333333,17.680833333333332,2024-12-12,S60-17
20241212105230,2024-12-12 10:52:30,19,S60-17,580,798,0,80,216,22,0,21,1.23,0.0,0.0,0.0,1718.23,7.0,0.0,-0.17,1.14,,,,,,230.0,280.0,700.0,1000.0,4.0,5.0,2.0,6.0,0.0,20241212_19,小型,1120.0,1.0,1053.0,1113.0,S60,,,0.0,18.9,73.7,259,0.37,0.309,1378,0.421,798,16.6,8.5,8.1,19.7,1.376,12,0.73,78.24197530864197,89.3,7.261463720037098,72.42,81.08571428571429,111.076,2.9396,,6.7,6.56,437.09333333333336,18.5,364.04,7.0,0.0,0,-30.83,60.58809523809524,424.1166666666667,,,,450.025,73.685,24.561666666666667,2024-12-12,S60-17
20241212105609,2024-12-12 10:56:09,20,S60-17,575,799,0,83,217,23,0,20,1.23,0.0,0.0,0.0,1718.23,6.5,0.0,-0.52,1.27,,,,,,230.0,280.0,700.0,1000.0,4.0,5.0,2.0,6.0,0.0,20241212_20,小型,1120.0,1.0,1053.0,1113.0,S60,,,0.0,18.9,73.7,260,0.382,0.319,1374,0.418,799,16.5,8.8,7.7,20.0,1.39,12,0.73,77.52926829268293,87.9,6.795290474684369,75.04,79.79655172413791,109.31,2.9396,,6.7,6.56,437.09333333333336,18.5,364.04,6.5,-0.5,1,-29.52,60.58809523809524,424.1166666666667,,,,450.025,73.685,24.561666666666667,2024-12-12,S60-17
20241212125944,2024-12-12 12:59:44,23,S60-24,867,1197,0,125,297,30,0,65,2.04,0.0,0.0,0.0,2583.04,6.5,0.0,-0.46,0.67,,,,,,230.0,280.0,700.0,1000.0,4.0,3.0,2.0,5.0,0.0,20241212_23,小型,1346.0,4.0,1300.0,1315.0,S60,,,0.0,19.1,75.8,392,0.421,0.319,2064,0.42,1197,24.2,7.7,16.6,20.0,1.381,12,1.1,83.50487804878047,100.3,9.799239672334767,83.0,88.05517241379312,80.05,2.9396,,6.7,6.56,437.09333333333336,18.5,364.04,6.5,0.0,0,12.48,61.219130434782606,1177.4479420289856,,,,354.4,85.20000000000002,21.300000000000004,2024-12-12,S60-24
20241212132238,2024-12-12 13:22:38,27,S60-24,766,1069,0,119,264,28,0,57,1.83,0.0,0.0,0.0,2304.83,5.5,0.0,-0.39,0.94,,,,,,230.0,280.0,700.0,1000.0,4.0,3.0,2.0,5.0,0.0,20241212_27,小型,1346.0,4.0,1323.0,1338.0,S60,,,0.0,19.1,75.8,349,0.451,0.341,1835,0.417,1069,24.4,8.0,16.3,20.3,1.396,12,0.98,82.53209876543211,105.1,11.36249871624482,76.58,87.08571428571427,88.863,2.9396,,6.7,6.56,437.09333333333336,18.5,364.04,5.5,-1.0,1,1.82,61.219130434782606,1177.4479420289856,,,,357.53333333333336,85.86333333333332,21.46583333333333,2024-12-12,S60-24
20241212134525,2024-12-12 13:45:25,29,S60-24,525,734,0,82,181,19,0,38,1.26,0.0,0.0,0.0,1580.26,5.5,0.0,0.0,1.38,,,,,,230.0,280.0,700.0,1000.0,5.0,2.0,2.0,6.0,0.0,20241212_29,小型,1511.0,3.0,1346.0,1402.0,S60,,,0.0,19.1,75.8,238,0.453,0.345,1259,0.417,734,23.9,8.0,16.0,20.3,1.398,12,0.67,70.48395061728397,80.7,6.457658039536163,67.54,69.41785714285714,103.609,2.9396,,6.7,6.56,437.09333333333336,18.5,364.04,5.5,0.0,0,-35.18,57.84672897196261,1030.6358878504673,,,,381.40625,79.00625,21.06833333333333,2024-12-12,S60-24
20241212134855,2024-12-12 13:48:55,30,S60-24,524,734,0,78,178,22,0,38,1.28,0.0,0.0,0.0,1575.28,6.2,0.0,-0.95,1.38,,,,,,230.0,280.0,700.0,1000.0,5.0,2.0,2.0,6.0,0.0,20241212_30,小型,1511.0,3.0,1346.0,1402.0,S60,,,0.0,19.1,75.8,238,0.438,0.328,1258,0.417,734,25.2,9.2,16.0,20.1,1.401,12,0.67,69.21720430107527,79.2,5.535663914993976,67.54,67.540625,100.807,2.9396,,6.7,6.56,437.09333333333336,18.5,364.04,6.2,0.7,1,-28.5,57.84672897196261,1030.6358878504673,,,,381.40625,79.00625,21.06833333333333,2024-12-12,S60-24
20241212142249,2024-12-12 14:22:49,33,S60-24,538,745,0,76,187,19,0,40,1.27,0.0,0.0,0.0,1606.27,7.0,1.33,-0.55,1.36,,,,,,230.0,280.0,700.0,1000.0,5.0,2.0,2.0,6.0,0.0,20241212_33,小型,1511.0,3.0,1423.0,1439.0,S60,,,0.0,19.1,75.8,246,0.406,0.309,1283,0.419,745,24.0,7.7,16.3,20.1,1.385,12,0.68,72.03333333333335,85.2,7.209253313161727,67.86000000000001,72.175,106.14,2.9396,,6.7,6.56,437.09333333333336,18.5,364.04,7.0,0.8,1,-34.83,57.84672897196261,1030.6358878504673,,,,371.84375,76.22187500000001,20.325833333333332,2024-12-12,S60-24
20241212142603,2024-12-12 14:26:03,34,S60-24,547,754,0,76,184,22,0,39,1.27,0.0,0.0,0.0,1623.27,7.0,0.0,-0.36,1.07,,,,,,230.0,280.0,700.0,1000.0,5.0,2.0,2.0,6.0,0.0,20241212_34,小型,1511.0,3.0,1423.0,1439.0,S60,,,0.0,19.1,75.8,245,0.413,0.31,1301,0.42,754,24.9,9.0,15.9,19.8,1.378,12,0.69,74.03536585365855,84.6,6.958875223651177,69.66,76.43793103448277,110.78,2.9396,,6.7,6.56,437.09333333333336,18.5,364.04,7.0,0.0,0,-34.83,57.84672897196261,1030.6358878504673,,,,371.84375,76.22187500000001,20.325833333333332,2024-12-12,S60-24
20241212144811,2024-12-12 14:48:11,35,S60-24,896,1230,0,124,307,31,0,65,2.1,0.0,0.0,0.0,2655.1,7.0,0.0,-0.44,0.65,,,,,,230.0,280.0,700.0,1000.0,4.0,2.0,2.0,5.0,0.0,20241212_35,小型,1511.0,3.0,1448.0,1503.0,S60,,,0.0,19.1,75.8,403,0.404,0.308,2126,0.421,1230,23.8,7.7,16.1,19.9,1.373,12,1.13,91.44146341463416,118.4,14.999064614896232,86.50000000000001,100.69655172413792,89.112,2.9396,,6.7,6.56,437.09333333333336,18.5,364.04,7.0,0.0,0,13.17,57.84672897196261,1030.6358878504673,,,,328.46666666666664,61.88,15.47,2024-12-12,S60-24
20241212151154,2024-12-12 15:11:54,38,S60-24,893,1231,0,129,306,31,0,66,2.12,0.0,0.0,0.0,2658.12,6.5,0.78,-0.33,0.74,,,,,,230.0,280.0,700.0,1000.0,4.0,2.0,2.0,5.0,0.0,20241212_38,小型,1630.0,2.0,1513.0,1528.0,S60,,,0.0,19.1,75.8,403,0.422,0.32,2124,0.42,1231,24.1,7.7,16.4,20.0,1.378,12,1.13,87.38510638297873,110.2,13.101688679909868,84.86,93.54242424242426,82.781,2.9396,,6.7,6.56,437.09333333333336,18.5,364.04,6.5,-0.5,1,16.48,59.47676767676767,981.3666666666666,,,,400.8666666666667,82.39,20.5975,2024-12-12,S60-24
20241212153904,2024-12-12 15:39:04,43,S60-24,923,1252,0,126,312,32,0,68,2.12,0.0,0.0,0.0,2715.12,7.0,0.0,0.76,0.72,,,,,,230.0,280.0,700.0,1000.0,4.0,4.0,2.0,5.0,0.0,20241212_43,小型,1630.0,2.0,1539.0,1556.0,S60,,,0.0,19.1,75.8,412,0.404,0.306,2175,0.424,1252,24.3,7.8,16.5,19.8,1.356,12,1.15,90.76463414634148,118.4,15.572641519361492,84.08,100.46551724137932,87.361,2.9396,,6.7,6.56,437.09333333333336,18.5,364.04,7.0,0.5,1,15.17,59.47676767676767,981.3666666666666,,,,348.3529411764706,70.33529411764708,19.928333333333335,2024-12-12,S60-24
20241212160726,2024-12-12 16:07:26,47,S60-24,896,1239,0,130,309,29,0,67,2.15,0.0,0.0,0.0,2672.15,6.5,0.0,-0.78,0.57,,,,,,230.0,280.0,700.0,1000.0,4.0,3.0,2.0,5.0,0.0,20241212_47,小型,1630.0,2.0,1608.0,1624.0,S60,,,0.0,19.1,75.8,405,0.421,0.321,2135,0.42,1239,23.7,7.2,16.5,20.0,1.383,12,1.14,84.49135802469135,111.3,13.152873201867754,81.44000000000001,92.84285714285716,81.441,2.9396,,6.7,6.56,437.09333333333336,18.5,364.04,6.5,-0.5,1,17.48,59.47676767676767,981.3666666666666,,,,410.625,75.221875,20.059166666666663,2024-12-12,S60-24
20241213074921,2024-12-13 07:49:21,1,S60-17,875,1195,0,123,331,28,0,30,1.88,0.0,0.0,0.0,2583.88,7.0,1.65,0.0,0.5,,,,,,230.0,280.0,700.0,1000.0,4.0,4.0,2.0,5.0,0.0,20241213_1,小型,839.0,1.0,750.0,806.0,S60,,,0.0,18.7,80.9,389,0.372,0.316,2070,0.423,1195,14.9,7.2,7.7,19.8,1.366,12,1.1,94.74719101123596,119.7,13.699184670954253,87.78,99.66774193548387,90.607,2.9396,,6.7,6.56,437.09333333333336,18.5,364.04,7.0,0.5,1,12.17,,,,,,,,,2024-12-13,S60-17
20241213081324,2024-12-13 08:13:24,4,S60-17,771,1064,0,119,294,26,0,29,1.65,0.0,0.0,0.0,2304.65,5.5,0.0,0.26,0.47,,,,,,230.0,280.0,700.0,1000.0,4.0,3.0,2.0,5.0,0.0,20241213_4,小型,839.0,1.0,814.0,829.0,S60,,,0.0,18.7,80.9,349,0.405,0.341,1835,0.42,1064,15.8,7.4,8.3,20.3,1.38,12,0.98,91.33863636363635,116.5,12.413220882830952,88.0,97.53225806451611,99.523,2.9396,,6.7,6.56,437.09333333333336,18.5,364.04,5.5,-1.5,1,1.82,,,,,,,,,2024-12-13,S60-17
20241213083913,2024-12-13 08:39:13,5,S60-17,881,1217,0,139,336,29,0,31,1.87,0.0,0.0,0.0,2634.87,5.0,0.0,0.69,0.5,,,,,,230.0,280.0,700.0,1000.0,4.0,1.0,2.0,5.0,0.0,20241213_5,小型,927.0,2.0,839.0,853.0,S60,,,0.0,18.7,80.9,396,0.414,0.351,2098,0.42,1217,15.2,7.3,7.8,20.3,1.381,12,1.12,88.43703703703703,118.3,12.787198888669142,83.02000000000001,91.82857142857142,81.99,2.9396,,6.7,6.56,437.09333333333336,18.5,364.04,5.0,-0.5,1,15.18,,,,,,,,,2024-12-13,S60-17
20241213090229,2024-12-13 09:02:29,9,S60-17,882,1217,0,131,334,33,0,32,1.86,0.0,0.0,0.0,2630.86,6.0,0.0,-0.11,0.5,,,,,,230.0,280.0,700.0,1000.0,4.0,2.0,2.0,5.0,0.0,20241213_9,小型,927.0,2.0,903.0,917.0,S60,,,0.0,18.7,80.9,399,0.392,0.328,2099,0.42,1217,16.3,8.3,8.0,20.2,1.38,12,1.12,86.68809523809524,112.2,12.716285066625847,83.08,88.92999999999999,79.402,2.9396,,6.7,6.56,437.09333333333336,18.5,364.04,6.0,1.0,1,15.41,,,,,,,,,2024-12-13,S60-17
20241213092631,2024-12-13 09:26:31,11,S60-17,899,1238,0,134,342,31,0,32,1.88,0.0,0.0,0.0,2677.88,6.0,0.0,0.0,0.49,,,,,,230.0,280.0,700.0,1000.0,4.0,1.0,2.0,5.0,0.0,20241213_11,小型,1019.0,3.0,927.0,941.0,S60,,,0.0,18.7,80.9,405,0.392,0.331,2137,0.421,1238,15.6,7.7,7.9,20.1,1.377,12,1.14,88.4686046511628,110.3,12.823663279791258,84.62,94.22333333333331,82.652,2.9396,,6.7,6.56,437.09333333333336,18.5,364.04,6.0,0.0,0,18.41,62.840476190476174,439.8833333333332,,,,,,,2024-12-13,S60-17
20241213095423,2024-12-13 09:54:23,14,S60-17,934,1270,0,129,352,30,0,32,1.94,0.0,0.0,0.0,2748.94,7.0,0.0,0.32,0.4,,,,,,230.0,280.0,700.0,1000.0,4.0,2.0,2.0,5.0,0.0,20241213_14,小型,1019.0,3.0,954.0,1009.0,S60,,,0.0,18.7,80.9,414,0.366,0.312,2204,0.424,1270,15.0,7.2,7.7,19.8,1.36,12,1.17,89.36746987951807,117.0,15.403716563217335,83.34,98.89655172413792,84.527,2.9396,,6.7,6.56,437.09333333333336,18.5,364.04,7.0,1.0,1,18.17,62.840476190476174,439.8833333333332,,,,,,,2024-12-13,S60-17
20241213101835,2024-12-13 10:18:35,15,S60-17,899,1237,0,134,343,29,0,31,1.92,0.0,0.0,0.0,2674.92,6.0,0.0,0.0,0.41,,,,,,230.0,280.0,700.0,1000.0,4.0,1.0,2.0,5.0,0.0,20241213_15,小型,1110.0,4.0,1019.0,1033.0,S60,,,0.0,18.7,80.9,403,0.391,0.333,2136,0.421,1237,14.9,7.2,7.7,20.1,1.376,12,1.14,91.025,114.7,14.535341781818744,87.72,100.31,87.991,2.9396,,6.7,6.56,437.09333333333336,18.5,364.04,6.0,-1.0,1,18.41,62.12380952380952,434.8666666666666,,,,399.5357142857143,79.50357142857142,18.55083333333333,2024-12-13,S60-17
20241213104444,2024-12-13 10:44:44,18,S60-17,537,742,0,80,204,18,0,19,1.14,0.0,0.0,0.0,1601.14,6.0,0.0,0.19,0.95,,,,,,230.0,280.0,700.0,1000.0,5.0,1.0,2.0,6.0,0.0,20241213_18,小型,1110.0,4.0,1045.0,1102.0,S60,,,0.0,18.7,80.9,241,0.392,0.332,1279,0.42,742,15.4,7.5,7.9,20.1,1.382,12,0.68,75.09529411764709,85.0,6.540946250709547,72.17999999999999,76.7896551724138,112.926,2.9396,,6.7,6.56,437.09333333333336,18.5,364.04,6.0,0.0,0,-35.59,62.12380952380952,434.8666666666666,,,,448.6764705882353,77.22941176470589,21.881666666666668,2024-12-13,S60-17
20241213104803,2024-12-13 10:48:03,19,S60-17,528,729,0,82,199,20,0,18,1.14,0.0,0.0,0.0,1577.14,5.5,0.0,0.57,0.69,,,,,,230.0,280.0,700.0,1000.0,5.0,1.0,2.0,6.0,0.0,20241213_19,小型,1110.0,4.0,1045.0,1102.0,S60,,,0.0,18.7,80.9,237,0.412,0.346,1257,0.42,729,16.0,8.4,7.6,20.2,1.381,12,0.67,72.75925925925925,81.1,6.345247619481665,69.56,74.21428571428571,110.768,2.9396,,6.7,6.56,437.09333333333336,18.5,364.04,5.5,-0.5,1,-35.18,62.12380952380952,434.8666666666666,,,,448.6764705882353,77.22941176470589,21.881666666666668,2024-12-13,S60-17
20241213125925,2024-12-13 12:59:25,22,S60-24,878,1193,0,121,297,29,0,64,2.02,0.0,0.0,0.0,2584.02,7.0,0.0,0.34,0.34,,,,,,230.0,280.0,700.0,1000.0,4.0,3.0,2.0,5.0,0.0,20241213_22,小型,1349.0,1.0,1300.0,1315.0,S60,,,0.0,17.8,78.2,390,0.407,0.31,2071,0.424,1193,23.8,7.4,16.4,19.8,1.359,12,1.1,90.57093023255814,115.1,13.08661544425564,85.32000000000001,98.06666666666666,89.152,2.9396,,6.7,6.56,437.09333333333336,18.5,364.04,7.0,1.5,1,10.17,54.58086956521739,1047.0430144927536,,,,346.1666666666667,82.95666666666668,20.73916666666667,2024-12-13,S60-24
20241213132429,2024-12-13 13:24:29,26,S60-24,771,1065,0,119,267,27,0,57,1.82,0.0,0.0,0.0,2307.82,5.5,0.0,0.26,0.57,,,,,,230.0,280.0,700.0,1000.0,4.0,2.0,2.0,5.0,0.0,20241213_26,小型,1349.0,1.0,1325.0,1339.0,S60,,,0.0,17.8,78.2,351,0.446,0.339,1836,0.42,1065,23.9,7.7,16.2,20.4,1.381,12,0.98,82.91829268292683,107.5,11.29628827502138,78.36,85.89310344827585,87.646,2.9396,,6.7,6.56,437.09333333333336,18.5,364.04,5.5,-1.5,1,1.82,54.58086956521739,1047.0430144927536,,,,322.07142857142856,77.8,18.15333333333333,2024-12-13,S60-24
20241213134813,2024-12-13 13:48:13,28,S60-24,530,731,0,79,178,21,0,38,1.25,0.0,0.0,0.0,1578.25,6.0,0.0,0.38,0.97,,,,,,230.0,280.0,700.0,1000.0,5.0,1.0,2.0,6.0,0.0,20241213_28,小型,1501.0,2.0,1349.0,1404.0,S60,,,0.0,17.8,78.2,237,0.444,0.333,1261,0.42,731,24.9,8.9,16.0,20.0,1.379,12,0.67,71.68048780487804,82.7,6.321632218690666,69.60000000000001,71.96896551724137,107.416,2.9396,,6.7,6.56,437.09333333333336,18.5,364.04,6.0,0.5,1,-36.59,60.77407407407408,1092.9204320987656,,,,397.7,80.14333333333335,20.035833333333336,2024-12-13,S60-24
20241213135131,2024-12-13 13:51:31,29,S60-24,537,742,0,80,180,22,0,42,1.27,0.0,0.0,0.0,1604.27,6.0,0.0,0.19,0.95,,,,,,230.0,280.0,700.0,1000.0,5.0,1.0,2.0,6.0,0.0,20241213_29,小型,1501.0,2.0,1349.0,1404.0,S60,,,0.0,17.8,78.2,244,0.444,0.328,1279,0.42,742,26.2,9.0,17.2,20.2,1.382,12,0.68,69.98470588235296,83.4,6.984899778342908,66.92,68.12413793103448,100.183,2.9396,,6.7,6.56,437.09333333333336,18.5,364.04,6.0,0.0,0,-35.59,60.77407407407408,1092.9204320987656,,,,397.7,80.14333333333335,20.035833333333336,2024-12-13,S60-24
20241213141259,2024-12-13 14:12:59,30,S60-24,891,1227,0,133,307,30,0,66,2.09,0.0,0.0,0.0,2656.09,6.0,0.0,0.0,0.41,,,,,,230.0,280.0,700.0,1000.0,4.0,1.0,2.0,5.0,0.0,20241213_30,小型,1501.0,2.0,1413.0,1427.0,S60,,,0.0,17.8,78.2,403,0.433,0.33,2118,0.421,1227,23.8,7.4,16.4,20.2,1.377,12,1.13,83.57073170731708,107.6,11.648086703611384,85.78,88.01034482758621,77.885,2.9396,,6.7,6.56,437.09333333333336,18.5,364.04,6.0,0.0,0,17.41,60.77407407407408,1092.9204320987656,,,,349.67857142857144,75.28214285714286,17.565833333333334,2024-12-13,S60-24
20241213143639,2024-12-13 14:36:39,33,S60-24,878,1204,0,127,300,30,0,65,2.05,0.0,0.0,0.0,2606.05,6.5,0.79,-0.23,0.33,,,,,,230.0,280.0,700.0,1000.0,4.0,1.0,2.0,5.0,0.0,20241213_33,小型,1501.0,2.0,1437.0,1451.0,S60,,,0.0,17.8,78.2,395,0.423,0.322,2082,0.422,1204,24.1,7.6,16.5,20.0,1.371,12,1.11,83.64320987654321,109.3,11.950845192194722,82.74,88.88571428571429,80.077,2.9396,,6.7,6.56,437.09333333333336,18.5,364.04,6.5,0.5,1,14.48,60.77407407407408,1092.9204320987656,,,,395.4642857142857,74.03928571428571,17.27583333333333,2024-12-13,S60-24
20241213150015,2024-12-13 15:00:15,34,S60-24,903,1237,0,130,308,32,0,66,2.13,0.0,0.0,0.0,2678.13,6.5,0.0,0.0,0.41,,,,,,230.0,280.0,700.0,1000.0,4.0,2.0,2.0,5.0,0.0,20241213_34,小型,1612.0,3.0,1501.0,1515.0,S60,,,0.0,17.8,78.2,406,0.422,0.32,2140,0.422,1237,24.1,7.9,16.3,20.0,1.37,12,1.14,91.42441860465118,118.8,14.009290406199566,89.26,97.59666666666664,85.611,2.9396,,6.7,6.56,437.09333333333336,18.5,364.04,6.5,0.0,0,17.48,55.69702970297029,935.7100990099008,,,,364.1428571428572,72.2357142857143,16.855000000000004,2024-12-13,S60-24
20241213152658,2024-12-13 15:26:58,37,S60-24,945,1279,0,126,320,31,0,68,2.2,0.0,0.0,0.0,2771.2,7.5,0.8,0.11,0.24,,,,,,230.0,280.0,700.0,1000.0,4.0,2.0,2.0,5.0,0.0,20241213_37,小型,1612.0,3.0,1527.0,1541.0,S60,,,0.0,17.8,78.2,419,0.394,0.301,2224,0.425,1279,23.6,7.4,16.2,19.7,1.353,12,1.18,91.71547619047618,122.1,15.429706151320568,85.52000000000001,100.60333333333332,85.257,2.9396,,6.7,6.56,437.09333333333336,18.5,364.04,7.5,1.0,1,19.12,55.69702970297029,935.7100990099008,,,,344.17857142857144,62.74285714285715,14.64,2024-12-13,S60-24
20241213155030,2024-12-13 15:50:30,42,S60-24,878,1205,0,126,300,31,0,68,2.06,0.0,0.0,0.0,2610.06,6.5,0.0,-0.23,0.42,,,,,,230.0,280.0,700.0,1000.0,4.0,1.0,2.0,5.0,0.0,20241213_42,小型,1612.0,3.0,1551.0,1605.0,S60,,,0.0,17.8,78.2,399,0.42,0.316,2083,0.422,1205,24.8,7.8,17.0,20.1,1.372,12,1.11,86.87160493827162,109.4,13.967963650270724,82.58,96.06071428571428,86.541,2.9396,,6.7,6.56,437.09333333333336,18.5,364.04,6.5,-1.0,1,13.48,55.69702970297029,935.7100990099008,,,,371.1428571428572,67.76785714285714,15.8125,2024-12-13,S60-24
20241216074954,2024-12-16 07:49:54,1,S60-10,867,1197,0,130,365,29,0,0,1.71,0.0,0.0,0.0,2589.71,6.0,0.78,0.0,0.67,,,,,,230.0,280.0,700.0,1000.0,4.0,4.0,2.0,5.0,0.0,20241216_1,小型,838.0,4.0,750.0,806.0,S60,,,0.0,14.3,67.9,394,0.356,0.33,2064,0.42,1197,7.4,7.4,0.0,20.2,1.381,12,1.1,96.66458333333333,123.5,15.16397168707423,86.97999999999999,104.2235294117647,94.749,2.9396,,6.7,6.56,432.06666666666666,18.5,372.26666666666665,6.0,-0.5,1,14.41,,,,,,,,,2024-12-16,S60-10
20241216081457,2024-12-16 08:14:57,4,S60-10,746,1045,0,124,317,25,0,0,1.49,0.0,0.0,0.0,2258.49,4.5,0.0,0.0,0.67,,,,,,230.0,280.0,700.0,1000.0,4.0,3.0,2.0,5.0,0.0,20241216_4,小型,838.0,4.0,816.0,830.0,S60,,,0.0,14.3,67.9,342,0.391,0.363,1791,0.417,1045,7.3,7.3,0.0,20.6,1.401,12,0.96,87.66987951807229,108.4,11.783404042502218,81.52,94.8,98.75,2.9396,,6.7,6.56,432.06666666666666,18.5,372.26666666666665,4.5,-1.5,1,-1.17,,,,,,,,,2024-12-16,S60-10
20241216084024,2024-12-16 08:40:24,6,S60-10,858,1196,0,140,363,29,0,0,1.68,0.0,0.0,0.0,2587.68,4.5,-0.71,0.35,0.59,,,,,,230.0,280.0,700.0,1000.0,4.0,1.0,2.0,5.0,0.0,20241216_6,小型,931.0,3.0,841.0,854.0,S60,,,0.0,14.3,67.9,392,0.386,0.357,2054,0.418,1196,7.4,7.4,0.0,20.6,1.394,12,1.1,86.28780487804879,110.0,13.004702622643505,81.9,89.51724137931033,81.379,2.9396,,6.7,6.56,432.06666666666666,18.5,372.26666666666665,4.5,0.0,0,14.83,,,,,,,,,2024-12-16,S60-10
20241216090705,2024-12-16 09:07:05,7,S60-10,843,1173,0,139,359,27,0,0,1.65,0.0,0.0,0.0,2542.65,4.5,0.0,0.36,0.51,,,,,,230.0,280.0,700.0,1000.0,4.0,1.0,2.0,5.0,0.0,20241216_7,小型,931.0,3.0,908.0,921.0,S60,,,0.0,14.3,67.9,386,0.387,0.36,2016,0.418,1173,7.0,7.0,0.0,20.7,1.391,12,1.08,85.65185185185186,112.5,13.70379879846885,78.34,91.23571428571428,84.478,2.9396,,6.7,6.56,432.06666666666666,18.5,372.26666666666665,4.5,0.0,0,13.83,,,,,,,,,2024-12-16,S60-10
20241216093423,2024-12-16 09:34:23,12,S60-10,846,1173,0,134,358,27,0,0,1.65,0.0,0.0,0.0,2539.65,5.0,-0.74,0.24,0.51,,,,,,230.0,280.0,700.0,1000.0,4.0,2.0,2.0,5.0,0.0,20241216_12,小型,1025.0,2.0,935.0,949.0,S60,,,0.0,14.3,67.9,385,0.374,0.348,2019,0.419,1173,7.0,7.0,0.0,20.4,1.387,12,1.08,90.78915662650604,118.0,14.354093593925706,84.78,98.96206896551725,91.632,2.9396,,6.7,6.56,432.06666666666666,18.5,372.26666666666665,5.0,0.5,1,10.18,61.86428571428571,433.05,,,,,,,2024-12-16,S60-10
20241216100004,2024-12-16 10:00:04,14,S60-10,868,1207,0,139,369,28,0,0,1.71,0.0,0.0,0.0,2612.71,5.0,0.0,0.12,0.58,,,,,,230.0,280.0,700.0,1000.0,4.0,4.0,2.0,5.0,0.0,20241216_14,小型,1025.0,2.0,1001.0,1017.0,S60,,,0.0,14.3,67.9,397,0.377,0.35,2075,0.418,1207,7.1,7.1,0.0,20.5,1.391,12,1.11,92.37317073170732,121.4,14.79293708184538,87.2,100.78275862068963,90.795,2.9396,,6.7,6.56,432.06666666666666,18.5,372.26666666666665,5.0,0.0,0,15.18,61.86428571428571,433.05,,,,377.9375,80.5375,21.476666666666667,2024-12-16,S60-10
20241216102520,2024-12-16 10:25:20,15,S60-10,876,1217,0,139,370,29,0,0,1.7,0.0,0.0,0.0,2632.7,5.0,0.0,0.11,0.5,,,,,,230.0,280.0,700.0,1000.0,4.0,2.0,2.0,5.0,0.0,20241216_15,小型,1130.0,1.0,1027.0,1042.0,S60,,,0.0,14.3,67.9,399,0.376,0.348,2093,0.419,1217,7.3,7.3,0.0,20.4,1.389,12,1.12,94.7306818181818,122.0,16.065613744568537,89.5,105.3032258064516,94.021,2.9396,,6.7,6.56,432.06666666666666,18.5,372.26666666666665,5.0,0.0,0,15.18,55.2190476190476,386.5333333333332,,,,416.3333333333333,75.59666666666666,18.899166666666662,2024-12-16,S60-10
20241216105650,2024-12-16 10:56:50,19,S60-10,539,742,0,76,222,21,0,0,1.05,0.0,0.0,0.0,1601.05,6.5,-1.3,0.0,0.95,,,,,,230.0,280.0,700.0,1000.0,5.0,0.0,2.0,6.0,0.0,20241216_19,小型,1130.0,1.0,1057.0,1120.0,S60,,,0.0,14.3,67.9,243,0.342,0.313,1281,0.421,742,8.6,8.6,0.0,19.9,1.377,12,0.68,75.3952380952381,85.1,7.055948263393916,70.58,79.49666666666667,116.907,2.9396,,6.7,6.56,432.06666666666666,18.5,372.26666666666665,6.5,1.5,1,-36.52,55.2190476190476,386.5333333333332,,,,379.5217391304348,75.38695652173912,28.898333333333333,2024-12-16,S60-10
20241216110036,2024-12-16 11:00:36,20,S60-10,529,730,0,76,221,18,0,0,1.04,0.0,0.0,0.0,1575.04,6.5,-1.3,-0.19,0.83,,,,,,230.0,280.0,700.0,1000.0,5.0,0.0,2.0,6.0,0.0,20241216_20,小型,1130.0,1.0,1057.0,1120.0,S60,,,0.0,14.3,67.9,239,0.344,0.318,1259,0.42,730,7.5,7.5,0.0,20.0,1.38,12,0.67,76.01494252873563,85.1,6.745991210377475,73.26,79.09032258064515,118.045,2.9396,,6.7,6.56,432.06666666666666,18.5,372.26666666666665,6.5,0.0,0,-36.52,55.2190476190476,386.5333333333332,,,,379.5217391304348,75.38695652173912,28.898333333333333,2024-12-16,S60-10
20241216125936,2024-12-16 12:59:36,22,S60-17,864,1173,0,115,322,31,0,29,1.8,0.0,0.0,0.0,2535.8,7.5,0.0,0.0,0.51,,,,,,230.0,280.0,700.0,1000.0,4.0,5.0,2.0,5.0,0.0,20241216_22,小型,1354.0,3.0,1300.0,1318.0,S60,,,0.0,14.7,68.9,382,0.357,0.301,2037,0.424,1173,15.7,8.1,7.6,19.6,1.358,12,1.08,93.2059405940594,118.6,14.9834814774334,85.6,102.47714285714288,94.886,2.9396,,6.7,6.56,432.06666666666666,18.5,372.26666666666665,7.5,1.0,1,8.12,54.43245614035088,1039.659912280702,,,,337.0,90.4111111111111,27.123333333333328,2024-12-16,S60-17
20241216132821,2024-12-16 13:28:21,25,S60-17,769,1065,0,119,296,27,0,25,1.63,0.0,0.0,0.0,2302.63,5.5,0.0,0.0,0.57,,,,,,230.0,280.0,700.0,1000.0,4.0,5.0,2.0,5.0,0.0,20241216_25,小型,1354.0,3.0,1329.0,1346.0,S60,,,0.0,14.7,68.9,348,0.402,0.342,1834,0.419,1065,14.9,7.8,7.2,20.3,1.385,12,0.98,87.56428571428572,106.9,13.056795738847503,78.38,95.74333333333334,97.697,2.9396,,6.7,6.56,432.06666666666666,18.5,372.26666666666665,5.5,-2.0,1,1.82,54.43245614035088,1039.659912280702,,,,373.2352941176471,84.5205882352941,23.947499999999994,2024-12-16,S60-17
20241216140202,2024-12-16 14:02:02,28,S60-24,526,729,0,82,178,21,0,39,1.24,0.0,0.0,0.0,1576.24,5.5,0.0,0.19,0.69,,,,,,230.0,280.0,700.0,1000.0,5.0,3.0,2.0,6.0,0.0,20241216_28,小型,1517.0,4.0,1402.0,1419.0,S60,,,0.0,14.7,68.9,238,0.461,0.345,1255,0.419,729,25.2,8.8,16.4,20.3,1.386,12,0.67,72.70731707317073,83.3,6.733095915459817,69.04,75.38275862068964,112.512,2.9396,,6.7,6.56,432.06666666666666,18.5,372.26666666666665,5.5,0.0,0,-35.18,60.00754716981133,1063.133710691824,,,,370.4117647058824,74.63235294117646,21.14583333333333,2024-12-16,S60-24
20241216140515,2024-12-16 14:05:15,29,S60-24,523,729,0,84,181,20,0,39,1.23,0.0,0.0,0.0,1577.23,5.0,0.0,0.0,0.69,,,,,,230.0,280.0,700.0,1000.0,5.0,3.0,2.0,6.0,0.0,20241216_29,小型,1517.0,4.0,1402.0,1419.0,S60,,,0.0,14.7,68.9,240,0.464,0.35,1252,0.418,729,24.6,8.3,16.2,20.6,1.394,12,0.67,70.01358024691359,82.4,6.728688406789186,66.12,70.08571428571427,104.606,2.9396,,6.7,6.56,432.06666666666666,18.5,372.26666666666665,5.0,-0.5,1,-39.82,60.00754716981133,1063.133710691824,,,,370.4117647058824,74.63235294117646,21.14583333333333,2024-12-16,S60-24
20241216142809,2024-12-16 14:28:09,30,S60-24,905,1260,0,145,314,33,0,69,2.12,0.0,0.0,0.0,2728.12,5.0,0.0,-0.11,0.48,5.0,18.8,529.0,556.0,518.0,230.0,280.0,700.0,1000.0,5.0,2.0,2.0,6.0,0.0,20241216_30,小型,1517.0,4.0,1430.0,1444.0,S60,534.3,529.0,534.3333333333334,18.0,50.0,416,0.462,0.349,2165,0.418,1260,24.5,7.9,16.6,20.6,1.392,12,1.16,92.62823529411764,125.9,15.0256769389618,84.54,97.32758620689656,83.903,2.9396,,6.7,6.56,432.06666666666666,18.5,372.26666666666665,5.0,0.0,0,21.18,60.00754716981133,1063.133710691824,,,,357.2142857142857,62.42499999999999,14.565833333333332,2024-12-16,S60-24
20241216145248,2024-12-16 14:52:48,34,S60-24,894,1248,0,147,309,34,0,69,2.11,0.0,0.0,0.0,2703.11,4.5,0.0,-0.11,0.4,,,,,,230.0,280.0,700.0,1000.0,5.0,2.0,2.0,6.0,0.0,20241216_34,小型,1517.0,4.0,1453.0,1508.0,S60,,,0.0,14.7,68.9,412,0.476,0.357,2142,0.417,1248,25.0,8.3,16.7,20.7,1.396,12,1.15,85.78395061728395,119.7,14.771639968384894,78.58,89.47857142857141,77.807,2.9396,,6.7,6.56,432.06666666666666,18.5,372.26666666666665,4.5,-0.5,1,21.83,60.00754716981133,1063.133710691824,,,,357.26666666666665,64.54666666666667,16.136666666666667,2024-12-16,S60-24
20241216151647,2024-12-16 15:16:47,37,S60-24,894,1249,0,143,313,32,0,65,2.13,0.0,0.0,0.0,2698.13,5.0,0.0,-0.56,0.48,,,,,,230.0,280.0,700.0,1000.0,5.0,1.0,2.0,6.0,0.0,20241216_37,小型,1642.0,2.0,1517.0,1531.0,S60,,,0.0,14.7,68.9,410,0.457,0.349,2143,0.417,1249,23.7,7.8,15.9,20.5,1.397,12,1.15,84.08048780487805,116.6,13.67471798455706,76.98000000000002,86.74827586206898,75.433,2.9396,,6.7,6.56,432.06666666666666,18.5,372.26666666666665,5.0,0.5,1,19.18,56.49795918367347,920.9167346938776,,,,372.1071428571428,62.98571428571429,14.696666666666667,2024-12-16,S60-24
20241216155652,2024-12-16 15:56:52,41,S60-17,882,1227,0,141,341,31,0,32,2.04,0.0,0.0,0.0,2656.04,5.0,0.0,-0.11,0.41,,,,,,230.0,280.0,700.0,1000.0,5.0,2.0,2.0,6.0,0.0,20241216_41,小型,1642.0,2.0,1557.0,1611.0,S60,,,0.0,14.7,68.9,404,0.413,0.349,2109,0.418,1227,15.6,7.7,7.9,20.5,1.391,12,1.13,86.07407407407409,111.9,12.911615765407728,83.2,90.97142857142856,80.506,2.9396,,6.7,6.56,432.06666666666666,18.5,372.26666666666665,5.0,0.0,0,17.18,56.49795918367347,920.9167346938776,,,,368.32142857142856,71.66785714285713,16.722499999999997,2024-12-16,S60-17
20241216161938,2024-12-16 16:19:38,45,S60-17,893,1237,0,138,341,33,0,33,2.06,0.0,0.0,0.0,2677.06,5.5,0.0,-0.22,0.41,,,,,,230.0,280.0,700.0,1000.0,5.0,2.0,2.0,6.0,0.0,20241216_45,小型,1642.0,2.0,1620.0,1636.0,S60,,,0.0,14.7,68.9,407,0.405,0.339,2130,0.419,1237,16.2,8.1,8.1,20.4,1.385,12,1.14,89.9988888888889,113.6,13.378884644131874,83.17999999999999,96.64193548387097,84.774,2.9396,,6.7,6.56,432.06666666666666,18.5,372.26666666666665,5.5,0.5,1,20.82,56.49795918367347,920.9167346938776,,,,424.875,65.23750000000001,17.39666666666667,2024-12-16,S60-17
20241217074937,2024-12-17 07:49:37,1,S60-10,870,1197,0,127,362,30,0,0,1.77,0.0,0.0,0.0,2587.77,6.5,1.6,-0.11,0.67,,,,,,230.0,280.0,700.0,1000.0,4.0,3.0,2.0,5.0,0.0,20241217_1,小型,841.0,1.0,750.0,805.0,S60,,,0.0,16.3,72.3,392,0.351,0.324,2067,0.421,1197,7.7,7.7,0.0,20.1,1.376,12,1.1,96.95789473684208,128.3,15.429851989243843,89.03999999999999,104.76363636363637,95.24,2.9396,,6.7,6.56,432.06666666666666,18.5,372.26666666666665,6.5,1.0,1,14.48,,,,,,,,,2024-12-17,S60-10
20241217081604,2024-12-17 08:16:04,4,S60-10,745,1044,0,125,318,25,0,0,1.54,0.0,0.0,0.0,2258.54,4.5,0.81,-0.13,0.58,,,,,,230.0,280.0,700.0,1000.0,4.0,3.0,2.0,5.0,0.0,20241217_4,小型,841.0,1.0,816.0,831.0,S60,,,0.0,16.3,72.3,343,0.393,0.364,1789,0.416,1044,7.3,7.3,0.0,20.7,1.401,12,0.96,84.33222222222223,104.7,11.2717032901744,79.46000000000001,86.36451612903227,89.963,2.9396,,6.7,6.56,432.06666666666666,18.5,372.26666666666665,4.5,-2.0,1,-0.17,,,,,,,,,2024-12-17,S60-10
20241217084148,2024-12-17 08:41:48,6,S60-10,875,1216,0,139,371,29,0,0,1.82,0.0,0.0,0.0,2631.82,5.0,0.0,0.0,0.41,,,,,,230.0,280.0,700.0,1000.0,4.0,2.0,2.0,5.0,0.0,20241217_6,小型,932.0,2.0,842.0,857.0,S60,,,0.0,16.3,72.3,400,0.375,0.348,2091,0.418,1216,7.2,7.2,0.0,20.5,1.39,12,1.12,88.13614457831326,117.2,14.684280410010564,79.91999999999999,94.98620689655172,84.809,2.9396,,6.7,6.56,432.06666666666666,18.5,372.26666666666665,5.0,0.5,1,15.18,,,,,,,,,2024-12-17,S60-10
20241217090736,2024-12-17 09:07:36,9,S60-10,856,1194,0,137,365,30,0,0,1.76,0.0,0.0,0.0,2583.76,5.0,0.0,-0.35,0.42,,,,,,230.0,280.0,700.0,1000.0,4.0,1.0,2.0,5.0,0.0,20241217_9,小型,932.0,2.0,908.0,923.0,S60,,,0.0,16.3,72.3,395,0.375,0.347,2050,0.418,1194,7.6,7.6,0.0,20.6,1.395,12,1.1,83.36404494382022,113.0,12.50643202777658,78.96,82.3290322580645,74.845,2.9396,,6.7,6.56,432.06666666666666,18.5,372.26666666666665,5.0,0.0,0,13.18,,,,,,,,,2024-12-17,S60-10
20241217093042,2024-12-17 09:30:42,12,S60-10,853,1173,0,123,359,28,0,0,1.74,0.0,0.0,0.0,2537.74,6.5,0.0,-0.35,0.51,,,,,,230.0,280.0,700.0,1000.0,4.0,2.0,2.0,5.0,0.0,20241217_12,小型,1021.0,4.0,932.0,946.0,S60,,,0.0,16.3,72.3,387,0.343,0.318,2026,0.421,1173,7.2,7.2,0.0,20.1,1.375,12,1.08,89.37831325301205,117.2,14.718695988867896,81.9,99.98620689655174,92.58,2.9396,,6.7,6.56,432.06666666666666,18.5,372.26666666666665,6.5,1.5,1,10.48,66.29047619047618,464.0333333333333,,,,,,,2024-12-17,S60-10
20241217095510,2024-12-17 09:55:10,13,S60-17,936,1281,0,130,356,32,0,34,2.12,0.0,0.0,0.0,2771.12,7.0,0.0,-0.32,0.39,,,,,,230.0,280.0,700.0,1000.0,4.0,2.0,2.0,5.0,0.0,20241217_13,小型,1021.0,4.0,925.0,1010.0,S60,,,0.0,16.3,72.3,422,0.365,0.308,2217,0.422,1281,15.6,7.6,8.1,19.9,1.369,12,1.18,94.05113636363636,127.6,17.101335635758378,85.2,103.4709677419355,87.687,2.9396,,6.7,6.56,432.06666666666666,18.5,372.26666666666665,7.0,0.5,1,19.17,66.29047619047618,464.0333333333333,,,,,,,2024-12-17,S60-17
20241217102016,2024-12-17 10:20:16,17,S60-17,911,1259,0,136,350,30,0,32,2.1,0.0,0.0,0.0,2720.1,6.0,0.0,-0.44,0.4,,,,,,230.0,280.0,700.0,1000.0,4.0,1.0,2.0,5.0,0.0,20241217_17,小型,1108.0,3.0,1021.0,1035.0,S60,,,0.0,16.3,72.3,412,0.389,0.33,2170,0.42,1259,15.0,7.3,7.8,20.2,1.382,12,1.16,95.37777777777778,124.0,16.442139478099676,82.32000000000001,102.86285714285717,88.675,2.9396,,6.7,6.56,432.06666666666666,18.5,372.26666666666665,6.0,-1.0,1,20.41,61.659523809523805,431.6166666666666,,,,408.2857142857143,76.20714285714287,17.78166666666667,2024-12-17,S60-17
20241217104329,2024-12-17 10:43:29,20,S60-17,533,742,0,82,203,18,0,19,1.24,0.0,0.0,0.0,1598.24,5.5,0.0,-0.19,0.95,,,,,,230.0,280.0,700.0,1000.0,5.0,1.0,2.0,6.0,0.0,20241217_20,小型,1108.0,3.0,1044.0,1100.0,S60,,,0.0,16.3,72.3,240,0.404,0.342,1275,0.418,742,15.4,7.5,7.9,20.2,1.392,12,0.68,73.23132530120483,83.6,6.421235997652837,67.75999999999999,75.26896551724137,110.69,2.9396,,6.7,6.56,432.06666666666666,18.5,372.26666666666665,5.5,-0.5,1,-35.18,61.659523809523805,431.6166666666666,,,,422.4375,88.73124999999999,23.66166666666666,2024-12-17,S60-17
20241217104704,2024-12-17 10:47:04,21,S60-17,530,741,0,82,202,20,0,18,1.24,0.0,0.0,0.0,1594.24,5.5,0.0,-0.75,0.82,,,,,,230.0,280.0,700.0,1000.0,5.0,1.0,2.0,6.0,0.0,20241217_21,小型,1108.0,3.0,1044.0,1100.0,S60,,,0.0,16.3,72.3,240,0.406,0.342,1271,0.417,741,15.8,8.3,7.5,20.2,1.398,12,0.68,72.5320987654321,83.8,7.131149322298058,65.97999999999999,75.18928571428572,110.572,2.9396,,6.7,6.56,432.06666666666666,18.5,372.26666666666665,5.5,0.0,0,-35.18,61.659523809523805,431.6166666666666,,,,422.4375,88.73124999999999,23.66166666666666,2024-12-17,S60-17
20241217125936,2024-12-17 12:59:36,22,S60-24,865,1196,0,126,299,29,0,64,2.22,0.0,0.0,0.0,2581.22,6.5,0.8,-0.69,0.59,,,,,,230.0,280.0,700.0,1000.0,4.0,3.0,2.0,5.0,0.0,20241217_22,小型,1348.0,2.0,1300.0,1315.0,S60,,,0.0,16.3,76.2,392,0.421,0.321,2061,0.42,1196,23.7,7.4,16.3,20.1,1.383,12,1.1,88.90975609756097,118.8,15.053430123300704,79.7,97.55172413793105,88.683,2.9396,,6.7,6.56,432.06666666666666,18.5,372.26666666666665,6.5,1.0,1,13.48,59.36869565217391,1139.878956521739,,,,343.3333333333333,84.52999999999999,21.1325,2024-12-17,S60-24
20241217132306,2024-12-17 13:23:06,25,S60-24,769,1064,0,119,266,28,0,57,1.99,0.0,0.0,0.0,2304.99,5.5,0.0,0.0,0.47,,,,,,230.0,280.0,700.0,1000.0,4.0,2.0,2.0,5.0,0.0,20241217_25,小型,1348.0,2.0,1324.0,1338.0,S60,,,0.0,16.3,76.2,351,0.447,0.339,1833,0.42,1064,24.2,8.0,16.2,20.4,1.384,12,0.98,81.21481481481482,102.0,11.416082559927863,78.94,85.47857142857144,87.223,2.9396,,6.7,6.56,432.06666666666666,18.5,372.26666666666665,5.5,-1.0,1,1.82,59.36869565217391,1139.878956521739,,,,368.57142857142856,77.84642857142858,18.164166666666667,2024-12-17,S60-24
20241217135140,2024-12-17 13:51:40,28,S60-24,521,731,0,82,179,22,0,40,1.37,0.0,0.0,0.0,1576.37,5.5,0.0,-0.76,0.97,,,,,,230.0,280.0,700.0,1000.0,5.0,2.0,2.0,6.0,0.0,20241217_28,小型,1509.0,1.0,1352.0,1408.0,S60,,,0.0,16.3,76.2,241,0.458,0.34,1252,0.416,731,25.7,9.1,16.6,20.5,1.403,12,0.67,70.0888888888889,79.9,5.666557733157748,66.12,69.14285714285715,103.198,2.9396,,6.7,6.56,432.06666666666666,18.5,372.26666666666665,5.5,0.0,0,-35.18,55.938317757009344,998.4989719626168,,,,405.9375,85.721875,22.859166666666667,2024-12-17,S60-24
20241217135455,2024-12-17 13:54:55,29,S60-24,518,718,0,78,178,21,0,39,1.34,0.0,0.0,0.0,1553.34,6.0,0.0,-0.38,0.7,,,,,,230.0,280.0,700.0,1000.0,5.0,2.0,2.0,6.0,0.0,20241217_29,小型,1509.0,1.0,1352.0,1408.0,S60,,,0.0,16.3,76.2,238,0.438,0.328,1236,0.419,718,25.2,8.8,16.4,20.4,1.386,12,0.66,69.70487804878049,79.1,5.768288042075172,66.17999999999999,71.28620689655172,108.009,2.9396,,6.7,6.56,432.06666666666666,18.5,372.26666666666665,6.0,0.5,1,-37.59,55.938317757009344,998.4989719626168,,,,405.9375,85.721875,22.859166666666667,2024-12-17,S60-24
20241217141752,2024-12-17 14:17:52,30,S60-24,903,1249,0,136,312,33,0,69,2.27,0.0,0.0,0.0,2704.27,6.0,0.74,-0.44,0.48,2.5,22.5,561.0,499.0,562.0,230.0,280.0,700.0,1000.0,4.0,3.0,2.0,5.0,0.0,20241217_30,小型,1509.0,1.0,1422.0,1437.0,S60,540.7,561.0,540.6666666666666,24.0,50.0,414,0.436,0.329,2152,0.42,1249,24.6,8.0,16.7,20.4,1.383,12,1.15,91.69080459770116,121.9,14.470490242502834,88.46000000000001,94.57741935483872,82.241,2.9396,,6.7,6.56,432.06666666666666,18.5,372.26666666666665,6.0,0.0,0,20.41,55.938317757009344,998.4989719626168,,,,440.06666666666666,76.48333333333333,19.120833333333334,2024-12-17,S60-24
