Repository: Vincent626/concrete-strength-analysis

# 🎯 S60 & M60 混凝土強度預測模型訓練成果報告

> **更新日期**: 2026-02-04  
> **專案目標**: 建立 S60/M60 混凝土 28 天抗壓強度預測模型

---

## 📋 摘要

本專案針對 S60（小型）與 M60（中型）離心混凝土管配比，建立機器學習預測模型。透過配料特徵分析，預測 28 天抗壓強度，並識別影響強度的關鍵因素。

### 主要成果

| 模型 | 樣本數 | R² | MAE (kgf/cm²) | 狀態 |
|:---|---:|---:|---:|:---|
| **S60** | 46 | **0.360** | 28 | ✅ 可用 |
| **M60** | 52 | **0.206** | 25 | ✅ 可用 |

---

## 📈 模型效能比較
> **說明**：S60 模型 R²=0.360，M60 模型 R²=0.206，兩者皆具有預測能力。S60 表現較佳，預測誤差約 28 kgf/cm²。

---

## 📊 強度分布比較
> **說明**：S60 與 M60 的強度分布相似，平均約 605 kgf/cm²，皆高於設計強度 510 kgf/cm²（紅色虛線）。

---

File: S60_M60_dataset_v9_shared.csv (part 95 of 138)
match_key,日期及時間,序,配比 ,耗用骨材1,耗用骨材2,耗用骨材3,耗用水,耗用泥料1,耗用泥料2,耗用泥料3,耗用泥料4,耗用藥劑1,耗用藥劑2,耗用藥劑3,耗用藥劑4,耗用小計,表面水骨材1,誤差%水,誤差%骨材1,誤差%骨材2,坍度(cm),混凝土溫度(℃),試體1強度(X1),試體2強度(X2),試體3強度(X3),加料轉速,慢速轉速,中速轉速,高速轉速,加料時間,慢速時間,中速時間,高速時間,總降水量,cp_key,類型,入池,蒸養池,離心開始,離心結束,母體,平均強度,強度_原始,強度_修正,環境溫度,環境濕度,膠結料總量,水灰比,水膠比,骨材總量,砂石比,粗骨材總量,水泥取代率,矽灰取代率,爐石取代率,漿體比例,粗細骨材比,月份,拌合米數,平均電流,最大電流,電流標準差,最終電流,穩定階段平均電流,單位體積穩定電流,砂_FM,砂_Mud,六分_FM,三分_FM,水泥砂漿_28天平均強度,水泥_流動性,水泥砂漿_7天平均強度,設定扣水率(%),扣水率_變動幅度,扣水率_是否變更,水量微調偏離度,蒸養實際平均溫度,蒸養實際總積溫,蒸養實際階段1溫度,蒸養實際階段2溫度,蒸養實際階段3溫度,實際離心平均轉速,實際離心平均電流,實際離心總能量,日期,配比
20241217144530,2024-12-17 14:45:30,34,S60-24,910,1259,0,141,315,31,0,71,2.35,0.0,0.0,0.0,2729.35,5.5,0.0,0.0,0.4,,,,,,230.0,280.0,700.0,1000.0,4.0,2.0,2.0,5.0,0.0,20241217_34,小型,1509.0,1.0,1446.0,1500.0,S60,,,0.0,16.3,76.2,417,0.448,0.338,2169,0.42,1259,24.5,7.4,17.0,20.5,1.384,12,1.16,91.01685393258428,123.0,15.063254165595028,81.2,98.48387096774194,84.9,2.9396,,6.7,6.56,432.06666666666666,18.5,372.26666666666665,5.5,-0.5,1,23.82,55.938317757009344,998.4989719626168,,,,364.32142857142856,71.19642857142857,16.6125,2024-12-17,S60-24
20241217150923,2024-12-17 15:09:23,36,S60-24,887,1238,0,143,308,32,0,69,2.3,0.0,0.0,0.0,2679.3,5.0,0.0,-0.34,0.49,,,,,,230.0,280.0,700.0,1000.0,4.0,2.0,2.0,5.0,0.0,20241217_36,小型,1623.0,4.0,1510.0,1524.0,S60,,,0.0,16.3,76.2,409,0.464,0.35,2125,0.417,1238,24.7,7.8,16.9,20.6,1.396,12,1.14,81.27590361445782,112.5,12.737692764176929,75.08000000000001,80.21379310344827,70.363,2.9396,,6.7,6.56,432.06666666666666,18.5,372.26666666666665,5.0,-0.5,1,19.18,61.180808080808085,1016.6210942760944,,,,383.1785714285714,76.67142857142858,17.89,2024-12-17,S60-24
20241217153347,2024-12-17 15:33:47,38,S60-24,898,1250,0,139,313,32,0,70,2.32,0.0,0.0,0.0,2704.32,5.5,0.0,-0.55,0.56,,,,,,230.0,280.0,700.0,1000.0,4.0,2.0,2.0,5.0,0.0,20241217_38,小型,1623.0,4.0,1534.0,1548.0,S60,,,0.0,16.3,76.2,415,0.444,0.335,2148,0.418,1250,24.6,7.7,16.9,20.5,1.392,12,1.15,86.90365853658535,115.3,14.30353397507363,79.58,94.65862068965517,82.312,2.9396,,6.7,6.56,432.06666666666666,18.5,372.26666666666665,5.5,0.5,1,21.82,61.180808080808085,1016.6210942760944,,,,367.1785714285714,66.7392857142857,15.572499999999996,2024-12-17,S60-24
20241217160052,2024-12-17 16:00:52,43,S60-24,853,1184,0,131,295,30,0,65,2.18,0.0,0.0,0.0,2560.18,5.8,0.77,-0.58,0.51,,,,,,230.0,280.0,700.0,1000.0,4.0,3.0,2.0,5.0,0.0,20241217_43,小型,1623.0,4.0,1601.0,1617.0,S60,,,0.0,16.3,76.2,390,0.444,0.336,2037,0.419,1184,24.4,7.7,16.7,20.4,1.388,12,1.09,86.28421052631579,115.9,13.028909683263064,81.08,86.85757575757575,79.686,2.9396,,6.7,6.56,432.06666666666666,18.5,372.26666666666665,5.8,0.3,1,16.17,61.180808080808085,1016.6210942760944,,,,368.0,84.5,22.53333333333333,2024-12-17,S60-24
20241218074941,2024-12-18 07:49:41,1,S60-10,850,1176,0,129,360,28,0,0,1.73,0.0,0.0,0.0,2544.73,6.0,1.57,-0.23,0.77,,,,,,230.0,280.0,700.0,1000.0,4.0,3.0,2.0,5.0,0.0,20241218_1,小型,839.0,3.0,751.0,805.0,S60,,,0.0,16.7,71.6,388,0.358,0.332,2026,0.42,1176,7.2,7.2,0.0,20.3,1.384,12,1.08,95.89764705882354,125.5,15.86654620833768,84.25999999999999,106.65517241379312,98.755,2.9396,,6.7,6.56,425.18666666666667,19.1,340.4266666666666,6.0,0.2,1,13.41,,,,,,,,,2024-12-18,S60-10
20241218081420,2024-12-18 08:14:20,5,S60-10,759,1068,0,126,323,26,0,0,1.57,0.0,0.0,0.0,2303.57,4.5,0.0,-0.39,0.85,,,,,,230.0,280.0,700.0,1000.0,4.0,2.0,2.0,5.0,0.0,20241218_5,小型,839.0,3.0,815.0,829.0,S60,,,0.0,16.7,71.6,349,0.39,0.361,1827,0.415,1068,7.4,7.4,0.0,20.6,1.407,12,0.98,77.37777777777778,98.6,9.801990223708604,73.35999999999999,76.23214285714285,77.788,2.9396,,6.7,6.56,425.18666666666667,19.1,340.4266666666666,4.5,-1.5,1,0.83,,,,,,,,,2024-12-18,S60-10
20241218083718,2024-12-18 08:37:18,6,S60-10,903,1250,0,135,379,33,0,0,1.85,0.0,0.0,0.0,2701.85,6.0,0.0,-0.44,0.56,,,,,,230.0,280.0,700.0,1000.0,4.0,2.0,2.0,5.0,0.0,20241218_6,小型,928.0,4.0,839.0,854.0,S60,,,0.0,16.7,71.6,412,0.356,0.328,2153,0.419,1250,8.0,8.0,0.0,20.3,1.384,12,1.15,90.5047619047619,125.5,15.88580457037265,80.64,98.26666666666664,85.449,2.9396,,6.7,6.56,425.18666666666667,19.1,340.4266666666666,6.0,1.5,1,19.41,,,,,,,,,2024-12-18,S60-10
20241218090327,2024-12-18 09:03:27,8,S60-10,864,1196,0,129,363,29,0,0,1.77,0.0,0.0,0.0,2582.77,6.0,0.0,-0.35,0.59,,,,,,230.0,280.0,700.0,1000.0,4.0,1.0,2.0,5.0,0.0,20241218_8,小型,928.0,4.0,905.0,918.0,S60,,,0.0,16.7,71.6,392,0.355,0.329,2060,0.419,1196,7.4,7.4,0.0,20.2,1.384,12,1.1,81.44938271604939,107.4,11.82917635337336,76.94,84.76785714285715,77.062,2.9396,,6.7,6.56,425.18666666666667,19.1,340.4266666666666,6.0,0.0,0,13.41,,,,,,,,,2024-12-18,S60-10
20241218093132,2024-12-18 09:31:32,13,S60-10,864,1183,0,120,362,28,0,0,1.76,0.0,0.0,0.0,2558.76,7.0,0.0,-0.46,0.42,,,,,,230.0,280.0,700.0,1000.0,4.0,2.0,2.0,5.0,0.0,20241218_13,小型,1018.0,1.0,932.0,947.0,S60,,,0.0,16.7,71.6,390,0.331,0.308,2047,0.422,1183,7.2,7.2,0.0,19.9,1.369,12,1.09,90.92696629213484,121.8,15.653866694271091,79.64000000000001,98.71935483870968,90.568,2.9396,,6.7,6.56,425.18666666666667,19.1,340.4266666666666,7.0,1.0,1,9.17,60.08333333333332,420.58333333333326,,,,,,,2024-12-18,S60-10
20241218095619,2024-12-18 09:56:19,14,S60-10,919,1258,0,128,384,29,0,0,1.86,0.0,0.0,0.0,2719.86,7.0,0.0,-0.43,0.32,,,,,,230.0,280.0,700.0,1000.0,4.0,1.0,2.0,5.0,0.0,20241218_14,小型,1018.0,1.0,957.0,1010.0,S60,,,0.0,16.7,71.6,413,0.333,0.31,2177,0.422,1258,7.0,7.0,0.0,19.9,1.369,12,1.16,91.82857142857142,123.7,16.699120103912602,79.72,102.43666666666668,88.307,2.9396,,6.7,6.56,425.18666666666667,19.1,340.4266666666666,7.0,0.0,0,17.17,60.08333333333332,420.58333333333326,,,,,,,2024-12-18,S60-10
20241218102044,2024-12-18 10:20:44,17,S60-17,884,1227,0,133,343,31,0,34,2.04,0.0,0.0,0.0,2654.04,6.0,0.0,-0.79,0.41,,,,,,230.0,280.0,700.0,1000.0,4.0,1.0,2.0,5.0,0.0,20241218_17,小型,1109.0,2.0,1021.0,935.0,S60,,,0.0,16.7,71.6,408,0.388,0.326,2111,0.419,1227,15.9,7.6,8.3,20.4,1.388,12,1.13,85.9037037037037,117.7,15.261639512305567,76.16,92.925,82.235,2.9396,,6.7,6.56,425.18666666666667,19.1,340.4266666666666,6.0,-1.0,1,17.41,68.2547619047619,477.78333333333336,,,,,,,2024-12-18,S60-17
20241218104455,2024-12-18 10:44:55,20,S60-17,527,744,0,82,204,20,0,19,1.24,0.0,0.0,0.0,1597.24,5.5,0.0,-1.31,1.22,,,,,,230.0,280.0,700.0,1000.0,5.0,2.0,2.0,6.0,0.0,20241218_20,小型,1109.0,2.0,1045.0,1100.0,S60,,,0.0,16.7,71.6,243,0.402,0.337,1271,0.415,744,16.0,8.2,7.8,20.4,1.412,12,0.68,66.99670329670329,78.1,6.079427578415415,64.82,64.89687500000001,95.437,2.9396,,6.7,6.56,425.18666666666667,19.1,340.4266666666666,5.5,-0.5,1,-35.18,68.2547619047619,477.78333333333336,,,,373.76666666666665,89.08666666666666,22.271666666666665,2024-12-18,S60-17
20241218104828,2024-12-18 10:48:28,21,S60-17,525,731,0,79,199,21,0,17,1.24,0.0,0.0,0.0,1573.24,6.0,0.0,-0.57,0.97,,,,,,230.0,280.0,700.0,1000.0,5.0,2.0,2.0,6.0,0.0,20241218_21,小型,1109.0,2.0,1045.0,1100.0,S60,,,0.0,16.7,71.6,237,0.397,0.333,1256,0.418,731,16.0,8.9,7.2,20.1,1.392,12,0.67,70.12298850574712,81.9,6.812711262558713,63.82000000000001,71.16451612903226,106.216,2.9396,,6.7,6.56,425.18666666666667,19.1,340.4266666666666,6.0,0.5,1,-36.59,68.2547619047619,477.78333333333336,,,,373.76666666666665,89.08666666666666,22.271666666666665,2024-12-18,S60-17
20241218125929,2024-12-18 12:59:29,23,S60-24,851,1173,0,124,293,30,0,64,2.19,0.0,0.0,0.0,2537.19,6.5,0.81,-0.58,0.51,,,,,,230.0,280.0,700.0,1000.0,4.0,3.0,2.0,5.0,0.0,20241218_23,小型,1350.0,4.0,1300.0,1315.0,S60,,,0.0,16.3,62.9,387,0.423,0.32,2024,0.42,1173,24.3,7.8,16.5,20.2,1.378,12,1.08,86.00714285714285,110.1,12.78952124754858,84.5,94.37666666666668,87.386,2.9396,,6.7,6.56,425.18666666666667,19.1,340.4266666666666,6.5,0.5,1,11.48,61.07478260869566,1170.6,,,,362.26666666666665,88.86999999999999,22.2175,2024-12-18,S60-24
20241218132358,2024-12-18 13:23:58,26,S60-24,776,1077,0,120,265,31,0,58,1.99,0.0,0.0,0.0,2328.99,5.5,0.84,-0.26,0.65,,,,,,230.0,280.0,700.0,1000.0,4.0,4.0,2.0,5.0,0.0,20241218_26,小型,1350.0,4.0,1325.0,1341.0,S60,,,0.0,16.3,62.9,354,0.453,0.339,1853,0.419,1077,25.1,8.8,16.4,20.4,1.388,12,0.99,82.4120481927711,106.1,11.849837552547877,76.96,85.57241379310345,86.437,2.9396,,6.7,6.56,425.18666666666667,19.1,340.4266666666666,5.5,-1.0,1,2.82,61.07478260869566,1170.6,,,,381.15625,80.16875,21.37833333333333,2024-12-18,S60-24
20241218135844,2024-12-18 13:58:44,29,S60-24,525,729,0,79,183,21,0,39,1.33,0.0,0.0,0.0,1577.33,6.0,0.0,-0.57,0.69,4.5,21.1,562.0,586.0,561.0,230.0,280.0,700.0,1000.0,5.0,2.0,2.0,6.0,0.0,20241218_29,小型,1515.0,1.0,1400.0,1416.0,S60,569.7,562.0,569.6666666666666,21.0,44.0,243,0.432,0.325,1254,0.419,729,24.7,8.6,16.0,20.4,1.389,12,0.67,72.84320987654321,84.9,6.6323922331033485,66.86,73.39999999999999,109.552,2.9396,,6.7,6.56,425.18666666666667,19.1,340.4266666666666,6.0,0.5,1,-36.59,51.92735849056603,921.710613207547,,,,435.125,90.36875,24.098333333333336,2024-12-18,S60-24
20241218140243,2024-12-18 14:02:43,30,S60-24,525,731,0,79,181,20,0,40,1.37,0.0,0.0,0.0,1577.37,6.0,0.0,-0.57,0.97,,,,,,230.0,280.0,700.0,1000.0,5.0,2.0,2.0,6.0,0.0,20241218_30,小型,1515.0,1.0,1400.0,1416.0,S60,,,0.0,16.3,62.9,241,0.436,0.328,1256,0.418,731,24.9,8.3,16.6,20.3,1.392,12,0.67,70.90853658536587,84.3,6.90219479443813,67.64000000000001,70.67586206896551,105.486,2.9396,,6.7,6.56,425.18666666666667,19.1,340.4266666666666,6.0,0.0,0,-36.59,51.92735849056603,921.710613207547,,,,435.125,90.36875,24.098333333333336,2024-12-18,S60-24
20241218142504,2024-12-18 14:25:04,31,S60-24,905,1250,0,136,313,33,0,69,2.33,0.0,0.0,0.0,2708.33,6.0,0.74,-0.22,0.56,,,,,,230.0,280.0,700.0,1000.0,4.0,2.0,2.0,5.0,0.0,20241218_31,小型,1515.0,1.0,1425.0,1440.0,S60,,,0.0,16.3,62.9,415,0.435,0.328,2155,0.42,1250,24.6,8.0,16.6,20.4,1.381,12,1.15,87.85164835164835,116.9,13.874709086247243,81.61999999999999,93.246875,81.084,2.9396,,6.7,6.56,425.18666666666667,19.1,340.4266666666666,6.0,0.0,0,20.41,51.92735849056603,921.710613207547,,,,345.8333333333333,70.31333333333332,17.57833333333333,2024-12-18,S60-24
20241218144958,2024-12-18 14:49:58,35,S60-24,890,1237,0,138,309,32,0,65,2.31,0.0,0.0,0.0,2673.31,5.5,0.0,-0.56,0.41,,,,,,230.0,280.0,700.0,1000.0,4.0,2.0,2.0,5.0,0.0,20241218_35,小型,1515.0,1.0,1450.0,1505.0,S60,,,0.0,16.3,62.9,406,0.447,0.34,2127,0.418,1237,23.9,7.9,16.0,20.4,1.39,12,1.14,81.83894736842105,112.8,11.362887834727507,78.94,80.5030303030303,70.617,2.9396,,6.7,6.56,425.18666666666667,19.1,340.4266666666666,5.5,-0.5,1,20.82,51.92735849056603,921.710613207547,,,,352.8333333333333,67.74333333333333,16.93583333333333,2024-12-18,S60-24
20241218151545,2024-12-18 15:15:45,38,S60-24,883,1216,0,128,302,35,0,64,2.26,0.0,0.0,0.0,2630.26,6.5,0.79,-0.45,0.41,,,,,,230.0,280.0,700.0,1000.0,4.0,2.0,2.0,5.0,0.0,20241218_38,小型,1630.0,2.0,1516.0,1531.0,S60,,,0.0,16.3,62.9,401,0.424,0.319,2099,0.421,1216,24.7,8.7,16.0,20.1,1.377,12,1.12,86.27411764705883,116.6,14.594972163616736,78.1,95.5758620689655,85.336,2.9396,,6.7,6.56,425.18666666666667,19.1,340.4266666666666,6.5,1.0,1,15.48,58.42424242424242,964.0,,,,390.2,73.75,18.4375,2024-12-18,S60-24
20241218153657,2024-12-18 15:36:57,42,S60-24,880,1217,0,128,302,34,0,67,2.25,0.0,0.0,0.0,2630.25,6.5,0.79,-0.79,0.5,,,,,,230.0,280.0,700.0,1000.0,4.0,3.0,2.0,5.0,0.0,20241218_42,小型,1630.0,2.0,1540.0,1556.0,S60,,,0.0,16.3,62.9,403,0.424,0.318,2097,0.42,1217,25.1,8.4,16.6,20.2,1.383,12,1.12,85.36144578313252,107.9,13.376051530112209,80.04,90.53793103448275,80.837,2.9396,,6.7,6.56,425.18666666666667,19.1,340.4266666666666,6.5,0.0,0,15.48,58.42424242424242,964.0,,,,373.5625,71.459375,19.05583333333333,2024-12-18,S60-24
20241218160445,2024-12-18 16:04:45,46,S60-24,873,1206,0,127,301,31,0,66,2.23,0.0,0.0,0.0,2606.23,6.5,0.79,-0.8,0.5,,,,,,230.0,280.0,700.0,1000.0,4.0,2.0,2.0,5.0,0.0,20241218_46,小型,1630.0,2.0,1606.0,1621.0,S60,,,0.0,16.3,62.9,398,0.422,0.319,2079,0.42,1206,24.4,7.8,16.6,20.2,1.381,12,1.11,85.87586206896552,108.9,13.317501798081146,79.97999999999999,93.0806451612903,83.856,2.9396,,6.7,6.56,425.18666666666667,19.1,340.4266666666666,6.5,0.0,0,14.48,58.42424242424242,964.0,,,,453.23333333333335,80.98666666666666,20.246666666666663,2024-12-18,S60-24
20241219074938,2024-12-19 07:49:38,1,S60-10,866,1197,0,129,365,30,0,0,1.75,0.0,0.0,0.0,2588.75,6.0,0.0,-0.12,0.67,,,,,,230.0,280.0,700.0,1000.0,4.0,3.0,2.0,5.0,0.0,20241219_1,小型,841.0,3.0,750.0,805.0,S60,,,0.0,14.4,55.7,395,0.353,0.327,2063,0.42,1197,7.6,7.6,0.0,20.3,1.382,12,1.1,97.98125,123.2,15.836977513744008,87.8,108.27058823529411,98.428,2.9396,,6.7,6.56,425.18666666666667,19.1,340.4266666666666,6.0,-0.5,1,13.41,,,,,,,,,2024-12-19,S60-10
20241219081334,2024-12-19 08:13:34,4,S60-17,755,1066,0,128,296,27,0,26,1.8,0.0,0.0,0.0,2299.8,4.0,-1.54,-0.4,0.66,,,,,,230.0,280.0,700.0,1000.0,4.0,3.0,2.0,5.0,0.0,20241219_4,小型,841.0,3.0,814.0,830.0,S60,,,0.0,14.4,55.7,349,0.432,0.367,1821,0.415,1066,15.2,7.7,7.4,20.8,1.412,12,0.98,82.33214285714287,104.1,10.804784662298433,77.34,84.39666666666666,86.119,2.9396,,6.7,6.56,425.18666666666667,19.1,340.4266666666666,4.0,-2.0,1,-6.74,,,,,,,,,2024-12-19,S60-17
20241219084127,2024-12-19 08:41:27,6,S60-17,868,1219,0,137,336,32,0,32,2.04,0.0,0.0,0.0,2626.04,5.0,-1.44,-0.8,0.66,,,,,,230.0,280.0,700.0,1000.0,4.0,1.0,2.0,5.0,0.0,20241219_6,小型,929.0,2.0,842.0,856.0,S60,,,0.0,14.4,55.7,400,0.408,0.342,2087,0.416,1219,16.0,8.0,8.0,20.5,1.404,12,1.12,82.47439024390245,110.6,12.630014686042964,76.78,88.5137931034483,79.03,2.9396,,6.7,6.56,425.18666666666667,19.1,340.4266666666666,5.0,1.0,1,13.18,,,,,,,,,2024-12-19,S60-17
20241219090435,2024-12-19 09:04:35,7,S60-17,854,1197,0,131,331,30,0,33,1.99,0.0,0.0,0.0,2577.99,5.5,-1.5,-1.04,0.67,,,,,,230.0,280.0,700.0,1000.0,4.0,2.0,2.0,5.0,0.0,20241219_7,小型,929.0,2.0,905.0,919.0,S60,,,0.0,14.4,55.7,394,0.396,0.332,2051,0.416,1197,16.0,7.6,8.4,20.4,1.402,12,1.1,91.8156626506024,116.8,14.445889747086904,83.54,102.8896551724138,93.536,2.9396,,6.7,6.56,425.18666666666667,19.1,340.4266666666666,5.5,0.5,1,13.82,,,,,,,,,2024-12-19,S60-17
20241219092839,2024-12-19 09:28:39,12,S60-17,854,1196,0,137,331,30,0,29,1.99,0.0,0.0,0.0,2578.99,5.0,0.0,-0.58,0.59,,,,,,230.0,280.0,700.0,1000.0,4.0,2.0,2.0,5.0,0.0,20241219_12,小型,1016.0,1.0,929.0,944.0,S60,,,0.0,14.4,55.7,390,0.414,0.351,2050,0.417,1196,15.1,7.7,7.4,20.5,1.4,12,1.1,81.32317073170731,108.7,11.889073675997205,77.28,85.16206896551724,77.42,2.9396,,6.7,6.56,425.18666666666667,19.1,340.4266666666666,5.0,-0.5,1,13.18,59.15476190476191,414.0833333333333,,,,,,,2024-12-19,S60-17
20241219095231,2024-12-19 09:52:31,13,S60-17,924,1261,0,132,348,35,0,33,2.1,0.0,0.0,0.0,2735.1,6.5,0.0,0.54,0.56,,,,,,230.0,280.0,700.0,1000.0,4.0,1.0,2.0,5.0,0.0,20241219_13,小型,1016.0,1.0,953.0,1007.0,S60,,,0.0,14.4,55.7,416,0.379,0.317,2185,0.423,1261,16.3,8.4,7.9,20.1,1.365,12,1.16,90.94105263157894,118.2,14.227249575055405,81.96000000000001,97.93939393939394,84.431,2.9396,,6.7,6.56,425.18666666666667,19.1,340.4266666666666,6.5,1.5,1,19.48,59.15476190476191,414.0833333333333,,,,,,,2024-12-19,S60-17
20241219101557,2024-12-19 10:15:57,16,S60-17,886,1240,0,140,343,32,0,34,2.05,0.0,0.0,0.0,2677.05,5.3,0.0,-0.78,0.65,,,,,,230.0,280.0,700.0,1000.0,4.0,1.0,2.0,5.0,0.0,20241219_16,小型,1106.0,4.0,1016.0,1030.0,S60,,,0.0,14.4,55.7,409,0.408,0.342,2126,0.417,1240,16.1,7.8,8.3,20.5,1.4,12,1.14,86.69791666666667,117.4,12.853339215669038,83.44000000000001,88.18823529411766,77.358,2.9396,,6.7,6.56,425.18666666666667,19.1,340.4266666666666,5.3,-1.2,1,-1.33,71.93095238095238,503.51666666666665,,,,364.7142857142857,68.22857142857143,15.92,2024-12-19,S60-17
20241219104049,2024-12-19 10:40:49,19,S60-17,538,744,0,83,204,20,0,16,1.23,0.0,0.0,0.0,1606.23,5.5,1.22,0.75,1.22,,,,,,230.0,280.0,700.0,1000.0,5.0,2.0,2.0,6.0,0.0,20241219_19,小型,1106.0,4.0,1041.0,1059.0,S60,,,0.0,14.4,55.7,240,0.407,0.346,1282,0.42,744,15.0,8.3,6.7,20.1,1.383,12,0.68,71.56823529411766,83.4,7.441476952779894,69.34,76.0758620689655,111.876,2.9396,,6.7,6.56,425.18666666666667,19.1,340.4266666666666,5.5,0.2,1,-34.18,71.93095238095238,503.51666666666665,,,,451.05555555555554,83.2,24.96,2024-12-19,S60-17
20241219104411,2024-12-19 10:44:11,20,S60-17,527,743,0,82,204,21,0,17,1.21,0.0,0.0,0.0,1595.21,5.5,0.0,-1.31,1.09,,,,,,230.0,280.0,700.0,1000.0,5.0,2.0,2.0,6.0,0.0,20241219_20,小型,1106.0,4.0,1041.0,1059.0,S60,,,0.0,14.4,55.7,242,0.402,0.339,1270,0.415,743,15.7,8.7,7.0,20.3,1.41,12,0.68,72.4987951807229,83.1,6.371387357684628,69.42,73.64827586206897,108.306,2.9396,,6.7,6.56,425.18666666666667,19.1,340.4266666666666,5.5,0.0,0,-35.18,71.93095238095238,503.51666666666665,,,,451.05555555555554,83.2,24.96,2024-12-19,S60-17
20241219125935,2024-12-19 12:59:35,22,S60-17,861,1197,0,129,328,32,0,31,1.98,0.0,0.0,0.0,2579.98,6.0,0.0,-0.69,0.67,,,,,,230.0,280.0,700.0,1000.0,4.0,2.0,2.0,5.0,0.0,20241219_22,小型,1351.0,2.0,1300.0,1314.0,S60,,,0.0,14.2,62.9,391,0.393,0.33,2058,0.418,1197,16.1,8.2,7.9,20.2,1.39,12,1.1,87.85176470588233,112.4,13.077655949026465,81.92,95.25172413793103,86.592,2.9396,,6.7,6.56,425.18666666666667,19.1,340.4266666666666,6.0,0.5,1,13.41,59.6295652173913,1141.9061739130434,,,,351.1428571428572,89.53214285714284,20.89083333333333,2024-12-19,S60-17
20241219132609,2024-12-19 13:26:09,25,S60-17,754,1054,0,121,292,28,0,27,1.75,0.0,0.0,0.0,2277.75,5.0,0.0,-0.53,0.48,,,,,,230.0,280.0,700.0,1000.0,4.0,2.0,2.0,5.0,0.0,20241219_25,小型,1351.0,2.0,1327.0,1342.0,S60,,,0.0,14.2,62.9,347,0.414,0.349,1808,0.417,1054,15.9,8.1,7.8,20.6,1.398,12,0.97,78.91807228915663,96.9,9.802730681501528,75.7,81.36896551724138,83.886,2.9396,,6.7,6.56,425.18666666666667,19.1,340.4266666666666,5.0,-1.0,1,-2.82,59.6295652173913,1141.9061739130434,,,,375.73333333333335,83.03999999999999,20.76,2024-12-19,S60-17
20241219140100,2024-12-19 14:01:00,28,S60-17,521,732,0,82,202,20,0,19,1.26,0.0,0.0,0.0,1577.26,5.5,0.0,-0.76,1.1,,,,,,230.0,280.0,700.0,1000.0,5.0,2.0,2.0,6.0,0.0,20241219_28,小型,1521.0,3.0,1401.0,1418.0,S60,,,0.0,14.2,62.9,241,0.406,0.34,1253,0.416,732,16.2,8.3,7.9,20.5,1.405,12,0.67,68.3698795180723,81.6,6.7666570013143055,65.64,67.89310344827585,101.333,2.9396,,6.7,6.56,425.18666666666667,19.1,340.4266666666666,5.5,0.5,1,-35.18,55.78490566037736,984.6035849056602,,,,400.2647058823529,79.88235294117646,22.63333333333333,2024-12-19,S60-17
20241219140411,2024-12-19 14:04:11,29,S60-17,521,731,0,79,199,21,0,20,1.25,0.0,0.0,0.0,1572.25,6.3,1.28,-1.51,0.97,,,,,,230.0,280.0,700.0,1000.0,5.0,2.0,2.0,6.0,0.0,20241219_29,小型,1521.0,3.0,1401.0,1418.0,S60,,,0.0,14.2,62.9,240,0.397,0.329,1252,0.416,731,17.1,8.8,8.3,20.3,1.403,12,0.67,68.81927710843374,80.4,6.140453612052218,68.66,70.84482758620688,105.739,2.9396,,6.7,6.56,425.18666666666667,19.1,340.4266666666666,6.3,0.8,1,-25.0,55.78490566037736,984.6035849056602,,,,400.2647058823529,79.88235294117646,22.63333333333333,2024-12-19,S60-17
20241219142841,2024-12-19 14:28:41,30,S60-17,910,1239,0,134,344,32,0,33,2.07,0.0,0.0,0.0,2694.07,6.0,0.0,1.22,0.57,,,,,,230.0,280.0,700.0,1000.0,4.0,3.0,2.0,5.0,0.0,20241219_30,小型,1521.0,3.0,1429.0,1445.0,S60,,,0.0,14.2,62.9,409,0.39,0.328,2149,0.423,1239,15.9,7.8,8.1,20.2,1.362,12,1.14,87.6654761904762,120.9,14.14872107671135,81.34,92.10333333333332,80.792,2.9396,,6.7,6.56,425.18666666666667,19.1,340.4266666666666,6.0,-0.3,1,18.41,55.78490566037736,984.6035849056602,,,,374.6875,72.2375,19.26333333333333,2024-12-19,S60-17
20241219145701,2024-12-19 14:57:01,34,S60-17,887,1227,0,133,341,31,0,31,2.05,0.0,0.0,0.0,2652.05,6.0,0.0,-0.45,0.41,,,,,,230.0,280.0,700.0,1000.0,4.0,2.0,2.0,5.0,0.0,20241219_34,小型,1521.0,3.0,1457.0,1512.0,S60,,,0.0,14.2,62.9,403,0.39,0.33,2114,0.42,1227,15.4,7.7,7.7,20.2,1.383,12,1.13,87.17142857142858,114.5,14.67771692565502,81.26,94.47333333333331,83.605,2.9396,,6.7,6.56,425.18666666666667,19.1,340.4266666666666,6.0,0.0,0,17.41,55.78490566037736,984.6035849056602,,,,361.8333333333333,69.44666666666666,17.361666666666665,2024-12-19,S60-17
20241219152317,2024-12-19 15:23:17,38,S60-17,885,1229,0,133,340,33,0,34,2.05,0.0,0.0,0.0,2656.05,6.0,0.0,-0.67,0.57,,,,,,230.0,280.0,700.0,1000.0,4.0,3.0,2.0,5.0,0.0,20241219_38,小型,1634.0,4.0,1523.0,1540.0,S60,,,0.0,14.2,62.9,407,0.391,0.327,2114,0.419,1229,16.5,8.1,8.4,20.3,1.389,12,1.13,84.00602409638554,109.8,12.534264838256927,78.92,89.74827586206894,79.423,2.9396,,6.7,6.56,425.18666666666667,19.1,340.4266666666666,6.0,0.0,0,17.41,61.61122448979592,1012.4777891156464,,,,421.02941176470586,72.40588235294116,20.515,2024-12-19,S60-17
20241219154537,2024-12-19 15:45:37,41,S60-17,893,1239,0,134,343,33,0,31,2.08,0.0,0.0,0.0,2675.08,6.0,0.0,-0.67,0.57,,,,,,230.0,280.0,700.0,1000.0,4.0,2.0,2.0,5.0,0.0,20241219_41,小型,1634.0,4.0,1548.0,1603.0,S60,,,0.0,14.2,62.9,407,0.391,0.329,2132,0.419,1239,15.7,8.1,7.6,20.2,1.387,12,1.14,83.23703703703704,108.9,13.072867429366394,78.12,90.78214285714284,79.633,2.9396,,6.7,6.56,425.18666666666667,19.1,340.4266666666666,6.0,0.0,0,18.41,61.61122448979592,1012.4777891156464,,,,395.76666666666665,62.63,15.6575,2024-12-19,S60-17
20241219161015,2024-12-19 16:10:15,45,S60-17,884,1229,0,133,340,32,0,32,2.05,0.0,0.0,0.0,2652.05,6.0,0.0,-0.79,0.57,,,,,,230.0,280.0,700.0,1000.0,4.0,2.0,2.0,5.0,0.0,20241219_45,小型,1634.0,4.0,1611.0,1626.0,S60,,,0.0,14.2,62.9,404,0.391,0.329,2113,0.418,1229,15.8,7.9,7.9,20.3,1.39,12,1.13,89.55333333333334,117.1,15.192887224692422,82.46000000000001,98.1290322580645,86.84,2.9396,,6.7,6.56,425.18666666666667,19.1,340.4266666666666,6.0,0.0,0,17.41,61.61122448979592,1012.4777891156464,,,,411.4333333333333,75.02333333333334,18.75583333333333,2024-12-19,S60-17
20241220074935,2024-12-20 07:49:35,1,S60-10,863,1196,0,131,363,31,0,0,1.8,0.0,0.0,0.0,2585.8,6.0,1.55,-0.46,0.59,,,,,,230.0,280.0,700.0,1000.0,4.0,2.0,2.0,5.0,0.0,20241220_1,小型,839.0,1.0,750.0,805.0,S60,,,0.0,15.5,74.7,394,0.361,0.332,2059,0.419,1196,7.9,7.9,0.0,20.3,1.386,12,1.1,92.4968085106383,119.7,12.915152342390762,84.96000000000001,97.10909090909092,88.281,2.9396,,6.7,6.56,425.18666666666667,19.1,340.4266666666666,6.0,0.0,0,15.41,,,,,,,,,2024-12-20,S60-10
20241220081400,2024-12-20 08:14:00,4,S60-10,747,1046,0,121,319,25,0,0,1.55,0.0,0.0,0.0,2259.55,5.0,0.83,-0.4,0.77,,,,,,230.0,280.0,700.0,1000.0,4.0,2.0,2.0,5.0,0.0,20241220_4,小型,839.0,1.0,814.0,828.0,S60,,,0.0,15.5,74.7,344,0.379,0.352,1793,0.417,1046,7.3,7.3,0.0,20.6,1.4,12,0.96,84.13536585365854,105.3,11.072569622128498,78.82,88.1,91.771,2.9396,,6.7,6.56,425.18666666666667,19.1,340.4266666666666,5.0,-1.0,1,-2.82,,,,,,,,,2024-12-20,S60-10
20241220083846,2024-12-20 08:38:46,6,S60-10,872,1218,0,140,371,29,0,0,1.82,0.0,0.0,0.0,2631.82,5.0,0.72,-0.34,0.58,,,,,,230.0,280.0,700.0,1000.0,4.0,1.0,2.0,5.0,0.0,20241220_6,小型,925.0,4.0,839.0,853.0,S60,,,0.0,15.5,74.7,400,0.377,0.35,2090,0.417,1218,7.2,7.2,0.0,20.5,1.397,12,1.12,86.49404761904763,117.4,13.929280150874344,80.3,91.10666666666664,81.345,2.9396,,6.7,6.56,425.18666666666667,19.1,340.4266666666666,5.0,0.0,0,16.18,,,,,,,,,2024-12-20,S60-10
20241220090245,2024-12-20 09:02:45,7,S60-10,863,1207,0,135,367,31,0,0,1.79,0.0,0.0,0.0,2604.79,5.5,0.0,-0.92,0.58,,,,,,230.0,280.0,700.0,1000.0,4.0,0.0,2.0,5.0,0.0,20241220_7,小型,925.0,4.0,903.0,916.0,S60,,,0.0,15.5,74.7,398,0.368,0.339,2070,0.417,1207,7.8,7.8,0.0,20.5,1.399,12,1.11,80.83478260869565,107.0,11.000883707413935,78.92,79.88484848484849,71.968,2.9396,,6.7,6.56,425.18666666666667,19.1,340.4266666666666,5.5,0.5,1,17.82,,,,,,,,,2024-12-20,S60-10
20241220092303,2024-12-20 09:23:03,10,S60-10,890,1229,0,128,372,33,0,0,1.81,0.0,0.0,0.0,2653.81,6.5,0.0,-0.67,0.57,,,,,,230.0,280.0,700.0,1000.0,4.0,2.0,2.0,5.0,0.0,20241220_10,小型,1013.0,3.0,925.0,939.0,S60,,,0.0,15.5,74.7,405,0.344,0.316,2119,0.42,1229,8.1,8.1,0.0,20.1,1.381,12,1.13,87.90476190476191,113.8,12.923151104398656,87.62,94.19,83.354,2.9396,,6.7,6.56,425.18666666666667,19.1,340.4266666666666,6.5,1.0,1,15.48,70.01428571428572,490.1,,,,,,,2024-12-20,S60-10
20241220094805,2024-12-20 09:48:05,13,S60-10,938,1281,0,125,393,31,0,0,1.9,0.0,0.0,0.0,2769.9,7.5,0.0,-0.64,0.39,,,,,,230.0,280.0,700.0,1000.0,4.0,1.0,2.0,5.0,0.0,20241220_13,小型,1013.0,3.0,948.0,1001.0,S60,,,0.0,15.5,74.7,424,0.318,0.295,2219,0.423,1281,7.3,7.3,0.0,19.8,1.366,12,1.18,94.55806451612902,124.8,16.863278948622757,82.35999999999999,105.421875,89.341,2.9396,,6.7,6.56,425.18666666666667,19.1,340.4266666666666,7.5,1.0,1,18.12,70.01428571428572,490.1,,,,,,,2024-12-20,S60-10
20241220101326,2024-12-20 10:13:26,14,S60-10,908,1251,0,130,382,31,0,0,1.85,0.0,0.0,0.0,2703.85,6.5,0.0,-0.44,0.64,,,,,,230.0,280.0,700.0,1000.0,4.0,2.0,2.0,5.0,0.0,20241220_14,小型,1101.0,2.0,1014.0,1029.0,S60,,,0.0,15.5,74.7,413,0.34,0.315,2159,0.421,1251,7.5,7.5,0.0,20.1,1.378,12,1.15,93.01494252873562,119.6,15.312796307135526,85.97999999999999,102.08387096774192,88.769,2.9396,,6.7,6.56,425.18666666666667,19.1,340.4266666666666,6.5,-1.0,1,17.48,67.13333333333333,469.9333333333333,,,,420.73333333333335,70.94333333333334,17.735833333333336,2024-12-20,S60-10
20241220103652,2024-12-20 10:36:52,18,S60-17,529,742,0,80,202,21,0,18,1.25,0.0,0.0,0.0,1593.25,6.0,0.0,-1.31,0.95,,,,,,230.0,280.0,700.0,1000.0,5.0,2.0,2.0,6.0,0.0,20241220_18,小型,1101.0,2.0,1037.0,1053.0,S60,,,0.0,15.5,74.7,241,0.396,0.332,1271,0.416,742,16.2,8.7,7.5,20.2,1.403,12,0.68,72.31481481481481,82.2,6.149236851398337,69.97999999999999,74.41428571428571,109.433,2.9396,,6.7,6.56,425.18666666666667,19.1,340.4266666666666,6.0,-0.5,1,-35.59,67.13333333333333,469.9333333333333,,,,381.4375,89.9,23.973333333333336,2024-12-20,S60-17
20241220104011,2024-12-20 10:40:11,19,S60-17,530,741,0,80,204,19,0,17,1.23,0.0,0.0,0.0,1592.23,6.0,0.0,-1.12,0.82,,,,,,230.0,280.0,700.0,1000.0,5.0,2.0,2.0,6.0,0.0,20241220_19,小型,1101.0,2.0,1037.0,1053.0,S60,,,0.0,15.5,74.7,240,0.392,0.333,1271,0.417,741,15.0,7.9,7.1,20.1,1.398,12,0.68,71.1753086419753,84.6,8.079474540795175,66.78,77.79642857142858,114.407,2.9396,,6.7,6.56,425.18666666666667,19.1,340.4266666666666,6.0,0.0,0,-35.59,67.13333333333333,469.9333333333333,,,,381.4375,89.9,23.973333333333336,2024-12-20,S60-17
20241220125919,2024-12-20 12:59:19,22,S60-17,864,1194,0,126,330,29,0,30,1.98,0.0,0.0,0.0,2574.98,6.5,0.8,-0.8,0.42,,,,,,230.0,280.0,700.0,1000.0,4.0,4.0,2.0,5.0,0.0,20241220_22,小型,1350.0,1.0,1300.0,1316.0,S60,,,0.0,16.3,74.8,389,0.382,0.324,2058,0.42,1194,15.2,7.5,7.7,20.0,1.382,12,1.1,88.77142857142857,113.2,14.110116021835536,83.38,96.94333333333334,88.13,2.9396,,6.7,6.56,425.18666666666667,19.1,340.4266666666666,6.5,0.5,1,13.48,63.64434782608696,1219.85,,,,374.78125,93.115625,24.83083333333333,2024-12-20,S60-17
20241220132532,2024-12-20 13:25:32,25,S60-24,758,1054,0,117,263,28,0,57,1.96,0.0,0.0,0.0,2278.96,5.5,0.0,-0.52,0.48,,,,,,230.0,280.0,700.0,1000.0,4.0,3.0,2.0,5.0,0.0,20241220_25,小型,1350.0,1.0,1326.0,1342.0,S60,,,0.0,16.3,74.8,348,0.445,0.336,1812,0.418,1054,24.4,8.0,16.4,20.4,1.391,12,0.97,85.3835294117647,107.1,10.765160003278806,78.8,88.73793103448274,91.482,2.9396,,6.7,6.56,425.18666666666667,19.1,340.4266666666666,5.5,-1.0,1,-0.18,63.64434782608696,1219.85,,,,362.90625,90.309375,24.0825,2024-12-20,S60-24
20241220134944,2024-12-20 13:49:44,26,S60-24,519,733,0,83,180,20,0,40,1.36,0.0,0.0,0.0,1576.36,5.5,1.22,-1.14,1.24,,,,,,230.0,280.0,700.0,1000.0,5.0,2.0,2.0,6.0,0.0,20241220_26,小型,1514.0,4.0,1350.0,1407.0,S60,,,0.0,16.3,74.8,240,0.461,0.346,1252,0.415,733,25.0,8.3,16.7,20.5,1.412,12,0.67,72.14074074074074,82.5,6.241355063730157,69.12,73.82142857142857,110.181,2.9396,,6.7,6.56,425.18666666666667,19.1,340.4266666666666,5.5,0.0,0,-34.18,68.28018867924528,1213.111352201258,,,,420.2058823529412,82.42941176470588,23.355,2024-12-20,S60-24
20241220135312,2024-12-20 13:53:12,27,S60-24,523,731,0,80,179,21,0,37,1.37,0.0,0.0,0.0,1572.37,5.8,0.0,-0.76,0.97,,,,,,230.0,280.0,700.0,1000.0,5.0,2.0,2.0,6.0,0.0,20241220_27,小型,1514.0,4.0,1350.0,1407.0,S60,,,0.0,16.3,74.8,237,0.447,0.338,1254,0.417,731,24.5,8.9,15.6,20.2,1.398,12,0.67,71.88313253012048,84.0,7.222969040049951,71.46,76.58965517241379,114.313,2.9396,,6.7,6.56,425.18666666666667,19.1,340.4266666666666,5.8,0.3,1,-34.83,68.28018867924528,1213.111352201258,,,,420.2058823529412,82.42941176470588,23.355,2024-12-20,S60-24
20241220142020,2024-12-20 14:20:20,30,S60-24,889,1236,0,139,306,34,0,65,2.29,0.0,0.0,0.0,2671.29,5.5,0.72,-0.67,0.32,,,,,,230.0,280.0,700.0,1000.0,4.0,3.0,2.0,5.0,0.0,20241220_30,小型,1514.0,4.0,1421.0,1436.0,S60,,,0.0,16.3,74.8,405,0.454,0.343,2125,0.418,1236,24.4,8.4,16.0,20.4,1.39,12,1.14,88.59772727272728,121.3,13.911342472247792,80.42,91.10967741935482,79.921,2.9396,,6.7,6.56,425.18666666666667,19.1,340.4266666666666,5.5,-0.3,1,21.82,68.28018867924528,1213.111352201258,,,,368.4666666666666,78.1,19.525,2024-12-20,S60-24
20241220145032,2024-12-20 14:50:32,34,S60-24,889,1236,0,138,308,32,0,68,2.3,0.0,0.0,0.0,2673.3,5.5,0.0,-0.67,0.32,,,,,,230.0,280.0,700.0,1000.0,4.0,2.0,2.0,5.0,0.0,20241220_34,小型,1514.0,4.0,1451.0,1505.0,S60,,,0.0,16.3,74.8,408,0.448,0.338,2125,0.418,1236,24.5,7.8,16.7,20.4,1.39,12,1.14,82.13086419753085,112.3,12.749782297587618,76.82,86.17857142857143,75.595,2.9396,,6.7,6.56,425.18666666666667,19.1,340.4266666666666,5.5,0.0,0,20.82,68.28018867924528,1213.111352201258,,,,393.57142857142856,79.61785714285713,18.5775,2024-12-20,S60-24
20241220151604,2024-12-20 15:16:04,37,S60-24,893,1240,0,135,307,35,0,66,2.3,0.0,0.0,0.0,2678.3,6.0,0.75,-0.67,0.65,,,,,,230.0,280.0,700.0,1000.0,4.0,1.0,2.0,5.0,0.0,20241220_37,小型,1640.0,3.0,1516.0,1530.0,S60,,,0.0,16.3,74.8,408,0.44,0.331,2133,0.419,1240,24.8,8.6,16.2,20.3,1.389,12,1.14,84.74337349397591,109.5,12.927985826694002,80.1,88.97586206896551,78.049,2.9396,,6.7,6.56,425.18666666666667,19.1,340.4266666666666,6.0,0.5,1,19.41,65.03979591836735,1062.3166666666666,,,,361.4285714285714,65.50357142857142,15.284166666666664,2024-12-20,S60-24
20241220154604,2024-12-20 15:46:04,42,S60-24,890,1238,0,135,306,34,0,66,2.28,0.0,0.0,0.0,2671.28,6.0,0.75,-1.0,0.49,,,,,,230.0,280.0,700.0,1000.0,4.0,2.0,2.0,5.0,0.0,20241220_42,小型,1640.0,3.0,1546.0,1601.0,S60,,,0.0,16.3,74.8,406,0.441,0.333,2128,0.418,1238,24.6,8.4,16.3,20.3,1.391,12,1.14,87.70987654320986,115.9,14.05821762176158,80.58,96.94285714285716,85.038,2.9396,,6.7,6.56,425.18666666666667,19.1,340.4266666666666,6.0,0.0,0,19.41,65.03979591836735,1062.3166666666666,,,,385.8333333333333,71.87666666666668,17.96916666666667,2024-12-20,S60-24
20241220161513,2024-12-20 16:15:13,46,S60-24,895,1239,0,135,309,31,0,64,2.3,0.0,0.0,0.0,2675.3,6.0,0.75,-0.44,0.57,,,,,,230.0,280.0,700.0,1000.0,4.0,2.0,2.0,5.0,0.0,20241220_46,小型,1640.0,3.0,1615.0,1630.0,S60,,,0.0,16.3,74.8,404,0.437,0.334,2134,0.419,1239,23.5,7.7,15.8,20.2,1.384,12,1.14,80.18765432098765,104.1,12.01671040949607,77.06,82.08928571428574,72.008,2.9396,,6.7,6.56,425.18666666666667,19.1,340.4266666666666,6.0,0.0,0,19.41,65.03979591836735,1062.3166666666666,,,,365.1333333333333,76.38333333333331,19.095833333333328,2024-12-20,S60-24
20241223074949,2024-12-23 07:49:49,1,S60-10,868,1200,0,127,361,33,0,0,1.8,0.0,0.0,0.0,2590.8,6.5,1.6,-0.34,0.93,,,,,,230.0,280.0,700.0,1000.0,4.0,3.0,2.0,5.0,0.0,20241223_1,小型,843.0,2.0,750.0,805.0,S60,,,0.0,15.0,72.0,394,0.352,0.322,2068,0.42,1200,8.4,8.4,0.0,20.1,1.382,12,1.1,100.74343434343434,127.3,16.676834241740764,88.38,113.6057142857143,103.278,2.9396,,6.7,6.56,438.6133333333333,19.3,348.4266666666666,6.5,0.5,1,14.48,,,,,,,,,2024-12-23,S60-10
20241223081512,2024-12-23 08:15:12,2,S60-10,747,1046,0,121,315,29,0,0,1.57,0.0,0.0,0.0,2259.57,5.0,0.83,-0.4,0.77,,,,,,230.0,280.0,700.0,1000.0,4.0,3.0,2.0,5.0,0.0,20241223_2,小型,843.0,2.0,816.0,832.0,S60,,,0.0,15.0,72.0,344,0.384,0.352,1793,0.417,1046,8.4,8.4,0.0,20.6,1.4,12,0.96,88.2,113.5,12.328847317996772,81.3,91.98,95.812,2.9396,,6.7,6.56,438.6133333333333,19.3,348.4266666666666,5.0,-1.5,1,-2.82,,,,,,,,,2024-12-23,S60-10
20241223084208,2024-12-23 08:42:08,5,S60-10,880,1229,0,142,374,30,0,0,1.82,0.0,0.0,0.0,2656.82,5.0,0.71,-0.34,0.57,,,,,,230.0,280.0,700.0,1000.0,4.0,3.0,2.0,5.0,0.0,20241223_5,小型,938.0,3.0,843.0,900.0,S60,,,0.0,15.0,72.0,404,0.38,0.351,2109,0.417,1229,7.4,7.4,0.0,20.6,1.397,12,1.13,95.7888888888889,126.1,15.993647658745603,86.38,105.5483870967742,93.406,2.9396,,6.7,6.56,438.6133333333333,19.3,348.4266666666666,5.0,0.0,0,18.18,,,,,,,,,2024-12-23,S60-10
20241223091059,2024-12-23 09:10:59,9,S60-10,855,1198,0,141,362,30,0,0,1.78,0.0,0.0,0.0,2587.78,4.5,0.0,0.0,0.76,,,,,,230.0,280.0,700.0,1000.0,4.0,2.0,2.0,5.0,0.0,20241223_9,小型,938.0,3.0,912.0,927.0,S60,,,0.0,15.0,72.0,392,0.39,0.36,2053,0.416,1198,7.7,7.7,0.0,20.6,1.401,12,1.1,84.144578313253,114.0,12.279449508991314,79.02000000000001,89.17241379310344,81.066,2.9396,,6.7,6.56,438.6133333333333,19.3,348.4266666666666,4.5,-0.5,1,15.83,,,,,,,,,2024-12-23,S60-10
20241223093706,2024-12-23 09:37:06,10,S60-10,845,1185,0,135,361,28,0,0,1.76,0.0,0.0,0.0,2555.76,5.0,-0.74,-0.82,0.59,,,,,,230.0,280.0,700.0,1000.0,4.0,6.0,2.0,5.0,0.0,20241223_10,小型,1033.0,4.0,938.0,958.0,S60,,,0.0,15.0,72.0,389,0.374,0.347,2030,0.416,1185,7.2,7.2,0.0,20.5,1.402,12,1.09,91.96666666666668,118.4,13.484577676940724,85.97999999999999,95.66875,87.769,2.9396,,6.7,6.56,438.6133333333333,19.3,348.4266666666666,5.0,0.5,1,11.18,64.41666666666667,450.9166666666667,,,,,,,2024-12-23,S60-10
20241223100806,2024-12-23 10:08:06,13,S60-17,857,1208,0,143,333,31,0,31,2.01,0.0,0.0,0.0,2605.01,4.5,0.0,-0.7,0.67,,,,,,230.0,280.0,700.0,1000.0,4.0,2.0,2.0,5.0,0.0,20241223_13,小型,1033.0,4.0,1009.0,1024.0,S60,,,0.0,15.0,72.0,395,0.429,0.362,2065,0.415,1208,15.7,7.8,7.8,20.7,1.41,12,1.11,85.02682926829269,109.5,12.74841978519813,78.6,87.95517241379311,79.239,2.9396,,6.7,6.56,438.6133333333333,19.3,348.4266666666666,4.5,-0.5,1,17.83,64.41666666666667,450.9166666666667,,,,488.3666666666667,94.91333333333333,23.72833333333333,2024-12-23,S60-17
20241223103249,2024-12-23 10:32:49,16,S60-17,886,1240,0,143,344,30,0,32,2.04,0.0,0.0,0.0,2677.04,5.0,0.0,-0.45,0.65,,,,,,230.0,280.0,700.0,1000.0,4.0,2.0,2.0,5.0,0.0,20241223_16,小型,1033.0,4.0,1033.0,1048.0,S60,,,0.0,15.0,72.0,406,0.416,0.352,2126,0.417,1240,15.3,7.4,7.9,20.5,1.4,12,1.14,84.2309523809524,117.0,13.87361298250058,78.76000000000002,90.49333333333335,79.38,2.9396,,6.7,6.56,438.6133333333333,19.3,348.4266666666666,5.0,0.5,1,19.18,64.41666666666667,450.9166666666667,,,,458.8,92.61999999999998,23.154999999999998,2024-12-23,S60-17
20241223105922,2024-12-23 10:59:22,19,S60-17,509,743,0,86,203,20,0,19,1.22,0.0,0.0,0.0,1581.22,5.0,1.18,-4.14,1.09,,,,,,230.0,280.0,700.0,1000.0,5.0,4.0,2.0,6.0,0.0,20241223_19,小型,1125.0,1.0,1100.0,1118.0,S60,,,0.0,15.0,72.0,242,0.424,0.355,1252,0.407,743,16.1,8.3,7.9,20.8,1.46,12,0.68,71.33456790123458,82.2,7.294885075865197,70.20000000000002,76.57142857142857,112.605,2.9396,,6.7,6.56,438.6133333333333,19.3,348.4266666666666,5.0,0.0,0,-37.82,56.26190476190475,393.83333333333326,,,,445.94444444444446,95.78611111111113,28.735833333333336,2024-12-23,S60-17
20241223110240,2024-12-23 11:02:40,20,S60-17,525,742,0,85,205,21,0,18,1.24,0.0,0.0,0.0,1597.24,5.0,0.0,-1.13,0.95,,,,,,230.0,280.0,700.0,1000.0,5.0,4.0,2.0,6.0,0.0,20241223_20,小型,1125.0,1.0,1100.0,1118.0,S60,,,0.0,15.0,72.0,244,0.415,0.348,1267,0.414,742,16.0,8.6,7.4,20.6,1.413,12,0.68,72.67901234567901,83.5,6.645962592252936,68.97999999999999,73.75714285714285,108.466,2.9396,,6.7,6.56,438.6133333333333,19.3,348.4266666666666,5.0,0.0,0,-38.82,56.26190476190475,393.83333333333326,,,,445.94444444444446,95.78611111111113,28.735833333333336,2024-12-23,S60-17
20241223130006,2024-12-23 13:00:06,22,S60-17,869,1198,0,121,328,32,0,31,1.98,0.0,0.0,0.0,2580.98,7.0,0.0,-0.69,0.76,,,,,,230.0,280.0,700.0,1000.0,4.0,5.0,2.0,5.0,10.5,20241223_22,小型,1356.0,3.0,1300.0,1317.0,S60,,,0.0,15.0,84.7,391,0.369,0.309,2067,0.42,1198,16.1,8.2,7.9,19.9,1.379,12,1.1,95.87011494252874,117.4,14.966023703844307,83.98,107.9064516129032,98.097,2.9396,,6.7,6.56,438.6133333333333,19.3,348.4266666666666,7.0,2.0,1,10.17,59.5625,1135.6583333333333,,,,364.3235294117647,81.2205882352941,23.0125,2024-12-23,S60-17
20241223132725,2024-12-23 13:27:25,26,S60-17,756,1057,0,118,291,27,0,27,1.74,0.0,0.0,0.0,2277.74,5.5,0.85,-0.79,0.76,,,,,,230.0,280.0,700.0,1000.0,4.0,4.0,2.0,5.0,10.5,20241223_26,小型,1356.0,3.0,1328.0,1344.0,S60,,,0.0,15.0,84.7,345,0.405,0.342,1813,0.417,1057,15.7,7.8,7.8,20.3,1.398,12,0.97,84.10731707317072,103.2,11.564883563023615,78.33999999999999,90.5655172413793,93.367,2.9396,,6.7,6.56,438.6133333333333,19.3,348.4266666666666,5.5,-1.5,1,0.82,59.5625,1135.6583333333333,,,,447.09375,84.36875,22.49833333333333,2024-12-23,S60-17
20241223135608,2024-12-23 13:56:08,28,S60-17,519,733,0,82,200,22,0,18,1.24,0.0,0.0,0.0,1575.24,5.5,0.0,-1.14,1.24,,,,,,230.0,280.0,700.0,1000.0,5.0,3.0,2.0,6.0,10.5,20241223_28,小型,1525.0,2.0,1356.0,1414.0,S60,,,0.0,15.0,84.7,240,0.41,0.342,1252,0.415,733,16.7,9.2,7.5,20.5,1.412,12,0.67,71.58888888888889,84.1,6.543876602416516,72.68,70.53548387096774,105.277,2.9396,,6.7,6.56,438.6133333333333,19.3,348.4266666666666,5.5,0.0,0,-35.18,61.25106382978722,1076.9978723404251,,,,443.30555555555554,87.57777777777777,26.27333333333333,2024-12-23,S60-17
20241223135943,2024-12-23 13:59:43,29,S60-17,523,733,0,79,202,22,0,17,1.22,0.0,0.0,0.0,1577.22,6.0,0.0,-0.95,1.24,,,,,,230.0,280.0,700.0,1000.0,5.0,3.0,2.0,6.0,10.5,20241223_29,小型,1525.0,2.0,1356.0,1414.0,S60,,,0.0,15.0,84.7,241,0.391,0.328,1256,0.416,733,16.2,9.1,7.1,20.3,1.402,12,0.67,73.56309523809523,82.1,6.625505906324379,69.82,77.11,115.09,2.9396,,6.7,6.56,438.6133333333333,19.3,348.4266666666666,6.0,0.5,1,-36.59,61.25106382978722,1076.9978723404251,,,,443.30555555555554,87.57777777777777,26.27333333333333,2024-12-23,S60-17
20241223143522,2024-12-23 14:35:22,33,S60-17,859,1197,0,133,330,33,0,30,2.01,0.0,0.0,0.0,2584.01,5.5,0.0,-0.46,0.67,,,,,,230.0,280.0,700.0,1000.0,4.0,3.0,2.0,6.0,10.5,20241223_33,小型,1525.0,2.0,1436.0,1452.0,S60,,,0.0,15.0,84.7,393,0.403,0.338,2056,0.418,1197,16.0,8.4,7.6,20.4,1.393,12,1.1,86.15977011494253,116.5,14.586534963657526,78.86,95.62903225806453,86.935,2.9396,,6.7,6.56,438.6133333333333,19.3,348.4266666666666,5.5,-0.5,1,15.82,61.25106382978722,1076.9978723404251,,,,473.84375,80.22187500000001,21.3925,2024-12-23,S60-17
20241223150039,2024-12-23 15:00:39,36,S60-17,851,1196,0,137,330,31,0,31,1.98,0.0,0.0,0.0,2577.98,5.0,0.0,-0.93,0.59,,,,,,230.0,280.0,700.0,1000.0,4.0,1.0,2.0,5.0,10.5,20241223_36,小型,1525.0,2.0,1502.0,1516.0,S60,,,0.0,15.0,84.7,392,0.415,0.349,2047,0.416,1196,15.8,7.9,7.9,20.5,1.405,12,1.1,71.31195652173912,98.9,8.770650692128095,72.74,67.35151515151516,61.229,2.9396,,6.7,6.56,438.6133333333333,19.3,348.4266666666666,5.0,-0.5,1,13.18,61.25106382978722,1076.9978723404251,,,,503.2142857142857,87.88571428571427,20.506666666666664,2024-12-23,S60-17
20241223152743,2024-12-23 15:27:43,40,S60-17,858,1183,0,120,327,33,0,31,2.0,0.0,0.0,0.0,2554.0,7.0,0.0,-1.15,0.42,,,,,,230.0,280.0,700.0,1000.0,4.0,3.0,2.0,5.0,10.5,20241223_40,小型,1648.0,4.0,1528.0,1544.0,S60,,,0.0,15.0,84.7,391,0.367,0.307,2041,0.42,1183,16.4,8.4,7.9,20.0,1.379,12,1.09,84.0710843373494,106.4,13.472099952771488,79.93999999999998,92.76896551724138,85.109,2.9396,,6.7,6.56,438.6133333333333,19.3,348.4266666666666,7.0,2.0,1,9.17,64.55641025641025,1045.813846153846,,,,423.59375,81.11250000000001,21.630000000000003,2024-12-23,S60-17
20241223155503,2024-12-23 15:55:03,43,S60-17,875,1205,0,122,332,33,0,32,2.01,0.0,0.0,0.0,2601.01,7.0,0.0,-1.02,0.42,,,,,,230.0,280.0,700.0,1000.0,4.0,4.0,2.0,5.0,10.5,20241223_43,小型,1648.0,4.0,1555.0,1613.0,S60,,,0.0,15.0,84.7,397,0.367,0.307,2080,0.421,1205,16.4,8.3,8.1,20.0,1.377,12,1.11,84.61234567901235,112.3,13.311494918562891,78.0,92.01071428571429,82.893,2.9396,,6.7,6.56,438.6133333333333,19.3,348.4266666666666,7.0,0.0,0,11.17,64.55641025641025,1045.813846153846,,,,441.4166666666667,70.25833333333335,21.077500000000004,2024-12-23,S60-17
20241223162311,2024-12-23 16:23:11,47,S60-17,887,1205,0,123,332,32,0,30,2.02,0.0,0.0,0.0,2611.02,7.0,0.82,0.34,0.42,,,,,,230.0,280.0,700.0,1000.0,4.0,5.0,2.0,5.0,10.5,20241223_47,小型,1648.0,4.0,1624.0,1642.0,S60,,,0.0,15.0,84.7,394,0.37,0.312,2092,0.424,1205,15.7,8.1,7.6,19.8,1.359,12,1.11,82.79753086419753,111.1,13.791220819098871,75.89999999999999,91.7107142857143,82.622,2.9396,,6.7,6.56,438.6133333333333,19.3,348.4266666666666,7.0,0.0,0,12.17,64.55641025641025,1045.813846153846,,,,474.3611111111111,82.375,24.7125,2024-12-23,S60-17
20241224074943,2024-12-24 07:49:43,1,S60-10,891,1198,0,119,361,31,0,0,1.8,0.0,0.0,0.0,2601.8,7.5,1.71,1.37,0.76,,,,,,230.0,280.0,700.0,1000.0,4.0,3.0,2.0,5.0,7.0,20241224_1,小型,843.0,1.0,750.0,806.0,S60,,,0.0,15.4,94.6,392,0.33,0.304,2089,0.427,1198,7.9,7.9,0.0,19.7,1.345,12,1.1,92.70106382978724,124.1,16.01854307583937,82.70000000000002,100.66060606060609,91.51,2.9396,,6.7,6.56,438.6133333333333,19.3,348.4266666666666,7.5,0.5,1,12.12,,,,,,,,,2024-12-24,S60-10
