Repository: Vincent626/concrete-strength-analysis

# 🎯 S60 & M60 混凝土強度預測模型訓練成果報告

> **更新日期**: 2026-02-04  
> **專案目標**: 建立 S60/M60 混凝土 28 天抗壓強度預測模型

---

## 📋 摘要

本專案針對 S60（小型）與 M60（中型）離心混凝土管配比，建立機器學習預測模型。透過配料特徵分析，預測 28 天抗壓強度，並識別影響強度的關鍵因素。

### 主要成果

| 模型 | 樣本數 | R² | MAE (kgf/cm²) | 狀態 |
|:---|---:|---:|---:|:---|
| **S60** | 46 | **0.360** | 28 | ✅ 可用 |
| **M60** | 52 | **0.206** | 25 | ✅ 可用 |

---

## 📈 模型效能比較
> **說明**：S60 模型 R²=0.360，M60 模型 R²=0.206，兩者皆具有預測能力。S60 表現較佳，預測誤差約 28 kgf/cm²。

---

## 📊 強度分布比較
> **說明**：S60 與 M60 的強度分布相似，平均約 605 kgf/cm²，皆高於設計強度 510 kgf/cm²（紅色虛線）。

---

File: S60_M60_dataset_v9_shared.csv (part 96 of 138)
match_key,日期及時間,序,配比 ,耗用骨材1,耗用骨材2,耗用骨材3,耗用水,耗用泥料1,耗用泥料2,耗用泥料3,耗用泥料4,耗用藥劑1,耗用藥劑2,耗用藥劑3,耗用藥劑4,耗用小計,表面水骨材1,誤差%水,誤差%骨材1,誤差%骨材2,坍度(cm),混凝土溫度(℃),試體1強度(X1),試體2強度(X2),試體3強度(X3),加料轉速,慢速轉速,中速轉速,高速轉速,加料時間,慢速時間,中速時間,高速時間,總降水量,cp_key,類型,入池,蒸養池,離心開始,離心結束,母體,平均強度,強度_原始,強度_修正,環境溫度,環境濕度,膠結料總量,水灰比,水膠比,骨材總量,砂石比,粗骨材總量,水泥取代率,矽灰取代率,爐石取代率,漿體比例,粗細骨材比,月份,拌合米數,平均電流,最大電流,電流標準差,最終電流,穩定階段平均電流,單位體積穩定電流,砂_FM,砂_Mud,六分_FM,三分_FM,水泥砂漿_28天平均強度,水泥_流動性,水泥砂漿_7天平均強度,設定扣水率(%),扣水率_變動幅度,扣水率_是否變更,水量微調偏離度,蒸養實際平均溫度,蒸養實際總積溫,蒸養實際階段1溫度,蒸養實際階段2溫度,蒸養實際階段3溫度,實際離心平均轉速,實際離心平均電流,實際離心總能量,日期,配比
20241224081521,2024-12-24 08:15:21,4,S60-10,750,1055,0,120,319,29,0,0,1.59,0.0,0.0,0.0,2274.59,5.0,-0.83,-1.06,0.57,,,,,,230.0,280.0,700.0,1000.0,4.0,3.0,2.0,5.0,7.0,20241224_4,小型,843.0,1.0,816.0,832.0,S60,,,0.0,15.4,94.6,348,0.376,0.345,1805,0.416,1055,8.3,8.3,0.0,20.6,1.407,12,0.97,81.13647058823528,100.6,11.227223710656832,77.5,83.27586206896552,85.851,2.9396,,6.7,6.56,438.6133333333333,19.3,348.4266666666666,5.0,-2.5,1,-3.82,,,,,,,,,2024-12-24,S60-10
20241224084217,2024-12-24 08:42:17,6,S60-10,846,1185,0,132,358,33,0,0,1.77,0.0,0.0,0.0,2555.77,5.5,0.0,-1.17,0.59,,,,,,230.0,280.0,700.0,1000.0,4.0,3.0,2.0,5.0,7.0,20241224_6,小型,933.0,4.0,843.0,859.0,S60,,,0.0,15.4,94.6,391,0.369,0.338,2031,0.417,1185,8.4,8.4,0.0,20.5,1.401,12,1.09,83.52650602409639,110.0,12.5771267270309,77.58000000000001,87.8758620689655,80.62,2.9396,,6.7,6.56,438.6133333333333,19.3,348.4266666666666,5.5,0.5,1,14.82,,,,,,,,,2024-12-24,S60-10
20241224090844,2024-12-24 09:08:44,9,S60-10,854,1196,0,133,365,29,0,0,1.8,0.0,0.0,0.0,2578.8,5.5,0.0,-1.04,0.59,,,,,,230.0,280.0,700.0,1000.0,4.0,2.0,2.0,5.0,7.0,20241224_9,小型,933.0,4.0,909.0,924.0,S60,,,0.0,15.4,94.6,394,0.364,0.338,2050,0.417,1196,7.4,7.4,0.0,20.5,1.4,12,1.1,86.37831325301205,109.9,14.164294565151438,80.56,96.73448275862069,87.94,2.9396,,6.7,6.56,438.6133333333333,19.3,348.4266666666666,5.5,0.0,0,15.82,,,,,,,,,2024-12-24,S60-10
20241224093451,2024-12-24 09:34:51,12,S60-10,863,1207,0,135,369,28,0,0,1.78,0.0,0.0,0.0,2603.78,5.5,0.0,-0.92,0.58,,,,,,230.0,280.0,700.0,1000.0,4.0,3.0,2.0,5.0,7.0,20241224_12,小型,1026.0,2.0,935.0,952.0,S60,,,0.0,15.4,94.6,397,0.366,0.34,2070,0.417,1207,7.1,7.1,0.0,20.4,1.399,12,1.11,85.89277108433734,114.9,13.959638749188269,77.64,91.09655172413794,82.069,2.9396,,6.7,6.56,438.6133333333333,19.3,348.4266666666666,5.5,0.0,0,17.82,67.80714285714285,474.65,,,,,,,2024-12-24,S60-10
20241224100158,2024-12-24 10:01:58,13,S60-10,924,1282,0,134,392,30,0,0,1.91,0.0,0.0,0.0,2763.91,6.5,0.0,-1.18,0.47,,,,,,230.0,280.0,700.0,1000.0,4.0,2.0,2.0,5.0,7.0,20241224_13,小型,1026.0,2.0,1003.0,1018.0,S60,,,0.0,15.4,94.6,422,0.342,0.318,2206,0.419,1282,7.1,7.1,0.0,20.1,1.387,12,1.18,92.16000000000004,128.1,17.042429404283887,81.74,100.42857142857144,85.109,2.9396,,6.7,6.56,438.6133333333333,19.3,348.4266666666666,6.5,1.0,1,21.48,67.80714285714285,474.65,,,,492.483870967742,80.20645161290321,20.0516129032258,2024-12-24,S60-10
20241224102720,2024-12-24 10:27:20,16,S60-10,904,1260,0,140,382,31,0,0,1.85,0.0,0.0,0.0,2718.85,5.5,-0.71,-0.66,0.48,,,,,,230.0,280.0,700.0,1000.0,4.0,2.0,2.0,5.0,7.0,20241224_16,小型,1120.0,3.0,1027.0,1043.0,S60,,,0.0,15.4,94.6,413,0.366,0.339,2164,0.418,1260,7.5,7.5,0.0,20.4,1.394,12,1.16,82.47317073170731,114.5,13.457856974150989,77.34,87.09310344827585,75.08,2.9396,,6.7,6.56,438.6133333333333,19.3,348.4266666666666,5.5,-1.0,1,22.82,66.24047619047619,463.6833333333333,,,,469.3636363636364,72.72424242424242,19.393131313131317,2024-12-24,S60-10
20241224105138,2024-12-24 10:51:38,19,S60-10,535,752,0,81,228,19,0,0,1.12,0.0,0.0,0.0,1616.12,6.0,0.0,-1.65,0.8,,,,,,230.0,280.0,700.0,1000.0,5.0,4.0,2.0,6.0,7.0,20241224_19,小型,1120.0,3.0,1053.0,1112.0,S60,,,0.0,15.4,94.6,247,0.355,0.328,1287,0.416,752,7.7,7.7,0.0,20.3,1.406,12,0.69,70.99506172839506,79.7,6.331869250550437,68.55999999999999,72.97500000000001,105.761,2.9396,,6.7,6.56,438.6133333333333,19.3,348.4266666666666,6.0,0.5,1,-34.59,66.24047619047619,463.6833333333333,,,,469.1025641025641,80.22564102564102,25.40478632478632,2024-12-24,S60-10
20241224105516,2024-12-24 10:55:16,20,S60-10,534,753,0,81,227,18,0,0,1.11,0.0,0.0,0.0,1614.11,6.0,0.0,-1.84,0.94,,,,,,230.0,280.0,700.0,1000.0,5.0,4.0,2.0,6.0,7.0,20241224_20,小型,1120.0,3.0,1053.0,1112.0,S60,,,0.0,15.4,94.6,245,0.357,0.331,1287,0.415,753,7.3,7.3,0.0,20.2,1.41,12,0.69,72.51264367816093,81.9,6.913784408704558,66.38,75.36774193548388,109.229,2.9396,,6.7,6.56,438.6133333333333,19.3,348.4266666666666,6.0,0.0,0,-34.59,66.24047619047619,463.6833333333333,,,,469.1025641025641,80.22564102564102,25.40478632478632,2024-12-24,S60-10
20241224125936,2024-12-24 12:59:36,21,S60-17,866,1196,0,121,329,31,0,30,1.98,0.0,0.0,0.0,2574.98,7.0,0.0,-1.03,0.59,,,,,,230.0,280.0,700.0,1000.0,4.0,3.0,2.0,5.0,10.5,20241224_21,小型,1352.0,4.0,1300.0,1316.0,S60,,,0.0,16.5,91.4,390,0.368,0.31,2062,0.42,1196,15.6,7.9,7.7,19.9,1.381,12,1.1,89.00681818181819,113.0,14.262672160179532,78.32000000000001,97.83225806451614,88.938,2.9396,,6.7,6.56,438.6133333333333,19.3,348.4266666666666,7.0,1.0,1,10.17,61.27304347826088,1172.3575652173913,,,,592.6060606060606,94.36969696969696,25.165252525252527,2024-12-24,S60-17
20241224132548,2024-12-24 13:25:48,25,S60-17,762,1066,0,119,295,28,0,27,1.75,0.0,0.0,0.0,2298.75,5.5,0.0,-0.91,0.66,4.5,21.6,553.0,545.0,541.0,230.0,280.0,700.0,1000.0,4.0,4.0,2.0,5.0,10.5,20241224_25,小型,1352.0,4.0,1327.0,1344.0,S60,546.3,553.0,546.3333333333334,17.0,60.0,350,0.403,0.34,1828,0.417,1066,15.7,8.0,7.7,20.4,1.399,12,0.98,78.72560975609755,98.3,10.843406572272947,74.14000000000001,81.70689655172416,83.374,2.9396,,6.7,6.56,438.6133333333333,19.3,348.4266666666666,5.5,-1.5,1,1.82,61.27304347826088,1172.3575652173913,,,,425.0571428571429,78.59999999999998,22.269999999999992,2024-12-24,S60-17
20241224135227,2024-12-24 13:52:27,27,S60-17,538,753,0,80,208,19,0,19,1.25,0.0,0.0,0.0,1618.25,6.5,1.27,-1.47,0.94,,,,,,230.0,280.0,700.0,1000.0,5.0,2.0,2.0,6.0,10.5,20241224_27,小型,1507.0,2.0,1353.0,1410.0,S60,,,0.0,16.5,91.4,246,0.385,0.325,1291,0.417,753,15.4,7.7,7.7,20.2,1.4,12,0.69,71.31529411764707,87.7,7.523570896266071,66.46,71.26896551724138,103.288,2.9396,,6.7,6.56,438.6133333333333,19.3,348.4266666666666,6.5,1.0,1,-32.52,57.47102803738317,1027.773551401869,,,,483.74285714285713,89.06,25.233666666666668,2024-12-24,S60-17
20241224135607,2024-12-24 13:56:07,28,S60-17,542,753,0,76,207,20,0,19,1.26,0.0,0.0,0.0,1618.26,7.0,0.0,-1.28,0.94,,,,,,230.0,280.0,700.0,1000.0,5.0,2.0,2.0,6.0,10.5,20241224_28,小型,1507.0,2.0,1353.0,1410.0,S60,,,0.0,16.5,91.4,246,0.367,0.309,1295,0.419,753,15.9,8.1,7.7,19.9,1.389,12,0.69,69.33703703703704,81.7,6.584014394109277,64.62,70.35357142857143,101.962,2.9396,,6.7,6.56,438.6133333333333,19.3,348.4266666666666,7.0,0.5,1,-34.83,57.47102803738317,1027.773551401869,,,,483.74285714285713,89.06,25.233666666666668,2024-12-24,S60-17
20241224141501,2024-12-24 14:15:01,29,S60-17,904,1248,0,131,347,33,0,32,2.09,0.0,0.0,0.0,2697.09,6.5,0.77,-0.88,0.4,,,,,,230.0,280.0,700.0,1000.0,4.0,3.0,2.0,5.0,10.5,20241224_29,小型,1507.0,2.0,1418.0,1434.0,S60,,,0.0,16.5,91.4,412,0.378,0.318,2152,0.42,1248,15.8,8.0,7.8,20.1,1.381,12,1.15,80.86463414634149,106.6,13.144741802761782,76.66,88.04482758620692,76.561,2.9396,,6.7,6.56,438.6133333333333,19.3,348.4266666666666,6.5,-0.5,1,18.48,57.47102803738317,1027.773551401869,,,,440.3333333333333,80.95151515151515,21.58707070707071,2024-12-24,S60-17
20241224144331,2024-12-24 14:43:31,33,S60-17,903,1251,0,126,346,31,0,33,2.04,0.0,0.0,0.0,2692.04,7.0,0.0,-1.42,0.64,,,,,,230.0,280.0,700.0,1000.0,4.0,1.0,2.0,5.0,10.5,20241224_33,小型,1507.0,2.0,1444.0,1458.0,S60,,,0.0,16.5,91.4,410,0.364,0.307,2154,0.419,1251,15.6,7.6,8.0,19.9,1.385,12,1.15,82.70652173913042,111.0,11.76887756780778,82.1,83.26666666666667,72.406,2.9396,,6.7,6.56,438.6133333333333,19.3,348.4266666666666,7.0,0.5,1,15.17,57.47102803738317,1027.773551401869,,,,476.9655172413793,72.32758620689656,16.876436781609197,2024-12-24,S60-17
20241224150715,2024-12-24 15:07:15,36,S60-17,914,1261,0,128,352,32,0,32,2.1,0.0,0.0,0.0,2721.1,7.0,0.0,-0.98,0.56,,,,,,230.0,280.0,700.0,1000.0,4.0,1.0,2.0,5.0,10.5,20241224_36,小型,1631.0,3.0,1508.0,1522.0,S60,,,0.0,16.5,91.4,416,0.364,0.308,2175,0.42,1261,15.4,7.7,7.7,20.0,1.38,12,1.16,83.30864197530866,114.3,15.75421713113756,76.36,95.87142857142858,82.648,2.9396,,6.7,6.56,438.6133333333333,19.3,348.4266666666666,7.0,0.0,0,17.17,56.61111111111112,933.139814814815,,,,479.5862068965517,80.68965517241378,18.827586206896548,2024-12-24,S60-17
20241224153634,2024-12-24 15:36:34,39,S60-17,883,1218,0,119,338,30,0,32,2.04,0.0,0.0,0.0,2622.04,7.5,0.0,-1.34,0.58,,,,,,230.0,280.0,700.0,1000.0,4.0,2.0,2.0,5.0,10.5,20241224_39,小型,1631.0,3.0,1538.0,1552.0,S60,,,0.0,16.5,91.4,400,0.352,0.298,2101,0.42,1218,15.5,7.5,8.0,19.8,1.379,12,1.12,71.79494949494949,98.4,9.154149842606008,72.7,66.68857142857142,59.543,2.9396,,6.7,6.56,438.6133333333333,19.3,348.4266666666666,7.5,0.5,1,12.12,56.61111111111112,933.139814814815,,,,489.5862068965517,77.7448275862069,18.140459770114944,2024-12-24,S60-17
20241224160550,2024-12-24 16:05:50,44,S60-17,902,1205,0,94,331,31,0,31,2.01,0.0,0.0,0.0,2596.01,10.5,1.08,-1.2,0.42,,,,,,230.0,280.0,700.0,1000.0,4.0,4.0,2.0,5.0,10.5,20241224_44,小型,1631.0,3.0,1606.0,1624.0,S60,,,0.0,16.5,91.4,393,0.284,0.239,2107,0.428,1205,15.8,7.9,7.9,18.8,1.336,12,1.11,83.65185185185186,113.0,13.596069794414683,76.02,90.05000000000003,81.126,2.9396,,6.7,6.56,438.6133333333333,19.3,348.4266666666666,10.5,3.0,1,14.15,56.61111111111112,933.139814814815,,,,433.4324324324325,73.15675675675676,21.94702702702703,2024-12-24,S60-17
20241225074917,2024-12-25 07:49:17,1,S60-10,896,1203,0,113,367,34,0,0,1.76,0.0,0.0,0.0,2614.76,8.0,0.0,1.47,1.18,,,,,,220.0,280.0,700.0,1000.0,4.0,6.0,2.0,5.0,0.0,20241225_1,小型,850.0,1.0,751.0,809.0,S60,,,0.0,18.0,90.0,401,0.308,0.282,2099,0.427,1203,8.5,8.5,0.0,19.7,1.343,12,1.1,83.61009166604757,105.01386676004552,11.699338427850112,79.71852753217193,88.49308207534115,80.448,2.9396,,6.7,6.56,438.6133333333333,19.3,348.4266666666666,8.0,-2.5,1,13.85,,,,,,,,,2024-12-25,S60-10
20241225081836,2024-12-25 08:18:36,4,S60-10,764,1038,0,113,321,30,0,0,1.55,0.0,0.0,0.0,2267.55,6.0,0.0,0.92,0.0,,,,,,220.0,280.0,700.0,1000.0,4.0,7.0,2.0,5.0,0.0,20241225_4,小型,850.0,1.0,820.0,839.0,S60,,,0.0,18.0,90.0,351,0.352,0.322,1802,0.424,1038,8.5,8.5,0.0,20.5,1.359,12,0.96,83.61009166604757,105.01386676004552,11.699338427850112,79.71852753217193,88.49308207534115,92.18,2.9396,,6.7,6.56,438.6133333333333,19.3,348.4266666666666,6.0,-2.0,1,-2.59,,,,,,,,,2024-12-25,S60-10
20241225084950,2024-12-25 08:49:50,6,S60-10,873,1206,0,122,367,29,0,0,1.8,0.0,0.0,0.0,2598.8,7.0,0.0,-1.24,0.5,,,,,,220.0,280.0,700.0,1000.0,4.0,7.0,2.0,5.0,0.0,20241225_6,小型,1000.0,3.0,850.0,904.0,S60,,,0.0,18.0,90.0,396,0.332,0.308,2079,0.42,1206,7.3,7.3,0.0,19.9,1.381,12,1.11,80.74880952380951,113.0,12.609194434897583,76.4,80.78666666666668,72.781,2.9396,,6.7,6.56,438.6133333333333,19.3,348.4266666666666,7.0,1.0,1,11.17,63.07142857142857,441.5,,,,,,,2024-12-25,S60-10
20241225092930,2024-12-25 09:29:30,9,S60-10,860,1173,0,112,356,28,0,0,1.75,0.0,0.0,0.0,2530.75,8.0,0.9,-0.92,0.51,,,,,,220.0,280.0,700.0,1000.0,4.0,7.0,2.0,5.0,0.0,20241225_9,小型,1000.0,3.0,929.0,939.0,S60,,,0.0,18.0,90.0,384,0.315,0.292,2033,0.423,1173,7.3,7.3,0.0,19.6,1.364,12,1.08,83.18518518518519,107.0,12.457682553161163,81.88,91.2642857142857,84.504,2.9396,,6.7,6.56,438.6133333333333,19.3,348.4266666666666,8.0,1.0,1,12.85,63.07142857142857,441.5,,,,,,,2024-12-25,S60-10
20241225095920,2024-12-25 09:59:20,10,S60-17,946,1283,0,113,353,32,0,33,2.12,0.0,0.0,0.0,2762.12,9.0,0.89,-1.15,0.55,,,,,,220.0,280.0,700.0,1000.0,4.0,7.0,2.0,5.0,0.0,20241225_10,小型,1055.0,2.0,1000.0,1009.0,S60,,,0.0,18.0,90.0,418,0.32,0.27,2229,0.424,1283,15.6,7.7,7.9,19.2,1.356,12,1.18,91.28297872340426,124.5,15.342463936338426,81.94000000000001,96.73333333333336,81.977,2.9396,,6.7,6.56,438.6133333333333,19.3,348.4266666666666,9.0,1.0,1,24.37,65.35714285714286,457.5,,,,170.89473684210526,59.1578947368421,8.873684210526315,2024-12-25,S60-17
20241225102729,2024-12-25 10:27:29,13,S60-17,933,1272,0,117,350,33,0,35,2.14,0.0,0.0,0.0,2742.14,8.5,0.86,-1.17,0.55,,,,,,220.0,280.0,700.0,1000.0,4.0,3.0,2.0,5.0,0.0,20241225_13,小型,1055.0,2.0,1029.0,1045.0,S60,,,0.0,18.0,90.0,418,0.334,0.28,2205,0.423,1272,16.3,7.9,8.4,19.5,1.363,12,1.17,92.51958762886596,128.5,15.134712195215734,84.0,96.2558823529412,82.27,2.9396,,6.7,6.56,438.6133333333333,19.3,348.4266666666666,8.5,-0.5,1,27.56,65.35714285714286,457.5,,,,478.969696969697,87.79393939393938,23.411717171717168,2024-12-25,S60-17
20241225105406,2024-12-25 10:54:06,16,S60-17,909,1248,0,123,347,31,0,33,2.08,0.0,0.0,0.0,2693.08,7.5,0.82,-1.2,0.4,,,,,,220.0,280.0,700.0,1000.0,4.0,3.0,2.0,5.0,0.0,20241225_16,小型,1150.0,4.0,1056.0,1111.0,S60,,,0.0,18.0,90.0,411,0.354,0.299,2157,0.421,1248,15.6,7.5,8.0,19.8,1.373,12,1.15,83.8890243902439,114.8,13.970317018048338,79.22,90.10689655172412,78.354,2.9396,,6.7,6.56,438.6133333333333,19.3,348.4266666666666,7.5,-1.0,1,16.12,61.516666666666666,430.6166666666667,,,,502.5483870967742,89.16129032258064,22.29032258064516,2024-12-25,S60-17
20241225111923,2024-12-25 11:19:23,18,S60-17,525,732,0,69,199,19,0,17,1.23,0.0,0.0,0.0,1562.23,8.0,0.0,-2.42,1.1,,,,,,220.0,280.0,700.0,1000.0,4.0,7.0,2.0,5.0,0.0,20241225_18,小型,1150.0,4.0,1120.0,1140.0,S60,,,0.0,18.0,90.0,235,0.347,0.294,1257,0.418,732,15.3,8.1,7.2,19.5,1.394,12,0.67,70.42962962962964,80.9,6.379160602013606,67.1,70.77142857142857,105.629,2.9396,,6.7,6.56,438.6133333333333,19.3,348.4266666666666,8.0,0.5,1,-30.15,61.516666666666666,430.6166666666667,,,,426.8536585365854,84.3609756097561,28.12032520325203,2024-12-25,S60-17
20241225112300,2024-12-25 11:23:00,19,S60-17,521,721,0,66,195,20,0,17,1.2,0.0,0.0,0.0,1541.2,8.3,0.0,-2.07,1.12,,,,,,220.0,280.0,700.0,1000.0,4.0,7.0,2.0,5.0,0.0,20241225_19,小型,1150.0,4.0,1120.0,1140.0,S60,,,0.0,18.0,90.0,232,0.338,0.284,1242,0.419,721,15.9,8.6,7.3,19.4,1.384,12,0.66,72.78072289156627,84.8,6.742518528260328,69.5,73.33103448275864,111.108,2.9396,,6.7,6.56,438.6133333333333,19.3,348.4266666666666,8.3,0.3,1,-17.0,61.516666666666666,430.6166666666667,,,,426.8536585365854,84.3609756097561,28.12032520325203,2024-12-25,S60-17
20241225130010,2024-12-25 13:00:10,20,S60-17,877,1194,0,105,331,31,0,33,2.0,0.0,0.0,0.0,2573.0,9.0,0.96,-1.68,0.42,,,,,,220.0,260.0,700.0,1000.0,4.0,5.0,2.0,5.0,0.0,20241225_20,小型,1400.0,1.0,1301.0,1319.0,S60,,,0.0,18.3,90.9,395,0.317,0.266,2071,0.423,1194,16.2,7.8,8.4,19.4,1.361,12,1.1,87.39787234042552,114.3,13.22573232275116,81.61999999999999,93.0060606060606,84.551,2.9396,,6.7,6.56,438.6133333333333,19.3,348.4266666666666,9.0,0.7,1,16.37,55.91578947368421,1062.4,,,,412.6216216216216,89.73243243243245,26.91972972972973,2024-12-25,S60-17
20241225132915,2024-12-25 13:29:15,24,S60-17,757,1044,0,103,287,27,0,28,1.77,0.0,0.0,0.0,2247.77,7.5,0.98,-1.43,0.58,,,,,,220.0,260.0,700.0,1000.0,4.0,5.0,2.0,5.0,0.0,20241225_24,小型,1400.0,1.0,1330.0,1349.0,S60,,,0.0,18.3,90.9,342,0.359,0.301,1801,0.42,1044,16.1,7.9,8.2,19.8,1.379,12,0.96,77.9148148148148,94.0,9.16721360134147,75.2,78.91785714285716,82.206,2.9396,,6.7,6.56,438.6133333333333,19.3,348.4266666666666,7.5,-1.5,1,-3.88,55.91578947368421,1062.4,,,,438.2307692307692,78.80000000000001,24.953333333333337,2024-12-25,S60-17
20241225135720,2024-12-25 13:57:20,26,S60-17,520,720,0,68,196,20,0,19,1.2,0.0,0.0,0.0,1544.2,8.0,0.0,-1.89,0.98,,,,,,220.0,260.0,700.0,1000.0,4.0,8.0,2.0,5.0,0.0,20241225_26,小型,1530.0,3.0,1359.0,1419.0,S60,,,0.0,18.3,90.9,235,0.347,0.289,1240,0.419,720,16.6,8.5,8.1,19.6,1.385,12,0.66,70.64074074074074,84.8,6.44097181874146,67.1,69.73928571428573,105.666,2.9396,,6.7,6.56,438.6133333333333,19.3,348.4266666666666,8.0,0.5,1,-31.15,56.62,990.85,,,,419.1219512195122,76.22439024390245,25.40813008130081,2024-12-25,S60-17
20241225140125,2024-12-25 14:01:25,27,S60-17,518,720,0,68,198,20,0,18,1.22,0.0,0.0,0.0,1543.22,8.0,0.0,-2.26,0.98,,,,,,220.0,260.0,700.0,1000.0,4.0,8.0,2.0,5.0,0.0,20241225_27,小型,1530.0,3.0,1359.0,1419.0,S60,,,0.0,18.3,90.9,236,0.343,0.288,1238,0.418,720,16.1,8.5,7.6,19.7,1.39,12,0.66,73.68148148148148,82.5,6.159006475737429,69.14,76.40714285714286,115.768,2.9396,,6.7,6.56,438.6133333333333,19.3,348.4266666666666,8.0,0.0,0,-31.15,56.62,990.85,,,,419.1219512195122,76.22439024390245,25.40813008130081,2024-12-25,S60-17
20241225142937,2024-12-25 14:29:37,32,S60-17,892,1217,0,115,335,32,0,33,2.04,0.0,0.0,0.0,2626.04,8.0,0.88,-0.89,0.5,,,,,,220.0,260.0,700.0,1000.0,4.0,5.0,2.0,5.0,0.0,20241225_32,小型,1530.0,3.0,1433.0,1450.0,S60,,,0.0,18.3,90.9,400,0.343,0.288,2109,0.423,1217,16.2,8.0,8.2,19.6,1.364,12,1.12,89.55568181818181,116.9,15.231746586671488,79.22,98.11935483870968,87.607,2.9396,,6.7,6.56,438.6133333333333,19.3,348.4266666666666,8.0,0.0,0,15.85,56.62,990.85,,,,460.3142857142857,79.87142857142858,22.6302380952381,2024-12-25,S60-17
20241225150125,2024-12-25 15:01:25,38,S60-17,887,1216,0,119,335,30,0,33,2.03,0.0,0.0,0.0,2622.03,7.5,0.0,-0.89,0.41,,,,,,220.0,260.0,700.0,1000.0,4.0,4.0,2.0,5.0,0.0,20241225_38,小型,1530.0,3.0,1503.0,1520.0,S60,,,0.0,18.3,90.9,398,0.355,0.299,2103,0.422,1216,15.8,7.5,8.3,19.7,1.371,12,1.12,88.95185185185186,123.3,16.378901748791666,79.6,95.69999999999996,85.446,2.9396,,6.7,6.56,438.6133333333333,19.3,348.4266666666666,7.5,-0.5,1,12.12,56.62,990.85,,,,468.1142857142857,71.75714285714287,20.33119047619048,2024-12-25,S60-17
20241225152854,2024-12-25 15:28:54,40,S60-17,856,1173,0,115,322,30,0,30,1.95,0.0,0.0,0.0,2527.95,7.5,0.0,-0.93,0.51,,,,,,220.0,260.0,700.0,1000.0,4.0,3.0,2.0,5.0,0.0,20241225_40,小型,1705.0,2.0,1531.0,1546.0,S60,,,0.0,18.3,90.9,382,0.357,0.301,2029,0.422,1173,15.7,7.9,7.9,19.7,1.37,12,1.08,86.08602150537634,113.0,12.400759527535104,82.02000000000001,86.4,80.0,2.9396,,6.7,6.56,438.6133333333333,19.3,348.4266666666666,7.5,0.0,0,8.12,57.71052631578947,918.5592105263156,,,,464.03225806451616,83.41612903225807,20.85403225806452,2024-12-25,S60-17
20241225155800,2024-12-25 15:58:00,43,S60-17,863,1197,0,119,328,32,0,33,1.98,0.0,0.0,0.0,2573.98,7.2,0.0,-1.6,0.67,,,,,,220.0,260.0,700.0,1000.0,4.0,4.0,2.0,5.0,0.0,20241225_43,小型,1705.0,2.0,1559.0,1616.0,S60,,,0.0,18.3,90.9,393,0.363,0.303,2060,0.419,1197,16.5,8.1,8.4,19.9,1.387,12,1.1,75.84814814814814,104.4,14.66649083321461,81.02,87.02142857142859,79.11,2.9396,,6.7,6.56,438.6133333333333,19.3,348.4266666666666,7.2,-0.3,1,-6.43,57.71052631578947,918.5592105263156,,,,462.0,76.21142857142857,21.593238095238096,2024-12-25,S60-17
20241225162617,2024-12-25 16:26:17,44,S60-17,876,1206,0,121,331,31,0,32,2.0,0.0,0.0,0.0,2599.0,7.2,0.0,-1.02,0.5,,,,,,220.0,260.0,700.0,1000.0,4.0,10.0,2.0,5.0,0.0,20241225_44,小型,1705.0,2.0,1628.0,1651.0,S60,,,0.0,18.3,90.9,394,0.366,0.307,2082,0.421,1206,16.0,7.9,8.1,19.8,1.377,12,1.11,79.79756097560976,109.5,12.89015483274486,75.46000000000001,80.4241379310345,72.454,2.9396,,6.7,6.56,438.6133333333333,19.3,348.4266666666666,7.2,0.0,0,-4.43,57.71052631578947,918.5592105263156,,,,402.2765957446808,84.03829787234044,32.21468085106384,2024-12-25,S60-17
20241226075012,2024-12-26 07:50:12,1,S60-10,873,1197,0,113,361,31,0,0,1.8,0.0,0.0,0.0,2576.8,8.0,0.0,-1.13,0.67,,,,,,230.0,280.0,700.0,1000.0,4.0,3.0,2.0,5.0,0.0,20241226_1,小型,909.0,4.0,751.0,806.0,S60,,,0.0,19.1,83.6,392,0.313,0.288,2070,0.422,1197,7.9,7.9,0.0,19.6,1.371,12,1.1,93.43626373626373,119.5,13.45323619291326,85.22,100.634375,91.486,2.9396,,6.7,6.56,438.6133333333333,19.3,348.4266666666666,8.0,0.8,1,13.85,,,,,,,,,2024-12-26,S60-10
20241226081652,2024-12-26 08:16:52,4,S60-10,758,1057,0,110,320,26,0,0,1.56,0.0,0.0,0.0,2272.56,6.5,0.0,-1.43,0.76,,,,,,230.0,280.0,700.0,1000.0,4.0,5.0,2.0,5.0,0.0,20241226_4,小型,909.0,4.0,818.0,835.0,S60,,,0.0,19.1,83.6,346,0.344,0.318,1815,0.418,1057,7.5,7.5,0.0,20.1,1.394,12,0.97,84.67831325301205,103.1,11.224167645022025,81.4,89.88275862068967,92.663,2.9396,,6.7,6.56,438.6133333333333,19.3,348.4266666666666,6.5,-1.5,1,-2.52,,,,,,,,,2024-12-26,S60-10
20241226084437,2024-12-26 08:44:37,6,S60-10,767,1066,0,112,323,26,0,0,1.61,0.0,0.0,0.0,2295.61,6.5,0.0,-1.16,0.66,,,,,,230.0,280.0,700.0,1000.0,4.0,3.0,2.0,5.0,0.0,20241226_6,小型,909.0,4.0,845.0,900.0,S60,,,0.0,19.1,83.6,349,0.347,0.321,1833,0.418,1066,7.4,7.4,0.0,20.1,1.39,12,0.98,80.9888888888889,101.6,10.591704184448515,78.06,86.33214285714284,88.094,2.9396,,6.7,6.56,438.6133333333333,19.3,348.4266666666666,6.5,0.0,0,-0.52,,,,,,,,,2024-12-26,S60-10
20241226125943,2024-12-26 12:59:43,17,S60-17,875,1194,0,114,330,30,0,32,2.0,0.0,0.0,0.0,2577.0,8.0,0.88,-0.91,0.42,,,,,,230.0,280.0,700.0,1000.0,4.0,5.0,2.0,5.0,0.0,20241226_17,小型,1428.0,1.0,1300.0,1319.0,S60,,,0.0,19.0,79.4,392,0.345,0.291,2069,0.423,1194,15.8,7.7,8.2,19.7,1.365,12,1.1,88.98488372093024,113.9,13.516359746634176,80.38,95.31999999999998,86.655,2.9396,,6.7,6.56,438.6133333333333,19.3,348.4266666666666,8.0,1.5,1,14.85,51.15675675675676,948.1052252252254,,,,412.0,86.86153846153846,27.506153846153843,2024-12-26,S60-17
20241226132954,2024-12-26 13:29:54,21,S60-17,758,1055,0,110,291,26,0,27,1.78,0.0,0.0,0.0,2268.78,6.5,0.0,-1.43,0.57,,,,,,230.0,280.0,700.0,1000.0,4.0,6.0,2.0,5.0,0.0,20241226_21,小型,1428.0,1.0,1331.0,1350.0,S60,,,0.0,19.0,79.4,344,0.378,0.32,1813,0.418,1055,15.4,7.6,7.8,20.0,1.392,12,0.97,83.48292682926828,106.3,11.136632639879153,78.8,87.16206896551725,89.858,2.9396,,6.7,6.56,438.6133333333333,19.3,348.4266666666666,6.5,-1.5,1,-2.52,51.15675675675676,948.1052252252254,,,,437.4358974358975,87.17435897435898,27.60521367521368,2024-12-26,S60-17
20241226135927,2024-12-26 13:59:27,23,S60-17,737,1033,0,108,284,28,0,27,1.73,0.0,0.0,0.0,2218.73,6.5,0.0,-2.12,0.58,2.2,24.5,546.0,575.0,574.0,230.0,280.0,700.0,1000.0,4.0,7.0,2.0,5.0,0.0,20241226_23,小型,1428.0,1.0,1400.0,1420.0,S60,565.0,546.0,565.0,28.0,50.0,339,0.38,0.319,1770,0.416,1033,16.2,8.3,8.0,20.2,1.402,12,0.95,81.73493975903614,105.8,12.202433430380886,77.66,84.02068965517243,88.443,2.9396,,6.7,6.56,438.6133333333333,19.3,348.4266666666666,6.5,0.0,0,-4.52,51.15675675675676,948.1052252252254,,,,413.5609756097561,85.2,28.4,2024-12-26,S60-17
20241227075013,2024-12-27 07:50:13,1,S60-10,871,1199,0,114,362,29,0,0,1.79,0.0,0.0,0.0,2576.79,8.0,0.88,-1.36,0.84,,,,,,230.0,280.0,700.0,1000.0,4.0,3.0,2.0,5.0,0.0,20241227_1,小型,910.0,4.0,751.0,806.0,S60,,,0.0,17.3,77.9,391,0.315,0.292,2070,0.421,1199,7.4,7.4,0.0,19.6,1.377,12,1.1,95.52282608695651,118.7,14.059014617434345,84.22,104.73333333333332,95.212,2.9396,,6.7,6.56,438.6133333333333,19.3,348.4266666666666,8.0,1.5,1,14.85,,,,,,,,,2024-12-27,S60-10
20241227081434,2024-12-27 08:14:34,4,S60-10,756,1057,0,111,321,23,0,0,1.58,0.0,0.0,0.0,2269.58,6.5,0.91,-1.69,0.76,,,,,,230.0,280.0,700.0,1000.0,4.0,3.0,2.0,5.0,0.0,20241227_4,小型,910.0,4.0,816.0,832.0,S60,,,0.0,17.3,77.9,344,0.346,0.323,1813,0.417,1057,6.7,6.7,0.0,20.1,1.398,12,0.97,82.45662650602408,105.0,11.078386563958771,77.52,85.67241379310343,88.322,2.9396,,6.7,6.56,438.6133333333333,19.3,348.4266666666666,6.5,-1.5,1,-1.52,,,,,,,,,2024-12-27,S60-10
20241227084041,2024-12-27 08:40:41,6,S60-10,523,755,0,79,225,19,0,0,1.12,0.0,0.0,0.0,1602.12,6.5,0.0,-4.21,1.21,,,,,,230.0,280.0,700.0,1000.0,5.0,4.0,2.0,6.0,0.0,20241227_6,小型,910.0,4.0,841.0,901.0,S60,,,0.0,17.3,77.9,244,0.351,0.324,1278,0.409,755,7.8,7.8,0.0,20.2,1.444,12,0.69,74.79382716049383,86.5,6.527025406836143,72.28,76.02142857142857,110.176,2.9396,,6.7,6.56,438.6133333333333,19.3,348.4266666666666,6.5,0.0,0,-33.52,,,,,,,,,2024-12-27,S60-10
20241227084442,2024-12-27 08:44:42,7,S60-10,545,744,0,77,224,17,0,0,1.1,0.0,0.0,0.0,1608.1,6.5,0.0,1.11,1.22,,,,,,230.0,280.0,700.0,1000.0,5.0,4.0,2.0,6.0,0.0,20241227_7,小型,910.0,4.0,841.0,901.0,S60,,,0.0,17.3,77.9,241,0.344,0.32,1289,0.423,744,7.1,7.1,0.0,19.8,1.365,12,0.68,73.8,86.2,7.200300681006816,67.02,75.42941176470588,110.926,2.9396,,6.7,6.56,438.6133333333333,19.3,348.4266666666666,6.5,0.0,0,-35.52,,,,,,,,,2024-12-27,S60-10
20241227125947,2024-12-27 12:59:47,21,S60-17,870,1198,0,114,329,31,0,34,2.0,0.0,0.0,0.0,2578.0,8.0,0.88,-1.47,0.76,,,,,,230.0,280.0,700.0,1000.0,4.0,3.0,2.0,5.0,0.0,20241227_21,小型,1420.0,1.0,1300.0,1316.0,S60,,,0.0,17.2,78.8,394,0.347,0.289,2068,0.421,1198,16.5,7.9,8.6,19.7,1.377,12,1.1,84.89999999999999,110.1,12.0097975876048,79.76,87.64333333333335,79.676,2.9396,,6.7,6.56,438.6133333333333,19.3,348.4266666666666,8.0,1.5,1,14.85,49.24732142857143,919.2833333333332,,,,422.030303030303,98.28787878787878,26.21010101010101,2024-12-27,S60-17
20241227132534,2024-12-27 13:25:34,26,S60-17,769,1069,0,109,293,29,0,29,1.78,0.0,0.0,0.0,2299.78,7.0,0.93,-1.41,0.94,,,,,,230.0,280.0,700.0,1000.0,4.0,3.0,2.0,5.0,0.0,20241227_26,小型,1420.0,1.0,1326.0,1342.0,S60,,,0.0,17.2,78.8,351,0.372,0.311,1838,0.418,1069,16.5,8.3,8.3,20.0,1.39,12,0.98,79.58095238095237,98.3,9.174582852726436,77.02000000000001,81.57666666666667,83.241,2.9396,,6.7,6.56,438.6133333333333,19.3,348.4266666666666,7.0,-1.0,1,-1.83,49.24732142857143,919.2833333333332,,,,431.2121212121212,92.33030303030304,24.621414141414142,2024-12-27,S60-17
20241227135109,2024-12-27 13:51:09,30,S60-17,747,1037,0,103,284,27,0,29,1.75,0.0,0.0,0.0,2228.75,7.3,0.98,-1.58,0.97,,,,,,230.0,280.0,700.0,1000.0,4.0,8.0,2.0,5.0,0.0,20241227_30,小型,1420.0,1.0,1351.0,1412.0,S60,,,0.0,17.2,78.8,340,0.363,0.303,1784,0.419,1037,16.5,7.9,8.5,19.9,1.388,12,0.95,79.80617283950617,95.2,8.6455204368764,79.26,83.05357142857143,87.425,2.9396,,6.7,6.56,438.6133333333333,19.3,348.4266666666666,7.3,0.3,1,-1.0,49.24732142857143,919.2833333333332,,,,395.1860465116279,76.12093023255814,26.642325581395347,2024-12-27,S60-17
20241230104317,2024-12-30 10:43:17,18,S60-17,881,1199,0,105,331,29,0,31,1.99,0.0,0.0,0.0,2577.99,9.0,0.96,-1.23,0.84,,,,,,230.0,280.0,700.0,1000.0,4.0,5.0,1.0,5.0,0.0,20241230_18,小型,1140.0,1.0,1044.0,1103.0,S60,,,0.0,18.5,70.1,391,0.317,0.269,2080,0.424,1199,15.3,7.4,7.9,19.3,1.361,12,1.1,94.8089108910891,115.0,15.178626837603852,83.52000000000001,105.46571428571428,95.878,2.9396,,6.7,6.56,438.6133333333333,19.3,348.4266666666666,9.0,1.7,1,16.37,54.92619047619047,384.4833333333333,,,,424.3684210526316,88.77368421052631,28.111666666666665,2024-12-30,S60-17
20241230111126,2024-12-30 11:11:26,19,S60-17,750,1036,0,102,285,25,0,27,1.73,0.0,0.0,0.0,2226.73,7.5,0.99,-1.32,0.88,,,,,,230.0,280.0,700.0,1000.0,4.0,8.0,1.0,5.0,0.0,20241230_19,小型,1140.0,1.0,1112.0,1131.0,S60,,,0.0,18.5,70.1,337,0.358,0.303,1786,0.42,1036,15.4,7.4,8.0,19.7,1.381,12,0.95,84.45301204819278,102.0,10.28232003904746,80.17999999999999,88.34482758620689,92.995,2.9396,,6.7,6.56,438.6133333333333,19.3,348.4266666666666,7.5,-1.5,1,-4.88,54.92619047619047,384.4833333333333,,,,363.7368421052632,81.48684210526316,25.804166666666667,2024-12-30,S60-17
20241230125947,2024-12-30 12:59:47,21,S60-17,872,1198,0,114,331,30,0,31,2.0,0.0,0.0,0.0,2578.0,8.0,0.88,-1.25,0.76,,,,,,230.0,280.0,700.0,1000.0,4.0,3.0,2.0,5.0,0.0,20241230_21,小型,1350.0,2.0,1301.0,1316.0,S60,,,0.0,17.7,78.4,392,0.344,0.291,2070,0.421,1198,15.6,7.7,7.9,19.6,1.374,12,1.1,89.74622641509434,113.2,13.123133646482962,82.24000000000001,95.48108108108109,86.801,2.9396,,6.7,6.56,438.6133333333333,19.3,348.4266666666666,8.0,0.5,1,14.85,51.482608695652175,986.75,,,,438.2,85.86333333333332,21.46583333333333,2024-12-30,S60-17
20241230132505,2024-12-30 13:25:05,25,S60-17,760,1057,0,111,292,27,0,29,1.78,0.0,0.0,0.0,2277.78,6.5,0.91,-1.17,0.76,,,,,,230.0,280.0,700.0,1000.0,4.0,4.0,2.0,5.0,0.0,20241230_25,小型,1350.0,2.0,1325.0,1342.0,S60,,,0.0,17.7,78.4,348,0.38,0.319,1817,0.418,1057,16.1,7.8,8.3,20.2,1.391,12,0.97,79.59634146341465,97.8,9.722207983710526,80.66,83.78620689655173,86.378,2.9396,,6.7,6.56,438.6133333333333,19.3,348.4266666666666,6.5,-1.5,1,-1.52,51.482608695652175,986.75,,,,379.6470588235294,76.9705882352941,21.80833333333333,2024-12-30,S60-17
20241231075019,2024-12-31 07:50:19,1,S60-10,878,1199,0,113,368,34,0,0,1.76,0.0,0.0,0.0,2593.76,8.0,0.0,-0.57,0.84,,,,,,230.0,280.0,700.0,1000.0,4.0,3.0,2.0,5.0,0.0,20241231_1,小型,845.0,4.0,750.0,806.0,S60,,,0.0,17.0,66.7,402,0.307,0.281,2077,0.423,1199,8.5,8.5,0.0,19.9,1.366,12,1.1,92.65882352941176,121.5,14.843111249232535,84.4,100.30689655172414,91.188,2.9396,,6.7,6.56,438.6133333333333,19.3,348.4266666666666,8.0,1.5,1,13.85,,,,,,,,,2024-12-31,S60-10
20241231081448,2024-12-31 08:14:48,4,S60-10,766,1059,0,106,324,26,0,0,1.58,0.0,0.0,0.0,2282.58,7.0,0.0,-0.91,0.95,,,,,,230.0,280.0,700.0,1000.0,4.0,5.0,2.0,5.0,0.0,20241231_4,小型,845.0,4.0,815.0,833.0,S60,,,0.0,17.0,66.7,350,0.327,0.303,1825,0.42,1059,7.4,7.4,0.0,20.0,1.383,12,0.97,88.83536585365853,109.4,12.11765867217836,85.47999999999999,96.70689655172414,99.698,2.9396,,6.7,6.56,438.6133333333333,19.3,348.4266666666666,7.0,-1.0,1,-4.83,,,,,,,,,2024-12-31,S60-10
20241231130043,2024-12-31 13:00:43,17,S60-24,876,1197,0,108,297,30,0,65,2.23,0.0,0.0,0.0,2575.23,8.5,0.0,-1.35,0.67,,,,,,230.0,280.0,700.0,1000.0,4.0,4.0,2.0,5.0,0.0,20241231_17,小型,1356.0,1.0,1301.0,1318.0,S60,,,0.0,17.2,65.8,392,0.364,0.276,2073,0.423,1197,24.2,7.7,16.6,19.4,1.366,12,1.1,91.01052631578943,115.2,12.81903579331769,87.44,95.14242424242424,86.493,2.9396,,6.7,6.56,438.6133333333333,19.3,348.4266666666666,8.5,1.5,1,18.56,49.43333333333333,942.5288888888888,,,,400.2941176470589,85.83823529411765,24.320833333333333,2024-12-31,S60-24
20241231132823,2024-12-31 13:28:23,21,S60-24,760,1059,0,106,262,27,0,58,1.96,0.0,0.0,0.0,2273.96,7.0,0.0,-1.68,0.95,,,,,,230.0,280.0,700.0,1000.0,4.0,4.0,2.0,5.0,0.0,20241231_21,小型,1356.0,1.0,1330.0,1346.0,S60,,,0.0,17.2,65.8,347,0.405,0.305,1819,0.418,1059,24.5,7.8,16.7,19.9,1.393,12,0.97,83.36666666666666,106.1,10.792864583877902,79.74000000000001,84.95357142857142,87.581,2.9396,,6.7,6.56,438.6133333333333,19.3,348.4266666666666,7.0,-1.5,1,-4.83,49.43333333333333,942.5288888888888,,,,451.0625,94.365625,25.164166666666667,2024-12-31,S60-24
20241231154551,2024-12-31 15:45:51,33,S60-24,849,1176,0,123,297,33,0,65,2.17,0.0,0.0,0.0,2545.17,6.5,0.0,-0.82,0.77,,,,,,230.0,280.0,700.0,1000.0,4.0,3.0,2.0,5.0,0.0,20241231_33,小型,1644.0,2.0,1546.0,1602.0,S60,,,0.0,17.2,65.8,395,0.414,0.311,2025,0.419,1176,24.8,8.4,16.5,20.4,1.385,12,1.08,89.11818181818182,114.5,13.992374284171945,83.5,96.47999999999998,89.333,2.9396,,6.7,6.56,438.6133333333333,19.3,348.4266666666666,6.5,-0.5,1,10.48,54.359793814433,884.25264604811,,,,387.28125,76.24687500000002,20.332500000000003,2024-12-31,S60-24
20241231161918,2024-12-31 16:19:18,38,S60-24,745,1047,0,113,260,26,0,56,1.94,0.0,0.0,0.0,2248.94,6.0,0.0,-1.59,0.87,,,,,,230.0,280.0,700.0,1000.0,4.0,4.0,2.0,5.0,0.0,20241231_38,小型,1644.0,2.0,1620.0,1637.0,S60,,,0.0,17.2,65.8,342,0.435,0.33,1792,0.416,1047,24.0,7.6,16.4,20.2,1.405,12,0.96,82.36543209876542,102.3,10.596786846962496,78.61999999999999,86.70357142857142,90.316,2.9396,,6.7,6.56,438.6133333333333,19.3,348.4266666666666,6.0,-0.5,1,-2.59,54.359793814433,884.25264604811,,,,422.88235294117646,87.14411764705882,24.69083333333333,2024-12-31,S60-24
20250102075007,2025-01-02 07:50:07,1,S60-10,891,1197,0,105,362,30,0,0,1.81,0.0,0.0,0.0,2586.81,9.0,0.96,-0.11,0.67,,,,,,230.0,280.0,700.0,1000.0,4.0,2.0,2.0,5.0,1.0,20250102_1,小型,841.0,2.0,751.0,806.0,S60,,,0.0,15.9,94.3,392,0.29,0.268,2088,0.427,1197,7.7,7.7,0.0,19.2,1.343,1,1.1,104.96728971962617,132.1,17.031871035565565,87.76,115.64210526315787,105.129,2.9396,,6.7,6.56,438.6133333333333,19.3,348.4266666666666,9.0,3.0,1,16.37,,,,,,,,,2025-01-02,S60-10
20250102081431,2025-01-02 08:14:31,4,S60-10,763,1055,0,114,321,27,0,0,1.56,0.0,0.0,0.0,2281.56,6.0,0.0,-0.26,0.57,,,,,,230.0,280.0,700.0,1000.0,4.0,4.0,2.0,5.0,1.0,20250102_4,小型,841.0,2.0,815.0,831.0,S60,,,0.0,15.9,94.3,348,0.355,0.328,1818,0.42,1055,7.8,7.8,0.0,20.3,1.383,1,0.97,86.38131868131867,109.4,10.927944943065096,84.06,87.990625,90.712,2.9396,,6.7,6.56,438.6133333333333,19.3,348.4266666666666,6.0,-3.0,1,-1.59,,,,,,,,,2025-01-02,S60-10
20250102130022,2025-01-02 13:00:22,21,S60-17,877,1196,0,114,330,34,0,31,1.99,0.0,0.0,0.0,2583.99,8.0,0.88,-0.68,0.59,,,,,,230.0,280.0,700.0,1000.0,4.0,4.0,2.0,5.0,7.0,20250102_21,小型,1355.0,3.0,1301.0,1317.0,S60,,,0.0,17.0,87.2,395,0.345,0.289,2073,0.423,1196,16.5,8.6,7.8,19.7,1.364,1,1.1,94.6504854368932,121.0,15.665142020474397,85.94,102.88611111111112,93.533,2.9396,,6.7,6.56,438.6133333333333,19.3,348.4266666666666,8.0,2.0,1,14.85,49.662280701754376,947.721856725146,,,,397.125,80.66875,21.511666666666667,2025-01-02,S60-17
20250102132616,2025-01-02 13:26:16,24,S60-17,736,1033,0,119,285,28,0,27,1.74,0.0,0.0,0.0,2229.74,5.0,0.0,-0.81,0.58,,,,,,230.0,280.0,700.0,1000.0,4.0,2.0,2.0,5.0,7.0,20250102_24,小型,1355.0,3.0,1328.0,1342.0,S60,,,0.0,17.0,87.2,340,0.418,0.35,1769,0.416,1033,16.2,8.2,7.9,20.6,1.404,1,0.95,83.78674698795182,102.7,10.701748208545997,76.22,89.74827586206898,94.472,2.9396,,6.7,6.56,438.6133333333333,19.3,348.4266666666666,5.0,-3.0,1,-4.82,49.662280701754376,947.721856725146,,,,435.4642857142857,93.89285714285714,21.90833333333333,2025-01-02,S60-17
20250102135225,2025-01-02 13:52:25,26,S60-17,744,1044,0,121,286,31,0,29,1.76,0.0,0.0,0.0,2256.76,5.0,0.83,-0.8,0.58,,,,,,230.0,280.0,700.0,1000.0,4.0,4.0,2.0,5.0,7.0,20250102_26,小型,1446.0,4.0,1353.0,1410.0,S60,,,0.0,17.0,87.2,346,0.423,0.35,1788,0.416,1044,17.3,9.0,8.4,20.7,1.403,1,0.96,81.18765432098765,97.0,9.590393633910212,80.64,84.08928571428571,87.593,2.9396,,6.7,6.56,438.6133333333333,19.3,348.4266666666666,5.0,0.0,0,-2.82,56.12201834862384,1023.291467889908,,,,449.7941176470589,75.68823529411765,21.445,2025-01-02,S60-17
20250102141751,2025-01-02 14:17:51,30,S60-17,537,752,0,81,206,21,0,21,1.26,0.0,0.0,0.0,1619.26,6.0,0.0,-1.29,0.8,,,,,,230.0,280.0,700.0,1000.0,5.0,3.0,2.0,6.0,7.0,20250102_30,小型,1446.0,4.0,1418.0,1437.0,S60,,,0.0,17.0,87.2,248,0.393,0.327,1289,0.417,752,16.9,8.5,8.5,20.3,1.4,1,0.69,72.10731707317073,83.4,6.132138060427825,67.74000000000001,72.91379310344827,105.672,2.9396,,6.7,6.56,438.6133333333333,19.3,348.4266666666666,6.0,1.0,1,-34.59,56.12201834862384,1023.291467889908,,,,454.10526315789474,79.08421052631579,25.04333333333333,2025-01-02,S60-17
20250102142146,2025-01-02 14:21:46,31,S60-17,531,742,0,80,203,21,0,19,1.23,0.0,0.0,0.0,1597.23,6.0,0.0,-0.93,0.95,,,,,,230.0,280.0,700.0,1000.0,5.0,3.0,2.0,6.0,7.0,20250102_31,小型,1446.0,4.0,1418.0,1437.0,S60,,,0.0,17.0,87.2,243,0.394,0.329,1273,0.417,742,16.5,8.6,7.8,20.2,1.397,1,0.68,73.71904761904763,84.3,6.909129160729099,69.64,76.75333333333334,112.873,2.9396,,6.7,6.56,438.6133333333333,19.3,348.4266666666666,6.0,0.0,0,-35.59,56.12201834862384,1023.291467889908,,,,454.10526315789474,79.08421052631579,25.04333333333333,2025-01-02,S60-17
20250106074943,2025-01-06 07:49:43,1,S60-10,876,1196,0,122,364,28,0,0,1.82,0.0,0.0,0.0,2587.82,7.0,0.83,0.11,0.59,,,,,,220.0,280.0,700.0,1000.0,4.0,4.0,2.0,5.0,0.0,20250106_1,小型,845.0,2.0,750.0,806.0,S60,,,0.0,16.7,75.6,392,0.335,0.311,2072,0.423,1196,7.1,7.1,0.0,19.9,1.365,1,1.1,102.65252525252524,130.6,16.937015487478888,87.92,112.39714285714284,102.179,2.9396,,6.7,6.56,511.97333333333336,19.8,372.28,7.0,1.0,1,11.17,,,,,,,,,2025-01-06,S60-10
20250106081432,2025-01-06 08:14:32,4,S60-10,735,1046,0,126,317,24,0,0,1.57,0.0,0.0,0.0,2249.57,4.0,-0.79,-1.08,0.77,,,,,,220.0,280.0,700.0,1000.0,4.0,5.0,2.0,5.0,0.0,20250106_4,小型,845.0,2.0,816.0,833.0,S60,,,0.0,16.7,75.6,341,0.397,0.37,1781,0.413,1046,7.0,7.0,0.0,20.8,1.423,1,0.96,87.83255813953488,107.1,10.454235170054568,80.46000000000001,91.95666666666668,95.788,2.9396,,6.7,6.56,511.97333333333336,19.8,372.28,4.0,-3.0,1,-8.74,,,,,,,,,2025-01-06,S60-10
20250106101224,2025-01-06 10:12:24,11,S60-17,873,1196,0,122,331,30,0,33,2.0,0.0,0.0,0.0,2587.0,7.0,0.83,-0.23,0.59,,,,,,220.0,280.0,700.0,1000.0,4.0,6.0,2.0,5.0,0.0,20250106_11,小型,1135.0,3.0,1014.0,1033.0,S60,,,0.0,16.7,75.6,394,0.369,0.31,2069,0.422,1196,16.0,7.6,8.4,20.0,1.37,1,1.1,92.77701149425287,116.6,14.564377114178477,81.8,100.65483870967742,91.504,2.9396,,6.7,6.56,511.97333333333336,19.8,372.28,7.0,3.0,1,11.17,62.48095238095239,437.36666666666673,,,,458.6315789473685,96.0078947368421,30.4025,2025-01-06,S60-17
20250106110207,2025-01-06 11:02:07,15,S60-17,758,1046,0,110,288,28,0,27,1.79,0.0,0.0,0.0,2258.79,6.5,0.0,-0.26,0.77,,,,,,220.0,280.0,700.0,1000.0,4.0,6.0,2.0,5.0,0.0,20250106_15,小型,1135.0,3.0,1103.0,1121.0,S60,,,0.0,16.7,75.6,343,0.382,0.321,1804,0.42,1046,16.0,8.2,7.9,20.1,1.38,1,0.96,83.00123456790124,107.5,11.019628882047904,75.78,88.24642857142858,91.923,2.9396,,6.7,6.56,511.97333333333336,19.8,372.28,6.5,-0.5,1,-2.52,62.48095238095239,437.36666666666673,,,,399.4166666666667,96.50277777777777,28.95083333333333,2025-01-06,S60-17
20250106130049,2025-01-06 13:00:49,17,S60-17,934,1284,0,131,356,34,0,34,2.12,0.0,0.0,0.0,2775.12,7.0,0.77,-0.53,0.63,,,,,,220.0,280.0,700.0,1000.0,4.0,4.0,2.0,5.0,0.0,20250106_17,小型,1430.0,1.0,1301.0,1318.0,S60,,,0.0,16.1,70.4,424,0.368,0.309,2218,0.421,1284,16.0,8.0,8.0,20.0,1.375,1,1.18,93.18125,124.1,15.592788881536446,84.38,99.78823529411768,84.566,2.9396,,6.7,6.56,511.97333333333336,19.8,372.28,7.0,0.5,1,20.17,51.38648648648649,950.65,,,,404.3235294117647,72.81764705882354,20.631666666666668,2025-01-06,S60-17
20250106133055,2025-01-06 13:30:55,21,S60-17,908,1262,0,141,350,32,0,35,2.11,0.0,0.0,0.0,2730.11,5.5,0.0,-0.22,0.64,,,,,,220.0,280.0,700.0,1000.0,4.0,4.0,2.0,5.0,0.0,20250106_21,小型,1430.0,1.0,1331.0,1348.0,S60,,,0.0,16.1,70.4,417,0.403,0.338,2170,0.418,1262,16.1,7.7,8.4,20.5,1.39,1,1.16,87.90843373493976,119.6,14.337508351857544,80.25999999999999,92.11724137931031,79.411,2.9396,,6.7,6.56,511.97333333333336,19.8,372.28,5.5,-1.5,1,23.82,51.38648648648649,950.65,,,,442.55882352941177,91.94117647058822,26.049999999999997,2025-01-06,S60-17
20250106135925,2025-01-06 13:59:25,23,S60-17,891,1238,0,138,345,29,0,30,2.1,0.0,0.0,0.0,2673.1,5.5,0.0,-0.45,0.49,,,,,,220.0,280.0,700.0,1000.0,4.0,4.0,2.0,5.0,0.0,20250106_23,小型,1430.0,1.0,1400.0,1416.0,S60,,,0.0,16.1,70.4,404,0.4,0.342,2129,0.419,1238,14.6,7.2,7.4,20.3,1.389,1,1.14,79.44320987654321,105.7,10.836631273186956,76.64,83.50357142857142,73.249,2.9396,,6.7,6.56,511.97333333333336,19.8,372.28,5.5,0.0,0,20.82,51.38648648648649,950.65,,,,451.25,82.959375,22.1225,2025-01-06,S60-17
20250106143457,2025-01-06 14:34:57,26,S60-17,880,1219,0,132,336,32,0,33,2.02,0.0,0.0,0.0,2634.02,6.0,0.76,-0.34,0.66,,,,,,220.0,280.0,700.0,1000.0,4.0,3.0,2.0,5.0,0.0,20250106_26,小型,1605.0,4.0,1437.0,1452.0,S60,,,0.0,16.1,70.4,401,0.393,0.329,2099,0.419,1219,16.2,8.0,8.2,20.3,1.385,1,1.12,87.1220930232558,115.8,12.987761691638346,80.55999999999999,91.8933333333333,82.048,2.9396,,6.7,6.56,511.97333333333336,19.8,372.28,6.0,0.5,1,16.41,57.96831683168316,980.6306930693067,,,,488.6333333333333,89.05,22.2625,2025-01-06,S60-17
20250106150248,2025-01-06 15:02:48,28,S60-17,874,1207,0,131,335,31,0,32,2.02,0.0,0.0,0.0,2612.02,6.0,0.77,-0.23,0.58,,,,,,220.0,280.0,700.0,1000.0,4.0,3.0,2.0,5.0,0.0,20250106_28,小型,1605.0,4.0,1504.0,1520.0,S60,,,0.0,16.1,70.4,398,0.391,0.329,2081,0.42,1207,15.8,7.8,8.0,20.3,1.381,1,1.11,83.41686746987952,106.0,11.172673411100426,79.7,86.40689655172413,77.844,2.9396,,6.7,6.56,511.97333333333336,19.8,372.28,6.0,0.0,0,15.41,57.96831683168316,980.6306930693067,,,,512.71875,85.19375,22.71833333333333,2025-01-06,S60-17
20250106153503,2025-01-06 15:35:03,33,S60-17,874,1207,0,130,335,32,0,33,2.02,0.0,0.0,0.0,2613.02,6.0,0.0,-0.23,0.58,,,,,,220.0,280.0,700.0,1000.0,4.0,4.0,2.0,5.0,0.0,20250106_33,小型,1605.0,4.0,1536.0,1552.0,S60,,,0.0,16.1,70.4,400,0.388,0.325,2081,0.42,1207,16.2,8.0,8.2,20.3,1.381,1,1.11,85.02906976744188,113.7,12.036590205944131,82.05999999999999,87.67000000000002,78.982,2.9396,,6.7,6.56,511.97333333333336,19.8,372.28,6.0,0.0,0,14.41,57.96831683168316,980.6306930693067,,,,451.9375,94.303125,25.1475,2025-01-06,S60-17
20250106160549,2025-01-06 16:05:49,37,S60-17,787,1090,0,118,300,28,0,30,1.82,0.0,0.0,0.0,2354.82,6.0,0.85,-0.25,0.83,,,,,,220.0,280.0,700.0,1000.0,4.0,6.0,2.0,5.0,0.0,20250106_37,小型,1710.0,2.0,1607.0,1626.0,S60,,,0.0,16.1,70.4,358,0.393,0.33,1877,0.419,1090,16.2,7.8,8.4,20.2,1.385,1,1.0,78.57926829268293,93.9,8.84515490640288,77.78,79.67241379310346,79.672,2.9396,,6.7,6.56,511.97333333333336,19.8,372.28,6.0,0.0,0,2.41,61.12526315789474,967.8166666666668,,,,398.7368421052632,85.41842105263157,27.049166666666665,2025-01-06,S60-17
