Repository: Vincent626/concrete-strength-analysis

# 🎯 S60 & M60 混凝土強度預測模型訓練成果報告

> **更新日期**: 2026-02-04  
> **專案目標**: 建立 S60/M60 混凝土 28 天抗壓強度預測模型

---

## 📋 摘要

本專案針對 S60（小型）與 M60（中型）離心混凝土管配比，建立機器學習預測模型。透過配料特徵分析，預測 28 天抗壓強度，並識別影響強度的關鍵因素。

### 主要成果

| 模型 | 樣本數 | R² | MAE (kgf/cm²) | 狀態 |
|:---|---:|---:|---:|:---|
| **S60** | 46 | **0.360** | 28 | ✅ 可用 |
| **M60** | 52 | **0.206** | 25 | ✅ 可用 |

---

## 📈 模型效能比較
> **說明**：S60 模型 R²=0.360，M60 模型 R²=0.206，兩者皆具有預測能力。S60 表現較佳，預測誤差約 28 kgf/cm²。

---

## 📊 強度分布比較
> **說明**：S60 與 M60 的強度分布相似，平均約 605 kgf/cm²，皆高於設計強度 510 kgf/cm²（紅色虛線）。

---

File: S60_M60_dataset_v9_shared.csv (part 97 of 138)
match_key,日期及時間,序,配比 ,耗用骨材1,耗用骨材2,耗用骨材3,耗用水,耗用泥料1,耗用泥料2,耗用泥料3,耗用泥料4,耗用藥劑1,耗用藥劑2,耗用藥劑3,耗用藥劑4,耗用小計,表面水骨材1,誤差%水,誤差%骨材1,誤差%骨材2,坍度(cm),混凝土溫度(℃),試體1強度(X1),試體2強度(X2),試體3強度(X3),加料轉速,慢速轉速,中速轉速,高速轉速,加料時間,慢速時間,中速時間,高速時間,總降水量,cp_key,類型,入池,蒸養池,離心開始,離心結束,母體,平均強度,強度_原始,強度_修正,環境溫度,環境濕度,膠結料總量,水灰比,水膠比,骨材總量,砂石比,粗骨材總量,水泥取代率,矽灰取代率,爐石取代率,漿體比例,粗細骨材比,月份,拌合米數,平均電流,最大電流,電流標準差,最終電流,穩定階段平均電流,單位體積穩定電流,砂_FM,砂_Mud,六分_FM,三分_FM,水泥砂漿_28天平均強度,水泥_流動性,水泥砂漿_7天平均強度,設定扣水率(%),扣水率_變動幅度,扣水率_是否變更,水量微調偏離度,蒸養實際平均溫度,蒸養實際總積溫,蒸養實際階段1溫度,蒸養實際階段2溫度,蒸養實際階段3溫度,實際離心平均轉速,實際離心平均電流,實際離心總能量,日期,配比
20250106163606,2025-01-06 16:36:06,41,S60-17,754,1035,0,105,288,27,0,28,1.71,0.0,0.0,0.0,2238.71,7.0,0.0,-0.26,0.78,,,,,,220.0,280.0,700.0,1000.0,4.0,6.0,2.0,5.0,0.0,20250106_41,小型,1710.0,2.0,1638.0,1658.0,S60,,,0.0,16.1,70.4,343,0.365,0.306,1789,0.421,1035,16.0,7.9,8.2,20.0,1.373,1,0.95,84.4814814814815,101.1,11.945122576213612,78.03999999999999,93.42857142857142,98.346,2.9396,,6.7,6.56,511.97333333333336,19.8,372.28,7.0,1.0,1,-5.83,61.12526315789474,967.8166666666668,,,,427.4,92.3,30.76666666666667,2025-01-06,S60-17
20250107075153,2025-01-07 07:51:53,1,S60-10,877,1198,0,118,367,29,0,0,1.79,0.0,0.0,0.0,2590.79,7.5,0.85,-0.23,0.76,,,,,,230.0,280.0,700.0,1000.0,4.0,5.0,2.0,5.0,0.0,20250107_1,小型,850.0,3.0,752.0,811.0,S60,,,0.0,15.1,73.1,396,0.322,0.298,2075,0.423,1198,7.3,7.3,0.0,19.9,1.366,1,1.1,92.29080459770115,118.6,12.4203821380854,93.14,97.65483870967742,88.777,2.9396,,7.17,6.53,511.97333333333336,19.8,372.28,7.5,0.5,1,11.12,,,,,,,,,2025-01-07,S60-10
20250107082115,2025-01-07 08:21:15,4,S60-10,890,1230,0,129,411,0,0,35,2.17,0.0,0.0,0.0,2697.17,6.5,0.78,-0.67,0.65,,,,,,230.0,280.0,700.0,1000.0,4.0,4.0,2.0,5.0,0.0,20250107_4,小型,850.0,3.0,823.0,838.0,S60,,,0.0,15.1,73.1,446,0.314,0.289,2120,0.42,1230,7.8,0.0,7.8,21.3,1.382,1,1.13,91.35393258426969,127.5,21.71736247451305,88.38,110.56129032258065,97.842,2.9396,,7.17,6.53,511.97333333333336,19.8,372.28,6.5,-1.0,1,16.48,,,,,,,,,2025-01-07,S60-10
20250107084633,2025-01-07 08:46:33,5,S60-10,862,1199,0,129,401,0,0,33,2.1,0.0,0.0,0.0,2626.1,6.0,0.0,-0.58,0.84,,,,,,230.0,280.0,700.0,1000.0,4.0,4.0,2.0,5.0,0.0,20250107_5,小型,945.0,4.0,848.0,905.0,S60,,,0.0,15.1,73.1,434,0.322,0.297,2061,0.418,1199,7.6,0.0,7.6,21.5,1.391,1,1.1,80.93186813186814,116.9,15.04204275875578,82.32000000000001,84.478125,76.798,2.9396,,7.17,6.53,511.97333333333336,19.8,372.28,6.0,-0.5,1,13.41,,,,,,,,,2025-01-07,S60-10
20250107091404,2025-01-07 09:14:04,7,S60-10,872,1185,0,112,397,0,0,33,2.08,0.0,0.0,0.0,2601.08,8.0,0.0,-0.46,0.59,,,,,,230.0,280.0,700.0,1000.0,4.0,5.0,2.0,5.0,0.0,20250107_7,小型,945.0,4.0,915.0,934.0,S60,,,0.0,15.1,73.1,430,0.282,0.26,2057,0.424,1185,7.7,0.0,7.7,20.9,1.359,1,1.09,83.32439024390244,115.5,16.38339106158972,84.12,93.76206896551726,86.02,2.9396,,7.17,6.53,511.97333333333336,19.8,372.28,8.0,2.0,1,12.85,,,,,,,,,2025-01-07,S60-10
20250107094343,2025-01-07 09:43:43,8,S60-10,931,1250,0,105,419,0,0,34,2.19,0.0,0.0,0.0,2741.19,9.5,0.0,-0.64,0.56,,,,,,230.0,280.0,700.0,1000.0,4.0,3.0,2.0,5.0,0.0,20250107_8,小型,1040.0,1.0,945.0,1002.0,S60,,,0.0,15.1,73.1,453,0.251,0.232,2181,0.427,1250,7.5,0.0,7.5,20.4,1.343,1,1.15,89.58170731707318,123.8,21.033191702226965,85.28000000000002,108.3655172413793,94.231,2.9396,,7.17,6.53,511.97333333333336,19.8,372.28,9.5,1.5,1,16.22,61.25238095238095,428.76666666666665,,,,,,,2025-01-07,S60-10
20250107101119,2025-01-07 10:11:19,9,S60-10,879,1186,0,106,397,0,0,31,2.1,0.0,0.0,0.0,2601.1,8.8,0.0,-0.34,0.68,,,,,,230.0,280.0,700.0,1000.0,4.0,4.0,2.0,5.0,0.0,20250107_9,小型,1040.0,1.0,1013.0,1029.0,S60,,,0.0,15.1,73.1,428,0.267,0.248,2065,0.426,1186,7.2,0.0,7.2,20.5,1.349,1,1.09,91.34756097560977,124.2,21.071910707869574,89.74000000000001,112.52758620689654,103.236,2.9396,,7.17,6.53,511.97333333333336,19.8,372.28,8.8,-0.7,1,-1.0,61.25238095238095,428.76666666666665,,,,422.625,81.16875,21.645,2025-01-07,S60-10
20250107104310,2025-01-07 10:43:10,13,S60-17,786,1068,0,97,328,0,0,59,2.19,0.0,0.0,0.0,2340.19,8.5,0.0,-0.63,0.85,,,,,,230.0,280.0,700.0,1000.0,4.0,3.0,2.0,5.0,0.0,20250107_13,小型,1140.0,2.0,1043.0,1059.0,S60,,,0.0,15.1,73.1,387,0.296,0.251,1854,0.424,1068,15.2,0.0,15.2,20.7,1.359,1,0.98,82.14444444444445,112.2,15.362275423023748,82.92,95.74642857142857,97.7,2.9396,,7.17,6.53,511.97333333333336,19.8,372.28,8.5,-0.3,1,7.56,66.36666666666667,464.5666666666667,,,,429.78125,96.628125,25.7675,2025-01-07,S60-17
20250107110744,2025-01-07 11:07:44,16,S60-17,843,1143,0,101,351,0,0,61,2.35,0.0,0.0,0.0,2501.35,9.0,1.0,-0.94,0.7,,,,,,230.0,280.0,700.0,1000.0,4.0,8.0,2.0,5.0,0.0,20250107_16,小型,1140.0,2.0,1109.0,1129.0,S60,,,0.0,15.1,73.1,412,0.288,0.245,1986,0.424,1143,14.8,0.0,14.8,20.5,1.356,1,1.05,91.31505376344086,121.8,20.14336757484145,89.04,107.475,102.357,2.9396,,7.17,6.53,511.97333333333336,19.8,372.28,9.0,0.5,1,12.37,66.36666666666667,464.5666666666667,,,,389.275,77.25750000000001,25.7525,2025-01-07,S60-17
20250107125901,2025-01-07 12:59:01,17,S60-17,891,1197,0,102,368,0,0,64,2.43,0.0,0.0,0.0,2624.43,9.5,2.0,-0.56,0.67,,,,,,220.0,280.0,700.0,1000.0,4.0,5.0,2.0,5.0,0.0,20250107_17,小型,1439.0,3.0,1300.0,1308.0,S60,,,0.0,16.3,67.2,432,0.277,0.236,2088,0.427,1197,14.8,0.0,14.8,20.4,1.343,1,1.1,94.73222222222222,126.3,21.831108424945548,93.3,112.39677419354838,102.179,2.9396,,7.17,6.53,511.97333333333336,19.8,372.28,9.5,0.5,1,13.22,55.221818181818186,1013.3203636363638,,,,162.375,58.96875,7.8625,2025-01-07,S60-17
20250107132553,2025-01-07 13:25:53,21,S60-17,762,1033,0,95,318,0,0,55,2.12,0.0,0.0,0.0,2265.12,8.5,1.06,-0.65,0.58,,,,,,220.0,280.0,700.0,1000.0,4.0,5.0,2.0,5.0,0.0,20250107_21,小型,1439.0,3.0,1328.0,1345.0,S60,,,0.0,16.3,67.2,373,0.299,0.255,1795,0.425,1033,14.7,0.0,14.7,20.7,1.356,1,0.95,86.11707317073171,109.0,17.71865356387435,86.16,102.64827586206896,108.051,2.9396,,7.17,6.53,511.97333333333336,19.8,372.28,8.5,-1.0,1,5.56,55.221818181818186,1013.3203636363638,,,,375.4411764705882,81.70294117647059,23.149166666666662,2025-01-07,S60-17
20250107135626,2025-01-07 13:56:26,23,S60-17,544,744,0,67,227,0,0,41,1.52,0.0,0.0,0.0,1624.52,8.5,0.0,-0.91,1.22,,,,,,220.0,280.0,700.0,1000.0,4.0,9.0,2.0,6.0,0.0,20250107_23,小型,1439.0,3.0,1357.0,1421.0,S60,,,0.0,16.3,67.2,268,0.295,0.25,1288,0.422,744,15.3,0.0,15.3,20.6,1.368,1,0.68,75.23333333333333,90.0,7.871693309292199,78.7,78.27741935483871,115.114,2.9396,,7.17,6.53,511.97333333333336,19.8,372.28,8.5,0.0,0,-22.44,55.221818181818186,1013.3203636363638,,,,388.4166666666667,76.57708333333333,30.63083333333333,2025-01-07,S60-17
20250107135950,2025-01-07 13:59:50,24,S60-17,545,744,0,67,228,0,0,41,1.54,0.0,0.0,0.0,1626.54,8.5,0.0,-0.73,1.22,,,,,,220.0,280.0,700.0,1000.0,4.0,9.0,2.0,6.0,0.0,20250107_24,小型,1439.0,3.0,1357.0,1421.0,S60,,,0.0,16.3,67.2,269,0.294,0.249,1289,0.423,744,15.2,0.0,15.2,20.7,1.365,1,0.68,73.07261904761906,87.4,8.127017715626893,72.1,77.14333333333335,113.446,2.9396,,7.17,6.53,511.97333333333336,19.8,372.28,8.5,0.0,0,-22.44,55.221818181818186,1013.3203636363638,,,,388.4166666666667,76.57708333333333,30.63083333333333,2025-01-07,S60-17
20250107144037,2025-01-07 14:40:37,27,S60-24,875,1196,0,115,335,0,0,99,2.78,0.0,0.0,0.0,2622.78,8.0,1.77,-0.91,0.59,,,,,,220.0,280.0,700.0,1000.0,5.0,3.0,2.0,5.0,0.0,20250107_27,小型,1552.0,4.0,1442.0,1458.0,S60,,,0.0,16.3,67.2,434,0.343,0.265,2071,0.423,1196,22.8,0.0,22.8,21.0,1.367,1,1.1,83.63928571428572,115.0,18.91706220180445,84.47999999999999,100.26333333333334,91.148,2.9396,,7.17,6.53,511.97333333333336,19.8,372.28,8.0,-0.5,1,15.85,58.782524271844665,1007.1405825242718,,,,423.75,77.878125,20.7675,2025-01-07,S60-24
20250107150534,2025-01-07 15:05:34,28,S60-24,879,1197,0,115,337,0,0,97,2.77,0.0,0.0,0.0,2627.77,8.0,1.77,-0.45,0.67,,,,,,220.0,280.0,700.0,1000.0,4.0,1.0,2.0,5.0,0.0,20250107_28,小型,1552.0,4.0,1506.0,1520.0,S60,,,0.0,16.3,67.2,434,0.341,0.265,2076,0.423,1197,22.4,0.0,22.4,20.9,1.362,1,1.1,83.67349397590363,109.7,18.027255698888176,83.11999999999999,99.28965517241376,90.263,2.9396,,7.17,6.53,511.97333333333336,19.8,372.28,8.0,0.0,0,15.85,58.782524271844665,1007.1405825242718,,,,428.9285714285714,70.34642857142858,16.414166666666667,2025-01-07,S60-24
20250107152904,2025-01-07 15:29:04,31,S60-24,941,1272,0,114,356,0,0,105,2.96,0.0,0.0,0.0,2790.96,9.0,1.79,-0.74,0.55,,,,,,220.0,280.0,700.0,1000.0,4.0,2.0,2.0,5.0,0.0,20250107_31,小型,1552.0,4.0,1529.0,1544.0,S60,,,0.0,16.3,67.2,461,0.32,0.247,2213,0.425,1272,22.8,0.0,22.8,20.6,1.352,1,1.17,96.38556701030927,130.8,24.49386201122418,84.44,117.04117647058824,100.035,2.9396,,7.17,6.53,511.97333333333336,19.8,372.28,9.0,1.0,1,25.37,58.782524271844665,1007.1405825242718,,,,411.9666666666666,75.64000000000001,18.910000000000004,2025-01-07,S60-24
20250107155132,2025-01-07 15:51:32,34,S60-24,884,1207,0,118,341,0,0,99,2.8,0.0,0.0,0.0,2651.8,7.8,1.72,-0.67,0.58,,,,,,220.0,280.0,700.0,1000.0,4.0,1.0,2.0,5.0,0.0,20250107_34,小型,1638.0,1.0,1552.0,1605.0,S60,,,0.0,16.3,67.2,440,0.346,0.268,2091,0.423,1207,22.5,0.0,22.5,21.1,1.365,1,1.11,87.60235294117646,121.5,20.59785240930308,85.16,104.78965517241376,94.405,2.9396,,7.17,6.53,511.97333333333336,19.8,372.28,7.8,-1.2,1,20.0,53.15816326530613,870.0219387755103,,,,399.5769230769231,81.9576923076923,17.7575,2025-01-07,S60-24
20250107161604,2025-01-07 16:16:04,39,S60-24,819,1119,0,108,313,0,0,95,2.61,0.0,0.0,0.0,2456.61,8.0,1.89,-0.97,0.54,,,,,,220.0,280.0,700.0,1000.0,4.0,2.0,2.0,5.0,0.0,20250107_39,小型,1638.0,1.0,1616.0,1630.0,S60,,,0.0,16.3,67.2,408,0.345,0.265,1938,0.423,1119,23.3,0.0,23.3,21.0,1.366,1,1.03,86.25333333333333,115.8,19.72815359947414,80.98,102.68387096774192,99.693,2.9396,,7.17,6.53,511.97333333333336,19.8,372.28,8.0,0.2,1,8.85,53.15816326530613,870.0219387755103,,,,372.2857142857143,70.52857142857142,16.456666666666667,2025-01-07,S60-24
20250108074858,2025-01-08 07:48:58,1,S60-10,881,1198,0,119,401,0,0,32,2.11,0.0,0.0,0.0,2633.11,7.5,1.71,0.23,0.76,,,,,,230.0,280.0,700.0,1000.0,4.0,4.0,2.0,5.0,0.0,20250108_1,小型,841.0,2.0,750.0,806.0,S60,,,0.0,16.4,68.0,433,0.297,0.275,2079,0.424,1198,7.4,0.0,7.4,21.0,1.36,1,1.1,88.00760869565217,122.1,16.9148521931599,87.28,97.03333333333332,88.212,2.9396,,7.17,6.53,505.09333333333336,19.1,338.38666666666666,7.5,-0.5,1,12.12,,,,,,,,,2025-01-08,S60-10
20250108081420,2025-01-08 08:14:20,4,S60-10,763,1058,0,112,354,0,0,30,1.87,0.0,0.0,0.0,2318.87,6.5,1.82,-0.78,0.86,,,,,,230.0,280.0,700.0,1000.0,4.0,4.0,2.0,5.0,0.0,20250108_4,小型,841.0,2.0,815.0,831.0,S60,,,0.0,16.4,68.0,384,0.316,0.292,1821,0.419,1058,7.8,0.0,7.8,21.4,1.387,1,0.97,88.22528735632183,114.8,17.10701421237072,82.2,104.20967741935485,107.433,2.9396,,7.17,6.53,505.09333333333336,19.1,338.38666666666666,6.5,-1.0,1,-0.52,,,,,,,,,2025-01-08,S60-10
20250108084156,2025-01-08 08:41:56,6,S60-10,898,1240,0,132,416,0,0,33,2.21,0.0,0.0,0.0,2721.21,6.5,1.54,-0.55,0.65,,,,,,230.0,280.0,700.0,1000.0,4.0,4.0,2.0,5.0,0.0,20250108_6,小型,931.0,4.0,842.0,859.0,S60,,,0.0,16.4,68.0,449,0.317,0.294,2138,0.42,1240,7.3,0.0,7.3,21.4,1.381,1,1.14,91.79550561797753,131.5,22.15085617394353,86.2,109.11935483870968,95.719,2.9396,,7.17,6.53,505.09333333333336,19.1,338.38666666666666,6.5,0.0,0,19.48,,,,,,,,,2025-01-08,S60-10
20250108090640,2025-01-08 09:06:40,7,S60-10,851,1187,0,129,398,0,0,33,2.08,0.0,0.0,0.0,2600.08,6.0,0.78,-1.05,0.76,,,,,,230.0,280.0,700.0,1000.0,4.0,2.0,2.0,5.0,0.0,20250108_7,小型,931.0,4.0,907.0,922.0,S60,,,0.0,16.4,68.0,431,0.324,0.299,2038,0.418,1187,7.7,0.0,7.7,21.6,1.395,1,1.09,88.64090909090909,125.5,20.116832822537383,84.12,106.05483870967744,97.298,2.9396,,7.17,6.53,505.09333333333336,19.1,338.38666666666666,6.0,-0.5,1,13.41,,,,,,,,,2025-01-08,S60-10
20250108093109,2025-01-08 09:31:09,8,S60-10,850,1186,0,132,398,0,0,31,2.09,0.0,0.0,0.0,2599.09,5.5,0.0,-0.7,0.68,,,,,,230.0,280.0,700.0,1000.0,4.0,3.0,2.0,5.0,0.0,20250108_8,小型,1021.0,1.0,932.0,947.0,S60,,,0.0,16.4,68.0,429,0.332,0.308,2036,0.417,1186,7.2,0.0,7.2,21.6,1.395,1,1.09,87.6375,124.8,17.90048445573471,85.44000000000001,99.56129032258065,91.341,2.9396,,7.17,6.53,505.09333333333336,19.1,338.38666666666666,5.5,-0.5,1,14.82,61.38571428571428,429.69999999999993,,,,,,,2025-01-08,S60-10
20250108095633,2025-01-08 09:56:33,9,S60-17,922,1263,0,128,390,0,0,68,2.57,0.0,0.0,0.0,2773.57,7.0,0.0,-0.11,0.72,,,,,,230.0,280.0,700.0,1000.0,4.0,2.0,2.0,5.0,0.0,20250108_9,小型,1021.0,1.0,957.0,1011.0,S60,,,0.0,16.4,68.0,458,0.328,0.279,2185,0.422,1263,14.8,0.0,14.8,21.1,1.37,1,1.16,91.0808510638298,124.5,20.4811292314374,84.02,107.77575757575757,92.91,2.9396,,7.17,6.53,505.09333333333336,19.1,338.38666666666666,7.0,1.5,1,17.17,61.38571428571428,429.69999999999993,,,,,,,2025-01-08,S60-17
20250108102348,2025-01-08 10:23:48,13,S60-17,906,1240,0,127,382,0,0,71,2.53,0.0,0.0,0.0,2728.53,7.0,0.79,-0.11,0.65,,,,,,230.0,280.0,700.0,1000.0,4.0,2.0,2.0,5.0,0.0,20250108_13,小型,1115.0,3.0,1024.0,1039.0,S60,,,0.0,16.4,68.0,453,0.332,0.28,2146,0.422,1240,15.7,0.0,15.7,21.3,1.369,1,1.14,79.43536585365854,112.5,15.143648527346691,82.7,90.28620689655172,79.198,2.9396,,7.17,6.53,505.09333333333336,19.1,338.38666666666666,7.0,0.0,0,16.17,65.2357142857143,456.6500000000001,,,,428.56666666666666,81.43333333333334,20.35833333333333,2025-01-08,S60-17
20250108104754,2025-01-08 10:47:54,16,S60-17,906,1230,0,115,379,0,0,68,2.52,0.0,0.0,0.0,2700.52,8.0,-0.86,-0.22,0.65,,,,,,230.0,280.0,700.0,1000.0,4.0,4.0,2.0,5.0,0.0,20250108_16,小型,1115.0,3.0,1048.0,1106.0,S60,,,0.0,16.4,68.0,447,0.303,0.257,2136,0.424,1230,15.2,0.0,15.2,20.8,1.358,1,1.13,88.62093023255812,121.0,20.45493695043559,86.69999999999999,108.25333333333332,95.799,2.9396,,7.17,6.53,505.09333333333336,19.1,338.38666666666666,8.0,1.0,1,15.85,65.2357142857143,456.6500000000001,,,,425.1666666666667,82.58333333333333,24.775,2025-01-08,S60-17
20250108135150,2025-01-08 13:51:50,21,S60-17,804,1089,0,103,335,0,0,58,2.22,0.0,0.0,0.0,2391.22,8.0,0.98,0.0,0.74,,,,,,230.0,280.0,700.0,1000.0,4.0,3.0,2.0,5.0,0.0,20250108_21,小型,1508.0,2.0,1352.0,1407.0,S60,,,0.0,16.9,72.1,393,0.307,0.262,1893,0.425,1089,14.8,0.0,14.8,20.8,1.354,1,1.0,83.29277108433735,106.5,15.113504558239793,77.88,95.77931034482758,95.779,2.9396,,7.17,6.53,505.09333333333336,19.1,338.38666666666666,8.0,0.0,0,3.85,62.876635514018695,1123.3958878504673,,,,377.3,84.59,21.1475,2025-01-08,S60-17
20250108141551,2025-01-08 14:15:51,22,S60-17,787,1068,0,105,328,0,0,58,2.2,0.0,0.0,0.0,2348.2,7.5,0.96,0.38,0.85,,,,,,230.0,280.0,700.0,1000.0,4.0,4.0,2.0,5.0,0.0,20250108_22,小型,1508.0,2.0,1416.0,1433.0,S60,,,0.0,16.9,72.1,386,0.32,0.272,1855,0.424,1068,15.0,0.0,15.0,20.9,1.357,1,0.98,84.82168674698796,115.7,16.38504348993108,81.55999999999999,97.40689655172412,99.395,2.9396,,7.17,6.53,505.09333333333336,19.1,338.38666666666666,7.5,-0.5,1,-1.88,62.876635514018695,1123.3958878504673,,,,376.2647058823529,84.93823529411765,24.06583333333333,2025-01-08,S60-17
20250108144118,2025-01-08 14:41:18,25,S60-17,555,755,0,72,231,0,0,41,1.55,0.0,0.0,0.0,1655.55,8.0,1.41,0.18,1.21,,,,,,230.0,280.0,700.0,1000.0,5.0,2.0,2.0,6.0,0.0,20250108_25,小型,1508.0,2.0,1442.0,1458.0,S60,,,0.0,16.9,72.1,272,0.312,0.265,1310,0.424,755,15.1,0.0,15.1,20.8,1.36,1,0.69,77.93789473684213,90.0,9.187602389803892,73.24000000000001,84.7848484848485,122.877,2.9396,,7.17,6.53,505.09333333333336,19.1,338.38666666666666,8.0,0.5,1,-27.15,62.876635514018695,1123.3958878504673,,,,436.9375,91.959375,24.5225,2025-01-08,S60-17
20250108144449,2025-01-08 14:44:49,26,S60-17,549,753,0,77,231,0,0,42,1.56,0.0,0.0,0.0,1653.56,7.0,1.32,0.0,0.94,,,,,,230.0,280.0,700.0,1000.0,5.0,2.0,2.0,6.0,0.0,20250108_26,小型,1508.0,2.0,1442.0,1458.0,S60,,,0.0,16.9,72.1,273,0.333,0.282,1302,0.422,753,15.4,0.0,15.4,21.2,1.372,1,0.69,72.31,85.8,7.09624392039745,72.46,74.28064516129032,107.653,2.9396,,7.17,6.53,505.09333333333336,19.1,338.38666666666666,7.0,-1.0,1,-33.83,62.876635514018695,1123.3958878504673,,,,436.9375,91.959375,24.5225,2025-01-08,S60-17
20250108150725,2025-01-08 15:07:25,30,S60-17,896,1217,0,120,374,0,0,66,2.48,0.0,0.0,0.0,2675.48,7.5,0.84,0.11,0.5,,,,,,230.0,280.0,700.0,1000.0,5.0,2.0,2.0,5.0,0.0,20250108_30,小型,1627.0,1.0,1509.0,1525.0,S60,,,0.0,16.9,72.1,440,0.321,0.273,2113,0.424,1217,15.0,0.0,15.0,21.0,1.358,1,1.12,95.68064516129031,129.6,22.72493897014181,85.14,114.775,102.478,2.9396,,7.17,6.53,505.09333333333336,19.1,338.38666666666666,7.5,0.5,1,13.12,55.07676767676768,911.5205050505052,,,,431.59375,74.46874999999999,19.85833333333333,2025-01-08,S60-17
20250108153414,2025-01-08 15:34:14,34,S60-17,865,1186,0,125,365,0,0,65,2.44,0.0,0.0,0.0,2608.44,6.5,0.81,0.12,0.68,,,,,,230.0,280.0,700.0,1000.0,4.0,1.0,2.0,5.0,0.0,20250108_34,小型,1627.0,1.0,1535.0,1549.0,S60,,,0.0,16.9,72.1,430,0.342,0.291,2051,0.422,1186,15.1,0.0,15.1,21.3,1.371,1,1.09,83.59176470588235,114.6,18.448046042011228,80.14000000000001,99.20344827586204,91.012,2.9396,,7.17,6.53,505.09333333333336,19.1,338.38666666666666,6.5,-1.0,1,12.48,55.07676767676768,911.5205050505052,,,,422.2142857142857,78.66071428571429,18.354166666666668,2025-01-08,S60-17
20250108160023,2025-01-08 16:00:23,38,S60-17,864,1198,0,130,331,33,0,32,2.0,0.0,0.0,0.0,2590.0,6.0,0.78,-0.35,0.76,,,,,,230.0,280.0,700.0,1000.0,4.0,4.0,2.0,5.0,0.0,20250108_38,小型,1627.0,1.0,1601.0,1618.0,S60,,,0.0,16.9,72.1,396,0.393,0.328,2062,0.419,1198,16.4,8.3,8.1,20.3,1.387,1,1.1,88.06543209876543,113.3,14.105678398605846,79.94000000000001,98.01428571428572,89.104,2.9396,,7.17,6.53,505.09333333333336,19.1,338.38666666666666,6.0,-0.5,1,14.41,55.07676767676768,911.5205050505052,,,,423.9117647058824,88.39117647058822,25.044166666666666,2025-01-08,S60-17
20250108162657,2025-01-08 16:26:57,41,S60-17,894,1230,0,129,341,33,0,33,2.05,0.0,0.0,0.0,2662.05,6.5,0.78,-0.22,0.65,,,,,,230.0,280.0,700.0,1000.0,4.0,3.0,2.0,5.0,0.0,20250108_41,小型,1715.0,4.0,1627.0,1644.0,S60,,,0.0,16.9,72.1,407,0.378,0.317,2124,0.421,1230,16.2,8.1,8.1,20.2,1.376,1,1.13,86.11358024691359,115.6,14.128019206102634,79.55999999999999,94.46785714285714,83.6,2.9396,,7.17,6.53,505.09333333333336,19.1,338.38666666666666,6.5,0.5,1,16.48,61.665957446808505,971.238829787234,,,,443.0,74.30294117647058,21.0525,2025-01-08,S60-17
20250108165259,2025-01-08 16:52:59,44,S60-17,907,1241,0,127,345,34,0,32,2.08,0.0,0.0,0.0,2688.08,7.0,0.79,0.0,0.73,,,,,,230.0,280.0,700.0,1000.0,4.0,2.0,2.0,5.0,0.0,20250108_44,小型,1715.0,4.0,1653.0,1709.0,S60,,,0.0,16.9,72.1,411,0.368,0.309,2148,0.422,1241,16.1,8.3,7.8,20.0,1.368,1,1.14,85.05975609756098,117.0,14.020749951725271,79.6,89.57586206896552,78.575,2.9396,,7.17,6.53,505.09333333333336,19.1,338.38666666666666,7.0,0.5,1,16.17,61.665957446808505,971.238829787234,,,,460.1875,76.915625,20.51083333333333,2025-01-08,S60-17
20250109075001,2025-01-09 07:50:01,1,S60-10,884,1200,0,117,364,32,0,0,1.8,0.0,0.0,0.0,2598.8,7.5,0.0,0.57,0.93,,,,,,220.0,280.0,700.0,1000.0,4.0,4.0,2.0,5.0,0.0,20250109_1,小型,845.0,3.0,750.0,807.0,S60,,,0.0,16.6,72.3,396,0.321,0.295,2084,0.424,1200,8.1,8.1,0.0,19.8,1.357,1,1.1,86.87499999999999,110.6,11.529929154350768,81.34,88.23636363636365,80.215,2.9396,,7.17,6.53,505.09333333333336,19.1,338.38666666666666,7.5,0.5,1,10.12,,,,,,,,,2025-01-09,S60-10
20250109081730,2025-01-09 08:17:30,4,S60-10,776,1070,0,116,325,27,0,0,1.6,0.0,0.0,0.0,2315.6,6.0,0.87,0.39,1.04,,,,,,220.0,280.0,700.0,1000.0,4.0,4.0,2.0,5.0,0.0,20250109_4,小型,845.0,3.0,819.0,835.0,S60,,,0.0,16.6,72.3,352,0.357,0.33,1846,0.42,1070,7.7,7.7,0.0,20.2,1.379,1,0.98,84.48117647058822,104.3,11.759666803179384,77.08000000000001,91.1241379310345,92.984,2.9396,,7.17,6.53,505.09333333333336,19.1,338.38666666666666,6.0,-1.5,1,0.41,,,,,,,,,2025-01-09,S60-10
20250109084607,2025-01-09 08:46:07,6,S60-10,859,1188,0,132,362,29,0,0,1.75,0.0,0.0,0.0,2571.75,5.5,0.0,0.35,0.85,,,,,,220.0,280.0,700.0,1000.0,4.0,3.0,2.0,5.0,0.0,20250109_6,小型,945.0,4.0,1846.0,904.0,S60,,,0.0,16.6,72.3,391,0.365,0.338,2047,0.42,1188,7.4,7.4,0.0,20.4,1.383,1,1.09,83.52222222222223,103.0,10.604518021538546,81.53999999999999,89.14285714285714,81.782,2.9396,,7.17,6.53,505.09333333333336,19.1,338.38666666666666,5.5,-0.5,1,14.82,,,,,,,,,2025-01-09,S60-10
20250109091617,2025-01-09 09:16:17,7,S60-10,850,1176,0,131,359,30,0,0,1.75,0.0,0.0,0.0,2547.75,5.5,0.0,0.24,0.77,,,,,,220.0,280.0,700.0,1000.0,4.0,3.0,2.0,5.0,0.0,20250109_7,小型,945.0,4.0,1918.0,932.0,S60,,,0.0,16.6,72.3,389,0.365,0.337,2026,0.42,1176,7.7,7.7,0.0,20.4,1.384,1,1.08,80.85,104.6,9.67771201039262,78.88,82.75862068965517,76.628,2.9396,,7.17,6.53,505.09333333333336,19.1,338.38666666666666,5.5,0.0,0,13.82,,,,,,,,,2025-01-09,S60-10
20250109094430,2025-01-09 09:44:30,8,S60-10,886,1220,0,132,374,29,0,0,1.81,0.0,0.0,0.0,2642.81,6.0,0.76,0.34,0.74,,,,,,220.0,280.0,700.0,1000.0,4.0,3.0,2.0,5.0,0.0,20250109_8,小型,1045.0,2.0,1945.0,1001.0,S60,,,0.0,16.6,72.3,403,0.353,0.328,2106,0.421,1220,7.2,7.2,0.0,20.3,1.377,1,1.12,80.17073170731707,105.3,10.67295976738935,76.78,84.70689655172416,75.631,2.9396,,7.17,6.53,505.09333333333336,19.1,338.38666666666666,6.0,0.5,1,16.41,63.98809523809524,447.9166666666667,,,,48.092289719626166,9.09894859813084,129.81166666666667,2025-01-09,S60-10
20250109101634,2025-01-09 10:16:34,11,S60-17,878,1196,0,121,332,28,0,32,2.0,0.0,0.0,0.0,2589.0,7.0,0.0,0.34,0.59,,,,,,220.0,280.0,700.0,1000.0,4.0,3.0,2.0,5.0,0.0,20250109_11,小型,1045.0,2.0,1018.0,1033.0,S60,,,0.0,16.6,72.3,392,0.364,0.309,2074,0.423,1196,15.3,7.1,8.2,19.8,1.362,1,1.1,83.41219512195123,113.2,13.302369037532673,76.58000000000001,86.36896551724138,78.517,2.9396,,7.17,6.53,505.09333333333336,19.1,338.38666666666666,7.0,1.0,1,10.17,63.98809523809524,447.9166666666667,,,,457.03333333333336,93.05333333333331,23.26333333333333,2025-01-09,S60-17
20250109104136,2025-01-09 10:41:36,14,S60-17,881,1199,0,117,331,27,0,32,1.99,0.0,0.0,0.0,2588.99,7.5,0.0,0.23,0.84,,,,,,220.0,280.0,700.0,1000.0,4.0,5.0,2.0,5.0,0.0,20250109_14,小型,1140.0,1.0,1043.0,1102.0,S60,,,0.0,16.6,72.3,390,0.353,0.3,2080,0.424,1199,15.1,6.9,8.2,19.6,1.361,1,1.1,84.42560975609757,111.9,12.182292336806608,79.72,91.2655172413793,82.969,2.9396,,7.17,6.53,505.09333333333336,19.1,338.38666666666666,7.5,0.5,1,10.12,61.86190476190477,433.03333333333336,,,,400.4473684210527,81.51842105263158,25.814166666666665,2025-01-09,S60-17
20250109111104,2025-01-09 11:11:04,16,S60-17,893,1220,0,119,338,28,0,32,2.04,0.0,0.0,0.0,2632.04,7.5,0.0,-0.22,0.74,,,,,,220.0,280.0,700.0,1000.0,4.0,4.0,2.0,5.0,0.0,20250109_16,小型,1140.0,1.0,1112.0,1129.0,S60,,,0.0,16.6,72.3,398,0.352,0.299,2113,0.423,1220,15.1,7.0,8.0,19.7,1.366,1,1.12,84.39529411764705,107.5,12.431846258061714,78.84,90.8310344827586,81.099,2.9396,,7.17,6.53,505.09333333333336,19.1,338.38666666666666,7.5,0.0,0,12.12,61.86190476190477,433.03333333333336,,,,420.8235294117647,88.01764705882354,24.938333333333336,2025-01-09,S60-17
20250109125940,2025-01-09 12:59:40,17,S60-17,891,1198,0,109,332,28,0,32,1.98,0.0,0.0,0.0,2591.98,8.5,0.93,0.34,0.76,,,,,,230.0,280.0,700.0,1000.0,4.0,3.0,2.0,5.0,0.0,20250109_17,小型,1418.0,3.0,1300.0,1316.0,S60,,,0.0,15.7,68.8,392,0.328,0.278,2089,0.427,1198,15.3,7.1,8.2,19.3,1.345,1,1.1,90.48941176470588,120.3,13.366895222499252,83.92,96.14482758620689,87.404,2.9396,,7.17,6.53,505.09333333333336,19.1,338.38666666666666,8.5,1.0,1,19.56,52.29375,977.8931249999998,,,,406.25,93.3875,24.90333333333333,2025-01-09,S60-17
20250109132522,2025-01-09 13:25:22,21,S60-17,778,1068,0,109,295,26,0,27,1.77,0.0,0.0,0.0,2304.77,7.0,0.93,-0.26,0.85,,,,,,230.0,280.0,700.0,1000.0,4.0,3.0,2.0,5.0,0.0,20250109_21,小型,1418.0,3.0,1326.0,1342.0,S60,,,0.0,15.7,68.8,348,0.369,0.313,1846,0.421,1068,15.2,7.5,7.8,19.8,1.373,1,0.98,84.22142857142858,106.1,10.922748993647676,78.82000000000001,88.92666666666668,90.741,2.9396,,7.17,6.53,505.09333333333336,19.1,338.38666666666666,7.0,-1.5,1,-1.83,52.29375,977.8931249999998,,,,420.78125,87.628125,23.3675,2025-01-09,S60-17
20250109135140,2025-01-09 13:51:40,23,S60-17,534,734,0,74,201,18,0,18,1.23,0.0,0.0,0.0,1580.23,7.0,0.0,0.19,1.38,,,,,,230.0,280.0,700.0,1000.0,5.0,3.0,2.0,6.0,0.0,20250109_23,小型,1418.0,3.0,1352.0,1410.0,S60,,,0.0,15.7,68.8,237,0.368,0.312,1268,0.421,734,15.2,7.6,7.6,19.7,1.375,1,0.67,73.13571428571429,85.0,7.1728264147064245,69.9,74.50999999999999,111.209,2.9396,,7.17,6.53,505.09333333333336,19.1,338.38666666666666,7.0,0.0,0,-36.83,52.29375,977.8931249999998,,,,439.3333333333333,82.12777777777778,24.63833333333333,2025-01-09,S60-17
20250109135514,2025-01-09 13:55:14,24,S60-17,535,734,0,74,203,19,0,17,1.23,0.0,0.0,0.0,1583.23,7.0,0.0,0.38,1.38,,,,,,230.0,280.0,700.0,1000.0,5.0,3.0,2.0,6.0,0.0,20250109_24,小型,1418.0,3.0,1352.0,1410.0,S60,,,0.0,15.7,68.8,239,0.365,0.31,1269,0.422,734,15.1,7.9,7.1,19.8,1.372,1,0.67,70.60963855421686,81.4,6.4078944995645575,69.96000000000001,71.45172413793104,106.644,2.9396,,7.17,6.53,505.09333333333336,19.1,338.38666666666666,7.0,0.0,0,-36.83,52.29375,977.8931249999998,,,,439.3333333333333,82.12777777777778,24.63833333333333,2025-01-09,S60-17
20250109141807,2025-01-09 14:18:07,25,S60-17,885,1209,0,123,335,30,0,33,2.01,0.0,0.0,0.0,2617.01,7.0,0.82,0.11,0.75,,,,,,230.0,280.0,700.0,1000.0,4.0,2.0,2.0,5.0,0.0,20250109_25,小型,1514.0,4.0,1418.0,1434.0,S60,,,0.0,15.7,68.8,398,0.367,0.309,2094,0.423,1209,15.8,7.5,8.3,19.9,1.366,1,1.11,88.0144578313253,114.3,14.065347768135108,79.64,99.64137931034485,89.767,2.9396,,7.17,6.53,505.09333333333336,19.1,338.38666666666666,7.0,0.0,0,12.17,59.61792452830188,1059.21179245283,,,,425.3125,75.396875,20.105833333333333,2025-01-09,S60-17
20250109144758,2025-01-09 14:47:58,29,S60-17,867,1186,0,124,327,31,0,33,1.97,0.0,0.0,0.0,2569.97,6.5,0.0,0.35,0.68,,,,,,230.0,280.0,700.0,1000.0,4.0,1.0,2.0,5.0,0.0,20250109_29,小型,1514.0,4.0,1449.0,1503.0,S60,,,0.0,15.7,68.8,391,0.379,0.317,2053,0.422,1186,16.4,7.9,8.4,20.1,1.368,1,1.09,79.47195121951219,105.3,11.32625133764363,78.08,82.87241379310343,76.03,2.9396,,7.17,6.53,505.09333333333336,19.1,338.38666666666666,6.5,-0.5,1,11.48,59.61792452830188,1059.21179245283,,,,469.7857142857143,80.78571428571429,18.85,2025-01-09,S60-17
20250109151919,2025-01-09 15:19:19,34,S60-17,893,1220,0,120,336,30,0,32,2.03,0.0,0.0,0.0,2633.03,7.5,0.84,-0.22,0.74,,,,,,230.0,280.0,700.0,1000.0,4.0,1.0,2.0,5.0,0.0,20250109_34,小型,1632.0,1.0,1520.0,1535.0,S60,,,0.0,15.7,68.8,398,0.357,0.302,2113,0.423,1220,15.6,7.5,8.0,19.7,1.366,1,1.12,90.04831460674157,118.9,14.031970817551542,81.08,95.11290322580646,84.922,2.9396,,7.17,6.53,505.09333333333336,19.1,338.38666666666666,7.5,1.0,1,13.12,54.948484848484846,904.8183838383836,,,,491.23333333333335,88.60333333333334,22.15083333333333,2025-01-09,S60-17
20250109154500,2025-01-09 15:45:00,38,S60-17,889,1219,0,123,337,29,0,31,2.04,0.0,0.0,0.0,2630.04,7.0,0.0,-0.22,0.66,,,,,,230.0,280.0,700.0,1000.0,4.0,2.0,2.0,5.0,0.0,20250109_38,小型,1632.0,1.0,1545.0,1601.0,S60,,,0.0,15.7,68.8,397,0.365,0.31,2108,0.422,1219,15.1,7.3,7.8,19.8,1.371,1,1.12,85.19146341463414,111.5,14.123490216911614,78.74000000000001,96.43793103448272,86.105,2.9396,,7.17,6.53,505.09333333333336,19.1,338.38666666666666,7.0,-0.5,1,12.17,54.948484848484846,904.8183838383836,,,,468.53125,71.25312499999998,19.00083333333333,2025-01-09,S60-17
20250109161002,2025-01-09 16:10:02,41,S60-17,890,1220,0,123,338,29,0,33,2.04,0.0,0.0,0.0,2635.04,7.0,0.0,-0.11,0.74,,,,,,230.0,280.0,700.0,1000.0,4.0,2.0,2.0,5.0,0.0,20250109_41,小型,1632.0,1.0,1611.0,1626.0,S60,,,0.0,15.7,68.8,400,0.364,0.308,2110,0.422,1220,15.5,7.2,8.2,19.9,1.371,1,1.12,91.97319587628866,118.9,14.565914989354306,79.52000000000001,96.03823529411764,85.748,2.9396,,7.17,6.53,505.09333333333336,19.1,338.38666666666666,7.0,0.0,0,12.17,54.948484848484846,904.8183838383836,,,,459.56666666666666,67.24000000000001,16.810000000000002,2025-01-09,S60-17
20250110074951,2025-01-10 07:49:51,1,S60-10,883,1199,0,114,364,29,0,0,1.81,0.0,0.0,0.0,2590.81,8.0,0.88,0.0,0.84,,,,,,230.0,280.0,700.0,1000.0,4.0,2.0,2.0,5.0,0.0,20250110_1,小型,846.0,2.0,751.0,805.0,S60,,,0.0,13.2,61.9,393,0.313,0.29,2082,0.424,1199,7.4,7.4,0.0,19.6,1.358,1,1.1,99.05714285714284,123.5,15.368439256153112,87.02000000000001,107.88055555555556,98.073,2.9396,,7.17,6.53,505.09333333333336,19.1,338.38666666666666,8.0,1.0,1,14.85,,,,,,,,,2025-01-10,S60-10
20250110081417,2025-01-10 08:14:17,4,S60-10,765,1059,0,118,322,25,0,0,1.59,0.0,0.0,0.0,2290.59,5.5,0.85,0.39,0.95,,,,,,230.0,280.0,700.0,1000.0,4.0,4.0,2.0,5.0,0.0,20250110_4,小型,846.0,2.0,815.0,831.0,S60,,,0.0,13.2,61.9,347,0.366,0.34,1824,0.419,1059,7.2,7.2,0.0,20.3,1.384,1,0.97,88.02696629213483,113.7,11.612844148768332,82.28,90.53225806451611,93.332,2.9396,,7.17,6.53,505.09333333333336,19.1,338.38666666666666,5.5,-2.5,1,0.82,,,,,,,,,2025-01-10,S60-10
20250110084108,2025-01-10 08:41:08,5,S60-10,869,1210,0,139,369,28,0,0,1.79,0.0,0.0,0.0,2616.79,5.0,0.0,0.23,0.83,,,,,,230.0,280.0,700.0,1000.0,4.0,2.0,2.0,5.0,0.0,20250110_5,小型,931.0,4.0,842.0,857.0,S60,,,0.0,13.2,61.9,397,0.377,0.35,2079,0.418,1210,7.1,7.1,0.0,20.5,1.392,1,1.11,89.58571428571427,116.1,13.24694923558762,84.38,95.9375,86.43,2.9396,,7.17,6.53,505.09333333333336,19.1,338.38666666666666,5.0,-0.5,1,15.18,,,,,,,,,2025-01-10,S60-10
20250110090554,2025-01-10 09:05:54,7,S60-10,873,1209,0,135,368,29,0,0,1.8,0.0,0.0,0.0,2615.8,5.5,0.0,0.23,0.75,,,,,,230.0,280.0,700.0,1000.0,4.0,2.0,2.0,5.0,0.0,20250110_7,小型,931.0,4.0,906.0,922.0,S60,,,0.0,13.2,61.9,397,0.367,0.34,2082,0.419,1209,7.3,7.3,0.0,20.4,1.385,1,1.11,81.85212765957448,107.5,9.607917044872414,79.96,79.43939393939395,71.567,2.9396,,7.17,6.53,505.09333333333336,19.1,338.38666666666666,5.5,0.5,1,17.82,,,,,,,,,2025-01-10,S60-10
20250110093138,2025-01-10 09:31:38,8,S60-10,880,1211,0,122,368,28,0,0,1.8,0.0,0.0,0.0,2610.8,7.0,0.0,-0.45,0.92,,,,,,230.0,280.0,700.0,1000.0,4.0,2.0,2.0,5.0,0.0,20250110_8,小型,1021.0,1.0,932.0,947.0,S60,,,0.0,13.2,61.9,396,0.332,0.308,2091,0.421,1211,7.1,7.1,0.0,19.9,1.376,1,1.11,89.56206896551724,115.6,13.15743958409222,82.58,96.36129032258064,86.812,2.9396,,7.17,6.53,505.09333333333336,19.1,338.38666666666666,7.0,1.5,1,11.17,59.53333333333335,416.7333333333334,,,,,,,2025-01-10,S60-10
20250110095700,2025-01-10 09:57:00,9,S60-10,923,1253,0,123,381,28,0,0,1.85,0.0,0.0,0.0,2709.85,7.5,0.82,0.33,0.8,,,,,,230.0,280.0,700.0,1000.0,4.0,2.0,2.0,5.0,0.0,20250110_9,小型,1021.0,1.0,957.0,1013.0,S60,,,0.0,13.2,61.9,409,0.323,0.301,2176,0.424,1253,6.8,6.8,0.0,19.6,1.358,1,1.15,89.90540540540542,115.0,12.3635605081728,82.53999999999999,92.05384615384617,80.047,2.9396,,7.17,6.53,505.09333333333336,19.1,338.38666666666666,7.5,0.5,1,16.12,59.53333333333335,416.7333333333334,,,,,,,2025-01-10,S60-10
20250110102329,2025-01-10 10:23:29,12,S60-10,897,1232,0,128,374,28,0,0,1.82,0.0,0.0,0.0,2660.82,6.5,0.0,0.11,0.82,,,,,,230.0,280.0,700.0,1000.0,4.0,2.0,2.0,5.0,0.0,20250110_12,小型,1115.0,3.0,1024.0,1038.0,S60,,,0.0,13.2,61.9,402,0.342,0.318,2129,0.421,1232,7.0,7.0,0.0,19.9,1.373,1,1.13,85.35000000000001,115.2,12.645222375908231,81.04,87.92424242424242,77.809,2.9396,,7.17,6.53,505.09333333333336,19.1,338.38666666666666,6.5,-1.0,1,15.48,58.75,411.25,,,,427.3928571428572,79.27142857142857,18.496666666666663,2025-01-10,S60-10
20250110105130,2025-01-10 10:51:30,16,S60-17,904,1241,0,126,344,30,0,32,2.06,0.0,0.0,0.0,2679.06,7.0,0.0,-0.33,0.73,,,,,,230.0,280.0,700.0,1000.0,4.0,2.0,2.0,5.0,0.0,20250110_16,小型,1115.0,3.0,1052.0,1107.0,S60,,,0.0,13.2,61.9,406,0.366,0.31,2145,0.421,1241,15.3,7.4,7.9,19.9,1.373,1,1.14,88.2593023255814,115.9,13.975638088415378,80.68,96.62666666666664,84.76,2.9396,,7.17,6.53,505.09333333333336,19.1,338.38666666666666,7.0,0.5,1,15.17,58.75,411.25,,,,437.3666666666667,80.06,20.015,2025-01-10,S60-17
20250110130004,2025-01-10 13:00:04,17,S60-17,881,1200,0,118,331,29,0,32,1.95,0.0,0.0,0.0,2592.95,7.5,0.85,0.23,0.93,,,,,,230.0,280.0,700.0,1000.0,4.0,3.0,2.0,5.0,0.0,20250110_17,小型,1423.0,2.0,1300.0,1315.0,S60,,,0.0,13.1,65.4,392,0.356,0.301,2081,0.423,1200,15.6,7.4,8.2,19.7,1.362,1,1.1,90.23229166666664,112.0,12.224595211359649,86.66,95.07941176470588,86.436,2.9396,,7.17,6.53,505.09333333333336,19.1,338.38666666666666,7.5,0.5,1,11.12,57.49821428571429,1070.4250892857144,,,,375.6,81.79333333333334,20.44833333333333,2025-01-10,S60-17
20250110132511,2025-01-10 13:25:11,21,S60-17,767,1060,0,115,293,27,0,27,1.76,0.0,0.0,0.0,2290.76,6.0,0.88,0.26,1.05,,,,,,230.0,280.0,700.0,1000.0,4.0,3.0,2.0,5.0,0.0,20250110_21,小型,1423.0,2.0,1326.0,1342.0,S60,,,0.0,13.1,65.4,347,0.392,0.331,1827,0.42,1060,15.6,7.8,7.8,20.2,1.382,1,0.97,83.76666666666667,105.4,11.032980860432357,81.02000000000001,87.59285714285714,90.302,2.9396,,7.17,6.53,505.09333333333336,19.1,338.38666666666666,6.0,-1.5,1,-0.59,57.49821428571429,1070.4250892857144,,,,417.5,92.16875,24.578333333333333,2025-01-10,S60-17
20250110135325,2025-01-10 13:53:25,23,S60-17,532,734,0,77,202,19,0,18,1.22,0.0,0.0,0.0,1583.22,6.5,0.0,0.38,1.38,,,,,,230.0,280.0,700.0,1000.0,5.0,3.0,2.0,6.0,0.0,20250110_23,小型,1423.0,2.0,1353.0,1410.0,S60,,,0.0,13.1,65.4,239,0.381,0.322,1266,0.42,734,15.5,7.9,7.5,20.0,1.38,1,0.67,74.13975903614457,85.4,6.049314205062833,70.68,73.24137931034483,109.315,2.9396,,7.17,6.53,505.09333333333336,19.1,338.38666666666666,6.5,0.5,1,-35.52,57.49821428571429,1070.4250892857144,,,,302.6470588235294,74.65294117647059,21.151666666666667,2025-01-10,S60-17
20250110135714,2025-01-10 13:57:14,24,S60-17,530,736,0,77,203,19,0,19,1.21,0.0,0.0,0.0,1585.21,6.5,0.0,0.0,1.66,,,,,,230.0,280.0,700.0,1000.0,5.0,3.0,2.0,6.0,0.0,20250110_24,小型,1423.0,2.0,1353.0,1410.0,S60,,,0.0,13.1,65.4,241,0.379,0.32,1266,0.419,736,15.8,7.9,7.9,20.1,1.389,1,0.67,76.13690476190477,85.0,5.961079715276596,69.6,78.17000000000002,116.672,2.9396,,7.17,6.53,505.09333333333336,19.1,338.38666666666666,6.5,0.0,0,-35.52,57.49821428571429,1070.4250892857144,,,,302.6470588235294,74.65294117647059,21.151666666666667,2025-01-10,S60-17
20250110142340,2025-01-10 14:23:40,25,S60-17,902,1242,0,133,346,31,0,34,2.07,0.0,0.0,0.0,2690.07,6.0,-0.75,0.33,0.81,,,,,,230.0,280.0,700.0,1000.0,4.0,2.0,2.0,5.0,0.0,20250110_25,小型,1509.0,4.0,1424.0,1434.0,S60,,,0.0,13.1,65.4,411,0.384,0.324,2144,0.421,1242,15.8,7.5,8.3,20.2,1.377,1,1.14,90.10119047619048,115.2,13.826746802997262,84.04,97.55333333333334,85.573,2.9396,,7.17,6.53,505.09333333333336,19.1,338.38666666666666,6.0,-0.5,1,17.41,61.22429906542056,1092.853738317757,,,,203.3,53.41499999999999,8.902499999999996,2025-01-10,S60-17
20250110144718,2025-01-10 14:47:18,29,S60-17,890,1232,0,134,341,31,0,32,2.05,0.0,0.0,0.0,2662.05,6.0,0.75,-0.11,0.82,,,,,,230.0,280.0,700.0,1000.0,4.0,1.0,2.0,5.0,0.0,20250110_29,小型,1509.0,4.0,1447.0,1503.0,S60,,,0.0,13.1,65.4,404,0.393,0.332,2122,0.419,1232,15.6,7.7,7.9,20.2,1.384,1,1.13,82.58795180722892,108.6,10.949670156118763,80.6,86.2103448275862,76.292,2.9396,,7.17,6.53,505.09333333333336,19.1,338.38666666666666,6.0,0.0,0,18.41,61.22429906542056,1092.853738317757,,,,474.3125,71.94687499999999,19.18583333333333,2025-01-10,S60-17
20250110151226,2025-01-10 15:12:26,34,S60-17,894,1240,0,134,344,31,0,33,2.07,0.0,0.0,0.0,2678.07,6.0,0.0,-0.56,0.65,,,,,,230.0,280.0,700.0,1000.0,4.0,1.0,2.0,5.0,0.0,20250110_34,小型,1627.0,1.0,1513.0,1535.0,S60,,,0.0,13.1,65.4,408,0.39,0.328,2134,0.419,1240,15.7,7.6,8.1,20.3,1.387,1,1.14,82.20370370370371,106.6,11.79532701407632,79.92,87.6392857142857,76.877,2.9396,,7.17,6.53,505.09333333333336,19.1,338.38666666666666,6.0,0.0,0,18.41,52.91919191919192,875.8126262626263,,,,350.9318181818182,64.97500000000002,23.824166666666677,2025-01-10,S60-17
20250110153906,2025-01-10 15:39:06,38,S60-17,895,1231,0,127,341,29,0,34,2.03,0.0,0.0,0.0,2659.03,6.5,-0.78,-0.11,0.74,,,,,,230.0,280.0,700.0,1000.0,4.0,2.0,2.0,5.0,0.0,20250110_38,小型,1627.0,1.0,1539.0,1601.0,S60,,,0.0,13.1,65.4,404,0.372,0.314,2126,0.421,1231,15.6,7.2,8.4,20.0,1.375,1,1.13,77.27831325301206,104.3,10.155882006185346,73.3,77.78275862068966,68.834,2.9396,,7.17,6.53,505.09333333333336,19.1,338.38666666666666,6.5,0.5,1,14.48,52.91919191919192,875.8126262626263,,,,336.9318181818182,54.06590909090912,19.824166666666677,2025-01-10,S60-17
20250110160317,2025-01-10 16:03:17,41,S60-17,897,1232,0,125,341,29,0,31,2.04,0.0,0.0,0.0,2657.04,7.0,0.81,-0.33,0.82,,,,,,230.0,280.0,700.0,1000.0,4.0,2.0,2.0,5.0,0.0,20250110_41,小型,1627.0,1.0,1604.0,1626.0,S60,,,0.0,13.1,65.4,401,0.367,0.312,2129,0.421,1232,15.0,7.2,7.7,19.8,1.373,1,1.13,82.63333333333334,106.3,11.517140316623609,80.34,84.65806451612902,74.919,2.9396,,7.17,6.53,505.09333333333336,19.1,338.38666666666666,7.0,0.5,1,14.17,52.91919191919192,875.8126262626263,,,,341.1818181818182,68.1068181818182,24.972500000000004,2025-01-10,S60-17
20250113075107,2025-01-13 07:51:07,1,S60-10,873,1201,0,121,366,30,0,0,1.75,0.0,0.0,0.0,2592.75,7.0,0.0,-0.23,1.01,,,,,,230.0,280.0,700.0,1000.0,4.0,2.0,2.0,5.0,0.0,20250113_1,小型,843.0,3.0,752.0,807.0,S60,,,0.0,13.4,61.4,396,0.331,0.306,2074,0.421,1201,7.6,7.6,0.0,20.0,1.376,1,1.1,104.5197802197802,137.2,17.943747386802094,87.97999999999999,115.746875,105.224,2.9396,,7.17,6.53,505.09333333333336,19.1,338.38666666666666,7.0,0.0,0,10.17,,,,,,,,,2025-01-13,S60-10
20250113081806,2025-01-13 08:18:06,4,S60-10,751,1062,0,128,322,25,0,0,1.57,0.0,0.0,0.0,2289.57,4.0,0.0,0.0,1.24,,,,,,230.0,280.0,700.0,1000.0,4.0,3.0,2.0,5.0,0.0,20250113_4,小型,843.0,3.0,819.0,834.0,S60,,,0.0,13.4,61.4,347,0.398,0.369,1813,0.414,1062,7.2,7.2,0.0,20.8,1.414,1,0.97,80.78021978021977,98.7,9.060386181278062,76.4,79.159375,81.608,2.9396,,7.17,6.53,505.09333333333336,19.1,338.38666666666666,4.0,-3.0,1,-6.74,,,,,,,,,2025-01-13,S60-10
20250113084401,2025-01-13 08:44:01,6,S60-10,851,1198,0,145,364,28,0,0,1.77,0.0,0.0,0.0,2587.77,4.0,0.0,0.0,0.76,,,,,,230.0,280.0,700.0,1000.0,4.0,1.0,2.0,5.0,0.0,20250113_6,小型,949.0,4.0,845.0,858.0,S60,,,0.0,13.4,61.4,392,0.398,0.37,2049,0.415,1198,7.1,7.1,0.0,20.8,1.408,1,1.1,84.91647058823528,110.9,12.128729597979325,80.32000000000001,86.67931034482757,78.799,2.9396,,7.17,6.53,505.09333333333336,19.1,338.38666666666666,4.0,0.0,0,10.26,,,,,,,,,2025-01-13,S60-10
20250113092310,2025-01-13 09:23:10,11,S60-10,882,1211,0,123,369,28,0,0,1.77,0.0,0.0,0.0,2614.77,7.0,0.82,-0.23,0.92,,,,,,230.0,280.0,700.0,1000.0,4.0,3.0,2.0,5.0,0.0,20250113_11,小型,949.0,4.0,923.0,939.0,S60,,,0.0,13.4,61.4,397,0.333,0.31,2093,0.421,1211,7.1,7.1,0.0,19.9,1.373,1,1.11,80.44096385542169,106.3,11.84861372751065,76.6,81.27586206896552,73.221,2.9396,,7.17,6.53,505.09333333333336,19.1,338.38666666666666,7.0,3.0,1,12.17,,,,,,,,,2025-01-13,S60-10
20250113094836,2025-01-13 09:48:36,14,S60-17,919,1242,0,118,344,29,0,32,2.05,0.0,0.0,0.0,2686.05,8.0,0.85,0.33,0.81,,,,,,230.0,280.0,700.0,1000.0,4.0,2.0,2.0,5.0,0.0,20250113_14,小型,1037.0,1.0,949.0,1003.0,S60,,,0.0,13.4,61.4,405,0.343,0.291,2161,0.425,1242,15.1,7.2,7.9,19.5,1.351,1,1.14,88.62857142857143,121.2,14.11792174102528,79.74000000000001,90.6735294117647,79.538,2.9396,,7.17,6.53,505.09333333333336,19.1,338.38666666666666,8.0,1.0,1,18.85,59.1,413.69999999999993,,,,,,,2025-01-13,S60-17
20250113101315,2025-01-13 10:13:15,17,S60-17,902,1233,0,120,342,30,0,33,2.03,0.0,0.0,0.0,2662.03,7.5,0.0,-0.22,0.9,,,,,,230.0,280.0,700.0,1000.0,4.0,2.0,2.0,5.0,0.0,20250113_17,小型,1037.0,1.0,1014.0,1028.0,S60,,,0.0,13.4,61.4,405,0.351,0.296,2135,0.422,1233,15.6,7.4,8.1,19.7,1.367,1,1.13,92.88857142857142,126.4,15.293710592052845,81.22,96.88611111111112,85.74,2.9396,,7.17,6.53,505.09333333333336,19.1,338.38666666666666,7.5,-0.5,1,13.12,59.1,413.69999999999993,,,,429.2857142857143,81.13214285714285,18.93083333333333,2025-01-13,S60-17
20250113103817,2025-01-13 10:38:17,18,S60-17,905,1244,0,126,343,30,0,32,2.08,0.0,0.0,0.0,2682.08,7.0,0.0,-0.22,0.97,,,,,,230.0,280.0,700.0,1000.0,4.0,3.0,2.0,5.0,0.0,20250113_18,小型,1129.0,2.0,1038.0,1054.0,S60,,,0.0,13.4,61.4,405,0.367,0.311,2149,0.421,1244,15.3,7.4,7.9,19.8,1.375,1,1.14,86.63139534883722,113.5,13.40945745419226,85.53999999999999,89.05333333333333,78.117,2.9396,,7.17,6.53,505.09333333333336,19.1,338.38666666666666,7.0,-0.5,1,15.17,65.2642857142857,456.8499999999999,,,,427.40625,70.78125,18.875,2025-01-13,S60-17
20250113110403,2025-01-13 11:04:03,19,S60-17,920,1265,0,128,349,30,0,34,2.11,0.0,0.0,0.0,2728.11,7.0,0.0,-0.33,0.88,,,,,,230.0,280.0,700.0,1000.0,4.0,2.0,2.0,5.0,0.0,20250113_19,小型,1129.0,2.0,1104.0,1119.0,S60,,,0.0,13.4,61.4,413,0.367,0.31,2185,0.421,1265,15.5,7.3,8.2,19.8,1.375,1,1.16,90.7123595505618,124.2,15.561366886502656,82.56,95.058064516129,81.947,2.9396,,7.17,6.53,505.09333333333336,19.1,338.38666666666666,7.0,0.0,0,17.17,65.2642857142857,456.8499999999999,,,,436.7,86.42,21.605,2025-01-13,S60-17
