Repository: Vincent626/concrete-strength-analysis

# 🎯 S60 & M60 混凝土強度預測模型訓練成果報告

> **更新日期**: 2026-02-04  
> **專案目標**: 建立 S60/M60 混凝土 28 天抗壓強度預測模型

---

## 📋 摘要

本專案針對 S60（小型）與 M60（中型）離心混凝土管配比，建立機器學習預測模型。透過配料特徵分析，預測 28 天抗壓強度，並識別影響強度的關鍵因素。

### 主要成果

| 模型 | 樣本數 | R² | MAE (kgf/cm²) | 狀態 |
|:---|---:|---:|---:|:---|
| **S60** | 46 | **0.360** | 28 | ✅ 可用 |
| **M60** | 52 | **0.206** | 25 | ✅ 可用 |

---

## 📈 模型效能比較
> **說明**：S60 模型 R²=0.360，M60 模型 R²=0.206，兩者皆具有預測能力。S60 表現較佳，預測誤差約 28 kgf/cm²。

---

## 📊 強度分布比較
> **說明**：S60 與 M60 的強度分布相似，平均約 605 kgf/cm²，皆高於設計強度 510 kgf/cm²（紅色虛線）。

---

File: S60_M60_dataset_v9_shared.csv (part 98 of 138)
match_key,日期及時間,序,配比 ,耗用骨材1,耗用骨材2,耗用骨材3,耗用水,耗用泥料1,耗用泥料2,耗用泥料3,耗用泥料4,耗用藥劑1,耗用藥劑2,耗用藥劑3,耗用藥劑4,耗用小計,表面水骨材1,誤差%水,誤差%骨材1,誤差%骨材2,坍度(cm),混凝土溫度(℃),試體1強度(X1),試體2強度(X2),試體3強度(X3),加料轉速,慢速轉速,中速轉速,高速轉速,加料時間,慢速時間,中速時間,高速時間,總降水量,cp_key,類型,入池,蒸養池,離心開始,離心結束,母體,平均強度,強度_原始,強度_修正,環境溫度,環境濕度,膠結料總量,水灰比,水膠比,骨材總量,砂石比,粗骨材總量,水泥取代率,矽灰取代率,爐石取代率,漿體比例,粗細骨材比,月份,拌合米數,平均電流,最大電流,電流標準差,最終電流,穩定階段平均電流,單位體積穩定電流,砂_FM,砂_Mud,六分_FM,三分_FM,水泥砂漿_28天平均強度,水泥_流動性,水泥砂漿_7天平均強度,設定扣水率(%),扣水率_變動幅度,扣水率_是否變更,水量微調偏離度,蒸養實際平均溫度,蒸養實際總積溫,蒸養實際階段1溫度,蒸養實際階段2溫度,蒸養實際階段3溫度,實際離心平均轉速,實際離心平均電流,實際離心總能量,日期,配比
20250113125935,2025-01-13 12:59:35,20,S60-17,881,1200,0,118,331,28,0,33,1.99,0.0,0.0,0.0,2592.99,7.5,0.85,0.23,0.93,,,,,,230.0,280.0,700.0,1000.0,4.0,3.0,2.0,5.0,0.0,20250113_20,小型,1350.0,3.0,1300.0,1315.0,S60,,,0.0,15.5,60.2,392,0.356,0.301,2081,0.423,1200,15.6,7.1,8.4,19.7,1.362,1,1.1,92.00581395348838,120.8,15.835200372875224,79.82000000000001,101.97,92.7,2.9396,,7.17,6.53,505.09333333333336,19.1,338.38666666666666,7.5,0.5,1,11.12,54.63304347826087,1047.1333333333334,,,,427.06666666666666,93.31,23.3275,2025-01-13,S60-17
20250113132255,2025-01-13 13:22:55,24,S60-17,539,748,0,78,205,21,0,20,1.23,0.0,0.0,0.0,1612.23,6.5,1.3,0.0,1.77,,,,,,230.0,280.0,700.0,1000.0,5.0,3.0,2.0,6.0,0.0,20250113_24,小型,1350.0,3.0,1323.0,1341.0,S60,,,0.0,15.5,60.2,246,0.38,0.317,1287,0.419,748,16.7,8.5,8.1,20.1,1.388,1,0.68,73.56144578313254,83.6,6.294036790052186,71.66,73.56206896551723,108.18,2.9396,,7.17,6.53,505.09333333333336,19.1,338.38666666666666,6.5,-1.0,1,-34.52,54.63304347826087,1047.1333333333334,,,,438.30555555555554,78.21944444444443,23.46583333333333,2025-01-13,S60-17
20250113132744,2025-01-13 13:27:44,25,S60-17,540,746,0,77,205,24,0,20,1.22,0.0,0.0,0.0,1613.22,6.5,0.0,0.19,1.5,,,,,,230.0,280.0,700.0,1000.0,5.0,3.0,2.0,6.0,0.0,20250113_25,小型,1350.0,3.0,1323.0,1341.0,S60,,,0.0,15.5,60.2,249,0.376,0.309,1286,0.42,746,17.7,9.6,8.0,20.2,1.381,1,0.68,73.0172839506173,82.8,6.230585453407372,69.24000000000001,73.96785714285714,108.776,2.9396,,7.17,6.53,505.09333333333336,19.1,338.38666666666666,6.5,0.0,0,-35.52,54.63304347826087,1047.1333333333334,,,,438.30555555555554,78.21944444444443,23.46583333333333,2025-01-13,S60-17
20250113135047,2025-01-13 13:50:47,27,S60-17,906,1254,0,135,347,34,0,35,2.06,0.0,0.0,0.0,2713.06,6.0,0.0,-0.11,0.88,,,,,,230.0,280.0,700.0,1000.0,4.0,2.0,2.0,5.0,0.0,20250113_27,小型,1508.0,4.0,1352.0,1407.0,S60,,,0.0,15.5,60.2,416,0.389,0.325,2160,0.419,1254,16.6,8.2,8.4,20.3,1.384,1,1.15,88.08539325842696,117.1,13.341508687507234,84.42,89.26129032258065,77.619,2.9396,,7.17,6.53,505.09333333333336,19.1,338.38666666666666,6.0,-0.5,1,19.41,64.57383177570094,1153.7191277258569,,,,461.1,83.90333333333334,20.97583333333333,2025-01-13,S60-17
20250113141546,2025-01-13 14:15:46,31,S60-17,875,1209,0,131,334,30,0,32,2.0,0.0,0.0,0.0,2613.0,6.0,0.77,-0.11,0.75,,,,,,230.0,280.0,700.0,1000.0,4.0,2.0,2.0,5.0,0.0,20250113_31,小型,1508.0,4.0,1416.0,1430.0,S60,,,0.0,15.5,60.2,396,0.392,0.331,2084,0.42,1209,15.7,7.6,8.1,20.2,1.382,1,1.11,89.19021739130434,115.4,12.877171068808154,81.6,90.669696969697,81.684,2.9396,,7.17,6.53,505.09333333333336,19.1,338.38666666666666,6.0,0.0,0,15.41,64.57383177570094,1153.7191277258569,,,,413.8571428571428,78.26071428571427,18.26083333333333,2025-01-13,S60-17
20250113144154,2025-01-13 14:41:54,35,S60-17,879,1221,0,132,338,32,0,32,2.01,0.0,0.0,0.0,2636.01,6.0,0.76,-0.45,0.83,,,,,,230.0,280.0,700.0,1000.0,4.0,2.0,2.0,5.0,0.0,20250113_35,小型,1508.0,4.0,1442.0,1457.0,S60,,,0.0,15.5,60.2,402,0.391,0.328,2100,0.419,1221,15.9,8.0,8.0,20.3,1.389,1,1.12,84.28148148148148,111.4,12.3733695632363,79.22,87.8785714285714,78.463,2.9396,,7.17,6.53,505.09333333333336,19.1,338.38666666666666,6.0,0.0,0,16.41,64.57383177570094,1153.7191277258569,,,,406.1333333333333,88.51666666666667,22.129166666666663,2025-01-13,S60-17
20250113150925,2025-01-13 15:09:25,38,S60-17,908,1243,0,122,347,31,0,32,2.07,0.0,0.0,0.0,2685.07,7.5,0.83,-0.44,0.89,,,,,,230.0,280.0,700.0,1000.0,4.0,2.0,2.0,5.0,0.0,20250113_38,小型,1621.0,1.0,1509.0,1525.0,S60,,,0.0,15.5,60.2,410,0.352,0.298,2151,0.422,1243,15.4,7.6,7.8,19.8,1.369,1,1.14,88.51585365853659,123.1,16.652997016667022,77.44,99.03793103448275,86.875,2.9396,,7.17,6.53,505.09333333333336,19.1,338.38666666666666,7.5,1.5,1,15.12,55.914,930.9680999999998,,,,409.125,72.61875,19.365,2025-01-13,S60-17
20250113153709,2025-01-13 15:37:09,42,S60-17,914,1253,0,127,347,31,0,34,2.09,0.0,0.0,0.0,2708.09,7.0,0.79,-0.22,0.8,,,,,,230.0,280.0,700.0,1000.0,4.0,3.0,2.0,5.0,0.0,20250113_42,小型,1621.0,1.0,1537.0,1552.0,S60,,,0.0,15.5,60.2,412,0.366,0.308,2167,0.422,1253,15.8,7.5,8.3,19.9,1.371,1,1.15,89.24712643678161,116.1,14.319674104366976,79.96000000000001,93.29999999999998,81.13,2.9396,,7.17,6.53,505.09333333333336,19.1,338.38666666666666,7.0,-0.5,1,16.17,55.914,930.9680999999998,,,,420.26666666666665,62.646666666666654,15.661666666666664,2025-01-13,S60-17
20250113160052,2025-01-13 16:00:52,45,S60-17,915,1252,0,126,347,32,0,34,2.09,0.0,0.0,0.0,2708.09,7.0,0.0,-0.11,0.72,,,,,,230.0,280.0,700.0,1000.0,4.0,2.0,2.0,5.0,0.0,20250113_45,小型,1621.0,1.0,1601.0,1616.0,S60,,,0.0,15.5,60.2,413,0.363,0.305,2167,0.422,1252,16.0,7.7,8.2,19.9,1.368,1,1.15,88.90112359550562,120.9,15.617021068441312,78.9,96.6290322580645,84.025,2.9396,,7.17,6.53,505.09333333333336,19.1,338.38666666666666,7.0,0.0,0,15.17,55.914,930.9680999999998,,,,420.2,74.57666666666664,18.64416666666666,2025-01-13,S60-17
20250114074931,2025-01-14 07:49:31,1,S60-10,877,1199,0,117,364,30,0,0,1.78,0.0,0.0,0.0,2588.78,7.5,0.0,-0.23,0.84,,,,,,230.0,280.0,700.0,1000.0,4.0,2.0,2.0,5.0,0.0,20250114_1,小型,839.0,2.0,750.0,804.0,S60,,,0.0,16.6,63.0,394,0.321,0.297,2076,0.422,1199,7.6,7.6,0.0,19.8,1.367,1,1.1,99.22268041237112,129.0,16.233911973705805,84.06,107.03823529411764,97.307,2.9396,,6.7,6.38,505.09333333333336,19.1,338.38666666666666,7.5,0.5,1,10.12,,,,,,,,,2025-01-14,S60-10
20250114081418,2025-01-14 08:14:18,4,S60-10,762,1061,0,117,322,25,0,0,1.56,0.0,0.0,0.0,2288.56,5.5,0.0,0.0,1.14,,,,,,230.0,280.0,700.0,1000.0,4.0,2.0,2.0,5.0,0.0,20250114_4,小型,839.0,2.0,815.0,930.0,S60,,,0.0,16.6,63.0,347,0.363,0.337,1823,0.418,1061,7.2,7.2,0.0,20.3,1.392,1,0.97,84.20860215053763,100.6,9.977540972227002,80.02000000000001,84.425,87.036,2.9396,,6.7,6.38,505.09333333333336,19.1,338.38666666666666,5.5,-2.0,1,-0.18,,,,,,,,,2025-01-14,S60-10
20250114084153,2025-01-14 08:41:53,6,S60-10,881,1222,0,128,370,30,0,0,1.8,0.0,0.0,0.0,2632.8,6.5,0.79,-0.68,0.91,,,,,,230.0,280.0,700.0,1000.0,4.0,2.0,2.0,5.0,0.0,20250114_6,小型,930.0,1.0,842.0,857.0,S60,,,0.0,16.6,63.0,400,0.346,0.32,2103,0.419,1222,7.5,7.5,0.0,20.1,1.387,1,1.12,86.35232558139533,114.0,12.11577605749595,83.02000000000001,90.70333333333332,80.985,2.9396,,6.7,6.38,505.09333333333336,19.1,338.38666666666666,6.5,1.0,1,15.48,,,,,,,,,2025-01-14,S60-10
20250114090622,2025-01-14 09:06:22,7,S60-10,884,1220,0,128,372,28,0,0,1.8,0.0,0.0,0.0,2633.8,6.5,0.79,-0.34,0.74,,,,,,230.0,280.0,700.0,1000.0,4.0,2.0,2.0,5.0,0.0,20250114_7,小型,930.0,1.0,907.0,921.0,S60,,,0.0,16.6,63.0,400,0.344,0.32,2104,0.42,1220,7.0,7.0,0.0,20.1,1.38,1,1.12,88.46867469879518,125.0,15.10453476717285,81.2,94.82413793103446,84.664,2.9396,,6.7,6.38,505.09333333333336,19.1,338.38666666666666,6.5,0.0,0,15.48,,,,,,,,,2025-01-14,S60-10
20250114093158,2025-01-14 09:31:58,8,S60-10,900,1242,0,129,379,28,0,0,1.83,0.0,0.0,0.0,2679.83,6.5,-0.77,-0.33,0.81,,,,,,230.0,280.0,700.0,1000.0,4.0,1.0,2.0,5.0,0.0,20250114_8,小型,1021.0,4.0,933.0,946.0,S60,,,0.0,16.6,63.0,407,0.34,0.317,2142,0.42,1242,6.9,6.9,0.0,20.0,1.38,1,1.14,93.2,121.0,15.020932364234554,85.3,102.87741935483872,90.243,2.9396,,6.7,6.38,505.09333333333336,19.1,338.38666666666666,6.5,0.0,0,16.48,66.26190476190474,463.8333333333332,,,,,,,2025-01-14,S60-10
20250114095626,2025-01-14 09:56:26,9,S60-10,924,1275,0,132,386,30,0,0,1.88,0.0,0.0,0.0,2748.88,6.5,-0.75,-0.32,0.79,,,,,,230.0,280.0,700.0,1000.0,4.0,2.0,2.0,5.0,0.0,20250114_9,小型,1021.0,4.0,957.0,1010.0,S60,,,0.0,16.6,63.0,416,0.342,0.317,2199,0.42,1275,7.2,7.2,0.0,19.9,1.38,1,1.17,90.80319148936168,123.0,15.160583355753037,83.92,97.86969696969696,83.649,2.9396,,6.7,6.38,505.09333333333336,19.1,338.38666666666666,6.5,0.0,0,19.48,66.26190476190474,463.8333333333332,,,,,,,2025-01-14,S60-10
20250114102148,2025-01-14 10:21:48,13,S60-17,903,1254,0,135,347,31,0,35,2.06,0.0,0.0,0.0,2707.06,6.0,0.0,-0.44,0.88,,,,,,230.0,280.0,700.0,1000.0,4.0,2.0,2.0,5.0,0.0,20250114_13,小型,1115.0,3.0,1022.0,1037.0,S60,,,0.0,16.6,63.0,413,0.389,0.327,2157,0.419,1254,16.0,7.5,8.5,20.3,1.389,1,1.15,87.78,120.6,15.456341381093033,80.8,94.6741935483871,82.325,2.9396,,6.7,6.38,505.09333333333336,19.1,338.38666666666666,6.0,-0.5,1,19.41,63.085714285714296,441.6000000000001,,,,451.3666666666667,75.40333333333334,18.85083333333333,2025-01-14,S60-17
20250114105012,2025-01-14 10:50:12,16,S60-17,899,1254,0,139,345,33,0,34,2.08,0.0,0.0,0.0,2706.08,5.5,0.0,-0.44,0.88,,,,,,230.0,280.0,700.0,1000.0,4.0,2.0,2.0,5.0,0.0,20250114_16,小型,1115.0,3.0,1051.0,1106.0,S60,,,0.0,16.6,63.0,412,0.403,0.337,2153,0.418,1254,16.3,8.0,8.3,20.4,1.395,1,1.15,87.73170731707317,118.4,13.644635129484984,81.84,92.33793103448276,80.294,2.9396,,6.7,6.38,505.09333333333336,19.1,338.38666666666666,5.5,-0.5,1,21.82,63.085714285714296,441.6000000000001,,,,501.0,84.19333333333333,21.04833333333333,2025-01-14,S60-17
20250114130343,2025-01-14 13:03:43,18,S60-17,871,1200,0,122,334,28,0,30,2.0,0.0,0.0,0.0,2587.0,7.0,0.83,-0.46,0.93,,,,,,230.0,280.0,700.0,1000.0,4.0,2.0,2.0,5.0,1.0,20250114_18,小型,1353.0,2.0,1304.0,1318.0,S60,,,0.0,16.3,77.6,392,0.365,0.311,2071,0.421,1200,14.8,7.1,7.7,19.9,1.378,1,1.1,91.33636363636364,119.5,14.372381304175626,82.47999999999999,98.02857142857144,89.117,2.9396,,6.7,6.38,505.09333333333336,19.1,338.38666666666666,7.0,1.5,1,11.17,60.43653846153846,1155.3451602564105,,,,385.9642857142857,91.74285714285712,21.406666666666663,2025-01-14,S60-17
20250114132806,2025-01-14 13:28:06,22,S60-17,522,766,0,71,227,0,0,40,1.52,0.0,0.0,0.0,1627.52,8.0,0.0,-0.57,1.46,,,,,,230.0,280.0,700.0,1000.0,5.0,2.0,2.0,6.0,1.0,20250114_22,小型,1353.0,2.0,1328.0,1345.0,S60,,,0.0,16.3,77.6,267,0.313,0.266,1288,0.405,766,15.0,0.0,15.0,20.8,1.467,1,0.68,76.7919540229885,88.8,8.713369544870245,78.35999999999999,82.96129032258064,122.002,2.9396,,6.7,6.38,505.09333333333336,19.1,338.38666666666666,8.0,1.0,1,-28.15,60.43653846153846,1155.3451602564105,,,,449.52941176470586,80.09117647058824,22.6925,2025-01-14,S60-17
20250114133129,2025-01-14 13:31:29,23,S60-17,521,767,0,70,230,0,0,42,1.5,0.0,0.0,0.0,1631.5,8.0,-1.41,-0.76,1.59,,,,,,230.0,280.0,700.0,1000.0,5.0,2.0,2.0,6.0,1.0,20250114_23,小型,1353.0,2.0,1328.0,1345.0,S60,,,0.0,16.3,77.6,272,0.304,0.257,1288,0.405,767,15.4,0.0,15.4,21.0,1.472,1,0.68,76.62558139534882,89.8,9.482961293527335,76.66,84.64333333333333,124.475,2.9396,,6.7,6.38,505.09333333333336,19.1,338.38666666666666,8.0,0.0,0,-29.15,60.43653846153846,1155.3451602564105,,,,449.52941176470586,80.09117647058824,22.6925,2025-01-14,S60-17
20250114135504,2025-01-14 13:55:04,25,S60-17,896,1243,0,135,346,29,0,32,2.03,0.0,0.0,0.0,2683.03,6.0,0.75,-0.33,0.89,,,,,,230.0,280.0,700.0,1000.0,5.0,1.0,2.0,5.0,1.0,20250114_25,小型,1507.0,1.0,1356.0,1411.0,S60,,,0.0,16.3,77.6,407,0.39,0.332,2139,0.419,1243,15.0,7.1,7.9,20.2,1.387,1,1.14,84.2219512195122,111.6,13.298899866385833,82.2,91.34482758620692,80.127,2.9396,,6.7,6.38,505.09333333333336,19.1,338.38666666666666,6.0,-2.0,1,19.41,57.66458333333333,1031.2349652777775,,,,443.3666666666667,90.32666666666664,22.581666666666663,2025-01-14,S60-17
20250114142006,2025-01-14 14:20:06,27,S60-17,881,1223,0,132,337,32,0,33,2.03,0.0,0.0,0.0,2640.03,6.0,0.76,-0.23,0.99,,,,,,230.0,280.0,700.0,1000.0,4.0,1.0,2.0,5.0,1.0,20250114_27,小型,1507.0,1.0,1421.0,1435.0,S60,,,0.0,16.3,77.6,402,0.392,0.328,2104,0.419,1223,16.2,8.0,8.2,20.2,1.388,1,1.12,85.88470588235293,113.8,13.323596987232865,82.96000000000001,92.09310344827584,82.226,2.9396,,6.7,6.38,505.09333333333336,19.1,338.38666666666666,6.0,0.0,0,16.41,57.66458333333333,1031.2349652777775,,,,449.6428571428572,68.48571428571428,15.98,2025-01-14,S60-17
20250114144320,2025-01-14 14:43:20,31,S60-17,864,1199,0,129,332,30,0,32,1.99,0.0,0.0,0.0,2587.99,6.0,0.0,-0.35,0.84,,,,,,230.0,280.0,700.0,1000.0,4.0,1.0,2.0,5.0,1.0,20250114_31,小型,1507.0,1.0,1444.0,1457.0,S60,,,0.0,16.3,77.6,394,0.389,0.327,2063,0.419,1199,15.7,7.6,8.1,20.2,1.388,1,1.1,84.55581395348837,114.7,11.5525553868132,80.46000000000001,88.74333333333334,80.676,2.9396,,6.7,6.38,505.09333333333336,19.1,338.38666666666666,6.0,0.0,0,13.41,57.66458333333333,1031.2349652777775,,,,434.1538461538461,85.5576923076923,18.5375,2025-01-14,S60-17
20250114150910,2025-01-14 15:09:10,36,S60-17,895,1242,0,135,344,31,0,33,2.05,0.0,0.0,0.0,2682.05,6.0,0.75,-0.44,0.81,,,,,,230.0,280.0,700.0,1000.0,4.0,2.0,2.0,5.0,1.0,20250114_36,小型,1624.0,4.0,1509.0,1524.0,S60,,,0.0,16.3,77.6,408,0.392,0.331,2137,0.419,1242,15.7,7.6,8.1,20.3,1.388,1,1.14,86.7506172839506,112.7,12.619993185973684,83.66,93.67857142857144,82.174,2.9396,,6.7,6.38,505.09333333333336,19.1,338.38666666666666,6.0,0.0,0,19.41,65.82272727272726,1092.6572727272726,,,,409.3666666666667,75.56,18.89,2025-01-14,S60-17
20250114153556,2025-01-14 15:35:56,40,S60-17,903,1255,0,139,349,30,0,35,2.06,0.0,0.0,0.0,2713.06,5.5,0.0,0.0,0.97,,,,,,230.0,280.0,700.0,1000.0,4.0,1.0,2.0,5.0,1.0,20250114_40,小型,1624.0,4.0,1536.0,1550.0,S60,,,0.0,16.3,77.6,414,0.398,0.336,2158,0.418,1255,15.7,7.2,8.5,20.4,1.39,1,1.15,82.58292682926829,112.2,13.27512624420288,78.28,88.44137931034481,76.906,2.9396,,6.7,6.38,505.09333333333336,19.1,338.38666666666666,5.5,-0.5,1,21.82,65.82272727272726,1092.6572727272726,,,,439.57142857142856,73.60357142857143,17.174166666666668,2025-01-14,S60-17
20250114160326,2025-01-14 16:03:26,43,S60-17,901,1254,0,134,348,31,0,33,2.07,0.0,0.0,0.0,2703.07,6.0,-0.74,-0.66,0.88,,,,,,230.0,280.0,700.0,1000.0,4.0,1.0,2.0,5.0,1.0,20250114_43,小型,1624.0,4.0,1604.0,1618.0,S60,,,0.0,16.3,77.6,412,0.385,0.325,2155,0.418,1254,15.5,7.5,8.0,20.2,1.392,1,1.15,86.13571428571429,114.3,13.9940092867758,79.34,94.63666666666668,82.293,2.9396,,6.7,6.38,505.09333333333336,19.1,338.38666666666666,6.0,0.5,1,18.41,65.82272727272726,1092.6572727272726,,,,453.25,78.21428571428571,18.25,2025-01-14,S60-17
20250115075002,2025-01-15 07:50:02,1,S60-10,871,1202,0,123,364,30,0,0,1.78,0.0,0.0,0.0,2591.78,7.0,1.65,-0.46,1.09,,,,,,230.0,280.0,700.0,1000.0,4.0,3.0,2.0,5.0,0.0,20250115_1,小型,840.0,3.0,750.0,805.0,S60,,,0.0,15.7,80.3,394,0.338,0.312,2073,0.42,1202,7.6,7.6,0.0,20.0,1.38,1,1.1,93.75444444444445,116.4,13.713806191094928,84.62,99.73225806451612,90.666,2.9396,,6.7,6.38,503.14666666666665,19.0,332.52,7.0,1.0,1,12.17,,,,,,,,,2025-01-15,S60-10
20250115081639,2025-01-15 08:16:39,4,S60-10,759,1060,0,116,320,28,0,0,1.57,0.0,0.0,0.0,2284.57,5.5,-0.85,-0.39,1.05,,,,,,230.0,280.0,700.0,1000.0,4.0,2.0,2.0,5.0,0.0,20250115_4,小型,840.0,3.0,817.0,831.0,S60,,,0.0,15.7,80.3,348,0.362,0.333,1819,0.417,1060,8.0,8.0,0.0,20.3,1.397,1,0.97,80.46626506024097,101.8,10.359318918725476,76.28,81.50689655172413,84.028,2.9396,,6.7,6.38,503.14666666666665,19.0,332.52,5.5,-1.5,1,-1.18,,,,,,,,,2025-01-15,S60-10
20250115084226,2025-01-15 08:42:26,6,S60-10,879,1221,0,130,373,31,0,0,1.8,0.0,0.0,0.0,2635.8,6.0,-0.76,-0.45,0.83,,,,,,230.0,280.0,700.0,1000.0,4.0,1.0,2.0,5.0,0.0,20250115_6,小型,930.0,2.0,843.0,857.0,S60,,,0.0,15.7,80.3,404,0.349,0.322,2100,0.419,1221,7.7,7.7,0.0,20.3,1.389,1,1.12,84.3890243902439,115.3,12.859522485706098,79.78,90.97241379310344,81.225,2.9396,,6.7,6.38,503.14666666666665,19.0,332.52,6.0,0.5,1,14.41,,,,,,,,,2025-01-15,S60-10
20250115090553,2025-01-15 09:05:53,7,S60-10,898,1243,0,129,378,33,0,0,1.82,0.0,0.0,0.0,2682.82,6.5,-0.77,-0.55,0.89,,,,,,230.0,280.0,700.0,1000.0,4.0,1.0,2.0,5.0,0.0,20250115_7,小型,930.0,2.0,906.0,920.0,S60,,,0.0,15.7,80.3,411,0.341,0.314,2141,0.419,1243,8.0,8.0,0.0,20.1,1.384,1,1.14,89.42619047619047,123.0,14.11844554245075,82.22,95.14333333333336,83.459,2.9396,,6.7,6.38,503.14666666666665,19.0,332.52,6.5,0.5,1,16.48,,,,,,,,,2025-01-15,S60-10
20250115093117,2025-01-15 09:31:17,8,S60-10,908,1254,0,129,383,32,0,0,1.84,0.0,0.0,0.0,2707.84,6.5,-0.77,-0.44,0.88,,,,,,230.0,280.0,700.0,1000.0,4.0,1.0,2.0,5.0,0.0,20250115_8,小型,1030.0,4.0,932.0,945.0,S60,,,0.0,15.7,80.3,415,0.337,0.311,2162,0.42,1254,7.7,7.7,0.0,20.1,1.381,1,1.15,90.7080808080808,122.5,14.042393798403092,82.88000000000001,92.88285714285716,80.768,2.9396,,6.7,6.38,503.14666666666665,19.0,332.52,6.5,0.0,0,16.48,,,,,,,,,2025-01-15,S60-10
20250115100740,2025-01-15 10:07:40,12,S60-17,906,1253,0,131,346,34,0,34,2.07,0.0,0.0,0.0,2706.07,6.5,0.77,-0.66,0.8,,,,,,230.0,280.0,700.0,1000.0,4.0,1.0,2.0,5.0,0.0,20250115_12,小型,1030.0,4.0,1008.0,1022.0,S60,,,0.0,15.7,80.3,414,0.379,0.316,2159,0.42,1253,16.4,8.2,8.2,20.2,1.383,1,1.15,90.97234042553193,118.3,14.925470192923743,82.02,98.49090909090908,85.644,2.9396,,6.7,6.38,503.14666666666665,19.0,332.52,6.5,0.0,0,18.48,,,,,,,,,2025-01-15,S60-17
20250115103359,2025-01-15 10:33:59,16,S60-17,914,1265,0,133,352,33,0,33,2.12,0.0,0.0,0.0,2732.12,6.5,0.76,-0.54,0.88,,,,,,230.0,280.0,700.0,1000.0,4.0,1.0,2.0,5.0,0.0,20250115_16,小型,1121.0,1.0,1034.0,1047.0,S60,,,0.0,15.7,80.3,418,0.378,0.318,2179,0.419,1265,15.8,7.9,7.9,20.2,1.384,1,1.16,87.24878048780488,114.2,14.313597866317314,82.1,94.02413793103447,81.055,2.9396,,6.7,6.38,503.14666666666665,19.0,332.52,6.5,0.0,0,20.48,,,,,,,,,2025-01-15,S60-17
20250115105823,2025-01-15 10:58:23,17,S60-17,907,1254,0,131,350,30,0,34,2.1,0.0,0.0,0.0,2708.1,6.5,0.77,-0.55,0.88,,,,,,230.0,280.0,700.0,1000.0,4.0,1.0,2.0,5.0,0.0,20250115_17,小型,1121.0,1.0,1058.0,1113.0,S60,,,0.0,15.7,80.3,414,0.374,0.316,2161,0.42,1254,15.5,7.2,8.2,20.1,1.383,1,1.15,87.64938271604937,118.3,14.512992250511434,81.7,94.70714285714284,82.354,2.9396,,6.7,6.38,503.14666666666665,19.0,332.52,6.5,0.0,0,18.48,,,,,,,,,2025-01-15,S60-17
20250115130243,2025-01-15 13:02:43,18,S60-17,870,1198,0,122,332,28,0,32,2.0,0.0,0.0,0.0,2584.0,7.0,0.83,-0.57,0.76,,,,,,230.0,280.0,700.0,1000.0,4.0,1.0,2.0,5.0,1.5,20250115_18,小型,1354.0,3.0,1303.0,1317.0,S60,,,0.0,13.7,78.7,392,0.367,0.311,2068,0.421,1198,15.3,7.1,8.2,19.9,1.377,1,1.1,87.73690476190475,109.7,12.408472333756333,82.18,93.28666666666666,84.806,2.9396,,6.7,6.38,503.14666666666665,19.0,332.52,7.0,0.5,1,11.17,,,,,,,,,2025-01-15,S60-17
20250115132718,2025-01-15 13:27:18,22,S60-17,538,746,0,78,205,19,0,18,1.24,0.0,0.0,0.0,1605.24,6.5,1.3,-0.19,1.5,,,,,,230.0,280.0,700.0,1000.0,5.0,1.0,2.0,6.0,1.5,20250115_22,小型,1354.0,3.0,1327.0,1343.0,S60,,,0.0,13.7,78.7,242,0.38,0.322,1284,0.419,746,15.3,7.9,7.4,20.0,1.387,1,0.68,69.9283950617284,82.2,6.857711430655889,67.08000000000001,70.375,103.493,2.9396,,6.7,6.38,503.14666666666665,19.0,332.52,6.5,-0.5,1,-34.52,,,,,,,,,2025-01-15,S60-17
20250115133021,2025-01-15 13:30:21,23,S60-17,536,746,0,76,204,12,0,19,1.24,0.0,0.0,0.0,1594.24,6.8,0.0,-0.74,1.5,,,,,,230.0,280.0,700.0,1000.0,5.0,1.0,2.0,6.0,1.5,20250115_23,小型,1354.0,3.0,1327.0,1343.0,S60,,,0.0,13.7,78.7,235,0.373,0.323,1282,0.418,746,13.2,5.1,8.1,19.5,1.392,1,0.68,72.10963855421686,84.5,6.914061356950067,69.26,73.62413793103447,108.271,2.9396,,6.7,6.38,503.14666666666665,19.0,332.52,6.8,0.3,1,-37.0,,,,,,,,,2025-01-15,S60-17
20250115135423,2025-01-15 13:54:23,25,S60-17,892,1232,0,129,342,31,0,33,2.05,0.0,0.0,0.0,2661.05,6.5,0.78,-0.45,0.82,,,,,,230.0,280.0,700.0,1000.0,4.0,2.0,2.0,5.0,1.5,20250115_25,小型,1508.0,2.0,1354.0,1409.0,S60,,,0.0,13.7,78.7,406,0.377,0.318,2124,0.42,1232,15.8,7.6,8.1,20.1,1.381,1,1.13,83.48780487804878,117.3,14.124510699437089,77.88,87.75517241379309,77.659,2.9396,,6.7,6.38,503.14666666666665,19.0,332.52,6.5,-0.3,1,16.48,,,,,,,,,2025-01-15,S60-17
20250115141942,2025-01-15 14:19:42,26,S60-17,898,1233,0,125,341,32,0,33,2.04,0.0,0.0,0.0,2664.04,7.0,0.81,-0.22,0.9,,,,,,230.0,280.0,700.0,1000.0,4.0,1.0,2.0,5.0,1.5,20250115_26,小型,1508.0,2.0,1420.0,1434.0,S60,,,0.0,13.7,78.7,406,0.367,0.308,2131,0.421,1233,16.0,7.9,8.1,19.9,1.373,1,1.13,90.01379310344828,117.1,14.714299655369208,79.72,99.0064516129032,87.616,2.9396,,6.7,6.38,503.14666666666665,19.0,332.52,7.0,0.5,1,14.17,,,,,,,,,2025-01-15,S60-17
20250115144506,2025-01-15 14:45:06,30,S60-17,898,1242,0,131,344,31,0,33,2.06,0.0,0.0,0.0,2681.06,6.5,0.77,-0.55,0.81,,,,,,230.0,280.0,700.0,1000.0,4.0,1.0,2.0,5.0,1.5,20250115_30,小型,1508.0,2.0,1445.0,1459.0,S60,,,0.0,13.7,78.7,408,0.381,0.321,2140,0.42,1242,15.7,7.6,8.1,20.1,1.383,1,1.14,83.27011494252872,112.8,13.583010982220031,81.74000000000001,87.2451612903226,76.531,2.9396,,6.7,6.38,503.14666666666665,19.0,332.52,6.5,-0.5,1,18.48,,,,,,,,,2025-01-15,S60-17
20250115150749,2025-01-15 15:07:49,34,S60-17,914,1264,0,133,350,33,0,33,2.12,0.0,0.0,0.0,2729.12,6.5,0.76,-0.54,0.8,,,,,,230.0,280.0,700.0,1000.0,4.0,1.0,2.0,5.0,1.5,20250115_34,小型,1626.0,4.0,1508.0,1521.0,S60,,,0.0,13.7,78.7,416,0.38,0.32,2178,0.42,1264,15.9,7.9,7.9,20.1,1.383,1,1.16,83.10365853658537,115.1,13.791659242596248,78.3,88.01034482758622,75.871,2.9396,,6.7,6.38,503.14666666666665,19.0,332.52,6.5,0.0,0,20.48,,,,,,,,,2025-01-15,S60-17
20250115153451,2025-01-15 15:34:51,38,S60-17,911,1254,0,127,350,32,0,33,2.09,0.0,0.0,0.0,2709.09,7.0,0.79,-0.55,0.88,,,,,,230.0,280.0,700.0,1000.0,4.0,2.0,2.0,5.0,1.5,20250115_38,小型,1626.0,4.0,1535.0,1550.0,S60,,,0.0,13.7,78.7,415,0.363,0.306,2165,0.421,1254,15.7,7.7,8.0,20.0,1.377,1,1.15,83.66666666666667,119.9,14.722712780087042,78.94,91.2,79.304,2.9396,,6.7,6.38,503.14666666666665,19.0,332.52,7.0,0.5,1,16.17,,,,,,,,,2025-01-15,S60-17
20250115160414,2025-01-15 16:04:14,42,S60-17,916,1264,0,129,350,33,0,34,2.1,0.0,0.0,0.0,2728.1,7.0,0.78,-0.76,0.8,,,,,,230.0,280.0,700.0,1000.0,4.0,2.0,2.0,5.0,1.5,20250115_42,小型,1626.0,4.0,1604.0,1620.0,S60,,,0.0,13.7,78.7,417,0.369,0.309,2180,0.42,1264,16.1,7.9,8.2,20.0,1.38,1,1.16,85.36559139784946,113.1,11.961097286878095,83.0,87.40625,75.35,2.9396,,6.7,6.38,503.14666666666665,19.0,332.52,7.0,0.0,0,18.17,,,,,,,,,2025-01-15,S60-17
20250116074916,2025-01-16 07:49:16,1,S60-10,873,1200,0,121,364,29,0,0,1.78,0.0,0.0,0.0,2588.78,7.0,0.0,-0.23,0.93,,,,,,230.0,280.0,700.0,1000.0,4.0,1.0,2.0,5.0,0.0,20250116_1,小型,839.0,1.0,750.0,803.0,S60,,,0.0,12.8,63.4,393,0.332,0.308,2073,0.421,1200,7.4,7.4,0.0,19.9,1.375,1,1.1,95.94432989690722,124.7,14.283116477279712,85.62,99.58529411764704,90.532,2.9396,,6.7,6.38,503.14666666666665,19.0,332.52,7.0,0.0,0,10.17,,,,,,,,,2025-01-16,S60-10
20250116081431,2025-01-16 08:14:31,4,S60-10,760,1060,0,116,323,27,0,0,1.57,0.0,0.0,0.0,2287.57,5.5,-0.85,-0.26,1.05,,,,,,230.0,280.0,700.0,1000.0,4.0,2.0,2.0,5.0,0.0,20250116_4,小型,839.0,1.0,815.0,829.0,S60,,,0.0,12.8,63.4,350,0.359,0.331,1820,0.418,1060,7.7,7.7,0.0,20.4,1.395,1,0.97,89.47582417582417,105.8,11.598563198809504,79.62,94.99375,97.932,2.9396,,6.7,6.38,503.14666666666665,19.0,332.52,5.5,-1.5,1,-1.18,,,,,,,,,2025-01-16,S60-10
20250116083903,2025-01-16 08:39:03,5,S60-10,872,1221,0,139,371,31,0,0,1.78,0.0,0.0,0.0,2635.78,5.0,0.0,-0.34,0.83,,,,,,230.0,280.0,700.0,1000.0,4.0,1.0,2.0,5.0,0.0,20250116_5,小型,924.0,4.0,839.0,853.0,S60,,,0.0,12.8,63.4,402,0.375,0.346,2093,0.417,1221,7.7,7.7,0.0,20.5,1.4,1,1.12,89.14320987654321,112.2,12.167127726135696,86.58000000000001,94.56785714285714,84.436,2.9396,,6.7,6.38,503.14666666666665,19.0,332.52,5.0,-0.5,1,15.18,,,,,,,,,2025-01-16,S60-10
20250116090316,2025-01-16 09:03:16,7,S60-10,888,1243,0,143,379,29,0,0,1.82,0.0,0.0,0.0,2683.82,5.0,0.0,-0.22,0.89,,,,,,230.0,280.0,700.0,1000.0,4.0,1.0,2.0,5.0,0.0,20250116_7,小型,924.0,4.0,903.0,916.0,S60,,,0.0,12.8,63.4,408,0.377,0.35,2131,0.417,1243,7.1,7.1,0.0,20.5,1.4,1,1.14,83.15243902439025,116.2,12.761587041087704,80.26000000000002,87.03793103448277,76.349,2.9396,,6.7,6.38,503.14666666666665,19.0,332.52,5.0,0.0,0,19.18,,,,,,,,,2025-01-16,S60-10
20250116092507,2025-01-16 09:25:07,8,S60-10,896,1253,0,143,381,30,0,0,1.84,0.0,0.0,0.0,2704.84,5.0,0.0,-0.33,0.8,,,,,,230.0,280.0,700.0,1000.0,4.0,1.0,2.0,5.0,0.0,20250116_8,小型,1012.0,2.0,925.0,939.0,S60,,,0.0,12.8,63.4,411,0.375,0.348,2149,0.417,1253,7.3,7.3,0.0,20.5,1.398,1,1.15,84.63414634146342,111.8,12.727330104477542,81.6,88.88275862068966,77.289,2.9396,,6.7,6.38,503.14666666666665,19.0,332.52,5.0,0.0,0,19.18,61.50909090909091,430.5636363636364,,,,,,,2025-01-16,S60-10
20250116094810,2025-01-16 09:48:10,9,S60-10,931,1286,0,133,393,31,0,0,1.9,0.0,0.0,0.0,2775.9,6.5,-0.75,-0.43,0.78,,,,,,230.0,280.0,700.0,1000.0,4.0,1.0,2.0,5.0,0.0,20250116_9,小型,1012.0,2.0,948.0,1002.0,S60,,,0.0,12.8,63.4,424,0.338,0.314,2217,0.42,1286,7.3,7.3,0.0,20.1,1.381,1,1.18,90.22577319587629,124.4,14.967575114711778,84.17999999999999,94.86470588235296,80.394,2.9396,,6.7,6.38,503.14666666666665,19.0,332.52,6.5,1.5,1,20.48,61.50909090909091,430.5636363636364,,,,,,,2025-01-16,S60-10
20250116101319,2025-01-16 10:13:19,14,S60-10,909,1265,0,136,385,29,0,0,1.88,0.0,0.0,0.0,2725.88,6.0,0.0,-0.66,0.88,,,,,,230.0,280.0,700.0,1000.0,4.0,1.0,2.0,5.0,0.0,20250116_14,小型,1104.0,3.0,1013.0,1027.0,S60,,,0.0,12.8,63.4,414,0.353,0.329,2174,0.418,1265,7.0,7.0,0.0,20.2,1.392,1,1.16,84.20246913580247,108.7,12.651345268912904,82.1,90.98928571428571,78.439,2.9396,,6.7,6.38,503.14666666666665,19.0,332.52,6.0,-0.5,1,20.41,68.52857142857142,479.7,,,,,,,2025-01-16,S60-10
20250116103928,2025-01-16 10:39:28,18,S60-10,915,1265,0,132,382,31,0,0,1.86,0.0,0.0,0.0,2726.86,6.5,0.0,-0.44,0.88,,,,,,230.0,280.0,700.0,1000.0,4.0,2.0,2.0,5.0,0.0,20250116_18,小型,1104.0,3.0,1040.0,1055.0,S60,,,0.0,12.8,63.4,413,0.346,0.32,2180,0.42,1265,7.5,7.5,0.0,20.0,1.383,1,1.16,86.98350515463919,117.2,12.761190200869075,84.08,89.55882352941178,77.206,2.9396,,6.7,6.38,503.14666666666665,19.0,332.52,6.5,0.5,1,19.48,68.52857142857142,479.7,,,,,,,2025-01-16,S60-10
20250116125936,2025-01-16 12:59:36,19,S60-17,872,1199,0,122,332,29,0,30,1.99,0.0,0.0,0.0,2585.99,7.0,0.83,-0.34,0.84,,,,,,230.0,280.0,700.0,1000.0,4.0,2.0,2.0,5.0,0.0,20250116_19,小型,1349.0,1.0,1300.0,1314.0,S60,,,0.0,12.2,73.5,391,0.367,0.312,2071,0.421,1199,15.1,7.4,7.7,19.9,1.375,1,1.1,87.125,110.9,12.027091195257796,83.0,90.28666666666668,82.079,2.9396,,6.7,6.38,503.14666666666665,19.0,332.52,7.0,0.5,1,11.17,58.87478260869565,1129.414579710145,,,,,,,2025-01-16,S60-17
20250116132338,2025-01-16 13:23:38,23,S60-17,539,746,0,76,205,20,0,21,1.23,0.0,0.0,0.0,1608.23,7.0,1.33,-0.37,1.5,,,,,,230.0,280.0,700.0,1000.0,5.0,1.0,2.0,6.0,0.0,20250116_23,小型,1349.0,1.0,1324.0,1339.0,S60,,,0.0,12.2,73.5,246,0.371,0.309,1285,0.419,746,16.7,8.1,8.5,20.0,1.384,1,0.68,72.50123456790124,86.0,7.7032700099511295,66.52,73.9964285714286,108.818,2.9396,,6.7,6.38,503.14666666666665,19.0,332.52,7.0,0.0,0,-34.83,58.87478260869565,1129.414579710145,,,,883.5384615384615,113.75384615384615,28.438461538461542,2025-01-16,S60-17
20250116132659,2025-01-16 13:26:59,24,S60-17,527,735,0,75,202,21,0,21,1.22,0.0,0.0,0.0,1582.22,7.0,1.35,-1.13,1.52,,,,,,230.0,280.0,700.0,1000.0,5.0,1.0,2.0,6.0,0.0,20250116_24,小型,1349.0,1.0,1324.0,1339.0,S60,,,0.0,12.2,73.5,244,0.371,0.307,1262,0.418,735,17.2,8.6,8.6,20.2,1.395,1,0.67,69.44146341463414,81.2,6.229727144702406,66.67999999999999,69.65517241379311,103.963,2.9396,,6.7,6.38,503.14666666666665,19.0,332.52,7.0,0.0,0,-35.83,58.87478260869565,1129.414579710145,,,,883.5384615384615,113.75384615384615,28.438461538461542,2025-01-16,S60-17
20250116134824,2025-01-16 13:48:24,26,S60-17,919,1265,0,129,350,32,0,34,2.11,0.0,0.0,0.0,2731.11,7.0,0.78,-0.43,0.88,,,,,,230.0,280.0,700.0,1000.0,4.0,1.0,2.0,5.0,0.0,20250116_26,小型,1510.0,4.0,1349.0,1403.0,S60,,,0.0,12.2,73.5,416,0.369,0.31,2184,0.421,1265,15.9,7.7,8.2,20.0,1.376,1,1.16,85.03023255813955,116.2,13.571482325230956,80.72,88.34333333333335,76.158,2.9396,,6.7,6.38,503.14666666666665,19.0,332.52,7.0,0.0,0,18.17,68.57289719626168,1222.8833333333332,,,,474.57142857142856,80.66071428571429,18.820833333333336,2025-01-16,S60-17
20250116141332,2025-01-16 14:13:32,27,S60-17,917,1266,0,129,350,31,0,35,2.09,0.0,0.0,0.0,2730.09,7.0,0.78,-0.65,0.96,,,,,,230.0,280.0,700.0,1000.0,4.0,2.0,2.0,5.0,0.0,20250116_27,小型,1510.0,4.0,1414.0,1428.0,S60,,,0.0,12.2,73.5,416,0.369,0.31,2183,0.42,1266,15.9,7.5,8.4,20.0,1.381,1,1.16,90.00860215053763,124.5,14.99959609430379,83.28,94.015625,81.048,2.9396,,6.7,6.38,503.14666666666665,19.0,332.52,7.0,0.0,0,18.17,68.57289719626168,1222.8833333333332,,,,440.75,86.3142857142857,20.14,2025-01-16,S60-17
20250116144716,2025-01-16 14:47:16,31,S60-17,916,1264,0,133,354,30,0,32,2.1,0.0,0.0,0.0,2731.1,6.5,0.76,-0.33,0.8,,,,,,230.0,280.0,700.0,1000.0,4.0,1.0,2.0,5.0,0.0,20250116_31,小型,1510.0,4.0,1447.0,1500.0,S60,,,0.0,12.2,73.5,416,0.376,0.32,2180,0.42,1264,14.9,7.2,7.7,20.1,1.38,1,1.16,84.08170731707317,116.0,13.767911863643972,81.03999999999999,89.71724137931034,77.342,2.9396,,6.7,6.38,503.14666666666665,19.0,332.52,6.5,-0.5,1,20.48,68.57289719626168,1222.8833333333332,,,,431.38461538461536,88.87307692307694,19.25583333333334,2025-01-16,S60-17
20250116151003,2025-01-16 15:10:03,34,S60-17,915,1265,0,133,352,30,0,35,2.1,0.0,0.0,0.0,2732.1,6.5,0.76,-0.44,0.88,,,,,,230.0,280.0,700.0,1000.0,4.0,0.0,2.0,5.0,0.0,20250116_34,小型,1625.0,2.0,1510.0,1523.0,S60,,,0.0,12.2,73.5,417,0.378,0.319,2180,0.42,1265,15.6,7.2,8.4,20.1,1.383,1,1.16,82.99638554216867,110.4,13.313390720543854,81.06,88.83103448275864,76.578,2.9396,,6.7,6.38,503.14666666666665,19.0,332.52,6.5,0.0,0,20.48,65.15151515151516,1080.4292929292928,,,,451.4230769230769,76.09615384615384,16.4875,2025-01-16,S60-17
20250116153720,2025-01-16 15:37:20,38,S60-17,914,1265,0,133,348,31,0,35,2.1,0.0,0.0,0.0,2728.1,6.5,0.76,-0.54,0.88,,,,,,230.0,280.0,700.0,1000.0,4.0,2.0,2.0,5.0,0.0,20250116_38,小型,1625.0,2.0,1537.0,1552.0,S60,,,0.0,12.2,73.5,414,0.382,0.321,2179,0.419,1265,15.9,7.5,8.5,20.1,1.384,1,1.16,81.57682926829268,111.4,12.329909092898593,78.50000000000001,84.94827586206898,73.231,2.9396,,6.7,6.38,503.14666666666665,19.0,332.52,6.5,0.0,0,20.48,65.15151515151516,1080.4292929292928,,,,419.6666666666667,82.93666666666665,20.734166666666663,2025-01-16,S60-17
20250116160129,2025-01-16 16:01:29,41,S60-17,913,1263,0,133,350,32,0,33,2.11,0.0,0.0,0.0,2726.11,6.5,0.76,-0.65,0.72,,,,,,230.0,280.0,700.0,1000.0,4.0,1.0,2.0,5.0,0.0,20250116_41,小型,1625.0,2.0,1602.0,1617.0,S60,,,0.0,12.2,73.5,415,0.38,0.32,2176,0.42,1263,15.7,7.7,8.0,20.1,1.383,1,1.16,79.6654761904762,106.9,11.80669194877391,78.64,81.28,70.069,2.9396,,6.7,6.38,503.14666666666665,19.0,332.52,6.5,0.0,0,20.48,65.15151515151516,1080.4292929292928,,,,476.1,81.91,20.4775,2025-01-16,S60-17
20250117075156,2025-01-17 07:51:56,1,S60-10,871,1200,0,122,366,29,0,0,1.75,0.0,0.0,0.0,2589.75,7.0,0.83,-0.46,0.93,,,,,,230.0,280.0,700.0,1000.0,4.0,3.0,2.0,5.0,0.0,20250117_1,小型,844.0,3.0,752.0,808.0,S60,,,0.0,13.3,68.9,395,0.333,0.309,2071,0.421,1200,7.3,7.3,0.0,20.0,1.378,1,1.1,93.05384615384617,123.2,14.113482819453626,85.17999999999999,96.44375,87.676,2.9396,,6.7,6.38,503.14666666666665,19.0,332.52,7.0,0.5,1,11.17,,,,,,,,,2025-01-17,S60-10
20250117081905,2025-01-17 08:19:05,4,S60-10,754,1060,0,121,322,26,0,0,1.53,0.0,0.0,0.0,2284.53,5.0,0.0,-0.53,1.05,,,,,,230.0,280.0,700.0,1000.0,4.0,2.0,2.0,5.0,0.0,20250117_4,小型,844.0,3.0,819.0,833.0,S60,,,0.0,13.3,68.9,348,0.376,0.348,1814,0.416,1060,7.5,7.5,0.0,20.5,1.406,1,0.97,82.30843373493977,100.2,10.4925011067202,80.76,86.06551724137931,88.727,2.9396,,6.7,6.38,503.14666666666665,19.0,332.52,5.0,-2.0,1,-2.82,,,,,,,,,2025-01-17,S60-10
20250117084427,2025-01-17 08:44:27,6,S60-10,854,1187,0,130,362,27,0,0,1.74,0.0,0.0,0.0,2561.74,5.5,-1.52,-0.23,0.76,,,,,,230.0,280.0,700.0,1000.0,4.0,1.0,2.0,5.0,0.0,20250117_6,小型,930.0,4.0,846.0,858.0,S60,,,0.0,13.3,68.9,389,0.359,0.334,2041,0.418,1187,6.9,6.9,0.0,20.3,1.39,1,1.09,79.24939759036147,106.5,10.70716878976531,76.3,78.22758620689653,71.768,2.9396,,6.7,6.38,503.14666666666665,19.0,332.52,5.5,0.5,1,12.82,,,,,,,,,2025-01-17,S60-10
20250117090809,2025-01-17 09:08:09,7,S60-10,869,1198,0,123,365,28,0,0,1.77,0.0,0.0,0.0,2584.77,6.5,-1.6,-0.23,0.76,,,,,,230.0,280.0,700.0,1000.0,4.0,1.0,2.0,5.0,0.0,20250117_7,小型,930.0,4.0,908.0,922.0,S60,,,0.0,13.3,68.9,393,0.337,0.313,2067,0.42,1198,7.1,7.1,0.0,20.0,1.379,1,1.1,85.70722891566265,116.5,11.853521495284172,81.02000000000001,88.85172413793101,80.774,2.9396,,6.7,6.38,503.14666666666665,19.0,332.52,6.5,1.0,1,10.48,,,,,,,,,2025-01-17,S60-10
20250117092958,2025-01-17 09:29:58,8,S60-10,882,1221,0,125,371,30,0,0,1.8,0.0,0.0,0.0,2630.8,6.5,-1.57,-0.56,0.83,,,,,,230.0,280.0,700.0,1000.0,4.0,0.0,2.0,5.0,0.0,20250117_8,小型,1028.0,2.0,930.0,943.0,S60,,,0.0,13.3,68.9,401,0.337,0.312,2103,0.419,1221,7.5,7.5,0.0,20.0,1.384,1,1.12,85.1222222222222,117.0,12.068073378204508,84.17999999999999,85.60967741935485,76.437,2.9396,,6.7,6.38,503.14666666666665,19.0,332.52,6.5,0.0,0,12.48,68.76666666666668,481.3666666666668,,,,,,,2025-01-17,S60-10
20250117100448,2025-01-17 10:04:48,12,S60-10,895,1244,0,130,377,30,0,0,1.83,0.0,0.0,0.0,2677.83,6.5,0.0,-0.89,0.97,,,,,,230.0,280.0,700.0,1000.0,4.0,1.0,2.0,5.0,0.0,20250117_12,小型,1028.0,2.0,1005.0,1019.0,S60,,,0.0,13.3,68.9,407,0.345,0.319,2139,0.418,1244,7.4,7.4,0.0,20.1,1.39,1,1.14,84.3395061728395,112.9,13.090130850456028,81.42,90.95357142857144,79.784,2.9396,,6.7,6.38,503.14666666666665,19.0,332.52,6.5,0.0,0,17.48,68.76666666666668,481.3666666666668,,,,476.4642857142857,90.96785714285714,21.22583333333333,2025-01-17,S60-10
20250117102726,2025-01-17 10:27:26,15,S60-17,904,1254,0,130,348,31,0,33,2.08,0.0,0.0,0.0,2702.08,6.5,0.0,-0.88,0.88,,,,,,230.0,280.0,700.0,1000.0,4.0,1.0,2.0,5.0,0.0,20250117_15,小型,1117.0,1.0,1028.0,1042.0,S60,,,0.0,13.3,68.9,412,0.374,0.316,2158,0.419,1254,15.5,7.5,8.0,20.1,1.387,1,1.15,86.92159090909091,120.5,13.70738394959941,82.22,90.53548387096774,78.727,2.9396,,6.7,6.38,503.14666666666665,19.0,332.52,6.5,0.0,0,17.48,56.66904761904762,396.6833333333333,,,,467.3928571428572,89.89642857142857,20.97583333333333,2025-01-17,S60-17
20250117105300,2025-01-17 10:53:00,17,S60-17,897,1242,0,131,345,29,0,33,2.05,0.0,0.0,0.0,2679.05,6.5,0.77,-0.66,0.81,,,,,,230.0,280.0,700.0,1000.0,4.0,2.0,2.0,5.0,0.0,20250117_17,小型,1117.0,1.0,1053.0,1108.0,S60,,,0.0,13.3,68.9,407,0.38,0.322,2139,0.419,1242,15.2,7.1,8.1,20.1,1.385,1,1.14,86.35357142857141,115.5,13.26589295209058,78.64,91.43333333333337,80.205,2.9396,,6.7,6.38,503.14666666666665,19.0,332.52,6.5,0.0,0,18.48,56.66904761904762,396.6833333333333,,,,455.8666666666667,83.80333333333333,20.95083333333333,2025-01-17,S60-17
20250117125954,2025-01-17 12:59:54,18,S60-17,871,1200,0,122,331,29,0,33,2.0,0.0,0.0,0.0,2588.0,7.0,0.83,-0.46,0.93,,,,,,230.0,280.0,700.0,1000.0,4.0,2.0,2.0,5.0,0.0,20250117_18,小型,1349.0,3.0,1300.0,1314.0,S60,,,0.0,13.9,66.5,393,0.369,0.31,2071,0.421,1200,15.8,7.4,8.4,19.9,1.378,1,1.1,86.48241758241758,109.6,10.869258933326174,84.78,88.80000000000001,80.727,2.9396,,6.7,6.38,503.14666666666665,19.0,332.52,7.0,0.5,1,11.17,56.41130434782609,1082.1568550724637,,,,398.0,95.51071428571429,22.28583333333333,2025-01-17,S60-17
20250117132419,2025-01-17 13:24:19,22,S60-17,540,747,0,73,204,20,0,20,1.22,0.0,0.0,0.0,1605.22,7.5,1.39,-0.74,1.63,,,,,,230.0,280.0,700.0,1000.0,5.0,2.0,2.0,6.0,0.0,20250117_22,小型,1349.0,3.0,1325.0,1340.0,S60,,,0.0,13.9,66.5,244,0.358,0.299,1287,0.42,747,16.4,8.2,8.2,19.8,1.383,1,0.68,76.2170731707317,86.2,6.452203346069952,69.46000000000001,78.04482758620689,114.772,2.9396,,6.7,6.38,503.14666666666665,19.0,332.52,7.5,0.5,1,-33.88,56.41130434782609,1082.1568550724637,,,,445.2,91.74,22.935,2025-01-17,S60-17
20250117132748,2025-01-17 13:27:48,23,S60-17,542,748,0,73,204,21,0,19,1.24,0.0,0.0,0.0,1608.24,7.5,1.39,-0.37,1.77,,,,,,230.0,280.0,700.0,1000.0,5.0,2.0,2.0,6.0,0.0,20250117_23,小型,1349.0,3.0,1325.0,1340.0,S60,,,0.0,13.9,66.5,244,0.358,0.299,1290,0.42,748,16.4,8.6,7.8,19.7,1.38,1,0.68,73.34457831325301,84.5,6.522588240284739,70.5,73.91724137931034,108.702,2.9396,,6.7,6.38,503.14666666666665,19.0,332.52,7.5,0.0,0,-33.88,56.41130434782609,1082.1568550724637,,,,445.2,91.74,22.935,2025-01-17,S60-17
20250117134934,2025-01-17 13:49:34,25,S60-17,906,1254,0,130,347,32,0,35,2.06,0.0,0.0,0.0,2706.06,6.5,0.0,-0.66,0.88,,,,,,230.0,280.0,700.0,1000.0,4.0,1.0,2.0,5.0,0.0,20250117_25,小型,1502.0,4.0,1352.0,1403.0,S60,,,0.0,13.9,66.5,414,0.375,0.314,2160,0.419,1254,16.2,7.7,8.5,20.1,1.384,1,1.15,85.63333333333334,112.9,12.45049456105318,82.46000000000001,91.67142857142856,79.714,2.9396,,6.7,6.38,503.14666666666665,19.0,332.52,6.5,-1.0,1,17.48,63.1925925925926,1135.36024691358,,,,546.0,105.21363636363638,19.28916666666667,2025-01-17,S60-17
20250117141244,2025-01-17 14:12:44,26,S60-17,908,1254,0,131,347,32,0,36,2.06,0.0,0.0,0.0,2710.06,6.5,0.77,-0.44,0.88,,,,,,230.0,280.0,700.0,1000.0,4.0,1.0,2.0,5.0,0.0,20250117_26,小型,1502.0,4.0,1413.0,1426.0,S60,,,0.0,13.9,66.5,415,0.378,0.316,2162,0.42,1254,16.4,7.7,8.7,20.2,1.381,1,1.15,84.18024691358025,109.2,11.469082645493367,80.92,87.025,75.674,2.9396,,6.7,6.38,503.14666666666665,19.0,332.52,6.5,0.0,0,18.48,63.1925925925926,1135.36024691358,,,,456.46153846153845,94.87307692307694,20.555833333333336,2025-01-17,S60-17
20250117143949,2025-01-17 14:39:49,30,S60-17,909,1253,0,127,349,34,0,34,2.08,0.0,0.0,0.0,2708.08,7.0,0.79,-0.76,0.8,,,,,,230.0,280.0,700.0,1000.0,4.0,2.0,2.0,5.0,0.0,20250117_30,小型,1502.0,4.0,1440.0,1454.0,S60,,,0.0,13.9,66.5,417,0.364,0.305,2162,0.42,1253,16.3,8.2,8.2,20.1,1.378,1,1.15,86.78414634146341,115.2,12.854566138642353,82.32000000000001,92.53793103448275,80.468,2.9396,,6.7,6.38,503.14666666666665,19.0,332.52,7.0,0.5,1,16.17,63.1925925925926,1135.36024691358,,,,428.25,94.96428571428572,22.15833333333333,2025-01-17,S60-17
20250117150510,2025-01-17 15:05:10,34,S60-17,919,1264,0,129,350,32,0,35,2.09,0.0,0.0,0.0,2731.09,7.0,0.78,-0.43,0.8,,,,,,230.0,280.0,700.0,1000.0,4.0,1.0,2.0,5.0,0.0,20250117_34,小型,1620.0,2.0,1505.0,1519.0,S60,,,0.0,13.9,66.5,417,0.369,0.309,2183,0.421,1264,16.1,7.7,8.4,20.0,1.375,1,1.16,87.57560975609756,123.9,14.043196086913923,82.5,91.77586206896552,79.117,2.9396,,6.7,6.38,503.14666666666665,19.0,332.52,7.0,0.0,0,18.17,60.911,1015.1833333333334,,,,430.7142857142857,82.58928571428571,19.27083333333333,2025-01-17,S60-17
20250117153600,2025-01-17 15:36:00,38,S60-17,902,1243,0,127,342,28,0,32,2.06,0.0,0.0,0.0,2676.06,7.0,0.79,-0.55,0.89,,,,,,230.0,280.0,700.0,1000.0,4.0,1.0,2.0,5.0,0.0,20250117_38,小型,1620.0,2.0,1536.0,1550.0,S60,,,0.0,13.9,66.5,402,0.371,0.316,2145,0.421,1243,14.9,7.0,8.0,19.8,1.378,1,1.14,83.19135802469137,108.8,12.282529975547114,80.28,85.625,75.11,2.9396,,6.7,6.38,503.14666666666665,19.0,332.52,7.0,0.0,0,16.17,60.911,1015.1833333333334,,,,436.6428571428572,74.94642857142857,17.4875,2025-01-17,S60-17
20250117155901,2025-01-17 15:59:01,41,S60-17,912,1254,0,127,347,31,0,33,2.08,0.0,0.0,0.0,2706.08,7.0,0.79,-0.44,0.88,,,,,,230.0,280.0,700.0,1000.0,4.0,1.0,2.0,5.0,0.0,20250117_41,小型,1620.0,2.0,1559.0,1613.0,S60,,,0.0,13.9,66.5,411,0.366,0.309,2166,0.421,1254,15.6,7.5,8.0,19.9,1.375,1,1.15,85.44216867469878,109.3,13.070781546510869,83.60000000000001,92.24827586206898,80.216,2.9396,,6.7,6.38,503.14666666666665,19.0,332.52,7.0,0.0,0,16.17,60.911,1015.1833333333334,,,,439.1071428571428,74.04642857142858,17.277500000000003,2025-01-17,S60-17
20250118074954,2025-01-18 07:49:54,1,S60-10,873,1201,0,123,364,30,0,0,1.81,0.0,0.0,0.0,2592.81,7.0,1.65,-0.23,1.01,,,,,,230.0,280.0,700.0,1000.0,4.0,10.0,2.0,5.0,0.0,20250118_1,小型,845.0,1.0,753.0,803.0,S60,,,0.0,14.9,68.0,394,0.338,0.312,2074,0.421,1201,7.6,7.6,0.0,20.0,1.376,1,1.1,90.27241379310348,120.8,12.328554740507697,85.6,91.12903225806453,82.845,2.9396,,6.7,6.38,503.14666666666665,19.0,332.52,7.0,0.0,0,12.17,,,,,,,,,2025-01-18,S60-10
20250118081649,2025-01-18 08:16:49,4,S60-10,765,1072,0,121,324,27,0,0,1.59,0.0,0.0,0.0,2310.59,5.5,1.68,-0.52,1.23,,,,,,230.0,280.0,700.0,1000.0,4.0,4.0,2.0,5.0,0.0,20250118_4,小型,845.0,1.0,818.0,834.0,S60,,,0.0,14.9,68.0,351,0.373,0.345,1837,0.416,1072,7.7,7.7,0.0,20.4,1.401,1,0.98,84.80119047619046,107.2,10.510012165817106,82.0,86.46,88.224,2.9396,,6.7,6.38,503.14666666666665,19.0,332.52,5.5,-1.5,1,3.82,,,,,,,,,2025-01-18,S60-10
20250118084359,2025-01-18 08:43:59,5,S60-10,891,1244,0,138,378,29,0,0,1.82,0.0,0.0,0.0,2681.82,5.5,0.0,-0.45,0.97,,,,,,230.0,280.0,700.0,1000.0,4.0,3.0,2.0,5.0,0.0,20250118_5,小型,935.0,4.0,845.0,859.0,S60,,,0.0,14.9,68.0,407,0.365,0.339,2135,0.417,1244,7.1,7.1,0.0,20.3,1.396,1,1.14,86.85333333333334,111.9,11.785831418369357,82.94000000000001,88.40967741935484,77.552,2.9396,,6.7,6.38,503.14666666666665,19.0,332.52,5.5,0.0,0,20.82,,,,,,,,,2025-01-18,S60-10
