Repository: Vincent626/concrete-strength-analysis

# 🎯 S60 & M60 混凝土強度預測模型訓練成果報告

> **更新日期**: 2026-02-04  
> **專案目標**: 建立 S60/M60 混凝土 28 天抗壓強度預測模型

---

## 📋 摘要

本專案針對 S60（小型）與 M60（中型）離心混凝土管配比，建立機器學習預測模型。透過配料特徵分析，預測 28 天抗壓強度，並識別影響強度的關鍵因素。

### 主要成果

| 模型 | 樣本數 | R² | MAE (kgf/cm²) | 狀態 |
|:---|---:|---:|---:|:---|
| **S60** | 46 | **0.360** | 28 | ✅ 可用 |
| **M60** | 52 | **0.206** | 25 | ✅ 可用 |

---

## 📈 模型效能比較
> **說明**：S60 模型 R²=0.360，M60 模型 R²=0.206，兩者皆具有預測能力。S60 表現較佳，預測誤差約 28 kgf/cm²。

---

## 📊 強度分布比較
> **說明**：S60 與 M60 的強度分布相似，平均約 605 kgf/cm²，皆高於設計強度 510 kgf/cm²（紅色虛線）。

---

File: S60_M60_dataset_v9_shared.csv (part 99 of 138)
match_key,日期及時間,序,配比 ,耗用骨材1,耗用骨材2,耗用骨材3,耗用水,耗用泥料1,耗用泥料2,耗用泥料3,耗用泥料4,耗用藥劑1,耗用藥劑2,耗用藥劑3,耗用藥劑4,耗用小計,表面水骨材1,誤差%水,誤差%骨材1,誤差%骨材2,坍度(cm),混凝土溫度(℃),試體1強度(X1),試體2強度(X2),試體3強度(X3),加料轉速,慢速轉速,中速轉速,高速轉速,加料時間,慢速時間,中速時間,高速時間,總降水量,cp_key,類型,入池,蒸養池,離心開始,離心結束,母體,平均強度,強度_原始,強度_修正,環境溫度,環境濕度,膠結料總量,水灰比,水膠比,骨材總量,砂石比,粗骨材總量,水泥取代率,矽灰取代率,爐石取代率,漿體比例,粗細骨材比,月份,拌合米數,平均電流,最大電流,電流標準差,最終電流,穩定階段平均電流,單位體積穩定電流,砂_FM,砂_Mud,六分_FM,三分_FM,水泥砂漿_28天平均強度,水泥_流動性,水泥砂漿_7天平均強度,設定扣水率(%),扣水率_變動幅度,扣水率_是否變更,水量微調偏離度,蒸養實際平均溫度,蒸養實際總積溫,蒸養實際階段1溫度,蒸養實際階段2溫度,蒸養實際階段3溫度,實際離心平均轉速,實際離心平均電流,實際離心總能量,日期,配比
20250118091030,2025-01-18 09:10:30,7,S60-10,874,1211,0,131,369,28,0,0,1.78,0.0,0.0,0.0,2614.78,6.0,0.77,-0.23,0.92,,,,,,230.0,280.0,700.0,1000.0,4.0,2.0,2.0,5.0,0.0,20250118_7,小型,935.0,4.0,912.0,925.0,S60,,,0.0,14.9,68.0,397,0.355,0.33,2085,0.419,1211,7.1,7.1,0.0,20.2,1.386,1,1.11,81.91190476190476,117.5,13.16962056764323,78.3,81.16000000000003,73.117,2.9396,,6.7,6.38,503.14666666666665,19.0,332.52,6.0,0.5,1,15.41,,,,,,,,,2025-01-18,S60-10
20250118093640,2025-01-18 09:36:40,8,S60-10,881,1210,0,123,367,27,0,0,1.79,0.0,0.0,0.0,2609.79,7.0,0.82,-0.34,0.83,,,,,,230.0,280.0,700.0,1000.0,4.0,3.0,2.0,5.0,0.0,20250118_8,小型,,2.0,938.0,952.0,S60,,,0.0,14.9,68.0,394,0.335,0.312,2091,0.421,1210,6.9,6.9,0.0,19.8,1.373,1,1.11,89.80352941176471,119.1,13.499685809492652,81.68,92.17586206896551,83.041,2.9396,,6.7,6.38,503.14666666666665,19.0,332.52,7.0,1.0,1,12.17,,,,,,,,,2025-01-18,S60-10
20250118100809,2025-01-18 10:08:09,12,S60-10,825,1135,0,115,345,26,0,0,1.66,0.0,0.0,0.0,2447.66,7.0,0.88,-0.36,0.98,,,,,,230.0,280.0,700.0,1000.0,4.0,3.0,2.0,5.0,0.0,20250118_12,小型,,2.0,1008.0,1018.0,S60,,,0.0,14.9,68.0,371,0.333,0.31,1960,0.421,1135,7.0,7.0,0.0,19.9,1.376,1,1.04,82.00987654320988,108.6,11.294591789368136,79.24,83.38214285714285,80.175,2.9396,,6.7,6.38,503.14666666666665,19.0,332.52,7.0,0.0,0,4.17,,,,,,177.2,56.63499999999999,9.439166666666663,2025-01-18,S60-10
20250118103733,2025-01-18 10:37:33,16,S60-17,923,1266,0,124,351,30,0,35,2.09,0.0,0.0,0.0,2731.09,7.5,0.81,-0.54,0.96,,,,,,230.0,280.0,700.0,1000.0,4.0,3.0,2.0,5.0,0.0,20250118_16,小型,1145.0,3.0,1035.0,1045.0,S60,,,0.0,14.9,68.0,416,0.353,0.298,2189,0.422,1266,15.6,7.2,8.4,19.8,1.372,1,1.16,88.91264367816092,122.3,13.653544060966691,83.16,93.80967741935486,80.87,2.9396,,6.7,6.38,503.14666666666665,19.0,332.52,7.5,0.5,1,17.12,61.79761904761904,432.58333333333326,,,,112.4,37.33,6.221666666666666,2025-01-18,S60-17
20250118111333,2025-01-18 11:13:33,17,S60-17,909,1255,0,127,349,32,0,34,2.06,0.0,0.0,0.0,2708.06,7.0,0.79,-0.76,0.97,,,,,,230.0,280.0,700.0,1000.0,4.0,2.0,2.0,5.0,0.0,20250118_17,小型,1145.0,3.0,1114.0,1132.0,S60,,,0.0,14.9,68.0,415,0.364,0.306,2164,0.42,1255,15.9,7.7,8.2,20.0,1.381,1,1.15,89.63703703703705,117.5,14.6501459516974,83.1,96.37142857142858,83.801,2.9396,,6.7,6.38,503.14666666666665,19.0,332.52,7.0,-0.5,1,16.17,61.79761904761904,432.58333333333326,,,,446.0,83.11944444444445,24.93583333333333,2025-01-18,S60-17
20250118130020,2025-01-18 13:00:20,18,S60-17,877,1200,0,118,333,27,0,33,1.99,0.0,0.0,0.0,2589.99,7.5,0.85,-0.23,0.93,,,,,,220.0,260.0,700.0,1000.0,4.0,4.0,2.0,5.0,0.0,20250118_18,小型,1435.0,1.0,1300.0,1317.0,S60,,,0.0,15.1,76.8,393,0.354,0.3,2077,0.422,1200,15.3,6.9,8.4,19.7,1.368,1,1.1,83.35000000000001,107.6,11.3826060070704,81.17999999999999,89.52758620689656,81.389,2.9396,,6.7,6.38,503.14666666666665,19.0,332.52,7.5,0.5,1,11.12,53.58363636363636,986.8319696969696,,,,417.5882352941176,95.17352941176468,26.96583333333333,2025-01-18,S60-17
20250118133233,2025-01-18 13:32:33,22,S60-17,543,749,0,71,209,16,0,19,1.22,0.0,0.0,0.0,1608.22,8.0,1.43,-0.55,1.9,,,,,,220.0,260.0,700.0,1000.0,5.0,6.0,2.0,5.0,0.0,20250118_22,小型,1435.0,1.0,1333.0,1355.0,S60,,,0.0,15.1,76.8,244,0.34,0.291,1292,0.42,749,14.3,6.6,7.8,19.6,1.379,1,0.68,73.79012345679013,84.4,6.565728546230274,66.82000000000001,76.81071428571428,112.957,2.9396,,6.7,6.38,503.14666666666665,19.0,332.52,8.0,0.5,1,-28.15,53.58363636363636,986.8319696969696,,,,461.77272727272725,84.11136363636365,30.840833333333336,2025-01-18,S60-17
20250118133604,2025-01-18 13:36:04,23,S60-17,544,749,0,71,204,19,0,20,1.23,0.0,0.0,0.0,1608.23,8.0,1.43,-0.37,1.9,,,,,,220.0,260.0,700.0,1000.0,5.0,6.0,2.0,5.0,0.0,20250118_23,小型,1435.0,1.0,1333.0,1355.0,S60,,,0.0,15.1,76.8,243,0.348,0.292,1293,0.421,749,16.0,7.8,8.2,19.5,1.377,1,0.68,73.09024390243901,84.2,6.12487152191977,70.52000000000001,73.27241379310345,107.754,2.9396,,6.7,6.38,503.14666666666665,19.0,332.52,8.0,0.0,0,-28.15,53.58363636363636,986.8319696969696,,,,461.77272727272725,84.11136363636365,30.840833333333336,2025-01-18,S60-17
20250118140342,2025-01-18 14:03:42,25,S60-17,861,1190,0,121,327,32,0,31,1.96,0.0,0.0,0.0,2563.96,7.0,0.83,-0.81,1.02,,,,,,220.0,260.0,700.0,1000.0,4.0,4.0,2.0,5.0,0.0,20250118_25,小型,1435.0,1.0,1405.0,1423.0,S60,,,0.0,15.1,76.8,390,0.37,0.31,2051,0.42,1190,16.2,8.2,7.9,19.9,1.382,1,1.09,86.26951219512196,116.0,13.26017040894428,80.1,91.77241379310344,84.195,2.9396,,6.7,6.38,503.14666666666665,19.0,332.52,7.0,-1.0,1,10.17,53.58363636363636,986.8319696969696,,,,421.80555555555554,87.77499999999999,26.3325,2025-01-18,S60-17
20250118143645,2025-01-18 14:36:45,28,S60-17,812,1125,0,118,310,28,0,31,1.86,0.0,0.0,0.0,2425.86,6.5,0.85,-0.49,1.08,,,,,,220.0,260.0,700.0,1000.0,4.0,3.0,2.0,5.0,0.0,20250118_28,小型,1600.0,4.0,1438.0,1453.0,S60,,,0.0,15.1,76.8,369,0.381,0.32,1937,0.419,1125,16.0,7.6,8.4,20.1,1.385,1,1.03,81.14444444444443,105.3,10.676349771548535,77.76000000000002,82.87857142857142,80.465,2.9396,,6.7,6.38,503.14666666666665,19.0,332.52,6.5,-0.5,1,5.48,64.46862745098039,1095.9666666666667,,,,451.03333333333336,80.86,20.215,2025-01-18,S60-17
20250118150209,2025-01-18 15:02:09,31,S60-17,855,1178,0,120,324,30,0,32,1.96,0.0,0.0,0.0,2540.96,7.0,0.84,-0.58,0.94,,,,,,220.0,260.0,700.0,1000.0,4.0,4.0,2.0,5.0,0.0,20250118_31,小型,1600.0,4.0,1503.0,1520.0,S60,,,0.0,15.1,76.8,386,0.37,0.311,2033,0.421,1178,16.1,7.8,8.3,19.9,1.378,1,1.08,86.14941176470589,106.2,11.057173594064324,80.16,91.84137931034483,85.038,2.9396,,6.7,6.38,503.14666666666665,19.0,332.52,7.0,0.5,1,9.17,64.46862745098039,1095.9666666666667,,,,426.6764705882353,83.93235294117646,23.78083333333333,2025-01-18,S60-17
20250118153153,2025-01-18 15:31:53,35,S60-17,875,1212,0,127,331,33,0,34,2.01,0.0,0.0,0.0,2614.01,6.5,0.79,-0.57,1.0,,,,,,220.0,260.0,700.0,1000.0,4.0,4.0,2.0,5.0,0.0,20250118_35,小型,1600.0,4.0,1532.0,1548.0,S60,,,0.0,15.1,76.8,398,0.384,0.319,2087,0.419,1212,16.8,8.3,8.5,20.1,1.385,1,1.11,83.61444444444446,109.2,11.60329992440954,77.47999999999999,86.79354838709678,78.192,2.9396,,6.7,6.38,503.14666666666665,19.0,332.52,6.5,-0.5,1,14.48,64.46862745098039,1095.9666666666667,,,,403.03125,76.559375,20.41583333333333,2025-01-18,S60-17
20250118160028,2025-01-18 16:00:28,39,S60-17,847,1201,0,130,333,29,0,33,2.0,0.0,0.0,0.0,2575.0,6.0,0.78,-2.31,1.01,,,,,,220.0,260.0,700.0,1000.0,4.0,5.0,2.0,5.0,0.0,20250118_39,小型,1700.0,3.0,1602.0,1620.0,S60,,,0.0,15.1,76.8,395,0.39,0.329,2048,0.414,1201,15.7,7.3,8.4,20.4,1.418,1,1.1,78.75555555555556,105.3,11.246552283771456,74.92,82.02142857142859,74.565,2.9396,,6.7,6.38,503.14666666666665,19.0,332.52,6.0,-0.5,1,14.41,38.503125,616.05,,,,452.0,90.16666666666669,27.05,2025-01-18,S60-17
20250118162952,2025-01-18 16:29:52,44,S60-17,881,1211,0,123,332,31,0,33,2.0,0.0,0.0,0.0,2613.0,7.0,0.82,-0.34,0.92,,,,,,220.0,260.0,700.0,1000.0,4.0,5.0,2.0,5.0,0.0,20250118_44,小型,1700.0,3.0,1631.0,1650.0,S60,,,0.0,15.1,76.8,396,0.37,0.311,2092,0.421,1211,16.2,7.8,8.3,19.9,1.375,1,1.11,78.84878048780487,105.2,10.594237318771397,75.32000000000001,79.75862068965517,71.855,2.9396,,6.7,6.38,503.14666666666665,19.0,332.52,7.0,1.0,1,12.17,38.503125,616.05,,,,504.3684210526316,89.06315789473686,28.203333333333337,2025-01-18,S60-17
20250120075001,2025-01-20 07:50:01,1,S60-10,864,1201,0,129,363,29,0,0,1.79,0.0,0.0,0.0,2587.79,6.0,0.0,-0.35,1.01,,,,,,230.0,280.0,700.0,1000.0,4.0,2.0,2.0,5.0,0.0,20250120_1,小型,838.0,3.0,750.0,804.0,S60,,,0.0,15.7,75.7,392,0.355,0.329,2065,0.418,1201,7.4,7.4,0.0,20.1,1.39,1,1.1,90.19381443298968,117.6,11.538709520950071,84.08,93.51176470588234,85.011,2.9396,,6.7,6.56,503.14666666666665,19.0,332.52,6.0,-1.0,1,13.41,,,,,,,,,2025-01-20,S60-10
20250120081321,2025-01-20 08:13:21,4,S60-10,748,1061,0,128,321,25,0,0,1.54,0.0,0.0,0.0,2284.54,4.0,0.0,-0.4,1.14,,,,,,230.0,280.0,700.0,1000.0,4.0,2.0,2.0,5.0,0.0,20250120_4,小型,838.0,3.0,814.0,829.0,S60,,,0.0,15.7,75.7,346,0.399,0.37,1809,0.413,1061,7.2,7.2,0.0,20.8,1.418,1,0.97,85.36111111111111,104.9,9.601396824819515,79.66,88.25161290322583,90.981,2.9396,,6.7,6.56,503.14666666666665,19.0,332.52,4.0,-2.0,1,-6.74,,,,,,,,,2025-01-20,S60-10
20250120083609,2025-01-20 08:36:09,6,S60-10,880,1236,0,141,374,29,0,0,1.82,0.0,0.0,0.0,2661.82,5.0,0.0,-0.34,1.15,,,,,,230.0,280.0,700.0,1000.0,4.0,2.0,0.0,5.0,0.0,20250120_6,小型,920.0,4.0,837.0,849.0,S60,,,0.0,15.7,75.7,403,0.377,0.35,2116,0.416,1236,7.2,7.2,0.0,20.5,1.405,1,1.13,81.40617283950617,109.4,9.737281615218752,78.44,81.92857142857143,72.503,2.9396,,6.7,6.56,503.14666666666665,19.0,332.52,5.0,1.0,1,17.18,,,,,,,,,2025-01-20,S60-10
20250120085648,2025-01-20 08:56:48,9,S60-10,896,1245,0,138,381,35,0,0,1.82,0.0,0.0,0.0,2696.82,5.5,0.0,0.11,1.06,,,,,,230.0,280.0,700.0,1000.0,4.0,1.0,2.0,5.0,0.0,20250120_9,小型,920.0,4.0,857.0,911.0,S60,,,0.0,15.7,75.7,416,0.362,0.332,2141,0.418,1245,8.4,8.4,0.0,20.6,1.39,1,1.14,86.182,109.7,10.660725866468944,80.82000000000001,86.32857142857142,75.727,2.9396,,6.7,6.56,503.14666666666665,19.0,332.52,5.5,0.5,1,20.82,,,,,,,,,2025-01-20,S60-10
20250120091841,2025-01-20 09:18:41,10,S60-10,901,1254,0,139,381,30,0,0,1.86,0.0,0.0,0.0,2706.86,5.5,0.0,-0.22,0.88,,,,,,230.0,280.0,700.0,1000.0,4.0,1.0,2.0,5.0,0.0,20250120_10,小型,1009.0,2.0,919.0,933.0,S60,,,0.0,15.7,75.7,411,0.365,0.338,2155,0.418,1254,7.3,7.3,0.0,20.3,1.392,1,1.15,86.72988505747128,115.5,11.905008266518283,81.92,88.62903225806451,77.069,2.9396,,6.7,6.56,503.14666666666665,19.0,332.52,5.5,0.0,0,21.82,68.23571428571428,477.65,,,,,,,2025-01-20,S60-10
20250120094546,2025-01-20 09:45:46,12,S60-17,900,1255,0,139,346,30,0,34,2.08,0.0,0.0,0.0,2706.08,5.5,0.0,-0.33,0.97,,,,,,230.0,280.0,700.0,1000.0,4.0,1.0,2.0,5.0,0.0,20250120_12,小型,1009.0,2.0,946.0,959.0,S60,,,0.0,15.7,75.7,410,0.402,0.339,2155,0.418,1255,15.6,7.3,8.3,20.3,1.394,1,1.15,81.46626506024096,114.0,11.89320224095264,77.41999999999999,82.77586206896552,71.979,2.9396,,6.7,6.56,503.14666666666665,19.0,332.52,5.5,0.0,0,21.82,68.23571428571428,477.65,,,,,,,2025-01-20,S60-17
20250120101459,2025-01-20 10:14:59,16,S60-17,894,1245,0,134,345,29,0,34,2.06,0.0,0.0,0.0,2683.06,6.0,0.0,-0.56,1.06,,,,,,230.0,280.0,700.0,1000.0,4.0,1.0,2.0,5.0,0.0,20250120_16,小型,1110.0,1.0,1015.0,1028.0,S60,,,0.0,15.7,75.7,408,0.388,0.328,2139,0.418,1245,15.4,7.1,8.3,20.2,1.393,1,1.14,83.57407407407408,113.7,11.514722489891124,81.47999999999999,86.28928571428573,75.692,2.9396,,6.7,6.56,503.14666666666665,19.0,332.52,6.0,0.5,1,18.41,54.63333333333333,382.4333333333333,,,,432.88461538461536,82.52307692307691,17.88,2025-01-20,S60-17
20250120104717,2025-01-20 10:47:17,20,S60-17,903,1256,0,136,352,30,0,35,2.09,0.0,0.0,0.0,2714.09,6.0,0.74,-0.44,1.05,,,,,,230.0,280.0,700.0,1000.0,4.0,2.0,2.0,5.0,0.0,20250120_20,小型,1110.0,1.0,1047.0,1102.0,S60,,,0.0,15.7,75.7,417,0.386,0.326,2159,0.418,1256,15.6,7.2,8.4,20.4,1.391,1,1.15,86.26888888888888,112.8,12.530555050617,83.58000000000001,90.10967741935484,78.356,2.9396,,6.7,6.56,503.14666666666665,19.0,332.52,6.0,0.0,0,20.41,54.63333333333333,382.4333333333333,,,,441.73333333333335,77.18666666666668,19.29666666666667,2025-01-20,S60-17
20250120130022,2025-01-20 13:00:22,21,S60-17,871,1202,0,121,330,27,0,31,1.98,0.0,0.0,0.0,2583.98,7.0,0.0,-0.46,1.09,,,,,,230.0,280.0,700.0,1000.0,4.0,3.0,2.0,5.0,0.0,20250120_21,小型,1351.0,3.0,1301.0,1317.0,S60,,,0.0,15.7,71.0,388,0.367,0.312,2073,0.42,1202,14.9,7.0,8.0,19.7,1.38,1,1.1,89.37765957446807,112.8,11.923614637003748,87.02000000000001,92.84242424242424,84.402,2.9396,,6.7,6.56,503.14666666666665,19.0,332.52,7.0,1.0,1,10.17,56.07652173913043,1073.8653913043477,,,,414.40625,94.865625,25.2975,2025-01-20,S60-17
20250120132534,2025-01-20 13:25:34,25,S60-17,539,749,0,75,203,19,0,17,1.23,0.0,0.0,0.0,1603.23,7.0,0.0,-0.37,1.9,,,,,,230.0,280.0,700.0,1000.0,5.0,2.0,2.0,6.0,0.0,20250120_25,小型,1351.0,3.0,1325.0,1342.0,S60,,,0.0,15.7,71.0,239,0.369,0.314,1288,0.418,749,15.1,7.9,7.1,19.6,1.39,1,0.68,73.33536585365853,83.4,6.8448907766450064,71.38,76.15517241379311,111.993,2.9396,,6.7,6.56,503.14666666666665,19.0,332.52,7.0,0.0,0,-35.83,56.07652173913043,1073.8653913043477,,,,436.9705882352941,77.5264705882353,21.96583333333333,2025-01-20,S60-17
20250120132908,2025-01-20 13:29:08,26,S60-17,534,749,0,77,202,20,0,19,1.23,0.0,0.0,0.0,1602.23,6.5,0.0,-0.93,1.9,,,,,,230.0,280.0,700.0,1000.0,5.0,2.0,2.0,6.0,0.0,20250120_26,小型,1351.0,3.0,1325.0,1342.0,S60,,,0.0,15.7,71.0,241,0.381,0.32,1283,0.416,749,16.2,8.3,7.9,19.9,1.403,1,0.68,72.24193548387096,81.7,6.14332967369558,69.36,71.271875,104.812,2.9396,,6.7,6.56,503.14666666666665,19.0,332.52,6.5,-0.5,1,-35.52,56.07652173913043,1073.8653913043477,,,,436.9705882352941,77.5264705882353,21.96583333333333,2025-01-20,S60-17
20250120135042,2025-01-20 13:50:42,28,S60-17,907,1245,0,126,342,32,0,33,2.08,0.0,0.0,0.0,2687.08,7.0,0.0,0.0,1.06,,,,,,230.0,280.0,700.0,1000.0,4.0,2.0,2.0,5.0,0.0,20250120_28,小型,1503.0,4.0,1351.0,1406.0,S60,,,0.0,15.7,71.0,407,0.368,0.31,2152,0.421,1245,16.0,7.9,8.1,19.9,1.373,1,1.14,85.76931818181818,113.0,12.73955327776222,78.97999999999999,89.19032258064516,78.237,2.9396,,6.7,6.56,503.14666666666665,19.0,332.52,7.0,0.5,1,15.17,63.21495327102803,1134.708411214953,,,,464.1666666666667,80.83,20.2075,2025-01-20,S60-17
20250120141637,2025-01-20 14:16:37,29,S60-17,897,1245,0,134,344,31,0,32,2.08,0.0,0.0,0.0,2685.08,6.0,0.0,-0.22,1.06,,,,,,230.0,280.0,700.0,1000.0,4.0,1.0,2.0,5.0,0.0,20250120_29,小型,1503.0,4.0,1417.0,1431.0,S60,,,0.0,15.7,71.0,407,0.39,0.329,2142,0.419,1245,15.5,7.6,7.9,20.2,1.388,1,1.14,84.00853658536585,114.2,13.052270162504414,79.46,87.54137931034482,76.791,2.9396,,6.7,6.56,503.14666666666665,19.0,332.52,6.0,-1.0,1,18.41,63.21495327102803,1134.708411214953,,,,463.7857142857143,81.82857142857142,19.093333333333334,2025-01-20,S60-17
20250120143933,2025-01-20 14:39:33,32,S60-17,901,1256,0,138,347,32,0,33,2.09,0.0,0.0,0.0,2709.09,5.5,-0.72,-0.22,1.05,,,,,,230.0,280.0,700.0,1000.0,4.0,1.0,2.0,5.0,0.0,20250120_32,小型,1503.0,4.0,1440.0,1454.0,S60,,,0.0,15.7,71.0,412,0.398,0.335,2157,0.418,1256,15.8,7.8,8.0,20.3,1.394,1,1.15,84.88488372093023,119.8,12.98573024911415,77.38,86.32333333333334,75.064,2.9396,,6.7,6.56,503.14666666666665,19.0,332.52,5.5,-0.5,1,20.82,63.21495327102803,1134.708411214953,,,,474.82142857142856,76.13571428571429,17.765,2025-01-20,S60-17
20250120150607,2025-01-20 15:06:07,35,S60-17,907,1267,0,141,349,31,0,33,2.11,0.0,0.0,0.0,2730.11,5.5,0.0,-0.33,1.04,,,,,,230.0,280.0,700.0,1000.0,4.0,1.0,2.0,5.0,0.0,20250120_35,小型,1632.0,2.0,1506.0,1519.0,S60,,,0.0,15.7,71.0,413,0.404,0.341,2174,0.417,1267,15.5,7.5,8.0,20.3,1.397,1,1.16,81.87530864197531,115.6,12.510218350466353,77.32,84.06785714285714,72.472,2.9396,,6.7,6.56,503.14666666666665,19.0,332.52,5.5,0.0,0,23.82,63.26868686868686,1041.824377104377,,,,389.8076923076923,77.59615384615384,16.8125,2025-01-20,S60-17
20250120154407,2025-01-20 15:44:07,39,S60-17,909,1267,0,140,349,30,0,34,2.12,0.0,0.0,0.0,2731.12,5.5,-0.71,-0.11,1.04,,,,,,230.0,280.0,700.0,1000.0,4.0,1.0,2.0,5.0,0.0,20250120_39,小型,1632.0,2.0,1544.0,1558.0,S60,,,0.0,15.7,71.0,413,0.401,0.339,2176,0.418,1267,15.5,7.3,8.2,20.3,1.394,1,1.16,80.71111111111111,107.6,11.288429561958946,78.91999999999999,84.75357142857142,73.063,2.9396,,6.7,6.56,503.14666666666665,19.0,332.52,5.5,0.0,0,22.82,63.26868686868686,1041.824377104377,,,,437.2142857142857,82.9357142857143,19.35166666666667,2025-01-20,S60-17
20250120161033,2025-01-20 16:10:33,44,S60-17,914,1265,0,132,350,30,0,32,2.13,0.0,0.0,0.0,2725.13,6.5,0.0,-0.54,0.88,,,,,,230.0,280.0,700.0,1000.0,4.0,1.0,2.0,5.0,0.0,20250120_44,小型,1632.0,2.0,1611.0,1625.0,S60,,,0.0,15.7,71.0,412,0.377,0.32,2179,0.419,1265,15.0,7.3,7.8,20.0,1.384,1,1.16,83.87176470588236,111.6,12.25050886592261,81.24,86.56551724137931,74.625,2.9396,,6.7,6.56,503.14666666666665,19.0,332.52,6.5,1.0,1,19.48,63.26868686868686,1041.824377104377,,,,470.07142857142856,78.92142857142856,18.415,2025-01-20,S60-17
20250121075135,2025-01-21 07:51:35,1,S60-10,873,1201,0,121,362,9,0,0,1.79,0.0,0.0,0.0,2567.79,7.0,0.0,-0.23,1.01,,,,,,230.0,280.0,700.0,1000.0,4.0,2.0,2.0,5.0,0.0,20250121_1,小型,840.0,1.0,752.0,806.0,S60,,,0.0,15.2,73.4,371,0.334,0.326,2074,0.421,1201,2.4,2.4,0.0,19.2,1.376,1,1.1,92.30467289719628,119.8,12.669909773871732,83.26,95.0657894736842,86.423,2.9396,,6.7,6.56,503.14666666666665,19.0,332.52,7.0,0.5,1,10.17,,,,,,,,,2025-01-21,S60-10
20250121081747,2025-01-21 08:17:47,3,S60-10,793,1094,0,111,331,24,0,0,1.62,0.0,0.0,0.0,2354.62,7.0,0.91,-0.38,1.2,,,,,,230.0,280.0,700.0,1000.0,4.0,2.0,2.0,5.0,0.0,20250121_3,小型,840.0,1.0,818.0,832.0,S60,,,0.0,15.2,73.4,355,0.335,0.313,1887,0.42,1094,6.8,6.8,0.0,19.8,1.38,1,1.0,84.76352941176471,108.1,11.231969572805523,81.42,86.69310344827588,86.693,2.9396,,6.7,6.56,503.14666666666665,19.0,332.52,7.0,0.0,0,0.17,,,,,,,,,2025-01-21,S60-10
20250121084134,2025-01-21 08:41:34,4,S60-10,887,1234,0,131,374,28,0,0,1.82,0.0,0.0,0.0,2655.82,6.0,-1.5,-0.45,0.98,,,,,,230.0,280.0,700.0,1000.0,4.0,1.0,2.0,5.0,0.0,20250121_4,小型,930.0,4.0,842.0,855.0,S60,,,0.0,15.2,73.4,402,0.35,0.326,2121,0.418,1234,7.0,7.0,0.0,20.1,1.391,1,1.13,90.53,124.4,14.70195338495308,79.58,93.37741935483872,82.635,2.9396,,6.7,6.56,503.14666666666665,19.0,332.52,6.0,-1.0,1,15.41,,,,,,,,,2025-01-21,S60-10
20250121090512,2025-01-21 09:05:12,8,S60-10,865,1213,0,135,368,26,0,0,1.79,0.0,0.0,0.0,2608.79,5.5,0.0,-0.69,1.08,,,,,,230.0,280.0,700.0,1000.0,4.0,2.0,2.0,5.0,0.0,20250121_8,小型,930.0,4.0,906.0,921.0,S60,,,0.0,15.2,73.4,394,0.367,0.343,2078,0.416,1213,6.6,6.6,0.0,20.3,1.402,1,1.11,86.47439024390243,116.7,13.9786929408838,77.52,92.6896551724138,83.504,2.9396,,6.7,6.56,503.14666666666665,19.0,332.52,5.5,-0.5,1,17.82,,,,,,,,,2025-01-21,S60-10
20250121093025,2025-01-21 09:30:25,9,S60-10,885,1245,0,143,378,28,0,0,1.83,0.0,0.0,0.0,2680.83,5.0,0.0,-0.56,1.06,,,,,,230.0,280.0,700.0,1000.0,4.0,1.0,0.0,5.0,0.0,20250121_9,小型,1023.0,2.0,931.0,943.0,S60,,,0.0,15.2,73.4,406,0.378,0.352,2130,0.415,1245,6.9,6.9,0.0,20.5,1.407,1,1.14,85.03764705882352,116.6,13.301189477730604,81.16,85.86551724137931,75.321,2.9396,,6.7,6.56,503.14666666666665,19.0,332.52,5.0,-0.5,1,19.18,67.1,469.69999999999993,,,,,,,2025-01-21,S60-10
20250121100018,2025-01-21 10:00:18,13,S60-17,904,1265,0,145,349,30,0,32,2.1,0.0,0.0,0.0,2727.1,5.0,0.0,-0.22,0.88,,,,,,230.0,280.0,700.0,1000.0,4.0,2.0,2.0,5.0,0.0,20250121_13,小型,1023.0,2.0,1000.0,1015.0,S60,,,0.0,15.2,73.4,411,0.415,0.353,2169,0.417,1265,15.1,7.3,7.8,20.4,1.399,1,1.16,84.98658536585367,116.6,13.480019199117123,80.36,89.59310344827585,77.235,2.9396,,6.7,6.56,503.14666666666665,19.0,332.52,5.0,0.0,0,21.18,67.1,469.69999999999993,,,,449.2,84.58333333333331,21.14583333333333,2025-01-21,S60-17
20250121102412,2025-01-21 10:24:12,15,S60-17,918,1288,0,147,358,30,0,32,2.14,0.0,0.0,0.0,2775.14,5.0,0.0,-0.43,0.94,,,,,,230.0,280.0,700.0,1000.0,4.0,1.0,2.0,5.0,0.0,20250121_15,小型,1110.0,3.0,1024.0,1038.0,S60,,,0.0,15.2,73.4,420,0.411,0.35,2206,0.416,1288,14.8,7.1,7.6,20.4,1.403,1,1.18,85.50481927710842,120.6,14.447044168559293,78.34,85.63793103448275,72.575,2.9396,,6.7,6.56,503.14666666666665,19.0,332.52,5.0,0.0,0,23.18,62.971428571428575,440.8,,,,424.0,94.96428571428572,22.15833333333333,2025-01-21,S60-17
20250121104734,2025-01-21 10:47:34,17,S60-17,912,1266,0,136,348,29,0,33,2.12,0.0,0.0,0.0,2726.12,6.0,0.0,-0.33,0.96,,,,,,230.0,280.0,700.0,1000.0,4.0,1.0,2.0,5.0,0.0,20250121_17,小型,1110.0,3.0,1048.0,1102.0,S60,,,0.0,15.2,73.4,410,0.391,0.332,2178,0.419,1266,15.1,7.1,8.0,20.0,1.388,1,1.16,85.71707317073172,117.1,13.0579459490871,79.88,86.55862068965517,74.62,2.9396,,6.7,6.56,503.14666666666665,19.0,332.52,6.0,1.0,1,20.41,62.971428571428575,440.8,,,,499.07142857142856,82.88571428571427,19.34,2025-01-21,S60-17
20250121125942,2025-01-21 12:59:42,19,S60-17,874,1201,0,122,330,29,0,30,2.0,0.0,0.0,0.0,2588.0,7.0,0.83,-0.11,1.01,,,,,,230.0,280.0,700.0,1000.0,4.0,2.0,2.0,5.0,0.0,20250121_19,小型,1352.0,1.0,1300.0,1314.0,S60,,,0.0,17.1,71.8,389,0.37,0.314,2075,0.421,1201,15.2,7.5,7.7,19.8,1.374,1,1.1,84.08780487804877,112.3,11.298083047459569,80.14,84.21379310344828,76.558,2.9396,,6.7,6.56,503.14666666666665,19.0,332.52,7.0,1.0,1,11.17,55.31217391304348,1058.3062608695652,,,,424.7857142857143,90.56785714285714,21.1325,2025-01-21,S60-17
20250121132646,2025-01-21 13:26:46,22,S60-17,557,770,0,74,211,20,0,18,1.28,0.0,0.0,0.0,1651.28,7.5,0.0,-0.54,1.72,,,,,,230.0,280.0,700.0,1000.0,5.0,2.0,2.0,6.0,0.0,20250121_22,小型,1352.0,1.0,1327.0,1343.0,S60,,,0.0,17.1,71.8,249,0.351,0.297,1327,0.42,770,15.3,8.0,7.2,19.6,1.382,1,0.7,71.16585365853658,82.2,6.3425435290274965,70.46000000000001,70.68275862068967,100.975,2.9396,,6.7,6.56,503.14666666666665,19.0,332.52,7.5,0.5,1,-32.88,55.31217391304348,1058.3062608695652,,,,476.21875,91.084375,24.289166666666667,2025-01-21,S60-17
20250121133008,2025-01-21 13:30:08,23,S60-17,555,770,0,74,210,21,0,20,1.28,0.0,0.0,0.0,1651.28,7.5,0.0,-0.89,1.72,,,,,,230.0,280.0,700.0,1000.0,5.0,2.0,2.0,6.0,0.0,20250121_23,小型,1352.0,1.0,1327.0,1343.0,S60,,,0.0,17.1,71.8,251,0.352,0.295,1325,0.419,770,16.3,8.4,8.0,19.7,1.387,1,0.7,69.55000000000001,83.4,6.256572154299128,67.47999999999999,68.41724137931035,97.739,2.9396,,6.7,6.56,503.14666666666665,19.0,332.52,7.5,0.0,0,-32.88,55.31217391304348,1058.3062608695652,,,,476.21875,91.084375,24.289166666666667,2025-01-21,S60-17
20250121140826,2025-01-21 14:08:26,26,S60-17,928,1279,0,125,352,31,0,34,2.12,0.0,0.0,0.0,2751.12,7.5,0.0,-0.75,1.11,,,,,,230.0,280.0,700.0,1000.0,4.0,1.0,2.0,5.0,0.0,20250121_26,小型,1516.0,4.0,1410.0,1424.0,S60,,,0.0,17.1,71.8,417,0.355,0.3,2207,0.42,1279,15.6,7.4,8.2,19.7,1.378,1,1.17,79.86547619047619,107.0,10.2693544801954,79.6,81.29999999999998,69.487,2.9396,,6.7,6.56,503.14666666666665,19.0,332.52,7.5,0.0,0,18.12,62.93679245283019,1116.0791194968554,,,,488.8928571428572,104.525,24.389166666666668,2025-01-21,S60-17
20250121143201,2025-01-21 14:32:01,27,S60-17,915,1256,0,126,347,31,0,33,2.09,0.0,0.0,0.0,2710.09,7.0,0.0,-0.11,1.05,,,,,,230.0,280.0,700.0,1000.0,4.0,1.0,2.0,5.0,0.0,20250121_27,小型,1516.0,4.0,1432.0,1446.0,S60,,,0.0,17.1,71.8,411,0.363,0.307,2171,0.421,1256,15.6,7.5,8.0,19.8,1.373,1,1.15,79.24146341463414,105.5,11.33121041926831,74.08,80.74827586206897,70.216,2.9396,,6.7,6.56,503.14666666666665,19.0,332.52,7.0,-0.5,1,15.17,62.93679245283019,1116.0791194968554,,,,479.57142857142856,81.85,19.098333333333333,2025-01-21,S60-17
20250121145400,2025-01-21 14:54:00,30,S60-17,915,1257,0,126,351,36,0,35,2.09,0.0,0.0,0.0,2722.09,7.0,0.0,-0.11,1.13,,,,,,230.0,280.0,700.0,1000.0,4.0,1.0,2.0,5.0,0.0,20250121_30,小型,1516.0,4.0,1454.0,1508.0,S60,,,0.0,17.1,71.8,422,0.359,0.299,2172,0.421,1257,16.8,8.5,8.3,20.1,1.374,1,1.15,82.5546511627907,107.5,10.901191069730762,79.18,85.69333333333334,74.516,2.9396,,6.7,6.56,503.14666666666665,19.0,332.52,7.0,0.0,0,15.17,62.93679245283019,1116.0791194968554,,,,463.6428571428572,68.03214285714286,15.874166666666667,2025-01-21,S60-17
20250121151901,2025-01-21 15:19:01,32,S60-17,899,1244,0,127,341,32,0,32,2.06,0.0,0.0,0.0,2677.06,7.0,0.79,-0.88,0.97,,,,,,230.0,280.0,700.0,1000.0,4.0,1.0,2.0,5.0,0.0,20250121_32,小型,1709.0,2.0,1519.0,1533.0,S60,,,0.0,17.1,71.8,405,0.372,0.314,2143,0.42,1244,15.8,7.9,7.9,19.9,1.384,1,1.14,86.66666666666667,114.1,11.97782383777992,81.92000000000002,88.75294117647059,77.853,2.9396,,6.7,6.56,503.14666666666665,19.0,332.52,7.0,0.0,0,16.17,60.77578947368423,963.2962631578948,,,,441.0,77.6,18.106666666666666,2025-01-21,S60-17
20250121155544,2025-01-21 15:55:44,37,S60-17,897,1243,0,130,346,33,0,32,2.06,0.0,0.0,0.0,2683.06,6.5,0.0,-0.66,0.89,,,,,,230.0,280.0,700.0,1000.0,4.0,1.0,2.0,5.0,0.0,20250121_37,小型,1709.0,2.0,1556.0,1610.0,S60,,,0.0,17.1,71.8,411,0.376,0.316,2140,0.419,1243,15.8,8.0,7.8,20.2,1.386,1,1.14,84.06315789473682,115.5,12.961197578128337,76.68,87.23333333333333,76.52,2.9396,,6.7,6.56,503.14666666666665,19.0,332.52,6.5,-0.5,1,17.48,60.77578947368423,963.2962631578948,,,,456.0,82.64999999999999,19.285,2025-01-21,S60-17
20250121161817,2025-01-21 16:18:17,40,S60-17,893,1234,0,124,342,30,0,32,2.05,0.0,0.0,0.0,2657.05,7.0,0.0,-0.78,0.98,,,,,,230.0,280.0,700.0,1000.0,4.0,1.0,2.0,5.0,0.0,20250121_40,小型,1709.0,2.0,1618.0,1703.0,S60,,,0.0,17.1,71.8,404,0.363,0.307,2127,0.42,1234,15.3,7.4,7.9,19.9,1.382,1,1.13,77.4148148148148,106.2,11.9124077974861,72.38,81.11785714285713,71.786,2.9396,,6.7,6.56,503.14666666666665,19.0,332.52,7.0,0.5,1,13.17,60.77578947368423,963.2962631578948,,,,293.97777777777776,85.53777777777778,64.15333333333334,2025-01-21,S60-17
20250122075442,2025-01-22 07:54:42,1,S60-10,869,1203,0,121,365,29,0,0,1.79,0.0,0.0,0.0,2588.79,7.0,0.0,-0.69,1.18,,,,,,230.0,280.0,700.0,1000.0,4.0,2.0,2.0,5.0,0.0,20250122_1,小型,849.0,3.0,755.0,808.0,S60,,,0.0,17.6,82.6,394,0.332,0.307,2072,0.419,1203,7.4,7.4,0.0,19.9,1.384,1,1.1,82.19146341463416,108.3,11.41214801203794,77.46000000000001,84.07241379310344,76.429,2.9396,,6.7,6.56,503.14666666666665,19.0,332.52,7.0,0.0,0,10.17,,,,,,,,,2025-01-22,S60-10
20250122082351,2025-01-22 08:23:51,4,S60-10,759,1064,0,114,323,25,0,0,1.57,0.0,0.0,0.0,2286.57,6.0,0.0,-0.78,1.43,,,,,,230.0,280.0,700.0,1000.0,4.0,3.0,2.0,5.0,0.0,20250122_4,小型,849.0,3.0,824.0,839.0,S60,,,0.0,17.6,82.6,348,0.353,0.328,1823,0.416,1064,7.2,7.2,0.0,20.2,1.402,1,0.97,77.92444444444443,101.8,9.14316151389309,76.92,75.23548387096774,77.562,2.9396,,6.7,6.56,503.14666666666665,19.0,332.52,6.0,-1.0,1,-1.59,,,,,,,,,2025-01-22,S60-10
20250122085505,2025-01-22 08:55:05,8,S60-10,889,1224,0,119,375,29,0,0,1.8,0.0,0.0,0.0,2637.8,7.5,0.0,-0.67,1.07,,,,,,230.0,280.0,700.0,1000.0,4.0,1.0,2.0,5.0,0.0,20250122_8,小型,941.0,4.0,856.0,909.0,S60,,,0.0,17.6,82.6,404,0.317,0.295,2113,0.421,1224,7.2,7.2,0.0,19.8,1.377,1,1.12,82.54880952380952,115.5,13.819572852330197,76.66,82.44666666666666,73.613,2.9396,,6.7,6.56,503.14666666666665,19.0,332.52,7.5,1.5,1,12.12,,,,,,,,,2025-01-22,S60-10
20250122091759,2025-01-22 09:17:59,9,S60-10,904,1244,0,121,378,26,0,0,1.83,0.0,0.0,0.0,2674.83,7.5,0.0,-0.88,0.97,,,,,,230.0,280.0,700.0,1000.0,4.0,1.0,2.0,5.0,0.0,20250122_9,小型,941.0,4.0,918.0,933.0,S60,,,0.0,17.6,82.6,404,0.32,0.3,2148,0.421,1244,6.4,6.4,0.0,19.6,1.376,1,1.14,84.24444444444445,114.1,11.765548253330952,79.8,83.34285714285714,73.108,2.9396,,6.7,6.56,503.14666666666665,19.0,332.52,7.5,0.0,0,14.12,,,,,,,,,2025-01-22,S60-10
20250122093954,2025-01-22 09:39:54,10,S60-10,919,1276,0,129,387,30,0,0,1.87,0.0,0.0,0.0,2742.87,7.0,0.0,-1.29,0.87,,,,,,230.0,280.0,700.0,1000.0,4.0,1.0,2.0,5.0,0.0,20250122_10,小型,1034.0,2.0,940.0,954.0,S60,,,0.0,17.6,82.6,417,0.333,0.309,2195,0.419,1276,7.2,7.2,0.0,19.9,1.388,1,1.17,82.75764705882352,121.1,14.56173370795232,76.0,82.17931034482758,70.239,2.9396,,6.7,6.56,503.14666666666665,19.0,332.52,7.0,-0.5,1,18.17,69.8452380952381,488.91666666666674,,,,,,,2025-01-22,S60-10
20250122095953,2025-01-22 09:59:53,11,S60-17,937,1288,0,122,355,31,0,32,2.11,0.0,0.0,0.0,2767.11,8.0,0.83,-1.16,0.94,,,,,,230.0,280.0,700.0,1000.0,4.0,1.0,2.0,5.0,0.0,20250122_11,小型,1034.0,2.0,1001.0,1015.0,S60,,,0.0,17.6,82.6,418,0.344,0.292,2225,0.421,1288,15.1,7.4,7.7,19.5,1.375,1,1.18,86.93414634146342,115.1,13.736494205282328,82.74000000000001,91.35862068965515,77.423,2.9396,,6.7,6.56,503.14666666666665,19.0,332.52,8.0,1.0,1,22.85,69.8452380952381,488.91666666666674,,,,424.3928571428572,90.44642857142856,21.104166666666668,2025-01-22,S60-17
20250122103208,2025-01-22 10:32:08,15,S60-17,927,1278,0,126,356,29,0,33,2.14,0.0,0.0,0.0,2751.14,7.5,0.8,-0.86,1.03,,,,,,230.0,280.0,700.0,1000.0,4.0,1.0,2.0,5.0,0.0,20250122_15,小型,1120.0,1.0,1033.0,1046.0,S60,,,0.0,17.6,82.6,418,0.354,0.301,2205,0.42,1278,14.8,6.9,7.9,19.8,1.379,1,1.17,82.70370370370371,115.8,13.718271536053653,79.02000000000001,87.70000000000002,74.957,2.9396,,6.7,6.56,503.14666666666665,19.0,332.52,7.5,-0.5,1,19.12,59.335714285714296,415.3500000000001,,,,477.61538461538464,76.23846153846154,16.518333333333334,2025-01-22,S60-17
20250122105601,2025-01-22 10:56:01,19,S60-17,923,1267,0,124,349,30,0,34,2.12,0.0,0.0,0.0,2729.12,7.5,0.81,-0.54,1.04,,,,,,230.0,280.0,700.0,1000.0,4.0,2.0,2.0,5.0,0.0,20250122_19,小型,1120.0,1.0,1056.0,1111.0,S60,,,0.0,17.6,82.6,413,0.355,0.3,2190,0.421,1267,15.5,7.3,8.2,19.7,1.373,1,1.16,85.57108433734939,118.4,13.09268654604116,82.54,86.27241379310345,74.373,2.9396,,6.7,6.56,503.14666666666665,19.0,332.52,7.5,0.0,0,17.12,59.335714285714296,415.3500000000001,,,,459.53333333333336,84.92666666666669,21.231666666666676,2025-01-22,S60-17
20250122130015,2025-01-22 13:00:15,20,S60-17,883,1204,0,109,330,28,0,31,1.99,0.0,0.0,0.0,2586.99,8.5,0.93,-0.56,1.26,,,,,,230.0,280.0,700.0,1000.0,4.0,3.0,2.0,5.0,0.0,20250122_20,小型,1350.0,3.0,1300.0,1315.0,S60,,,0.0,17.4,84.2,389,0.33,0.28,2087,0.423,1204,15.2,7.2,8.0,19.3,1.364,1,1.1,81.12470588235296,113.2,11.85512453982122,76.9,81.83793103448276,74.398,2.9396,,6.7,6.56,503.14666666666665,19.0,332.52,8.5,1.0,1,19.56,57.767826086956525,1107.2166666666667,,,,415.56666666666666,97.96333333333334,24.49083333333333,2025-01-22,S60-17
20250122132440,2025-01-22 13:24:40,24,S60-17,555,760,0,64,209,17,0,19,1.23,0.0,0.0,0.0,1625.23,9.5,1.59,-1.25,1.88,,,,,,230.0,280.0,700.0,1000.0,5.0,3.0,2.0,6.0,0.0,20250122_24,小型,1350.0,3.0,1325.0,1342.0,S60,,,0.0,17.4,84.2,245,0.306,0.261,1315,0.422,760,14.7,6.9,7.8,19.0,1.369,1,0.69,72.6289156626506,82.3,6.2122989191085365,71.58,73.57586206896552,106.632,2.9396,,6.7,6.56,503.14666666666665,19.0,332.52,9.5,1.0,1,-24.78,57.767826086956525,1107.2166666666667,,,,462.88235294117646,87.43823529411765,24.774166666666662,2025-01-22,S60-17
20250122132915,2025-01-22 13:29:15,25,S60-17,556,758,0,64,209,17,0,18,1.25,0.0,0.0,0.0,1623.25,9.5,1.59,-1.07,1.61,,,,,,230.0,280.0,700.0,1000.0,5.0,3.0,2.0,6.0,0.0,20250122_25,小型,1350.0,3.0,1325.0,1342.0,S60,,,0.0,17.4,84.2,244,0.306,0.262,1314,0.423,758,14.3,7.0,7.4,19.0,1.363,1,0.69,72.98372093023256,83.7,7.117385534896407,67.91999999999999,75.54333333333334,109.483,2.9396,,6.7,6.56,503.14666666666665,19.0,332.52,9.5,0.0,0,-24.78,57.767826086956525,1107.2166666666667,,,,462.88235294117646,87.43823529411765,24.774166666666662,2025-01-22,S60-17
20250122135329,2025-01-22 13:53:29,27,S60-17,914,1245,0,114,346,26,0,33,2.06,0.0,0.0,0.0,2680.06,8.5,0.88,-0.65,1.06,,,,,,230.0,280.0,700.0,1000.0,4.0,2.0,2.0,5.0,0.0,20250122_27,小型,1505.0,4.0,1353.0,1409.0,S60,,,0.0,17.4,84.2,405,0.329,0.281,2159,0.423,1245,14.6,6.4,8.1,19.4,1.362,1,1.14,85.69024390243902,120.0,14.84145159027126,77.44,90.07241379310344,79.011,2.9396,,6.7,6.56,503.14666666666665,19.0,332.52,8.5,-1.0,1,24.56,64.24392523364486,1151.0369937694704,,,,467.46875,87.95,23.453333333333333,2025-01-22,S60-17
20250122141544,2025-01-22 14:15:44,28,S60-17,913,1256,0,119,347,29,0,34,2.08,0.0,0.0,0.0,2700.08,8.0,0.85,-1.19,1.05,,,,,,230.0,280.0,700.0,1000.0,4.0,2.0,2.0,5.0,0.0,20250122_28,小型,1505.0,4.0,1417.0,1433.0,S60,,,0.0,17.4,84.2,410,0.343,0.29,2169,0.421,1256,15.4,7.1,8.3,19.6,1.376,1,1.15,83.64938271604939,118.2,13.734305282549576,78.22,84.3107142857143,73.314,2.9396,,6.7,6.56,503.14666666666665,19.0,332.52,8.0,-0.5,1,19.85,64.24392523364486,1151.0369937694704,,,,492.5625,86.5,23.066666666666663,2025-01-22,S60-17
20250122144149,2025-01-22 14:41:49,31,S60-17,939,1287,0,122,355,32,0,31,2.13,0.0,0.0,0.0,2768.13,8.0,0.83,-0.95,0.86,,,,,,230.0,280.0,700.0,1000.0,4.0,2.0,2.0,5.0,0.0,20250122_31,小型,1505.0,4.0,1442.0,1456.0,S60,,,0.0,17.4,84.2,418,0.344,0.292,2226,0.422,1287,15.1,7.7,7.4,19.5,1.371,1,1.18,85.10114942528735,120.9,13.7501723646699,78.8,86.20967741935485,73.059,2.9396,,6.7,6.56,503.14666666666665,19.0,332.52,8.0,0.0,0,22.85,64.24392523364486,1151.0369937694704,,,,449.1785714285714,89.05357142857143,20.77916666666667,2025-01-22,S60-17
20250122150838,2025-01-22 15:08:38,35,S60-17,948,1287,0,117,355,31,0,35,2.13,0.0,0.0,0.0,2775.13,8.5,0.86,-0.52,0.86,,,,,,230.0,280.0,700.0,1000.0,4.0,1.0,2.0,5.0,0.0,20250122_35,小型,1620.0,2.0,1509.0,1523.0,S60,,,0.0,17.4,84.2,421,0.33,0.278,2235,0.424,1287,15.7,7.4,8.3,19.4,1.358,1,1.18,87.55824175824176,120.2,13.71469145638176,83.82,88.98124999999999,75.408,2.9396,,6.7,6.56,503.14666666666665,19.0,332.52,8.5,0.5,1,27.56,65.45,1090.8333333333337,,,,469.07142857142856,84.53928571428573,19.725833333333338,2025-01-22,S60-17
20250122153226,2025-01-22 15:32:26,39,S60-17,925,1255,0,110,346,32,0,32,2.07,0.0,0.0,0.0,2702.07,9.0,0.92,-0.86,0.97,,,,,,230.0,280.0,700.0,1000.0,4.0,2.0,2.0,5.0,0.0,20250122_39,小型,1620.0,2.0,1533.0,1547.0,S60,,,0.0,17.4,84.2,410,0.318,0.268,2180,0.424,1255,15.6,7.8,7.8,19.3,1.357,1,1.15,81.23580246913579,116.3,14.0669502221901,76.89999999999999,83.53214285714284,72.637,2.9396,,6.7,6.56,503.14666666666665,19.0,332.52,9.0,0.5,1,21.37,65.45,1090.8333333333337,,,,472.9285714285714,83.78928571428571,19.550833333333333,2025-01-22,S60-17
20250122155622,2025-01-22 15:56:22,42,S60-17,921,1245,0,100,344,29,0,33,2.07,0.0,0.0,0.0,2674.07,10.0,0.0,-1.29,1.06,,,,,,230.0,280.0,700.0,1000.0,4.0,2.0,2.0,5.0,0.0,20250122_42,小型,1620.0,2.0,1557.0,1612.0,S60,,,0.0,17.4,84.2,406,0.291,0.246,2166,0.425,1245,15.3,7.1,8.1,18.9,1.352,1,1.14,85.11219512195123,116.6,14.25786381430589,79.28,89.5034482758621,78.512,2.9396,,6.7,6.56,503.14666666666665,19.0,332.52,10.0,1.0,1,12.3,65.45,1090.8333333333337,,,,474.26666666666665,83.2,20.8,2025-01-22,S60-17
20250123074942,2025-01-23 07:49:42,1,S60-10,880,1203,0,109,364,28,0,0,1.79,0.0,0.0,0.0,2585.79,8.5,0.93,-0.9,1.18,,,,,,230.0,280.0,700.0,1000.0,4.0,2.0,2.0,5.0,0.0,20250123_1,小型,815.0,1.0,750.0,804.0,S60,,,0.0,16.7,91.4,392,0.299,0.278,2083,0.422,1203,7.1,7.1,0.0,19.4,1.367,1,1.1,89.01262135922329,117.8,11.312530037393158,84.66,88.48888888888888,80.444,2.9396,,6.7,6.56,503.14666666666665,19.0,332.52,8.5,-1.5,1,19.56,,,,,,,,,2025-01-23,S60-10
20250123081435,2025-01-23 08:14:35,4,S60-10,769,1061,0,102,320,25,0,0,1.58,0.0,0.0,0.0,2278.58,7.5,-0.97,-0.9,1.14,,,,,,230.0,280.0,700.0,1000.0,4.0,3.0,2.0,5.0,0.0,20250123_4,小型,815.0,1.0,815.0,831.0,S60,,,0.0,16.7,91.4,345,0.319,0.296,1830,0.42,1061,7.2,7.2,0.0,19.6,1.38,1,0.97,82.825,100.1,10.447292597560748,83.16,85.88666666666664,88.543,2.9396,,6.7,6.56,503.14666666666665,19.0,332.52,7.5,-1.0,1,-4.88,,,,,,,,,2025-01-23,S60-10
20250123083940,2025-01-23 08:39:40,5,S60-10,897,1235,0,118,374,28,0,0,1.82,0.0,0.0,0.0,2653.82,7.5,-1.67,-0.77,1.06,,,,,,230.0,280.0,700.0,1000.0,4.0,3.0,2.0,5.0,0.0,20250123_5,小型,930.0,4.0,841.0,857.0,S60,,,0.0,16.7,91.4,402,0.316,0.294,2132,0.421,1235,7.0,7.0,0.0,19.6,1.377,1,1.13,89.43260869565216,121.7,13.462638386480627,82.52000000000001,94.57272727272728,83.693,2.9396,,6.7,6.56,503.14666666666665,19.0,332.52,7.5,0.0,0,11.12,,,,,,,,,2025-01-23,S60-10
20250123090630,2025-01-23 09:06:30,9,S60-10,878,1213,0,122,369,28,0,0,1.78,0.0,0.0,0.0,2611.78,7.0,0.0,-0.68,1.08,,,,,,230.0,280.0,700.0,1000.0,4.0,2.0,2.0,5.0,0.0,20250123_9,小型,930.0,4.0,906.0,922.0,S60,,,0.0,16.7,91.4,397,0.331,0.307,2091,0.42,1213,7.1,7.1,0.0,19.9,1.382,1,1.11,87.65274725274726,119.1,13.5584719929007,81.28,88.0875,79.358,2.9396,,6.7,6.56,503.14666666666665,19.0,332.52,7.0,-0.5,1,11.17,,,,,,,,,2025-01-23,S60-10
20250123093117,2025-01-23 09:31:17,11,S60-10,909,1265,0,132,384,29,0,0,1.87,0.0,0.0,0.0,2720.87,6.5,0.0,-1.09,0.88,,,,,,230.0,280.0,700.0,1000.0,4.0,1.0,2.0,5.0,0.0,20250123_11,小型,1040.0,2.0,931.0,945.0,S60,,,0.0,16.7,91.4,413,0.344,0.32,2174,0.418,1265,7.0,7.0,0.0,20.0,1.392,1,1.16,82.00609756097562,122.5,14.00670003057749,76.34,81.62068965517241,70.363,2.9396,,6.7,6.56,503.14666666666665,19.0,332.52,6.5,-0.5,1,19.48,64.6,452.19999999999993,,,,,,,2025-01-23,S60-10
20250123100625,2025-01-23 10:06:25,15,S60-17,920,1276,0,133,354,30,0,33,2.12,0.0,0.0,0.0,2748.12,6.5,0.0,-0.76,0.87,,,,,,230.0,280.0,700.0,1000.0,4.0,9.0,2.0,5.0,0.0,20250123_15,小型,1040.0,2.0,1008.0,1018.0,S60,,,0.0,16.7,91.4,417,0.376,0.319,2196,0.419,1276,15.1,7.2,7.9,20.0,1.387,1,1.17,78.76547619047619,112.0,12.300711303935492,75.64,76.86666666666666,65.698,2.9396,,6.7,6.56,503.14666666666665,19.0,332.52,6.5,0.0,0,20.48,64.6,452.19999999999993,,,,187.35,52.905,8.817499999999999,2025-01-23,S60-17
20250123104133,2025-01-23 10:41:33,18,S60-17,930,1289,0,131,354,30,0,32,2.14,0.0,0.0,0.0,2768.14,7.0,0.77,-0.96,1.02,,,,,,230.0,280.0,700.0,1000.0,4.0,5.0,0.0,5.0,0.0,20250123_18,小型,1141.0,1.0,1042.0,1049.0,S60,,,0.0,16.7,91.4,416,0.37,0.315,2219,0.419,1289,14.9,7.2,7.7,19.8,1.386,1,1.18,81.06543209876543,111.3,14.346876981917642,75.08000000000001,82.02857142857142,69.516,2.9396,,6.7,6.56,503.14666666666665,19.0,332.52,7.0,0.5,1,20.17,62.01190476190476,434.0833333333333,,,,164.78571428571428,47.25,5.5125,2025-01-23,S60-17
20250123111123,2025-01-23 11:11:23,19,S60-17,981,1353,0,132,378,29,0,35,2.25,0.0,0.0,0.0,2910.25,7.5,0.0,-1.11,0.97,,,,,,230.0,280.0,700.0,1000.0,4.0,2.0,2.0,5.0,0.0,20250123_19,小型,1141.0,1.0,1112.0,1126.0,S60,,,0.0,16.7,91.4,442,0.349,0.299,2334,0.42,1353,14.5,6.6,7.9,19.7,1.379,1,1.24,86.98795180722891,128.8,15.77083932177803,83.78,88.31034482758622,71.218,2.9396,,6.7,6.56,503.14666666666665,19.0,332.52,7.5,0.5,1,25.12,62.01190476190476,434.0833333333333,,,,451.7857142857143,80.88214285714287,18.8725,2025-01-23,S60-17
20250123130134,2025-01-23 13:01:34,20,S60-17,876,1202,0,109,333,26,0,32,1.99,0.0,0.0,0.0,2579.99,8.5,0.93,-1.35,1.09,,,,,,230.0,280.0,700.0,1000.0,4.0,2.0,2.0,5.0,0.0,20250123_20,小型,1400.0,1.0,1302.0,1316.0,S60,,,0.0,17.5,81.2,391,0.327,0.279,2078,0.422,1202,14.8,6.6,8.2,19.4,1.372,1,1.1,84.2283950617284,112.8,12.264857299808543,79.74000000000001,87.75714285714287,79.779,2.9396,,6.7,6.56,503.14666666666665,19.0,332.52,8.5,1.0,1,19.56,56.31842105263159,1070.0500000000002,,,,446.4285714285714,89.98214285714286,20.995833333333334,2025-01-23,S60-17
20250123132602,2025-01-23 13:26:02,24,S60-17,554,758,0,66,206,18,0,18,1.25,0.0,0.0,0.0,1621.25,9.0,0.0,-0.89,1.61,,,,,,230.0,280.0,700.0,1000.0,5.0,2.0,2.0,6.0,0.0,20250123_24,小型,1400.0,1.0,1326.0,1343.0,S60,,,0.0,17.5,81.2,242,0.32,0.273,1312,0.422,758,14.9,7.4,7.4,19.0,1.368,1,0.69,75.31764705882352,87.0,6.03938400580309,74.26,75.2344827586207,109.035,2.9396,,6.7,6.56,503.14666666666665,19.0,332.52,9.0,0.5,1,-22.63,56.31842105263159,1070.0500000000002,,,,472.02941176470586,83.09705882352941,23.544166666666666,2025-01-23,S60-17
20250123132931,2025-01-23 13:29:31,25,S60-17,553,760,0,66,207,17,0,19,1.26,0.0,0.0,0.0,1623.26,9.0,0.0,-1.07,1.88,,,,,,230.0,280.0,700.0,1000.0,5.0,2.0,2.0,6.0,0.0,20250123_25,小型,1400.0,1.0,1326.0,1343.0,S60,,,0.0,17.5,81.2,243,0.319,0.272,1313,0.421,760,14.8,7.0,7.8,19.1,1.374,1,0.69,75.08780487804877,86.9,6.614735771577053,69.24,76.11724137931034,110.315,2.9396,,6.7,6.56,503.14666666666665,19.0,332.52,9.0,0.0,0,-22.63,56.31842105263159,1070.0500000000002,,,,472.02941176470586,83.09705882352941,23.544166666666666,2025-01-23,S60-17
20250123135141,2025-01-23 13:51:41,27,S60-17,954,1309,0,124,362,31,0,34,2.19,0.0,0.0,0.0,2816.19,8.0,0.81,-1.04,0.93,,,,,,230.0,280.0,700.0,1000.0,5.0,2.0,2.0,6.0,0.0,20250123_27,小型,1507.0,4.0,1352.0,1401.0,S60,,,0.0,17.5,81.2,427,0.343,0.29,2263,0.422,1309,15.2,7.3,8.0,19.6,1.372,1,1.2,88.45853658536586,123.0,16.063790149151558,83.16,91.49655172413792,76.247,2.9396,,6.7,6.56,503.14666666666665,19.0,332.52,8.0,-1.0,1,24.85,65.89439252336449,1178.4113862928348,,,,209.38888888888889,63.4388888888889,9.515833333333337,2025-01-23,S60-17
20250123141854,2025-01-23 14:18:54,28,S60-24,1013,1328,0,125,338,31,0,34,2.49,0.0,0.0,0.0,2871.49,8.0,0.0,-0.98,0.91,,,,,,230.0,280.0,700.0,1000.0,5.0,2.0,2.0,6.0,0.0,20250123_28,小型,1507.0,4.0,1419.0,1434.0,S60,,,0.0,17.5,81.2,403,0.37,0.31,2341,0.433,1328,16.1,7.7,8.4,18.4,1.311,1,1.24,85.13647058823528,121.9,13.489960075455016,80.1,82.44137931034481,66.485,2.9396,,6.7,6.56,503.14666666666665,19.0,332.52,8.0,0.0,0,25.85,65.89439252336449,1178.4113862928348,,,,442.53333333333336,87.82333333333334,21.95583333333333,2025-01-23,S60-24
