Repository: Vincent626/concrete-strength-analysis

# 🎯 S60 & M60 混凝土強度預測模型訓練成果報告

> **更新日期**: 2026-02-04  
> **專案目標**: 建立 S60/M60 混凝土 28 天抗壓強度預測模型

---

## 📋 摘要

本專案針對 S60（小型）與 M60（中型）離心混凝土管配比，建立機器學習預測模型。透過配料特徵分析，預測 28 天抗壓強度，並識別影響強度的關鍵因素。

### 主要成果

| 模型 | 樣本數 | R² | MAE (kgf/cm²) | 狀態 |
|:---|---:|---:|---:|:---|
| **S60** | 46 | **0.360** | 28 | ✅ 可用 |
| **M60** | 52 | **0.206** | 25 | ✅ 可用 |

---

## 📈 模型效能比較
> **說明**：S60 模型 R²=0.360，M60 模型 R²=0.206，兩者皆具有預測能力。S60 表現較佳，預測誤差約 28 kgf/cm²。

---

## 📊 強度分布比較
> **說明**：S60 與 M60 的強度分布相似，平均約 605 kgf/cm²，皆高於設計強度 510 kgf/cm²（紅色虛線）。

---

File: S60_M60_dataset_v9_shared.csv (part 100 of 138)
match_key,日期及時間,序,配比 ,耗用骨材1,耗用骨材2,耗用骨材3,耗用水,耗用泥料1,耗用泥料2,耗用泥料3,耗用泥料4,耗用藥劑1,耗用藥劑2,耗用藥劑3,耗用藥劑4,耗用小計,表面水骨材1,誤差%水,誤差%骨材1,誤差%骨材2,坍度(cm),混凝土溫度(℃),試體1強度(X1),試體2強度(X2),試體3強度(X3),加料轉速,慢速轉速,中速轉速,高速轉速,加料時間,慢速時間,中速時間,高速時間,總降水量,cp_key,類型,入池,蒸養池,離心開始,離心結束,母體,平均強度,強度_原始,強度_修正,環境溫度,環境濕度,膠結料總量,水灰比,水膠比,骨材總量,砂石比,粗骨材總量,水泥取代率,矽灰取代率,爐石取代率,漿體比例,粗細骨材比,月份,拌合米數,平均電流,最大電流,電流標準差,最終電流,穩定階段平均電流,單位體積穩定電流,砂_FM,砂_Mud,六分_FM,三分_FM,水泥砂漿_28天平均強度,水泥_流動性,水泥砂漿_7天平均強度,設定扣水率(%),扣水率_變動幅度,扣水率_是否變更,水量微調偏離度,蒸養實際平均溫度,蒸養實際總積溫,蒸養實際階段1溫度,蒸養實際階段2溫度,蒸養實際階段3溫度,實際離心平均轉速,實際離心平均電流,實際離心總能量,日期,配比
20250123144325,2025-01-23 14:43:25,32,S60-24,958,1243,0,109,315,31,0,33,2.36,0.0,0.0,0.0,2691.36,9.0,0.93,-0.83,0.97,,,,,,230.0,280.0,700.0,1000.0,5.0,2.0,2.0,6.0,0.0,20250123_32,小型,1507.0,4.0,1444.0,1458.0,S60,,,0.0,17.5,81.2,379,0.346,0.288,2201,0.435,1243,16.9,8.2,8.7,18.1,1.297,1,1.16,82.18765432098765,111.5,12.35078227857862,79.2,85.99285714285713,74.132,2.9396,,6.7,6.56,503.14666666666665,19.0,332.52,9.0,1.0,1,20.37,65.89439252336449,1178.4113862928348,,,,451.6785714285714,82.73928571428571,19.30583333333333,2025-01-23,S60-24
20250123150703,2025-01-23 15:07:03,36,S60-24,951,1217,0,103,310,30,0,32,2.29,0.0,0.0,0.0,2645.29,9.5,0.98,-0.94,1.08,,,,,,230.0,280.0,700.0,1000.0,5.0,2.0,2.0,6.0,0.0,20250123_36,小型,1605.0,3.0,1508.0,1522.0,S60,,,0.0,17.5,81.2,372,0.332,0.277,2168,0.439,1217,16.7,8.1,8.6,18.0,1.28,1,1.14,85.61951219512196,114.7,13.585370889345302,83.22,91.77931034482758,80.508,2.9396,,6.7,6.56,503.14666666666665,19.0,332.52,9.5,0.5,1,14.22,54.552475247524754,922.8460396039604,,,,360.9642857142857,83.37142857142858,19.453333333333337,2025-01-23,S60-24
20250123153514,2025-01-23 15:35:14,40,S60-24,997,1270,0,107,322,31,0,34,2.41,0.0,0.0,0.0,2763.41,9.5,0.94,-0.5,1.03,,,,,,230.0,280.0,700.0,1000.0,5.0,3.0,2.0,6.0,0.0,20250123_40,小型,1605.0,3.0,1538.0,1553.0,S60,,,0.0,17.5,81.2,387,0.332,0.276,2267,0.44,1270,16.8,8.0,8.8,17.9,1.274,1,1.19,88.66746987951807,118.2,14.220951016558557,83.96,93.22068965517242,78.337,2.9396,,6.7,6.56,503.14666666666665,19.0,332.52,9.5,0.0,0,18.22,54.552475247524754,922.8460396039604,,,,502.5,80.96666666666668,20.24166666666667,2025-01-23,S60-24
20250203075913,2025-02-03 07:59:13,1,S60-10,899,1182,0,119,365,28,0,0,1.8,0.0,0.0,0.0,2594.8,7.0,0.0,-0.66,1.72,,,,,,220.0,280.0,700.0,1000.0,4.0,6.0,2.0,5.0,0.0,20250203_1,小型,854.0,3.0,800.0,819.0,S60,,,0.0,14.7,87.0,393,0.326,0.303,2081,0.432,1182,7.1,7.1,0.0,19.7,1.315,2,1.1,103.70252100840337,130.7,16.603165953966034,86.58,112.18809523809524,101.989,2.9396,,6.7,6.56,558.96,19.2,377.0533333333333,7.0,-2.5,1,8.17,,,,,,,,,2025-02-03,S60-10
20250203082816,2025-02-03 08:28:16,4,S60-10,767,1031,0,125,320,25,0,0,1.55,0.0,0.0,0.0,2269.55,4.0,-0.79,-0.13,1.68,,,,,,220.0,280.0,700.0,1000.0,4.0,3.0,2.0,5.0,0.0,20250203_4,小型,854.0,3.0,829.0,845.0,S60,,,0.0,14.7,87.0,345,0.391,0.362,1798,0.427,1031,7.2,7.2,0.0,20.7,1.344,2,0.96,91.96237623762376,113.3,12.936194150752762,80.24000000000001,98.85142857142856,102.97,2.9396,,6.7,6.56,558.96,19.2,377.0533333333333,4.0,-3.0,1,-9.74,,,,,,,,,2025-02-03,S60-10
20250203085343,2025-02-03 08:53:43,5,S60-10,878,1188,0,152,369,27,0,0,1.78,0.0,0.0,0.0,2615.78,3.0,-1.3,-0.23,1.37,,,,,,220.0,280.0,700.0,1000.0,4.0,1.0,2.0,5.0,0.0,20250203_5,小型,941.0,2.0,854.0,909.0,S60,,,0.0,14.7,87.0,396,0.412,0.384,2066,0.425,1188,6.8,6.8,0.0,21.0,1.353,2,1.11,93.13061224489796,118.3,13.169765994878196,86.2,98.15,88.423,2.9396,,6.7,6.56,558.96,19.2,377.0533333333333,3.0,-1.0,1,11.3,,,,,,,,,2025-02-03,S60-10
20250203091756,2025-02-03 09:17:56,6,S60-10,851,1157,0,152,358,26,0,0,1.73,0.0,0.0,0.0,2545.73,2.5,-1.3,-0.12,1.49,,,,,,220.0,280.0,700.0,1000.0,4.0,1.0,2.0,5.0,0.0,20250203_6,小型,941.0,2.0,918.0,932.0,S60,,,0.0,14.7,87.0,384,0.425,0.396,2008,0.424,1157,6.8,6.8,0.0,21.1,1.36,2,1.08,82.26585365853659,102.2,9.90042151741463,79.86,84.14827586206896,77.915,2.9396,,6.7,6.56,558.96,19.2,377.0533333333333,2.5,-0.5,1,6.77,,,,,,,,,2025-02-03,S60-10
20250203094247,2025-02-03 09:42:47,7,S60-10,893,1210,0,155,375,29,0,0,1.82,0.0,0.0,0.0,2663.82,3.0,-1.27,-0.22,1.42,,,,,,220.0,280.0,700.0,1000.0,4.0,1.0,2.0,5.0,0.0,20250203_7,小型,1028.0,4.0,943.0,957.0,S60,,,0.0,14.7,87.0,404,0.413,0.384,2103,0.425,1210,7.2,7.2,0.0,21.0,1.355,2,1.13,91.69756097560976,120.7,14.595714168890144,82.16,99.14827586206896,87.742,2.9396,,6.7,6.56,558.96,19.2,377.0533333333333,3.0,0.5,1,14.3,62.47619047619048,437.3333333333333,,,,,,,2025-02-03,S60-10
20250203100358,2025-02-03 10:03:58,8,S60-10,942,1263,0,155,392,31,0,0,1.91,0.0,0.0,0.0,2784.91,4.0,0.0,-0.11,1.36,,,,,,220.0,280.0,700.0,1000.0,4.0,2.0,2.0,5.0,0.0,20250203_8,小型,1028.0,4.0,1005.0,1020.0,S60,,,0.0,14.7,87.0,423,0.395,0.366,2205,0.427,1263,7.3,7.3,0.0,20.8,1.341,2,1.18,93.54352941176472,127.3,16.383373545143968,83.88000000000001,103.38965517241375,87.618,2.9396,,6.7,6.56,558.96,19.2,377.0533333333333,4.0,1.0,1,20.26,62.47619047619048,437.3333333333333,,,,448.76666666666665,81.04666666666665,20.261666666666663,2025-02-03,S60-10
20250203102926,2025-02-03 10:29:26,13,S60-17,922,1243,0,158,352,28,0,35,2.11,0.0,0.0,0.0,2740.11,3.5,0.64,-0.11,1.47,,,,,,220.0,280.0,700.0,1000.0,4.0,2.0,2.0,5.0,0.0,20250203_13,小型,1125.0,1.0,1029.0,1045.0,S60,,,0.0,14.7,87.0,415,0.449,0.381,2165,0.426,1243,15.2,6.7,8.4,20.9,1.348,2,1.16,82.42,110.5,11.311990515013912,80.25999999999999,82.41724137931034,71.049,2.9396,,6.7,6.56,558.96,19.2,377.0533333333333,3.5,-0.5,1,22.49,50.48095238095237,353.3666666666666,,,,447.03125,92.09375,24.558333333333334,2025-02-03,S60-17
20250203105659,2025-02-03 10:56:59,17,S60-17,920,1222,0,142,348,29,0,34,2.06,0.0,0.0,0.0,2697.06,5.0,0.71,-0.11,1.49,,,,,,220.0,280.0,700.0,1000.0,4.0,2.0,2.0,5.0,0.0,20250203_17,小型,1125.0,1.0,1057.0,1111.0,S60,,,0.0,14.7,87.0,411,0.408,0.345,2142,0.43,1222,15.3,7.1,8.3,20.5,1.328,2,1.14,86.71604938271605,118.5,15.359916222685971,80.72,93.5607142857143,82.071,2.9396,,6.7,6.56,558.96,19.2,377.0533333333333,5.0,1.5,1,18.18,50.48095238095237,353.3666666666666,,,,406.9285714285714,94.51071428571429,22.0525,2025-02-03,S60-17
20250203130522,2025-02-03 13:05:22,18,S60-17,896,1179,0,128,334,27,0,31,2.0,0.0,0.0,0.0,2597.0,6.0,0.79,-0.11,1.46,,,,,,220.0,280.0,700.0,1000.0,4.0,1.0,2.0,5.0,0.0,20250203_18,小型,1355.0,3.0,1306.0,1320.0,S60,,,0.0,13.3,83.5,392,0.383,0.327,2075,0.432,1179,14.8,6.9,7.9,20.0,1.316,2,1.1,91.60499999999998,115.5,13.820132958839434,82.74,97.05714285714286,88.234,2.9396,,6.7,6.56,558.96,19.2,377.0533333333333,6.0,1.0,1,12.41,51.50263157894737,982.8418859649124,,,,444.7857142857143,96.92857142857144,22.616666666666667,2025-02-03,S60-17
20250203133029,2025-02-03 13:30:29,22,S60-17,560,747,0,82,209,16,0,19,1.23,0.0,0.0,0.0,1634.23,6.0,2.5,-0.53,2.47,,,,,,220.0,280.0,700.0,1000.0,5.0,1.0,2.0,6.0,0.0,20250203_22,小型,1355.0,3.0,1331.0,1347.0,S60,,,0.0,13.3,83.5,244,0.392,0.336,1307,0.428,747,14.3,6.6,7.8,20.0,1.334,2,0.69,74.62577319587629,84.9,6.514540095017516,70.92,75.71176470588235,109.727,2.9396,,6.7,6.56,558.96,19.2,377.0533333333333,6.0,0.0,0,-33.59,51.50263157894737,982.8418859649124,,,,454.09375,84.190625,22.45083333333333,2025-02-03,S60-17
20250203133443,2025-02-03 13:34:43,23,S60-17,558,747,0,84,210,15,0,19,1.26,0.0,0.0,0.0,1634.26,5.5,1.2,-0.36,2.47,,,,,,220.0,280.0,700.0,1000.0,5.0,1.0,2.0,6.0,0.0,20250203_23,小型,1355.0,3.0,1331.0,1347.0,S60,,,0.0,13.3,83.5,244,0.4,0.344,1305,0.428,747,13.9,6.1,7.8,20.1,1.339,2,0.69,72.72048192771085,82.2,6.270676815109587,68.08000000000001,73.3586206896552,106.317,2.9396,,6.7,6.56,558.96,19.2,377.0533333333333,5.5,-0.5,1,-33.18,51.50263157894737,982.8418859649124,,,,454.09375,84.190625,22.45083333333333,2025-02-03,S60-17
20250203135630,2025-02-03 13:56:30,25,S60-17,919,1221,0,142,346,29,0,33,2.07,0.0,0.0,0.0,2692.07,5.0,0.71,-0.22,1.41,,,,,,220.0,280.0,700.0,1000.0,4.0,1.0,2.0,5.0,0.0,20250203_25,小型,1510.0,2.0,1357.0,1411.0,S60,,,0.0,13.3,83.5,408,0.41,0.348,2140,0.429,1221,15.2,7.1,8.1,20.4,1.329,2,1.14,89.36091954022989,122.0,15.300727623910976,81.38,96.73225806451612,84.853,2.9396,,6.7,6.56,558.96,19.2,377.0533333333333,5.0,-0.5,1,18.18,57.29252336448598,1021.7166666666666,,,,429.9642857142857,85.43928571428572,19.93583333333333,2025-02-03,S60-17
20250203141948,2025-02-03 14:19:48,26,S60-17,896,1199,0,143,338,30,0,34,2.03,0.0,0.0,0.0,2642.03,4.5,0.7,-0.44,1.35,,,,,,220.0,280.0,700.0,1000.0,4.0,1.0,2.0,5.0,0.0,20250203_26,小型,1510.0,2.0,1420.0,1434.0,S60,,,0.0,13.3,83.5,402,0.423,0.356,2095,0.428,1199,15.9,7.5,8.5,20.6,1.338,2,1.12,90.35955056179776,119.2,14.461073041301963,80.86000000000001,97.13548387096776,86.728,2.9396,,6.7,6.56,558.96,19.2,377.0533333333333,4.5,-0.5,1,17.83,57.29252336448598,1021.7166666666666,,,,407.6428571428572,65.72857142857143,15.336666666666666,2025-02-03,S60-17
20250203144407,2025-02-03 14:44:07,30,S60-17,913,1221,0,147,344,28,0,35,2.08,0.0,0.0,0.0,2690.08,4.5,0.68,-0.33,1.41,,,,,,220.0,280.0,700.0,1000.0,4.0,2.0,2.0,5.0,0.0,20250203_30,小型,1510.0,2.0,1444.0,1459.0,S60,,,0.0,13.3,83.5,407,0.427,0.361,2134,0.428,1221,15.5,6.9,8.6,20.6,1.337,2,1.14,80.90555555555557,112.0,12.00033667223189,77.72,80.1483870967742,70.306,2.9396,,6.7,6.56,558.96,19.2,377.0533333333333,4.5,0.0,0,21.83,57.29252336448598,1021.7166666666666,,,,424.7,75.38000000000001,18.845,2025-02-03,S60-17
20250203150900,2025-02-03 15:09:00,32,S60-17,898,1189,0,134,333,30,0,32,2.02,0.0,0.0,0.0,2618.02,5.5,0.75,-0.33,1.45,,,,,,220.0,280.0,700.0,1000.0,4.0,2.0,2.0,5.0,0.0,20250203_32,小型,1621.0,4.0,1510.0,1525.0,S60,,,0.0,13.3,83.5,395,0.402,0.339,2087,0.43,1189,15.7,7.6,8.1,20.2,1.324,2,1.11,95.1018018018018,122.9,14.594044089272732,85.56,101.71794871794872,91.638,2.9396,,6.7,6.56,558.96,19.2,377.0533333333333,5.5,1.0,1,16.82,60.99100000000001,1015.50015,,,,466.4,86.32333333333332,21.58083333333333,2025-02-03,S60-17
20250203153509,2025-02-03 15:35:09,36,S60-17,918,1222,0,142,344,26,0,34,2.09,0.0,0.0,0.0,2688.09,5.0,0.71,-0.33,1.49,,,,,,220.0,280.0,700.0,1000.0,4.0,2.0,2.0,5.0,0.0,20250203_36,小型,1621.0,4.0,1535.0,1549.0,S60,,,0.0,13.3,83.5,404,0.413,0.351,2140,0.429,1222,14.9,6.4,8.4,20.3,1.331,2,1.14,92.56363636363636,123.9,15.95805711159286,83.36,100.14516129032258,87.847,2.9396,,6.7,6.56,558.96,19.2,377.0533333333333,5.0,-0.5,1,18.18,60.99100000000001,1015.50015,,,,390.9285714285714,80.8392857142857,18.8625,2025-02-03,S60-17
20250203155413,2025-02-03 15:54:13,38,S60-17,898,1200,0,143,337,27,0,32,2.03,0.0,0.0,0.0,2639.03,4.5,0.7,-0.22,1.44,,,,,,220.0,280.0,700.0,1000.0,4.0,3.0,2.0,5.0,0.0,20250203_38,小型,1621.0,4.0,1600.0,1615.0,S60,,,0.0,13.3,83.5,396,0.424,0.361,2098,0.428,1200,14.9,6.8,8.1,20.4,1.336,2,1.12,88.04352941176471,113.3,13.039491573080182,83.84,94.66206896551724,84.52,2.9396,,6.7,6.56,558.96,19.2,377.0533333333333,4.5,-0.5,1,17.83,60.99100000000001,1015.50015,,,,377.6,66.64,16.66,2025-02-03,S60-17
20250204075117,2025-02-04 07:51:17,1,S60-10,892,1182,0,127,365,25,0,0,1.78,0.0,0.0,0.0,2592.78,6.0,0.0,-0.56,1.72,,,,,,220.0,280.0,700.0,1000.0,4.0,2.0,2.0,5.0,0.0,20250204_1,小型,841.0,1.0,751.0,806.0,S60,,,0.0,12.1,70.1,390,0.348,0.326,2074,0.43,1182,6.4,6.4,0.0,20.0,1.325,2,1.1,93.07171717171715,120.5,13.865297429514344,86.08,99.1257142857143,90.114,2.9396,,6.7,6.56,558.96,19.2,377.0533333333333,6.0,1.5,1,11.41,,,,,,,,,2025-02-04,S60-10
20250204081632,2025-02-04 08:16:32,4,S60-10,777,1044,0,122,323,24,0,0,1.58,0.0,0.0,0.0,2291.58,4.5,-0.81,-0.38,1.95,,,,,,220.0,280.0,700.0,1000.0,4.0,2.0,2.0,5.0,0.0,20250204_4,小型,841.0,1.0,817.0,832.0,S60,,,0.0,12.1,70.1,347,0.378,0.352,1821,0.427,1044,6.9,6.9,0.0,20.5,1.344,2,0.97,83.18809523809523,104.0,10.3118563840934,79.58000000000001,87.65666666666667,90.368,2.9396,,6.7,6.56,558.96,19.2,377.0533333333333,4.5,-1.5,1,-3.17,,,,,,,,,2025-02-04,S60-10
20250204084427,2025-02-04 08:44:27,5,S60-10,883,1181,0,138,365,27,0,0,1.78,0.0,0.0,0.0,2595.78,4.5,-1.43,-0.11,1.64,,,,,,220.0,280.0,700.0,1000.0,4.0,1.0,2.0,5.0,0.0,20250204_5,小型,937.0,4.0,845.0,859.0,S60,,,0.0,12.1,70.1,392,0.378,0.352,2064,0.428,1181,6.9,6.9,0.0,20.4,1.337,2,1.1,87.67439024390244,113.6,14.005589572108123,86.54,96.25172413793102,87.502,2.9396,,6.7,6.56,558.96,19.2,377.0533333333333,4.5,0.0,0,12.83,,,,,,,,,2025-02-04,S60-10
20250204091255,2025-02-04 09:12:55,8,S60-10,893,1190,0,137,368,27,0,0,1.79,0.0,0.0,0.0,2616.79,5.0,0.0,-0.45,1.54,,,,,,220.0,280.0,700.0,1000.0,4.0,3.0,2.0,5.0,0.0,20250204_8,小型,937.0,4.0,913.0,928.0,S60,,,0.0,12.1,70.1,395,0.372,0.347,2083,0.429,1190,6.8,6.8,0.0,20.3,1.333,2,1.11,81.11839080459771,107.2,10.699806945681685,78.46,84.1516129032258,75.812,2.9396,,6.7,6.56,558.96,19.2,377.0533333333333,5.0,0.5,1,13.18,,,,,,,,,2025-02-04,S60-10
20250204093904,2025-02-04 09:39:04,10,S60-10,931,1232,0,133,383,30,0,0,1.85,0.0,0.0,0.0,2710.85,6.0,0.0,-0.64,1.48,,,,,,220.0,280.0,700.0,1000.0,4.0,3.0,2.0,5.0,0.0,20250204_10,小型,1033.0,2.0,939.0,954.0,S60,,,0.0,12.1,70.1,413,0.347,0.322,2163,0.43,1232,7.3,7.3,0.0,20.2,1.323,2,1.15,87.71111111111111,118.6,14.71981112331856,82.17999999999999,96.5392857142857,83.947,2.9396,,6.7,6.56,558.96,19.2,377.0533333333333,6.0,1.0,1,17.41,66.60000000000001,466.2000000000001,,,,,,,2025-02-04,S60-10
20250204101001,2025-02-04 10:10:01,14,S60-10,947,1255,0,137,389,31,0,0,1.89,0.0,0.0,0.0,2760.89,6.0,0.74,-0.73,1.54,,,,,,220.0,280.0,700.0,1000.0,4.0,1.0,2.0,5.0,0.0,20250204_14,小型,1033.0,2.0,1010.0,1024.0,S60,,,0.0,12.1,70.1,420,0.352,0.326,2202,0.43,1255,7.4,7.4,0.0,20.2,1.325,2,1.17,91.49298245614035,122.0,14.873688763072352,80.53999999999999,96.5675,82.536,2.9396,,6.7,6.56,558.96,19.2,377.0533333333333,6.0,0.0,0,21.41,66.60000000000001,466.2000000000001,,,,415.1785714285714,97.36428571428571,22.718333333333334,2025-02-04,S60-10
20250204103416,2025-02-04 10:34:16,16,S60-10,935,1243,0,140,385,27,0,0,1.86,0.0,0.0,0.0,2731.86,5.5,0.72,-0.64,1.47,,,,,,220.0,280.0,700.0,1000.0,4.0,2.0,2.0,5.0,0.0,20250204_16,小型,1126.0,3.0,1034.0,1049.0,S60,,,0.0,12.1,70.1,412,0.364,0.34,2178,0.429,1243,6.6,6.6,0.0,20.2,1.329,2,1.16,83.67073170731709,111.9,13.174184732538231,82.22,90.82758620689654,78.3,2.9396,,6.7,6.56,558.96,19.2,377.0533333333333,5.5,-0.5,1,22.82,60.6952380952381,424.86666666666673,,,,425.9,84.31333333333335,21.078333333333337,2025-02-04,S60-10
20250204105826,2025-02-04 10:58:26,18,S60-10,932,1243,0,140,385,29,0,0,1.88,0.0,0.0,0.0,2730.88,5.5,0.72,-0.96,1.47,,,,,,220.0,280.0,700.0,1000.0,4.0,2.0,2.0,5.0,0.0,20250204_18,小型,1126.0,3.0,1059.0,1113.0,S60,,,0.0,12.1,70.1,414,0.364,0.338,2175,0.429,1243,7.0,7.0,0.0,20.3,1.334,2,1.16,90.55714285714284,118.6,15.097457342558087,81.5,96.64375,83.314,2.9396,,6.7,6.56,558.96,19.2,377.0533333333333,5.5,0.0,0,22.82,60.6952380952381,424.86666666666673,,,,429.3928571428572,84.81071428571428,19.789166666666667,2025-02-04,S60-10
20250204125941,2025-02-04 12:59:41,19,S60-10,892,1181,0,124,362,28,0,0,1.78,0.0,0.0,0.0,2588.78,6.5,0.81,-1.0,1.64,,,,,,220.0,280.0,700.0,1000.0,4.0,2.0,2.0,5.0,0.0,20250204_19,小型,1351.0,1.0,1300.0,1315.0,S60,,,0.0,12.8,67.2,390,0.343,0.318,2073,0.43,1181,7.2,7.2,0.0,19.9,1.324,2,1.1,87.7010989010989,113.8,13.763045715387452,79.6,97.415625,88.56,2.9396,,6.7,6.56,558.96,19.2,377.0533333333333,6.5,1.0,1,11.48,52.9904347826087,1014.7668260869566,,,,407.3666666666667,96.94666666666669,24.236666666666668,2025-02-04,S60-10
20250204132402,2025-02-04 13:24:02,23,S60-10,565,749,0,79,228,15,0,0,1.11,0.0,0.0,0.0,1637.11,6.5,1.28,0.0,2.74,,,,,,220.0,280.0,700.0,1000.0,5.0,2.0,2.0,6.0,0.0,20250204_23,小型,1351.0,1.0,1324.0,1340.0,S60,,,0.0,12.8,67.2,243,0.346,0.325,1314,0.43,749,6.2,6.2,0.0,19.7,1.326,2,0.69,74.14578313253011,85.4,7.136809404985465,68.52000000000001,76.98275862068965,111.569,2.9396,,6.7,6.56,558.96,19.2,377.0533333333333,6.5,0.0,0,-33.52,52.9904347826087,1014.7668260869566,,,,444.53125,94.66875,25.245,2025-02-04,S60-10
20250204132726,2025-02-04 13:27:26,24,S60-10,556,748,0,81,228,15,0,0,1.15,0.0,0.0,0.0,1629.15,6.0,1.25,-1.24,2.61,,,,,,220.0,280.0,700.0,1000.0,5.0,2.0,2.0,6.0,0.0,20250204_24,小型,1351.0,1.0,1324.0,1340.0,S60,,,0.0,12.8,67.2,243,0.355,0.333,1304,0.426,748,6.2,6.2,0.0,19.9,1.345,2,0.69,72.02650602409639,83.3,6.436456488587628,67.64000000000001,73.11379310344829,105.962,2.9396,,6.7,6.56,558.96,19.2,377.0533333333333,6.0,-0.5,1,-34.59,52.9904347826087,1014.7668260869566,,,,444.53125,94.66875,25.245,2025-02-04,S60-10
20250204135020,2025-02-04 13:50:20,26,S60-10,879,1169,0,132,362,27,0,0,1.76,0.0,0.0,0.0,2570.76,5.5,0.76,-0.57,1.56,,,,,,220.0,280.0,700.0,1000.0,4.0,2.0,2.0,5.0,0.0,20250204_26,小型,1505.0,4.0,1351.0,1406.0,S60,,,0.0,12.8,67.2,389,0.365,0.339,2048,0.429,1169,6.9,6.9,0.0,20.3,1.33,2,1.09,84.58765432098765,108.5,12.350572363565444,81.05999999999999,92.28214285714286,84.663,2.9396,,6.7,6.56,558.96,19.2,377.0533333333333,5.5,-0.5,1,14.82,61.08691588785047,1094.473909657321,,,,463.4333333333333,98.89666666666665,24.724166666666655,2025-02-04,S60-10
20250204141630,2025-02-04 14:16:30,27,S60-17,901,1202,0,135,339,26,0,31,2.04,0.0,0.0,0.0,2636.04,5.5,0.75,-0.77,1.61,,,,,,220.0,280.0,700.0,1000.0,4.0,1.0,2.0,5.0,0.0,20250204_27,小型,1505.0,4.0,1416.0,1430.0,S60,,,0.0,12.8,67.2,396,0.398,0.341,2103,0.428,1202,14.4,6.6,7.8,20.2,1.334,2,1.12,85.72117647058825,111.5,14.855564171421127,81.24,97.06896551724138,86.669,2.9396,,6.7,6.56,558.96,19.2,377.0533333333333,5.5,0.0,0,17.82,61.08691588785047,1094.473909657321,,,,392.6071428571428,90.57857142857144,21.135,2025-02-04,S60-17
20250204144059,2025-02-04 14:40:59,31,S60-17,935,1242,0,140,350,27,0,33,2.1,0.0,0.0,0.0,2729.1,5.5,0.72,-0.64,1.39,,,,,,220.0,280.0,700.0,1000.0,4.0,1.0,2.0,5.0,0.0,20250204_31,小型,1505.0,4.0,1441.0,1455.0,S60,,,0.0,12.8,67.2,410,0.4,0.341,2177,0.429,1242,14.6,6.6,8.0,20.2,1.328,2,1.16,83.97469879518071,111.3,14.056793952910343,80.2,93.30000000000004,80.431,2.9396,,6.7,6.56,558.96,19.2,377.0533333333333,5.5,0.0,0,22.82,61.08691588785047,1094.473909657321,,,,441.2142857142857,83.21785714285716,19.417500000000004,2025-02-04,S60-17
20250204150314,2025-02-04 15:03:14,35,S60-17,938,1243,0,135,350,27,0,33,2.12,0.0,0.0,0.0,2728.12,6.0,0.75,-0.85,1.47,,,,,,220.0,280.0,700.0,1000.0,4.0,2.0,2.0,5.0,0.0,20250204_35,小型,1622.0,2.0,1504.0,1520.0,S60,,,0.0,12.8,67.2,410,0.386,0.329,2181,0.43,1243,14.6,6.6,8.0,20.0,1.325,2,1.16,86.0265306122449,115.4,12.883849651439574,81.74000000000001,88.51470588235294,76.306,2.9396,,6.7,6.56,558.96,19.2,377.0533333333333,6.0,0.5,1,19.41,59.20900000000002,984.8430333333336,,,,455.875,82.39375000000001,21.97166666666667,2025-02-04,S60-17
20250204153021,2025-02-04 15:30:21,39,S60-17,940,1243,0,135,351,28,0,34,2.13,0.0,0.0,0.0,2733.13,6.0,0.75,-0.63,1.47,,,,,,220.0,280.0,700.0,1000.0,4.0,2.0,2.0,5.0,0.0,20250204_39,小型,1622.0,2.0,1530.0,1545.0,S60,,,0.0,12.8,67.2,413,0.385,0.327,2183,0.431,1243,15.0,6.8,8.2,20.1,1.322,2,1.16,86.34545454545454,120.1,14.326754288035795,78.52000000000001,89.18709677419353,76.885,2.9396,,6.7,6.56,558.96,19.2,377.0533333333333,6.0,0.0,0,19.41,59.20900000000002,984.8430333333336,,,,395.56666666666666,84.55333333333334,21.138333333333332,2025-02-04,S60-17
20250204155947,2025-02-04 15:59:47,44,S60-17,938,1242,0,135,350,26,0,33,2.11,0.0,0.0,0.0,2726.11,6.0,0.75,-0.85,1.39,,,,,,220.0,280.0,700.0,1000.0,4.0,2.0,2.0,5.0,0.0,20250204_44,小型,1622.0,2.0,1600.0,1615.0,S60,,,0.0,12.8,67.2,409,0.386,0.33,2180,0.43,1242,14.4,6.4,8.1,20.0,1.324,2,1.16,87.22038834951455,115.0,13.13091186670318,80.44000000000001,88.82222222222222,76.571,2.9396,,6.7,6.56,558.96,19.2,377.0533333333333,6.0,0.0,0,19.41,59.20900000000002,984.8430333333336,,,,439.6666666666667,81.18666666666667,20.296666666666667,2025-02-04,S60-17
20250205074926,2025-02-05 07:49:26,1,S60-10,895,1182,0,120,363,28,0,0,1.78,0.0,0.0,0.0,2589.78,7.0,0.84,-1.11,1.72,,,,,,220.0,280.0,700.0,1000.0,4.0,2.0,2.0,5.0,0.0,20250205_1,小型,839.0,3.0,750.0,804.0,S60,,,0.0,13.8,60.9,391,0.331,0.307,2077,0.431,1182,7.2,7.2,0.0,19.7,1.321,2,1.1,95.88817204301074,125.1,14.465984197734729,85.26,101.3625,92.148,2.9396,,6.7,6.56,525.7066666666666,20.0,334.8533333333333,7.0,1.0,1,9.17,,,,,,,,,2025-02-05,S60-10
20250205081425,2025-02-05 08:14:25,4,S60-10,780,1043,0,119,321,23,0,0,1.56,0.0,0.0,0.0,2287.56,5.0,-0.83,-0.38,1.86,,,,,,220.0,280.0,700.0,1000.0,4.0,2.0,2.0,5.0,0.0,20250205_4,小型,839.0,3.0,815.0,829.0,S60,,,0.0,13.8,60.9,344,0.371,0.346,1823,0.428,1043,6.7,6.7,0.0,20.3,1.337,2,0.97,87.68181818181819,109.1,11.35767207116111,82.72,92.2032258064516,95.055,2.9396,,6.7,6.56,525.7066666666666,20.0,334.8533333333333,5.0,-2.0,1,-4.82,,,,,,,,,2025-02-05,S60-10
20250205083820,2025-02-05 08:38:20,5,S60-10,887,1191,0,140,369,25,0,0,1.78,0.0,0.0,0.0,2613.78,4.5,-1.41,-0.56,1.62,,,,,,220.0,280.0,700.0,1000.0,4.0,1.0,2.0,5.0,0.0,20250205_5,小型,923.0,4.0,838.0,853.0,S60,,,0.0,13.8,60.9,394,0.379,0.355,2078,0.427,1191,6.3,6.3,0.0,20.4,1.343,2,1.11,88.44634146341464,117.4,12.688483304411507,86.0,92.89310344827584,83.687,2.9396,,6.7,6.56,525.7066666666666,20.0,334.8533333333333,4.5,-0.5,1,14.83,,,,,,,,,2025-02-05,S60-10
20250205090102,2025-02-05 09:01:02,9,S60-10,908,1211,0,138,373,27,0,0,1.82,0.0,0.0,0.0,2658.82,5.0,-1.43,-0.44,1.51,,,,,,220.0,280.0,700.0,1000.0,4.0,1.0,2.0,5.0,0.0,20250205_9,小型,923.0,4.0,901.0,915.0,S60,,,0.0,13.8,60.9,400,0.37,0.345,2119,0.429,1211,6.8,6.8,0.0,20.2,1.334,2,1.13,87.77926829268293,116.1,13.847468182825352,85.88,98.72068965517242,87.363,2.9396,,6.7,6.56,525.7066666666666,20.0,334.8533333333333,5.0,0.5,1,14.18,,,,,,,,,2025-02-05,S60-10
20250205092202,2025-02-05 09:22:02,10,S60-10,946,1241,0,150,391,36,0,0,1.89,0.0,0.0,0.0,2765.89,4.5,0.0,0.64,0.4,,,,,,220.0,280.0,700.0,1000.0,4.0,1.0,2.0,5.0,0.0,20250205_10,小型,1010.0,2.0,923.0,937.0,S60,,,0.0,13.8,60.9,427,0.384,0.351,2187,0.433,1241,8.4,8.4,0.0,20.9,1.312,2,1.17,91.65728155339804,121.7,14.808555661015289,83.52000000000001,98.15833333333336,83.896,2.9396,,6.7,6.56,525.7066666666666,20.0,334.8533333333333,4.5,-0.5,1,24.83,67.81666666666666,474.7166666666666,,,,,,,2025-02-05,S60-10
20250205094558,2025-02-05 09:45:58,11,S60-10,971,1273,0,148,402,37,0,0,1.94,0.0,0.0,0.0,2832.94,5.0,0.0,0.21,0.47,,,,,,220.0,280.0,700.0,1000.0,4.0,1.0,2.0,5.0,0.0,20250205_11,小型,1010.0,2.0,946.0,1000.0,S60,,,0.0,13.8,60.9,439,0.368,0.337,2244,0.433,1273,8.4,8.4,0.0,20.7,1.311,2,1.2,93.41932773109244,123.2,15.104049639564916,84.05999999999999,96.76666666666668,80.639,2.9396,,6.7,6.56,525.7066666666666,20.0,334.8533333333333,5.0,0.5,1,24.18,67.81666666666666,474.7166666666666,,,,,,,2025-02-05,S60-10
20250205100943,2025-02-05 10:09:43,15,S60-10,937,1240,0,145,387,28,0,0,1.89,0.0,0.0,0.0,2738.89,5.0,0.0,-0.85,0.32,,,,,,220.0,280.0,700.0,1000.0,4.0,2.0,2.0,5.0,0.0,20250205_15,小型,1102.0,1.0,1010.0,1025.0,S60,,,0.0,13.8,60.9,415,0.375,0.349,2177,0.43,1240,6.7,6.7,0.0,20.5,1.323,2,1.17,86.77386363636364,114.6,13.775550593831923,83.03999999999999,93.14193548387098,79.608,2.9396,,6.7,6.56,525.7066666666666,20.0,334.8533333333333,5.0,0.0,0,21.18,57.519047619047626,402.6333333333334,,,,446.9333333333333,83.19333333333336,20.79833333333334,2025-02-05,S60-10
20250205103559,2025-02-05 10:35:59,19,S60-17,946,1243,0,146,353,26,0,34,2.13,0.0,0.0,0.0,2750.13,5.0,0.69,0.11,0.57,,,,,,220.0,280.0,700.0,1000.0,4.0,2.0,2.0,5.0,0.0,20250205_19,小型,1102.0,1.0,1036.0,1051.0,S60,,,0.0,13.8,60.9,413,0.414,0.354,2189,0.432,1243,14.5,6.3,8.2,20.3,1.314,2,1.17,86.38072289156626,114.0,12.195480674209533,83.47999999999999,92.16206896551724,78.771,2.9396,,6.7,6.56,525.7066666666666,20.0,334.8533333333333,5.0,0.0,0,22.18,57.519047619047626,402.6333333333334,,,,435.4,94.31666666666663,23.579166666666666,2025-02-05,S60-17
20250205130004,2025-02-05 13:00:04,20,S60-17,900,1168,0,128,331,27,0,31,1.99,0.0,0.0,0.0,2586.99,6.0,0.79,0.33,0.52,,,,,,220.0,280.0,700.0,1000.0,4.0,2.0,2.0,5.0,0.0,20250205_20,小型,1350.0,3.0,1300.0,1313.0,S60,,,0.0,15.3,62.9,389,0.387,0.329,2068,0.435,1168,14.9,6.9,8.0,20.0,1.298,2,1.1,80.89999999999999,106.8,12.119405926034494,75.5,87.98620689655174,79.987,2.9396,,6.7,6.56,525.7066666666666,20.0,334.8533333333333,6.0,1.0,1,12.41,57.3808695652174,1099.8000000000002,,,,385.7307692307692,101.0346153846154,21.890833333333337,2025-02-05,S60-17
20250205132355,2025-02-05 13:23:55,24,S60-17,568,736,0,81,210,18,0,19,1.25,0.0,0.0,0.0,1633.25,6.0,1.25,0.89,0.96,,,,,,220.0,280.0,700.0,1000.0,5.0,1.0,2.0,6.0,0.0,20250205_24,小型,1350.0,3.0,1324.0,1340.0,S60,,,0.0,15.3,62.9,247,0.386,0.328,1304,0.436,736,15.0,7.3,7.7,20.1,1.296,2,0.69,70.25116279069766,81.4,6.132315170112525,67.78,69.61,100.884,2.9396,,6.7,6.56,525.7066666666666,20.0,334.8533333333333,6.0,0.0,0,-34.59,57.3808695652174,1099.8000000000002,,,,451.75,95.578125,25.4875,2025-02-05,S60-17
20250205132731,2025-02-05 13:27:31,25,S60-17,567,736,0,81,209,15,0,20,1.24,0.0,0.0,0.0,1629.24,6.0,1.25,0.71,0.96,,,,,,220.0,280.0,700.0,1000.0,5.0,1.0,2.0,6.0,0.0,20250205_25,小型,1350.0,3.0,1324.0,1340.0,S60,,,0.0,15.3,62.9,244,0.388,0.332,1303,0.435,736,14.3,6.1,8.2,20.0,1.298,2,0.69,70.42345679012347,83.6,6.973942180150587,66.54,71.025,102.935,2.9396,,6.7,6.56,525.7066666666666,20.0,334.8533333333333,6.0,0.0,0,-34.59,57.3808695652174,1099.8000000000002,,,,451.75,95.578125,25.4875,2025-02-05,S60-17
20250205135008,2025-02-05 13:50:08,27,S60-17,937,1229,0,140,351,28,0,34,2.13,0.0,0.0,0.0,2721.13,5.5,0.72,-0.43,0.33,,,,,,220.0,280.0,700.0,1000.0,4.0,2.0,2.0,5.0,0.0,20250205_27,小型,1505.0,4.0,1350.0,1405.0,S60,,,0.0,15.3,62.9,413,0.399,0.339,2166,0.433,1229,15.0,6.8,8.2,20.3,1.312,2,1.16,88.25531914893617,121.5,14.443349474657191,80.88,92.3242424242424,79.59,2.9396,,6.7,6.56,525.7066666666666,20.0,334.8533333333333,5.5,-0.5,1,22.82,63.3,1134.125,,,,428.1666666666667,81.67,20.4175,2025-02-05,S60-17
20250205141545,2025-02-05 14:15:45,28,S60-17,925,1211,0,142,345,25,0,34,2.07,0.0,0.0,0.0,2684.07,5.0,0.71,0.43,0.58,,,,,,220.0,280.0,700.0,1000.0,4.0,2.0,2.0,5.0,0.0,20250205_28,小型,1505.0,4.0,1415.0,1430.0,S60,,,0.0,15.3,62.9,404,0.412,0.351,2136,0.433,1211,14.6,6.2,8.4,20.4,1.309,2,1.14,82.49756097560977,110.8,12.394294277470012,78.47999999999999,88.14827586206896,77.323,2.9396,,6.7,6.56,525.7066666666666,20.0,334.8533333333333,5.0,-0.5,1,18.18,63.3,1134.125,,,,407.9333333333333,77.60000000000001,19.4,2025-02-05,S60-17
20250205144024,2025-02-05 14:40:24,32,S60-17,915,1198,0,141,343,25,0,31,2.05,0.0,0.0,0.0,2655.05,5.0,0.71,0.33,0.42,,,,,,220.0,280.0,700.0,1000.0,4.0,2.0,2.0,5.0,0.0,20250205_32,小型,1505.0,4.0,1441.0,1455.0,S60,,,0.0,15.3,62.9,399,0.411,0.353,2113,0.433,1198,14.0,6.3,7.8,20.4,1.309,2,1.13,85.33780487804877,113.6,13.81156850070738,81.4,95.5103448275862,84.522,2.9396,,6.7,6.56,525.7066666666666,20.0,334.8533333333333,5.0,0.0,0,17.18,63.3,1134.125,,,,436.75,85.42857142857143,19.933333333333334,2025-02-05,S60-17
20250205151139,2025-02-05 15:11:39,36,S60-17,908,1198,0,141,345,30,0,32,2.05,0.0,0.0,0.0,2656.05,5.0,0.71,-0.44,0.42,,,,,,220.0,280.0,700.0,1000.0,4.0,1.0,2.0,5.0,0.0,20250205_36,小型,1639.0,2.0,1512.0,1525.0,S60,,,0.0,15.3,62.9,407,0.409,0.346,2106,0.431,1198,15.2,7.4,7.9,20.6,1.319,2,1.13,82.62650602409639,111.3,12.551475546506154,78.52000000000001,87.97586206896553,77.855,2.9396,,6.7,6.56,525.7066666666666,20.0,334.8533333333333,5.0,0.0,0,17.18,61.94795918367348,1012.8491326530614,,,,416.2692307692308,85.59615384615384,18.54583333333333,2025-02-05,S60-17
20250205153915,2025-02-05 15:39:15,40,S60-17,920,1209,0,142,346,27,0,34,2.08,0.0,0.0,0.0,2680.08,5.0,0.71,-0.11,0.42,,,,,,220.0,280.0,700.0,1000.0,4.0,1.0,2.0,5.0,0.0,20250205_40,小型,1639.0,2.0,1540.0,1553.0,S60,,,0.0,15.3,62.9,407,0.41,0.349,2129,0.432,1209,15.0,6.6,8.4,20.5,1.314,2,1.14,88.4090909090909,118.0,14.208477274017824,81.03999999999999,94.32,82.737,2.9396,,6.7,6.56,525.7066666666666,20.0,334.8533333333333,5.0,0.0,0,18.18,61.94795918367348,1012.8491326530614,,,,400.61538461538464,70.03846153846153,15.175,2025-02-05,S60-17
20250205161605,2025-02-05 16:16:05,45,S60-17,909,1197,0,145,345,25,0,33,2.05,0.0,0.0,0.0,2656.05,4.5,0.69,0.11,0.34,,,,,,220.0,280.0,700.0,1000.0,4.0,1.0,2.0,5.0,0.0,20250205_45,小型,1639.0,2.0,1616.0,1629.0,S60,,,0.0,15.3,62.9,403,0.42,0.36,2106,0.432,1197,14.4,6.2,8.2,20.6,1.317,2,1.13,82.10987654320988,111.0,13.117725308478946,79.5,91.22142857142858,80.727,2.9396,,6.7,6.56,525.7066666666666,20.0,334.8533333333333,4.5,-0.5,1,19.83,61.94795918367348,1012.8491326530614,,,,403.1538461538461,87.3923076923077,18.935,2025-02-05,S60-17
20250206075605,2025-02-06 07:56:05,1,S60-10,896,1167,0,127,367,29,0,0,1.77,0.0,0.0,0.0,2587.77,6.0,0.0,-0.11,0.43,,,,,,220.0,280.0,700.0,1000.0,4.0,2.0,2.0,5.0,0.0,20250206_1,小型,845.0,1.0,757.0,810.0,S60,,,0.0,16.3,74.7,396,0.346,0.321,2063,0.434,1167,7.3,7.3,0.0,20.2,1.302,2,1.1,91.15274725274725,121.3,13.89019213357207,83.88,94.98125,86.347,2.9396,,6.7,6.56,525.7066666666666,20.0,334.8533333333333,6.0,1.5,1,11.41,,,,,,,,,2025-02-06,S60-10
20250206082005,2025-02-06 08:20:05,5,S60-10,781,1031,0,123,323,23,0,0,1.59,0.0,0.0,0.0,2282.59,4.5,0.0,0.13,0.68,,,,,,220.0,280.0,700.0,1000.0,4.0,2.0,2.0,5.0,0.0,20250206_5,小型,845.0,1.0,820.0,835.0,S60,,,0.0,16.3,74.7,346,0.381,0.355,1812,0.431,1031,6.6,6.6,0.0,20.6,1.32,2,0.97,84.13095238095238,108.0,11.371235391595135,82.08000000000001,86.90333333333334,89.591,2.9396,,6.7,6.56,525.7066666666666,20.0,334.8533333333333,4.5,-1.5,1,-2.17,,,,,,,,,2025-02-06,S60-10
20250206125931,2025-02-06 12:59:31,20,S60-17,906,1168,0,120,330,28,0,33,1.96,0.0,0.0,0.0,2586.96,7.0,0.84,0.11,0.52,,,,,,220.0,280.0,700.0,1000.0,4.0,2.0,2.0,5.0,0.0,20250206_20,小型,1353.0,4.0,1300.0,1314.0,S60,,,0.0,16.8,73.9,391,0.364,0.307,2074,0.437,1168,15.6,7.2,8.4,19.8,1.289,2,1.1,92.16145833333331,116.9,13.980465313188397,84.58,99.9970588235294,90.906,2.9396,,6.7,6.56,525.7066666666666,20.0,334.8533333333333,7.0,2.5,1,9.17,59.64260869565217,1140.1678695652174,,,,386.1428571428572,93.20357142857142,21.7475,2025-02-06,S60-17
20250206132550,2025-02-06 13:25:50,24,S60-17,782,1030,0,121,294,23,0,26,1.75,0.0,0.0,0.0,2277.75,5.0,0.83,-0.13,0.59,,,,,,220.0,280.0,700.0,1000.0,4.0,3.0,2.0,5.0,0.0,20250206_24,小型,1353.0,4.0,1327.0,1343.0,S60,,,0.0,16.8,73.9,343,0.412,0.353,1812,0.432,1030,14.3,6.7,7.6,20.4,1.317,2,0.97,79.98641975308641,101.2,10.129345622368088,76.84,81.575,84.098,2.9396,,6.7,6.56,525.7066666666666,20.0,334.8533333333333,5.0,-2.0,1,-2.82,59.64260869565217,1140.1678695652174,,,,412.1875,87.26875000000001,23.27166666666667,2025-02-06,S60-17
20250207074959,2025-02-07 07:49:59,1,S60-10,893,1170,0,130,363,27,0,0,1.77,0.0,0.0,0.0,2584.77,6.0,2.36,-0.45,0.69,,,,,,220.0,280.0,700.0,1000.0,4.0,1.0,2.0,5.0,0.0,20250207_1,小型,837.0,1.0,750.0,803.0,S60,,,0.0,15.8,82.6,390,0.358,0.333,2063,0.433,1170,6.9,6.9,0.0,20.1,1.31,2,1.1,88.25913978494624,112.6,10.661620814858075,84.83999999999999,89.91874999999999,81.744,2.9396,,6.7,6.56,525.7066666666666,20.0,334.8533333333333,6.0,1.0,1,14.41,,,,,,,,,2025-02-07,S60-10
20250207081132,2025-02-07 08:11:32,5,S60-10,791,1031,0,117,322,23,0,0,1.58,0.0,0.0,0.0,2285.58,5.5,0.86,0.51,0.68,,,,,,220.0,280.0,700.0,1000.0,4.0,2.0,2.0,5.0,0.0,20250207_5,小型,837.0,1.0,813.0,827.0,S60,,,0.0,15.8,82.6,345,0.363,0.339,1822,0.434,1031,6.7,6.7,0.0,20.2,1.303,2,0.97,83.24320987654322,105.9,10.922781021894018,77.74000000000001,87.1214285714286,89.816,2.9396,,6.7,6.56,525.7066666666666,20.0,334.8533333333333,5.5,-0.5,1,-0.18,,,,,,,,,2025-02-07,S60-10
20250207125954,2025-02-07 12:59:54,19,S60-17,901,1169,0,128,331,27,0,32,2.0,0.0,0.0,0.0,2590.0,6.0,0.79,0.45,0.6,,,,,,220.0,280.0,700.0,1000.0,4.0,2.0,2.0,5.0,0.0,20250207_19,小型,1350.0,3.0,1300.0,1314.0,S60,,,0.0,14.6,75.8,390,0.387,0.328,2070,0.435,1169,15.1,6.9,8.2,20.0,1.297,2,1.1,93.22365591397852,121.6,13.254030815976405,88.11999999999999,97.203125,88.366,2.9396,,6.7,6.56,525.7066666666666,20.0,334.8533333333333,6.0,0.5,1,12.41,51.76173913043478,992.1,,,,376.57142857142856,89.46071428571429,20.874166666666667,2025-02-07,S60-17
20250207132429,2025-02-07 13:24:29,23,S60-17,788,1032,0,117,293,26,0,26,1.77,0.0,0.0,0.0,2283.77,5.5,0.86,0.13,0.78,,,,,,220.0,280.0,700.0,1000.0,4.0,3.0,2.0,5.0,0.0,20250207_23,小型,1350.0,3.0,1325.0,1340.0,S60,,,0.0,14.6,75.8,345,0.399,0.339,1820,0.433,1032,15.1,7.5,7.5,20.2,1.31,2,0.97,88.38210526315788,107.0,11.38085168348798,83.74,93.98181818181816,96.888,2.9396,,6.7,6.56,525.7066666666666,20.0,334.8533333333333,5.5,-0.5,1,-0.18,51.76173913043478,992.1,,,,399.6666666666667,86.11,21.5275,2025-02-07,S60-17
20250208075025,2025-02-08 07:50:25,1,S60-10,900,1160,0,128,363,34,0,0,1.75,0.0,0.0,0.0,2586.75,6.0,0.79,1.35,0.78,,,,,,220.0,280.0,700.0,1000.0,4.0,2.0,2.0,5.0,0.0,20250208_1,小型,838.0,1.0,750.0,804.0,S60,,,0.0,11.7,66.9,397,0.353,0.322,2060,0.437,1160,8.6,8.6,0.0,20.3,1.289,2,1.09,102.68536585365854,132.4,18.185300429066864,88.18,118.64827586206896,108.852,2.9396,,6.7,6.45,525.7066666666666,20.0,334.8533333333333,6.0,0.5,1,12.41,,,,,,,,,2025-02-08,S60-10
20250208081209,2025-02-08 08:12:09,5,S60-10,782,1022,0,119,322,30,0,0,1.57,0.0,0.0,0.0,2276.57,5.0,0.0,0.9,0.79,,,,,,220.0,280.0,700.0,1000.0,4.0,3.0,2.0,5.0,0.0,20250208_5,小型,838.0,1.0,812.0,828.0,S60,,,0.0,11.7,66.9,352,0.37,0.338,1804,0.433,1022,8.5,8.5,0.0,20.7,1.307,2,0.96,91.3891304347826,112.6,12.110788009059446,87.32,97.3363636363636,101.392,2.9396,,6.7,6.45,525.7066666666666,20.0,334.8533333333333,5.0,-1.0,1,-4.82,,,,,,,,,2025-02-08,S60-10
20250208125919,2025-02-08 12:59:19,19,S60-10,889,1149,0,126,361,33,0,0,1.71,0.0,0.0,0.0,2559.71,6.0,0.8,0.91,0.79,,,,,,220.0,280.0,700.0,1000.0,4.0,3.0,2.0,5.0,0.0,20250208_19,小型,1348.0,4.0,1300.0,1315.0,S60,,,0.0,10.9,68.9,394,0.349,0.32,2038,0.436,1149,8.4,8.4,0.0,20.3,1.292,2,1.08,93.04622641509432,116.0,13.425280113927435,83.97999999999999,98.65675675675676,91.349,2.9396,,6.7,6.45,525.7066666666666,20.0,334.8533333333333,6.0,1.0,1,10.41,56.76956521739131,1089.9756521739132,,,,430.9,98.02666666666669,24.506666666666668,2025-02-08,S60-10
20250208132124,2025-02-08 13:21:24,23,S60-10,783,1021,0,119,321,30,0,0,1.56,0.0,0.0,0.0,2275.56,5.0,0.0,1.03,0.69,,,,,,220.0,280.0,700.0,1000.0,4.0,4.0,2.0,5.0,0.0,20250208_23,小型,1348.0,4.0,1322.0,1338.0,S60,,,0.0,10.9,68.9,351,0.371,0.339,1804,0.434,1021,8.5,8.5,0.0,20.7,1.304,2,0.96,88.1290909090909,108.0,11.475882580077906,82.96000000000001,92.80526315789474,96.672,2.9396,,6.7,6.45,525.7066666666666,20.0,334.8533333333333,5.0,-1.0,1,-4.82,56.76956521739131,1089.9756521739132,,,,387.25,88.265625,23.5375,2025-02-08,S60-10
20250210075029,2025-02-10 07:50:29,1,S60-10,898,1173,0,127,366,25,0,0,1.79,0.0,0.0,0.0,2590.79,6.0,0.0,0.11,0.95,,,,,,220.0,280.0,700.0,1000.0,4.0,1.0,2.0,5.0,0.0,20250210_1,小型,838.0,3.0,751.0,805.0,S60,,,0.0,14.4,72.3,391,0.347,0.325,2071,0.434,1173,6.4,6.4,0.0,20.0,1.306,2,1.1,97.08736842105264,126.7,15.400117853993766,87.16,103.7060606060606,94.278,2.9396,,6.7,6.45,525.7066666666666,20.0,334.8533333333333,6.0,1.0,1,11.41,,,,,,,,,2025-02-10,S60-10
20250210081309,2025-02-10 08:13:09,4,S60-10,768,1032,0,135,321,22,0,0,1.54,0.0,0.0,0.0,2279.54,3.0,0.0,0.0,0.78,,,,,,220.0,280.0,700.0,1000.0,4.0,2.0,2.0,5.0,0.0,20250210_4,小型,838.0,3.0,813.0,827.0,S60,,,0.0,14.4,72.3,343,0.421,0.394,1800,0.427,1032,6.4,6.4,0.0,21.0,1.344,2,0.97,85.7144578313253,109.6,11.243762742501625,82.32000000000001,88.86206896551724,91.61,2.9396,,6.7,6.45,525.7066666666666,20.0,334.8533333333333,3.0,-3.0,1,-5.7,,,,,,,,,2025-02-10,S60-10
20250210083926,2025-02-10 08:39:26,7,S60-10,891,1191,0,155,369,27,0,0,1.8,0.0,0.0,0.0,2634.8,3.0,0.0,0.45,0.68,,,,,,220.0,280.0,700.0,1000.0,4.0,1.0,2.0,5.0,0.0,20250210_7,小型,928.0,2.0,839.0,853.0,S60,,,0.0,14.4,72.3,396,0.42,0.391,2082,0.428,1191,6.8,6.8,0.0,20.9,1.337,2,1.12,86.5698795180723,114.7,13.020907515054567,84.03999999999999,90.28275862068963,80.61,2.9396,,6.7,6.45,525.7066666666666,20.0,334.8533333333333,3.0,0.0,0,14.3,,,,,,,,,2025-02-10,S60-10
20250210090258,2025-02-10 09:02:58,9,S60-10,888,1179,0,150,368,26,0,0,1.78,0.0,0.0,0.0,2612.78,3.5,0.0,0.45,0.6,,,,,,220.0,280.0,700.0,1000.0,4.0,2.0,2.0,5.0,0.0,20250210_9,小型,928.0,2.0,903.0,918.0,S60,,,0.0,14.4,72.3,394,0.408,0.381,2067,0.43,1179,6.6,6.6,0.0,20.8,1.328,2,1.11,88.6375,117.0,13.011361403334464,85.74000000000001,91.00322580645162,81.985,2.9396,,6.7,6.45,525.7066666666666,20.0,334.8533333333333,3.5,0.5,1,14.49,,,,,,,,,2025-02-10,S60-10
20250210092751,2025-02-10 09:27:51,10,S60-10,927,1233,0,157,384,24,0,0,1.86,0.0,0.0,0.0,2726.86,3.5,0.0,0.43,0.65,,,,,,220.0,280.0,700.0,1000.0,4.0,1.0,2.0,5.0,0.0,20250210_10,小型,1022.0,1.0,928.0,943.0,S60,,,0.0,14.4,72.3,408,0.409,0.385,2160,0.429,1233,5.9,5.9,0.0,20.7,1.33,2,1.16,90.6929411764706,118.5,13.443360821350083,85.82000000000001,95.68965517241377,82.491,2.9396,,6.7,6.45,525.7066666666666,20.0,334.8533333333333,3.5,0.0,0,21.49,51.66428571428572,361.65,,,,,,,2025-02-10,S60-10
20250210095911,2025-02-10 09:59:11,14,S60-10,935,1245,0,159,387,28,0,0,1.88,0.0,0.0,0.0,2755.88,3.5,0.0,0.43,0.73,,,,,,220.0,280.0,700.0,1000.0,4.0,1.0,2.0,5.0,0.0,20250210_14,小型,1022.0,1.0,959.0,1014.0,S60,,,0.0,14.4,72.3,415,0.411,0.383,2180,0.429,1245,6.7,6.7,0.0,20.8,1.332,2,1.17,86.75731707317074,108.9,11.592786134613164,85.38,93.84137931034483,80.206,2.9396,,6.7,6.45,525.7066666666666,20.0,334.8533333333333,3.5,0.0,0,23.49,51.66428571428572,361.65,,,,,,,2025-02-10,S60-10
20250210102211,2025-02-10 10:22:11,16,S60-17,938,1244,0,154,353,27,0,34,2.11,0.0,0.0,0.0,2752.11,4.0,0.0,0.21,0.65,,,,,,220.0,280.0,700.0,1000.0,4.0,1.0,2.0,5.0,0.0,20250210_16,小型,1111.0,4.0,1022.0,1036.0,S60,,,0.0,14.4,72.3,414,0.436,0.372,2182,0.43,1244,14.7,6.5,8.2,20.7,1.326,2,1.17,82.60487804878049,111.8,12.1533584883399,79.08,88.09310344827585,75.293,2.9396,,6.7,6.45,525.7066666666666,20.0,334.8533333333333,4.0,0.5,1,19.26,63.3404761904762,443.3833333333334,,,,433.1071428571428,83.45714285714287,19.473333333333336,2025-02-10,S60-17
20250210104815,2025-02-10 10:48:15,17,S60-17,942,1244,0,150,354,27,0,32,2.13,0.0,0.0,0.0,2751.13,4.5,0.0,0.21,0.65,,,,,,220.0,280.0,700.0,1000.0,4.0,2.0,2.0,5.0,0.0,20250210_17,小型,1111.0,4.0,1048.0,1104.0,S60,,,0.0,14.4,72.3,413,0.424,0.363,2186,0.431,1244,14.3,6.5,7.7,20.5,1.321,2,1.17,92.34819277108431,129.2,16.311835908622527,85.5,98.41724137931035,84.117,2.9396,,6.7,6.45,525.7066666666666,20.0,334.8533333333333,4.5,0.5,1,24.83,63.3404761904762,443.3833333333334,,,,469.53125,82.671875,22.04583333333333,2025-02-10,S60-17
20250210125944,2025-02-10 12:59:44,18,S60-17,901,1170,0,128,350,29,0,29,2.4,0.0,0.0,0.0,2609.4,6.0,0.79,0.45,0.69,,,,,,220.0,280.0,700.0,1000.0,4.0,3.0,2.0,5.0,0.0,20250210_18,小型,1351.0,3.0,1300.0,1315.0,S60,,,0.0,15.2,75.8,408,0.366,0.314,2071,0.435,1170,14.2,7.1,7.1,20.6,1.299,2,1.1,98.80776699029128,125.7,17.010680193476556,83.06000000000002,109.83055555555556,99.846,2.9396,,6.7,6.45,525.7066666666666,20.0,334.8533333333333,6.0,1.5,1,12.41,52.48173913043479,1005.025304347826,,,,447.03333333333336,98.09666666666666,24.524166666666662,2025-02-10,S60-17
20250210132403,2025-02-10 13:24:03,22,S60-17,563,737,0,86,221,16,0,20,1.54,0.0,0.0,0.0,1644.54,5.0,1.18,0.9,1.1,,,,,,220.0,280.0,700.0,1000.0,4.0,4.0,2.0,5.0,0.0,20250210_22,小型,1351.0,3.0,1322.0,1338.0,S60,,,0.0,15.2,75.8,257,0.389,0.335,1300,0.433,737,14.0,6.2,7.8,20.9,1.309,2,0.69,79.92222222222222,90.1,6.347716610942827,74.47999999999999,82.04838709677419,118.911,2.9396,,6.7,6.45,525.7066666666666,20.0,334.8533333333333,5.0,-1.0,1,-37.82,52.48173913043479,1005.025304347826,,,,251.0,71.771875,19.139166666666664,2025-02-10,S60-17
20250210132753,2025-02-10 13:27:53,23,S60-17,562,737,0,89,221,16,0,20,1.54,0.0,0.0,0.0,1646.54,4.5,1.14,1.26,1.1,,,,,,220.0,280.0,700.0,1000.0,4.0,4.0,2.0,5.0,0.0,20250210_23,小型,1351.0,3.0,1322.0,1338.0,S60,,,0.0,15.2,75.8,257,0.403,0.346,1299,0.433,737,14.0,6.2,7.8,21.0,1.311,2,0.69,76.81604938271606,87.5,6.784777019728643,73.16,79.74285714285713,115.569,2.9396,,6.7,6.45,525.7066666666666,20.0,334.8533333333333,4.5,-0.5,1,-36.17,52.48173913043479,1005.025304347826,,,,251.0,71.771875,19.139166666666664,2025-02-10,S60-17
20250210135112,2025-02-10 13:51:12,25,S60-17,880,1159,0,140,351,27,0,32,2.43,0.0,0.0,0.0,2591.43,4.5,0.72,0.46,0.69,,,,,,220.0,280.0,700.0,1000.0,4.0,1.0,1.0,4.0,0.0,20250210_25,小型,1518.0,2.0,1348.0,1401.0,S60,,,0.0,15.2,75.8,410,0.399,0.341,2039,0.432,1159,14.4,6.6,7.8,21.2,1.317,2,1.09,89.83604651162791,119.4,14.168700460593511,81.12,96.46999999999998,88.505,2.9396,,6.7,6.45,525.7066666666666,20.0,334.8533333333333,4.5,0.0,0,14.83,57.19245283018868,1012.3064150943396,,,,130.76923076923077,39.68076923076923,8.5975,2025-02-10,S60-17
