Repository: Vincent626/concrete-strength-analysis

# 🎯 S60 & M60 混凝土強度預測模型訓練成果報告

> **更新日期**: 2026-02-04  
> **專案目標**: 建立 S60/M60 混凝土 28 天抗壓強度預測模型

---

## 📋 摘要

本專案針對 S60（小型）與 M60（中型）離心混凝土管配比，建立機器學習預測模型。透過配料特徵分析，預測 28 天抗壓強度，並識別影響強度的關鍵因素。

### 主要成果

| 模型 | 樣本數 | R² | MAE (kgf/cm²) | 狀態 |
|:---|---:|---:|---:|:---|
| **S60** | 46 | **0.360** | 28 | ✅ 可用 |
| **M60** | 52 | **0.206** | 25 | ✅ 可用 |

---

## 📈 模型效能比較
> **說明**：S60 模型 R²=0.360，M60 模型 R²=0.206，兩者皆具有預測能力。S60 表現較佳，預測誤差約 28 kgf/cm²。

---

## 📊 強度分布比較
> **說明**：S60 與 M60 的強度分布相似，平均約 605 kgf/cm²，皆高於設計強度 510 kgf/cm²（紅色虛線）。

---

File: S60_M60_dataset_v9_shared.csv (part 101 of 138)
match_key,日期及時間,序,配比 ,耗用骨材1,耗用骨材2,耗用骨材3,耗用水,耗用泥料1,耗用泥料2,耗用泥料3,耗用泥料4,耗用藥劑1,耗用藥劑2,耗用藥劑3,耗用藥劑4,耗用小計,表面水骨材1,誤差%水,誤差%骨材1,誤差%骨材2,坍度(cm),混凝土溫度(℃),試體1強度(X1),試體2強度(X2),試體3強度(X3),加料轉速,慢速轉速,中速轉速,高速轉速,加料時間,慢速時間,中速時間,高速時間,總降水量,cp_key,類型,入池,蒸養池,離心開始,離心結束,母體,平均強度,強度_原始,強度_修正,環境溫度,環境濕度,膠結料總量,水灰比,水膠比,骨材總量,砂石比,粗骨材總量,水泥取代率,矽灰取代率,爐石取代率,漿體比例,粗細骨材比,月份,拌合米數,平均電流,最大電流,電流標準差,最終電流,穩定階段平均電流,單位體積穩定電流,砂_FM,砂_Mud,六分_FM,三分_FM,水泥砂漿_28天平均強度,水泥_流動性,水泥砂漿_7天平均強度,設定扣水率(%),扣水率_變動幅度,扣水率_是否變更,水量微調偏離度,蒸養實際平均溫度,蒸養實際總積溫,蒸養實際階段1溫度,蒸養實際階段2溫度,蒸養實際階段3溫度,實際離心平均轉速,實際離心平均電流,實際離心總能量,日期,配比
20250210141509,2025-02-10 14:15:09,26,S60-17,874,1147,0,139,349,25,0,31,2.39,0.0,0.0,0.0,2567.39,4.5,0.72,0.69,0.61,,,,,,220.0,280.0,700.0,1000.0,4.0,1.0,1.0,4.0,0.0,20250210_26,小型,1518.0,2.0,1410.0,1522.0,S60,,,0.0,15.2,75.8,405,0.398,0.343,2021,0.432,1147,13.8,6.2,7.7,21.2,1.312,2,1.08,89.47195121951219,115.6,13.414065010099716,82.47999999999999,97.27241379310344,90.067,2.9396,,6.7,6.45,525.7066666666666,20.0,334.8533333333333,4.5,0.0,0,13.83,57.19245283018868,1012.3064150943396,,,,221.20138888888889,41.03055555555556,49.23666666666667,2025-02-10,S60-17
20250210144044,2025-02-10 14:40:44,30,S60-17,852,1127,0,135,343,26,0,32,2.32,0.0,0.0,0.0,2517.32,4.5,0.0,0.0,0.71,,,,,,220.0,280.0,700.0,1000.0,4.0,2.0,1.0,4.0,0.0,20250210_30,小型,1518.0,2.0,1431.0,1443.0,S60,,,0.0,15.2,75.8,401,0.394,0.337,1979,0.431,1127,14.5,6.5,8.0,21.3,1.323,2,1.06,86.19268292682928,106.8,12.702004647700154,82.2,93.41724137931035,88.129,2.9396,,6.7,6.45,525.7066666666666,20.0,334.8533333333333,4.5,0.0,0,9.83,57.19245283018868,1012.3064150943396,,,,40.208333333333336,4.279166666666666,0.8558333333333332,2025-02-10,S60-17
20250210151734,2025-02-10 15:17:34,35,S60-17,963,1274,0,157,385,29,0,35,2.68,0.0,0.0,0.0,2845.68,4.0,0.0,0.31,0.55,,,,,,220.0,280.0,700.0,1000.0,4.0,2.0,1.0,4.0,0.0,20250210_35,小型,1641.0,1.0,1455.0,1507.0,S60,,,0.0,15.2,75.8,449,0.408,0.35,2237,0.43,1274,14.3,6.5,7.8,21.3,1.323,2,1.2,87.64252873563218,116.2,14.24142922073393,84.88,94.16129032258064,78.468,2.9396,,6.7,6.45,525.7066666666666,20.0,334.8533333333333,4.0,-0.5,1,22.26,55.80510204081633,910.5532482993198,,,,568.2083333333334,89.82083333333333,17.964166666666667,2025-02-10,S60-17
20250210154802,2025-02-10 15:48:02,39,S60-17,841,1117,0,139,339,26,0,32,2.35,0.0,0.0,0.0,2496.35,4.0,0.72,0.24,0.72,,,,,,220.0,280.0,700.0,1000.0,4.0,1.0,1.0,4.0,0.0,20250210_39,小型,1641.0,1.0,1526.0,1538.0,S60,,,0.0,15.2,75.8,397,0.41,0.35,1958,0.43,1117,14.6,6.5,8.1,21.5,1.328,2,1.05,83.2530864197531,106.7,11.24316073502106,78.96000000000001,86.89642857142856,82.759,2.9396,,6.7,6.45,525.7066666666666,20.0,334.8533333333333,4.0,0.0,0,4.26,55.80510204081633,910.5532482993198,,,,533.3333333333334,79.83333333333333,15.966666666666669,2025-02-10,S60-17
20250210161754,2025-02-10 16:17:54,43,S60-17,901,1191,0,148,362,29,0,33,2.46,0.0,0.0,0.0,2666.46,4.0,0.68,0.67,0.68,,,,,,220.0,280.0,700.0,1000.0,4.0,1.0,1.0,4.0,0.0,20250210_43,小型,1641.0,1.0,1558.0,1610.0,S60,,,0.0,15.2,75.8,424,0.409,0.349,2092,0.431,1191,14.6,6.8,7.8,21.5,1.322,2,1.12,86.95308641975309,111.0,12.995574616376746,83.0,92.88571428571429,82.934,2.9396,,6.7,6.45,525.7066666666666,20.0,334.8533333333333,4.0,0.0,0,13.26,55.80510204081633,910.5532482993198,,,,511.5416666666667,78.39999999999999,15.68,2025-02-10,S60-17
20250211075108,2025-02-11 07:51:08,1,S60-10,897,1170,0,128,387,26,0,0,2.2,0.0,0.0,0.0,2610.2,6.0,0.79,0.0,0.69,,,,,,220.0,280.0,700.0,1000.0,4.0,2.0,2.0,5.0,0.0,20250211_1,小型,843.0,4.0,751.0,806.0,S60,,,0.0,16.4,79.9,413,0.331,0.31,2067,0.434,1170,6.3,6.3,0.0,20.7,1.304,2,1.1,95.09204545454546,121.0,14.621840929915496,87.8,104.1548387096774,94.686,2.9396,,6.7,6.67,525.7066666666666,20.0,334.8533333333333,6.0,2.0,1,12.41,,,,,,,,,2025-02-11,S60-10
20250211081907,2025-02-11 08:19:07,4,S60-10,775,1032,0,127,346,23,0,0,1.96,0.0,0.0,0.0,2304.96,4.0,0.0,-0.13,0.78,,,,,,220.0,280.0,700.0,1000.0,4.0,2.0,2.0,5.0,0.0,20250211_4,小型,843.0,4.0,819.0,834.0,S60,,,0.0,16.4,79.9,369,0.367,0.344,1807,0.429,1032,6.2,6.2,0.0,21.5,1.332,2,0.97,84.56309523809524,104.8,10.50862208087001,81.2,88.90333333333335,91.653,2.9396,,6.7,6.67,525.7066666666666,20.0,334.8533333333333,4.0,-2.0,1,-7.74,,,,,,,,,2025-02-11,S60-10
20250211084245,2025-02-11 08:42:45,5,S60-10,889,1180,0,145,391,26,0,0,2.23,0.0,0.0,0.0,2633.23,4.0,-0.68,0.11,0.68,,,,,,220.0,280.0,700.0,1000.0,4.0,3.0,2.0,5.0,0.0,20250211_5,小型,936.0,2.0,843.0,900.0,S60,,,0.0,16.4,79.9,417,0.371,0.348,2069,0.43,1180,6.2,6.2,0.0,21.4,1.327,2,1.11,84.95476190476191,108.5,11.566684555652817,83.74,90.04333333333332,81.12,2.9396,,6.7,6.67,525.7066666666666,20.0,334.8533333333333,4.0,0.0,0,10.26,,,,,,,,,2025-02-11,S60-10
20250211090913,2025-02-11 09:09:13,9,S60-10,898,1180,0,138,393,26,0,0,2.22,0.0,0.0,0.0,2637.22,5.0,0.73,0.11,0.68,,,,,,220.0,280.0,700.0,1000.0,4.0,2.0,2.0,5.0,0.0,20250211_9,小型,936.0,2.0,910.0,924.0,S60,,,0.0,16.4,79.9,419,0.351,0.329,2078,0.432,1180,6.2,6.2,0.0,21.1,1.314,2,1.11,89.57283950617284,120.2,14.831398228713509,83.75999999999999,97.3892857142857,87.738,2.9396,,6.7,6.67,525.7066666666666,20.0,334.8533333333333,5.0,1.0,1,14.18,,,,,,,,,2025-02-11,S60-10
20250211093604,2025-02-11 09:36:04,10,S60-10,933,1221,0,143,403,26,0,0,2.3,0.0,0.0,0.0,2728.3,5.0,0.7,0.54,0.58,,,,,,220.0,280.0,700.0,1000.0,4.0,2.0,2.0,5.0,0.0,20250211_10,小型,1030.0,1.0,936.0,950.0,S60,,,0.0,16.4,79.9,429,0.355,0.333,2154,0.433,1221,6.1,6.1,0.0,21.0,1.309,2,1.15,93.3716049382716,117.4,14.43281783843704,86.52000000000001,102.36071428571428,89.009,2.9396,,6.7,6.67,525.7066666666666,20.0,334.8533333333333,5.0,0.0,0,19.18,58.87619047619047,412.1333333333333,,,,,,,2025-02-11,S60-10
20250211100600,2025-02-11 10:06:00,14,S60-17,937,1234,0,144,376,27,0,32,2.57,0.0,0.0,0.0,2752.57,5.0,0.7,0.0,0.73,,,,,,220.0,280.0,700.0,1000.0,4.0,2.0,2.0,5.0,0.0,20250211_14,小型,1030.0,1.0,1006.0,1020.0,S60,,,0.0,16.4,79.9,435,0.383,0.331,2171,0.432,1234,13.6,6.2,7.4,21.1,1.317,2,1.16,87.98720930232558,117.5,13.678729001472592,83.84,94.98666666666664,81.885,2.9396,,6.7,6.67,525.7066666666666,20.0,334.8533333333333,5.0,0.0,0,20.18,58.87619047619047,412.1333333333333,,,,428.1071428571428,83.55357142857143,19.495833333333334,2025-02-11,S60-17
20250211102831,2025-02-11 10:28:31,16,S60-17,928,1221,0,143,374,23,0,33,2.54,0.0,0.0,0.0,2724.54,5.0,0.7,0.0,0.58,,,,,,220.0,280.0,700.0,1000.0,4.0,1.0,2.0,5.0,0.0,20250211_16,小型,1108.0,3.0,1030.0,1044.0,S60,,,0.0,16.4,79.9,430,0.382,0.333,2149,0.432,1221,13.0,5.3,7.7,21.1,1.316,2,1.15,87.279012345679,116.0,14.217444649369035,84.22,97.30357142857144,84.612,2.9396,,6.7,6.67,525.7066666666666,20.0,334.8533333333333,5.0,0.0,0,19.18,63.03333333333333,441.2333333333333,,,,440.6785714285714,72.87857142857142,17.005,2025-02-11,S60-17
20250211105115,2025-02-11 10:51:15,17,S60-17,914,1201,0,140,362,25,0,34,2.51,0.0,0.0,0.0,2678.51,5.0,0.0,0.22,0.67,,,,,,220.0,280.0,700.0,1000.0,4.0,3.0,2.0,5.0,0.0,20250211_17,小型,1108.0,3.0,1053.0,1109.0,S60,,,0.0,16.4,79.9,421,0.387,0.333,2115,0.432,1201,14.0,5.9,8.1,21.0,1.314,2,1.13,88.20888888888891,119.0,13.228283204679656,83.16,92.32903225806452,81.707,2.9396,,6.7,6.67,525.7066666666666,20.0,334.8533333333333,5.0,0.0,0,16.18,63.03333333333333,441.2333333333333,,,,394.59375,80.09375,21.35833333333333,2025-02-11,S60-17
20250211130224,2025-02-11 13:02:24,18,S60-17,902,1169,0,128,355,28,0,30,2.44,0.0,0.0,0.0,2614.44,6.0,0.79,0.56,0.6,,,,,,220.0,280.0,700.0,1000.0,4.0,3.0,2.0,5.0,0.0,20250211_18,小型,1356.0,4.0,1302.0,1317.0,S60,,,0.0,16.1,85.4,413,0.361,0.31,2071,0.436,1169,14.0,6.8,7.3,20.7,1.296,2,1.1,85.12560975609756,113.7,17.657892666133332,84.98,101.45172413793104,92.229,2.9396,,6.7,6.67,525.7066666666666,20.0,334.8533333333333,6.0,1.0,1,12.41,65.75104166666667,1253.6531944444444,,,,350.5,85.17333333333335,21.293333333333337,2025-02-11,S60-17
20250211133125,2025-02-11 13:31:25,22,S60-17,564,737,0,81,220,14,0,20,1.55,0.0,0.0,0.0,1637.55,6.0,1.25,0.18,1.1,,,,,,220.0,280.0,700.0,1000.0,5.0,2.0,2.0,6.0,0.0,20250211_22,小型,1356.0,4.0,1331.0,1347.0,S60,,,0.0,16.1,85.4,254,0.368,0.319,1301,0.434,737,13.4,5.5,7.9,20.5,1.307,2,0.69,75.65802469135804,85.9,6.80302881343504,71.92,79.25,114.855,2.9396,,6.7,6.67,525.7066666666666,20.0,334.8533333333333,6.0,0.0,0,-34.59,65.75104166666667,1253.6531944444444,,,,405.03125,85.15625,22.70833333333333,2025-02-11,S60-17
20250211133518,2025-02-11 13:35:18,23,S60-17,583,737,0,83,223,12,0,20,1.53,0.0,0.0,0.0,1659.53,5.7,1.22,3.92,1.1,,,,,,220.0,280.0,700.0,1000.0,5.0,2.0,2.0,6.0,0.0,20250211_23,小型,1356.0,4.0,1331.0,1347.0,S60,,,0.0,16.1,85.4,255,0.372,0.325,1320,0.442,737,12.5,4.7,7.8,20.4,1.264,2,0.69,76.01975308641975,86.5,6.359699887186742,72.04,77.41785714285713,112.2,2.9396,,6.7,6.67,525.7066666666666,20.0,334.8533333333333,5.7,-0.3,1,-43.6,65.75104166666667,1253.6531944444444,,,,405.03125,85.15625,22.70833333333333,2025-02-11,S60-17
20250211135609,2025-02-11 13:56:09,25,S60-17,919,1200,0,140,361,28,0,34,2.52,0.0,0.0,0.0,2684.52,5.0,0.0,0.77,0.59,,,,,,220.0,280.0,700.0,1000.0,4.0,2.0,2.0,5.0,0.0,20250211_25,小型,1513.0,2.0,1356.0,1411.0,S60,,,0.0,16.1,85.4,423,0.388,0.331,2119,0.434,1200,14.7,6.6,8.0,21.0,1.306,2,1.13,83.12222222222223,108.5,12.363057275010304,81.1,87.45714285714287,77.396,2.9396,,6.7,6.67,525.7066666666666,20.0,334.8533333333333,5.0,-0.7,1,16.18,64.9,1154.1383333333335,,,,419.3,79.77999999999999,19.945,2025-02-11,S60-17
20250211141804,2025-02-11 14:18:04,26,S60-24,900,1179,0,138,323,26,0,66,2.7,0.0,0.0,0.0,2634.7,5.0,0.73,0.33,0.6,,,,,,220.0,280.0,700.0,1000.0,4.0,2.0,2.0,5.0,0.0,20250211_26,小型,1513.0,2.0,1420.0,1435.0,S60,,,0.0,16.1,85.4,415,0.427,0.333,2079,0.433,1179,22.2,6.3,15.9,21.0,1.31,2,1.11,84.46296296296296,107.3,10.755250735401026,82.3,89.38928571428572,80.531,2.9396,,6.7,6.67,525.7066666666666,20.0,334.8533333333333,5.0,0.0,0,14.18,64.9,1154.1383333333335,,,,436.4666666666666,95.18,23.795,2025-02-11,S60-24
20250211144730,2025-02-11 14:47:30,29,S60-24,898,1170,0,132,323,21,0,66,2.63,0.0,0.0,0.0,2612.63,5.5,0.76,0.56,0.69,,,,,,220.0,280.0,700.0,1000.0,4.0,1.0,2.0,5.0,0.0,20250211_29,小型,1513.0,2.0,1447.0,1501.0,S60,,,0.0,16.1,85.4,410,0.409,0.322,2068,0.434,1170,21.2,5.1,16.1,20.8,1.303,2,1.1,80.62098765432098,103.5,10.020284563236848,80.18,82.51428571428573,75.013,2.9396,,6.7,6.67,525.7066666666666,20.0,334.8533333333333,5.5,0.5,1,14.82,64.9,1154.1383333333335,,,,433.25,91.0,21.23333333333333,2025-02-11,S60-24
20250211150820,2025-02-11 15:08:20,32,S60-24,911,1191,0,131,325,27,0,65,2.69,0.0,0.0,0.0,2652.69,6.0,1.55,-0.22,0.68,,,,,,220.0,280.0,700.0,1000.0,4.0,2.0,2.0,5.0,0.0,20250211_32,小型,1636.0,1.0,1513.0,1529.0,S60,,,0.0,16.1,85.4,417,0.403,0.314,2102,0.433,1191,22.1,6.5,15.6,20.7,1.307,2,1.12,82.09529411764706,106.9,10.813465525824766,80.74,86.1655172413793,76.933,2.9396,,6.7,6.67,525.7066666666666,20.0,334.8533333333333,6.0,0.5,1,15.41,58.1925,954.357,,,,429.0,77.74375,20.73166666666667,2025-02-11,S60-24
20250211154700,2025-02-11 15:47:00,38,S60-24,933,1212,0,129,331,27,0,66,2.74,0.0,0.0,0.0,2700.74,6.5,0.78,-0.11,0.66,,,,,,220.0,280.0,700.0,1000.0,4.0,1.0,2.0,5.0,0.0,20250211_38,小型,1636.0,1.0,1547.0,1601.0,S60,,,0.0,16.1,85.4,424,0.39,0.304,2145,0.435,1212,21.9,6.4,15.6,20.5,1.299,2,1.14,82.02592592592592,110.2,11.210827854342346,79.97999999999999,86.97857142857141,76.297,2.9396,,6.7,6.67,525.7066666666666,20.0,334.8533333333333,6.5,0.5,1,16.48,58.1925,954.357,,,,440.5357142857143,82.23214285714286,19.1875,2025-02-11,S60-24
20250211161402,2025-02-11 16:14:02,42,S60-24,924,1201,0,129,335,26,0,69,2.73,0.0,0.0,0.0,2686.73,6.5,1.57,-0.11,0.67,,,,,,220.0,280.0,700.0,1000.0,4.0,3.0,2.0,5.0,0.0,20250211_42,小型,1636.0,1.0,1615.0,1629.0,S60,,,0.0,16.1,85.4,430,0.385,0.3,2125,0.435,1201,22.1,6.0,16.0,20.8,1.3,2,1.13,89.75913978494621,117.9,14.480296115898875,83.36,97.709375,86.468,2.9396,,6.7,6.67,525.7066666666666,20.0,334.8533333333333,6.5,0.0,0,16.48,58.1925,954.357,,,,417.2142857142857,95.86071428571428,22.3675,2025-02-11,S60-24
20250212074955,2025-02-12 07:49:55,1,S60-10,896,1171,0,128,384,26,0,0,2.21,0.0,0.0,0.0,2607.21,6.0,0.79,-0.11,0.77,,,,,,220.0,280.0,700.0,1000.0,4.0,3.0,2.0,5.0,3.0,20250212_1,小型,840.0,3.0,750.0,805.0,S60,,,0.0,16.3,96.4,410,0.333,0.312,2067,0.433,1171,6.3,6.3,0.0,20.7,1.307,2,1.1,89.63058823529413,116.7,12.22739473505785,85.86000000000001,95.20344827586209,86.549,2.9396,,6.7,6.67,521.9733333333334,19.0,414.2,6.0,-0.5,1,12.41,,,,,,,,,2025-02-12,S60-10
20250212081501,2025-02-12 08:15:01,4,S60-10,784,1033,0,119,338,25,0,0,1.96,0.0,0.0,0.0,2300.96,5.0,-0.83,0.13,0.88,,,,,,220.0,280.0,700.0,1000.0,4.0,2.0,2.0,5.0,3.0,20250212_4,小型,840.0,3.0,815.0,829.0,S60,,,0.0,16.3,96.4,363,0.352,0.328,1817,0.431,1033,6.9,6.9,0.0,21.0,1.318,2,0.97,86.07439024390244,108.4,11.370520409563278,81.12,91.9,94.742,2.9396,,6.7,6.67,521.9733333333334,19.0,414.2,5.0,-1.0,1,-4.82,,,,,,,,,2025-02-12,S60-10
20250212083518,2025-02-12 08:35:18,5,S60-10,896,1181,0,138,388,29,0,0,2.22,0.0,0.0,0.0,2634.22,5.0,0.73,-0.11,0.77,,,,,,220.0,280.0,700.0,1000.0,4.0,2.0,2.0,5.0,3.0,20250212_5,小型,930.0,2.0,839.0,854.0,S60,,,0.0,16.3,96.4,417,0.356,0.331,2077,0.431,1181,7.0,7.0,0.0,21.1,1.318,2,1.11,86.64761904761906,113.4,12.363275842961729,84.17999999999999,91.66666666666666,82.583,2.9396,,6.7,6.67,521.9733333333334,19.0,414.2,5.0,0.0,0,14.18,,,,,,,,,2025-02-12,S60-10
20250212090356,2025-02-12 09:03:56,9,S60-10,897,1180,0,134,388,29,0,0,2.22,0.0,0.0,0.0,2630.22,5.5,0.75,-0.44,0.68,,,,,,220.0,280.0,700.0,1000.0,4.0,2.0,2.0,5.0,3.0,20250212_9,小型,930.0,2.0,904.0,919.0,S60,,,0.0,16.3,96.4,417,0.345,0.321,2077,0.432,1180,7.0,7.0,0.0,21.0,1.315,2,1.11,87.12045454545455,116.5,13.782945317005732,81.44,91.10322580645162,82.075,2.9396,,6.7,6.67,521.9733333333334,19.0,414.2,5.5,0.5,1,16.82,,,,,,,,,2025-02-12,S60-10
20250212092840,2025-02-12 09:28:40,10,S60-17,948,1245,0,142,375,30,0,36,2.58,0.0,0.0,0.0,2778.58,5.5,0.71,-0.11,0.73,,,,,,220.0,280.0,700.0,1000.0,4.0,1.0,2.0,5.0,3.0,20250212_10,小型,1025.0,1.0,930.0,943.0,S60,,,0.0,16.3,96.4,441,0.379,0.322,2193,0.432,1245,15.0,6.8,8.2,21.0,1.313,2,1.17,85.69294117647061,117.3,13.797696212094456,83.04,89.61379310344827,76.593,2.9396,,6.7,6.67,521.9733333333334,19.0,414.2,5.5,0.0,0,24.82,,,,,,,,,2025-02-12,S60-17
20250212100154,2025-02-12 10:01:54,14,S60-17,957,1255,0,142,382,31,0,34,2.62,0.0,0.0,0.0,2803.62,5.5,0.71,0.0,0.72,,,,,,220.0,280.0,700.0,1000.0,4.0,2.0,2.0,5.0,3.0,20250212_14,小型,1025.0,1.0,1001.0,1016.0,S60,,,0.0,16.3,96.4,447,0.372,0.318,2212,0.433,1255,14.5,6.9,7.6,21.0,1.311,2,1.18,83.17901234567901,116.2,13.70438080854172,79.24000000000001,88.4857142857143,74.988,2.9396,,6.7,6.67,521.9733333333334,19.0,414.2,5.5,0.0,0,24.82,,,,,,,,,2025-02-12,S60-17
20250212102524,2025-02-12 10:25:24,16,S60-17,952,1245,0,137,376,29,0,33,2.57,0.0,0.0,0.0,2774.57,6.0,0.74,-0.21,0.73,,,,,,220.0,280.0,700.0,1000.0,4.0,2.0,2.0,5.0,3.0,20250212_16,小型,1115.0,4.0,1025.0,1039.0,S60,,,0.0,16.3,96.4,438,0.364,0.313,2197,0.433,1245,14.2,6.6,7.5,20.7,1.308,2,1.17,82.96626506024096,108.6,13.638537506907896,81.53999999999999,89.06551724137931,76.124,2.9396,,6.7,6.67,521.9733333333334,19.0,414.2,6.0,0.5,1,21.41,,,,,,,,,2025-02-12,S60-17
20250212104922,2025-02-12 10:49:22,17,S60-17,935,1213,0,130,364,28,0,30,2.52,0.0,0.0,0.0,2702.52,6.5,1.56,0.11,0.75,,,,,,220.0,280.0,700.0,1000.0,4.0,3.0,2.0,5.0,3.0,20250212_17,小型,1115.0,4.0,1049.0,1106.0,S60,,,0.0,16.3,96.4,422,0.357,0.308,2148,0.435,1213,13.7,6.6,7.1,20.4,1.297,2,1.14,91.67407407407408,120.2,15.92508524912956,83.66000000000001,102.94999999999996,90.307,2.9396,,6.7,6.67,521.9733333333334,19.0,414.2,6.5,0.5,1,17.48,,,,,,,,,2025-02-12,S60-17
20250212130006,2025-02-12 13:00:06,18,S60-17,904,1170,0,120,354,26,0,31,2.42,0.0,0.0,0.0,2607.42,7.0,0.84,-0.11,0.69,,,,,,220.0,280.0,700.0,1000.0,4.0,4.0,2.0,5.0,17.0,20250212_18,小型,1353.0,3.0,1300.0,1317.0,S60,,,0.0,16.6,96.9,411,0.339,0.292,2074,0.436,1170,13.9,6.3,7.5,20.4,1.294,2,1.1,98.33411764705885,127.5,17.13416643772235,90.62,110.41724137931034,100.379,2.9396,,6.7,6.67,521.9733333333334,19.0,414.2,7.0,0.5,1,9.17,,,,,,,,,2025-02-12,S60-17
20250212132605,2025-02-12 13:26:05,22,S60-17,564,739,0,79,222,14,0,21,1.54,0.0,0.0,0.0,1640.54,6.5,1.28,-0.18,1.37,,,,,,220.0,280.0,700.0,1000.0,5.0,2.0,2.0,6.0,17.0,20250212_22,小型,1353.0,3.0,1326.0,1343.0,S60,,,0.0,16.6,96.9,257,0.356,0.307,1303,0.433,739,13.6,5.4,8.2,20.5,1.31,2,0.69,75.58024691358025,87.6,7.623071215320536,69.84,77.81785714285715,112.78,2.9396,,6.7,6.67,521.9733333333334,19.0,414.2,6.5,-0.5,1,-33.52,,,,,,,,,2025-02-12,S60-17
20250212132946,2025-02-12 13:29:46,23,S60-17,563,738,0,81,221,15,0,22,1.54,0.0,0.0,0.0,1641.54,6.0,1.25,0.0,1.23,,,,,,220.0,280.0,700.0,1000.0,5.0,2.0,2.0,6.0,17.0,20250212_23,小型,1353.0,3.0,1326.0,1343.0,S60,,,0.0,16.6,96.9,258,0.367,0.314,1301,0.433,738,14.3,5.8,8.5,20.7,1.311,2,0.69,76.64634146341463,87.6,7.467738664512271,72.7,79.26206896551724,114.873,2.9396,,6.7,6.67,521.9733333333334,19.0,414.2,6.0,-0.5,1,-34.59,,,,,,,,,2025-02-12,S60-17
20250212135110,2025-02-12 13:51:10,25,S60-17,935,1222,0,138,368,27,0,35,2.53,0.0,0.0,0.0,2727.53,5.5,0.73,0.21,0.66,,,,,,220.0,280.0,700.0,1000.0,4.0,2.0,2.0,5.0,17.0,20250212_25,小型,1512.0,2.0,1353.0,1408.0,S60,,,0.0,16.6,96.9,430,0.375,0.321,2157,0.433,1222,14.4,6.3,8.1,20.8,1.307,2,1.15,86.59036144578312,114.0,13.721749637796522,84.5,93.43793103448276,81.25,2.9396,,6.7,6.67,521.9733333333334,19.0,414.2,5.5,-0.5,1,20.82,,,,,,,,,2025-02-12,S60-17
20250212142013,2025-02-12 14:20:13,26,S60-17,916,1201,0,135,363,26,0,31,2.48,0.0,0.0,0.0,2674.48,5.5,0.0,-0.11,0.67,,,,,,220.0,280.0,700.0,1000.0,4.0,1.0,2.0,5.0,17.0,20250212_26,小型,1512.0,2.0,1421.0,1434.0,S60,,,0.0,16.6,96.9,420,0.372,0.321,2117,0.433,1201,13.6,6.2,7.4,20.8,1.311,2,1.13,88.72222222222223,117.5,13.62469798056927,83.7,94.6032258064516,83.72,2.9396,,6.7,6.67,521.9733333333334,19.0,414.2,5.5,0.0,0,17.82,,,,,,,,,2025-02-12,S60-17
20250212144703,2025-02-12 14:47:03,30,S60-17,924,1213,0,138,366,27,0,34,2.53,0.0,0.0,0.0,2704.53,5.5,0.73,-0.11,0.75,,,,,,220.0,280.0,700.0,1000.0,4.0,2.0,2.0,5.0,17.0,20250212_30,小型,1512.0,2.0,1447.0,1502.0,S60,,,0.0,16.6,96.9,427,0.377,0.323,2137,0.432,1213,14.3,6.3,8.0,20.9,1.313,2,1.14,81.83734939759036,114.2,12.50908788526545,78.74,83.65517241379311,73.382,2.9396,,6.7,6.67,521.9733333333334,19.0,414.2,5.5,0.0,0,20.82,,,,,,,,,2025-02-12,S60-17
20250212152153,2025-02-12 15:21:53,35,S60-17,920,1201,0,131,361,27,0,34,2.51,0.0,0.0,0.0,2676.51,6.0,0.0,-0.11,0.67,,,,,,220.0,280.0,700.0,1000.0,4.0,4.0,2.0,5.0,17.0,20250212_35,小型,1631.0,1.0,1522.0,1538.0,S60,,,0.0,16.6,96.9,422,0.363,0.31,2121,0.434,1201,14.5,6.4,8.1,20.7,1.305,2,1.13,81.69135802469134,106.8,11.641254838081316,81.9,85.76428571428572,75.898,2.9396,,6.7,6.67,521.9733333333334,19.0,414.2,6.0,0.5,1,15.41,,,,,,,,,2025-02-12,S60-17
20250212154502,2025-02-12 15:45:02,38,S60-17,940,1212,0,130,364,28,0,32,2.52,0.0,0.0,0.0,2708.52,6.5,1.56,0.64,0.66,,,,,,220.0,280.0,700.0,1000.0,4.0,2.0,2.0,5.0,17.0,20250212_38,小型,1631.0,1.0,1546.0,1600.0,S60,,,0.0,16.6,96.9,424,0.357,0.307,2152,0.437,1212,14.2,6.6,7.5,20.5,1.289,2,1.14,82.71358024691358,110.6,12.668340562754492,80.97999999999999,88.82142857142856,77.914,2.9396,,6.7,6.67,521.9733333333334,19.0,414.2,6.5,0.5,1,17.48,,,,,,,,,2025-02-12,S60-17
20250212160732,2025-02-12 16:07:32,41,S60-17,920,1201,0,129,362,26,0,35,2.48,0.0,0.0,0.0,2675.48,6.5,1.57,-0.54,0.67,,,,,,220.0,280.0,700.0,1000.0,4.0,2.0,2.0,5.0,17.0,20250212_41,小型,1631.0,1.0,1608.0,1624.0,S60,,,0.0,16.6,96.9,423,0.356,0.305,2121,0.434,1201,14.4,6.1,8.3,20.7,1.305,2,1.13,86.26419753086418,121.3,15.456903916277376,77.92,92.99642857142857,82.298,2.9396,,6.7,6.67,521.9733333333334,19.0,414.2,6.5,0.0,0,16.48,,,,,,,,,2025-02-12,S60-17
20250213075012,2025-02-13 07:50:12,1,S60-10,915,1171,0,112,386,25,0,0,2.22,0.0,0.0,0.0,2611.22,8.0,1.82,0.11,0.77,,,,,,220.0,280.0,700.0,1000.0,4.0,2.0,2.0,5.0,26.0,20250213_1,小型,837.0,4.0,750.0,804.0,S60,,,0.0,15.3,99.0,411,0.29,0.273,2086,0.439,1171,6.1,6.1,0.0,20.0,1.28,2,1.1,90.87674418604652,117.7,12.613288253364631,83.76,96.09666666666666,87.361,2.9396,,6.7,6.67,548.6266666666667,17.7,370.17333333333335,8.0,1.5,1,12.85,,,,,,,,,2025-02-13,S60-10
20250213081319,2025-02-13 08:13:19,4,S60-10,797,1033,0,108,339,24,0,0,1.94,0.0,0.0,0.0,2302.94,6.5,-0.92,0.38,0.88,,,,,,220.0,280.0,700.0,1000.0,4.0,3.0,2.0,5.0,26.0,20250213_4,小型,837.0,4.0,813.0,828.0,S60,,,0.0,15.3,99.0,363,0.319,0.298,1830,0.436,1033,6.6,6.6,0.0,20.5,1.296,2,0.97,84.99382716049382,107.6,12.918733126733292,78.73999999999998,91.925,94.768,2.9396,,6.7,6.67,548.6266666666667,17.7,370.17333333333335,6.5,-1.5,1,-4.52,,,,,,,,,2025-02-13,S60-10
20250213083725,2025-02-13 08:37:25,5,S60-10,919,1201,0,131,399,29,0,0,2.29,0.0,0.0,0.0,2681.29,6.0,0.0,-0.22,0.67,,,,,,220.0,280.0,700.0,1000.0,4.0,2.0,2.0,5.0,26.0,20250213_5,小型,926.0,2.0,837.0,851.0,S60,,,0.0,15.3,99.0,428,0.328,0.306,2120,0.433,1201,6.8,6.8,0.0,20.9,1.307,2,1.13,89.5702380952381,118.7,14.523484920260186,84.88000000000001,94.86333333333332,83.95,2.9396,,6.7,6.67,548.6266666666667,17.7,370.17333333333335,6.0,-0.5,1,15.41,,,,,,,,,2025-02-13,S60-10
20250213085906,2025-02-13 08:59:06,9,S60-10,914,1188,0,124,392,27,0,0,2.25,0.0,0.0,0.0,2647.25,6.5,-0.8,-0.33,0.42,,,,,,220.0,280.0,700.0,1000.0,4.0,2.0,2.0,5.0,26.0,20250213_9,小型,926.0,2.0,901.0,916.0,S60,,,0.0,15.3,99.0,419,0.316,0.296,2102,0.435,1188,6.4,6.4,0.0,20.5,1.3,2,1.12,89.00117647058823,118.2,14.06475356106761,84.52,93.90689655172412,83.845,2.9396,,6.7,6.67,548.6266666666667,17.7,370.17333333333335,6.5,0.5,1,11.48,,,,,,,,,2025-02-13,S60-10
20250213092533,2025-02-13 09:25:33,10,S60-10,954,1230,0,131,411,24,0,0,2.33,0.0,0.0,0.0,2752.33,6.5,0.77,0.42,0.41,,,,,,220.0,280.0,700.0,1000.0,4.0,1.0,2.0,5.0,26.0,20250213_10,小型,1014.0,1.0,926.0,940.0,S60,,,0.0,15.3,99.0,435,0.319,0.301,2184,0.437,1230,5.5,5.5,0.0,20.6,1.289,2,1.16,88.47252747252747,121.5,14.746719254692476,84.44,90.834375,78.305,2.9396,,6.7,6.67,548.6266666666667,17.7,370.17333333333335,6.5,0.0,0,18.48,55.8,390.6,,,,,,,2025-02-13,S60-10
20250213094912,2025-02-13 09:49:12,11,S60-10,972,1251,0,129,417,27,0,0,2.41,0.0,0.0,0.0,2798.41,7.0,1.57,0.1,0.4,,,,,,220.0,280.0,700.0,1000.0,4.0,2.0,2.0,5.0,26.0,20250213_11,小型,1014.0,1.0,950.0,1004.0,S60,,,0.0,15.3,99.0,444,0.309,0.291,2223,0.437,1251,6.1,6.1,0.0,20.5,1.287,2,1.18,88.5390243902439,121.5,15.203896773425098,81.61999999999999,95.31724137931032,80.777,2.9396,,6.7,6.67,548.6266666666667,17.7,370.17333333333335,7.0,0.5,1,18.17,55.8,390.6,,,,,,,2025-02-13,S60-10
20250213101234,2025-02-13 10:12:34,15,S60-10,958,1241,0,133,411,28,0,0,2.37,0.0,0.0,0.0,2773.37,6.5,0.76,0.0,0.4,,,,,,220.0,280.0,700.0,1000.0,4.0,2.0,2.0,5.0,26.0,20250213_15,小型,1108.0,3.0,1014.0,1029.0,S60,,,0.0,15.3,99.0,439,0.324,0.303,2199,0.436,1241,6.4,6.4,0.0,20.6,1.295,2,1.17,84.92073170731707,119.9,13.592346643221047,79.25999999999999,87.01724137931035,74.374,2.9396,,6.7,6.67,548.6266666666667,17.7,370.17333333333335,6.5,-0.5,1,20.48,56.77777777777778,397.44444444444446,,,,,,,2025-02-13,S60-10
20250213103911,2025-02-13 10:39:11,17,S60-10,960,1241,0,134,413,27,0,0,2.36,0.0,0.0,0.0,2777.36,6.5,1.52,0.21,0.4,,,,,,220.0,280.0,700.0,1000.0,4.0,2.0,2.0,5.0,26.0,20250213_17,小型,1108.0,3.0,1039.0,1054.0,S60,,,0.0,15.3,99.0,440,0.324,0.305,2201,0.436,1241,6.1,6.1,0.0,20.7,1.293,2,1.17,84.05975609756098,113.2,13.321666377088972,82.2,85.65172413793104,73.207,2.9396,,6.7,6.67,548.6266666666667,17.7,370.17333333333335,6.5,0.0,0,21.48,56.77777777777778,397.44444444444446,,,,,,,2025-02-13,S60-10
20250213130051,2025-02-13 13:00:51,18,S60-10,909,1167,0,117,386,28,0,0,2.21,0.0,0.0,0.0,2609.21,7.5,1.74,0.0,0.43,,,,,,220.0,280.0,700.0,1000.0,4.0,2.0,2.0,5.0,15.0,20250213_18,小型,1349.0,4.0,1300.0,1315.0,S60,,,0.0,15.5,90.4,414,0.303,0.283,2076,0.438,1167,6.8,6.8,0.0,20.4,1.284,2,1.1,90.41358024691355,125.6,15.644813388061364,82.55999999999999,95.3714285714286,86.701,2.9396,,6.7,6.67,548.6266666666667,17.7,370.17333333333335,7.5,1.0,1,10.12,62.11826086956522,1191.635304347826,,,,,,,2025-02-13,S60-10
20250213132436,2025-02-13 13:24:36,22,S60-10,571,734,0,76,240,20,0,0,1.39,0.0,0.0,0.0,1642.39,7.0,1.33,0.53,0.69,,,,,,220.0,280.0,700.0,1000.0,5.0,2.0,2.0,6.0,15.0,20250213_22,小型,1349.0,4.0,1324.0,1340.0,S60,,,0.0,15.5,90.4,260,0.317,0.292,1305,0.438,734,7.7,7.7,0.0,20.5,1.285,2,0.69,67.98518518518519,82.8,6.566114116837756,65.46000000000001,65.63214285714287,95.119,2.9396,,6.7,6.67,548.6266666666667,17.7,370.17333333333335,7.0,-0.5,1,-34.83,62.11826086956522,1191.635304347826,,,,,,,2025-02-13,S60-10
20250213132805,2025-02-13 13:28:05,23,S60-10,575,733,0,71,243,19,0,0,1.39,0.0,0.0,0.0,1642.39,8.0,1.43,0.35,0.55,,,,,,220.0,280.0,700.0,1000.0,5.0,2.0,2.0,6.0,15.0,20250213_23,小型,1349.0,4.0,1324.0,1340.0,S60,,,0.0,15.5,90.4,262,0.292,0.271,1308,0.44,733,7.3,7.3,0.0,20.3,1.275,2,0.69,71.2132530120482,83.1,6.774860885680403,66.52000000000001,72.4551724137931,105.007,2.9396,,6.7,6.67,548.6266666666667,17.7,370.17333333333335,8.0,1.0,1,-28.15,62.11826086956522,1191.635304347826,,,,,,,2025-02-13,S60-10
20250213134837,2025-02-13 13:48:37,25,S60-10,935,1209,0,119,405,35,0,0,2.3,0.0,0.0,0.0,2705.3,7.5,0.0,-0.85,0.42,,,,,,220.0,280.0,700.0,1000.0,4.0,1.0,2.0,5.0,15.0,20250213_25,小型,1512.0,2.0,1349.0,1404.0,S60,,,0.0,15.5,90.4,440,0.294,0.27,2144,0.436,1209,8.0,8.0,0.0,20.7,1.293,2,1.14,80.20617283950617,110.6,12.465343024195814,79.53999999999999,80.35000000000001,70.482,2.9396,,6.7,6.67,548.6266666666667,17.7,370.17333333333335,7.5,-0.5,1,12.12,62.00934579439253,1103.766355140187,,,,457.06666666666666,75.19999999999999,18.8,2025-02-13,S60-10
20250213141306,2025-02-13 14:13:06,26,S60-10,923,1188,0,116,397,35,0,0,2.25,0.0,0.0,0.0,2661.25,7.5,0.0,-0.32,0.42,,,,,,220.0,280.0,700.0,1000.0,4.0,2.0,2.0,5.0,15.0,20250213_26,小型,1512.0,2.0,1415.0,1430.0,S60,,,0.0,15.5,90.4,432,0.292,0.269,2111,0.437,1188,8.1,8.1,0.0,20.6,1.287,2,1.12,81.59012345679011,108.5,11.666567247600431,80.2,85.57857142857142,76.409,2.9396,,6.7,6.67,548.6266666666667,17.7,370.17333333333335,7.5,0.0,0,9.12,62.00934579439253,1103.766355140187,,,,441.73333333333335,79.33666666666666,19.834166666666665,2025-02-13,S60-10
20250213144806,2025-02-13 14:48:06,31,S60-10,927,1185,0,117,398,24,0,0,2.23,0.0,0.0,0.0,2653.23,7.5,0.86,0.11,0.17,,,,,,220.0,280.0,700.0,1000.0,4.0,1.0,2.0,5.0,15.0,20250213_31,小型,1512.0,2.0,1448.0,1502.0,S60,,,0.0,15.5,90.4,422,0.294,0.277,2112,0.439,1185,5.7,5.7,0.0,20.3,1.278,2,1.12,83.23086419753088,113.0,13.345250618402693,80.9,89.04285714285713,79.503,2.9396,,6.7,6.67,548.6266666666667,17.7,370.17333333333335,7.5,0.0,0,10.12,62.00934579439253,1103.766355140187,,,,420.9285714285714,72.78571428571429,16.983333333333334,2025-02-13,S60-10
20250213150936,2025-02-13 15:09:36,34,S60-10,966,1240,0,125,410,28,0,0,2.34,0.0,0.0,0.0,2771.34,7.5,1.63,-0.1,0.32,,,,,,220.0,280.0,700.0,1000.0,4.0,1.0,2.0,5.0,15.0,20250213_34,小型,1636.0,1.0,1512.0,1526.0,S60,,,0.0,15.5,90.4,438,0.305,0.285,2206,0.438,1240,6.4,6.4,0.0,20.3,1.284,2,1.17,81.31851851851852,116.0,12.39683463293448,79.6,84.79642857142858,72.476,2.9396,,6.7,6.67,548.6266666666667,17.7,370.17333333333335,7.5,0.0,0,18.12,56.6,928.2399999999998,,,,439.82142857142856,75.45,17.605,2025-02-13,S60-10
20250213153929,2025-02-13 15:39:29,38,S60-10,960,1230,0,122,408,28,0,0,2.33,0.0,0.0,0.0,2750.33,7.5,0.83,0.1,0.41,,,,,,220.0,280.0,700.0,1000.0,4.0,2.0,2.0,5.0,15.0,20250213_38,小型,1636.0,1.0,1540.0,1555.0,S60,,,0.0,15.5,90.4,436,0.299,0.28,2190,0.438,1230,6.4,6.4,0.0,20.3,1.281,2,1.16,87.13444444444444,123.9,14.854749791161906,83.05999999999999,92.06129032258065,79.363,2.9396,,6.7,6.67,548.6266666666667,17.7,370.17333333333335,7.5,0.0,0,15.12,56.6,928.2399999999998,,,,448.26666666666665,83.08666666666664,20.77166666666666,2025-02-13,S60-10
20250213161400,2025-02-13 16:14:00,42,S60-10,965,1243,0,128,414,34,0,0,2.36,0.0,0.0,0.0,2786.36,7.0,0.79,0.21,0.57,,,,,,220.0,280.0,700.0,1000.0,4.0,2.0,2.0,5.0,15.0,20250213_42,小型,1636.0,1.0,1614.0,1629.0,S60,,,0.0,15.5,90.4,448,0.309,0.286,2208,0.437,1243,7.6,7.6,0.0,20.7,1.288,2,1.17,88.36219512195123,118.2,16.59323723722131,79.91999999999999,101.92758620689654,87.118,2.9396,,6.7,6.67,548.6266666666667,17.7,370.17333333333335,7.0,-0.5,1,17.17,56.6,928.2399999999998,,,,453.6,75.80333333333334,18.950833333333332,2025-02-13,S60-10
20250214075430,2025-02-14 07:54:30,1,S60-10,910,1168,0,116,391,29,0,0,2.23,0.0,0.0,0.0,2616.23,7.5,0.87,0.11,0.52,,,,,,220.0,280.0,700.0,1000.0,4.0,3.0,2.0,5.0,0.5,20250214_1,小型,845.0,3.0,754.0,809.0,S60,,,0.0,15.4,89.4,420,0.297,0.276,2078,0.438,1168,6.9,6.9,0.0,20.5,1.284,2,1.1,89.86785714285715,119.6,15.326029528956576,83.2,97.85666666666664,88.961,2.9396,,6.7,6.67,548.6266666666667,17.7,370.17333333333335,7.5,0.5,1,9.12,,,,,,,,,2025-02-14,S60-10
20250214082022,2025-02-14 08:20:22,4,S60-10,802,1029,0,109,343,30,0,0,1.95,0.0,0.0,0.0,2314.95,6.5,0.0,1.01,0.49,,,,,,220.0,280.0,700.0,1000.0,4.0,3.0,2.0,5.0,0.5,20250214_4,小型,845.0,3.0,821.0,827.0,S60,,,0.0,15.4,89.4,373,0.318,0.292,1831,0.438,1029,8.0,8.0,0.0,20.8,1.283,2,0.97,89.65609756097561,111.5,13.13308146146245,81.82,97.52413793103447,100.54,2.9396,,6.7,6.67,548.6266666666667,17.7,370.17333333333335,6.5,-1.0,1,-3.52,,,,,,,,,2025-02-14,S60-10
20250214084639,2025-02-14 08:46:39,7,S60-10,928,1198,0,126,401,26,0,0,2.27,0.0,0.0,0.0,2681.27,6.5,-0.79,0.32,0.42,,,,,,220.0,280.0,700.0,1000.0,4.0,1.0,2.0,5.0,0.5,20250214_7,小型,934.0,2.0,846.0,900.0,S60,,,0.0,15.4,89.4,427,0.314,0.295,2126,0.437,1198,6.1,6.1,0.0,20.6,1.291,2,1.13,91.18170731707318,117.0,15.900093020503943,81.98,103.69655172413796,91.767,2.9396,,6.7,6.67,548.6266666666667,17.7,370.17333333333335,6.5,0.0,0,13.48,,,,,,,,,2025-02-14,S60-10
20250214090915,2025-02-14 09:09:15,9,S60-10,941,1219,0,130,403,30,0,0,2.31,0.0,0.0,0.0,2725.31,6.5,0.78,0.0,0.41,,,,,,220.0,280.0,700.0,1000.0,4.0,2.0,2.0,5.0,0.5,20250214_9,小型,934.0,2.0,909.0,925.0,S60,,,0.0,15.4,89.4,433,0.323,0.3,2160,0.436,1219,6.9,6.9,0.0,20.7,1.295,2,1.15,94.32696629213484,125.6,16.968674138911727,83.47999999999999,106.2967741935484,92.432,2.9396,,6.7,6.67,548.6266666666667,17.7,370.17333333333335,6.5,0.0,0,17.48,,,,,,,,,2025-02-14,S60-10
20250214093425,2025-02-14 09:34:25,10,S60-10,965,1241,0,128,408,31,0,0,2.35,0.0,0.0,0.0,2775.35,7.0,0.79,0.21,0.4,,,,,,220.0,280.0,700.0,1000.0,4.0,1.0,2.0,5.0,0.5,20250214_10,小型,1032.0,1.0,934.0,948.0,S60,,,0.0,15.4,89.4,439,0.314,0.292,2206,0.437,1241,7.1,7.1,0.0,20.4,1.286,2,1.17,91.40853658536584,121.6,15.639164418602295,81.5,103.5,88.462,2.9396,,6.7,6.67,548.6266666666667,17.7,370.17333333333335,7.0,0.5,1,17.17,59.43095238095237,416.0166666666666,,,,,,,2025-02-14,S60-10
20250214100809,2025-02-14 10:08:09,14,S60-17,958,1241,0,137,375,32,0,35,2.58,0.0,0.0,0.0,2780.58,6.0,0.74,0.42,0.4,,,,,,220.0,280.0,700.0,1000.0,4.0,2.0,2.0,5.0,0.5,20250214_14,小型,1032.0,1.0,1008.0,1023.0,S60,,,0.0,15.4,89.4,442,0.365,0.31,2199,0.436,1241,15.2,7.2,7.9,20.8,1.295,2,1.17,86.83456790123456,120.2,14.583756908082067,83.26,94.61785714285712,80.87,2.9396,,6.7,6.67,548.6266666666667,17.7,370.17333333333335,6.0,-1.0,1,21.41,59.43095238095237,416.0166666666666,,,,440.6666666666667,87.30999999999999,21.8275,2025-02-14,S60-17
20250214102930,2025-02-14 10:29:30,16,S60-17,945,1230,0,135,375,29,0,34,2.56,0.0,0.0,0.0,2750.56,6.0,0.75,-0.11,0.41,,,,,,220.0,280.0,700.0,1000.0,4.0,2.0,2.0,5.0,0.5,20250214_16,小型,1116.0,4.0,1032.0,1046.0,S60,,,0.0,15.4,89.4,438,0.36,0.308,2175,0.434,1230,14.4,6.6,7.8,20.9,1.302,2,1.16,85.92345679012345,118.0,14.81862584726463,81.24,94.34642857142858,81.333,2.9396,,6.7,6.67,548.6266666666667,17.7,370.17333333333335,6.0,0.0,0,19.41,64.54761904761904,451.83333333333326,,,,421.1071428571428,83.24642857142858,19.424166666666668,2025-02-14,S60-17
20250214105252,2025-02-14 10:52:52,17,S60-17,930,1209,0,133,366,30,0,31,2.53,0.0,0.0,0.0,2701.53,6.0,0.76,0.0,0.42,,,,,,220.0,280.0,700.0,1000.0,4.0,1.0,2.0,5.0,0.5,20250214_17,小型,1116.0,4.0,1054.0,1107.0,S60,,,0.0,15.4,89.4,427,0.363,0.311,2139,0.435,1209,14.3,7.0,7.3,20.7,1.3,2,1.14,84.03563218390805,120.3,13.548058155055184,81.88000000000001,86.66774193548387,76.024,2.9396,,6.7,6.67,548.6266666666667,17.7,370.17333333333335,6.0,0.0,0,17.41,64.54761904761904,451.83333333333326,,,,427.1538461538461,80.15,17.365833333333335,2025-02-14,S60-17
20250214125905,2025-02-14 12:59:05,18,S60-17,909,1166,0,117,350,32,0,33,2.44,0.0,0.0,0.0,2609.44,7.5,1.74,0.0,0.34,,,,,,220.0,280.0,700.0,1000.0,4.0,2.0,2.0,5.0,0.0,20250214_18,小型,1347.0,3.0,1300.0,1314.0,S60,,,0.0,16.0,88.6,415,0.334,0.282,2075,0.438,1166,15.7,7.7,8.0,20.4,1.283,2,1.1,89.3797619047619,117.6,13.436674933801294,84.97999999999999,95.14666666666666,86.497,2.9396,,6.7,6.67,548.6266666666667,17.7,370.17333333333335,7.5,1.5,1,10.12,54.791304347826085,1052.906231884058,,,,483.25,100.2035714285714,23.380833333333328,2025-02-14,S60-17
20250214132045,2025-02-14 13:20:45,22,S60-17,572,734,0,75,224,21,0,21,1.53,0.0,0.0,0.0,1648.53,7.0,0.0,0.7,0.69,,,,,,220.0,280.0,700.0,1000.0,5.0,1.0,2.0,6.0,0.0,20250214_22,小型,1347.0,3.0,1321.0,1336.0,S60,,,0.0,16.0,88.6,266,0.335,0.282,1306,0.438,734,15.8,7.9,7.9,20.7,1.283,2,0.69,77.66860465116278,90.4,7.937038016263137,70.38000000000001,81.70666666666666,118.415,2.9396,,6.7,6.67,548.6266666666667,17.7,370.17333333333335,7.0,-0.5,1,-35.83,54.791304347826085,1052.906231884058,,,,448.8333333333333,86.98666666666668,21.74666666666667,2025-02-14,S60-17
20250214132445,2025-02-14 13:24:45,23,S60-17,570,736,0,76,220,20,0,22,1.56,0.0,0.0,0.0,1645.56,7.0,1.33,0.35,0.96,,,,,,220.0,280.0,700.0,1000.0,5.0,1.0,2.0,6.0,0.0,20250214_23,小型,1347.0,3.0,1321.0,1336.0,S60,,,0.0,16.0,88.6,262,0.345,0.29,1306,0.436,736,16.0,7.6,8.4,20.6,1.291,2,0.69,72.18470588235294,83.1,6.115871461780751,66.66,71.38620689655173,103.458,2.9396,,6.7,6.67,548.6266666666667,17.7,370.17333333333335,7.0,0.0,0,-34.83,54.791304347826085,1052.906231884058,,,,448.8333333333333,86.98666666666668,21.74666666666667,2025-02-14,S60-17
20250214134648,2025-02-14 13:46:48,25,S60-17,939,1209,0,126,366,30,0,35,2.52,0.0,0.0,0.0,2707.52,7.0,1.61,0.11,0.42,,,,,,220.0,280.0,700.0,1000.0,5.0,1.0,2.0,5.0,0.0,20250214_25,小型,1506.0,2.0,1347.0,1401.0,S60,,,0.0,16.0,88.6,431,0.344,0.292,2148,0.437,1209,15.1,7.0,8.1,20.6,1.288,2,1.14,89.90853658536585,121.9,14.323562382376538,87.25999999999999,94.56551724137933,82.952,2.9396,,6.7,6.67,548.6266666666667,17.7,370.17333333333335,7.0,0.0,0,15.17,63.33831775700935,1133.7558878504672,,,,432.0357142857143,92.23928571428571,21.5225,2025-02-14,S60-17
20250214141610,2025-02-14 14:16:10,28,S60-17,928,1199,0,127,361,32,0,33,2.51,0.0,0.0,0.0,2682.51,6.5,0.0,0.32,0.5,,,,,,220.0,280.0,700.0,1000.0,5.0,2.0,2.0,5.0,0.0,20250214_28,小型,1506.0,2.0,1416.0,1430.0,S60,,,0.0,16.0,88.6,426,0.352,0.298,2127,0.436,1199,15.3,7.5,7.7,20.6,1.292,2,1.13,87.34814814814816,113.7,13.019701226504194,83.82000000000001,93.29642857142856,82.563,2.9396,,6.7,6.67,548.6266666666667,17.7,370.17333333333335,6.5,-0.5,1,14.48,63.33831775700935,1133.7558878504672,,,,413.9285714285714,82.51428571428573,19.253333333333337,2025-02-14,S60-17
20250214143809,2025-02-14 14:38:09,32,S60-17,936,1209,0,129,364,32,0,34,2.55,0.0,0.0,0.0,2706.55,6.5,0.78,0.21,0.42,,,,,,220.0,280.0,700.0,1000.0,5.0,1.0,2.0,5.0,0.0,20250214_32,小型,1506.0,2.0,1441.0,1456.0,S60,,,0.0,16.0,88.6,430,0.354,0.3,2145,0.436,1209,15.3,7.4,7.9,20.7,1.292,2,1.14,86.39204545454545,120.1,14.584278752314308,84.52000000000001,90.2483870967742,79.165,2.9396,,6.7,6.67,548.6266666666667,17.7,370.17333333333335,6.5,0.0,0,16.48,63.33831775700935,1133.7558878504672,,,,485.26666666666665,95.77666666666666,23.944166666666664,2025-02-14,S60-17
20250214151737,2025-02-14 15:17:37,37,S60-17,927,1200,0,127,362,31,0,34,2.49,0.0,0.0,0.0,2683.49,6.5,0.0,0.22,0.59,,,,,,220.0,280.0,700.0,1000.0,5.0,2.0,2.0,5.0,0.0,20250214_37,小型,1630.0,1.0,1517.0,1532.0,S60,,,0.0,16.0,88.6,427,0.351,0.297,2127,0.436,1200,15.2,7.3,8.0,20.7,1.294,2,1.13,85.15925925925926,116.6,14.38527005353155,78.88,92.55714285714286,81.909,2.9396,,6.7,6.67,548.6266666666667,17.7,370.17333333333335,6.5,0.0,0,14.48,57.22828282828283,944.2666666666668,,,,399.7,87.49666666666667,21.874166666666667,2025-02-14,S60-17
20250214154307,2025-02-14 15:43:07,39,S60-17,938,1220,0,130,367,35,0,35,2.55,0.0,0.0,0.0,2727.55,6.5,0.78,-0.32,0.49,,,,,,220.0,280.0,700.0,1000.0,5.0,2.0,2.0,5.0,0.0,20250214_39,小型,1630.0,1.0,1543.0,1558.0,S60,,,0.0,16.0,88.6,437,0.354,0.297,2158,0.435,1220,16.0,8.0,8.0,20.8,1.301,2,1.15,83.66666666666667,114.8,13.37559967503015,79.78,89.77142857142857,78.062,2.9396,,6.7,6.67,548.6266666666667,17.7,370.17333333333335,6.5,0.0,0,17.48,57.22828282828283,944.2666666666668,,,,451.56666666666666,74.30666666666666,18.576666666666664,2025-02-14,S60-17
20250214160746,2025-02-14 16:07:46,42,S60-17,945,1220,0,130,369,36,0,34,2.55,0.0,0.0,0.0,2736.55,6.5,0.78,0.43,0.49,,,,,,220.0,280.0,700.0,1000.0,5.0,2.0,2.0,5.0,0.0,20250214_42,小型,1630.0,1.0,1607.0,1623.0,S60,,,0.0,16.0,88.6,439,0.352,0.296,2165,0.436,1220,15.9,8.2,7.7,20.8,1.291,2,1.15,82.44268292682926,114.0,12.83465231780654,80.76000000000002,86.97586206896553,75.631,2.9396,,6.7,6.67,548.6266666666667,17.7,370.17333333333335,6.5,0.0,0,17.48,57.22828282828283,944.2666666666668,,,,421.875,76.715625,20.4575,2025-02-14,S60-17
20250217074920,2025-02-17 07:49:20,1,S60-10,910,1171,0,120,387,30,0,0,2.22,0.0,0.0,0.0,2620.22,7.0,0.84,0.55,0.77,,,,,,220.0,280.0,700.0,1000.0,4.0,2.0,2.0,5.0,0.0,20250217_1,小型,843.0,4.0,752.0,806.0,S60,,,0.0,17.3,72.7,417,0.31,0.288,2081,0.437,1171,7.2,7.2,0.0,20.5,1.287,2,1.1,94.80786516853932,123.1,14.586720332180096,85.74000000000001,100.78064516129034,91.619,2.9396,,6.7,6.67,548.6266666666667,17.7,370.17333333333335,7.0,0.5,1,9.17,,,,,,,,,2025-02-17,S60-10
20250217081713,2025-02-17 08:17:13,4,S60-10,560,739,0,86,240,19,0,0,1.38,0.0,0.0,0.0,1645.38,5.0,1.18,0.36,1.37,,,,,,220.0,280.0,700.0,1000.0,5.0,1.0,2.0,6.0,0.0,20250217_4,小型,843.0,4.0,817.0,832.0,S60,,,0.0,17.3,72.7,259,0.358,0.332,1299,0.431,739,7.3,7.3,0.0,21.0,1.32,2,0.69,75.35555555555554,87.6,7.261364018378875,70.3,76.91785714285716,111.475,2.9396,,6.7,6.67,548.6266666666667,17.7,370.17333333333335,5.0,-2.0,1,-37.82,,,,,,,,,2025-02-17,S60-10
20250217082018,2025-02-17 08:20:18,5,S60-10,557,738,0,89,239,22,0,0,1.41,0.0,0.0,0.0,1646.41,4.5,1.14,0.36,1.23,,,,,,220.0,280.0,700.0,1000.0,5.0,1.0,2.0,6.0,0.0,20250217_5,小型,843.0,4.0,817.0,832.0,S60,,,0.0,17.3,72.7,261,0.372,0.341,1295,0.43,738,8.4,8.4,0.0,21.3,1.325,2,0.69,74.45199999999998,85.8,6.877012141911632,68.1,74.26857142857142,107.636,2.9396,,6.7,6.67,548.6266666666667,17.7,370.17333333333335,4.5,-0.5,1,-36.17,,,,,,,,,2025-02-17,S60-10
20250217084011,2025-02-17 08:40:11,6,S60-10,918,1212,0,151,400,28,0,0,2.28,0.0,0.0,0.0,2711.28,4.0,0.67,0.66,0.66,,,,,,220.0,280.0,700.0,1000.0,4.0,2.0,2.0,5.0,0.0,20250217_6,小型,931.0,1.0,843.0,857.0,S60,,,0.0,17.3,72.7,428,0.378,0.353,2130,0.431,1212,6.5,6.5,0.0,21.4,1.32,2,1.14,84.00454545454546,112.2,12.794857890174164,81.17999999999999,88.76451612903227,77.864,2.9396,,6.7,6.67,548.6266666666667,17.7,370.17333333333335,4.0,-0.5,1,16.26,,,,,,,,,2025-02-17,S60-10
20250217090717,2025-02-17 09:07:17,10,S60-17,914,1202,0,144,362,31,0,32,2.52,0.0,0.0,0.0,2687.52,4.5,0.0,0.66,0.75,,,,,,220.0,280.0,700.0,1000.0,4.0,1.0,2.0,5.0,0.0,20250217_10,小型,931.0,1.0,907.0,922.0,S60,,,0.0,17.3,72.7,425,0.398,0.339,2116,0.432,1202,14.8,7.3,7.5,21.2,1.315,2,1.13,83.26265060240964,108.7,11.840808654851784,81.42,87.08275862068965,77.064,2.9396,,6.7,6.67,548.6266666666667,17.7,370.17333333333335,4.5,0.5,1,18.83,,,,,,,,,2025-02-17,S60-17
20250217093055,2025-02-17 09:30:55,11,S60-17,924,1210,0,142,366,29,0,33,2.53,0.0,0.0,0.0,2706.53,5.0,0.71,0.33,0.5,,,,,,220.0,280.0,700.0,1000.0,4.0,2.0,2.0,5.0,0.0,20250217_11,小型,1035.0,3.0,931.0,947.0,S60,,,0.0,17.3,72.7,428,0.388,0.332,2134,0.433,1210,14.5,6.8,7.7,21.1,1.31,2,1.14,85.1012048192771,110.3,10.805972177133754,84.82,87.70689655172414,76.936,2.9396,,6.7,6.67,548.6266666666667,17.7,370.17333333333335,5.0,0.5,1,18.18,63.5809523809524,445.0666666666668,,,,,,,2025-02-17,S60-17
20250217101012,2025-02-17 10:10:12,15,S60-17,947,1233,0,140,372,32,0,34,2.57,0.0,0.0,0.0,2760.57,5.5,0.72,0.64,0.65,,,,,,220.0,280.0,700.0,1000.0,4.0,2.0,2.0,5.0,0.0,20250217_15,小型,1035.0,3.0,1010.0,1026.0,S60,,,0.0,17.3,72.7,438,0.376,0.32,2180,0.434,1233,15.1,7.3,7.8,21.0,1.302,2,1.16,85.08395061728395,121.0,13.980749170040426,81.26,91.19642857142856,78.618,2.9396,,6.7,6.67,548.6266666666667,17.7,370.17333333333335,5.5,0.5,1,22.82,63.5809523809524,445.0666666666668,,,,449.96875,82.015625,21.870833333333334,2025-02-17,S60-17
