Repository: Vincent626/concrete-strength-analysis

# 🎯 S60 & M60 混凝土強度預測模型訓練成果報告

> **更新日期**: 2026-02-04  
> **專案目標**: 建立 S60/M60 混凝土 28 天抗壓強度預測模型

---

## 📋 摘要

本專案針對 S60（小型）與 M60（中型）離心混凝土管配比，建立機器學習預測模型。透過配料特徵分析，預測 28 天抗壓強度，並識別影響強度的關鍵因素。

### 主要成果

| 模型 | 樣本數 | R² | MAE (kgf/cm²) | 狀態 |
|:---|---:|---:|---:|:---|
| **S60** | 46 | **0.360** | 28 | ✅ 可用 |
| **M60** | 52 | **0.206** | 25 | ✅ 可用 |

---

## 📈 模型效能比較
> **說明**：S60 模型 R²=0.360，M60 模型 R²=0.206，兩者皆具有預測能力。S60 表現較佳，預測誤差約 28 kgf/cm²。

---

## 📊 強度分布比較
> **說明**：S60 與 M60 的強度分布相似，平均約 605 kgf/cm²，皆高於設計強度 510 kgf/cm²（紅色虛線）。

---

File: S60_M60_dataset_v9_shared.csv (part 102 of 138)
match_key,日期及時間,序,配比 ,耗用骨材1,耗用骨材2,耗用骨材3,耗用水,耗用泥料1,耗用泥料2,耗用泥料3,耗用泥料4,耗用藥劑1,耗用藥劑2,耗用藥劑3,耗用藥劑4,耗用小計,表面水骨材1,誤差%水,誤差%骨材1,誤差%骨材2,坍度(cm),混凝土溫度(℃),試體1強度(X1),試體2強度(X2),試體3強度(X3),加料轉速,慢速轉速,中速轉速,高速轉速,加料時間,慢速時間,中速時間,高速時間,總降水量,cp_key,類型,入池,蒸養池,離心開始,離心結束,母體,平均強度,強度_原始,強度_修正,環境溫度,環境濕度,膠結料總量,水灰比,水膠比,骨材總量,砂石比,粗骨材總量,水泥取代率,矽灰取代率,爐石取代率,漿體比例,粗細骨材比,月份,拌合米數,平均電流,最大電流,電流標準差,最終電流,穩定階段平均電流,單位體積穩定電流,砂_FM,砂_Mud,六分_FM,三分_FM,水泥砂漿_28天平均強度,水泥_流動性,水泥砂漿_7天平均強度,設定扣水率(%),扣水率_變動幅度,扣水率_是否變更,水量微調偏離度,蒸養實際平均溫度,蒸養實際總積溫,蒸養實際階段1溫度,蒸養實際階段2溫度,蒸養實際階段3溫度,實際離心平均轉速,實際離心平均電流,實際離心總能量,日期,配比
20250217103511,2025-02-17 10:35:11,17,S60-17,938,1220,0,137,369,31,0,33,2.57,0.0,0.0,0.0,2730.57,5.7,0.74,0.43,0.49,,,,,,220.0,280.0,700.0,1000.0,4.0,2.0,2.0,5.0,0.0,20250217_17,小型,1122.0,2.0,1035.0,1051.0,S60,,,0.0,17.3,72.7,433,0.371,0.316,2158,0.435,1220,14.8,7.2,7.6,20.9,1.301,2,1.15,81.49876543209876,106.2,11.511373804672656,80.54,86.54285714285713,75.255,2.9396,,6.7,6.67,548.6266666666667,17.7,370.17333333333335,5.7,0.2,1,10.4,74.09285714285713,518.6499999999999,,,,433.28125,74.3125,19.816666666666663,2025-02-17,S60-17
20250217105913,2025-02-17 10:59:13,18,S60-17,935,1212,0,133,365,33,0,34,2.52,0.0,0.0,0.0,2714.52,6.0,0.76,0.54,0.66,,,,,,220.0,280.0,700.0,1000.0,4.0,3.0,2.0,5.0,0.0,20250217_18,小型,1122.0,2.0,1059.0,1115.0,S60,,,0.0,17.3,72.7,432,0.364,0.308,2147,0.435,1212,15.5,7.6,7.9,20.8,1.296,2,1.14,89.21954022988506,122.1,14.384608945023675,83.12,94.00967741935484,82.465,2.9396,,6.7,6.67,548.6266666666667,17.7,370.17333333333335,6.0,0.3,1,17.41,74.09285714285713,518.6499999999999,,,,425.53125,80.415625,21.444166666666668,2025-02-17,S60-17
20250217125929,2025-02-17 12:59:29,19,S60-17,783,1011,0,104,304,26,0,27,2.13,0.0,0.0,0.0,2257.13,7.0,0.97,0.13,0.8,,,,,,270.0,320.0,530.0,840.0,24.0,1.0,2.0,6.0,0.0,20250217_19,中型,1410.0,2.0,1300.0,1400.0,S60,,,0.0,18.0,74.7,357,0.342,0.291,1794,0.436,1011,14.8,7.3,7.6,20.4,1.291,2,0.95,84.04948453608247,108.5,11.141231342036264,75.19999999999999,87.39117647058822,91.991,2.9396,,6.7,6.67,548.6266666666667,17.7,370.17333333333335,7.0,1.0,1,-6.83,58.506194690265495,1101.8666666666668,,,,,,,2025-02-17,S60-17
20250217130437,2025-02-17 13:04:37,20,S60-17,767,999,0,113,302,28,0,28,2.09,0.0,0.0,0.0,2239.09,5.5,0.89,0.52,0.6,,,,,,270.0,320.0,530.0,840.0,24.0,1.0,2.0,6.0,0.0,20250217_20,中型,1410.0,2.0,1300.0,1400.0,S60,,,0.0,18.0,74.7,358,0.374,0.316,1766,0.434,999,15.6,7.8,7.8,21.1,1.302,2,0.94,82.11454545454546,104.3,10.990473861598476,72.39999999999999,84.60789473684211,90.008,2.9396,,6.7,6.67,548.6266666666667,17.7,370.17333333333335,5.5,-1.5,1,-4.18,58.506194690265495,1101.8666666666668,,,,,,,2025-02-17,S60-17
20250218074924,2025-02-18 07:49:24,1,S60-10,910,1173,0,117,388,30,0,0,2.23,0.0,0.0,0.0,2620.23,7.5,1.74,0.11,0.95,,,,,,220.0,280.0,700.0,1000.0,4.0,2.0,2.0,5.0,0.0,20250218_1,小型,836.0,3.0,750.0,804.0,S60,,,0.0,16.7,78.3,418,0.302,0.28,2083,0.437,1173,7.2,7.2,0.0,20.4,1.289,2,1.1,94.89285714285712,124.3,15.365109229441002,89.28,101.68235294117646,92.439,2.9396,,6.7,6.67,548.6266666666667,17.7,370.17333333333335,7.5,2.0,1,10.12,,,,,,,,,2025-02-18,S60-10
20250218081226,2025-02-18 08:12:26,4,S60-10,563,738,0,84,238,22,0,0,1.42,0.0,0.0,0.0,1646.42,5.5,1.2,0.54,1.23,,,,,,220.0,280.0,700.0,1000.0,5.0,1.0,2.0,6.0,0.0,20250218_4,小型,836.0,3.0,812.0,827.0,S60,,,0.0,16.7,78.3,260,0.353,0.323,1301,0.433,738,8.5,8.5,0.0,20.9,1.311,2,0.69,76.23333333333332,90.2,8.84181533468656,68.68,81.17,117.638,2.9396,,6.7,6.67,548.6266666666667,17.7,370.17333333333335,5.5,-2.0,1,-33.18,,,,,,,,,2025-02-18,S60-10
20250218081534,2025-02-18 08:15:34,5,S60-10,565,737,0,86,241,20,0,0,1.43,0.0,0.0,0.0,1650.43,5.0,1.18,1.25,1.1,,,,,,220.0,280.0,700.0,1000.0,5.0,1.0,2.0,6.0,0.0,20250218_5,小型,836.0,3.0,812.0,827.0,S60,,,0.0,16.7,78.3,261,0.357,0.33,1302,0.434,737,7.7,7.7,0.0,21.0,1.304,2,0.69,73.75777777777779,85.3,6.733464978544402,68.2,74.44193548387098,107.887,2.9396,,6.7,6.67,548.6266666666667,17.7,370.17333333333335,5.0,-0.5,1,-37.82,,,,,,,,,2025-02-18,S60-10
20250218083707,2025-02-18 08:37:07,6,S60-10,909,1192,0,139,392,30,0,0,2.27,0.0,0.0,0.0,2664.27,5.0,0.72,0.55,0.76,,,,,,220.0,280.0,700.0,1000.0,4.0,2.0,2.0,5.0,0.0,20250218_6,小型,933.0,1.0,838.0,852.0,S60,,,0.0,16.7,78.3,422,0.355,0.329,2101,0.433,1192,7.1,7.1,0.0,21.1,1.311,2,1.12,89.57529411764706,115.0,13.436035005841592,86.66,93.48275862068964,83.467,2.9396,,6.7,6.67,548.6266666666667,17.7,370.17333333333335,5.0,0.0,0,15.18,,,,,,,,,2025-02-18,S60-10
20250218090946,2025-02-18 09:09:46,10,S60-10,913,1192,0,139,397,25,0,0,2.26,0.0,0.0,0.0,2668.26,5.0,0.72,1.0,0.76,,,,,,220.0,280.0,700.0,1000.0,4.0,1.0,2.0,5.0,0.0,20250218_10,小型,933.0,1.0,910.0,924.0,S60,,,0.0,16.7,78.3,422,0.35,0.329,2105,0.434,1192,5.9,5.9,0.0,21.0,1.306,2,1.12,85.13333333333334,115.3,13.025350401675178,78.54,89.96428571428571,80.325,2.9396,,6.7,6.67,548.6266666666667,17.7,370.17333333333335,5.0,0.0,0,15.18,,,,,,,,,2025-02-18,S60-10
20250218093446,2025-02-18 09:34:46,11,S60-17,942,1223,0,138,370,30,0,35,2.57,0.0,0.0,0.0,2740.57,5.5,0.73,0.96,0.74,,,,,,220.0,280.0,700.0,1000.0,4.0,1.0,2.0,5.0,0.0,20250218_11,小型,1035.0,4.0,934.0,949.0,S60,,,0.0,16.7,78.3,435,0.373,0.317,2165,0.435,1223,14.9,6.9,8.0,20.9,1.298,2,1.15,89.52345679012346,125.5,16.886792791014265,81.78,99.06428571428572,86.143,2.9396,,6.7,6.67,548.6266666666667,17.7,370.17333333333335,5.5,0.5,1,20.82,63.42142857142856,443.94999999999993,,,,,,,2025-02-18,S60-17
20250218101034,2025-02-18 10:10:34,15,S60-17,946,1235,0,140,378,32,0,31,2.55,0.0,0.0,0.0,2764.55,5.5,0.72,0.53,0.82,,,,,,220.0,280.0,700.0,1000.0,4.0,2.0,2.0,5.0,0.0,20250218_15,小型,1035.0,4.0,1010.0,1025.0,S60,,,0.0,16.7,78.3,441,0.37,0.317,2181,0.434,1235,14.3,7.3,7.0,21.0,1.305,2,1.16,89.05783132530121,117.4,15.111769294178115,86.48,96.33793103448276,83.05,2.9396,,6.7,6.67,548.6266666666667,17.7,370.17333333333335,5.5,0.0,0,22.82,63.42142857142856,443.94999999999993,,,,415.76666666666665,85.23666666666665,21.309166666666663,2025-02-18,S60-17
20250218104008,2025-02-18 10:40:08,17,S60-17,957,1245,0,142,376,30,0,33,2.58,0.0,0.0,0.0,2785.58,5.5,0.71,0.84,0.73,,,,,,220.0,280.0,700.0,1000.0,4.0,2.0,2.0,5.0,0.0,20250218_17,小型,1122.0,2.0,1040.0,1054.0,S60,,,0.0,16.7,78.3,439,0.378,0.323,2202,0.435,1245,14.4,6.8,7.5,20.9,1.301,2,1.17,86.57142857142858,119.9,16.617758511880705,83.16,96.3,82.308,2.9396,,6.7,6.67,548.6266666666667,17.7,370.17333333333335,5.5,0.0,0,24.82,66.80238095238094,467.6166666666666,,,,416.7857142857143,80.15357142857142,18.7025,2025-02-18,S60-17
20250218110254,2025-02-18 11:02:54,18,S60-17,941,1224,0,138,369,31,0,33,2.54,0.0,0.0,0.0,2738.54,5.5,0.73,0.86,0.82,,,,,,220.0,280.0,700.0,1000.0,4.0,1.0,2.0,5.0,0.0,20250218_18,小型,1122.0,2.0,1103.0,1116.0,S60,,,0.0,16.7,78.3,433,0.374,0.319,2165,0.435,1224,14.8,7.2,7.6,20.9,1.301,2,1.15,85.47283950617283,122.0,14.675628678948984,80.2,91.71785714285716,79.755,2.9396,,6.7,6.67,548.6266666666667,17.7,370.17333333333335,5.5,0.0,0,20.82,66.80238095238094,467.6166666666666,,,,398.0769230769231,83.28461538461539,18.045,2025-02-18,S60-17
20250219075129,2025-02-19 07:51:29,1,S60-10,907,1167,0,125,385,28,0,0,2.21,0.0,0.0,0.0,2614.21,6.5,1.63,0.67,0.43,,,,,,220.0,280.0,700.0,1000.0,4.0,2.0,2.0,5.0,0.0,20250219_1,小型,840.0,4.0,751.0,806.0,S60,,,0.0,16.2,78.1,413,0.325,0.303,2074,0.437,1167,6.8,6.8,0.0,20.6,1.287,2,1.1,96.86296296296295,124.7,16.942491285933627,82.70000000000002,109.35,99.409,2.9396,,6.7,6.55,552.7733333333333,17.5,385.06666666666666,6.5,1.0,1,12.48,,,,,,,,,2025-02-19,S60-10
20250219081457,2025-02-19 08:14:57,4,S60-10,572,723,0,85,237,18,0,0,1.37,0.0,0.0,0.0,1636.37,5.0,1.19,4.19,0.7,,,,,,220.0,280.0,700.0,1000.0,5.0,1.0,2.0,6.0,0.0,20250219_4,小型,840.0,4.0,815.0,830.0,S60,,,0.0,16.2,78.1,255,0.359,0.333,1295,0.442,723,7.1,7.1,0.0,20.8,1.264,2,0.68,75.9929411764706,89.3,8.362729476113492,68.67999999999999,78.39999999999999,115.294,2.9396,,6.7,6.55,552.7733333333333,17.5,385.06666666666666,5.0,-1.5,1,-38.82,,,,,,,,,2025-02-19,S60-10
20250219081745,2025-02-19 08:17:45,5,S60-10,554,724,0,85,237,17,0,0,1.39,0.0,0.0,0.0,1618.39,5.0,1.19,0.91,0.84,,,,,,220.0,280.0,700.0,1000.0,5.0,1.0,2.0,6.0,0.0,20250219_5,小型,840.0,4.0,815.0,830.0,S60,,,0.0,16.2,78.1,254,0.359,0.335,1278,0.433,724,6.7,6.7,0.0,21.0,1.307,2,0.68,74.74600000000001,87.8,7.568281442969731,67.6,75.49714285714286,111.025,2.9396,,6.7,6.55,552.7733333333333,17.5,385.06666666666666,5.0,0.0,0,-38.82,,,,,,,,,2025-02-19,S60-10
20250219130203,2025-02-19 13:02:03,19,S60-17,795,1007,0,108,307,27,0,29,2.11,0.0,0.0,0.0,2275.11,6.5,0.93,2.19,0.4,,,,,,270.0,320.0,530.0,840.0,16.0,1.0,2.0,6.0,0.0,20250219_19,中型,1405.0,2.0,1305.0,1355.0,S60,,,0.0,16.6,82.6,363,0.352,0.298,1802,0.441,1007,15.4,7.4,8.0,20.7,1.267,2,0.95,87.7,105.4,11.767849916899292,77.2,94.41470588235296,99.384,2.9396,,6.7,6.55,552.7733333333333,17.5,385.06666666666666,6.5,1.5,1,-4.52,59.47433628318584,1125.0561946902656,,,,,,,2025-02-19,S60-17
20250219130829,2025-02-19 13:08:29,20,S60-17,760,987,0,113,302,22,0,27,2.06,0.0,0.0,0.0,2213.06,5.5,0.89,0.8,0.51,,,,,,270.0,320.0,530.0,840.0,16.0,1.0,2.0,6.0,0.0,20250219_20,中型,1405.0,2.0,1305.0,1355.0,S60,,,0.0,16.6,82.6,351,0.374,0.322,1747,0.435,987,14.0,6.3,7.7,21.0,1.299,2,0.93,81.99629629629631,104.2,10.64606163132111,73.6,87.6,94.194,2.9396,,6.7,6.55,552.7733333333333,17.5,385.06666666666666,5.5,-1.0,1,-4.18,59.47433628318584,1125.0561946902656,,,,,,,2025-02-19,S60-17
20250220075003,2025-02-20 07:50:03,1,S60-10,905,1169,0,126,388,28,0,0,2.23,0.0,0.0,0.0,2618.23,6.5,2.44,0.44,0.6,,,,,,220.0,280.0,700.0,1000.0,4.0,3.0,2.0,5.0,0.0,20250220_1,小型,839.0,3.0,750.0,806.0,S60,,,0.0,17.1,84.7,416,0.325,0.303,2074,0.436,1169,6.7,6.7,0.0,20.7,1.292,2,1.1,99.70105263157896,124.7,16.002910884795416,86.4,108.76363636363637,98.876,2.9396,,6.7,6.55,552.7733333333333,17.5,385.06666666666666,6.5,1.0,1,13.48,,,,,,,,,2025-02-20,S60-10
20250220081428,2025-02-20 08:14:28,4,S60-10,558,726,0,82,240,18,0,0,1.38,0.0,0.0,0.0,1625.38,5.5,1.23,1.09,1.11,,,,,,220.0,280.0,700.0,1000.0,5.0,1.0,2.0,6.0,0.0,20250220_4,小型,839.0,3.0,815.0,830.0,S60,,,0.0,17.1,84.7,258,0.342,0.318,1284,0.435,726,7.0,7.0,0.0,20.9,1.301,2,0.68,77.64504504504504,88.5,7.358708008647273,68.44,80.52820512820514,118.424,2.9396,,6.7,6.55,552.7733333333333,17.5,385.06666666666666,5.5,-1.0,1,-35.18,,,,,,,,,2025-02-20,S60-10
20250220081842,2025-02-20 08:18:42,5,S60-10,545,715,0,82,237,19,0,0,1.37,0.0,0.0,0.0,1599.37,5.5,1.23,0.37,0.99,,,,,,220.0,280.0,700.0,1000.0,5.0,1.0,2.0,6.0,0.0,20250220_5,小型,839.0,3.0,815.0,830.0,S60,,,0.0,17.1,84.7,256,0.346,0.32,1260,0.433,715,7.4,7.4,0.0,21.2,1.312,2,0.67,74.4702380952381,85.3,7.657314893086354,69.36,77.06333333333333,115.02,2.9396,,6.7,6.55,552.7733333333333,17.5,385.06666666666666,5.5,0.0,0,-35.18,,,,,,,,,2025-02-20,S60-10
20250220130100,2025-02-20 13:01:00,19,S60-17,781,999,0,106,304,21,0,28,2.12,0.0,0.0,0.0,2241.12,6.5,0.95,1.43,0.6,,,,,,270.0,320.0,530.0,840.0,20.0,1.0,2.0,6.0,0.0,20250220_19,中型,1405.0,4.0,1300.0,1355.0,S60,,,0.0,16.8,88.0,353,0.349,0.3,1780,0.439,999,13.9,5.9,7.9,20.5,1.279,2,0.94,85.29791666666667,108.5,10.98905685942712,81.06,88.88529411764705,94.559,2.9396,,6.7,6.55,552.7733333333333,17.5,385.06666666666666,6.5,1.0,1,-6.52,61.32831858407079,1160.127359882006,,,,,,,2025-02-20,S60-17
20250220130650,2025-02-20 13:06:50,20,S60-17,771,988,0,113,298,23,0,27,2.07,0.0,0.0,0.0,2222.07,5.5,0.89,2.25,0.61,,,,,,270.0,320.0,530.0,840.0,20.0,1.0,2.0,6.0,0.0,20250220_20,中型,1405.0,4.0,1300.0,1355.0,S60,,,0.0,16.8,88.0,348,0.379,0.325,1759,0.438,988,14.4,6.6,7.8,20.8,1.281,2,0.93,81.65697674418604,103.1,9.803517886603132,77.74,82.56666666666668,88.781,2.9396,,6.7,6.55,552.7733333333333,17.5,385.06666666666666,5.5,-1.0,1,-4.18,61.32831858407079,1160.127359882006,,,,,,,2025-02-20,S60-17
20250221075308,2025-02-21 07:53:08,1,S60-10,905,1170,0,126,388,27,0,0,2.25,0.0,0.0,0.0,2618.25,6.5,2.44,0.44,0.69,,,,,,220.0,280.0,700.0,1000.0,4.0,3.0,2.0,5.0,0.0,20250221_1,小型,842.0,3.0,753.0,808.0,S60,,,0.0,16.3,83.3,415,0.325,0.304,2075,0.436,1170,6.5,6.5,0.0,20.7,1.293,2,1.1,92.8686746987952,123.6,14.935805831421956,86.22,100.3689655172414,91.245,2.9396,,6.7,6.55,514.5066666666667,17.3,352.49333333333334,6.5,1.0,1,13.48,,,,,,,,,2025-02-21,S60-10
20250221081522,2025-02-21 08:15:22,4,S60-10,566,737,0,85,243,21,0,0,1.39,0.0,0.0,0.0,1653.39,5.0,0.0,1.43,1.1,,,,,,220.0,280.0,700.0,1000.0,5.0,1.0,2.0,6.0,0.0,20250221_4,小型,842.0,3.0,816.0,831.0,S60,,,0.0,16.3,83.3,264,0.35,0.322,1303,0.434,737,8.0,8.0,0.0,21.1,1.302,2,0.69,75.45955056179776,88.4,6.868127316213144,72.06,75.66129032258064,109.654,2.9396,,6.7,6.55,514.5066666666667,17.3,352.49333333333334,5.0,-1.5,1,-38.82,,,,,,,,,2025-02-21,S60-10
20250221081928,2025-02-21 08:19:28,5,S60-10,552,727,0,85,238,18,0,0,1.4,0.0,0.0,0.0,1621.4,5.0,1.19,0.55,1.25,,,,,,220.0,280.0,700.0,1000.0,5.0,1.0,2.0,6.0,0.0,20250221_5,小型,842.0,3.0,816.0,831.0,S60,,,0.0,16.3,83.3,256,0.357,0.332,1279,0.432,727,7.0,7.0,0.0,21.0,1.317,2,0.68,75.52650602409638,86.2,7.165615424974915,71.03999999999999,77.97241379310346,114.665,2.9396,,6.7,6.55,514.5066666666667,17.3,352.49333333333334,5.0,0.0,0,-38.82,,,,,,,,,2025-02-21,S60-10
20250221084204,2025-02-21 08:42:04,7,S60-10,912,1200,0,145,397,29,0,0,2.29,0.0,0.0,0.0,2685.29,4.5,0.69,0.44,0.59,,,,,,220.0,280.0,700.0,1000.0,5.0,2.0,2.0,5.0,0.0,20250221_7,小型,929.0,2.0,842.0,856.0,S60,,,0.0,16.3,83.3,426,0.365,0.34,2112,0.432,1200,6.8,6.8,0.0,21.3,1.316,2,1.13,88.25432098765431,113.3,14.078580608369212,83.97999999999999,98.0035714285714,86.729,2.9396,,6.7,6.55,514.5066666666667,17.3,352.49333333333334,4.5,-0.5,1,19.83,,,,,,,,,2025-02-21,S60-10
20250221090421,2025-02-21 09:04:21,10,S60-10,906,1189,0,139,391,28,0,0,2.27,0.0,0.0,0.0,2655.27,5.0,0.72,0.22,0.51,,,,,,220.0,280.0,700.0,1000.0,5.0,2.0,2.0,5.0,0.0,20250221_10,小型,929.0,2.0,906.0,921.0,S60,,,0.0,16.3,83.3,419,0.355,0.332,2095,0.432,1189,6.7,6.7,0.0,21.0,1.312,2,1.12,94.23882352941176,124.0,15.75603782769265,83.88,95.51724137931036,85.283,2.9396,,6.7,6.55,514.5066666666667,17.3,352.49333333333334,5.0,0.5,1,15.18,,,,,,,,,2025-02-21,S60-10
20250221092824,2025-02-21 09:28:24,11,S60-10,912,1200,0,145,395,30,0,0,2.29,0.0,0.0,0.0,2684.29,4.5,0.69,0.44,0.59,,,,,,220.0,280.0,700.0,1000.0,5.0,2.0,2.0,5.0,0.0,20250221_11,小型,1016.0,4.0,929.0,944.0,S60,,,0.0,16.3,83.3,425,0.367,0.341,2112,0.432,1200,7.1,7.1,0.0,21.3,1.316,2,1.13,92.7358024691358,121.2,16.196023812004174,85.18,97.22142857142858,86.037,2.9396,,6.7,6.55,514.5066666666667,17.3,352.49333333333334,4.5,-0.5,1,19.83,68.06666666666668,476.4666666666668,,,,,,,2025-02-21,S60-10
20250221095305,2025-02-21 09:53:05,12,S60-10,942,1232,0,140,408,29,0,0,2.32,0.0,0.0,0.0,2753.32,5.5,0.72,0.11,0.57,,,,,,220.0,280.0,700.0,1000.0,5.0,2.0,2.0,5.0,0.0,20250221_12,小型,1016.0,4.0,953.0,1007.0,S60,,,0.0,16.3,83.3,437,0.343,0.32,2174,0.433,1232,6.6,6.6,0.0,21.0,1.308,2,1.16,93.6604938271605,124.4,16.9725899506433,83.85999999999999,98.71071428571427,85.095,2.9396,,6.7,6.55,514.5066666666667,17.3,352.49333333333334,5.5,1.0,1,22.82,68.06666666666668,476.4666666666668,,,,,,,2025-02-21,S60-10
20250221101534,2025-02-21 10:15:34,16,S60-17,923,1199,0,127,366,35,0,34,2.5,0.0,0.0,0.0,2686.5,6.5,0.0,-0.22,0.5,,,,,,220.0,280.0,700.0,1000.0,5.0,2.0,2.0,5.0,0.0,20250221_16,小型,1100.0,1.0,1016.0,1030.0,S60,,,0.0,16.3,83.3,435,0.347,0.292,2122,0.435,1199,15.9,8.0,7.8,20.9,1.299,2,1.13,82.5345238095238,111.1,12.526804537315163,78.14,83.31,73.726,2.9396,,6.7,6.55,514.5066666666667,17.3,352.49333333333334,6.5,1.0,1,14.48,55.15476190476189,386.08333333333326,,,,433.8571428571428,89.35357142857141,20.84916666666666,2025-02-21,S60-17
20250221103918,2025-02-21 10:39:18,18,S60-17,928,1200,0,128,363,28,0,35,2.5,0.0,0.0,0.0,2684.5,6.5,0.79,0.32,0.59,,,,,,220.0,280.0,700.0,1000.0,5.0,2.0,2.0,5.0,0.0,20250221_18,小型,1100.0,1.0,1039.0,1055.0,S60,,,0.0,16.3,83.3,426,0.353,0.3,2128,0.436,1200,14.8,6.6,8.2,20.7,1.293,2,1.13,88.42716049382716,125.7,16.990571185841734,82.08,90.56071428571428,80.142,2.9396,,6.7,6.55,514.5066666666667,17.3,352.49333333333334,6.5,0.0,0,15.48,55.15476190476189,386.08333333333326,,,,487.625,90.98125,24.261666666666667,2025-02-21,S60-17
20250224075102,2025-02-24 07:51:02,1,S60-10,903,1172,0,124,384,28,0,0,2.22,0.0,0.0,0.0,2613.22,6.5,0.81,0.22,0.86,,,,,,220.0,280.0,700.0,1000.0,4.0,2.0,2.0,5.0,0.0,20250224_1,小型,842.0,4.0,751.0,806.0,S60,,,0.0,14.7,73.0,412,0.323,0.301,2075,0.435,1172,6.8,6.8,0.0,20.5,1.298,2,1.1,96.30864197530865,130.1,16.277517612868692,85.1,106.31785714285716,96.653,2.9396,,6.7,6.55,514.5066666666667,17.3,352.49333333333334,6.5,0.0,0,11.48,,,,,,,,,2025-02-24,S60-10
20250224081847,2025-02-24 08:18:47,5,S60-10,797,1044,0,122,343,25,0,0,1.99,0.0,0.0,0.0,2332.99,5.0,0.83,0.63,0.87,,,,,,220.0,280.0,700.0,1000.0,4.0,3.0,2.0,5.0,0.0,20250224_5,小型,842.0,4.0,818.0,834.0,S60,,,0.0,14.7,73.0,368,0.356,0.332,1841,0.433,1044,6.8,6.8,0.0,21.0,1.31,2,0.98,89.74444444444445,111.0,13.353734392379616,86.21999999999998,98.07500000000002,100.077,2.9396,,6.7,6.55,514.5066666666667,17.3,352.49333333333334,5.0,-1.5,1,-1.82,,,,,,,,,2025-02-24,S60-10
20250224084524,2025-02-24 08:45:24,7,S60-10,906,1191,0,143,394,28,0,0,2.25,0.0,0.0,0.0,2664.25,4.5,0.7,0.67,0.68,,,,,,220.0,280.0,700.0,1000.0,4.0,2.0,2.0,5.0,0.0,20250224_7,小型,937.0,2.0,846.0,901.0,S60,,,0.0,14.7,73.0,422,0.363,0.339,2097,0.432,1191,6.6,6.6,0.0,21.2,1.315,2,1.12,87.99382716049382,118.8,14.96720980354922,82.22,94.6,84.464,2.9396,,6.7,6.55,514.5066666666667,17.3,352.49333333333334,4.5,-0.5,1,17.83,,,,,,,,,2025-02-24,S60-10
20250224091045,2025-02-24 09:10:45,11,S60-10,899,1181,0,138,390,28,0,0,2.24,0.0,0.0,0.0,2638.24,5.0,0.73,0.22,0.77,,,,,,220.0,280.0,700.0,1000.0,4.0,1.0,2.0,5.0,0.0,20250224_11,小型,937.0,2.0,911.0,925.0,S60,,,0.0,14.7,73.0,418,0.354,0.33,2080,0.432,1181,6.7,6.7,0.0,21.1,1.314,2,1.11,90.63170731707318,120.3,16.295172695698238,80.46,93.15517241379308,83.924,2.9396,,6.7,6.55,514.5066666666667,17.3,352.49333333333334,5.0,0.5,1,14.18,,,,,,,,,2025-02-24,S60-10
20250224094325,2025-02-24 09:43:25,14,S60-10,891,1171,0,137,386,29,0,0,2.22,0.0,0.0,0.0,2616.22,5.0,0.74,0.34,0.77,,,,,,220.0,280.0,700.0,1000.0,4.0,1.0,2.0,5.0,0.0,20250224_14,小型,1028.0,1.0,944.0,958.0,S60,,,0.0,14.7,73.0,415,0.355,0.33,2062,0.432,1171,7.0,7.0,0.0,21.1,1.314,2,1.1,88.14074074074075,115.1,15.7357874559461,79.18,91.06428571428572,82.786,2.9396,,6.7,6.55,514.5066666666667,17.3,352.49333333333334,5.0,0.0,0,13.18,49.7095238095238,347.9666666666666,,,,,,,2025-02-24,S60-10
20250224100457,2025-02-24 10:04:57,16,S60-10,930,1222,0,143,404,27,0,0,2.3,0.0,0.0,0.0,2728.3,5.0,0.7,0.22,0.66,,,,,,220.0,280.0,700.0,1000.0,4.0,1.0,2.0,5.0,0.0,20250224_16,小型,1028.0,1.0,1005.0,1020.0,S60,,,0.0,14.7,73.0,431,0.354,0.332,2152,0.432,1222,6.3,6.3,0.0,21.1,1.314,2,1.15,83.91097560975608,123.9,14.397509998959434,77.82000000000001,85.98275862068967,74.768,2.9396,,6.7,6.55,514.5066666666667,17.3,352.49333333333334,5.0,0.0,0,19.18,49.7095238095238,347.9666666666666,,,,463.23333333333335,120.92,30.23,2025-02-24,S60-10
20250224102756,2025-02-24 10:27:56,17,S60-10,937,1213,0,129,400,26,0,0,2.32,0.0,0.0,0.0,2707.32,6.5,0.78,0.32,0.75,,,,,,220.0,280.0,700.0,1000.0,4.0,1.0,2.0,5.0,0.0,20250224_17,小型,1115.0,3.0,1028.0,1042.0,S60,,,0.0,14.7,73.0,426,0.322,0.303,2150,0.436,1213,6.1,6.1,0.0,20.5,1.295,2,1.14,93.07708333333336,121.4,14.864362296884975,84.5,100.22352941176472,87.915,2.9396,,6.7,6.55,514.5066666666667,17.3,352.49333333333334,6.5,1.5,1,16.48,57.94523809523809,405.6166666666666,,,,437.1785714285714,121.4,28.326666666666664,2025-02-24,S60-10
20250224105049,2025-02-24 10:50:49,19,S60-10,903,1181,0,134,390,27,0,0,2.25,0.0,0.0,0.0,2637.25,5.5,0.75,0.22,0.77,,,,,,220.0,280.0,700.0,1000.0,4.0,2.0,2.0,5.0,0.0,20250224_19,小型,1115.0,3.0,1051.0,1106.0,S60,,,0.0,14.7,73.0,417,0.344,0.321,2084,0.433,1181,6.5,6.5,0.0,20.9,1.308,2,1.11,91.13437500000002,116.9,14.712415591127163,81.53999999999999,91.62941176470588,82.549,2.9396,,6.7,6.55,514.5066666666667,17.3,352.49333333333334,5.5,-1.0,1,16.82,57.94523809523809,405.6166666666666,,,,463.3,116.59000000000002,29.147500000000004,2025-02-24,S60-10
20250224130046,2025-02-24 13:00:46,20,S60-17,905,1169,0,124,352,28,0,35,2.45,0.0,0.0,0.0,2615.45,6.5,0.81,0.44,0.6,,,,,,220.0,280.0,700.0,1000.0,4.0,2.0,2.0,5.0,0.0,20250224_20,小型,1349.0,4.0,1301.0,1316.0,S60,,,0.0,15.2,70.2,415,0.352,0.299,2074,0.436,1169,15.2,6.7,8.4,20.6,1.292,2,1.1,92.86605504587156,121.3,14.290769589021831,84.85999999999999,89.96052631578948,81.782,2.9396,,6.7,6.55,514.5066666666667,17.3,352.49333333333334,6.5,1.0,1,11.48,61.01826086956522,1170.5336376811597,,,,422.3666666666667,130.79333333333332,32.69833333333333,2025-02-24,S60-17
20250224132338,2025-02-24 13:23:38,21,S60-17,562,727,0,76,217,16,0,22,1.52,0.0,0.0,0.0,1621.52,6.5,0.0,0.9,1.25,,,,,,220.0,280.0,700.0,1000.0,5.0,1.0,2.0,6.0,0.0,20250224_21,小型,1349.0,4.0,1324.0,1340.0,S60,,,0.0,15.2,70.2,255,0.35,0.298,1289,0.436,727,14.9,6.3,8.6,20.4,1.294,2,0.68,76.92352941176472,86.7,6.801377837205419,72.4,78.15862068965517,114.939,2.9396,,6.7,6.55,514.5066666666667,17.3,352.49333333333334,6.5,0.0,0,-36.52,61.01826086956522,1170.5336376811597,,,,465.25,132.00625000000002,35.201666666666675,2025-02-24,S60-17
20250224132729,2025-02-24 13:27:29,22,S60-17,560,725,0,76,216,19,0,21,1.52,0.0,0.0,0.0,1618.52,6.5,0.0,0.54,0.97,,,,,,220.0,280.0,700.0,1000.0,5.0,1.0,2.0,6.0,0.0,20250224_22,小型,1349.0,4.0,1324.0,1340.0,S60,,,0.0,15.2,70.2,256,0.352,0.297,1285,0.436,725,15.6,7.4,8.2,20.5,1.295,2,0.68,77.79882352941178,87.8,7.00805409121025,73.38,81.29310344827586,119.549,2.9396,,6.7,6.55,514.5066666666667,17.3,352.49333333333334,6.5,0.0,0,-36.52,61.01826086956522,1170.5336376811597,,,,465.25,132.00625000000002,35.201666666666675,2025-02-24,S60-17
20250224134923,2025-02-24 13:49:23,23,S60-17,925,1212,0,138,366,30,0,36,2.52,0.0,0.0,0.0,2709.52,5.5,0.73,0.0,0.66,,,,,,220.0,280.0,700.0,1000.0,4.0,1.0,2.0,5.0,0.0,20250224_23,小型,1502.0,2.0,1350.0,1403.0,S60,,,0.0,15.2,70.2,432,0.377,0.319,2137,0.433,1212,15.3,6.9,8.3,21.1,1.31,2,1.14,90.83902439024388,118.7,13.681675087302985,85.75999999999999,99.53103448275864,87.308,2.9396,,6.7,6.55,514.5066666666667,17.3,352.49333333333334,5.5,-1.0,1,20.82,57.83148148148148,1039.0389506172835,,,,435.46153846153845,127.06923076923076,27.531666666666663,2025-02-24,S60-17
20250224141140,2025-02-24 14:11:40,24,S60-17,930,1223,0,143,370,28,0,36,2.53,0.0,0.0,0.0,2732.53,5.0,0.7,0.22,0.74,,,,,,220.0,280.0,700.0,1000.0,4.0,1.0,2.0,5.0,0.0,20250224_24,小型,1502.0,2.0,1412.0,1425.0,S60,,,0.0,15.2,70.2,434,0.386,0.329,2153,0.432,1223,14.7,6.5,8.3,21.1,1.315,2,1.15,92.3698795180723,126.0,17.453343898476763,85.42,95.58620689655174,83.118,2.9396,,6.7,6.55,514.5066666666667,17.3,352.49333333333334,5.0,-0.5,1,19.18,57.83148148148148,1039.0389506172835,,,,414.38461538461536,122.14615384615388,26.465000000000003,2025-02-24,S60-17
20250224143834,2025-02-24 14:38:34,27,S60-17,942,1234,0,139,374,27,0,35,2.55,0.0,0.0,0.0,2753.55,5.5,0.0,0.11,0.73,,,,,,220.0,280.0,700.0,1000.0,4.0,2.0,2.0,5.0,0.0,20250224_27,小型,1502.0,2.0,1438.0,1452.0,S60,,,0.0,15.2,70.2,436,0.372,0.319,2176,0.433,1234,14.2,6.2,8.0,20.9,1.31,2,1.16,87.35975609756098,113.4,13.951526358982722,84.8,95.08620689655172,81.971,2.9396,,6.7,6.55,514.5066666666667,17.3,352.49333333333334,5.5,0.5,1,21.82,57.83148148148148,1039.0389506172835,,,,389.2142857142857,111.73928571428571,26.0725,2025-02-24,S60-17
20250224150223,2025-02-24 15:02:23,30,S60-17,956,1246,0,138,378,28,0,35,2.57,0.0,0.0,0.0,2783.57,6.0,1.47,0.21,0.81,,,,,,220.0,280.0,700.0,1000.0,4.0,1.0,2.0,5.0,0.0,20250224_30,小型,1611.0,1.0,1502.0,1516.0,S60,,,0.0,15.2,70.2,441,0.365,0.313,2202,0.434,1246,14.3,6.3,7.9,20.8,1.303,2,1.17,86.92073170731707,118.7,13.876324263808502,82.11999999999999,88.75172413793102,75.856,2.9396,,6.7,6.55,514.5066666666667,17.3,352.49333333333334,6.0,0.5,1,22.41,52.85049504950496,888.7691584158417,,,,412.8571428571428,140.675,32.82416666666667,2025-02-24,S60-17
20250224152636,2025-02-24 15:26:36,33,S60-17,938,1213,0,130,366,30,0,34,2.51,0.0,0.0,0.0,2713.51,6.5,1.56,0.43,0.75,,,,,,220.0,280.0,700.0,1000.0,4.0,2.0,2.0,5.0,0.0,20250224_33,小型,1611.0,1.0,1526.0,1540.0,S60,,,0.0,15.2,70.2,430,0.355,0.302,2151,0.436,1213,14.9,7.0,7.9,20.7,1.293,2,1.14,94.40113636363635,123.1,15.7538847612998,85.82000000000001,102.93870967741935,90.297,2.9396,,6.7,6.55,514.5066666666667,17.3,352.49333333333334,6.5,0.5,1,17.48,52.85049504950496,888.7691584158417,,,,374.5357142857143,106.025,24.739166666666662,2025-02-24,S60-17
20250224155032,2025-02-24 15:50:32,36,S60-17,921,1201,0,131,364,29,0,34,2.51,0.0,0.0,0.0,2682.51,6.0,0.0,0.0,0.67,,,,,,220.0,280.0,700.0,1000.0,4.0,1.0,2.0,5.0,0.0,20250224_36,小型,1611.0,1.0,1551.0,1605.0,S60,,,0.0,15.2,70.2,427,0.36,0.307,2122,0.434,1201,14.8,6.8,8.0,20.8,1.304,2,1.13,93.06097560975608,124.6,17.088119936102526,84.38,98.04137931034482,86.762,2.9396,,6.7,6.55,514.5066666666667,17.3,352.49333333333334,6.0,-0.5,1,15.41,52.85049504950496,888.7691584158417,,,,461.75,115.475,26.944166666666668,2025-02-24,S60-17
20250225075213,2025-02-25 07:52:13,1,S60-10,848,1226,0,125,385,27,0,0,2.22,0.0,0.0,0.0,2613.22,7.0,1.63,0.47,0.57,,,,,,220.0,280.0,700.0,1000.0,4.0,1.0,2.0,5.0,0.0,20250225_1,小型,844.0,3.0,754.0,808.0,S60,,,0.0,16.0,70.1,412,0.325,0.303,2074,0.409,1226,6.6,6.6,0.0,20.6,1.446,2,1.1,94.638202247191,119.3,14.34600132690136,87.2,99.12903225806453,90.117,2.9396,,6.7,6.57,514.5066666666667,17.3,352.49333333333334,7.0,1.0,1,14.17,,,,,,,,,2025-02-25,S60-10
20250225075814,2025-02-25 07:58:14,2,S60-10,723,1047,0,115,333,29,0,0,1.88,0.0,0.0,0.0,2248.88,5.5,0.0,1.69,0.48,,,,,,270.0,320.0,530.0,840.0,13.0,3.0,1.0,7.0,0.0,20250225_2,中型,905.0,4.0,804.0,855.0,S60,,,0.0,16.0,70.1,362,0.345,0.318,1770,0.408,1047,8.0,8.0,0.0,21.2,1.448,2,0.94,88.05913043478259,112.7,11.13537954021891,78.52000000000001,89.38000000000001,95.085,2.9396,,6.7,6.57,514.5066666666667,17.3,352.49333333333334,5.5,-1.5,1,-2.18,,,,,,,,,2025-02-25,S60-10
20250225080427,2025-02-25 08:04:27,3,S60-10,702,1026,0,116,326,29,0,0,1.85,0.0,0.0,0.0,2200.85,5.0,0.0,1.3,0.69,,,,,,270.0,320.0,530.0,840.0,13.0,3.0,1.0,7.0,0.0,20250225_3,中型,905.0,4.0,804.0,855.0,S60,,,0.0,16.0,70.1,355,0.356,0.327,1728,0.406,1026,8.2,8.2,0.0,21.4,1.462,2,0.92,83.20194174757285,105.8,12.397674230544364,76.82,82.71944444444443,89.912,2.9396,,6.7,6.57,514.5066666666667,17.3,352.49333333333334,5.0,-0.5,1,-7.82,,,,,,,,,2025-02-25,S60-10
20250225081716,2025-02-25 08:17:16,4,S60-10,742,1093,0,125,342,27,0,0,1.96,0.0,0.0,0.0,2330.96,5.0,0.81,0.54,0.64,,,,,,220.0,280.0,700.0,1000.0,4.0,2.0,2.0,5.0,0.0,20250225_4,小型,844.0,3.0,819.0,833.0,S60,,,0.0,16.0,70.1,369,0.365,0.339,1835,0.404,1093,7.3,7.3,0.0,21.2,1.473,2,0.98,89.67469879518072,114.4,12.263363435069556,83.0,93.41379310344828,95.32,2.9396,,6.7,6.57,514.5066666666667,17.3,352.49333333333334,5.0,0.0,0,1.18,,,,,,,,,2025-02-25,S60-10
20250225084239,2025-02-25 08:42:39,6,S60-10,846,1249,0,142,395,26,0,0,2.25,0.0,0.0,0.0,2660.25,5.0,0.71,0.36,0.64,,,,,,220.0,280.0,700.0,1000.0,4.0,2.0,2.0,5.0,0.0,20250225_6,小型,935.0,2.0,844.0,900.0,S60,,,0.0,16.0,70.1,421,0.359,0.337,2095,0.404,1249,6.2,6.2,0.0,21.2,1.476,2,1.12,92.51547619047618,122.8,16.732962152359345,87.64,98.95666666666668,88.354,2.9396,,6.7,6.57,514.5066666666667,17.3,352.49333333333334,5.0,0.0,0,18.18,,,,,,,,,2025-02-25,S60-10
20250225091000,2025-02-25 09:10:00,10,S60-10,859,1270,0,145,401,25,0,0,2.3,0.0,0.0,0.0,2702.3,5.0,0.69,0.12,0.55,,,,,,220.0,280.0,700.0,1000.0,4.0,1.0,2.0,5.0,0.0,20250225_10,小型,935.0,2.0,912.0,926.0,S60,,,0.0,16.0,70.1,426,0.362,0.34,2129,0.403,1270,5.9,5.9,0.0,21.1,1.478,2,1.14,91.18988764044944,123.1,14.254682218692729,87.7,96.30967741935484,84.482,2.9396,,6.7,6.57,514.5066666666667,17.3,352.49333333333334,5.0,0.0,0,21.18,,,,,,,,,2025-02-25,S60-10
20250225093333,2025-02-25 09:33:33,11,S60-10,900,1313,0,141,416,27,0,0,2.38,0.0,0.0,0.0,2799.38,6.0,0.71,0.33,0.46,,,,,,220.0,280.0,700.0,1000.0,4.0,1.0,2.0,5.0,0.0,20250225_11,小型,1026.0,1.0,935.0,949.0,S60,,,0.0,16.0,70.1,443,0.339,0.318,2213,0.407,1313,6.1,6.1,0.0,20.9,1.459,2,1.18,93.3595238095238,124.4,16.02313148639758,89.88,103.34666666666666,87.582,2.9396,,6.7,6.57,514.5066666666667,17.3,352.49333333333334,6.0,1.0,1,25.41,58.37142857142857,408.6,,,,,,,2025-02-25,S60-10
20250225095940,2025-02-25 09:59:40,15,S60-17,877,1280,0,138,371,27,0,35,2.54,0.0,0.0,0.0,2730.54,6.0,0.73,0.34,0.47,,,,,,220.0,280.0,700.0,1000.0,4.0,1.0,2.0,5.0,0.0,20250225_15,小型,1026.0,1.0,1001.0,1015.0,S60,,,0.0,16.0,70.1,433,0.372,0.319,2157,0.407,1280,14.3,6.2,8.1,20.9,1.46,2,1.15,92.46829268292684,124.2,15.72274163122137,87.92,101.18620689655172,87.988,2.9396,,6.7,6.57,514.5066666666667,17.3,352.49333333333334,6.0,0.0,0,22.41,58.37142857142857,408.6,,,,508.8928571428572,136.26785714285714,31.79583333333333,2025-02-25,S60-17
20250225102242,2025-02-25 10:22:42,17,S60-17,874,1279,0,138,371,27,0,36,2.54,0.0,0.0,0.0,2727.54,6.0,0.73,0.0,0.39,,,,,,220.0,280.0,700.0,1000.0,4.0,2.0,2.0,5.0,0.0,20250225_17,小型,1110.0,4.0,1025.0,1039.0,S60,,,0.0,16.0,70.1,434,0.372,0.318,2153,0.406,1279,14.5,6.2,8.3,21.0,1.463,2,1.15,93.53563218390804,125.0,16.578236509043077,84.32000000000001,102.55806451612904,89.181,2.9396,,6.7,6.57,514.5066666666667,17.3,352.49333333333334,6.0,0.0,0,22.41,63.62142857142857,445.35,,,,530.5357142857143,152.78214285714284,35.649166666666666,2025-02-25,S60-17
20250225104642,2025-02-25 10:46:42,18,S60-17,869,1269,0,137,366,28,0,35,2.52,0.0,0.0,0.0,2706.52,6.0,0.74,0.35,0.48,,,,,,220.0,280.0,700.0,1000.0,4.0,1.0,2.0,5.0,0.0,20250225_18,小型,1110.0,4.0,1049.0,1103.0,S60,,,0.0,16.0,70.1,429,0.374,0.319,2138,0.406,1269,14.7,6.5,8.2,20.9,1.46,2,1.14,93.06702127659574,124.3,15.695292615180607,86.13999999999999,99.4030303030303,87.196,2.9396,,6.7,6.57,514.5066666666667,17.3,352.49333333333334,6.0,0.0,0,21.41,63.62142857142857,445.35,,,,535.5,140.90714285714287,32.87833333333334,2025-02-25,S60-17
20250225130054,2025-02-25 13:00:54,19,S60-17,849,1225,0,124,353,28,0,34,2.44,0.0,0.0,0.0,2615.44,7.0,0.81,0.59,0.49,,,,,,220.0,280.0,700.0,1000.0,4.0,2.0,2.0,5.0,0.0,20250225_19,小型,1352.0,3.0,1303.0,1317.0,S60,,,0.0,15.6,77.7,415,0.351,0.299,2074,0.409,1225,14.9,6.7,8.2,20.6,1.443,2,1.1,90.36219512195122,117.2,14.000789526900316,88.58000000000001,97.85172413793106,88.956,2.9396,,6.7,6.57,514.5066666666667,17.3,352.49333333333334,7.0,1.0,1,13.17,53.67652173913043,1027.0107826086955,,,,518.6428571428571,145.525,33.95583333333334,2025-02-25,S60-17
20250225132329,2025-02-25 13:23:29,20,S60-17,522,758,0,76,220,21,0,20,1.51,0.0,0.0,0.0,1618.51,7.0,0.0,0.0,0.66,,,,,,220.0,280.0,700.0,1000.0,5.0,2.0,2.0,6.0,0.0,20250225_20,小型,1352.0,3.0,1325.0,1342.0,S60,,,0.0,15.6,77.7,261,0.345,0.291,1280,0.408,758,15.7,8.0,7.7,20.8,1.452,2,0.68,76.92804878048781,87.3,6.251229623242015,76.28,78.07931034482758,114.823,2.9396,,6.7,6.57,514.5066666666667,17.3,352.49333333333334,7.0,0.0,0,-34.83,53.67652173913043,1027.0107826086955,,,,503.2941176470589,141.17058823529413,39.998333333333335,2025-02-25,S60-17
20250225132723,2025-02-25 13:27:23,21,S60-17,525,759,0,76,219,21,0,20,1.5,0.0,0.0,0.0,1621.5,7.0,0.0,0.57,0.8,,,,,,220.0,280.0,700.0,1000.0,5.0,2.0,2.0,6.0,0.0,20250225_21,小型,1352.0,3.0,1325.0,1342.0,S60,,,0.0,15.6,77.7,260,0.347,0.292,1284,0.409,759,15.8,8.1,7.7,20.7,1.446,2,0.68,79.36629213483147,89.4,7.628950534099424,72.92,82.84516129032258,121.831,2.9396,,6.7,6.57,514.5066666666667,17.3,352.49333333333334,7.0,0.0,0,-34.83,53.67652173913043,1027.0107826086955,,,,503.2941176470589,141.17058823529413,39.998333333333335,2025-02-25,S60-17
20250225135007,2025-02-25 13:50:07,22,S60-17,886,1291,0,138,377,24,0,35,2.55,0.0,0.0,0.0,2753.55,6.0,0.0,0.45,0.47,,,,,,220.0,280.0,700.0,1000.0,4.0,1.0,2.0,5.0,0.0,20250225_22,小型,1506.0,2.0,1352.0,1406.0,S60,,,0.0,15.6,77.7,436,0.366,0.317,2177,0.407,1291,13.5,5.5,8.0,20.9,1.457,2,1.16,92.8301075268817,120.4,14.627296510778896,85.72,99.875,86.099,2.9396,,6.7,6.57,514.5066666666667,17.3,352.49333333333334,6.0,-1.0,1,22.41,58.3981308411215,1045.326542056075,,,,492.9285714285714,124.10357142857144,28.957500000000003,2025-02-25,S60-17
20250225141340,2025-02-25 14:13:40,23,S60-24,810,1180,0,124,306,30,0,65,2.55,0.0,0.0,0.0,2517.55,6.5,0.81,0.12,0.51,,,,,,220.0,280.0,700.0,1000.0,4.0,1.0,2.0,5.0,0.0,20250225_23,小型,1506.0,2.0,1417.0,1431.0,S60,,,0.0,15.6,77.7,401,0.405,0.309,1990,0.407,1180,23.7,7.5,16.2,20.9,1.457,2,1.06,88.57073170731707,110.1,12.820605440260934,87.14000000000001,94.15862068965517,88.829,2.9396,,6.7,6.57,514.5066666666667,17.3,352.49333333333334,6.5,0.5,1,11.48,58.3981308411215,1045.326542056075,,,,497.6785714285714,167.5,39.083333333333336,2025-02-25,S60-24
20250225143902,2025-02-25 14:39:02,27,S60-24,882,1279,0,133,335,29,0,72,2.79,0.0,0.0,0.0,2732.79,6.5,0.76,0.34,0.39,,,,,,220.0,280.0,700.0,1000.0,4.0,2.0,2.0,5.0,0.0,20250225_27,小型,1506.0,2.0,1442.0,1456.0,S60,,,0.0,15.6,77.7,436,0.397,0.305,2161,0.408,1279,23.2,6.7,16.5,20.8,1.45,2,1.15,89.29146341463415,116.3,14.910973216013147,87.50000000000001,97.3034482758621,84.612,2.9396,,6.7,6.57,514.5066666666667,17.3,352.49333333333334,6.5,0.0,0,20.48,58.3981308411215,1045.326542056075,,,,537.8928571428571,137.225,32.01916666666666,2025-02-25,S60-24
20250225150536,2025-02-25 15:05:36,30,S60-24,871,1268,0,134,331,30,0,70,2.74,0.0,0.0,0.0,2706.74,6.5,1.52,0.11,0.4,,,,,,220.0,280.0,700.0,1000.0,4.0,1.0,2.0,5.0,0.0,20250225_30,小型,1620.0,1.0,1507.0,1521.0,S60,,,0.0,15.6,77.7,431,0.405,0.311,2139,0.407,1268,23.2,7.0,16.2,20.9,1.456,2,1.14,88.95731707317074,117.5,13.561387353373735,84.8,95.63448275862068,83.89,2.9396,,6.7,6.57,514.5066666666667,17.3,352.49333333333334,6.5,0.0,0,21.48,55.94099999999999,932.35,,,,518.0357142857143,126.43571428571428,29.501666666666665,2025-02-25,S60-24
20250225152855,2025-02-25 15:28:55,33,S60-24,890,1291,0,135,339,29,0,72,2.79,0.0,0.0,0.0,2758.79,6.5,0.75,0.45,0.47,,,,,,220.0,280.0,700.0,1000.0,4.0,1.0,2.0,5.0,0.0,20250225_33,小型,1620.0,1.0,1531.0,1545.0,S60,,,0.0,15.6,77.7,440,0.398,0.307,2181,0.408,1291,23.0,6.6,16.4,20.9,1.451,2,1.16,91.07870370370368,119.2,13.525449612064834,84.68,94.50526315789476,81.47,2.9396,,6.7,6.57,514.5066666666667,17.3,352.49333333333334,6.5,0.0,0,22.48,55.94099999999999,932.35,,,,526.3214285714286,141.73214285714286,33.07083333333333,2025-02-25,S60-24
20250225155653,2025-02-25 15:56:53,34,S60-24,911,1313,0,130,346,31,0,71,2.84,0.0,0.0,0.0,2804.84,7.5,1.56,0.22,0.46,,,,,,220.0,280.0,700.0,1000.0,4.0,1.0,2.0,5.0,0.0,20250225_34,小型,1620.0,1.0,1600.0,1614.0,S60,,,0.0,15.6,77.7,448,0.376,0.29,2224,0.41,1313,22.8,6.9,15.8,20.6,1.441,2,1.18,91.30238095238094,118.6,15.728999424708949,85.28,102.85333333333334,87.164,2.9396,,6.7,6.57,514.5066666666667,17.3,352.49333333333334,7.5,1.0,1,23.12,55.94099999999999,932.35,,,,514.8571428571429,138.26785714285717,32.2625,2025-02-25,S60-24
20250227075137,2025-02-27 07:51:37,1,S60-10,845,1228,0,125,390,27,0,0,2.24,0.0,0.0,0.0,2617.24,7.0,1.63,0.12,0.74,,,,,,220.0,280.0,700.0,1000.0,4.0,2.0,2.0,5.0,0.0,20250227_1,小型,842.0,4.0,754.0,808.0,S60,,,0.0,16.4,93.1,417,0.321,0.3,2073,0.408,1228,6.5,6.5,0.0,20.7,1.453,2,1.1,92.5541176470588,118.9,13.496165494131388,87.8,95.51379310344828,86.831,2.9396,,6.7,6.57,514.5066666666667,17.3,352.49333333333334,7.0,-0.5,1,14.17,,,,,,,,,2025-02-27,S60-10
20250227081425,2025-02-27 08:14:25,4,S60-10,747,1094,0,118,346,26,0,0,1.99,0.0,0.0,0.0,2332.99,6.0,0.85,0.27,0.74,,,,,,220.0,280.0,700.0,1000.0,4.0,3.0,2.0,5.0,0.0,20250227_4,小型,842.0,4.0,817.0,832.0,S60,,,0.0,16.4,93.1,372,0.341,0.317,1841,0.406,1094,7.0,7.0,0.0,21.0,1.465,2,0.98,88.99462365591398,109.6,11.964736408775725,87.47999999999999,91.540625,93.409,2.9396,,6.7,6.57,514.5066666666667,17.3,352.49333333333334,6.0,-1.0,1,2.41,,,,,,,,,2025-02-27,S60-10
20250227084145,2025-02-27 08:41:45,5,S60-10,856,1259,0,139,399,27,0,0,2.3,0.0,0.0,0.0,2682.3,5.5,0.72,0.12,0.56,,,,,,220.0,280.0,700.0,1000.0,4.0,1.0,2.0,5.0,0.0,20250227_5,小型,931.0,1.0,845.0,858.0,S60,,,0.0,16.4,93.1,426,0.348,0.326,2115,0.405,1259,6.3,6.3,0.0,21.1,1.471,2,1.13,91.3158536585366,121.4,15.701828924948211,83.06,92.5310344827586,81.886,2.9396,,6.7,6.57,514.5066666666667,17.3,352.49333333333334,5.5,-0.5,1,21.82,,,,,,,,,2025-02-27,S60-10
20250227090542,2025-02-27 09:05:42,8,S60-10,858,1260,0,139,398,26,0,0,2.27,0.0,0.0,0.0,2683.27,5.5,0.72,0.35,0.64,,,,,,220.0,280.0,700.0,1000.0,4.0,2.0,2.0,5.0,0.0,20250227_8,小型,931.0,1.0,907.0,922.0,S60,,,0.0,16.4,93.1,424,0.349,0.328,2118,0.405,1260,6.1,6.1,0.0,21.0,1.469,2,1.13,88.9132530120482,117.6,13.947489916113266,87.52000000000001,95.1793103448276,84.229,2.9396,,6.7,6.57,514.5066666666667,17.3,352.49333333333334,5.5,0.0,0,21.82,,,,,,,,,2025-02-27,S60-10
20250227092855,2025-02-27 09:28:55,9,S60-10,906,1314,0,137,416,25,0,0,2.38,0.0,0.0,0.0,2800.38,6.5,0.74,0.55,0.54,,,,,,220.0,280.0,700.0,1000.0,4.0,2.0,2.0,5.0,0.0,20250227_9,小型,1020.0,2.0,931.0,945.0,S60,,,0.0,16.4,93.1,441,0.329,0.311,2220,0.408,1314,5.7,5.7,0.0,20.7,1.45,2,1.18,92.98333333333332,126.5,15.619604846331915,88.08,100.52903225806452,85.194,2.9396,,6.7,6.57,514.5066666666667,17.3,352.49333333333334,6.5,1.0,1,24.48,69.54285714285713,486.7999999999999,,,,,,,2025-02-27,S60-10
20250227094912,2025-02-27 09:49:12,10,S60-17,869,1269,0,137,367,26,0,36,2.55,0.0,0.0,0.0,2706.55,6.0,0.74,0.35,0.48,,,,,,220.0,280.0,700.0,1000.0,4.0,2.0,2.0,5.0,0.0,20250227_10,小型,1020.0,2.0,955.0,1009.0,S60,,,0.0,16.4,93.1,429,0.373,0.319,2138,0.406,1269,14.5,6.1,8.4,20.9,1.46,2,1.14,90.79390243902438,116.8,14.55946886227164,88.79999999999998,97.22413793103446,85.284,2.9396,,6.7,6.57,514.5066666666667,17.3,352.49333333333334,6.0,-0.5,1,21.41,69.54285714285713,486.7999999999999,,,,,,,2025-02-27,S60-17
20250227102017,2025-02-27 10:20:17,14,S60-17,876,1282,0,138,372,22,0,36,2.55,0.0,0.0,0.0,2728.55,6.0,0.73,0.23,0.63,,,,,,220.0,280.0,700.0,1000.0,4.0,2.0,2.0,5.0,0.0,20250227_14,小型,1110.0,3.0,1022.0,1036.0,S60,,,0.0,16.4,93.1,430,0.371,0.321,2158,0.406,1282,13.5,5.1,8.4,20.8,1.463,2,1.15,89.33048780487805,116.9,15.156594709125152,87.03999999999999,98.98275862068964,86.072,2.9396,,6.7,6.57,514.5066666666667,17.3,352.49333333333334,6.0,0.0,0,22.41,63.785714285714285,446.5,,,,523.8214285714286,100.21428571428572,23.383333333333333,2025-02-27,S60-17
20250227104434,2025-02-27 10:44:34,16,S60-17,890,1306,0,141,377,27,0,35,2.57,0.0,0.0,0.0,2778.57,6.0,0.71,0.11,0.77,,,,,,220.0,280.0,700.0,1000.0,4.0,2.0,2.0,5.0,0.0,20250227_16,小型,1110.0,3.0,1046.0,1102.0,S60,,,0.0,16.4,93.1,439,0.374,0.321,2196,0.405,1306,14.1,6.2,8.0,20.9,1.467,2,1.17,87.89166666666667,117.5,15.401856786125414,85.44,95.9,81.966,2.9396,,6.7,6.57,514.5066666666667,17.3,352.49333333333334,6.0,0.0,0,25.41,63.785714285714285,446.5,,,,494.75,83.80000000000001,22.34666666666667,2025-02-27,S60-17
20250227130310,2025-02-27 13:03:10,17,S60-17,850,1227,0,124,355,29,0,34,2.44,0.0,0.0,0.0,2621.44,7.0,0.81,0.71,0.66,,,,,,220.0,280.0,700.0,1000.0,4.0,2.0,2.0,5.0,0.0,20250227_17,小型,1349.0,4.0,1305.0,1319.0,S60,,,0.0,18.4,79.6,418,0.349,0.297,2077,0.409,1227,15.1,6.9,8.1,20.7,1.444,2,1.1,89.65432098765432,119.2,13.469242963894583,88.64,92.95714285714284,84.506,2.9396,,6.7,6.57,514.5066666666667,17.3,352.49333333333334,7.0,1.0,1,13.17,61.42260869565218,1178.2903768115943,,,,532.9642857142857,110.63571428571429,25.815,2025-02-27,S60-17
20250227132423,2025-02-27 13:24:23,18,S60-17,532,761,0,73,218,17,0,21,1.54,0.0,0.0,0.0,1623.54,7.5,0.0,1.33,1.06,,,,,,220.0,280.0,700.0,1000.0,5.0,1.0,2.0,6.0,0.0,20250227_18,小型,1349.0,4.0,1326.0,1342.0,S60,,,0.0,18.4,79.6,256,0.335,0.285,1293,0.411,761,14.8,6.6,8.2,20.3,1.43,2,0.68,76.34814814814814,87.1,6.955397781510398,73.92,79.08214285714284,116.297,2.9396,,6.7,6.57,514.5066666666667,17.3,352.49333333333334,7.5,0.5,1,-33.88,61.42260869565218,1178.2903768115943,,,,545.28125,101.6,27.09333333333333,2025-02-27,S60-17
20250227132802,2025-02-27 13:28:02,19,S60-17,530,762,0,73,220,13,0,21,1.51,0.0,0.0,0.0,1620.51,7.5,0.0,0.95,1.2,,,,,,220.0,280.0,700.0,1000.0,5.0,1.0,2.0,6.0,0.0,20250227_19,小型,1349.0,4.0,1326.0,1342.0,S60,,,0.0,18.4,79.6,254,0.332,0.287,1292,0.41,762,13.4,5.1,8.3,20.2,1.438,2,0.68,78.78390804597701,88.1,6.5394624117906375,75.1,81.19677419354839,119.407,2.9396,,6.7,6.57,514.5066666666667,17.3,352.49333333333334,7.5,0.0,0,-33.88,61.42260869565218,1178.2903768115943,,,,545.28125,101.6,27.09333333333333,2025-02-27,S60-17
