Repository: Vincent626/concrete-strength-analysis

# 🎯 S60 & M60 混凝土強度預測模型訓練成果報告

> **更新日期**: 2026-02-04  
> **專案目標**: 建立 S60/M60 混凝土 28 天抗壓強度預測模型

---

## 📋 摘要

本專案針對 S60（小型）與 M60（中型）離心混凝土管配比，建立機器學習預測模型。透過配料特徵分析，預測 28 天抗壓強度，並識別影響強度的關鍵因素。

### 主要成果

| 模型 | 樣本數 | R² | MAE (kgf/cm²) | 狀態 |
|:---|---:|---:|---:|:---|
| **S60** | 46 | **0.360** | 28 | ✅ 可用 |
| **M60** | 52 | **0.206** | 25 | ✅ 可用 |

---

## 📈 模型效能比較
> **說明**：S60 模型 R²=0.360，M60 模型 R²=0.206，兩者皆具有預測能力。S60 表現較佳，預測誤差約 28 kgf/cm²。

---

## 📊 強度分布比較
> **說明**：S60 與 M60 的強度分布相似，平均約 605 kgf/cm²，皆高於設計強度 510 kgf/cm²（紅色虛線）。

---

File: S60_M60_dataset_v9_shared.csv (part 103 of 138)
match_key,日期及時間,序,配比 ,耗用骨材1,耗用骨材2,耗用骨材3,耗用水,耗用泥料1,耗用泥料2,耗用泥料3,耗用泥料4,耗用藥劑1,耗用藥劑2,耗用藥劑3,耗用藥劑4,耗用小計,表面水骨材1,誤差%水,誤差%骨材1,誤差%骨材2,坍度(cm),混凝土溫度(℃),試體1強度(X1),試體2強度(X2),試體3強度(X3),加料轉速,慢速轉速,中速轉速,高速轉速,加料時間,慢速時間,中速時間,高速時間,總降水量,cp_key,類型,入池,蒸養池,離心開始,離心結束,母體,平均強度,強度_原始,強度_修正,環境溫度,環境濕度,膠結料總量,水灰比,水膠比,骨材總量,砂石比,粗骨材總量,水泥取代率,矽灰取代率,爐石取代率,漿體比例,粗細骨材比,月份,拌合米數,平均電流,最大電流,電流標準差,最終電流,穩定階段平均電流,單位體積穩定電流,砂_FM,砂_Mud,六分_FM,三分_FM,水泥砂漿_28天平均強度,水泥_流動性,水泥砂漿_7天平均強度,設定扣水率(%),扣水率_變動幅度,扣水率_是否變更,水量微調偏離度,蒸養實際平均溫度,蒸養實際總積溫,蒸養實際階段1溫度,蒸養實際階段2溫度,蒸養實際階段3溫度,實際離心平均轉速,實際離心平均電流,實際離心總能量,日期,配比
20250227134543,2025-02-27 13:45:43,20,S60-24,878,1269,0,130,331,29,0,68,2.77,0.0,0.0,0.0,2707.77,7.0,1.56,0.46,0.48,,,,,,220.0,280.0,700.0,1000.0,4.0,2.0,2.0,5.0,0.0,20250227_20,小型,1507.0,1.0,1349.0,1403.0,S60,,,0.0,18.4,79.6,428,0.393,0.304,2147,0.409,1269,22.7,6.8,15.9,20.6,1.445,2,1.14,90.73928571428571,119.3,13.280087294043478,86.11999999999999,95.17333333333336,83.485,2.9396,,6.7,6.57,514.5066666666667,17.3,352.49333333333334,7.0,-0.5,1,19.17,56.85420560747664,1016.742710280374,,,,543.0357142857143,88.92142857142858,20.74833333333333,2025-02-27,S60-24
20250227140721,2025-02-27 14:07:21,21,S60-24,878,1272,0,130,330,30,0,68,2.76,0.0,0.0,0.0,2710.76,7.0,1.56,0.46,0.71,,,,,,220.0,280.0,700.0,1000.0,4.0,1.0,2.0,5.0,0.0,20250227_21,小型,1507.0,1.0,1413.0,1427.0,S60,,,0.0,18.4,79.6,428,0.394,0.304,2150,0.408,1272,22.9,7.0,15.9,20.6,1.449,2,1.14,90.1719512195122,119.6,13.86123102256921,86.05999999999999,94.59655172413795,82.979,2.9396,,6.7,6.57,514.5066666666667,17.3,352.49333333333334,7.0,0.0,0,19.17,56.85420560747664,1016.742710280374,,,,522.3928571428571,91.35714285714288,21.31666666666667,2025-02-27,S60-24
20250227144010,2025-02-27 14:40:10,22,S60-24,577,827,0,80,218,23,0,44,1.78,0.0,0.0,0.0,1770.78,7.5,0.0,1.05,0.85,,,,,,220.0,280.0,700.0,1000.0,4.0,3.0,2.0,5.0,0.0,20250227_22,小型,1507.0,1.0,1443.0,1459.0,S60,,,0.0,18.4,79.6,285,0.367,0.281,1404,0.411,827,23.5,8.1,15.4,20.6,1.433,2,0.74,77.42696629213484,90.2,8.53347360079663,77.12,82.49032258064516,111.473,2.9396,,6.7,6.57,514.5066666666667,17.3,352.49333333333334,7.5,0.5,1,-26.88,56.85420560747664,1016.742710280374,,,,471.6875,82.5,22.0,2025-02-27,S60-24
20250227144305,2025-02-27 14:43:05,23,S60-24,579,838,0,82,221,23,0,45,1.81,0.0,0.0,0.0,1789.81,7.5,0.0,0.17,0.84,,,,,,220.0,280.0,700.0,1000.0,4.0,3.0,2.0,5.0,0.0,20250227_23,小型,1507.0,1.0,1443.0,1459.0,S60,,,0.0,18.4,79.6,289,0.371,0.284,1417,0.409,838,23.5,8.0,15.6,20.7,1.447,2,0.75,73.21764705882353,84.9,7.245675001569812,70.86,71.80689655172414,95.743,2.9396,,6.7,6.57,514.5066666666667,17.3,352.49333333333334,7.5,0.0,0,-24.88,56.85420560747664,1016.742710280374,,,,471.6875,82.5,22.0,2025-02-27,S60-24
20250227150537,2025-02-27 15:05:37,24,S60-24,828,1204,0,123,315,28,0,65,2.62,0.0,0.0,0.0,2565.62,7.0,1.65,0.0,0.58,,,,,,220.0,280.0,700.0,1000.0,4.0,1.0,2.0,5.0,0.0,20250227_24,小型,1625.0,2.0,1508.0,1521.0,S60,,,0.0,18.4,79.6,408,0.39,0.301,2032,0.407,1204,22.8,6.9,15.9,20.7,1.454,2,1.08,87.11358024691359,110.0,12.60945905073657,85.0,90.46071428571427,83.76,2.9396,,6.7,6.57,514.5066666666667,17.3,352.49333333333334,7.0,-0.5,1,12.17,61.20303030303031,1014.9502525252526,,,,565.5384615384615,95.83076923076922,20.76333333333333,2025-02-27,S60-24
20250227152717,2025-02-27 15:27:17,25,S60-24,865,1248,0,123,326,29,0,68,2.72,0.0,0.0,0.0,2661.72,7.5,1.65,0.23,0.56,,,,,,220.0,280.0,700.0,1000.0,4.0,2.0,2.0,5.0,0.0,20250227_25,小型,1625.0,2.0,1541.0,1556.0,S60,,,0.0,18.4,79.6,423,0.377,0.291,2113,0.409,1248,22.9,6.9,16.1,20.5,1.443,2,1.12,91.0547619047619,123.1,15.00732681981185,84.44,97.53666666666663,87.086,2.9396,,6.7,6.57,514.5066666666667,17.3,352.49333333333334,7.5,0.5,1,16.12,61.20303030303031,1014.9502525252526,,,,533.4333333333333,92.97666666666667,23.24416666666667,2025-02-27,S60-24
20250227160301,2025-02-27 16:03:01,26,S60-24,887,1281,0,130,335,28,0,70,2.77,0.0,0.0,0.0,2733.77,7.0,1.56,0.45,0.55,,,,,,220.0,280.0,700.0,1000.0,4.0,1.0,2.0,5.0,0.0,20250227_26,小型,1625.0,2.0,1605.0,1618.0,S60,,,0.0,18.4,79.6,433,0.388,0.3,2168,0.409,1281,22.6,6.5,16.2,20.6,1.444,2,1.15,89.25853658536586,124.4,15.412015831965624,82.6,94.4241379310345,82.108,2.9396,,6.7,6.57,514.5066666666667,17.3,352.49333333333334,7.0,-0.5,1,19.17,61.20303030303031,1014.9502525252526,,,,537.2692307692307,92.47307692307692,20.035833333333336,2025-02-27,S60-24
20250303074944,2025-03-03 07:49:44,1,S60-17,844,1231,0,128,351,30,0,32,2.44,0.0,0.0,0.0,2618.44,6.5,0.79,0.48,0.98,,,,,,220.0,280.0,700.0,1000.0,4.0,3.0,2.0,5.0,0.0,20250303_1,小型,849.0,3.0,752.0,808.0,S60,,,0.0,24.5,71.1,413,0.365,0.31,2075,0.407,1231,15.0,7.3,7.7,20.7,1.459,3,1.1,98.46153846153848,127.7,14.378710795090868,86.88,101.39024390243902,92.173,2.9396,,6.7,6.57,514.5066666666667,17.3,352.49333333333334,6.5,-0.5,1,15.48,,,,,,,,,2025-03-03,S60-17
20250303081744,2025-03-03 08:17:44,5,S60-17,747,1095,0,121,314,27,0,30,2.19,0.0,0.0,0.0,2336.19,5.5,0.83,0.67,0.83,,,,,,220.0,280.0,700.0,1000.0,4.0,4.0,2.0,5.0,0.0,20250303_5,小型,849.0,3.0,820.0,837.0,S60,,,0.0,24.5,71.1,371,0.385,0.326,1842,0.406,1095,15.4,7.3,8.1,21.1,1.466,3,0.98,89.72173913043478,108.6,11.968680379177297,83.46000000000001,94.17878787878789,96.101,2.9396,,6.7,6.57,514.5066666666667,17.3,352.49333333333334,5.5,-1.0,1,3.82,,,,,,,,,2025-03-03,S60-17
20250303084527,2025-03-03 08:45:27,9,S60-24,854,1251,0,137,329,35,0,67,2.7,0.0,0.0,0.0,2675.7,5.5,0.0,0.83,0.81,,,,,,220.0,280.0,700.0,1000.0,4.0,2.0,2.0,5.0,0.0,20250303_9,小型,948.0,2.0,849.0,904.0,S60,,,0.0,24.5,71.1,431,0.416,0.318,2105,0.406,1251,23.7,8.1,15.5,21.2,1.465,3,1.12,95.53152173913044,126.1,15.622085323612309,88.35999999999999,103.6848484848485,92.576,2.9396,,6.7,6.57,514.5066666666667,17.3,352.49333333333334,5.5,0.0,0,19.82,,,,,,,,,2025-03-03,S60-24
20250303092054,2025-03-03 09:20:54,12,S60-24,832,1227,0,140,319,29,0,65,2.68,0.0,0.0,0.0,2614.68,5.0,0.72,0.48,0.66,,,,,,220.0,280.0,700.0,1000.0,4.0,1.0,2.0,5.0,0.0,20250303_12,小型,948.0,2.0,924.0,937.0,S60,,,0.0,24.5,71.1,413,0.439,0.339,2059,0.404,1227,22.8,7.0,15.7,21.2,1.475,3,1.1,90.88888888888889,116.5,14.081964649687972,86.6,100.58928571428572,91.445,2.9396,,6.7,6.57,514.5066666666667,17.3,352.49333333333334,5.0,-0.5,1,16.18,,,,,,,,,2025-03-03,S60-24
20250303094426,2025-03-03 09:44:26,13,S60-24,886,1294,0,138,337,28,0,69,2.77,0.0,0.0,0.0,2754.77,6.0,0.0,0.45,0.7,,,,,,220.0,280.0,700.0,1000.0,4.0,1.0,2.0,5.0,0.0,20250303_13,小型,1035.0,1.0,948.0,1001.0,S60,,,0.0,24.5,71.1,434,0.409,0.318,2180,0.406,1294,22.4,6.5,15.9,20.8,1.46,3,1.16,93.66914893617025,125.8,16.49791106438801,88.64000000000001,99.37272727272726,85.666,2.9396,,6.7,6.57,514.5066666666667,17.3,352.49333333333334,6.0,1.0,1,22.41,56.769047619047626,397.3833333333334,,,,,,,2025-03-03,S60-24
20250303100723,2025-03-03 10:07:23,14,S60-24,847,1250,0,142,325,28,0,66,2.72,0.0,0.0,0.0,2660.72,5.0,0.71,0.47,0.73,,,,,,220.0,280.0,700.0,1000.0,4.0,1.0,2.0,5.0,0.0,20250303_14,小型,1035.0,1.0,1011.0,1024.0,S60,,,0.0,24.5,71.1,419,0.437,0.339,2097,0.404,1250,22.4,6.7,15.8,21.1,1.476,3,1.12,87.85432098765433,119.5,14.291558843197333,83.54,93.85714285714286,83.801,2.9396,,6.7,6.57,514.5066666666667,17.3,352.49333333333334,5.0,-1.0,1,18.18,56.769047619047626,397.3833333333334,,,,573.5769230769231,97.4653846153846,21.1175,2025-03-03,S60-24
20250303103054,2025-03-03 10:30:54,16,S60-24,855,1261,0,142,327,30,0,69,2.71,0.0,0.0,0.0,2686.71,5.0,0.0,0.47,0.72,,,,,,220.0,280.0,700.0,1000.0,4.0,1.0,2.0,5.0,0.0,20250303_16,小型,1122.0,4.0,1035.0,1048.0,S60,,,0.0,24.5,71.1,426,0.434,0.333,2116,0.404,1261,23.2,7.0,16.2,21.2,1.475,3,1.13,90.61358024691356,120.2,14.695516684983286,82.68,97.975,86.704,2.9396,,6.7,6.57,514.5066666666667,17.3,352.49333333333334,5.0,0.0,0,18.18,63.69761904761905,445.8833333333333,,,,555.7692307692307,94.23846153846154,20.418333333333333,2025-03-03,S60-24
20250303105821,2025-03-03 10:58:21,17,S60-24,846,1248,0,142,325,30,0,68,2.71,0.0,0.0,0.0,2661.71,5.0,0.71,0.36,0.56,,,,,,220.0,280.0,700.0,1000.0,4.0,2.0,2.0,5.0,0.0,20250303_17,小型,1122.0,4.0,1100.0,1114.0,S60,,,0.0,24.5,71.1,423,0.437,0.336,2094,0.404,1248,23.2,7.1,16.1,21.2,1.475,3,1.12,89.98271604938272,127.9,16.845864716753916,80.58,95.13214285714284,84.939,2.9396,,6.7,6.57,514.5066666666667,17.3,352.49333333333334,5.0,0.0,0,18.18,63.69761904761905,445.8833333333333,,,,525.4642857142857,95.92142857142858,22.381666666666668,2025-03-03,S60-24
20250303130040,2025-03-03 13:00:40,18,S60-24,842,1226,0,131,320,29,0,66,2.67,0.0,0.0,0.0,2616.67,6.0,0.0,0.72,0.57,,,,,,220.0,280.0,700.0,1000.0,4.0,2.0,2.0,5.0,0.0,20250303_18,小型,1353.0,3.0,1302.0,1316.0,S60,,,0.0,25.2,82.3,415,0.409,0.316,2068,0.407,1226,22.9,7.0,15.9,20.9,1.456,3,1.1,90.9851851851852,123.4,16.2691111635555,81.86,100.76071428571429,91.601,2.9396,,6.7,6.57,514.5066666666667,17.3,352.49333333333334,6.0,1.0,1,15.41,55.95043478260869,1069.5858115942028,,,,539.1785714285714,102.53928571428573,23.925833333333333,2025-03-03,S60-24
20250303132230,2025-03-03 13:22:30,22,S60-24,525,762,0,78,197,18,0,43,1.65,0.0,0.0,0.0,1624.65,6.5,0.0,0.96,1.2,,,,,,220.0,280.0,700.0,1000.0,5.0,4.0,2.0,6.0,0.0,20250303_22,小型,1353.0,3.0,1324.0,1343.0,S60,,,0.0,25.2,82.3,258,0.396,0.302,1287,0.408,762,23.6,7.0,16.7,20.7,1.451,3,0.68,78.45729166666666,88.1,7.422302326879257,80.73999999999998,81.28235294117648,119.533,2.9396,,6.7,6.57,514.5066666666667,17.3,352.49333333333334,6.5,0.5,1,-34.52,55.95043478260869,1069.5858115942028,,,,501.4736842105263,88.67631578947368,28.08083333333333,2025-03-03,S60-24
20250303132605,2025-03-03 13:26:05,23,S60-24,518,762,0,82,196,19,0,43,1.66,0.0,0.0,0.0,1621.66,6.0,1.23,0.19,1.2,,,,,,220.0,280.0,700.0,1000.0,5.0,4.0,2.0,6.0,0.0,20250303_23,小型,1353.0,3.0,1324.0,1343.0,S60,,,0.0,25.2,82.3,258,0.418,0.318,1280,0.405,762,24.0,7.4,16.7,21.0,1.471,3,0.68,75.39878048780488,87.4,7.469768238518532,72.03999999999999,78.00689655172415,114.716,2.9396,,6.7,6.57,514.5066666666667,17.3,352.49333333333334,6.0,-0.5,1,-33.59,55.95043478260869,1069.5858115942028,,,,501.4736842105263,88.67631578947368,28.08083333333333,2025-03-03,S60-24
20250303134819,2025-03-03 13:48:19,25,S60-24,568,829,0,89,217,18,0,48,1.81,0.0,0.0,0.0,1770.81,6.0,1.14,0.89,1.1,,,,,,220.0,280.0,700.0,1000.0,4.0,3.0,2.0,5.0,0.0,20250303_25,小型,1507.0,2.0,1353.0,1408.0,S60,,,0.0,25.2,82.3,283,0.41,0.314,1397,0.407,829,23.3,6.4,17.0,21.0,1.46,3,0.74,77.29382716049382,89.8,7.897684387602222,76.42,81.1857142857143,109.71,2.9396,,6.7,6.57,514.5066666666667,17.3,352.49333333333334,6.0,0.0,0,-26.59,58.726168224299066,1050.2196417445482,,,,503.53333333333336,84.80333333333333,21.20083333333333,2025-03-03,S60-24
20250303135151,2025-03-03 13:51:51,26,S60-24,567,828,0,89,216,18,0,47,1.81,0.0,0.0,0.0,1766.81,6.0,1.14,0.71,0.98,,,,,,220.0,280.0,700.0,1000.0,4.0,3.0,2.0,5.0,0.0,20250303_26,小型,1507.0,2.0,1353.0,1408.0,S60,,,0.0,25.2,82.3,281,0.412,0.317,1395,0.406,828,23.1,6.4,16.7,21.0,1.46,3,0.74,77.06666666666668,88.9,6.802702968435979,74.72,77.21142857142858,104.34,2.9396,,6.7,6.57,514.5066666666667,17.3,352.49333333333334,6.0,0.0,0,-26.59,58.726168224299066,1050.2196417445482,,,,503.53333333333336,84.80333333333333,21.20083333333333,2025-03-03,S60-24
20250303141557,2025-03-03 14:15:57,27,S60-24,813,1194,0,132,310,31,0,67,2.59,0.0,0.0,0.0,2549.59,5.5,0.76,0.49,0.67,,,,,,220.0,280.0,700.0,1000.0,4.0,1.0,2.0,5.0,0.0,20250303_27,小型,1507.0,2.0,1419.0,1432.0,S60,,,0.0,25.2,82.3,408,0.426,0.324,2007,0.405,1194,24.0,7.6,16.4,21.2,1.469,3,1.07,87.5,109.6,12.369535830687692,82.3,90.52352941176471,84.601,2.9396,,6.7,6.57,514.5066666666667,17.3,352.49333333333334,5.5,-0.5,1,14.82,58.726168224299066,1050.2196417445482,,,,558.3076923076923,105.9076923076923,22.946666666666665,2025-03-03,S60-24
20250303144134,2025-03-03 14:41:34,32,S60-24,836,1226,0,136,319,30,0,66,2.66,0.0,0.0,0.0,2615.66,5.5,0.74,0.48,0.57,,,,,,220.0,280.0,700.0,1000.0,4.0,1.0,2.0,5.0,0.0,20250303_32,小型,1507.0,2.0,1444.0,1457.0,S60,,,0.0,25.2,82.3,415,0.426,0.328,2062,0.405,1226,23.1,7.2,15.9,21.1,1.467,3,1.1,85.22469135802469,119.2,13.845278473756,80.9,91.22142857142858,82.929,2.9396,,6.7,6.57,514.5066666666667,17.3,352.49333333333334,5.5,0.0,0,18.82,58.726168224299066,1050.2196417445482,,,,563.6153846153846,102.31153846153848,22.167500000000004,2025-03-03,S60-24
20250303150738,2025-03-03 15:07:38,36,S60-24,880,1280,0,134,334,31,0,70,2.79,0.0,0.0,0.0,2731.79,6.5,1.52,0.11,0.47,,,,,,220.0,280.0,700.0,1000.0,4.0,1.0,2.0,5.0,0.0,20250303_36,小型,1623.0,1.0,1510.0,1524.0,S60,,,0.0,25.2,82.3,435,0.401,0.308,2160,0.407,1280,23.2,7.1,16.1,20.9,1.455,3,1.15,90.88295454545454,121.6,16.08346286202998,85.12,98.81612903225808,85.927,2.9396,,6.7,6.57,514.5066666666667,17.3,352.49333333333334,6.5,1.0,1,21.48,59.289,985.18555,,,,519.3928571428571,91.575,21.3675,2025-03-03,S60-24
20250303153122,2025-03-03 15:31:22,39,S60-24,853,1249,0,135,325,30,0,71,2.7,0.0,0.0,0.0,2665.7,6.0,1.5,0.23,0.64,,,,,,220.0,280.0,700.0,1000.0,4.0,1.0,2.0,5.0,0.0,20250303_39,小型,1623.0,1.0,1535.0,1549.0,S60,,,0.0,25.2,82.3,426,0.415,0.317,2102,0.406,1249,23.7,7.0,16.7,21.1,1.464,3,1.12,89.83658536585367,121.6,15.74416277580378,84.47999999999999,97.9896551724138,87.491,2.9396,,6.7,6.57,514.5066666666667,17.3,352.49333333333334,6.0,-0.5,1,19.41,59.289,985.18555,,,,509.57142857142856,88.86071428571428,20.734166666666667,2025-03-03,S60-24
20250303155921,2025-03-03 15:59:21,44,S60-24,839,1225,0,133,319,29,0,67,2.66,0.0,0.0,0.0,2614.66,6.0,1.53,0.36,0.49,,,,,,220.0,280.0,700.0,1000.0,4.0,3.0,2.0,5.0,0.0,20250303_44,小型,1623.0,1.0,1602.0,1617.0,S60,,,0.0,25.2,82.3,415,0.417,0.32,2064,0.406,1225,23.1,7.0,16.1,21.0,1.46,3,1.1,89.76363636363637,120.6,14.07020693310855,87.16,94.43548387096776,85.85,2.9396,,6.7,6.57,514.5066666666667,17.3,352.49333333333334,6.0,0.0,0,17.41,59.289,985.18555,,,,524.0666666666667,96.32,24.08,2025-03-03,S60-24
20250304074934,2025-03-04 07:49:34,1,S60-17,849,1226,0,122,351,27,0,34,2.46,0.0,0.0,0.0,2611.46,7.5,2.52,0.12,0.57,,,,,,220.0,280.0,700.0,1000.0,4.0,2.0,2.0,5.0,0.0,20250304_1,小型,842.0,4.0,751.0,807.0,S60,,,0.0,25.2,76.1,412,0.348,0.296,2075,0.409,1226,14.8,6.6,8.3,20.5,1.444,3,1.1,90.9864197530864,114.4,13.762031800595343,87.88,99.32142857142856,90.292,2.9396,,6.7,6.67,514.5066666666667,17.3,352.49333333333334,7.5,1.5,1,15.12,,,,,,,,,2025-03-04,S60-17
20250304081151,2025-03-04 08:11:51,4,S60-17,747,1095,0,122,314,23,0,30,2.2,0.0,0.0,0.0,2333.2,5.5,1.67,0.67,0.83,,,,,,220.0,280.0,700.0,1000.0,4.0,2.0,2.0,5.0,0.0,20250304_4,小型,842.0,4.0,815.0,829.0,S60,,,0.0,25.2,76.1,367,0.389,0.332,1842,0.406,1095,14.4,6.3,8.2,21.0,1.466,3,0.98,88.68505747126437,111.8,12.759936661966105,84.34,93.83225806451615,95.747,2.9396,,6.7,6.67,514.5066666666667,17.3,352.49333333333334,5.5,-2.0,1,4.82,,,,,,,,,2025-03-04,S60-17
20250304083921,2025-03-04 08:39:21,6,S60-24,864,1258,0,136,327,28,0,68,2.73,0.0,0.0,0.0,2683.73,6.0,1.49,0.58,0.48,,,,,,220.0,280.0,700.0,1000.0,4.0,2.0,2.0,5.0,0.0,20250304_6,小型,933.0,2.0,842.0,856.0,S60,,,0.0,25.2,76.1,423,0.416,0.322,2122,0.407,1258,22.7,6.6,16.1,20.9,1.456,3,1.13,93.76162790697671,126.6,16.435576617364774,84.93999999999998,99.41333333333334,87.976,2.9396,,6.7,6.67,514.5066666666667,17.3,352.49333333333334,6.0,0.5,1,20.41,,,,,,,,,2025-03-04,S60-24
20250304090018,2025-03-04 09:00:18,10,S60-24,854,1248,0,135,326,26,0,69,2.7,0.0,0.0,0.0,2660.7,6.0,1.5,0.35,0.56,,,,,,220.0,280.0,700.0,1000.0,4.0,2.0,2.0,5.0,0.0,20250304_10,小型,933.0,2.0,908.0,923.0,S60,,,0.0,25.2,76.1,421,0.414,0.321,2102,0.406,1248,22.6,6.2,16.4,20.9,1.461,3,1.12,90.81011235955056,122.3,14.677974364606632,85.05999999999999,96.99354838709678,86.601,2.9396,,6.7,6.67,514.5066666666667,17.3,352.49333333333334,6.0,0.0,0,19.41,,,,,,,,,2025-03-04,S60-24
20250304094024,2025-03-04 09:40:24,13,S60-24,903,1303,0,134,341,27,0,72,2.82,0.0,0.0,0.0,2782.82,7.0,2.29,0.56,0.54,,,,,,220.0,280.0,700.0,1000.0,4.0,1.0,2.0,5.0,0.0,20250304_13,小型,1026.0,1.0,943.0,956.0,S60,,,0.0,25.2,76.1,440,0.393,0.305,2206,0.409,1303,22.5,6.1,16.4,20.6,1.443,3,1.17,94.5123711340206,126.2,16.819210039014507,84.63999999999999,104.54117647058824,89.351,2.9396,,6.7,6.67,514.5066666666667,17.3,352.49333333333334,7.0,1.0,1,23.17,61.55238095238095,430.8666666666667,,,,,,,2025-03-04,S60-24
20250304100202,2025-03-04 10:02:02,14,S60-24,876,1281,0,139,334,29,0,71,2.79,0.0,0.0,0.0,2732.79,6.0,1.46,0.23,0.55,,,,,,220.0,280.0,700.0,1000.0,4.0,1.0,2.0,5.0,0.0,20250304_14,小型,1026.0,1.0,1004.0,1019.0,S60,,,0.0,25.2,76.1,434,0.416,0.32,2157,0.406,1281,23.0,6.7,16.4,21.0,1.462,3,1.15,90.77448979591836,121.7,15.665328355792411,85.03999999999999,92.93235294117646,80.811,2.9396,,6.7,6.67,514.5066666666667,17.3,352.49333333333334,6.0,-1.0,1,23.41,61.55238095238095,430.8666666666667,,,,471.4,80.51666666666665,20.129166666666663,2025-03-04,S60-24
20250304102311,2025-03-04 10:23:11,15,S60-24,876,1280,0,140,335,32,0,71,2.78,0.0,0.0,0.0,2736.78,6.0,2.19,0.23,0.47,,,,,,220.0,280.0,700.0,1000.0,4.0,1.0,2.0,5.0,0.0,20250304_15,小型,1114.0,3.0,1026.0,1041.0,S60,,,0.0,25.2,76.1,438,0.418,0.32,2156,0.406,1280,23.5,7.3,16.2,21.1,1.461,3,1.15,89.68181818181819,124.1,14.942142549411788,83.52000000000001,94.74516129032256,82.387,2.9396,,6.7,6.67,514.5066666666667,17.3,352.49333333333334,6.0,0.0,0,24.41,59.94523809523809,419.6166666666666,,,,492.4666666666666,81.83666666666667,20.45916666666667,2025-03-04,S60-24
20250304104638,2025-03-04 10:46:38,16,S60-24,889,1291,0,140,337,32,0,71,2.82,0.0,0.0,0.0,2762.82,6.0,1.45,0.79,0.47,,,,,,220.0,280.0,700.0,1000.0,4.0,2.0,2.0,5.0,0.0,20250304_16,小型,1114.0,3.0,1050.0,1104.0,S60,,,0.0,25.2,76.1,440,0.415,0.318,2180,0.408,1291,23.4,7.3,16.1,21.0,1.452,3,1.16,91.7989898989899,125.6,14.87027062546763,85.64000000000001,95.59142857142857,82.406,2.9396,,6.7,6.67,514.5066666666667,17.3,352.49333333333334,6.0,0.0,0,24.41,59.94523809523809,419.6166666666666,,,,529.2857142857143,85.64642857142859,19.98416666666667,2025-03-04,S60-24
20250304130151,2025-03-04 13:01:51,17,S60-24,850,1223,0,125,322,29,0,66,2.67,0.0,0.0,0.0,2617.67,7.0,1.63,0.71,0.33,,,,,,220.0,280.0,700.0,1000.0,4.0,2.0,2.0,5.0,20.5,20250304_17,小型,1352.0,4.0,1303.0,1317.0,S60,,,0.0,21.6,87.1,417,0.388,0.3,2073,0.41,1223,22.8,7.0,15.8,20.7,1.439,3,1.1,86.23827160493828,116.1,13.19520646128208,80.9,90.69999999999996,82.455,2.9396,,6.7,6.67,514.5066666666667,17.3,352.49333333333334,7.0,1.0,1,14.17,63.7408695652174,1219.5753043478262,,,,512.1428571428571,96.2892857142857,22.4675,2025-03-04,S60-24
20250304132312,2025-03-04 13:23:12,21,S60-24,530,759,0,74,195,22,0,43,1.67,0.0,0.0,0.0,1624.67,7.5,1.37,0.95,0.8,,,,,,220.0,280.0,700.0,1000.0,5.0,2.0,2.0,6.0,20.5,20250304_21,小型,1352.0,4.0,1325.0,1341.0,S60,,,0.0,21.6,87.1,260,0.379,0.285,1289,0.411,759,25.0,8.5,16.5,20.6,1.432,3,0.68,73.1,82.7,6.444214555286617,69.28,73.87142857142858,108.634,2.9396,,6.7,6.67,514.5066666666667,17.3,352.49333333333334,7.5,0.5,1,-32.88,63.7408695652174,1219.5753043478262,,,,533.4375,93.346875,24.8925,2025-03-04,S60-24
20250304132638,2025-03-04 13:26:38,22,S60-24,518,748,0,72,195,20,0,42,1.63,0.0,0.0,0.0,1596.63,8.0,1.41,0.0,0.81,,,,,,220.0,280.0,700.0,1000.0,5.0,2.0,2.0,6.0,20.5,20250304_22,小型,1352.0,4.0,1325.0,1341.0,S60,,,0.0,21.6,87.1,257,0.369,0.28,1266,0.409,748,24.1,7.8,16.3,20.6,1.444,3,0.67,72.26049382716047,83.4,6.315876116118763,67.02000000000001,73.00714285714285,108.966,2.9396,,6.7,6.67,514.5066666666667,17.3,352.49333333333334,8.0,0.5,1,-27.15,63.7408695652174,1219.5753043478262,,,,533.4375,93.346875,24.8925,2025-03-04,S60-24
20250304132959,2025-03-04 13:29:59,23,S60-24,157,229,0,17,53,11,0,14,0.55,0.0,0.0,0.0,481.55,10.0,-5.56,0.0,3.15,,,,,,,,,,,,,,20.5,20250304_23,,,,,,S60,,,0.0,21.6,87.1,78,0.321,0.218,386,0.407,229,32.1,14.1,17.9,19.8,1.459,3,0.2,56.63522727272727,59.0,1.23518859185066,55.16,57.22258064516129,286.113,2.9396,,6.7,6.67,514.5066666666667,17.3,352.49333333333334,10.0,2.0,1,-70.7,,,,,,,,,2025-03-04,S60-24
20250304134813,2025-03-04 13:48:13,25,S60-24,878,1267,0,129,330,35,0,69,2.77,0.0,0.0,0.0,2710.77,7.0,0.78,0.46,0.32,,,,,,220.0,280.0,700.0,1000.0,4.0,2.0,2.0,5.0,20.5,20250304_25,小型,1504.0,2.0,1351.0,1406.0,S60,,,0.0,21.6,87.1,434,0.391,0.297,2145,0.409,1267,24.0,8.1,15.9,20.8,1.443,3,1.14,87.95428571428572,121.3,13.518580008350614,83.86,87.39444444444445,76.662,2.9396,,6.7,6.67,514.5066666666667,17.3,352.49333333333334,7.0,-3.0,1,18.17,61.411111111111104,1101.3059259259255,,,,516.5333333333333,81.55000000000001,20.387500000000003,2025-03-04,S60-24
20250304141018,2025-03-04 14:10:18,26,S60-24,881,1280,0,133,335,33,0,70,2.78,0.0,0.0,0.0,2734.78,6.5,0.76,0.23,0.47,,,,,,220.0,280.0,700.0,1000.0,4.0,2.0,2.0,5.0,20.5,20250304_26,小型,1504.0,2.0,1413.0,1427.0,S60,,,0.0,21.6,87.1,438,0.397,0.304,2161,0.408,1280,23.5,7.5,16.0,20.9,1.453,3,1.15,84.65,113.1,13.36826648374754,82.99999999999999,90.01034482758622,78.27,2.9396,,6.7,6.67,514.5066666666667,17.3,352.49333333333334,6.5,-0.5,1,20.48,61.411111111111104,1101.3059259259255,,,,535.1428571428571,86.96071428571429,20.29083333333333,2025-03-04,S60-24
20250304143844,2025-03-04 14:38:44,31,S60-24,876,1270,0,130,331,32,0,71,2.76,0.0,0.0,0.0,2712.76,7.0,1.56,0.23,0.55,,,,,,220.0,280.0,700.0,1000.0,4.0,1.0,2.0,5.0,20.5,20250304_31,小型,1504.0,2.0,1441.0,1455.0,S60,,,0.0,21.6,87.1,434,0.393,0.3,2146,0.408,1270,23.7,7.4,16.4,20.8,1.45,3,1.14,91.20224719101122,120.2,16.13407293763339,82.78,100.33870967741936,88.016,2.9396,,6.7,6.67,514.5066666666667,17.3,352.49333333333334,7.0,0.5,1,19.17,61.411111111111104,1101.3059259259255,,,,529.4642857142857,92.15714285714286,21.50333333333333,2025-03-04,S60-24
20250304150107,2025-03-04 15:01:07,34,S60-24,893,1282,0,122,336,33,0,69,2.78,0.0,0.0,0.0,2737.78,8.0,1.67,0.22,0.63,,,,,,220.0,280.0,700.0,1000.0,4.0,1.0,2.0,5.0,20.5,20250304_34,小型,1620.0,1.0,1503.0,1517.0,S60,,,0.0,21.6,87.1,438,0.363,0.279,2175,0.411,1282,23.3,7.5,15.8,20.5,1.436,3,1.15,88.5670731707317,117.4,15.00375607345438,84.05999999999999,99.70344827586206,86.699,2.9396,,6.7,6.67,514.5066666666667,17.3,352.49333333333334,8.0,1.0,1,22.85,57.78399999999999,963.0666666666664,,,,529.25,84.28928571428573,19.667500000000004,2025-03-04,S60-24
20250304152739,2025-03-04 15:27:39,37,S60-24,866,1259,0,128,330,31,0,69,2.74,0.0,0.0,0.0,2685.74,7.0,1.59,-0.12,0.56,,,,,,220.0,280.0,700.0,1000.0,4.0,2.0,2.0,5.0,20.5,20250304_37,小型,1620.0,1.0,1531.0,1545.0,S60,,,0.0,21.6,87.1,430,0.388,0.298,2125,0.408,1259,23.3,7.2,16.0,20.8,1.454,3,1.13,85.56046511627906,114.2,12.981429303447715,82.44,89.03666666666666,78.794,2.9396,,6.7,6.67,514.5066666666667,17.3,352.49333333333334,7.0,-1.0,1,17.17,57.78399999999999,963.0666666666664,,,,528.4285714285714,91.775,21.414166666666667,2025-03-04,S60-24
20250304155608,2025-03-04 15:56:08,42,S60-24,871,1259,0,128,329,33,0,68,2.73,0.0,0.0,0.0,2690.73,7.0,1.59,0.46,0.56,,,,,,220.0,280.0,700.0,1000.0,4.0,2.0,2.0,5.0,20.5,20250304_42,小型,1620.0,1.0,1558.0,1613.0,S60,,,0.0,21.6,87.1,430,0.389,0.298,2130,0.409,1259,23.5,7.7,15.8,20.8,1.445,3,1.13,86.8047619047619,116.2,14.81547537737471,84.04,95.08666666666664,84.147,2.9396,,6.7,6.67,514.5066666666667,17.3,352.49333333333334,7.0,0.0,0,17.17,57.78399999999999,963.0666666666664,,,,512.0666666666667,79.61333333333333,19.90333333333333,2025-03-04,S60-24
20250305075118,2025-03-05 07:51:18,1,S60-17,853,1227,0,114,351,32,0,33,2.49,0.0,0.0,0.0,2612.49,8.5,2.7,-0.35,0.66,,,,,,220.0,280.0,700.0,1000.0,4.0,2.0,2.0,5.0,0.5,20250305_1,小型,846.0,3.0,753.0,807.0,S60,,,0.0,19.7,90.9,416,0.325,0.274,2080,0.41,1227,15.6,7.7,7.9,20.3,1.438,3,1.1,99.51704545454544,128.8,16.08151268884772,91.08,107.4709677419355,97.701,2.7674,6.31,6.7,6.56,497.6666666666666,18.5,395.7866666666666,8.5,1.5,1,24.56,,,,,,,,,2025-03-05,S60-17
20250305081321,2025-03-05 08:13:21,4,S60-17,744,1095,0,119,315,26,0,30,2.19,0.0,0.0,0.0,2331.19,6.0,1.71,-0.13,0.83,,,,,,220.0,280.0,700.0,1000.0,4.0,4.0,2.0,5.0,0.5,20250305_4,小型,846.0,3.0,819.0,834.0,S60,,,0.0,19.7,90.9,371,0.378,0.321,1839,0.405,1095,15.1,7.0,8.1,21.0,1.472,3,0.98,89.87380952380951,111.4,12.538399296405414,84.82000000000001,94.54666666666664,96.476,2.7674,6.31,6.7,6.56,497.6666666666666,18.5,395.7866666666666,6.0,-2.5,1,3.41,,,,,,,,,2025-03-05,S60-17
20250305084443,2025-03-05 08:44:43,7,S60-17,864,1260,0,131,363,30,0,36,2.54,0.0,0.0,0.0,2686.54,6.5,0.77,0.12,0.64,,,,,,220.0,280.0,700.0,1000.0,4.0,2.0,2.0,5.0,0.5,20250305_7,小型,936.0,2.0,846.0,901.0,S60,,,0.0,19.7,90.9,429,0.361,0.305,2124,0.407,1260,15.4,7.0,8.4,20.9,1.458,3,1.13,93.5074074074074,124.2,16.209277771420176,86.32000000000001,102.23928571428571,90.477,2.7674,6.31,6.7,6.56,497.6666666666666,18.5,395.7866666666666,6.5,0.5,1,18.48,,,,,,,,,2025-03-05,S60-17
20250305090544,2025-03-05 09:05:44,9,S60-17,862,1259,0,132,364,28,0,36,2.53,0.0,0.0,0.0,2683.53,6.5,1.54,-0.12,0.56,,,,,,220.0,280.0,700.0,1000.0,4.0,2.0,2.0,5.0,0.5,20250305_9,小型,936.0,2.0,909.0,924.0,S60,,,0.0,19.7,90.9,428,0.363,0.308,2121,0.406,1259,15.0,6.5,8.4,20.9,1.461,3,1.13,93.40246913580248,121.9,15.966817252120965,84.58,104.94285714285716,92.87,2.7674,6.31,6.7,6.56,497.6666666666666,18.5,395.7866666666666,6.5,0.0,0,19.48,,,,,,,,,2025-03-05,S60-17
20250305093254,2025-03-05 09:32:54,13,S60-17,851,1248,0,135,360,31,0,35,2.48,0.0,0.0,0.0,2662.48,6.0,1.5,0.0,0.56,,,,,,220.0,280.0,700.0,1000.0,4.0,2.0,2.0,5.0,0.5,20250305_13,小型,1024.0,1.0,936.0,951.0,S60,,,0.0,19.7,90.9,426,0.375,0.317,2099,0.405,1248,15.5,7.3,8.2,21.1,1.467,3,1.12,91.12021276595746,119.7,14.925115059161143,83.22,95.65454545454546,85.406,2.7674,6.31,6.7,6.56,497.6666666666666,18.5,395.7866666666666,6.0,-0.5,1,19.41,59.0047619047619,413.0333333333333,,,,,,,2025-03-05,S60-17
20250305095734,2025-03-05 09:57:34,14,S60-17,878,1281,0,134,372,29,0,36,2.56,0.0,0.0,0.0,2732.56,6.5,1.52,-0.11,0.55,,,,,,220.0,280.0,700.0,1000.0,4.0,1.0,2.0,5.0,0.5,20250305_14,小型,1024.0,1.0,1002.0,1015.0,S60,,,0.0,19.7,90.9,437,0.36,0.307,2159,0.407,1281,14.9,6.6,8.2,20.9,1.459,3,1.15,94.77719298245614,123.5,15.438804125398018,83.85999999999999,98.475,85.63,2.7674,6.31,6.7,6.56,497.6666666666666,18.5,395.7866666666666,6.5,0.5,1,21.48,59.0047619047619,413.0333333333333,,,,571.6153846153846,86.3076923076923,18.7,2025-03-05,S60-17
20250305102202,2025-03-05 10:22:02,15,S60-17,846,1237,0,134,359,28,0,33,2.48,0.0,0.0,0.0,2639.48,6.0,1.52,0.24,0.57,,,,,,220.0,280.0,700.0,1000.0,4.0,1.0,2.0,5.0,0.5,20250305_15,小型,1115.0,4.0,1025.0,1038.0,S60,,,0.0,19.7,90.9,420,0.373,0.319,2083,0.406,1237,14.5,6.7,7.9,21.0,1.462,3,1.11,91.18765432098763,118.9,14.859642774531252,81.85999999999999,100.13571428571429,90.212,2.7674,6.31,6.7,6.56,497.6666666666666,18.5,395.7866666666666,6.0,-0.5,1,18.41,64.90714285714287,454.35000000000014,,,,572.5769230769231,93.33076923076922,20.221666666666664,2025-03-05,S60-17
20250305104624,2025-03-05 10:46:24,16,S60-17,850,1248,0,138,360,30,0,34,2.48,0.0,0.0,0.0,2662.48,5.5,0.73,0.35,0.56,,,,,,220.0,280.0,700.0,1000.0,4.0,3.0,2.0,5.0,0.5,20250305_16,小型,1115.0,4.0,1048.0,1105.0,S60,,,0.0,19.7,90.9,424,0.383,0.325,2098,0.405,1248,15.1,7.1,8.0,21.1,1.468,3,1.12,91.79514563106794,126.0,15.024338692073322,83.14,90.48055555555555,80.786,2.7674,6.31,6.7,6.56,497.6666666666666,18.5,395.7866666666666,5.5,-0.5,1,20.82,64.90714285714287,454.35000000000014,,,,455.2941176470589,85.02941176470588,24.091666666666665,2025-03-05,S60-17
20250305130110,2025-03-05 13:01:10,17,S60-24,841,1227,0,128,319,31,0,67,2.67,0.0,0.0,0.0,2615.67,6.5,0.79,0.12,0.66,,,,,,220.0,280.0,700.0,1000.0,4.0,2.0,2.0,5.0,2.0,20250305_17,小型,1350.0,3.0,1303.0,1317.0,S60,,,0.0,18.3,88.4,417,0.401,0.307,2068,0.407,1227,23.5,7.4,16.1,20.9,1.459,3,1.1,87.95243902439023,120.1,14.166752778779705,81.17999999999999,90.60344827586206,82.367,2.7674,6.31,6.7,6.56,497.6666666666666,18.5,395.7866666666666,6.5,1.0,1,15.48,53.91391304347827,1033.35,,,,533.5357142857143,109.85714285714285,25.633333333333333,2025-03-05,S60-24
20250305132232,2025-03-05 13:22:32,21,S60-24,527,762,0,74,200,19,0,44,1.66,0.0,0.0,0.0,1627.66,7.5,1.37,0.38,1.2,,,,,,220.0,280.0,700.0,1000.0,5.0,1.0,2.0,6.0,2.0,20250305_21,小型,1350.0,3.0,1325.0,1340.0,S60,,,0.0,18.3,88.4,263,0.37,0.281,1289,0.409,762,24.0,7.2,16.7,20.7,1.446,3,0.68,76.93580246913581,87.7,7.774496270323746,71.74,80.47857142857141,118.351,2.7674,6.31,6.7,6.56,497.6666666666666,18.5,395.7866666666666,7.5,1.0,1,-32.88,53.91391304347827,1033.35,,,,562.4666666666667,94.37000000000002,23.592500000000005,2025-03-05,S60-24
20250305132611,2025-03-05 13:26:11,22,S60-24,514,751,0,76,197,19,0,40,1.63,0.0,0.0,0.0,1598.63,7.0,1.33,0.0,1.21,,,,,,220.0,280.0,700.0,1000.0,5.0,1.0,2.0,6.0,2.0,20250305_22,小型,1350.0,3.0,1325.0,1340.0,S60,,,0.0,18.3,88.4,256,0.386,0.297,1265,0.406,751,23.0,7.4,15.6,20.8,1.461,3,0.67,74.5851851851852,84.4,6.459429151690297,73.72,75.55714285714286,112.772,2.7674,6.31,6.7,6.56,497.6666666666666,18.5,395.7866666666666,7.0,-0.5,1,-34.83,53.91391304347827,1033.35,,,,562.4666666666667,94.37000000000002,23.592500000000005,2025-03-05,S60-24
20250305133234,2025-03-05 13:32:34,23,S60-24,159,228,0,18,54,10,0,15,0.55,0.0,0.0,0.0,484.55,9.0,-5.26,1.92,2.7,,,,,,,,,,,,,,2.0,20250305_23,,,,,,S60,,,0.0,18.3,88.4,79,0.333,0.228,387,0.411,228,31.6,12.7,19.0,20.0,1.434,3,0.2,57.630864197530855,59.3,1.4687394423310498,58.06,58.53214285714285,292.661,2.7674,6.31,6.7,6.56,497.6666666666666,18.5,395.7866666666666,9.0,2.0,1,-70.63,,,,,,,,,2025-03-05,S60-24
20250305134704,2025-03-05 13:47:04,25,S60-24,705,1027,0,108,267,29,0,54,2.24,0.0,0.0,0.0,2192.24,6.5,1.89,0.28,0.79,,,,,,220.0,280.0,700.0,1000.0,4.0,3.0,2.0,5.0,2.0,20250305_25,小型,1523.0,2.0,1352.0,1408.0,S60,,,0.0,18.3,88.4,350,0.404,0.309,1732,0.407,1027,23.7,8.3,15.4,20.9,1.457,3,0.92,81.64999999999999,100.9,9.612076372726236,78.5,82.03448275862068,89.168,2.7674,6.31,6.7,6.56,497.6666666666666,18.5,395.7866666666666,6.5,-2.5,1,-4.52,60.870754716981125,1072.3397955974842,,,,517.71875,92.371875,24.6325,2025-03-05,S60-24
20250305141630,2025-03-05 14:16:30,26,S60-24,849,1227,0,126,321,30,0,65,2.65,0.0,0.0,0.0,2620.65,7.0,2.44,0.59,0.66,,,,,,220.0,280.0,700.0,1000.0,4.0,1.0,2.0,5.0,2.0,20250305_26,小型,1523.0,2.0,1429.0,1443.0,S60,,,0.0,18.3,88.4,416,0.393,0.303,2076,0.409,1227,22.8,7.2,15.6,20.7,1.445,3,1.1,90.77590361445785,123.2,15.083387417642951,81.02000000000001,95.7344827586207,87.031,2.7674,6.31,6.7,6.56,497.6666666666666,18.5,395.7866666666666,7.0,0.5,1,15.17,60.870754716981125,1072.3397955974842,,,,537.25,104.04285714285716,24.27666666666667,2025-03-05,S60-24
20250305145924,2025-03-05 14:59:24,32,S60-24,827,1294,0,134,332,28,0,70,2.73,0.0,0.0,0.0,2687.73,6.5,0.75,0.12,0.62,,,,,,220.0,280.0,700.0,1000.0,4.0,1.0,2.0,5.0,2.0,20250305_32,小型,1523.0,2.0,1502.0,1516.0,S60,,,0.0,18.3,88.4,430,0.404,0.312,2121,0.39,1294,22.8,6.5,16.3,21.0,1.565,3,1.13,88.30625,121.4,16.187729486790296,80.55999999999999,92.59285714285714,81.941,2.7674,6.31,6.7,6.56,497.6666666666666,18.5,395.7866666666666,6.5,-0.5,1,21.48,60.870754716981125,1072.3397955974842,,,,535.3928571428571,94.21071428571427,21.9825,2025-03-05,S60-24
20250305152343,2025-03-05 15:23:43,35,S60-24,821,1338,0,135,338,30,0,70,2.77,0.0,0.0,0.0,2734.77,7.0,2.27,0.0,0.45,,,,,,220.0,280.0,700.0,1000.0,4.0,1.0,2.0,5.0,2.0,20250305_35,小型,1635.0,1.0,1526.0,1539.0,S60,,,0.0,18.3,88.4,438,0.399,0.308,2159,0.38,1338,22.8,6.8,16.0,21.0,1.63,3,1.15,90.49390243902438,123.6,15.332703352248188,86.24000000000001,95.8758620689655,83.37,2.7674,6.31,6.7,6.56,497.6666666666666,18.5,395.7866666666666,7.0,0.5,1,24.17,57.73367346938776,947.7944727891158,,,,570.7692307692307,92.8076923076923,20.10833333333333,2025-03-05,S60-24
20250305154749,2025-03-05 15:47:49,37,S60-24,747,1210,0,120,308,24,0,62,2.53,0.0,0.0,0.0,2473.53,7.0,0.84,0.54,0.5,,,,,,220.0,280.0,700.0,1000.0,4.0,1.0,2.0,5.0,2.0,20250305_37,小型,1635.0,1.0,1550.0,1603.0,S60,,,0.0,18.3,88.4,394,0.39,0.305,1957,0.382,1210,21.8,6.1,15.7,20.8,1.62,3,1.04,89.48536585365854,115.3,13.30069796400045,83.53999999999999,94.8827586206896,91.233,2.7674,6.31,6.7,6.56,497.6666666666666,18.5,395.7866666666666,7.0,0.0,0,9.17,57.73367346938776,947.7944727891158,,,,558.2307692307693,99.33076923076922,21.521666666666665,2025-03-05,S60-24
20250305161149,2025-03-05 16:11:49,42,S60-24,827,1338,0,131,335,33,0,69,2.77,0.0,0.0,0.0,2735.77,7.5,2.34,0.24,0.45,,,,,,220.0,280.0,700.0,1000.0,4.0,2.0,2.0,5.0,2.0,20250305_42,小型,1635.0,1.0,1614.0,1628.0,S60,,,0.0,18.3,88.4,437,0.391,0.3,2165,0.382,1338,23.3,7.6,15.8,20.8,1.618,3,1.15,89.51951219512196,120.9,14.282177525993632,86.28,93.96896551724136,81.712,2.7674,6.31,6.7,6.56,497.6666666666666,18.5,395.7866666666666,7.5,0.5,1,24.12,57.73367346938776,947.7944727891158,,,,519.7857142857143,99.9642857142857,23.325,2025-03-05,S60-24
20250306075015,2025-03-06 07:50:15,1,S60-17,822,1261,0,116,354,31,0,33,2.46,0.0,0.0,0.0,2619.46,8.5,1.75,0.24,0.72,,,,,,220.0,280.0,700.0,1000.0,4.0,2.0,2.0,5.0,4.0,20250306_1,小型,842.0,4.0,752.0,806.0,S60,,,0.0,14.6,87.9,418,0.328,0.278,2083,0.395,1261,15.3,7.4,7.9,20.4,1.534,3,1.1,98.80105263157893,126.3,15.795625608555392,89.08000000000001,102.84545454545456,93.496,2.7674,6.31,6.7,6.56,497.6666666666666,18.5,395.7866666666666,8.5,1.0,1,26.56,,,,,,,,,2025-03-06,S60-17
20250306081509,2025-03-06 08:15:09,4,S60-17,706,1113,0,119,313,26,0,29,2.17,0.0,0.0,0.0,2308.17,6.0,1.71,0.0,0.82,,,,,,220.0,280.0,700.0,1000.0,4.0,2.0,2.0,5.0,4.0,20250306_4,小型,842.0,4.0,817.0,831.0,S60,,,0.0,14.6,87.9,368,0.38,0.323,1819,0.388,1113,14.9,7.1,7.9,21.1,1.576,3,0.97,88.26913580246912,112.8,12.5389136707805,79.02000000000001,95.59642857142856,98.553,2.7674,6.31,6.7,6.56,497.6666666666666,18.5,395.7866666666666,6.0,-2.5,1,3.41,,,,,,,,,2025-03-06,S60-17
20250306084049,2025-03-06 08:40:49,6,S60-17,823,1294,0,140,365,30,0,34,2.53,0.0,0.0,0.0,2688.53,5.5,0.0,0.49,0.62,,,,,,220.0,280.0,700.0,1000.0,4.0,1.0,2.0,5.0,4.0,20250306_6,小型,933.0,1.0,843.0,857.0,S60,,,0.0,14.6,87.9,429,0.384,0.326,2117,0.389,1294,14.9,7.0,7.9,21.2,1.572,3,1.13,89.23253012048193,123.9,15.18651199619381,81.1,88.8793103448276,78.654,2.7674,6.31,6.7,6.56,497.6666666666666,18.5,395.7866666666666,5.5,-0.5,1,22.82,,,,,,,,,2025-03-06,S60-17
20250306090759,2025-03-06 09:07:59,10,S60-17,828,1295,0,136,364,31,0,35,2.51,0.0,0.0,0.0,2691.51,6.0,0.0,0.61,0.7,,,,,,220.0,280.0,700.0,1000.0,4.0,1.0,2.0,5.0,4.0,20250306_10,小型,933.0,1.0,910.0,924.0,S60,,,0.0,14.6,87.9,430,0.374,0.316,2123,0.39,1295,15.3,7.2,8.1,21.0,1.564,3,1.13,88.72345679012345,118.0,13.74920219104033,83.53999999999999,93.21071428571427,82.487,2.7674,6.31,6.7,6.56,497.6666666666666,18.5,395.7866666666666,6.0,0.5,1,20.41,,,,,,,,,2025-03-06,S60-17
20250306093233,2025-03-06 09:32:33,13,S60-17,834,1305,0,139,368,30,0,36,2.54,0.0,0.0,0.0,2714.54,6.0,0.72,0.48,0.62,,,,,,220.0,280.0,700.0,1000.0,4.0,2.0,2.0,5.0,4.0,20250306_13,小型,1022.0,2.0,934.0,948.0,S60,,,0.0,14.6,87.9,434,0.378,0.32,2139,0.39,1305,15.2,6.9,8.3,21.1,1.565,3,1.14,88.33536585365853,122.8,15.265363088770757,82.64000000000001,90.51379310344826,79.398,2.7674,6.31,6.7,6.56,497.6666666666666,18.5,395.7866666666666,6.0,0.0,0,23.41,67.17857142857143,470.25,,,,,,,2025-03-06,S60-17
20250306095655,2025-03-06 09:56:55,14,S60-17,877,1363,0,138,385,30,0,36,2.65,0.0,0.0,0.0,2831.65,7.0,1.47,0.23,0.66,,,,,,220.0,280.0,700.0,1000.0,4.0,1.0,2.0,5.0,4.0,20250306_14,小型,1022.0,2.0,1000.0,1013.0,S60,,,0.0,14.6,87.9,451,0.358,0.306,2240,0.392,1363,14.6,6.7,8.0,20.8,1.554,3,1.19,93.447,131.7,15.400067889460749,83.5,95.93999999999998,80.622,2.7674,6.31,6.7,6.56,497.6666666666666,18.5,395.7866666666666,7.0,1.0,1,27.17,67.17857142857143,470.25,,,,557.1538461538462,107.0576923076923,23.195833333333333,2025-03-06,S60-17
20250306102014,2025-03-06 10:20:14,15,S60-17,848,1329,0,142,376,27,0,35,2.57,0.0,0.0,0.0,2759.57,6.0,1.43,0.35,0.68,,,,,,220.0,280.0,700.0,1000.0,4.0,1.0,2.0,5.0,4.0,20250306_15,小型,1112.0,3.0,1022.0,1036.0,S60,,,0.0,14.6,87.9,438,0.378,0.324,2177,0.39,1329,14.2,6.2,8.0,21.0,1.567,3,1.16,92.22747252747251,123.3,14.958492504510172,82.79999999999998,93.95625,80.997,2.7674,6.31,6.7,6.56,497.6666666666666,18.5,395.7866666666666,6.0,-1.0,1,26.41,62.85714285714285,440.0,,,,506.0357142857143,91.54285714285712,21.36,2025-03-06,S60-17
20250306104300,2025-03-06 10:43:00,16,S60-17,833,1305,0,139,367,29,0,34,2.55,0.0,0.0,0.0,2709.55,6.0,0.72,0.36,0.62,,,,,,220.0,280.0,700.0,1000.0,4.0,3.0,2.0,5.0,4.0,20250306_16,小型,1112.0,3.0,1047.0,1104.0,S60,,,0.0,14.6,87.9,430,0.379,0.323,2138,0.39,1305,14.7,6.7,7.9,21.0,1.567,3,1.14,91.82317073170732,124.6,14.985881964006769,86.52000000000001,97.8344827586207,85.82,2.7674,6.31,6.7,6.56,497.6666666666666,18.5,395.7866666666666,6.0,0.0,0,23.41,62.85714285714285,440.0,,,,478.2941176470589,90.36176470588236,25.602500000000003,2025-03-06,S60-17
20250306130149,2025-03-06 13:01:49,17,S60-17,812,1261,0,127,353,30,0,32,2.44,0.0,0.0,0.0,2617.44,7.0,1.6,0.37,0.72,,,,,,220.0,280.0,700.0,1000.0,4.0,2.0,2.0,5.0,0.0,20250306_17,小型,1351.0,4.0,1304.0,1318.0,S60,,,0.0,15.2,83.8,415,0.36,0.306,2073,0.392,1261,14.9,7.2,7.7,20.7,1.553,3,1.1,95.81354166666668,123.2,15.353396881144269,84.2,102.16764705882356,92.88,2.7674,6.31,6.7,6.56,497.6666666666666,18.5,395.7866666666666,7.0,1.0,1,16.17,61.61565217391305,1179.9397391304349,,,,483.6785714285714,107.76785714285714,25.14583333333333,2025-03-06,S60-17
20250306132315,2025-03-06 13:23:15,21,S60-17,493,772,0,79,215,20,0,19,1.5,0.0,0.0,0.0,1599.5,6.5,0.0,0.61,1.31,,,,,,220.0,280.0,700.0,1000.0,5.0,1.0,2.0,6.0,0.0,20250306_21,小型,1351.0,4.0,1325.0,1341.0,S60,,,0.0,15.2,83.8,254,0.367,0.311,1265,0.39,772,15.4,7.9,7.5,20.8,1.566,3,0.67,76.23086419753088,86.4,6.441295053730423,73.94000000000001,78.78214285714284,117.585,2.7674,6.31,6.7,6.56,497.6666666666666,18.5,395.7866666666666,6.5,-0.5,1,-33.52,61.61565217391305,1179.9397391304349,,,,522.96875,98.7125,26.32333333333333,2025-03-06,S60-17
20250306132604,2025-03-06 13:26:04,22,S60-17,492,771,0,79,216,19,0,19,1.51,0.0,0.0,0.0,1597.51,6.5,0.0,0.41,1.18,,,,,,220.0,280.0,700.0,1000.0,5.0,1.0,2.0,6.0,0.0,20250306_22,小型,1351.0,4.0,1325.0,1341.0,S60,,,0.0,15.2,83.8,254,0.366,0.311,1263,0.39,771,15.0,7.5,7.5,20.9,1.567,3,0.67,76.39512195121952,87.4,6.818320057005395,72.48,78.9103448275862,117.777,2.7674,6.31,6.7,6.56,497.6666666666666,18.5,395.7866666666666,6.5,0.0,0,-33.52,61.61565217391305,1179.9397391304349,,,,522.96875,98.7125,26.32333333333333,2025-03-06,S60-17
20250306132955,2025-03-06 13:29:55,23,S60-17,151,235,0,21,61,9,0,11,0.47,0.0,0.0,0.0,488.47,8.0,0.0,2.03,3.07,,,,,,,,,,,,,,0.0,20250306_23,,,,,,S60,,,0.0,15.2,83.8,81,0.344,0.259,386,0.391,235,24.7,11.1,13.6,20.9,1.556,3,0.2,58.47083333333334,60.5,1.370668683121085,57.760000000000005,59.37058823529412,296.853,2.7674,6.31,6.7,6.56,497.6666666666666,18.5,395.7866666666666,8.0,1.5,1,-78.15,,,,,,,,,2025-03-06,S60-17
20250306134855,2025-03-06 13:48:55,25,S60-17,826,1294,0,137,365,31,0,35,2.5,0.0,0.0,0.0,2690.5,6.0,0.74,0.36,0.62,,,,,,220.0,280.0,700.0,1000.0,4.0,3.0,2.0,5.0,0.0,20250306_25,小型,1505.0,1.0,1352.0,1407.0,S60,,,0.0,15.2,83.8,431,0.375,0.318,2120,0.39,1294,15.3,7.2,8.1,21.1,1.567,3,1.13,89.38095238095238,117.4,15.06250845635389,81.92,95.38333333333334,84.41,2.7674,6.31,6.7,6.56,497.6666666666666,18.5,395.7866666666666,6.0,-2.0,1,21.41,56.69906542056075,1015.8582554517136,,,,498.9,79.90000000000003,19.97500000000001,2025-03-06,S60-17
20250306141520,2025-03-06 14:15:20,26,S60-17,819,1283,0,136,363,30,0,36,2.49,0.0,0.0,0.0,2669.49,6.0,0.74,0.49,0.63,,,,,,220.0,280.0,700.0,1000.0,4.0,2.0,2.0,5.0,0.0,20250306_26,小型,1505.0,1.0,1417.0,1432.0,S60,,,0.0,15.2,83.8,429,0.375,0.317,2102,0.39,1283,15.4,7.0,8.4,21.2,1.567,3,1.12,91.99397590361446,119.0,15.020567019582876,88.72,97.58620689655172,87.131,2.7674,6.31,6.7,6.56,497.6666666666666,18.5,395.7866666666666,6.0,0.0,0,20.41,56.69906542056075,1015.8582554517136,,,,467.76666666666665,86.93666666666667,21.734166666666667,2025-03-06,S60-17
20250306143830,2025-03-06 14:38:30,30,S60-17,821,1283,0,136,361,35,0,34,2.48,0.0,0.0,0.0,2672.48,6.0,0.74,0.74,0.63,,,,,,220.0,280.0,700.0,1000.0,4.0,2.0,2.0,5.0,0.0,20250306_30,小型,1505.0,1.0,1440.0,1455.0,S60,,,0.0,15.2,83.8,430,0.377,0.316,2104,0.39,1283,16.0,8.1,7.9,21.2,1.563,3,1.12,92.16463414634148,124.8,16.058903555434178,82.30000000000001,96.9896551724138,86.598,2.7674,6.31,6.7,6.56,497.6666666666666,18.5,395.7866666666666,6.0,0.0,0,20.41,56.69906542056075,1015.8582554517136,,,,480.5,87.84666666666668,21.96166666666667,2025-03-06,S60-17
