Repository: Vincent626/concrete-strength-analysis

# 🎯 S60 & M60 混凝土強度預測模型訓練成果報告

> **更新日期**: 2026-02-04  
> **專案目標**: 建立 S60/M60 混凝土 28 天抗壓強度預測模型

---

## 📋 摘要

本專案針對 S60（小型）與 M60（中型）離心混凝土管配比，建立機器學習預測模型。透過配料特徵分析，預測 28 天抗壓強度，並識別影響強度的關鍵因素。

### 主要成果

| 模型 | 樣本數 | R² | MAE (kgf/cm²) | 狀態 |
|:---|---:|---:|---:|:---|
| **S60** | 46 | **0.360** | 28 | ✅ 可用 |
| **M60** | 52 | **0.206** | 25 | ✅ 可用 |

---

## 📈 模型效能比較
> **說明**：S60 模型 R²=0.360，M60 模型 R²=0.206，兩者皆具有預測能力。S60 表現較佳，預測誤差約 28 kgf/cm²。

---

## 📊 強度分布比較
> **說明**：S60 與 M60 的強度分布相似，平均約 605 kgf/cm²，皆高於設計強度 510 kgf/cm²（紅色虛線）。

---

File: S60_M60_dataset_v9_shared.csv (part 104 of 138)
match_key,日期及時間,序,配比 ,耗用骨材1,耗用骨材2,耗用骨材3,耗用水,耗用泥料1,耗用泥料2,耗用泥料3,耗用泥料4,耗用藥劑1,耗用藥劑2,耗用藥劑3,耗用藥劑4,耗用小計,表面水骨材1,誤差%水,誤差%骨材1,誤差%骨材2,坍度(cm),混凝土溫度(℃),試體1強度(X1),試體2強度(X2),試體3強度(X3),加料轉速,慢速轉速,中速轉速,高速轉速,加料時間,慢速時間,中速時間,高速時間,總降水量,cp_key,類型,入池,蒸養池,離心開始,離心結束,母體,平均強度,強度_原始,強度_修正,環境溫度,環境濕度,膠結料總量,水灰比,水膠比,骨材總量,砂石比,粗骨材總量,水泥取代率,矽灰取代率,爐石取代率,漿體比例,粗細骨材比,月份,拌合米數,平均電流,最大電流,電流標準差,最終電流,穩定階段平均電流,單位體積穩定電流,砂_FM,砂_Mud,六分_FM,三分_FM,水泥砂漿_28天平均強度,水泥_流動性,水泥砂漿_7天平均強度,設定扣水率(%),扣水率_變動幅度,扣水率_是否變更,水量微調偏離度,蒸養實際平均溫度,蒸養實際總積溫,蒸養實際階段1溫度,蒸養實際階段2溫度,蒸養實際階段3溫度,實際離心平均轉速,實際離心平均電流,實際離心總能量,日期,配比
20250306150515,2025-03-06 15:05:15,33,S60-17,832,1305,0,135,370,28,0,34,2.52,0.0,0.0,0.0,2706.52,6.5,0.75,-0.24,0.62,,,,,,220.0,280.0,700.0,1000.0,4.0,2.0,2.0,5.0,0.0,20250306_33,小型,1622.0,2.0,1507.0,1521.0,S60,,,0.0,15.2,83.8,432,0.365,0.312,2137,0.389,1305,14.4,6.5,7.9,21.0,1.569,3,1.14,88.22235294117648,118.0,14.221014909348176,84.34,91.37241379310343,80.151,2.7674,6.31,6.7,6.56,497.6666666666666,18.5,395.7866666666666,6.5,0.5,1,22.48,60.80199999999999,1011.3399333333332,,,,478.57142857142856,99.61785714285716,23.24416666666667,2025-03-06,S60-17
20250306153042,2025-03-06 15:30:42,36,S60-17,851,1328,0,138,376,28,0,37,2.56,0.0,0.0,0.0,2760.56,6.5,1.47,0.24,0.61,,,,,,220.0,280.0,700.0,1000.0,4.0,2.0,2.0,5.0,0.0,20250306_36,小型,1622.0,2.0,535.0,1550.0,S60,,,0.0,15.2,83.8,441,0.367,0.313,2179,0.391,1328,14.7,6.3,8.4,21.0,1.561,3,1.16,92.22857142857144,124.3,16.05613346259639,84.66,98.19,84.647,2.7674,6.31,6.7,6.56,497.6666666666666,18.5,395.7866666666666,6.5,0.0,0,25.48,60.80199999999999,1011.3399333333332,,,,,,,2025-03-06,S60-17
20250306155946,2025-03-06 15:59:46,41,S60-17,840,1318,0,137,372,30,0,36,2.54,0.0,0.0,0.0,2735.54,6.5,1.48,-0.12,0.69,,,,,,220.0,280.0,700.0,1000.0,4.0,1.0,2.0,5.0,0.0,20250306_41,小型,1622.0,2.0,1601.0,1615.0,S60,,,0.0,15.2,83.8,438,0.368,0.313,2158,0.389,1318,15.1,6.8,8.2,21.0,1.569,3,1.15,86.03333333333335,109.6,13.42767549264587,81.2,88.62857142857145,77.068,2.7674,6.31,6.7,6.56,497.6666666666666,18.5,395.7866666666666,6.5,0.0,0,24.48,60.80199999999999,1011.3399333333332,,,,491.2142857142857,86.56785714285715,20.19916666666667,2025-03-06,S60-17
20250307075106,2025-03-07 07:51:06,1,S60-17,816,1262,0,123,354,30,0,32,2.45,0.0,0.0,0.0,2619.45,7.5,1.65,0.37,0.8,,,,,,220.0,280.0,700.0,1000.0,4.0,2.0,2.0,5.0,0.0,20250307_1,小型,842.0,3.0,753.0,808.0,S60,,,0.0,15.0,76.9,416,0.347,0.296,2078,0.393,1262,14.9,7.2,7.7,20.6,1.547,3,1.1,92.49876543209876,124.2,14.258274563830314,86.66,99.57500000000002,90.523,2.7674,6.31,6.7,6.56,497.6666666666666,18.5,395.7866666666666,7.5,1.0,1,16.12,,,,,,,,,2025-03-07,S60-17
20250307081522,2025-03-07 08:15:22,4,S60-17,710,1113,0,119,313,26,0,30,2.13,0.0,0.0,0.0,2313.13,6.0,1.71,0.57,0.82,,,,,,220.0,280.0,700.0,1000.0,4.0,2.0,2.0,5.0,0.0,20250307_4,小型,842.0,3.0,818.0,832.0,S60,,,0.0,15.0,76.9,369,0.38,0.322,1823,0.389,1113,15.2,7.0,8.1,21.1,1.568,3,0.97,83.34146341463415,107.2,11.437390023136592,79.2,85.39310344827587,88.034,2.7674,6.31,6.7,6.56,497.6666666666666,18.5,395.7866666666666,6.0,-1.5,1,3.41,,,,,,,,,2025-03-07,S60-17
20250307084212,2025-03-07 08:42:12,8,S60-17,816,1284,0,133,361,31,0,36,2.48,0.0,0.0,0.0,2663.48,6.5,1.53,-0.37,0.71,,,,,,220.0,280.0,700.0,1000.0,4.0,2.0,2.0,5.0,0.0,20250307_8,小型,934.0,2.0,845.0,859.0,S60,,,0.0,15.0,76.9,428,0.368,0.311,2100,0.389,1284,15.7,7.2,8.4,21.1,1.574,3,1.12,85.42289156626506,119.1,13.65089983618808,81.26,88.6344827586207,79.138,2.7674,6.31,6.7,6.56,497.6666666666666,18.5,395.7866666666666,6.5,0.5,1,20.48,,,,,,,,,2025-03-07,S60-17
20250307090842,2025-03-07 09:08:42,10,S60-17,821,1285,0,133,361,28,0,34,2.46,0.0,0.0,0.0,2664.46,6.5,1.53,0.24,0.78,,,,,,220.0,280.0,700.0,1000.0,4.0,1.0,2.0,5.0,0.0,20250307_10,小型,934.0,2.0,911.0,925.0,S60,,,0.0,15.0,76.9,423,0.368,0.314,2106,0.39,1285,14.7,6.6,8.0,20.9,1.565,3,1.12,93.0057471264368,123.6,15.29022192483705,83.32000000000001,99.30645161290322,88.666,2.7674,6.31,6.7,6.56,497.6666666666666,18.5,395.7866666666666,6.5,0.0,0,20.48,,,,,,,,,2025-03-07,S60-17
20250307093157,2025-03-07 09:31:57,13,S60-17,827,1295,0,134,366,29,0,35,2.5,0.0,0.0,0.0,2688.5,6.5,0.75,0.12,0.7,,,,,,220.0,280.0,700.0,1000.0,4.0,2.0,2.0,5.0,0.0,20250307_13,小型,1019.0,1.0,934.0,948.0,S60,,,0.0,15.0,76.9,430,0.366,0.312,2122,0.39,1295,14.9,6.7,8.1,21.0,1.566,3,1.13,88.41309523809522,120.8,15.159279570156617,82.24,93.47666666666666,82.723,2.7674,6.31,6.7,6.56,497.6666666666666,18.5,395.7866666666666,6.5,0.0,0,21.48,58.897619047619045,412.2833333333333,,,,,,,2025-03-07,S60-17
20250307095425,2025-03-07 09:54:25,14,S60-17,861,1340,0,136,378,29,0,36,2.56,0.0,0.0,0.0,2782.56,7.0,1.49,0.12,0.68,,,,,,220.0,280.0,700.0,1000.0,4.0,1.0,2.0,5.0,0.0,20250307_14,小型,1019.0,1.0,956.0,1010.0,S60,,,0.0,15.0,76.9,443,0.36,0.307,2201,0.391,1340,14.7,6.5,8.1,20.8,1.556,3,1.17,85.76979166666666,113.0,13.09440179198464,83.3,87.88823529411765,75.118,2.7674,6.31,6.7,6.56,497.6666666666666,18.5,395.7866666666666,7.0,0.5,1,25.17,58.897619047619045,412.2833333333333,,,,,,,2025-03-07,S60-17
20250307101821,2025-03-07 10:18:21,16,S60-17,832,1294,0,130,366,26,0,35,2.5,0.0,0.0,0.0,2685.5,7.0,0.78,0.24,0.62,,,,,,220.0,280.0,700.0,1000.0,4.0,2.0,2.0,5.0,0.0,20250307_16,小型,1109.0,4.0,1019.0,1035.0,S60,,,0.0,15.0,76.9,427,0.355,0.304,2126,0.391,1294,14.3,6.1,8.2,20.8,1.555,3,1.13,86.67011494252874,114.3,14.318191266225408,84.16,91.11612903225809,80.634,2.7674,6.31,6.7,6.56,497.6666666666666,18.5,395.7866666666666,7.0,0.0,0,19.17,63.36666666666668,443.5666666666668,,,,430.53125,86.915625,23.1775,2025-03-07,S60-17
20250307104131,2025-03-07 10:41:31,18,S60-17,838,1305,0,131,367,29,0,34,2.52,0.0,0.0,0.0,2706.52,7.0,0.77,0.0,0.62,,,,,,220.0,280.0,700.0,1000.0,4.0,1.0,2.0,5.0,0.0,20250307_18,小型,1109.0,4.0,1043.0,1059.0,S60,,,0.0,15.0,76.9,430,0.357,0.305,2143,0.391,1305,14.7,6.7,7.9,20.7,1.557,3,1.14,91.05393258426966,115.6,12.667733550198548,86.42,94.73870967741932,83.104,2.7674,6.31,6.7,6.56,497.6666666666666,18.5,395.7866666666666,7.0,0.0,0,20.17,63.36666666666668,443.5666666666668,,,,481.3125,86.034375,22.9425,2025-03-07,S60-17
20250307130221,2025-03-07 13:02:21,19,S60-17,804,1272,0,124,352,31,0,34,2.42,0.0,0.0,0.0,2619.42,7.5,1.64,0.37,0.71,,,,,,220.0,280.0,700.0,1000.0,4.0,3.0,2.0,5.0,0.0,20250307_19,小型,1353.0,3.0,1304.0,1320.0,S60,,,0.0,15.4,78.4,417,0.352,0.297,2076,0.387,1272,15.6,7.4,8.2,20.7,1.582,3,1.1,95.84086021505377,123.1,15.778576986951276,88.42,102.965625,93.605,2.7674,6.31,6.7,6.56,497.6666666666666,18.5,395.7866666666666,7.5,0.5,1,17.12,63.97428571428573,1222.9750952380955,,,,467.34375,103.075,27.486666666666665,2025-03-07,S60-17
20250307132620,2025-03-07 13:26:20,23,S60-17,488,778,0,77,214,21,0,20,1.49,0.0,0.0,0.0,1599.49,7.0,0.0,0.41,1.17,,,,,,220.0,280.0,700.0,1000.0,5.0,1.0,2.0,6.0,0.0,20250307_23,小型,1353.0,3.0,1328.0,1344.0,S60,,,0.0,15.4,78.4,255,0.36,0.302,1266,0.385,778,16.1,8.2,7.8,20.8,1.594,3,0.67,74.55802469135803,85.0,7.537427012893655,70.38,76.96071428571429,114.867,2.7674,6.31,6.7,6.56,497.6666666666666,18.5,395.7866666666666,7.0,-0.5,1,-33.83,63.97428571428573,1222.9750952380955,,,,518.75,94.571875,25.219166666666663,2025-03-07,S60-17
20250307132933,2025-03-07 13:29:33,24,S60-17,490,777,0,78,216,18,0,19,1.48,0.0,0.0,0.0,1599.48,7.0,1.3,0.82,1.04,,,,,,220.0,280.0,700.0,1000.0,5.0,1.0,2.0,6.0,0.0,20250307_24,小型,1353.0,3.0,1328.0,1344.0,S60,,,0.0,15.4,78.4,253,0.361,0.308,1267,0.387,777,14.6,7.1,7.5,20.7,1.586,3,0.67,73.77777777777777,84.4,7.321387576776872,69.66,75.89999999999999,113.284,2.7674,6.31,6.7,6.56,497.6666666666666,18.5,395.7866666666666,7.0,0.0,0,-32.83,63.97428571428573,1222.9750952380955,,,,518.75,94.571875,25.219166666666663,2025-03-07,S60-17
20250307133445,2025-03-07 13:34:45,25,S60-17,150,237,0,21,59,10,0,11,0.49,0.0,0.0,0.0,488.49,8.0,0.0,2.74,3.04,,,,,,,,,,,,,,0.0,20250307_25,,,,,,S60,,,0.0,15.4,78.4,80,0.356,0.262,387,0.388,237,26.2,12.5,13.8,20.7,1.58,3,0.2,56.77738095238095,58.6,1.3571110063096212,56.0,56.75,283.75,2.7674,6.31,6.7,6.56,497.6666666666666,18.5,395.7866666666666,8.0,1.0,1,-78.15,,,,,,,,,2025-03-07,S60-17
20250307135124,2025-03-07 13:51:24,27,S60-17,828,1318,0,136,368,30,0,35,2.52,0.0,0.0,0.0,2717.52,6.5,0.74,0.73,0.69,,,,,,220.0,280.0,700.0,1000.0,4.0,2.0,2.0,5.0,0.0,20250307_27,小型,1507.0,2.0,1353.0,1407.0,S60,,,0.0,15.4,78.4,433,0.37,0.314,2146,0.386,1318,15.0,6.9,8.1,21.0,1.592,3,1.14,89.00243902439026,119.7,14.909556401849809,83.32000000000001,96.29655172413791,84.471,2.7674,6.31,6.7,6.56,497.6666666666666,18.5,395.7866666666666,6.5,-1.5,1,23.48,71.67407407407407,1281.7713580246912,,,,468.2142857142857,80.23571428571428,18.721666666666664,2025-03-07,S60-17
20250307141316,2025-03-07 14:13:16,28,S60-17,809,1295,0,134,360,29,0,34,2.47,0.0,0.0,0.0,2663.47,6.5,1.52,0.25,0.7,,,,,,220.0,280.0,700.0,1000.0,4.0,2.0,2.0,5.0,0.0,20250307_28,小型,1507.0,2.0,1417.0,1432.0,S60,,,0.0,15.4,78.4,423,0.372,0.317,2104,0.385,1295,14.9,6.9,8.0,20.9,1.601,3,1.12,91.46024096385544,127.0,15.482971133560229,85.44,97.12413793103448,86.718,2.7674,6.31,6.7,6.56,497.6666666666666,18.5,395.7866666666666,6.5,0.0,0,21.48,71.67407407407407,1281.7713580246912,,,,519.0,97.59333333333332,24.398333333333333,2025-03-07,S60-17
20250307144059,2025-03-07 14:40:59,33,S60-17,811,1292,0,133,360,31,0,36,2.45,0.0,0.0,0.0,2665.45,6.5,0.76,0.5,0.47,,,,,,220.0,280.0,700.0,1000.0,4.0,2.0,2.0,5.0,0.0,20250307_33,小型,1507.0,2.0,1443.0,1457.0,S60,,,0.0,15.4,78.4,427,0.369,0.311,2103,0.386,1292,15.7,7.3,8.4,21.0,1.593,3,1.12,86.68048780487804,110.9,12.543635438179347,86.52000000000001,92.30344827586208,82.414,2.7674,6.31,6.7,6.56,497.6666666666666,18.5,395.7866666666666,6.5,0.0,0,20.48,71.67407407407407,1281.7713580246912,,,,484.82142857142856,97.29642857142856,22.7025,2025-03-07,S60-17
20250307150449,2025-03-07 15:04:49,37,S60-17,823,1304,0,130,366,32,0,35,2.48,0.0,0.0,0.0,2692.48,7.0,0.78,0.49,0.54,,,,,,220.0,280.0,700.0,1000.0,4.0,2.0,2.0,5.0,0.0,20250307_37,小型,1622.0,1.0,1507.0,1522.0,S60,,,0.0,15.4,78.4,433,0.355,0.3,2127,0.387,1304,15.5,7.4,8.1,20.9,1.584,3,1.13,89.62790697674417,114.9,14.013437497736756,85.52000000000001,96.69666666666666,85.572,2.7674,6.31,6.7,6.56,497.6666666666666,18.5,395.7866666666666,7.0,0.5,1,19.17,60.80999999999999,1011.4729999999996,,,,482.23333333333335,90.73666666666664,22.684166666666663,2025-03-07,S60-17
20250307153134,2025-03-07 15:31:34,40,S60-17,830,1340,0,129,372,32,0,35,2.53,0.0,0.0,0.0,2740.53,7.5,0.78,0.61,0.6,,,,,,220.0,280.0,700.0,1000.0,4.0,2.0,2.0,5.0,0.0,20250307_40,小型,1622.0,1.0,1533.0,1548.0,S60,,,0.0,15.4,78.4,439,0.347,0.294,2170,0.382,1340,15.3,7.3,8.0,20.7,1.614,3,1.15,89.725,117.3,13.26017759242344,92.66,92.71818181818183,80.625,2.7674,6.31,6.7,6.56,497.6666666666666,18.5,395.7866666666666,7.5,0.5,1,22.12,60.80999999999999,1011.4729999999996,,,,486.9333333333333,88.28999999999999,22.0725,2025-03-07,S60-17
20250307155932,2025-03-07 15:59:32,45,S60-17,824,1327,0,129,368,32,0,36,2.53,0.0,0.0,0.0,2718.53,7.5,0.78,0.86,0.53,,,,,,220.0,280.0,700.0,1000.0,4.0,2.0,2.0,5.0,0.0,20250307_45,小型,1622.0,1.0,1602.0,1616.0,S60,,,0.0,15.4,78.4,436,0.351,0.296,2151,0.383,1327,15.6,7.3,8.3,20.8,1.61,3,1.14,90.213,117.5,12.696256574282044,90.68,92.37714285714286,81.033,2.7674,6.31,6.7,6.56,497.6666666666666,18.5,395.7866666666666,7.5,0.0,0,22.12,60.80999999999999,1011.4729999999996,,,,486.3571428571428,96.18214285714284,22.4425,2025-03-07,S60-17
20250310075241,2025-03-10 07:52:41,1,S60-17,795,1286,0,126,356,29,0,34,2.46,0.0,0.0,0.0,2628.46,7.5,2.44,0.76,0.94,,,,,,220.0,280.0,700.0,1000.0,4.0,2.0,2.0,5.0,0.0,20250310_1,小型,843.0,4.0,754.0,809.0,S60,,,0.0,17.1,89.9,419,0.354,0.301,2081,0.382,1286,15.0,6.9,8.1,20.8,1.618,3,1.1,92.78313253012048,119.2,13.84157191502545,89.92,98.97931034482755,89.981,2.9396,,7.04,6.64,497.6666666666666,18.5,395.7866666666666,7.5,0.0,0,19.12,,,,,,,,,2025-03-10,S60-17
20250310081420,2025-03-10 08:14:20,4,S60-17,688,1124,0,116,307,30,0,31,2.14,0.0,0.0,0.0,2298.14,6.5,1.75,0.88,1.08,,,,,,220.0,280.0,700.0,1000.0,4.0,4.0,2.0,5.0,0.0,20250310_4,小型,843.0,4.0,818.0,835.0,S60,,,0.0,17.1,89.9,368,0.378,0.315,1812,0.38,1124,16.6,8.2,8.4,21.1,1.634,3,0.96,91.9220930232558,114.0,12.17829179187668,87.22,96.17333333333336,100.181,2.9396,,7.04,6.64,497.6666666666666,18.5,395.7866666666666,6.5,-1.0,1,3.48,,,,,,,,,2025-03-10,S60-17
20250310130010,2025-03-10 13:00:10,22,S60-24,791,1279,0,125,320,27,0,68,2.66,0.0,0.0,0.0,2612.66,7.5,1.63,0.25,0.39,,,,,,220.0,280.0,700.0,1000.0,4.0,1.0,2.0,5.0,0.0,20250310_22,小型,1354.0,2.0,1302.0,1315.0,S60,,,0.0,18.0,86.0,415,0.391,0.301,2070,0.382,1279,22.9,6.5,16.4,20.7,1.617,3,1.1,93.31111111111107,120.2,13.626236493898611,91.4,97.69677419354838,88.815,2.9396,,7.04,6.64,497.6666666666666,18.5,395.7866666666666,7.5,1.0,1,18.12,67.53739130434782,1289.9641739130434,,,,579.7692307692307,120.7653846153846,26.16583333333333,2025-03-10,S60-24
20250310132203,2025-03-10 13:22:03,26,S60-24,485,782,0,69,198,21,0,40,1.61,0.0,0.0,0.0,1596.61,9.0,0.0,-0.41,0.77,,,,,,220.0,280.0,700.0,1000.0,5.0,4.0,2.0,6.0,0.0,20250310_26,小型,1354.0,2.0,1325.0,1344.0,S60,,,0.0,18.0,86.0,259,0.348,0.266,1267,0.383,782,23.6,8.1,15.4,20.6,1.612,3,0.67,80.6753086419753,88.4,7.017201631127654,80.52000000000001,82.64999999999999,123.358,2.9396,,7.04,6.64,497.6666666666666,18.5,395.7866666666666,9.0,1.5,1,-19.63,67.53739130434782,1289.9641739130434,,,,488.3421052631579,96.67894736842103,30.615,2025-03-10,S60-24
20250310132716,2025-03-10 13:27:16,27,S60-24,487,782,0,70,196,15,0,41,1.63,0.0,0.0,0.0,1592.63,9.0,1.45,0.0,0.77,,,,,,220.0,280.0,700.0,1000.0,5.0,4.0,2.0,6.0,0.0,20250310_27,小型,1354.0,2.0,1325.0,1344.0,S60,,,0.0,18.0,86.0,252,0.357,0.278,1269,0.384,782,22.2,6.0,16.3,20.2,1.606,3,0.67,80.48658536585367,87.2,6.989901464728606,82.85999999999999,83.3655172413793,124.426,2.9396,,7.04,6.64,497.6666666666666,18.5,395.7866666666666,9.0,0.0,0,-18.63,67.53739130434782,1289.9641739130434,,,,488.3421052631579,96.67894736842103,30.615,2025-03-10,S60-24
20250310133739,2025-03-10 13:37:39,28,S60-24,152,236,0,17,55,6,0,15,0.54,0.0,0.0,0.0,481.54,10.5,-5.56,3.4,1.72,,,,,,,,,,,,,,0.0,20250310_28,,,,,,S60,,,0.0,18.0,86.0,76,0.309,0.224,388,0.392,236,27.6,7.9,19.7,19.3,1.553,3,0.2,61.50454545454546,62.9,1.1416603828424918,61.2,62.21612903225808,311.081,2.9396,,7.04,6.64,497.6666666666666,18.5,395.7866666666666,10.5,1.5,1,-62.85,,,,,,,,,2025-03-10,S60-24
20250310135818,2025-03-10 13:58:18,30,S60-24,882,1314,0,121,340,28,0,72,2.8,0.0,0.0,0.0,2759.8,8.5,1.68,0.46,0.46,,,,,,220.0,280.0,700.0,1000.0,4.0,2.0,2.0,5.0,0.0,20250310_30,小型,1528.0,1.0,1401.0,1415.0,S60,,,0.0,18.0,86.0,440,0.356,0.275,2196,0.402,1314,22.7,6.4,16.4,20.3,1.49,3,1.16,95.50091743119266,127.5,14.077873167484778,93.58,95.70263157894736,82.502,2.9396,,7.04,6.64,497.6666666666666,18.5,395.7866666666666,8.5,-2.0,1,31.56,60.14285714285713,1054.5047619047618,,,,549.1785714285714,90.88214285714288,21.205833333333334,2025-03-10,S60-24
20250310142218,2025-03-10 14:22:18,31,S60-24,898,1281,0,118,338,27,0,71,2.76,0.0,0.0,0.0,2735.76,8.5,1.72,0.34,0.55,,,,,,220.0,280.0,700.0,1000.0,4.0,5.0,2.0,5.0,0.0,20250310_31,小型,1528.0,1.0,1426.0,1446.0,S60,,,0.0,18.0,86.0,436,0.349,0.271,2179,0.412,1281,22.5,6.2,16.3,20.3,1.427,3,1.15,106.77103825136612,150.8,13.56554952424382,104.93999999999998,107.9140625,93.838,2.9396,,7.04,6.64,497.6666666666666,18.5,395.7866666666666,8.5,0.0,0,28.56,60.14285714285713,1054.5047619047618,,,,491.425,78.29499999999999,26.09833333333333,2025-03-10,S60-24
20250310150031,2025-03-10 15:00:31,35,S60-24,823,1325,0,132,335,35,0,68,2.74,0.0,0.0,0.0,2720.74,7.0,0.0,1.23,0.38,,,,,,220.0,280.0,700.0,1000.0,4.0,2.0,2.0,5.0,0.0,20250310_35,小型,1528.0,1.0,1504.0,1517.0,S60,,,0.0,18.0,86.0,438,0.394,0.301,2148,0.383,1325,23.5,8.0,15.5,21.0,1.61,3,1.14,99.30967741935484,127.4,16.874374951489866,96.94,108.365625,95.058,2.9396,,7.04,6.64,497.6666666666666,18.5,395.7866666666666,7.0,-1.5,1,21.17,60.14285714285713,1054.5047619047618,,,,548.3461538461538,99.55384615384617,21.57,2025-03-10,S60-24
20250310152900,2025-03-10 15:29:00,37,S60-24,804,1338,0,134,334,27,0,69,2.76,0.0,0.0,0.0,2708.76,7.0,0.75,0.37,0.45,,,,,,220.0,280.0,700.0,1000.0,4.0,2.0,2.0,5.0,0.0,20250310_37,小型,1657.0,4.0,1531.0,1547.0,S60,,,0.0,18.0,86.0,430,0.401,0.312,2142,0.375,1338,22.3,6.3,16.0,20.8,1.664,3,1.14,96.61304347826088,119.0,15.0028926007425,91.84,105.2939393939394,92.363,2.9396,,7.04,6.64,497.6666666666666,18.5,395.7866666666666,7.0,0.0,0,23.17,68.56701030927834,1100.5005154639175,,,,502.125,88.74375,23.665000000000003,2025-03-10,S60-24
20250310160449,2025-03-10 16:04:49,42,S60-24,789,1330,0,133,328,30,0,70,2.72,0.0,0.0,0.0,2682.72,7.0,1.53,0.0,0.38,,,,,,220.0,280.0,700.0,1000.0,4.0,1.0,2.0,5.0,0.0,20250310_42,小型,1657.0,4.0,1606.0,1620.0,S60,,,0.0,18.0,86.0,428,0.405,0.311,2119,0.372,1330,23.4,7.0,16.4,20.9,1.686,3,1.13,94.2,120.9,14.469635549701191,93.64,102.12758620689658,90.378,2.9396,,7.04,6.64,497.6666666666666,18.5,395.7866666666666,7.0,0.0,0,22.17,68.56701030927834,1100.5005154639175,,,,529.2857142857143,100.95000000000002,23.555000000000003,2025-03-10,S60-24
20250310163143,2025-03-10 16:31:43,46,S60-24,814,1365,0,132,341,28,0,72,2.79,0.0,0.0,0.0,2754.79,7.5,0.76,0.12,0.29,,,,,,220.0,280.0,700.0,1000.0,4.0,1.0,2.0,5.0,0.0,20250310_46,小型,1657.0,4.0,1633.0,1647.0,S60,,,0.0,18.0,86.0,441,0.387,0.299,2179,0.374,1365,22.7,6.3,16.3,20.8,1.677,3,1.16,94.25454545454544,118.9,15.94305141526402,92.08,103.99677419354838,89.652,2.9396,,7.04,6.64,497.6666666666666,18.5,395.7866666666666,7.5,0.5,1,25.12,68.56701030927834,1100.5005154639175,,,,524.5714285714286,85.28928571428571,19.90083333333333,2025-03-10,S60-24
20250311075118,2025-03-11 07:51:18,1,S60-17,789,1298,0,112,353,29,0,33,2.49,0.0,0.0,0.0,2616.49,9.5,1.82,0.51,0.62,,,,,,220.0,280.0,700.0,1000.0,4.0,4.0,2.0,5.0,0.0,20250311_1,小型,901.0,3.0,753.0,810.0,S60,,,0.0,17.6,93.3,415,0.317,0.27,2087,0.378,1298,14.9,7.0,8.0,20.2,1.645,3,1.1,105.25825242718447,129.0,15.254803631616932,99.48,111.31111111111112,101.192,2.9396,,7.04,6.64,500.4533333333334,17.0,374.9066666666666,9.5,2.0,1,23.22,,,,,,,,,2025-03-11,S60-17
20250311082117,2025-03-11 08:21:17,4,S60-24,690,1156,0,107,288,21,0,60,2.37,0.0,0.0,0.0,2324.37,8.5,1.9,-0.43,0.52,,,,,,220.0,280.0,700.0,1000.0,4.0,14.0,2.0,5.0,0.0,20250311_4,小型,901.0,3.0,824.0,852.0,S60,,,0.0,17.6,93.3,369,0.372,0.29,1846,0.374,1156,22.0,5.7,16.3,20.5,1.675,3,0.98,98.7,154.5,13.429369478935708,97.22,101.85897435897436,103.938,2.9396,,7.04,6.64,500.4533333333334,17.0,374.9066666666666,8.5,-1.0,1,17.56,,,,,,,,,2025-03-11,S60-24
20250311085959,2025-03-11 08:59:59,9,S60-17,844,1355,0,132,378,28,0,35,2.62,0.0,0.0,0.0,2774.62,7.5,0.76,-0.12,0.44,,,,,,220.0,280.0,700.0,1000.0,4.0,2.0,2.0,5.0,0.0,20250311_9,小型,952.0,4.0,903.0,918.0,S60,,,0.0,17.6,93.3,441,0.349,0.299,2199,0.384,1355,14.3,6.3,7.9,20.7,1.605,3,1.17,100.5820143884892,146.0,14.890677165456117,94.04,103.52857142857142,88.486,2.9396,,7.04,6.64,500.4533333333334,17.0,374.9066666666666,7.5,-1.0,1,25.12,,,,,,,,,2025-03-11,S60-17
20250311092450,2025-03-11 09:24:50,10,S60-17,808,1382,0,142,378,27,0,35,2.6,0.0,0.0,0.0,2774.6,6.5,0.71,0.25,0.29,,,,,,220.0,280.0,700.0,1000.0,4.0,1.0,2.0,5.0,0.0,20250311_10,小型,952.0,4.0,928.0,942.0,S60,,,0.0,17.6,93.3,440,0.376,0.323,2190,0.369,1382,14.1,6.1,8.0,21.0,1.71,3,1.17,100.61492537313434,130.3,14.360983146523408,97.9,104.02765957446807,88.913,2.9396,,7.04,6.64,500.4533333333334,17.0,374.9066666666666,6.5,-1.0,1,29.48,,,,,,,,,2025-03-11,S60-17
20250311095039,2025-03-11 09:50:39,13,S60-17,782,1405,0,143,378,27,0,36,2.6,0.0,0.0,0.0,2773.6,6.5,0.7,0.0,0.21,,,,,,220.0,280.0,700.0,1000.0,4.0,0.0,2.0,5.0,0.0,20250311_13,小型,1036.0,1.0,952.0,1004.0,S60,,,0.0,17.6,93.3,441,0.378,0.324,2187,0.358,1405,14.3,6.1,8.2,21.1,1.797,3,1.17,96.05476190476192,129.0,16.52079789352042,98.38,103.20000000000002,88.205,2.9396,,7.04,6.64,500.4533333333334,17.0,374.9066666666666,6.5,0.0,0,30.48,68.09761904761905,476.6833333333333,,,,,,,2025-03-11,S60-17
20250311101316,2025-03-11 10:13:16,15,S60-17,773,1383,0,137,372,26,0,36,2.55,0.0,0.0,0.0,2729.55,7.0,0.74,0.26,0.36,,,,,,220.0,280.0,700.0,1000.0,4.0,1.0,2.0,5.0,0.0,20250311_15,小型,1036.0,1.0,1015.0,1028.0,S60,,,0.0,17.6,93.3,434,0.368,0.316,2156,0.359,1383,14.3,6.0,8.3,20.9,1.789,3,1.15,93.78095238095236,122.6,15.2601057553478,94.9,101.26333333333334,88.055,2.9396,,7.04,6.64,500.4533333333334,17.0,374.9066666666666,7.0,0.5,1,26.17,68.09761904761905,476.6833333333333,,,,571.0,91.19615384615383,19.75916666666667,2025-03-11,S60-17
20250311130138,2025-03-11 13:01:38,20,S60-24,745,1322,0,125,322,25,0,65,2.64,0.0,0.0,0.0,2606.64,8.0,1.63,0.0,0.3,,,,,,220.0,280.0,700.0,1000.0,4.0,1.0,2.0,5.0,0.0,20250311_20,小型,1353.0,3.0,1303.0,1316.0,S60,,,0.0,21.0,77.3,412,0.388,0.303,2067,0.36,1322,21.8,6.1,15.8,20.6,1.774,3,1.1,98.8375,119.3,15.29203827679917,98.3,106.241935483871,96.584,2.9396,,7.04,6.64,500.4533333333334,17.0,374.9066666666666,8.0,1.0,1,25.85,64.37391304347825,1230.6146376811594,,,,526.8846153846154,120.65769230769232,26.1425,2025-03-11,S60-24
20250311132437,2025-03-11 13:24:37,24,S60-24,465,820,0,73,200,15,0,44,1.63,0.0,0.0,0.0,1618.63,9.0,1.39,0.22,0.61,,,,,,220.0,280.0,700.0,1000.0,5.0,2.0,2.0,6.0,0.0,20250311_24,小型,1353.0,3.0,1327.0,1343.0,S60,,,0.0,21.0,77.3,259,0.365,0.282,1285,0.362,820,22.8,5.8,17.0,20.5,1.763,3,0.68,80.80365853658536,88.6,7.649397316000581,79.64,83.46206896551723,122.738,2.9396,,7.04,6.64,500.4533333333334,17.0,374.9066666666666,9.0,1.0,1,-15.63,64.37391304347825,1230.6146376811594,,,,541.21875,96.00625,25.60166666666667,2025-03-11,S60-24
20250311132907,2025-03-11 13:29:07,25,S60-24,461,808,0,72,195,16,0,42,1.62,0.0,0.0,0.0,1595.62,9.0,1.41,0.65,0.62,,,,,,220.0,280.0,700.0,1000.0,5.0,2.0,2.0,6.0,0.0,20250311_25,小型,1353.0,3.0,1327.0,1343.0,S60,,,0.0,21.0,77.3,253,0.369,0.285,1269,0.363,808,22.9,6.3,16.6,20.4,1.753,3,0.67,78.62839506172838,87.1,7.671226253930201,80.02000000000001,82.04285714285713,122.452,2.9396,,7.04,6.64,500.4533333333334,17.0,374.9066666666666,9.0,0.0,0,-16.63,64.37391304347825,1230.6146376811594,,,,541.21875,96.00625,25.60166666666667,2025-03-11,S60-24
20250311135148,2025-03-11 13:51:48,27,S60-24,784,1382,0,127,338,27,0,72,2.78,0.0,0.0,0.0,2732.78,8.5,1.6,0.26,0.29,,,,,,220.0,280.0,700.0,1000.0,4.0,2.0,2.0,5.0,0.0,20250311_27,小型,1516.0,4.0,1353.0,1408.0,S60,,,0.0,21.0,77.3,437,0.376,0.291,2166,0.362,1382,22.7,6.2,16.5,20.7,1.763,3,1.15,96.57349397590362,128.0,16.874134225625372,94.88,105.37241379310343,91.628,2.9396,,7.04,6.64,500.4533333333334,17.0,374.9066666666666,8.5,-0.5,1,37.56,69.54392523364486,1233.2456074766355,,,,498.53333333333336,90.63666666666668,22.659166666666668,2025-03-11,S60-24
20250311135820,2025-03-11 13:58:20,28,S60-24,138,245,0,18,56,4,0,15,0.56,0.0,0.0,0.0,476.56,10.5,-5.26,0.0,2.08,,,,,,,,,,,,,,0.0,20250311_28,,,,,,S60,,,0.0,21.0,77.3,75,0.321,0.24,383,0.36,245,25.3,5.3,20.0,19.5,1.775,3,0.2,59.97037037037036,62.5,1.2722532208202568,59.74,61.08214285714286,305.411,2.9396,,7.04,6.64,500.4533333333334,17.0,374.9066666666666,10.5,2.0,1,-61.85,,,,,,,,,2025-03-11,S60-24
20250311142236,2025-03-11 14:22:36,29,S60-24,792,1391,0,128,341,26,0,73,2.8,0.0,0.0,0.0,2753.8,8.5,1.59,0.38,0.07,,,,,,220.0,280.0,700.0,1000.0,4.0,3.0,2.0,5.0,0.0,20250311_29,小型,1516.0,4.0,1425.0,1440.0,S60,,,0.0,21.0,77.3,440,0.375,0.291,2183,0.363,1391,22.5,5.9,16.6,20.6,1.756,3,1.16,99.59375,134.0,20.717673964731866,105.32,108.5275,93.558,2.9396,,7.04,6.64,500.4533333333334,17.0,374.9066666666666,8.5,-2.0,1,38.56,69.54392523364486,1233.2456074766355,,,,530.4333333333333,100.27666666666669,25.06916666666667,2025-03-11,S60-24
20250311145215,2025-03-11 14:52:15,32,S60-24,773,1370,0,131,335,35,0,68,2.76,0.0,0.0,0.0,2714.76,7.5,0.0,0.52,0.29,,,,,,220.0,280.0,700.0,1000.0,4.0,1.0,2.0,5.0,0.0,20250311_32,小型,1516.0,4.0,1455.0,1508.0,S60,,,0.0,21.0,77.3,438,0.391,0.299,2143,0.361,1370,23.5,8.0,15.5,21.0,1.772,3,1.14,101.56764705882354,124.6,15.386747300936722,93.7,109.69166666666668,96.221,2.9396,,7.04,6.64,500.4533333333334,17.0,374.9066666666666,7.5,-1.0,1,24.12,69.54392523364486,1233.2456074766355,,,,585.8076923076923,95.52692307692308,20.6975,2025-03-11,S60-24
20250311151520,2025-03-11 15:15:20,34,S60-24,776,1382,0,133,339,25,0,71,2.79,0.0,0.0,0.0,2728.79,7.5,0.76,0.13,0.29,,,,,,220.0,280.0,700.0,1000.0,4.0,0.0,2.0,5.0,0.0,20250311_34,小型,1634.0,1.0,1517.0,1530.0,S60,,,0.0,21.0,77.3,435,0.392,0.306,2158,0.36,1382,22.1,5.7,16.3,20.8,1.781,3,1.15,96.820987654321,118.4,13.989182028959156,98.34,104.36785714285716,90.755,2.9396,,7.04,6.64,500.4533333333334,17.0,374.9066666666666,7.5,0.0,0,26.12,62.95959595959596,1034.6360269360268,,,,538.6538461538462,90.16538461538462,19.535833333333336,2025-03-11,S60-24
20250311153754,2025-03-11 15:37:54,37,S60-24,765,1358,0,133,332,35,0,68,2.7,0.0,0.0,0.0,2693.7,7.0,0.0,0.79,0.3,,,,,,220.0,280.0,700.0,1000.0,4.0,1.0,2.0,5.0,0.0,20250311_37,小型,1634.0,1.0,1540.0,1553.0,S60,,,0.0,21.0,77.3,435,0.401,0.306,2123,0.36,1358,23.7,8.0,15.6,21.1,1.775,3,1.13,99.96756756756756,123.9,15.616364494632496,99.7,105.3846153846154,93.261,2.9396,,7.04,6.64,500.4533333333334,17.0,374.9066666666666,7.0,-0.5,1,22.17,62.95959595959596,1034.6360269360268,,,,562.3076923076923,94.7846153846154,20.53666666666667,2025-03-11,S60-24
20250311161152,2025-03-11 16:11:52,42,S60-24,759,1358,0,134,330,30,0,70,2.73,0.0,0.0,0.0,2683.73,7.0,0.75,0.0,0.3,,,,,,220.0,280.0,700.0,1000.0,4.0,1.0,2.0,5.0,0.0,20250311_42,小型,1634.0,1.0,1614.0,1627.0,S60,,,0.0,21.0,77.3,430,0.406,0.312,2117,0.359,1358,23.3,7.0,16.3,21.0,1.789,3,1.13,95.45764705882353,122.0,15.7757399488663,96.12000000000002,102.98275862068962,91.135,2.9396,,7.04,6.64,500.4533333333334,17.0,374.9066666666666,7.0,0.0,0,23.17,62.95959595959596,1034.6360269360268,,,,558.5384615384615,95.2,20.626666666666665,2025-03-11,S60-24
20250312075035,2025-03-12 07:50:35,1,S60-17,747,1325,0,126,355,27,0,35,2.42,0.0,0.0,0.0,2617.42,8.0,2.44,0.27,0.53,,,,,,220.0,280.0,700.0,1000.0,4.0,2.0,2.0,5.0,0.0,20250312_1,小型,848.0,2.0,752.0,806.0,S60,,,0.0,23.1,73.4,417,0.355,0.302,2072,0.361,1325,14.9,6.5,8.4,20.8,1.774,3,1.1,99.79268292682929,122.6,14.290281368202358,100.34,105.68275862068968,96.075,2.9396,,7.04,6.64,500.4533333333334,17.0,374.9066666666666,8.0,1.0,1,26.85,,,,,,,,,2025-03-12,S60-17
20250312081311,2025-03-12 08:13:11,4,S60-17,655,1179,0,117,318,23,0,29,2.18,0.0,0.0,0.0,2323.18,7.0,0.86,-0.3,0.43,,,,,,220.0,280.0,700.0,1000.0,4.0,8.0,2.0,5.0,0.0,20250312_4,小型,848.0,2.0,817.0,837.0,S60,,,0.0,23.1,73.4,370,0.368,0.316,1834,0.357,1179,14.1,6.2,7.8,21.0,1.8,3,0.98,96.2494382022472,113.2,12.899090845024835,94.26,101.85483870967742,103.934,2.9396,,7.04,6.64,500.4533333333334,17.0,374.9066666666666,7.0,-1.0,1,6.17,,,,,,,,,2025-03-12,S60-17
20250312084604,2025-03-12 08:46:04,5,S60-24,773,1396,0,142,339,28,0,70,2.82,0.0,0.0,0.0,2750.82,6.5,0.71,-0.13,0.43,,,,,,220.0,280.0,700.0,1000.0,4.0,1.0,2.0,5.0,0.0,20250312_5,小型,937.0,4.0,848.0,901.0,S60,,,0.0,23.1,73.4,437,0.419,0.325,2169,0.356,1396,22.4,6.4,16.0,21.1,1.806,3,1.16,100.79622641509434,128.5,15.054566940302765,90.48,106.0162162162162,91.393,2.9396,,7.04,6.64,500.4533333333334,17.0,374.9066666666666,6.5,-0.5,1,29.48,,,,,,,,,2025-03-12,S60-24
20250312091326,2025-03-12 09:13:26,10,S60-24,771,1383,0,137,337,26,0,69,2.77,0.0,0.0,0.0,2725.77,7.0,0.74,0.0,0.36,,,,,,220.0,280.0,700.0,1000.0,4.0,1.0,2.0,5.0,0.0,20250312_10,小型,937.0,4.0,915.0,928.0,S60,,,0.0,23.1,73.4,432,0.407,0.317,2154,0.358,1383,22.0,6.0,16.0,20.9,1.794,3,1.15,98.36739130434782,121.4,14.469150907268736,94.12,105.98484848484848,92.161,2.9396,,7.04,6.64,500.4533333333334,17.0,374.9066666666666,7.0,0.5,1,26.17,,,,,,,,,2025-03-12,S60-24
20250312092226,2025-03-12 09:22:26,12,S60-24,136,244,0,20,56,4,0,15,0.57,0.0,0.0,0.0,475.57,8.5,-4.76,0.0,1.67,,,,,,,,,,,,,,0.0,20250312_12,,,,,,S60,,,0.0,23.1,73.4,75,0.357,0.267,380,0.358,244,25.3,5.3,20.0,20.0,1.794,3,0.2,59.47831325301205,62.1,1.636485228125372,58.6,60.206896551724135,301.034,2.9396,,7.04,6.64,500.4533333333334,17.0,374.9066666666666,8.5,1.5,1,-69.44,,,,,,,,,2025-03-12,S60-24
20250312093533,2025-03-12 09:35:33,14,S60-24,766,1371,0,136,333,28,0,68,2.77,0.0,0.0,0.0,2704.77,7.0,0.74,0.13,0.37,,,,,,220.0,280.0,700.0,1000.0,4.0,1.0,2.0,5.0,0.0,20250312_14,小型,1025.0,1.0,937.0,951.0,S60,,,0.0,23.1,73.4,429,0.408,0.317,2137,0.358,1371,22.4,6.5,15.9,20.9,1.79,3,1.14,97.57073170731708,122.7,15.379607085317582,97.94,106.68275862068964,93.581,2.9396,,7.04,6.64,500.4533333333334,17.0,374.9066666666666,7.0,-1.5,1,25.17,61.86666666666666,433.0666666666666,,,,,,,2025-03-12,S60-24
20250312095952,2025-03-12 09:59:52,15,S60-24,763,1356,0,134,332,26,0,70,2.71,0.0,0.0,0.0,2683.71,7.0,0.75,0.53,0.15,,,,,,220.0,280.0,700.0,1000.0,4.0,2.0,2.0,5.0,0.0,20250312_15,小型,1025.0,1.0,1002.0,1016.0,S60,,,0.0,23.1,73.4,428,0.404,0.313,2119,0.36,1356,22.4,6.1,16.4,21.0,1.777,3,1.13,99.441,133.3,14.9106746661578,96.32,105.71714285714286,93.555,2.9396,,7.04,6.64,500.4533333333334,17.0,374.9066666666666,7.0,0.0,0,23.17,61.86666666666666,433.0666666666666,,,,550.7142857142857,92.15714285714286,21.50333333333333,2025-03-12,S60-24
20250312130057,2025-03-12 13:00:57,20,S60-24,743,1321,0,127,323,25,0,71,2.65,0.0,0.0,0.0,2612.65,7.5,0.79,0.13,0.23,,,,,,220.0,280.0,700.0,1000.0,4.0,1.0,2.0,5.0,0.0,20250312_20,小型,1400.0,4.0,1303.0,1316.0,S60,,,0.0,23.7,72.0,419,0.393,0.303,2064,0.36,1321,22.9,6.0,16.9,20.9,1.778,3,1.1,99.20864197530864,119.1,14.591264066031354,99.6,109.13214285714288,99.211,2.9396,,7.04,6.64,500.4533333333334,17.0,374.9066666666666,7.5,0.5,1,20.12,64.82456140350877,1231.6666666666663,,,,565.1538461538462,112.36153846153844,24.345,2025-03-12,S60-24
20250312132518,2025-03-12 13:25:18,24,S60-31,458,809,0,72,196,18,0,44,1.76,0.0,0.0,0.0,1598.76,9.0,1.41,0.0,0.75,,,,,,220.0,280.0,700.0,1000.0,5.0,10.0,2.0,6.0,0.0,20250312_24,小型,1400.0,4.0,1329.0,1354.0,S60,,,0.0,23.7,72.0,258,0.367,0.279,1267,0.361,809,24.0,7.0,17.1,20.7,1.766,3,0.67,79.82560975609756,87.3,7.106331957943576,78.58,82.06206896551724,122.481,2.9396,,7.04,6.64,500.4533333333334,17.0,374.9066666666666,9.0,1.5,1,-16.63,64.82456140350877,1231.6666666666663,,,,430.44,87.19200000000001,36.330000000000005,2025-03-12,S60-31
20250312133001,2025-03-12 13:30:01,25,S60-31,459,807,0,71,195,20,0,44,1.76,0.0,0.0,0.0,1597.76,9.0,0.0,0.22,0.5,,,,,,220.0,280.0,700.0,1000.0,5.0,10.0,2.0,6.0,0.0,20250312_25,小型,1400.0,4.0,1329.0,1354.0,S60,,,0.0,23.7,72.0,259,0.364,0.274,1266,0.363,807,24.7,7.7,17.0,20.7,1.758,3,0.67,80.05925925925925,89.5,7.989094075216612,80.82000000000001,83.56785714285716,124.728,2.9396,,7.04,6.64,500.4533333333334,17.0,374.9066666666666,9.0,0.0,0,-17.63,64.82456140350877,1231.6666666666663,,,,430.44,87.19200000000001,36.330000000000005,2025-03-12,S60-31
20250312140042,2025-03-12 14:00:42,27,S60-31,777,1381,0,134,337,30,0,72,3.01,0.0,0.0,0.0,2734.01,7.5,1.52,0.26,0.22,,,,,,220.0,280.0,700.0,1000.0,4.0,2.0,2.0,5.0,0.0,20250312_27,小型,1509.0,1.0,1402.0,1416.0,S60,,,0.0,23.7,72.0,439,0.398,0.305,2158,0.36,1381,23.2,6.8,16.4,21.0,1.777,3,1.15,97.30121951219512,123.3,15.826163070598644,94.72,104.76206896551722,91.097,2.9396,,7.04,6.64,500.4533333333334,17.0,374.9066666666666,7.5,-1.5,1,27.12,57.34392523364487,1023.5890654205608,,,,525.2142857142857,92.88571428571429,21.67333333333333,2025-03-12,S60-31
20250312142242,2025-03-12 14:22:42,28,S60-31,765,1370,0,137,335,28,0,71,2.96,0.0,0.0,0.0,2708.96,7.0,1.48,0.0,0.29,,,,,,220.0,280.0,700.0,1000.0,4.0,0.0,2.0,5.0,0.0,20250312_28,小型,1509.0,1.0,1426.0,1437.0,S60,,,0.0,23.7,72.0,434,0.409,0.316,2135,0.358,1370,22.8,6.5,16.4,21.1,1.791,3,1.14,98.92222222222225,128.0,14.036310935974525,95.86,102.96315789473684,90.319,2.9396,,7.04,6.64,500.4533333333334,17.0,374.9066666666666,7.0,-0.5,1,26.17,57.34392523364487,1023.5890654205608,,,,604.2272727272727,102.85454545454546,18.856666666666666,2025-03-12,S60-31
20250312144534,2025-03-12 14:45:34,31,S60-31,767,1371,0,136,335,28,0,73,2.98,0.0,0.0,0.0,2712.98,7.0,0.74,0.26,0.37,,,,,,220.0,280.0,700.0,1000.0,4.0,1.0,2.0,5.0,0.0,20250312_31,小型,1509.0,1.0,1447.0,1500.0,S60,,,0.0,23.7,72.0,436,0.406,0.312,2138,0.359,1371,23.2,6.4,16.7,21.1,1.787,3,1.14,97.88048780487804,123.4,15.61844156230759,95.92,106.048275862069,93.025,2.9396,,7.04,6.64,500.4533333333334,17.0,374.9066666666666,7.0,0.0,0,25.17,57.34392523364487,1023.5890654205608,,,,562.8846153846154,93.73076923076924,20.308333333333334,2025-03-12,S60-31
20250312150533,2025-03-12 15:05:33,33,S60-31,765,1370,0,135,336,26,0,71,2.98,0.0,0.0,0.0,2705.98,7.0,0.0,0.0,0.29,,,,,,220.0,280.0,700.0,1000.0,4.0,0.0,2.0,5.0,0.0,20250312_33,小型,1612.0,2.0,1509.0,1521.0,S60,,,0.0,23.7,72.0,433,0.402,0.312,2135,0.358,1370,22.4,6.0,16.4,21.0,1.791,3,1.14,99.61,121.7,15.12552698806447,94.72,107.51612903225806,94.312,2.9396,,7.04,6.64,500.4533333333334,17.0,374.9066666666666,7.0,0.0,0,24.17,61.727722772277225,1037.0257425742575,,,,575.8333333333334,92.27083333333331,18.454166666666666,2025-03-12,S60-31
20250312152736,2025-03-12 15:27:36,36,S60-31,770,1369,0,136,337,26,0,73,2.97,0.0,0.0,0.0,2713.97,7.0,0.74,0.65,0.22,,,,,,220.0,280.0,700.0,1000.0,4.0,0.0,2.0,5.0,0.0,20250312_36,小型,1612.0,2.0,1530.0,1542.0,S60,,,0.0,23.7,72.0,436,0.404,0.312,2139,0.36,1369,22.7,6.0,16.7,21.1,1.778,3,1.14,103.684375,126.3,15.572667884021724,102.54,108.47058823529412,95.15,2.9396,,7.04,6.64,500.4533333333334,17.0,374.9066666666666,7.0,0.0,0,25.17,61.727722772277225,1037.0257425742575,,,,535.2916666666666,109.27083333333331,21.854166666666668,2025-03-12,S60-31
20250312155111,2025-03-12 15:51:11,39,S60-31,761,1372,0,140,337,25,0,70,2.98,0.0,0.0,0.0,2707.98,6.5,0.72,0.0,0.44,,,,,,220.0,280.0,700.0,1000.0,4.0,0.0,2.0,5.0,0.0,20250312_39,小型,1612.0,2.0,1553.0,1606.0,S60,,,0.0,23.7,72.0,432,0.415,0.324,2133,0.357,1372,22.0,5.8,16.2,21.1,1.803,3,1.14,97.63493975903616,124.3,16.370532104422054,95.36,105.89310344827588,92.889,2.9396,,7.04,6.64,500.4533333333334,17.0,374.9066666666666,6.5,-0.5,1,27.48,61.727722772277225,1037.0257425742575,,,,559.0,101.89615384615384,22.0775,2025-03-12,S60-31
20250313074931,2025-03-13 07:49:31,1,S60-17,749,1328,0,121,356,29,0,35,2.47,0.0,0.0,0.0,2620.47,8.5,1.68,0.0,0.76,,,,,,220.0,280.0,700.0,1000.0,4.0,2.0,2.0,5.0,0.5,20250313_1,小型,857.0,3.0,752.0,806.0,S60,,,0.0,26.0,77.7,420,0.34,0.288,2077,0.361,1328,15.2,6.9,8.3,20.7,1.773,3,1.1,105.70000000000002,128.7,13.434546854297984,103.54,110.18837209302325,100.171,2.9396,,7.04,6.64,524.0133333333333,17.5,386.2533333333333,8.5,2.0,1,31.56,,,,,,,,,2025-03-13,S60-17
20250313081320,2025-03-13 08:13:20,5,S60-17,663,1195,0,118,321,23,0,31,2.21,0.0,0.0,0.0,2353.21,7.0,0.85,-0.15,0.76,,,,,,220.0,280.0,700.0,1000.0,4.0,15.0,2.0,5.0,0.5,20250313_5,小型,857.0,3.0,815.0,842.0,S60,,,0.0,26.0,77.7,375,0.368,0.315,1858,0.357,1195,14.4,6.1,8.3,21.0,1.802,3,0.99,97.10909090909092,114.4,14.07356997711762,104.14,104.0516129032258,105.103,2.9396,,7.04,6.64,524.0133333333333,17.5,386.2533333333333,7.0,-1.5,1,7.17,,,,,,,,,2025-03-13,S60-17
20250313085347,2025-03-13 08:53:47,6,S60-24,766,1375,0,136,337,29,0,70,2.73,0.0,0.0,0.0,2715.73,7.0,0.74,0.13,0.66,,,,,,220.0,280.0,700.0,1000.0,4.0,5.0,2.0,5.0,0.5,20250313_6,小型,950.0,2.0,857.0,915.0,S60,,,0.0,26.0,77.7,436,0.404,0.312,2141,0.358,1375,22.7,6.7,16.1,21.1,1.795,3,1.14,106.41666666666669,129.9,13.213103765244226,104.8,108.26666666666668,94.971,2.9396,,7.04,6.64,524.0133333333333,17.5,386.2533333333333,7.0,0.0,0,25.17,,,,,,,,,2025-03-13,S60-24
20250313092306,2025-03-13 09:23:06,11,S60-24,751,1420,0,143,341,30,0,72,2.78,0.0,0.0,0.0,2759.78,6.5,0.7,0.13,0.5,,,,,,220.0,280.0,700.0,1000.0,4.0,3.0,2.0,5.0,0.5,20250313_11,小型,950.0,2.0,926.0,941.0,S60,,,0.0,26.0,77.7,443,0.419,0.323,2171,0.346,1420,23.0,6.8,16.3,21.3,1.891,3,1.16,104.86641791044777,129.3,14.27197412335062,96.88,109.04680851063829,94.006,2.9396,,7.04,6.64,524.0133333333333,17.5,386.2533333333333,6.5,-0.5,1,30.48,,,,,,,,,2025-03-13,S60-24
20250313094850,2025-03-13 09:48:50,14,S60-24,749,1419,0,147,344,31,0,70,2.81,0.0,0.0,0.0,2762.81,6.0,0.68,0.4,0.42,,,,,,220.0,280.0,700.0,1000.0,4.0,1.0,2.0,5.0,0.5,20250313_14,小型,1037.0,1.0,950.0,1003.0,S60,,,0.0,26.0,77.7,445,0.427,0.33,2168,0.345,1419,22.7,7.0,15.7,21.4,1.895,3,1.16,97.63048780487804,130.0,17.40608030170387,97.28,105.7896551724138,91.198,2.9396,,7.04,6.64,524.0133333333333,17.5,386.2533333333333,6.0,-0.5,1,31.41,70.23333333333332,491.6333333333332,,,,,,,2025-03-13,S60-24
20250313101133,2025-03-13 10:11:33,16,S60-24,743,1419,0,148,340,31,0,70,2.81,0.0,0.0,0.0,2753.81,6.0,1.37,-0.4,0.42,,,,,,220.0,280.0,700.0,1000.0,4.0,1.0,2.0,5.0,0.5,20250313_16,小型,1037.0,1.0,1014.0,1028.0,S60,,,0.0,26.0,77.7,441,0.435,0.336,2162,0.344,1419,22.9,7.0,15.9,21.4,1.91,3,1.16,101.24909090909092,125.6,14.895714731269928,98.96,105.92105263157896,91.311,2.9396,,7.04,6.64,524.0133333333333,17.5,386.2533333333333,6.0,0.0,0,32.41,70.23333333333332,491.6333333333332,,,,515.0714285714286,87.23928571428571,20.355833333333333,2025-03-13,S60-24
20250313130026,2025-03-13 13:00:26,28,S60-24,719,1349,0,126,325,29,0,70,2.66,0.0,0.0,0.0,2620.66,8.0,0.8,-0.28,0.67,,,,,,220.0,280.0,700.0,1000.0,4.0,4.0,2.0,5.0,35.0,20250313_28,小型,1404.0,3.0,1303.0,1318.0,S60,,,0.0,21.7,93.7,424,0.388,0.297,2068,0.348,1349,23.3,6.8,16.5,21.0,1.876,3,1.1,98.08645833333333,114.9,13.25167143382036,99.88,103.26470588235294,93.877,2.9396,,7.04,6.64,524.0133333333333,17.5,386.2533333333333,8.0,2.0,1,26.85,63.68333333333333,1205.7377777777776,,,,508.1666666666667,100.57666666666668,25.144166666666667,2025-03-13,S60-24
20250313132622,2025-03-13 13:26:22,32,S60-24,442,826,0,75,197,19,0,41,1.63,0.0,0.0,0.0,1601.63,8.5,1.35,0.0,1.23,,,,,,220.0,280.0,700.0,1000.0,5.0,13.0,2.0,6.0,35.0,20250313_32,小型,1404.0,3.0,1328.0,1355.0,S60,,,0.0,21.7,93.7,257,0.381,0.292,1268,0.349,826,23.3,7.4,16.0,20.8,1.869,3,0.67,79.31358024691357,86.4,7.427838079808736,84.22,82.71785714285713,123.459,2.9396,,7.04,6.64,524.0133333333333,17.5,386.2533333333333,8.5,0.5,1,-14.44,63.68333333333333,1205.7377777777776,,,,422.3333333333333,84.12222222222223,37.855,2025-03-13,S60-24
20250313132958,2025-03-13 13:29:58,33,S60-24,447,825,0,75,198,19,0,44,1.63,0.0,0.0,0.0,1609.63,8.5,1.35,1.13,1.1,,,,,,220.0,280.0,700.0,1000.0,5.0,13.0,2.0,6.0,35.0,20250313_33,小型,1404.0,3.0,1328.0,1355.0,S60,,,0.0,21.7,93.7,261,0.379,0.287,1272,0.351,825,24.1,7.3,16.9,20.9,1.846,3,0.67,79.00481927710842,86.8,7.30995201498034,79.48,81.8206896551724,122.12,2.9396,,7.04,6.64,524.0133333333333,17.5,386.2533333333333,8.5,0.0,0,-14.44,63.68333333333333,1205.7377777777776,,,,422.3333333333333,84.12222222222223,37.855,2025-03-13,S60-24
20250313140208,2025-03-13 14:02:08,35,S60-24,777,1397,0,139,342,31,0,71,2.79,0.0,0.0,0.0,2759.79,7.0,1.46,-0.13,0.5,,,,,,220.0,280.0,700.0,1000.0,4.0,2.0,2.0,5.0,35.0,20250313_35,小型,1514.0,2.0,1404.0,1418.0,S60,,,0.0,21.7,93.7,444,0.406,0.313,2174,0.357,1397,23.0,7.0,16.0,21.1,1.798,3,1.16,100.831,133.2,15.765752091162666,94.88,105.88857142857144,91.283,2.9396,,7.04,6.64,524.0133333333333,17.5,386.2533333333333,7.0,-1.5,1,28.17,69.02897196261682,1226.4147352024922,,,,525.0,94.11785714285712,21.96083333333333,2025-03-13,S60-24
20250313142536,2025-03-13 14:25:36,37,S60-24,764,1387,0,140,338,31,0,71,2.78,0.0,0.0,0.0,2733.78,6.5,0.72,-0.52,0.65,,,,,,220.0,280.0,700.0,1000.0,4.0,1.0,2.0,5.0,35.0,20250313_37,小型,1514.0,2.0,1428.0,1441.0,S60,,,0.0,21.7,93.7,440,0.414,0.318,2151,0.355,1387,23.2,7.0,16.1,21.2,1.815,3,1.15,100.13535353535352,127.2,15.645351800321423,100.14,105.85428571428572,92.047,2.9396,,7.04,6.64,524.0133333333333,17.5,386.2533333333333,6.5,-0.5,1,27.48,69.02897196261682,1226.4147352024922,,,,556.8846153846154,91.51538461538462,19.828333333333333,2025-03-13,S60-24
20250313144733,2025-03-13 14:47:33,38,S60-24,750,1363,0,141,333,30,0,69,2.73,0.0,0.0,0.0,2688.73,6.0,0.71,-0.27,0.66,,,,,,220.0,280.0,700.0,1000.0,4.0,2.0,2.0,5.0,35.0,20250313_38,小型,1514.0,2.0,1450.0,1504.0,S60,,,0.0,21.7,93.7,432,0.423,0.326,2113,0.355,1363,22.9,6.9,16.0,21.3,1.817,3,1.13,100.42298850574711,129.3,15.79578512928188,103.92,105.45483870967742,93.323,2.9396,,7.04,6.64,524.0133333333333,17.5,386.2533333333333,6.0,-0.5,1,25.41,69.02897196261682,1226.4147352024922,,,,550.2857142857143,93.9,21.91,2025-03-13,S60-24
20250313151544,2025-03-13 15:15:44,42,S60-24,744,1352,0,140,330,31,0,69,2.73,0.0,0.0,0.0,2668.73,6.0,0.72,0.0,0.75,,,,,,220.0,280.0,700.0,1000.0,4.0,1.0,2.0,5.0,35.0,20250313_42,小型,1625.0,1.0,1518.0,1531.0,S60,,,0.0,21.7,93.7,430,0.424,0.326,2096,0.355,1352,23.3,7.2,16.0,21.4,1.817,3,1.12,97.60987654320988,122.6,16.82890374383686,100.6,107.40714285714286,95.899,2.9396,,7.04,6.64,524.0133333333333,17.5,386.2533333333333,6.0,0.0,0,24.41,65.039,1078.5634166666666,,,,562.4230769230769,98.5153846153846,21.345,2025-03-13,S60-24
