Repository: Vincent626/concrete-strength-analysis

# 🎯 S60 & M60 混凝土強度預測模型訓練成果報告

> **更新日期**: 2026-02-04  
> **專案目標**: 建立 S60/M60 混凝土 28 天抗壓強度預測模型

---

## 📋 摘要

本專案針對 S60（小型）與 M60（中型）離心混凝土管配比，建立機器學習預測模型。透過配料特徵分析，預測 28 天抗壓強度，並識別影響強度的關鍵因素。

### 主要成果

| 模型 | 樣本數 | R² | MAE (kgf/cm²) | 狀態 |
|:---|---:|---:|---:|:---|
| **S60** | 46 | **0.360** | 28 | ✅ 可用 |
| **M60** | 52 | **0.206** | 25 | ✅ 可用 |

---

## 📈 模型效能比較
> **說明**：S60 模型 R²=0.360，M60 模型 R²=0.206，兩者皆具有預測能力。S60 表現較佳，預測誤差約 28 kgf/cm²。

---

## 📊 強度分布比較
> **說明**：S60 與 M60 的強度分布相似，平均約 605 kgf/cm²，皆高於設計強度 510 kgf/cm²（紅色虛線）。

---

File: S60_M60_dataset_v9_shared.csv (part 105 of 138)
match_key,日期及時間,序,配比 ,耗用骨材1,耗用骨材2,耗用骨材3,耗用水,耗用泥料1,耗用泥料2,耗用泥料3,耗用泥料4,耗用藥劑1,耗用藥劑2,耗用藥劑3,耗用藥劑4,耗用小計,表面水骨材1,誤差%水,誤差%骨材1,誤差%骨材2,坍度(cm),混凝土溫度(℃),試體1強度(X1),試體2強度(X2),試體3強度(X3),加料轉速,慢速轉速,中速轉速,高速轉速,加料時間,慢速時間,中速時間,高速時間,總降水量,cp_key,類型,入池,蒸養池,離心開始,離心結束,母體,平均強度,強度_原始,強度_修正,環境溫度,環境濕度,膠結料總量,水灰比,水膠比,骨材總量,砂石比,粗骨材總量,水泥取代率,矽灰取代率,爐石取代率,漿體比例,粗細骨材比,月份,拌合米數,平均電流,最大電流,電流標準差,最終電流,穩定階段平均電流,單位體積穩定電流,砂_FM,砂_Mud,六分_FM,三分_FM,水泥砂漿_28天平均強度,水泥_流動性,水泥砂漿_7天平均強度,設定扣水率(%),扣水率_變動幅度,扣水率_是否變更,水量微調偏離度,蒸養實際平均溫度,蒸養實際總積溫,蒸養實際階段1溫度,蒸養實際階段2溫度,蒸養實際階段3溫度,實際離心平均轉速,實際離心平均電流,實際離心總能量,日期,配比
20250313153746,2025-03-13 15:37:46,44,S60-24,748,1363,0,141,332,29,0,71,2.74,0.0,0.0,0.0,2686.74,6.0,0.71,-0.53,0.66,,,,,,220.0,280.0,700.0,1000.0,4.0,1.0,2.0,5.0,35.0,20250313_44,小型,1625.0,1.0,1539.0,1553.0,S60,,,0.0,21.7,93.7,432,0.425,0.326,2111,0.354,1363,23.1,6.7,16.4,21.3,1.822,3,1.13,100.41764705882356,131.6,15.18015611124296,100.48,105.57222222222222,93.427,2.9396,,7.04,6.64,524.0133333333333,17.5,386.2533333333333,6.0,0.0,0,25.41,65.039,1078.5634166666666,,,,510.0357142857143,79.78571428571429,18.616666666666667,2025-03-13,S60-24
20250313155934,2025-03-13 15:59:34,47,S60-24,749,1364,0,141,333,25,0,71,2.73,0.0,0.0,0.0,2685.73,6.0,0.71,-0.4,0.74,,,,,,220.0,280.0,700.0,1000.0,4.0,1.0,2.0,5.0,35.0,20250313_47,小型,1625.0,1.0,1602.0,1615.0,S60,,,0.0,21.7,93.7,429,0.423,0.329,2113,0.354,1364,22.4,5.8,16.6,21.2,1.821,3,1.13,100.02688172043013,121.0,15.241878780877252,95.48,107.275,94.934,2.9396,,7.04,6.64,524.0133333333333,17.5,386.2533333333333,6.0,0.0,0,25.41,65.039,1078.5634166666666,,,,549.9615384615385,87.0923076923077,18.87,2025-03-13,S60-24
20250314074941,2025-03-14 07:49:41,1,S60-17,738,1326,0,124,356,24,0,34,2.49,0.0,0.0,0.0,2604.49,8.0,0.81,-0.94,0.61,,,,,,220.0,280.0,700.0,1000.0,4.0,1.0,2.0,5.0,0.0,20250314_1,小型,846.0,4.0,751.0,805.0,S60,,,0.0,20.4,92.4,414,0.348,0.3,2064,0.358,1326,14.0,5.8,8.2,20.7,1.797,3,1.1,104.60860215053766,128.6,14.672896936107394,103.9,111.478125,101.344,2.9396,,7.04,6.64,524.0133333333333,17.5,386.2533333333333,8.0,2.0,1,24.85,,,,,,,,,2025-03-14,S60-17
20250314081158,2025-03-14 08:11:58,4,S60-17,642,1183,0,122,319,26,0,30,2.22,0.0,0.0,0.0,2324.22,6.0,0.0,-1.38,0.77,,,,,,220.0,280.0,700.0,1000.0,4.0,7.0,2.0,5.0,0.0,20250314_4,小型,846.0,4.0,814.0,836.0,S60,,,0.0,20.4,92.4,375,0.382,0.325,1825,0.352,1183,14.9,6.9,8.0,21.4,1.843,3,0.98,97.11808510638292,116.0,12.949829233787073,100.64,101.16666666666669,103.231,2.9396,,7.04,6.64,524.0133333333333,17.5,386.2533333333333,6.0,-2.0,1,6.41,,,,,,,,,2025-03-14,S60-17
20250314084743,2025-03-14 08:47:43,6,S60-24,749,1362,0,142,331,25,0,70,2.77,0.0,0.0,0.0,2681.77,6.0,1.43,-0.4,0.59,,,,,,220.0,280.0,700.0,1000.0,4.0,0.0,2.0,5.0,0.0,20250314_6,小型,937.0,2.0,849.0,902.0,S60,,,0.0,20.4,92.4,426,0.429,0.333,2111,0.355,1362,22.3,5.9,16.4,21.2,1.818,3,1.13,95.76785714285714,122.3,13.749841217388708,94.66,100.25333333333332,88.72,2.9396,,7.04,6.64,524.0133333333333,17.5,386.2533333333333,6.0,0.0,0,26.41,,,,,,,,,2025-03-14,S60-24
20250314091200,2025-03-14 09:12:00,11,S60-24,746,1352,0,134,329,29,0,67,2.75,0.0,0.0,0.0,2659.75,7.0,1.52,-0.67,0.75,,,,,,220.0,280.0,700.0,1000.0,4.0,3.0,2.0,5.0,0.0,20250314_11,小型,937.0,2.0,914.0,926.0,S60,,,0.0,20.4,92.4,425,0.407,0.315,2098,0.356,1352,22.6,6.8,15.8,21.0,1.812,3,1.12,95.97283950617285,125.7,16.277880260167944,91.37999999999998,104.54285714285712,93.342,2.9396,,7.04,6.64,524.0133333333333,17.5,386.2533333333333,7.0,1.0,1,23.17,,,,,,,,,2025-03-14,S60-24
20250314093448,2025-03-14 09:34:48,13,S60-24,733,1326,0,132,323,28,0,68,2.71,0.0,0.0,0.0,2612.71,7.0,1.54,-0.68,0.61,,,,,,220.0,280.0,700.0,1000.0,4.0,2.0,2.0,5.0,0.0,20250314_13,小型,1045.0,1.0,937.0,951.0,S60,,,0.0,20.4,92.4,419,0.409,0.315,2059,0.356,1326,22.9,6.7,16.2,21.1,1.809,3,1.1,97.80123456790125,123.8,15.361917751191111,96.74,105.31428571428572,95.74,2.9396,,7.04,6.64,524.0133333333333,17.5,386.2533333333333,7.0,0.0,0,21.17,61.4452380952381,430.11666666666673,,,,,,,2025-03-14,S60-24
20250314130615,2025-03-14 13:06:15,15,S60-24,738,1327,0,128,322,24,0,68,2.67,0.0,0.0,0.0,2609.67,7.5,1.59,-0.54,0.68,,,,,,220.0,280.0,700.0,1000.0,4.0,1.0,2.0,5.0,0.0,20250314_15,小型,1428.0,3.0,1308.0,1322.0,S60,,,0.0,21.8,88.2,414,0.398,0.309,2065,0.357,1327,22.2,5.8,16.4,20.8,1.798,3,1.1,99.21566265060244,117.8,15.157577785382806,101.18,108.04827586206896,98.226,2.9396,,7.04,6.64,524.0133333333333,17.5,386.2533333333333,7.5,0.5,1,21.12,58.7063063063063,1088.0235435435436,,,,554.7857142857143,105.31428571428572,24.57333333333333,2025-03-14,S60-24
20250314140021,2025-03-14 14:00:21,21,S60-24,451,811,0,78,196,17,0,44,1.64,0.0,0.0,0.0,1598.64,7.5,1.3,-0.22,1.0,,,,,,220.0,280.0,700.0,1000.0,5.0,2.0,2.0,6.0,0.0,20250314_21,小型,1428.0,3.0,1402.0,1419.0,S60,,,0.0,21.8,88.2,257,0.398,0.304,1262,0.357,811,23.7,6.6,17.1,21.0,1.798,3,0.67,78.57283950617284,90.8,7.152466765116324,78.56000000000002,79.54285714285713,118.721,2.9396,,7.04,6.64,524.0133333333333,17.5,386.2533333333333,7.5,0.0,0,-28.88,58.7063063063063,1088.0235435435436,,,,499.9705882352941,98.83529411764704,28.00333333333333,2025-03-14,S60-24
20250314140354,2025-03-14 14:03:54,22,S60-24,449,811,0,78,199,17,0,43,1.64,0.0,0.0,0.0,1598.64,7.5,1.3,-0.66,1.0,,,,,,220.0,280.0,700.0,1000.0,5.0,2.0,2.0,6.0,0.0,20250314_22,小型,1428.0,3.0,1402.0,1419.0,S60,,,0.0,21.8,88.2,259,0.392,0.301,1260,0.356,811,23.2,6.6,16.6,21.1,1.806,3,0.67,79.90760869565217,87.8,5.958392577512031,78.58,81.32121212121211,121.375,2.9396,,7.04,6.64,524.0133333333333,17.5,386.2533333333333,7.5,0.0,0,-28.88,58.7063063063063,1088.0235435435436,,,,499.9705882352941,98.83529411764704,28.00333333333333,2025-03-14,S60-24
20250314142640,2025-03-14 14:26:40,25,S60-24,753,1363,0,138,334,28,0,72,2.72,0.0,0.0,0.0,2690.72,6.5,0.73,-0.26,0.66,,,,,,220.0,280.0,700.0,1000.0,4.0,0.0,2.0,5.0,0.0,20250314_25,小型,1535.0,4.0,1428.0,1440.0,S60,,,0.0,21.8,88.2,434,0.413,0.318,2116,0.356,1363,23.0,6.5,16.6,21.3,1.81,3,1.13,98.38024691358024,125.4,14.724393296965584,102.24,105.65357142857142,93.499,2.9396,,7.04,6.64,524.0133333333333,17.5,386.2533333333333,6.5,-1.0,1,25.48,65.18666666666667,1135.3344444444444,,,,526.375,86.175,17.235,2025-03-14,S60-24
20250314144805,2025-03-14 14:48:05,28,S60-24,753,1363,0,138,332,28,0,71,2.73,0.0,0.0,0.0,2687.73,6.5,0.73,-0.26,0.66,,,,,,220.0,280.0,700.0,1000.0,4.0,1.0,2.0,5.0,0.0,20250314_28,小型,1535.0,4.0,1450.0,1503.0,S60,,,0.0,21.8,88.2,431,0.416,0.32,2116,0.356,1363,23.0,6.5,16.5,21.2,1.81,3,1.13,98.3170731707317,122.9,15.81478780714082,100.72,106.1310344827586,93.921,2.9396,,7.04,6.64,524.0133333333333,17.5,386.2533333333333,6.5,0.0,0,25.48,65.18666666666667,1135.3344444444444,,,,541.0384615384615,91.35769230769232,19.79416666666667,2025-03-14,S60-24
20250314150855,2025-03-14 15:08:55,30,S60-24,786,1409,0,137,345,29,0,72,2.85,0.0,0.0,0.0,2780.85,7.5,1.48,-0.38,0.5,,,,,,220.0,280.0,700.0,1000.0,4.0,1.0,2.0,5.0,0.0,20250314_30,小型,1535.0,4.0,1511.0,1524.0,S60,,,0.0,21.8,88.2,446,0.397,0.307,2195,0.358,1409,22.6,6.5,16.1,21.0,1.793,3,1.17,99.80515463917524,117.3,14.504584210532084,101.8,106.34117647058824,90.89,2.9396,,7.04,6.64,524.0133333333333,17.5,386.2533333333333,7.5,1.0,1,30.12,65.18666666666667,1135.3344444444444,,,,566.6923076923077,87.03846153846153,18.85833333333333,2025-03-14,S60-24
20250314153441,2025-03-14 15:34:41,35,S60-24,768,1385,0,140,340,29,0,72,2.79,0.0,0.0,0.0,2736.79,6.5,0.72,0.0,0.51,,,,,,220.0,280.0,700.0,1000.0,4.0,1.0,2.0,5.0,0.0,20250314_35,小型,,0.0,1537.0,1549.0,S60,,,0.0,21.8,88.2,441,0.412,0.317,2153,0.357,1385,22.9,6.6,16.3,21.3,1.803,3,1.15,100.58392857142856,124.6,14.435308606549654,95.0,105.6025,91.828,2.9396,,7.04,6.64,524.0133333333333,17.5,386.2533333333333,6.5,-1.0,1,27.48,,,,,,551.3333333333334,92.80416666666667,18.56083333333333,2025-03-14,S60-24
20250314155556,2025-03-14 15:55:56,38,S60-24,755,1373,0,143,334,30,0,69,2.75,0.0,0.0,0.0,2706.75,6.0,0.7,-0.4,0.51,,,,,,220.0,280.0,700.0,1000.0,4.0,1.0,2.0,5.0,0.0,20250314_38,小型,,0.0,1558.0,1611.0,S60,,,0.0,21.8,88.2,433,0.428,0.33,2128,0.355,1373,22.9,6.9,15.9,21.3,1.819,3,1.14,95.84367816091954,122.2,14.950052482508312,93.08,103.41935483870968,90.719,2.9396,,7.04,6.64,524.0133333333333,17.5,386.2533333333333,6.0,-0.5,1,27.41,,,,,,545.9615384615385,89.93076923076923,19.485,2025-03-14,S60-24
20250314162303,2025-03-14 16:23:03,41,S60-24,716,1301,0,135,319,28,0,70,2.61,0.0,0.0,0.0,2571.61,6.0,0.75,-0.28,0.54,,,,,,220.0,280.0,700.0,1000.0,4.0,1.0,2.0,5.0,0.0,20250314_41,小型,,0.0,1625.0,1638.0,S60,,,0.0,21.8,88.2,417,0.423,0.324,2017,0.355,1301,23.5,6.7,16.8,21.5,1.817,3,1.08,95.56117647058824,122.9,14.280238044791725,98.84,101.7655172413793,94.227,2.9396,,7.04,6.64,524.0133333333333,17.5,386.2533333333333,6.0,0.0,0,19.41,,,,,,568.6153846153846,97.45769230769233,21.11583333333333,2025-03-14,S60-24
20250317074945,2025-03-17 07:49:45,1,S60-17,738,1329,0,132,356,27,0,33,2.45,0.0,0.0,0.0,2617.45,7.0,1.54,0.0,0.83,,,,,,230.0,230.0,700.0,1000.0,4.0,5.0,2.0,5.0,0.0,20250317_1,小型,850.0,1.0,751.0,809.0,S60,,,0.0,13.6,63.3,416,0.371,0.317,2067,0.357,1329,14.4,6.5,7.9,21.0,1.801,3,1.1,110.812389380531,133.2,15.121046299562591,101.18,116.45128205128206,105.865,2.9396,,6.7,6.34,524.0133333333333,17.5,386.2533333333333,7.0,1.0,1,21.17,,,,,,,,,2025-03-17,S60-17
20250317081620,2025-03-17 08:16:20,4,S60-17,670,1209,0,125,322,23,0,31,2.21,0.0,0.0,0.0,2382.21,6.0,0.81,0.75,0.92,,,,,,230.0,230.0,700.0,1000.0,4.0,6.0,2.0,5.0,0.0,20250317_4,小型,850.0,1.0,820.0,839.0,S60,,,0.0,13.6,63.3,376,0.388,0.332,1879,0.357,1209,14.4,6.1,8.2,21.1,1.804,3,1.0,98.6082474226804,114.0,12.533811344733888,102.04,104.07941176470588,104.079,2.9396,,6.7,6.34,524.0133333333333,17.5,386.2533333333333,6.0,-1.0,1,9.41,,,,,,,,,2025-03-17,S60-17
20250317125953,2025-03-17 12:59:53,26,S60-24,739,1328,0,131,324,23,0,64,2.63,0.0,0.0,0.0,2611.63,7.0,0.77,0.14,0.76,,,,,,230.0,240.0,700.0,1000.0,4.0,6.0,2.0,5.0,0.5,20250317_26,小型,1402.0,1.0,1303.0,1320.0,S60,,,0.0,12.8,71.1,411,0.404,0.319,2067,0.358,1328,21.2,5.6,15.6,20.8,1.797,3,1.1,100.17830188679248,124.8,14.633839078417369,102.36,105.10810810810813,95.553,2.9396,,6.7,6.34,524.0133333333333,17.5,386.2533333333333,7.0,1.0,1,20.17,52.76140350877192,1000.707953216374,,,,483.2941176470589,127.31176470588235,36.07166666666667,2025-03-17,S60-24
20250317133129,2025-03-17 13:31:29,30,S60-24,459,787,0,76,195,17,0,40,1.59,0.0,0.0,0.0,1575.59,7.5,1.33,0.0,1.29,,,,,,230.0,240.0,700.0,1000.0,4.0,5.0,2.0,5.0,0.5,20250317_30,小型,1402.0,1.0,1334.0,1352.0,S60,,,0.0,12.8,71.1,252,0.39,0.302,1246,0.368,787,22.6,6.7,15.9,20.8,1.715,3,0.66,80.20568181818182,87.8,6.850619712421269,80.20000000000002,82.25806451612901,124.633,2.9396,,6.7,6.34,524.0133333333333,17.5,386.2533333333333,7.5,0.5,1,-30.88,52.76140350877192,1000.707953216374,,,,530.2777777777778,104.63611111111112,31.390833333333333,2025-03-17,S60-24
20250317133513,2025-03-17 13:35:13,31,S60-24,461,788,0,76,195,18,0,42,1.59,0.0,0.0,0.0,1581.59,7.5,1.33,0.44,1.42,,,,,,230.0,240.0,700.0,1000.0,4.0,5.0,2.0,5.0,0.5,20250317_31,小型,1402.0,1.0,1334.0,1352.0,S60,,,0.0,12.8,71.1,255,0.39,0.298,1249,0.369,788,23.5,7.1,16.5,20.9,1.709,3,0.66,80.12650602409637,86.5,6.315062970569088,82.24,82.0586206896552,124.331,2.9396,,6.7,6.34,524.0133333333333,17.5,386.2533333333333,7.5,0.0,0,-30.88,52.76140350877192,1000.707953216374,,,,530.2777777777778,104.63611111111112,31.390833333333333,2025-03-17,S60-24
20250317135844,2025-03-17 13:58:44,33,S60-24,778,1342,0,141,332,29,0,70,2.73,0.0,0.0,0.0,2694.73,6.0,1.44,0.39,0.83,,,,,,230.0,240.0,700.0,1000.0,4.0,3.0,2.0,5.0,0.5,20250317_33,小型,1520.0,2.0,1402.0,1416.0,S60,,,0.0,12.8,71.1,431,0.425,0.327,2120,0.367,1342,23.0,6.7,16.2,21.2,1.725,3,1.13,95.75975609756098,123.8,14.475790216065445,92.0,102.57586206896552,90.775,2.9396,,6.7,6.34,524.0133333333333,17.5,386.2533333333333,6.0,-1.5,1,25.41,54.62735849056604,965.0833333333334,,,,530.6071428571429,102.52857142857144,23.92333333333334,2025-03-17,S60-24
20250317142243,2025-03-17 14:22:43,34,S60-24,758,1307,0,133,325,27,0,66,2.65,0.0,0.0,0.0,2618.65,6.5,0.76,0.0,0.85,,,,,,230.0,240.0,700.0,1000.0,4.0,3.0,2.0,5.0,0.5,20250317_34,小型,1520.0,2.0,1425.0,1441.0,S60,,,0.0,12.8,71.1,418,0.409,0.318,2065,0.367,1307,22.2,6.5,15.8,21.1,1.724,3,1.1,100.88817204301075,123.5,14.113745678900434,100.8,104.4875,94.989,2.9396,,6.7,6.34,524.0133333333333,17.5,386.2533333333333,6.5,0.5,1,20.48,54.62735849056604,965.0833333333334,,,,464.15625,85.959375,22.9225,2025-03-17,S60-24
20250317144856,2025-03-17 14:48:56,37,S60-24,767,1318,0,134,327,28,0,68,2.67,0.0,0.0,0.0,2644.67,6.5,0.75,0.26,0.76,,,,,,230.0,240.0,700.0,1000.0,4.0,4.0,2.0,5.0,0.5,20250317_37,小型,1520.0,2.0,1452.0,1507.0,S60,,,0.0,12.8,71.1,423,0.41,0.317,2085,0.368,1318,22.7,6.6,16.1,21.1,1.718,3,1.11,100.77882352941177,124.2,15.713172399334614,100.46,109.45172413793104,98.605,2.9396,,6.7,6.34,524.0133333333333,17.5,386.2533333333333,6.5,0.0,0,21.48,54.62735849056604,965.0833333333334,,,,509.06666666666666,99.22,24.805000000000003,2025-03-17,S60-24
20250317151329,2025-03-17 15:13:29,40,S60-24,746,1294,0,136,320,27,0,65,2.61,0.0,0.0,0.0,2590.61,6.0,0.74,-0.13,0.78,,,,,,230.0,240.0,700.0,1000.0,4.0,4.0,2.0,5.0,0.5,20250317_40,小型,1640.0,3.0,1516.0,1533.0,S60,,,0.0,12.8,71.1,412,0.425,0.33,2040,0.366,1294,22.3,6.6,15.8,21.2,1.735,3,1.09,97.73333333333332,122.6,15.331328371332656,98.18,107.00714285714284,98.172,2.9396,,6.7,6.34,524.0133333333333,17.5,386.2533333333333,6.0,-0.5,1,20.41,55.3234693877551,903.6166666666666,,,,477.4117647058824,94.27352941176471,26.710833333333333,2025-03-17,S60-24
20250317154106,2025-03-17 15:41:06,45,S60-24,735,1270,0,132,317,26,0,65,2.58,0.0,0.0,0.0,2547.58,6.0,0.76,0.14,0.79,,,,,,230.0,240.0,700.0,1000.0,4.0,5.0,2.0,5.0,0.5,20250317_45,小型,1640.0,3.0,1544.0,1600.0,S60,,,0.0,12.8,71.1,408,0.416,0.324,2005,0.367,1270,22.3,6.4,15.9,21.2,1.728,3,1.07,97.8313253012048,123.6,15.97853927994312,99.58,105.11034482758622,98.234,2.9396,,6.7,6.34,524.0133333333333,17.5,386.2533333333333,6.0,0.0,0,16.41,55.3234693877551,903.6166666666666,,,,507.71875,101.915625,27.1775,2025-03-17,S60-24
20250317160925,2025-03-17 16:09:25,49,S60-24,745,1295,0,136,322,28,0,65,2.63,0.0,0.0,0.0,2593.63,6.0,0.74,-0.27,0.86,,,,,,230.0,240.0,700.0,1000.0,4.0,4.0,2.0,5.0,0.5,20250317_49,小型,1640.0,3.0,1612.0,1628.0,S60,,,0.0,12.8,71.1,415,0.422,0.328,2040,0.365,1295,22.4,6.7,15.7,21.3,1.738,3,1.09,97.03414634146344,117.6,14.75776950818222,95.78,108.0551724137931,99.133,2.9396,,6.7,6.34,524.0133333333333,17.5,386.2533333333333,6.0,0.0,0,20.41,55.3234693877551,903.6166666666666,,,,524.59375,101.12187500000002,26.965833333333336,2025-03-17,S60-24
20250318074942,2025-03-18 07:49:42,1,S60-17,763,1307,0,130,356,27,0,32,2.44,0.0,0.0,0.0,2617.44,7.0,1.56,0.13,0.85,,,,,,220.0,280.0,700.0,1000.0,4.0,3.0,2.0,5.0,1.0,20250318_1,小型,842.0,4.0,752.0,807.0,S60,,,0.0,12.4,88.7,415,0.365,0.313,2070,0.369,1307,14.2,6.5,7.7,20.8,1.713,3,1.1,108.84485981308411,131.6,15.396195874639105,100.8,115.71842105263158,105.199,2.9396,,6.7,6.34,565.4666666666667,17.8,390.33333333333337,7.0,1.0,1,19.17,,,,,,,,,2025-03-18,S60-17
20250318081558,2025-03-18 08:15:58,4,S60-17,685,1189,0,124,326,25,0,30,2.23,0.0,0.0,0.0,2381.23,6.0,0.81,-0.15,0.93,,,,,,220.0,280.0,700.0,1000.0,4.0,3.0,2.0,5.0,1.0,20250318_4,小型,842.0,4.0,817.0,833.0,S60,,,0.0,12.4,88.7,381,0.38,0.325,1874,0.366,1189,14.4,6.6,7.9,21.2,1.736,3,1.0,98.23658536585368,115.5,14.331931874911453,101.34,107.11034482758625,107.11,2.9396,,6.7,6.34,565.4666666666667,17.8,390.33333333333337,6.0,-1.0,1,8.41,,,,,,,,,2025-03-18,S60-17
20250319074945,2025-03-19 07:49:45,1,S60-17,759,1306,0,134,357,27,0,34,2.43,0.0,0.0,0.0,2619.43,6.5,1.52,0.13,0.77,,,,,,220.0,280.0,700.0,1000.0,4.0,2.0,2.0,5.0,0.0,20250319_1,小型,839.0,2.0,751.0,806.0,S60,,,0.0,13.9,75.2,418,0.375,0.321,2065,0.368,1306,14.6,6.5,8.1,21.1,1.721,3,1.1,105.08876404494382,127.6,15.59262601721931,101.66,114.0483870967742,103.68,2.9396,,6.7,6.34,565.4666666666667,17.8,390.33333333333337,6.5,0.5,1,21.48,,,,,,,,,2025-03-19,S60-17
20250319081335,2025-03-19 08:13:35,3,S60-17,667,1165,0,128,318,24,0,30,2.17,0.0,0.0,0.0,2334.17,5.0,0.79,0.15,0.95,,,,,,220.0,280.0,700.0,1000.0,4.0,2.0,2.0,5.0,0.0,20250319_3,小型,839.0,2.0,816.0,831.0,S60,,,0.0,13.9,75.2,372,0.403,0.344,1832,0.364,1165,14.5,6.5,8.1,21.4,1.747,3,0.98,96.36219512195125,113.5,13.555654388967984,98.92,103.1206896551724,105.225,2.9396,,6.7,6.34,565.4666666666667,17.8,390.33333333333337,5.0,-1.5,1,4.18,,,,,,,,,2025-03-19,S60-17
20250319125932,2025-03-19 12:59:32,22,S60-24,760,1306,0,129,323,26,0,66,2.65,0.0,0.0,0.0,2612.65,7.0,0.78,-0.26,0.77,,,,,,220.0,280.0,700.0,1000.0,4.0,2.0,2.0,5.0,0.0,20250319_22,小型,1349.0,1.0,1301.0,1315.0,S60,,,0.0,15.1,66.6,415,0.399,0.311,2066,0.368,1306,22.2,6.3,15.9,20.8,1.718,3,1.1,97.97058823529414,115.4,13.190297891916948,99.72,103.3310344827586,93.937,2.9396,,6.7,6.34,565.4666666666667,17.8,390.33333333333337,7.0,2.0,1,18.17,51.19130434782608,982.0198550724637,,,,535.7857142857143,116.6035714285714,27.2075,2025-03-19,S60-24
20250319132108,2025-03-19 13:21:08,23,S60-24,467,800,0,77,198,16,0,41,1.61,0.0,0.0,0.0,1600.61,7.5,1.32,0.21,1.39,,,,,,220.0,280.0,700.0,1000.0,5.0,1.0,2.0,6.0,0.0,20250319_23,小型,1349.0,1.0,1323.0,1338.0,S60,,,0.0,15.1,66.6,255,0.389,0.302,1267,0.369,800,22.4,6.3,16.1,20.8,1.713,3,0.67,81.97045454545454,91.6,6.366552497425851,81.64000000000001,84.8225806451613,126.601,2.9396,,6.7,6.34,565.4666666666667,17.8,390.33333333333337,7.5,0.5,1,-29.88,51.19130434782608,982.0198550724637,,,,580.0,105.43333333333337,26.358333333333334,2025-03-19,S60-24
20250319132434,2025-03-19 13:24:34,24,S60-24,465,798,0,77,198,16,0,42,1.61,0.0,0.0,0.0,1597.61,7.5,1.32,-0.21,1.14,,,,,,220.0,280.0,700.0,1000.0,5.0,1.0,2.0,6.0,0.0,20250319_24,小型,1349.0,1.0,1323.0,1338.0,S60,,,0.0,15.1,66.6,256,0.389,0.301,1263,0.368,798,22.7,6.2,16.4,20.9,1.716,3,0.67,80.66547619047618,88.2,6.532200352094943,82.08000000000001,83.19333333333333,124.169,2.9396,,6.7,6.34,565.4666666666667,17.8,390.33333333333337,7.5,0.0,0,-29.88,51.19130434782608,982.0198550724637,,,,580.0,105.43333333333337,26.358333333333334,2025-03-19,S60-24
20250319134652,2025-03-19 13:46:52,25,S60-24,798,1376,0,144,341,29,0,69,2.77,0.0,0.0,0.0,2759.77,6.0,0.7,0.25,0.73,,,,,,220.0,280.0,700.0,1000.0,4.0,1.0,2.0,5.0,0.0,20250319_25,小型,1458.0,3.0,1349.0,1401.0,S60,,,0.0,15.1,66.6,439,0.422,0.328,2174,0.367,1376,22.3,6.6,15.7,21.1,1.724,3,1.16,103.10235294117646,130.8,16.888422602276375,105.54,109.36206896551724,94.278,2.9396,,6.7,6.34,565.4666666666667,17.8,390.33333333333337,6.0,-1.5,1,28.41,53.38055555555555,962.629351851852,,,,574.0,87.28333333333335,17.45666666666667,2025-03-19,S60-24
20250319140919,2025-03-19 14:09:19,26,S60-17,795,1376,0,144,378,30,0,36,2.54,0.0,0.0,0.0,2761.54,6.0,0.7,-0.13,0.73,,,,,,220.0,280.0,700.0,1000.0,4.0,1.0,2.0,5.0,0.0,20250319_26,小型,1458.0,3.0,1411.0,1425.0,S60,,,0.0,15.1,66.6,444,0.381,0.324,2171,0.366,1376,14.9,6.8,8.1,21.3,1.731,3,1.16,103.3978021978022,121.4,16.872703607833493,101.18,113.40625,97.764,2.9396,,6.7,6.34,565.4666666666667,17.8,390.33333333333337,6.0,0.0,0,28.41,53.38055555555555,962.629351851852,,,,524.0357142857143,94.41785714285716,22.030833333333337,2025-03-19,S60-17
20250319143351,2025-03-19 14:33:51,27,S60-24,818,1388,0,137,338,29,0,72,2.77,0.0,0.0,0.0,2784.77,6.5,0.74,0.12,0.73,,,,,,220.0,280.0,700.0,1000.0,4.0,1.0,2.0,5.0,0.0,20250319_27,小型,1458.0,3.0,1436.0,1449.0,S60,,,0.0,15.1,66.6,439,0.405,0.312,2206,0.371,1388,23.0,6.6,16.4,20.7,1.697,3,1.15,107.41067961165048,128.9,16.307958106286037,109.36,115.58888888888887,100.512,2.9396,,6.7,6.34,565.4666666666667,17.8,390.33333333333337,6.5,0.5,1,24.48,53.38055555555555,962.629351851852,,,,545.3846153846154,100.27692307692308,21.726666666666667,2025-03-19,S60-24
20250319145537,2025-03-19 14:55:37,28,S60-24,788,1352,0,139,330,27,0,67,2.7,0.0,0.0,0.0,2705.7,5.8,0.72,-0.25,0.75,,,,,,220.0,280.0,700.0,1000.0,4.0,1.0,2.0,5.0,0.0,20250319_28,小型,1605.0,2.0,1458.0,1510.0,S60,,,0.0,15.1,66.6,424,0.421,0.328,2140,0.368,1352,22.2,6.4,15.8,20.8,1.716,3,1.12,101.35975609756098,120.0,16.72189932434956,108.76000000000002,110.90689655172412,99.024,2.9396,,6.7,6.34,565.4666666666667,17.8,390.33333333333337,5.8,-0.7,1,24.17,57.63627450980392,975.0136437908496,,,,586.0416666666666,92.20833333333331,18.441666666666663,2025-03-19,S60-24
20250319151756,2025-03-19 15:17:56,29,S60-24,844,1422,0,137,347,28,0,70,2.83,0.0,0.0,0.0,2850.83,7.0,0.74,0.24,0.57,,,,,,220.0,280.0,700.0,1000.0,4.0,0.0,2.0,5.0,0.0,20250319_29,小型,1605.0,2.0,1522.0,1534.0,S60,,,0.0,15.1,66.6,445,0.395,0.308,2266,0.372,1422,22.0,6.3,15.7,20.4,1.685,3,1.18,106.5870588235294,135.6,18.206849313863074,113.24,116.47586206896553,98.708,2.9396,,6.7,6.34,565.4666666666667,17.8,390.33333333333337,7.0,1.2,1,26.17,57.63627450980392,975.0136437908496,,,,605.75,101.44583333333333,20.289166666666667,2025-03-19,S60-24
20250319154134,2025-03-19 15:41:34,31,S60-24,795,1363,0,143,332,27,0,68,2.72,0.0,0.0,0.0,2730.72,5.5,0.7,0.0,0.66,,,,,,220.0,280.0,700.0,1000.0,4.0,1.0,2.0,5.0,0.0,20250319_31,小型,1605.0,2.0,1543.0,1557.0,S60,,,0.0,15.1,66.6,427,0.431,0.335,2158,0.368,1363,22.2,6.3,15.9,20.9,1.714,3,1.13,98.5780487804878,125.3,15.813779298603404,101.82,105.40689655172412,93.28,2.9396,,6.7,6.34,565.4666666666667,17.8,390.33333333333337,5.5,-1.5,1,25.82,57.63627450980392,975.0136437908496,,,,548.2857142857143,86.51071428571427,20.18583333333333,2025-03-19,S60-24
20250320075002,2025-03-20 07:50:02,1,S60-17,756,1309,0,134,356,28,0,34,2.44,0.0,0.0,0.0,2619.44,6.5,1.52,-0.26,1.0,,,,,,220.0,280.0,700.0,1000.0,4.0,2.0,2.0,5.0,0.0,20250320_1,小型,845.0,4.0,752.0,807.0,S60,,,0.0,15.9,68.3,418,0.376,0.321,2065,0.366,1309,14.8,6.7,8.1,21.1,1.731,3,1.1,107.6141304347826,124.1,14.753927859635704,104.44,114.4969696969697,104.088,2.9396,,6.7,6.34,565.4666666666667,17.8,390.33333333333337,6.5,1.0,1,21.48,,,,,,,,,2025-03-20,S60-17
20250320081701,2025-03-20 08:17:01,3,S60-17,699,1136,0,123,320,22,0,28,2.17,0.0,0.0,0.0,2330.17,5.5,0.0,0.0,0.98,,,,,,220.0,280.0,700.0,1000.0,4.0,3.0,2.0,5.0,0.0,20250320_3,小型,845.0,4.0,820.0,835.0,S60,,,0.0,15.9,68.3,370,0.384,0.332,1835,0.381,1136,13.5,5.9,7.6,21.2,1.625,3,0.98,94.64901960784312,109.1,10.451135083282932,94.48,94.78055555555557,96.715,2.9396,,6.7,6.34,565.4666666666667,17.8,390.33333333333337,5.5,-1.0,1,5.82,,,,,,,,,2025-03-20,S60-17
20250320125940,2025-03-20 12:59:40,21,S60-24,794,1271,0,131,326,27,0,68,2.66,0.0,0.0,0.0,2619.66,6.5,0.77,0.13,0.63,,,,,,220.0,280.0,700.0,1000.0,4.0,2.0,2.0,5.0,0.0,20250320_21,小型,1403.0,3.0,1301.0,1315.0,S60,,,0.0,16.5,66.3,421,0.402,0.311,2065,0.385,1271,22.6,6.4,16.2,21.1,1.601,3,1.1,96.36463414634146,115.8,14.47693179283662,96.6,107.04827586206896,97.317,2.9396,,6.7,6.34,565.4666666666667,17.8,390.33333333333337,6.5,1.0,1,18.48,55.96578947368421,1060.5517105263157,,,,512.5,108.3535714285714,25.282499999999995,2025-03-20,S60-24
20250320132324,2025-03-20 13:23:24,22,S60-24,525,771,0,70,199,17,0,43,1.65,0.0,0.0,0.0,1626.65,8.5,1.45,0.57,1.45,,,,,,220.0,280.0,700.0,1000.0,5.0,12.0,2.0,6.0,0.0,20250320_22,小型,1403.0,3.0,1325.0,1357.0,S60,,,0.0,16.5,66.3,259,0.352,0.27,1296,0.405,771,23.2,6.6,16.6,20.2,1.469,3,0.68,81.46265060240964,88.1,7.592271130966944,83.97999999999999,84.91724137931034,124.878,2.9396,,6.7,6.34,565.4666666666667,17.8,390.33333333333337,8.5,2.0,1,-19.44,55.96578947368421,1060.5517105263157,,,,351.765625,78.3046875,41.7625,2025-03-20,S60-24
20250320132658,2025-03-20 13:26:58,23,S60-24,515,759,0,70,198,17,0,42,1.63,0.0,0.0,0.0,1602.63,8.5,1.45,0.19,1.34,,,,,,220.0,280.0,700.0,1000.0,5.0,12.0,2.0,6.0,0.0,20250320_23,小型,1403.0,3.0,1325.0,1357.0,S60,,,0.0,16.5,66.3,257,0.354,0.272,1274,0.404,759,23.0,6.6,16.3,20.4,1.474,3,0.67,80.24197530864198,87.6,7.471986600126954,83.9,84.53571428571429,126.173,2.9396,,6.7,6.34,565.4666666666667,17.8,390.33333333333337,8.5,0.0,0,-19.44,55.96578947368421,1060.5517105263157,,,,351.765625,78.3046875,41.7625,2025-03-20,S60-24
20250320140100,2025-03-20 14:01:00,24,S60-24,863,1295,0,138,338,29,0,68,2.77,0.0,0.0,0.0,2733.77,6.0,0.73,0.12,0.7,,,,,,220.0,280.0,700.0,1000.0,4.0,1.0,2.0,5.0,0.0,20250320_24,小型,1510.0,4.0,1403.0,1417.0,S60,,,0.0,16.5,66.3,435,0.408,0.317,2158,0.4,1295,22.3,6.7,15.6,21.0,1.501,3,1.15,99.97610619469027,135.6,14.93949019006891,91.1,104.74615384615385,91.084,2.9396,,6.7,6.34,565.4666666666667,17.8,390.33333333333337,6.0,-2.5,1,22.41,59.99065420560747,1069.833333333333,,,,523.2142857142857,93.26428571428572,21.761666666666667,2025-03-20,S60-24
20250320142354,2025-03-20 14:23:54,25,S60-24,863,1307,0,147,341,29,0,70,2.79,0.0,0.0,0.0,2759.79,5.0,0.0,0.23,0.77,,,,,,220.0,280.0,700.0,1000.0,4.0,1.0,2.0,5.0,0.0,20250320_25,小型,1510.0,4.0,1426.0,1439.0,S60,,,0.0,16.5,66.3,440,0.431,0.334,2170,0.398,1307,22.5,6.6,15.9,21.3,1.514,3,1.16,96.14117647058823,124.1,15.156713085530562,93.68,104.6896551724138,90.25,2.9396,,6.7,6.34,565.4666666666667,17.8,390.33333333333337,5.0,-1.0,1,23.18,59.99065420560747,1069.833333333333,,,,550.3076923076923,101.06923076923074,21.89833333333333,2025-03-20,S60-24
20250320144614,2025-03-20 14:46:14,26,S60-24,864,1307,0,148,340,29,0,70,2.78,0.0,0.0,0.0,2760.78,5.0,0.68,0.35,0.77,,,,,,220.0,280.0,700.0,1000.0,4.0,2.0,2.0,5.0,0.0,20250320_26,小型,1510.0,4.0,1448.0,1503.0,S60,,,0.0,16.5,66.3,439,0.435,0.337,2171,0.398,1307,22.6,6.6,15.9,21.3,1.513,3,1.16,94.49756097560976,119.9,14.72013699241791,92.54,103.63793103448276,89.343,2.9396,,6.7,6.34,565.4666666666667,17.8,390.33333333333337,5.0,0.0,0,24.18,59.99065420560747,1069.833333333333,,,,488.1,100.12999999999998,25.032499999999995,2025-03-20,S60-24
20250320150611,2025-03-20 15:06:11,28,S60-24,861,1307,0,147,341,30,0,71,2.77,0.0,0.0,0.0,2759.77,5.0,0.0,0.0,0.77,,,,,,220.0,280.0,700.0,1000.0,4.0,1.0,2.0,5.0,0.0,20250320_28,小型,1623.0,2.0,1510.0,1523.0,S60,,,0.0,16.5,66.3,442,0.431,0.333,2168,0.397,1307,22.9,6.8,16.1,21.4,1.518,3,1.16,96.1358024691358,123.6,13.799779105782418,96.04,102.0785714285714,87.999,2.9396,,6.7,6.34,565.4666666666667,17.8,390.33333333333337,5.0,0.0,0,23.18,59.022000000000006,980.7489000000002,,,,517.9615384615385,87.48846153846154,18.95583333333333,2025-03-20,S60-24
20250320152852,2025-03-20 15:28:52,30,S60-24,849,1284,0,146,336,28,0,69,2.73,0.0,0.0,0.0,2714.73,5.0,0.69,0.35,0.71,,,,,,220.0,280.0,700.0,1000.0,4.0,1.0,2.0,5.0,0.0,20250320_30,小型,1623.0,2.0,1532.0,1546.0,S60,,,0.0,16.5,66.3,433,0.435,0.337,2133,0.398,1284,22.4,6.5,15.9,21.3,1.512,3,1.14,89.32352941176468,113.4,10.38917400772845,91.0,89.05555555555556,78.119,2.9396,,6.7,6.34,565.4666666666667,17.8,390.33333333333337,5.0,0.0,0,22.18,59.022000000000006,980.7489000000002,,,,536.3928571428571,95.39285714285714,22.258333333333333,2025-03-20,S60-24
20250320155404,2025-03-20 15:54:04,33,S60-24,844,1261,0,131,330,29,0,69,2.67,0.0,0.0,0.0,2666.67,6.5,0.77,0.12,0.72,,,,,,220.0,280.0,700.0,1000.0,4.0,2.0,2.0,5.0,0.0,20250320_33,小型,1623.0,2.0,1557.0,1612.0,S60,,,0.0,16.5,66.3,428,0.397,0.306,2105,0.401,1261,22.9,6.8,16.1,21.0,1.494,3,1.12,91.02023809523808,122.6,14.775476624025371,91.7,96.98666666666666,86.595,2.9396,,6.7,6.34,565.4666666666667,17.8,390.33333333333337,6.5,1.5,1,18.48,59.022000000000006,980.7489000000002,,,,500.7,105.57999999999998,26.395,2025-03-20,S60-24
20250321074938,2025-03-21 07:49:38,1,S60-17,789,1274,0,133,356,26,0,35,2.45,0.0,0.0,0.0,2615.45,6.5,2.31,-0.5,0.87,,,,,,220.0,250.0,700.0,1000.0,4.0,3.0,2.0,5.0,0.0,20250321_1,小型,842.0,1.0,751.0,806.0,S60,,,0.0,17.7,59.7,417,0.374,0.319,2063,0.382,1274,14.6,6.2,8.4,21.0,1.615,3,1.1,101.45604395604396,120.9,13.27391235412081,97.88,105.36875,95.79,2.9396,,6.7,6.34,565.4666666666667,17.8,390.33333333333337,6.5,0.0,0,20.48,,,,,,,,,2025-03-21,S60-17
20250321081529,2025-03-21 08:15:29,3,S60-17,687,1124,0,125,315,22,0,32,2.13,0.0,0.0,0.0,2307.13,5.0,0.81,-0.43,0.9,,,,,,220.0,250.0,700.0,1000.0,4.0,3.0,2.0,5.0,0.0,20250321_3,小型,842.0,1.0,818.0,834.0,S60,,,0.0,17.7,59.7,369,0.397,0.339,1811,0.379,1124,14.6,6.0,8.7,21.4,1.636,3,0.97,93.86631578947372,111.3,10.334414764845466,94.3,94.32424242424244,97.241,2.9396,,6.7,6.34,565.4666666666667,17.8,390.33333333333337,5.0,-1.5,1,1.18,,,,,,,,,2025-03-21,S60-17
20250321125952,2025-03-21 12:59:52,23,S60-24,830,1240,0,124,324,29,0,67,2.61,0.0,0.0,0.0,2616.61,7.0,0.0,-0.24,0.81,,,,,,220.0,250.0,700.0,1000.0,4.0,2.0,2.0,5.0,0.0,20250321_23,小型,1350.0,1.0,1301.0,1316.0,S60,,,0.0,17.7,61.5,420,0.383,0.295,2070,0.401,1240,22.9,6.9,16.0,20.8,1.494,3,1.1,89.90952380952382,116.6,13.12975192025837,89.44,94.73,86.118,2.9396,,6.7,6.34,565.4666666666667,17.8,390.33333333333337,7.0,2.0,1,13.17,52.320869565217386,1002.8166666666666,,,,505.73333333333335,113.14,28.285,2025-03-21,S60-24
20250321132231,2025-03-21 13:22:31,24,S60-24,511,759,0,72,200,17,0,40,1.61,0.0,0.0,0.0,1600.61,8.0,1.41,-0.2,1.34,,,,,,220.0,250.0,700.0,1000.0,5.0,2.0,2.0,6.0,0.0,20250321_24,小型,1350.0,1.0,1324.0,1341.0,S60,,,0.0,17.7,61.5,257,0.36,0.28,1270,0.402,759,22.2,6.6,15.6,20.6,1.485,3,0.67,78.64756097560976,85.9,6.221407291385636,79.12,80.69999999999999,120.448,2.9396,,6.7,6.34,565.4666666666667,17.8,390.33333333333337,8.0,1.0,1,-27.15,52.320869565217386,1002.8166666666666,,,,532.2352941176471,94.17647058823528,26.68333333333333,2025-03-21,S60-24
20250321132622,2025-03-21 13:26:22,25,S60-24,502,748,0,71,196,17,0,41,1.58,0.0,0.0,0.0,1576.58,8.0,1.43,-0.4,1.35,,,,,,220.0,250.0,700.0,1000.0,5.0,2.0,2.0,6.0,0.0,20250321_25,小型,1350.0,1.0,1324.0,1341.0,S60,,,0.0,17.7,61.5,254,0.362,0.28,1250,0.402,748,22.8,6.7,16.1,20.6,1.49,3,0.66,78.83827160493827,87.5,7.330194073883629,78.14,84.30714285714284,127.738,2.9396,,6.7,6.34,565.4666666666667,17.8,390.33333333333337,8.0,0.0,0,-28.15,52.320869565217386,1002.8166666666666,,,,532.2352941176471,94.17647058823528,26.68333333333333,2025-03-21,S60-24
20250321134843,2025-03-21 13:48:43,26,S60-24,874,1305,0,131,340,29,0,70,2.79,0.0,0.0,0.0,2751.79,7.0,0.0,-0.34,0.62,,,,,,220.0,250.0,700.0,1000.0,4.0,3.0,2.0,5.0,0.0,20250321_26,小型,1458.0,4.0,1350.0,1405.0,S60,,,0.0,17.7,61.5,439,0.385,0.298,2179,0.401,1305,22.6,6.6,15.9,20.7,1.493,3,1.16,99.56363636363636,129.3,15.180363974991613,95.54,107.23870967741934,92.447,2.9396,,6.7,6.34,565.4666666666667,17.8,390.33333333333337,7.0,-1.0,1,20.17,64.87962962962962,1169.995987654321,,,,511.8,93.23666666666666,23.309166666666663,2025-03-21,S60-24
20250321141107,2025-03-21 14:11:07,27,S60-24,877,1317,0,138,344,29,0,70,2.8,0.0,0.0,0.0,2777.8,6.5,1.47,-0.45,0.69,,,,,,220.0,250.0,700.0,1000.0,4.0,1.0,2.0,5.0,0.0,20250321_27,小型,1458.0,4.0,1413.0,1427.0,S60,,,0.0,17.7,61.5,443,0.401,0.312,2194,0.4,1317,22.3,6.5,15.8,20.9,1.502,3,1.17,99.14673913043475,129.2,16.5166480642948,97.24,107.01515151515152,91.466,2.9396,,6.7,6.34,565.4666666666667,17.8,390.33333333333337,6.5,-0.5,1,25.48,64.87962962962962,1169.995987654321,,,,519.8928571428571,91.39642857142856,21.32583333333333,2025-03-21,S60-24
20250321143324,2025-03-21 14:33:24,28,S60-24,860,1295,0,139,339,29,0,69,2.75,0.0,0.0,0.0,2733.75,6.0,1.46,-0.23,0.7,,,,,,220.0,250.0,700.0,1000.0,4.0,1.0,2.0,5.0,0.0,20250321_28,小型,1458.0,4.0,1436.0,1449.0,S60,,,0.0,17.7,61.5,437,0.41,0.318,2155,0.399,1295,22.4,6.6,15.8,21.1,1.506,3,1.15,95.5222222222222,128.8,16.820563546584623,95.7,104.1107142857143,90.531,2.9396,,6.7,6.34,565.4666666666667,17.8,390.33333333333337,6.0,-0.5,1,23.41,64.87962962962962,1169.995987654321,,,,585.2307692307693,95.54230769230767,20.70083333333333,2025-03-21,S60-24
20250321145716,2025-03-21 14:57:16,30,S60-24,845,1272,0,136,333,27,0,69,2.71,0.0,0.0,0.0,2684.71,6.0,0.74,-0.24,0.71,,,,,,220.0,250.0,700.0,1000.0,4.0,0.0,2.0,5.0,0.0,20250321_30,小型,1610.0,2.0,1459.0,1512.0,S60,,,0.0,17.7,61.5,429,0.408,0.317,2117,0.399,1272,22.4,6.3,16.1,21.1,1.505,3,1.13,93.12592592592593,126.4,14.57845338693398,90.84,99.59642857142856,88.138,2.9396,,6.7,6.34,565.4666666666667,17.8,390.33333333333337,6.0,0.0,0,20.41,59.68415841584159,1004.6833333333332,,,,584.0384615384615,106.95384615384614,23.17333333333333,2025-03-21,S60-24
20250321151952,2025-03-21 15:19:52,32,S60-24,835,1249,0,130,326,28,0,67,2.66,0.0,0.0,0.0,2637.66,6.5,0.78,-0.12,0.64,,,,,,220.0,250.0,700.0,1000.0,4.0,1.0,2.0,5.0,0.0,20250321_32,小型,1610.0,2.0,1522.0,1535.0,S60,,,0.0,17.7,61.5,421,0.399,0.309,2084,0.401,1249,22.6,6.7,15.9,20.9,1.496,3,1.11,94.3246913580247,121.7,14.614026163491337,90.86,102.7,92.523,2.9396,,6.7,6.34,565.4666666666667,17.8,390.33333333333337,6.5,0.5,1,17.48,59.68415841584159,1004.6833333333332,,,,556.5,95.71923076923076,20.739166666666662,2025-03-21,S60-24
20250321154553,2025-03-21 15:45:53,35,S60-24,851,1273,0,132,332,30,0,68,2.68,0.0,0.0,0.0,2688.68,6.5,0.76,0.0,0.79,,,,,,220.0,250.0,700.0,1000.0,4.0,2.0,2.0,5.0,0.0,20250321_35,小型,1610.0,2.0,1547.0,1602.0,S60,,,0.0,17.7,61.5,430,0.398,0.307,2124,0.401,1273,22.8,7.0,15.8,20.9,1.496,3,1.13,94.08658536585368,123.2,14.060216858084772,91.6,102.43793103448276,90.653,2.9396,,6.7,6.34,565.4666666666667,17.8,390.33333333333337,6.5,0.0,0,19.48,59.68415841584159,1004.6833333333332,,,,501.4666666666666,92.57999999999998,23.145,2025-03-21,S60-24
20250324074901,2025-03-24 07:49:01,1,S60-17,540,848,0,76,238,22,0,24,1.61,0.0,0.0,0.0,1749.61,9.0,2.7,0.37,1.19,,,,,,220.0,280.0,700.0,1000.0,4.0,2.0,2.0,6.0,0.0,20250324_1,小型,843.0,3.0,751.0,807.0,S60,,,0.0,21.1,56.9,284,0.319,0.268,1388,0.389,848,16.2,7.7,8.5,20.6,1.57,3,0.73,88.84065934065936,98.8,8.082785642406588,87.08,91.73125,125.659,2.9396,,6.7,6.5,565.4666666666667,17.8,390.33333333333337,9.0,2.5,1,-12.63,,,,,,,,,2025-03-24,S60-17
20250324075237,2025-03-24 07:52:37,2,S60-17,526,837,0,80,234,22,0,24,1.6,0.0,0.0,0.0,1724.6,8.0,2.56,0.0,1.21,,,,,,220.0,280.0,700.0,1000.0,4.0,2.0,2.0,6.0,0.0,20250324_2,小型,843.0,3.0,751.0,807.0,S60,,,0.0,21.1,56.9,280,0.342,0.286,1363,0.386,837,16.4,7.9,8.6,20.9,1.591,3,0.72,83.46279069767441,93.8,7.943375864138827,80.46000000000001,86.50000000000001,120.139,2.9396,,6.7,6.5,565.4666666666667,17.8,390.33333333333337,8.0,-1.0,1,-19.15,,,,,,,,,2025-03-24,S60-17
20250324081622,2025-03-24 08:16:22,6,S60-17,510,825,0,87,230,21,0,21,1.57,0.0,0.0,0.0,1695.57,6.0,1.16,0.0,1.23,,,,,,250.0,280.0,700.0,1000.0,4.0,2.0,2.0,6.0,0.0,20250324_6,小型,843.0,3.0,818.0,833.0,S60,,,0.0,21.1,56.9,272,0.378,0.32,1335,0.382,825,15.4,7.7,7.7,21.2,1.618,3,0.71,82.62941176470588,92.0,6.772831947948784,82.72,83.92413793103451,118.203,2.9396,,6.7,6.5,565.4666666666667,17.8,390.33333333333337,6.0,-2.0,1,-28.59,,,,,,,,,2025-03-24,S60-17
20250324081956,2025-03-24 08:19:56,7,S60-17,511,825,0,87,233,22,0,22,1.57,0.0,0.0,0.0,1701.57,6.0,1.16,0.2,1.23,,,,,,250.0,280.0,700.0,1000.0,4.0,2.0,2.0,6.0,0.0,20250324_7,小型,843.0,3.0,818.0,833.0,S60,,,0.0,21.1,56.9,277,0.373,0.314,1336,0.382,825,15.9,7.9,7.9,21.4,1.614,3,0.71,81.78518518518518,92.8,7.756607873706597,76.46,86.13571428571427,121.318,2.9396,,6.7,6.5,565.4666666666667,17.8,390.33333333333337,6.0,0.0,0,-28.59,,,,,,,,,2025-03-24,S60-17
20250324084053,2025-03-24 08:40:53,8,S60-17,661,1111,0,121,313,26,0,29,2.1,0.0,0.0,0.0,2263.1,5.5,0.83,-3.64,0.82,,,,,,250.0,280.0,700.0,1000.0,4.0,4.0,2.0,5.0,0.0,20250324_8,小型,943.0,1.0,843.0,858.0,S60,,,0.0,21.1,56.9,368,0.387,0.329,1772,0.373,1111,14.9,7.1,7.9,21.6,1.681,3,0.96,90.19268292682926,107.8,10.8085307375398,88.47999999999999,94.13103448275862,98.053,2.9396,,6.7,6.5,565.4666666666667,17.8,390.33333333333337,5.5,-0.5,1,3.82,,,,,,,,,2025-03-24,S60-17
20250324091417,2025-03-24 09:14:17,11,S60-17,481,778,0,85,219,20,0,23,1.46,0.0,0.0,0.0,1607.46,5.5,1.19,0.42,1.17,,,,,,250.0,280.0,700.0,1000.0,5.0,3.0,2.0,6.0,0.0,20250324_11,小型,943.0,1.0,916.0,933.0,S60,,,0.0,21.1,56.9,262,0.388,0.324,1259,0.382,778,16.4,7.6,8.8,21.6,1.617,3,0.67,80.49756097560976,90.5,6.403199954781681,76.64,82.53103448275861,123.181,2.9396,,6.7,6.5,565.4666666666667,17.8,390.33333333333337,5.5,0.0,0,-32.18,,,,,,,,,2025-03-24,S60-17
20250324091756,2025-03-24 09:17:56,12,S60-17,478,767,0,83,216,19,0,23,1.45,0.0,0.0,0.0,1587.45,5.5,1.22,1.27,1.19,,,,,,250.0,280.0,700.0,1000.0,5.0,3.0,2.0,6.0,0.0,20250324_12,小型,943.0,1.0,916.0,933.0,S60,,,0.0,21.1,56.9,258,0.384,0.322,1245,0.384,767,16.3,7.4,8.9,21.5,1.605,3,0.66,79.52738095238094,88.7,6.937275971337332,80.14,82.06666666666665,124.343,2.9396,,6.7,6.5,565.4666666666667,17.8,390.33333333333337,5.5,0.0,0,-34.18,,,,,,,,,2025-03-24,S60-17
20250324125919,2025-03-24 12:59:19,28,S60-24,821,1245,0,129,322,33,0,66,2.64,0.0,0.0,0.0,2618.64,6.5,0.78,0.49,0.32,,,,,,220.0,280.0,700.0,1000.0,4.0,3.0,2.0,5.0,0.0,20250324_28,小型,1352.0,1.0,1301.0,1316.0,S60,,,0.0,21.2,66.2,421,0.401,0.306,2066,0.397,1245,23.5,7.8,15.7,21.0,1.516,3,1.1,93.44042553191488,119.4,12.949626784640389,90.44,96.8090909090909,88.008,2.9396,,6.7,6.5,565.4666666666667,17.8,390.33333333333337,6.5,1.0,1,16.48,55.06869565217391,1053.6477101449275,,,,540.5666666666667,132.10333333333332,33.02583333333333,2025-03-24,S60-24
20250324132518,2025-03-24 13:25:18,29,S60-24,725,1113,0,122,290,29,0,61,2.35,0.0,0.0,0.0,2342.35,5.5,0.83,0.55,0.72,,,,,,220.0,280.0,700.0,1000.0,4.0,2.0,2.0,5.0,0.0,20250324_29,小型,1352.0,1.0,1327.0,1342.0,S60,,,0.0,21.2,66.2,380,0.421,0.321,1838,0.394,1113,23.7,7.6,16.1,21.5,1.535,3,0.98,90.81363636363636,110.3,11.151408205185463,89.96,94.30645161290325,96.231,2.9396,,6.7,6.5,565.4666666666667,17.8,390.33333333333337,5.5,-1.0,1,4.82,55.06869565217391,1053.6477101449275,,,,510.03333333333336,100.36,25.09,2025-03-24,S60-24
20250324135101,2025-03-24 13:51:01,31,S60-24,844,1305,0,147,340,33,0,72,2.74,0.0,0.0,0.0,2743.74,5.0,0.68,0.24,0.62,,,,,,220.0,280.0,700.0,1000.0,4.0,1.0,2.0,5.0,0.0,20250324_31,小型,1505.0,2.0,1353.0,1407.0,S60,,,0.0,21.2,66.2,445,0.432,0.33,2149,0.393,1305,23.6,7.4,16.2,21.6,1.546,3,1.15,92.3432098765432,118.4,14.26638056369066,91.8,100.93214285714284,87.767,2.9396,,6.7,6.5,565.4666666666667,17.8,390.33333333333337,5.0,-0.5,1,23.18,61.77222222222221,1106.7523148148148,,,,540.9642857142857,96.53214285714284,22.524166666666662,2025-03-24,S60-24
20250324141946,2025-03-24 14:19:46,34,S60-24,822,1269,0,143,329,34,0,71,2.7,0.0,0.0,0.0,2670.7,5.0,0.7,0.24,0.48,,,,,,220.0,280.0,700.0,1000.0,4.0,1.0,2.0,5.0,0.0,20250324_34,小型,1505.0,2.0,1422.0,1435.0,S60,,,0.0,21.2,66.2,434,0.435,0.329,2091,0.393,1269,24.2,7.8,16.4,21.6,1.544,3,1.12,92.10864197530864,114.4,13.333140716487074,92.4,98.4785714285714,87.927,2.9396,,6.7,6.5,565.4666666666667,17.8,390.33333333333337,5.0,0.0,0,19.18,61.77222222222221,1106.7523148148148,,,,595.0384615384615,92.46153846153844,20.033333333333328,2025-03-24,S60-24
20250324144300,2025-03-24 14:43:00,36,S60-24,815,1258,0,142,327,32,0,67,2.67,0.0,0.0,0.0,2643.67,5.0,0.71,0.25,0.48,,,,,,220.0,280.0,700.0,1000.0,4.0,1.0,2.0,5.0,0.0,20250324_36,小型,1505.0,2.0,1445.0,1459.0,S60,,,0.0,21.2,66.2,426,0.434,0.333,2073,0.393,1258,23.2,7.5,15.7,21.5,1.544,3,1.11,89.41975308641975,114.8,13.221068294680803,87.61999999999999,95.36785714285716,85.917,2.9396,,6.7,6.5,565.4666666666667,17.8,390.33333333333337,5.0,0.0,0,18.18,61.77222222222221,1106.7523148148148,,,,528.75,96.00714285714284,22.401666666666667,2025-03-24,S60-24
20250324150402,2025-03-24 15:04:02,38,S60-24,833,1282,0,141,331,32,0,71,2.7,0.0,0.0,0.0,2692.7,5.5,0.71,0.24,0.55,,,,,,220.0,280.0,700.0,1000.0,4.0,1.0,2.0,5.0,0.0,20250324_38,小型,1620.0,4.0,1505.0,1518.0,S60,,,0.0,21.2,66.2,434,0.426,0.325,2115,0.394,1282,23.7,7.4,16.4,21.4,1.539,3,1.13,92.75308641975307,119.4,14.46863006321303,88.46000000000001,99.50357142857142,88.056,2.9396,,6.7,6.5,565.4666666666667,17.8,390.33333333333337,5.5,0.5,1,23.82,61.565,1026.0833333333333,,,,529.2692307692307,90.16538461538458,19.53583333333333,2025-03-24,S60-24
20250324152753,2025-03-24 15:27:53,41,S60-24,839,1292,0,142,335,33,0,71,2.73,0.0,0.0,0.0,2714.73,5.5,0.71,0.0,0.47,,,,,,220.0,280.0,700.0,1000.0,4.0,2.0,2.0,5.0,0.0,20250324_41,小型,1620.0,4.0,1530.0,1544.0,S60,,,0.0,21.2,66.2,439,0.424,0.323,2131,0.394,1292,23.7,7.5,16.2,21.4,1.54,3,1.14,94.9716049382716,124.1,14.915136354921518,89.61999999999999,102.50714285714288,89.919,2.9396,,6.7,6.5,565.4666666666667,17.8,390.33333333333337,5.5,0.0,0,24.82,61.565,1026.0833333333333,,,,563.1071428571429,87.88571428571427,20.506666666666664,2025-03-24,S60-24
20250324155028,2025-03-24 15:50:28,43,S60-24,506,776,0,80,200,23,0,45,1.64,0.0,0.0,0.0,1631.64,6.5,1.27,0.2,1.17,,,,,,220.0,280.0,700.0,1000.0,4.0,3.0,2.0,5.0,0.0,20250324_43,小型,1620.0,4.0,1552.0,1609.0,S60,,,0.0,21.2,66.2,268,0.4,0.299,1282,0.395,776,25.4,8.6,16.8,21.3,1.534,3,0.68,77.75121951219512,85.5,6.929228371894173,77.08,81.46896551724139,119.807,2.9396,,6.7,6.5,565.4666666666667,17.8,390.33333333333337,6.5,1.0,1,-32.52,61.565,1026.0833333333333,,,,471.7352941176471,89.9,25.471666666666668,2025-03-24,S60-24
