Repository: Vincent626/concrete-strength-analysis

# 🎯 S60 & M60 混凝土強度預測模型訓練成果報告

> **更新日期**: 2026-02-04  
> **專案目標**: 建立 S60/M60 混凝土 28 天抗壓強度預測模型

---

## 📋 摘要

本專案針對 S60（小型）與 M60（中型）離心混凝土管配比，建立機器學習預測模型。透過配料特徵分析，預測 28 天抗壓強度，並識別影響強度的關鍵因素。

### 主要成果

| 模型 | 樣本數 | R² | MAE (kgf/cm²) | 狀態 |
|:---|---:|---:|---:|:---|
| **S60** | 46 | **0.360** | 28 | ✅ 可用 |
| **M60** | 52 | **0.206** | 25 | ✅ 可用 |

---

## 📈 模型效能比較
> **說明**：S60 模型 R²=0.360，M60 模型 R²=0.206，兩者皆具有預測能力。S60 表現較佳，預測誤差約 28 kgf/cm²。

---

## 📊 強度分布比較
> **說明**：S60 與 M60 的強度分布相似，平均約 605 kgf/cm²，皆高於設計強度 510 kgf/cm²（紅色虛線）。

---

File: S60_M60_dataset_v9_shared.csv (part 106 of 138)
match_key,日期及時間,序,配比 ,耗用骨材1,耗用骨材2,耗用骨材3,耗用水,耗用泥料1,耗用泥料2,耗用泥料3,耗用泥料4,耗用藥劑1,耗用藥劑2,耗用藥劑3,耗用藥劑4,耗用小計,表面水骨材1,誤差%水,誤差%骨材1,誤差%骨材2,坍度(cm),混凝土溫度(℃),試體1強度(X1),試體2強度(X2),試體3強度(X3),加料轉速,慢速轉速,中速轉速,高速轉速,加料時間,慢速時間,中速時間,高速時間,總降水量,cp_key,類型,入池,蒸養池,離心開始,離心結束,母體,平均強度,強度_原始,強度_修正,環境溫度,環境濕度,膠結料總量,水灰比,水膠比,骨材總量,砂石比,粗骨材總量,水泥取代率,矽灰取代率,爐石取代率,漿體比例,粗細骨材比,月份,拌合米數,平均電流,最大電流,電流標準差,最終電流,穩定階段平均電流,單位體積穩定電流,砂_FM,砂_Mud,六分_FM,三分_FM,水泥砂漿_28天平均強度,水泥_流動性,水泥砂漿_7天平均強度,設定扣水率(%),扣水率_變動幅度,扣水率_是否變更,水量微調偏離度,蒸養實際平均溫度,蒸養實際總積溫,蒸養實際階段1溫度,蒸養實際階段2溫度,蒸養實際階段3溫度,實際離心平均轉速,實際離心平均電流,實際離心總能量,日期,配比
20250324155333,2025-03-24 15:53:33,44,S60-24,509,775,0,80,202,23,0,45,1.64,0.0,0.0,0.0,1635.64,6.5,1.27,0.79,1.04,,,,,,220.0,280.0,700.0,1000.0,4.0,3.0,2.0,5.0,0.0,20250324_44,小型,1620.0,4.0,1552.0,1609.0,S60,,,0.0,21.2,66.2,270,0.396,0.296,1284,0.396,775,25.2,8.5,16.7,21.4,1.523,3,0.68,78.31951219512194,86.6,6.840596875690377,78.72,81.51379310344828,119.873,2.9396,,6.7,6.5,565.4666666666667,17.8,390.33333333333337,6.5,0.0,0,-32.52,61.565,1026.0833333333333,,,,471.7352941176471,89.9,25.471666666666668,2025-03-24,S60-24
20250325074901,2025-03-25 07:49:01,1,S60-17,552,835,0,78,238,22,0,22,1.63,0.0,0.0,0.0,1748.63,8.5,4.0,0.0,1.46,,,,,,220.0,280.0,700.0,1000.0,4.0,3.0,2.0,5.0,0.0,20250325_1,小型,840.0,3.0,750.0,808.0,S60,,,0.0,22.7,65.6,282,0.328,0.277,1387,0.398,835,15.6,7.8,7.8,20.6,1.513,3,0.73,84.60888888888888,97.2,7.842344383671171,81.42,85.54193548387099,117.181,2.9396,,6.7,6.5,481.4,17.2,331.4533333333334,8.5,2.0,1,-11.44,,,,,,,,,2025-03-25,S60-17
20250325075233,2025-03-25 07:52:33,2,S60-17,542,822,0,82,234,21,0,24,1.59,0.0,0.0,0.0,1726.59,7.5,3.8,0.37,1.23,,,,,,220.0,280.0,700.0,1000.0,4.0,3.0,2.0,5.0,0.0,20250325_2,小型,840.0,3.0,750.0,808.0,S60,,,0.0,22.7,65.6,279,0.35,0.294,1364,0.397,822,16.1,7.5,8.6,20.9,1.517,3,0.72,81.55542168674698,95.8,8.035977130171421,78.17999999999999,83.99310344827587,116.657,2.9396,,6.7,6.5,481.4,17.2,331.4533333333334,7.5,-1.0,1,-24.88,,,,,,,,,2025-03-25,S60-17
20250325081309,2025-03-25 08:13:09,5,S60-17,538,823,0,83,233,22,0,22,1.61,0.0,0.0,0.0,1722.61,7.0,1.22,0.19,1.35,,,,,,250.0,280.0,700.0,1000.0,4.0,2.0,2.0,5.0,0.0,20250325_5,小型,840.0,3.0,815.0,831.0,S60,,,0.0,22.7,65.6,277,0.356,0.3,1361,0.395,823,15.9,7.9,7.9,20.9,1.53,3,0.72,82.2548780487805,93.0,7.528841332794588,80.46,83.7344827586207,116.298,2.9396,,6.7,6.5,481.4,17.2,331.4533333333334,7.0,-0.5,1,-27.83,,,,,,,,,2025-03-25,S60-17
20250325081704,2025-03-25 08:17:04,6,S60-17,532,811,0,81,229,21,0,22,1.57,0.0,0.0,0.0,1697.57,7.0,1.25,0.38,1.25,,,,,,250.0,280.0,700.0,1000.0,4.0,2.0,2.0,5.0,0.0,20250325_6,小型,840.0,3.0,815.0,831.0,S60,,,0.0,22.7,65.6,272,0.354,0.298,1343,0.396,811,15.8,7.7,8.1,20.8,1.524,3,0.71,81.73058823529412,92.8,7.888174671873034,80.44,85.28965517241382,120.126,2.9396,,6.7,6.5,481.4,17.2,331.4533333333334,7.0,0.0,0,-29.83,,,,,,,,,2025-03-25,S60-17
20250325083714,2025-03-25 08:37:14,7,S60-17,725,1114,0,119,316,28,0,29,2.16,0.0,0.0,0.0,2333.16,6.0,0.85,0.14,0.81,,,,,,250.0,280.0,700.0,1000.0,4.0,3.0,2.0,5.0,0.0,20250325_7,小型,932.0,4.0,840.0,856.0,S60,,,0.0,22.7,65.6,373,0.377,0.319,1839,0.394,1114,15.3,7.5,7.8,21.1,1.537,3,0.98,92.5625,112.7,11.980564872287571,92.44,96.46451612903226,98.433,2.9396,,6.7,6.5,481.4,17.2,331.4533333333334,6.0,-1.0,1,3.41,,,,,,,,,2025-03-25,S60-17
20250325090333,2025-03-25 09:03:33,10,S60-24,490,754,0,80,194,21,0,40,1.58,0.0,0.0,0.0,1580.58,6.0,1.27,0.41,1.34,,,,,,250.0,280.0,700.0,1000.0,5.0,3.0,2.0,6.0,0.0,20250325_10,小型,932.0,4.0,905.0,922.0,S60,,,0.0,22.7,65.6,255,0.412,0.314,1244,0.394,754,23.9,8.2,15.7,21.2,1.539,3,0.66,77.7493827160494,85.8,6.182814163225772,79.12,80.52857142857142,122.013,2.9396,,6.7,6.5,481.4,17.2,331.4533333333334,6.0,0.0,0,-35.59,,,,,,,,,2025-03-25,S60-24
20250325090652,2025-03-25 09:06:52,11,S60-24,490,754,0,80,194,22,0,42,1.56,0.0,0.0,0.0,1583.56,6.0,1.27,0.41,1.34,,,,,,250.0,280.0,700.0,1000.0,5.0,3.0,2.0,6.0,0.0,20250325_11,小型,932.0,4.0,905.0,922.0,S60,,,0.0,22.7,65.6,258,0.412,0.31,1244,0.394,754,24.8,8.5,16.3,21.4,1.539,3,0.66,78.6566265060241,88.2,6.473973710750624,78.17999999999999,80.62758620689655,122.163,2.9396,,6.7,6.5,481.4,17.2,331.4533333333334,6.0,0.0,0,-35.59,,,,,,,,,2025-03-25,S60-24
20250325125923,2025-03-25 12:59:23,26,S60-24,821,1248,0,129,322,33,0,68,2.65,0.0,0.0,0.0,2623.65,6.5,0.78,0.49,0.56,,,,,,220.0,280.0,700.0,1000.0,4.0,2.0,2.0,5.0,0.0,20250325_26,小型,1349.0,3.0,1301.0,1315.0,S60,,,0.0,23.0,72.8,423,0.401,0.305,2069,0.397,1248,23.9,7.8,16.1,21.1,1.52,3,1.1,93.63052631578948,116.2,12.744931489433757,89.74000000000001,97.8,88.909,2.9396,,6.7,6.5,481.4,17.2,331.4533333333334,6.5,0.5,1,16.48,57.3295652173913,1099.7721594202897,,,,518.0714285714286,107.90357142857144,25.1775,2025-03-25,S60-24
20250325132342,2025-03-25 13:23:42,27,S60-24,721,1113,0,126,286,30,0,61,2.36,0.0,0.0,0.0,2339.36,5.0,0.8,0.56,0.72,,,,,,220.0,280.0,700.0,1000.0,4.0,2.0,2.0,5.0,0.0,20250325_27,小型,1349.0,3.0,1326.0,1340.0,S60,,,0.0,23.0,72.8,377,0.441,0.334,1834,0.393,1113,24.1,8.0,16.2,21.5,1.544,3,0.98,86.91684210526314,105.4,9.816652367885466,86.5,87.0,88.776,2.9396,,6.7,6.5,481.4,17.2,331.4533333333334,5.0,-1.5,1,2.18,57.3295652173913,1099.7721594202897,,,,547.8928571428571,115.3464285714286,26.914166666666677,2025-03-25,S60-24
20250325134745,2025-03-25 13:47:45,28,S60-24,823,1271,0,143,328,34,0,71,2.66,0.0,0.0,0.0,2672.66,5.0,0.7,0.37,0.63,,,,,,220.0,280.0,700.0,1000.0,4.0,1.0,2.0,5.0,0.0,20250325_28,小型,1459.0,2.0,1349.0,1403.0,S60,,,0.0,23.0,72.8,433,0.436,0.33,2094,0.393,1271,24.2,7.9,16.4,21.6,1.544,3,1.12,92.23855421686748,117.5,12.497593323258943,89.24,97.4,86.964,2.9396,,6.7,6.5,481.4,17.2,331.4533333333334,5.0,0.0,0,19.18,59.853703703703694,1078.3642283950614,,,,546.9285714285714,95.30714285714286,22.238333333333337,2025-03-25,S60-24
20250325141107,2025-03-25 14:11:07,29,S60-24,843,1305,0,147,338,36,0,70,2.76,0.0,0.0,0.0,2741.76,5.0,0.68,0.12,0.62,,,,,,220.0,280.0,700.0,1000.0,4.0,1.0,2.0,5.0,0.0,20250325_29,小型,1459.0,2.0,1413.0,1426.0,S60,,,0.0,23.0,72.8,444,0.435,0.331,2148,0.392,1305,23.9,8.1,15.8,21.6,1.548,3,1.15,92.76341463414632,124.3,14.019311699773125,87.97999999999999,99.19999999999996,86.261,2.9396,,6.7,6.5,481.4,17.2,331.4533333333334,5.0,0.0,0,23.18,59.853703703703694,1078.3642283950614,,,,582.8076923076923,99.28076923076924,21.51083333333333,2025-03-25,S60-24
20250325143547,2025-03-25 14:35:47,32,S60-24,813,1258,0,142,326,34,0,71,2.67,0.0,0.0,0.0,2646.67,5.0,0.71,0.0,0.48,,,,,,220.0,280.0,700.0,1000.0,4.0,0.0,2.0,5.0,0.0,20250325_32,小型,1459.0,2.0,1438.0,1450.0,S60,,,0.0,23.0,72.8,431,0.436,0.329,2071,0.393,1258,24.4,7.9,16.5,21.7,1.547,3,1.11,88.93170731707316,114.3,12.500203686621257,85.17999999999999,93.83103448275864,84.532,2.9396,,6.7,6.5,481.4,17.2,331.4533333333334,5.0,0.0,0,18.18,59.853703703703694,1078.3642283950614,,,,588.3333333333334,94.525,18.905,2025-03-25,S60-24
20250325145852,2025-03-25 14:58:52,34,S60-24,815,1259,0,142,326,32,0,70,2.66,0.0,0.0,0.0,2646.66,5.0,0.71,0.25,0.56,,,,,,220.0,280.0,700.0,1000.0,4.0,1.0,2.0,5.0,0.0,20250325_34,小型,1612.0,1.0,1500.0,1513.0,S60,,,0.0,23.0,72.8,428,0.436,0.332,2074,0.393,1259,23.8,7.5,16.4,21.6,1.545,3,1.11,91.50853658536585,111.6,12.870851936283575,90.8,98.1310344827586,88.406,2.9396,,6.7,6.5,481.4,17.2,331.4533333333334,5.0,0.0,0,18.18,57.96237623762377,973.7679207920794,,,,548.2307692307693,81.16153846153847,17.585,2025-03-25,S60-24
20250325152153,2025-03-25 15:21:53,37,S60-24,828,1283,0,145,331,34,0,70,2.71,0.0,0.0,0.0,2693.71,5.0,0.69,0.12,0.63,,,,,,220.0,280.0,700.0,1000.0,4.0,1.0,2.0,5.0,0.0,20250325_37,小型,1612.0,1.0,1524.0,1536.0,S60,,,0.0,23.0,72.8,435,0.438,0.333,2111,0.392,1283,23.9,7.8,16.1,21.6,1.55,3,1.13,87.7283950617284,110.5,12.146098642732488,86.70000000000002,94.32857142857144,83.477,2.9396,,6.7,6.5,481.4,17.2,331.4533333333334,5.0,0.0,0,21.18,57.96237623762377,973.7679207920794,,,,570.8333333333334,98.28333333333336,19.65666666666667,2025-03-25,S60-24
20250325154412,2025-03-25 15:44:12,39,S60-24,502,775,0,83,199,22,0,43,1.65,0.0,0.0,0.0,1625.65,6.0,1.22,0.0,1.04,,,,,,220.0,280.0,700.0,1000.0,5.0,1.0,2.0,6.0,0.0,20250325_39,小型,1612.0,1.0,1547.0,1602.0,S60,,,0.0,23.0,72.8,264,0.417,0.314,1277,0.393,775,24.6,8.3,16.3,21.4,1.544,3,0.68,75.57530864197531,84.7,6.335721398979036,72.22,77.11428571428573,113.403,2.9396,,6.7,6.5,481.4,17.2,331.4533333333334,6.0,1.0,1,-32.59,57.96237623762377,973.7679207920794,,,,574.2,91.71000000000002,22.92750000000001,2025-03-25,S60-24
20250325154837,2025-03-25 15:48:37,40,S60-24,502,775,0,83,198,23,0,45,1.64,0.0,0.0,0.0,1627.64,6.0,1.22,0.0,1.04,,,,,,220.0,280.0,700.0,1000.0,5.0,1.0,2.0,6.0,0.0,20250325_40,小型,1612.0,1.0,1547.0,1602.0,S60,,,0.0,23.0,72.8,266,0.419,0.312,1277,0.393,775,25.6,8.6,16.9,21.5,1.544,3,0.68,78.06049382716049,86.6,6.749955262994787,72.24,80.48928571428573,118.367,2.9396,,6.7,6.5,481.4,17.2,331.4533333333334,6.0,0.0,0,-32.59,57.96237623762377,973.7679207920794,,,,574.2,91.71000000000002,22.92750000000001,2025-03-25,S60-24
20250326075007,2025-03-26 07:50:07,1,S60-17,548,834,0,80,237,24,0,21,1.62,0.0,0.0,0.0,1745.62,8.0,3.9,-0.36,1.34,,,,,,220.0,280.0,700.0,1000.0,4.0,2.0,2.0,5.0,0.0,20250326_1,小型,843.0,4.0,752.0,808.0,S60,,,0.0,23.9,70.1,282,0.338,0.284,1382,0.397,834,16.0,8.5,7.4,20.8,1.522,3,0.73,84.29506172839507,97.1,7.829020108569599,81.28,85.19285714285716,116.703,2.9396,,6.7,6.5,481.4,17.2,331.4533333333334,8.0,2.0,1,-19.15,,,,,,,,,2025-03-26,S60-17
20250326075310,2025-03-26 07:53:10,2,S60-17,540,823,0,85,230,24,0,24,1.59,0.0,0.0,0.0,1727.59,7.0,3.66,0.56,1.35,,,,,,220.0,280.0,700.0,1000.0,4.0,2.0,2.0,5.0,0.0,20250326_2,小型,843.0,4.0,752.0,808.0,S60,,,0.0,23.9,70.1,278,0.37,0.306,1363,0.396,823,17.3,8.6,8.6,21.0,1.524,3,0.72,82.52150537634408,92.6,7.455745413392677,81.42,84.596875,117.496,2.9396,,6.7,6.5,481.4,17.2,331.4533333333334,7.0,-1.0,1,-25.83,,,,,,,,,2025-03-26,S60-17
20250326081351,2025-03-26 08:13:51,5,S60-17,532,823,0,91,232,23,0,22,1.59,0.0,0.0,0.0,1724.59,5.5,2.25,0.38,1.35,,,,,,220.0,280.0,700.0,1000.0,4.0,1.0,2.0,5.0,0.0,20250326_5,小型,843.0,4.0,815.0,832.0,S60,,,0.0,23.9,70.1,277,0.392,0.329,1355,0.393,823,16.2,8.3,7.9,21.4,1.547,3,0.72,80.8283950617284,95.8,7.416302272661342,76.9,80.47857142857141,111.776,2.9396,,6.7,6.5,481.4,17.2,331.4533333333334,5.5,-1.5,1,-26.18,,,,,,,,,2025-03-26,S60-17
20250326081701,2025-03-26 08:17:01,6,S60-17,521,812,0,90,230,23,0,22,1.58,0.0,0.0,0.0,1699.58,5.5,2.27,-0.19,1.37,,,,,,220.0,280.0,700.0,1000.0,4.0,1.0,2.0,5.0,0.0,20250326_6,小型,843.0,4.0,815.0,832.0,S60,,,0.0,23.9,70.1,275,0.391,0.327,1333,0.391,812,16.4,8.4,8.0,21.5,1.559,3,0.71,80.07764705882354,94.5,7.413840418958683,80.6,79.46896551724137,111.928,2.9396,,6.7,6.5,481.4,17.2,331.4533333333334,5.5,0.0,0,-27.18,,,,,,,,,2025-03-26,S60-17
20250326084110,2025-03-26 08:41:10,7,S60-24,707,1093,0,117,280,29,0,58,2.31,0.0,0.0,0.0,2286.31,6.0,0.86,-0.28,0.92,,,,,,250.0,280.0,700.0,1000.0,4.0,3.0,2.0,5.0,0.0,20250326_7,小型,930.0,1.0,843.0,859.0,S60,,,0.0,23.9,70.1,367,0.418,0.319,1800,0.393,1093,23.7,7.9,15.8,21.2,1.546,3,0.96,91.11585365853658,110.3,11.42526585603255,90.18,95.76206896551722,99.752,2.9396,,6.7,6.5,481.4,17.2,331.4533333333334,6.0,0.5,1,1.41,,,,,,,,,2025-03-26,S60-24
20250326090518,2025-03-26 09:05:18,10,S60-24,504,778,0,83,199,23,0,44,1.64,0.0,0.0,0.0,1632.64,6.0,1.22,0.4,1.43,,,,,,250.0,280.0,700.0,1000.0,5.0,1.0,2.0,6.0,0.0,20250326_10,小型,930.0,1.0,907.0,922.0,S60,,,0.0,23.9,70.1,266,0.417,0.312,1282,0.393,778,25.2,8.6,16.5,21.4,1.544,3,0.68,74.38170731707318,86.3,6.5921817708329735,72.97999999999999,72.32413793103449,106.359,2.9396,,6.7,6.5,481.4,17.2,331.4533333333334,6.0,0.0,0,-32.59,,,,,,,,,2025-03-26,S60-24
20250326090846,2025-03-26 09:08:46,11,S60-24,507,778,0,78,200,23,0,44,1.64,0.0,0.0,0.0,1631.64,7.0,1.3,0.0,1.43,,,,,,250.0,280.0,700.0,1000.0,5.0,1.0,2.0,6.0,0.0,20250326_11,小型,930.0,1.0,907.0,922.0,S60,,,0.0,23.9,70.1,267,0.39,0.292,1285,0.395,778,25.1,8.6,16.5,21.2,1.535,3,0.68,76.33827160493829,84.4,6.7008672352172844,77.68,77.49999999999999,113.971,2.9396,,6.7,6.5,481.4,17.2,331.4533333333334,7.0,1.0,1,-32.83,,,,,,,,,2025-03-26,S60-24
20250326125926,2025-03-26 12:59:26,25,S60-24,816,1249,0,133,324,33,0,66,2.65,0.0,0.0,0.0,2623.65,6.0,0.76,0.37,0.64,,,,,,220.0,280.0,700.0,1000.0,4.0,2.0,2.0,5.0,0.0,20250326_25,小型,1346.0,4.0,1301.0,1315.0,S60,,,0.0,24.1,81.1,423,0.41,0.314,2065,0.395,1249,23.4,7.8,15.6,21.2,1.531,3,1.1,87.51951219512193,111.3,11.596545312147086,86.43999999999998,91.63448275862068,83.304,2.9396,,6.7,6.5,481.4,17.2,331.4533333333334,6.0,-1.0,1,17.41,62.32672413793103,1198.7506609195402,,,,550.4642857142857,101.5,23.683333333333334,2025-03-26,S60-24
20250326132212,2025-03-26 13:22:12,26,S60-24,724,1114,0,122,288,31,0,63,2.36,0.0,0.0,0.0,2344.36,5.5,0.83,0.42,0.81,,,,,,220.0,280.0,700.0,1000.0,4.0,2.0,2.0,5.0,0.0,20250326_26,小型,1346.0,4.0,1326.0,1340.0,S60,,,0.0,24.1,81.1,382,0.424,0.319,1838,0.394,1114,24.6,8.1,16.5,21.5,1.539,3,0.98,87.09506172839507,107.2,11.268210514809624,84.64,91.07857142857144,92.937,2.9396,,6.7,6.5,481.4,17.2,331.4533333333334,5.5,-0.5,1,4.82,62.32672413793103,1198.7506609195402,,,,533.6428571428571,83.00714285714284,19.36833333333333,2025-03-26,S60-24
20250326134402,2025-03-26 13:44:02,27,S60-24,803,1239,0,136,320,34,0,69,2.63,0.0,0.0,0.0,2603.63,5.5,0.74,0.12,0.73,,,,,,220.0,280.0,700.0,1000.0,4.0,1.0,2.0,5.0,0.0,20250326_27,小型,1452.0,2.0,1349.0,1403.0,S60,,,0.0,24.1,81.1,423,0.425,0.322,2042,0.393,1239,24.3,8.0,16.3,21.5,1.543,3,1.09,92.3246913580247,113.1,12.456685753701445,88.6,98.0642857142857,89.967,2.9396,,6.7,6.5,481.4,17.2,331.4533333333334,5.5,0.0,0,18.82,63.35871559633028,1148.9047094801224,,,,502.2857142857143,78.9035714285714,18.41083333333333,2025-03-26,S60-24
20250326140708,2025-03-26 14:07:08,28,S60-24,793,1227,0,135,317,32,0,68,2.6,0.0,0.0,0.0,2574.6,5.5,0.75,-0.13,0.74,,,,,,220.0,280.0,700.0,1000.0,4.0,1.0,2.0,5.0,0.0,20250326_28,小型,1452.0,2.0,1413.0,1426.0,S60,,,0.0,24.1,81.1,417,0.426,0.324,2020,0.393,1227,24.0,7.7,16.3,21.5,1.547,3,1.08,92.8925925925926,118.0,13.341726781994046,88.79999999999998,97.72142857142858,90.483,2.9396,,6.7,6.5,481.4,17.2,331.4533333333334,5.5,0.0,0,17.82,63.35871559633028,1148.9047094801224,,,,508.4230769230769,82.0076923076923,17.76833333333333,2025-03-26,S60-24
20250326142948,2025-03-26 14:29:48,29,S60-24,833,1284,0,141,333,34,0,72,2.7,0.0,0.0,0.0,2699.7,5.5,0.71,0.24,0.71,,,,,,220.0,280.0,700.0,1000.0,4.0,0.0,2.0,5.0,0.0,20250326_29,小型,1452.0,2.0,1438.0,1450.0,S60,,,0.0,24.1,81.1,439,0.423,0.321,2117,0.393,1284,24.1,7.7,16.4,21.5,1.541,3,1.13,91.02345679012345,121.8,13.83169799887503,88.05999999999999,95.76071428571429,84.744,2.9396,,6.7,6.5,481.4,17.2,331.4533333333334,5.5,0.0,0,23.82,63.35871559633028,1148.9047094801224,,,,486.9583333333333,56.375,11.275,2025-03-26,S60-24
20250326145051,2025-03-26 14:50:51,30,S60-24,847,1305,0,143,338,34,0,72,2.76,0.0,0.0,0.0,2741.76,5.5,0.7,0.12,0.62,,,,,,220.0,280.0,700.0,1000.0,4.0,1.0,2.0,5.0,0.0,20250326_30,小型,1610.0,3.0,1500.0,1513.0,S60,,,0.0,24.1,81.1,444,0.423,0.322,2152,0.394,1305,23.9,7.7,16.2,21.4,1.541,3,1.15,90.58148148148148,116.7,13.454148115318054,91.44,96.47857142857144,83.894,2.9396,,6.7,6.5,481.4,17.2,331.4533333333334,5.5,0.0,0,25.82,59.62376237623764,1003.666666666667,,,,397.5,39.923076923076906,8.649999999999997,2025-03-26,S60-24
20250326151328,2025-03-26 15:13:28,31,S60-24,879,1341,0,139,347,36,0,75,2.84,0.0,0.0,0.0,2819.84,6.5,0.72,0.46,0.75,,,,,,220.0,280.0,700.0,1000.0,4.0,1.0,2.0,5.0,0.0,20250326_31,小型,1610.0,3.0,1524.0,1536.0,S60,,,0.0,24.1,81.1,458,0.401,0.303,2220,0.396,1341,24.2,7.9,16.4,21.2,1.526,3,1.18,96.0663366336634,120.8,13.738464303961788,91.86,101.12857142857142,85.702,2.9396,,6.7,6.5,481.4,17.2,331.4533333333334,6.5,1.0,1,26.48,59.62376237623764,1003.666666666667,,,,322.3333333333333,32.12916666666666,6.425833333333333,2025-03-26,S60-24
20250326154318,2025-03-26 15:43:18,34,S60-24,508,777,0,80,198,22,0,46,1.63,0.0,0.0,0.0,1632.63,6.5,1.27,0.59,1.3,,,,,,220.0,280.0,700.0,1000.0,5.0,1.0,2.0,6.0,0.0,20250326_34,小型,1610.0,3.0,1547.0,1602.0,S60,,,0.0,24.1,81.1,266,0.404,0.301,1285,0.395,777,25.6,8.3,17.3,21.2,1.53,3,0.68,75.92592592592592,84.5,6.32896102053499,76.84,78.42857142857144,115.336,2.9396,,6.7,6.5,481.4,17.2,331.4533333333334,6.5,0.0,0,-32.52,59.62376237623764,1003.666666666667,,,,576.5,92.18333333333332,23.045833333333327,2025-03-26,S60-24
20250326154640,2025-03-26 15:46:40,35,S60-24,508,777,0,80,198,23,0,44,1.63,0.0,0.0,0.0,1631.63,6.5,1.27,0.59,1.3,,,,,,220.0,280.0,700.0,1000.0,5.0,1.0,2.0,6.0,0.0,20250326_35,小型,1610.0,3.0,1547.0,1602.0,S60,,,0.0,24.1,81.1,265,0.404,0.302,1285,0.395,777,25.3,8.7,16.6,21.2,1.53,3,0.68,75.23191489361702,84.6,6.3443426426403695,77.62,76.42727272727272,112.393,2.9396,,6.7,6.5,481.4,17.2,331.4533333333334,6.5,0.0,0,-32.52,59.62376237623764,1003.666666666667,,,,576.5,92.18333333333332,23.045833333333327,2025-03-26,S60-24
20250327074856,2025-03-27 07:48:56,1,S60-24,552,836,0,78,215,23,0,45,1.76,0.0,0.0,0.0,1750.76,8.5,4.0,0.0,1.58,,,,,,220.0,280.0,700.0,1000.0,4.0,2.0,2.0,5.0,0.0,20250327_1,小型,848.0,1.0,752.0,808.0,S60,,,0.0,26.3,70.9,283,0.363,0.276,1388,0.398,836,24.0,8.1,15.9,20.6,1.514,3,0.73,80.39397590361446,95.3,8.006914924103354,79.47999999999999,81.14482758620689,111.157,2.9396,,6.7,6.5,481.4,17.2,331.4533333333334,8.5,2.0,1,-11.44,,,,,,,,,2025-03-27,S60-24
20250327075212,2025-03-27 07:52:12,2,S60-24,541,824,0,80,210,23,0,45,1.75,0.0,0.0,0.0,1724.75,8.0,3.9,-0.18,1.48,,,,,,220.0,280.0,700.0,1000.0,4.0,2.0,2.0,5.0,0.0,20250327_2,小型,848.0,1.0,752.0,808.0,S60,,,0.0,26.3,70.9,278,0.381,0.288,1365,0.396,824,24.5,8.3,16.2,20.8,1.523,3,0.72,78.80000000000001,90.3,7.494592428054416,75.58,79.15862068965517,109.943,2.9396,,6.7,6.5,481.4,17.2,331.4533333333334,8.0,-0.5,1,-19.15,,,,,,,,,2025-03-27,S60-24
20250327081011,2025-03-27 08:10:11,3,S60-24,544,823,0,75,212,23,0,45,1.75,0.0,0.0,0.0,1723.75,8.5,1.35,-0.18,1.35,,,,,,220.0,280.0,700.0,1000.0,4.0,1.0,2.0,5.0,0.0,20250327_3,小型,848.0,1.0,815.0,832.0,S60,,,0.0,26.3,70.9,280,0.354,0.268,1367,0.398,823,24.3,8.2,16.1,20.6,1.513,3,0.72,85.2,95.5,7.939990981740688,83.0,89.19285714285715,123.879,2.9396,,6.7,6.5,481.4,17.2,331.4533333333334,8.5,0.5,1,-14.44,,,,,,,,,2025-03-27,S60-24
20250327081319,2025-03-27 08:13:19,4,S60-24,544,824,0,78,213,23,0,44,1.74,0.0,0.0,0.0,1727.74,8.0,1.3,0.37,1.48,,,,,,220.0,280.0,700.0,1000.0,4.0,1.0,2.0,5.0,0.0,20250327_4,小型,848.0,1.0,815.0,832.0,S60,,,0.0,26.3,70.9,280,0.366,0.279,1368,0.398,824,23.9,8.2,15.7,20.7,1.515,3,0.72,83.94588235294117,94.2,8.113192639749691,81.92,86.62758620689657,120.316,2.9396,,6.7,6.5,481.4,17.2,331.4533333333334,8.0,-0.5,1,-21.15,,,,,,,,,2025-03-27,S60-24
20250327083620,2025-03-27 08:36:20,5,S60-24,729,1116,0,117,287,30,0,59,2.37,0.0,0.0,0.0,2340.37,6.5,1.74,0.28,1.0,,,,,,250.0,280.0,700.0,1000.0,4.0,3.0,2.0,5.0,0.0,20250327_5,小型,926.0,3.0,843.0,859.0,S60,,,0.0,26.3,70.9,376,0.408,0.311,1845,0.395,1116,23.7,8.0,15.7,21.1,1.531,3,0.98,93.26341463414634,115.8,13.287005500470826,92.66,99.31379310344828,101.341,2.9396,,6.7,6.5,481.4,17.2,331.4533333333334,6.5,-1.5,1,4.48,,,,,,,,,2025-03-27,S60-24
20250327090000,2025-03-27 09:00:00,6,S60-24,511,778,0,78,201,20,0,42,1.66,0.0,0.0,0.0,1631.66,7.0,1.3,0.79,1.43,,,,,,250.0,280.0,700.0,1000.0,5.0,1.0,2.0,6.0,0.0,20250327_6,小型,926.0,3.0,907.0,922.0,S60,,,0.0,26.3,70.9,263,0.388,0.297,1289,0.396,778,23.6,7.6,16.0,20.9,1.523,3,0.68,80.8604938271605,89.9,7.517168481440133,78.5,83.55357142857143,122.873,2.9396,,6.7,6.5,481.4,17.2,331.4533333333334,7.0,0.5,1,-32.83,,,,,,,,,2025-03-27,S60-24
20250327090336,2025-03-27 09:03:36,7,S60-24,499,768,0,77,198,21,0,42,1.61,0.0,0.0,0.0,1606.61,7.0,1.32,-0.2,1.59,,,,,,250.0,280.0,700.0,1000.0,5.0,1.0,2.0,6.0,0.0,20250327_7,小型,926.0,3.0,907.0,922.0,S60,,,0.0,26.3,70.9,261,0.389,0.295,1267,0.394,768,24.1,8.0,16.1,21.1,1.539,3,0.67,77.93703703703703,89.5,6.946452055482862,76.86,79.43214285714285,118.555,2.9396,,6.7,6.5,481.4,17.2,331.4533333333334,7.0,0.0,0,-33.83,,,,,,,,,2025-03-27,S60-24
20250327125942,2025-03-27 12:59:42,20,S60-24,824,1249,0,121,321,33,0,69,2.66,0.0,0.0,0.0,2619.66,7.5,0.83,-0.12,0.64,,,,,,220.0,280.0,700.0,1000.0,4.0,3.0,2.0,5.0,0.0,20250327_20,小型,1354.0,1.0,1301.0,1317.0,S60,,,0.0,25.4,76.2,423,0.377,0.286,2073,0.397,1249,24.1,7.8,16.3,20.8,1.516,3,1.1,96.95978260869568,124.8,14.20265636347046,94.02,103.62121212121212,94.201,2.9396,,6.7,6.5,481.4,17.2,331.4533333333334,7.5,0.5,1,14.12,59.791304347826085,1142.0139130434784,,,,508.90625,101.5375,27.076666666666664,2025-03-27,S60-24
20250327132646,2025-03-27 13:26:46,21,S60-24,722,1113,0,122,287,30,0,61,2.36,0.0,0.0,0.0,2337.36,5.5,0.83,0.14,0.72,,,,,,220.0,280.0,700.0,1000.0,4.0,3.0,2.0,5.0,0.0,20250327_21,小型,1354.0,1.0,1328.0,1343.0,S60,,,0.0,25.4,76.2,378,0.425,0.323,1835,0.393,1113,24.1,7.9,16.1,21.4,1.542,3,0.98,89.45555555555555,107.4,12.008566900856474,88.08,94.57499999999996,96.505,2.9396,,6.7,6.5,481.4,17.2,331.4533333333334,5.5,-2.0,1,4.82,59.791304347826085,1142.0139130434784,,,,510.8333333333333,98.36333333333332,24.59083333333333,2025-03-27,S60-24
20250327134938,2025-03-27 13:49:38,22,S60-24,846,1306,0,143,339,34,0,72,2.78,0.0,0.0,0.0,2742.78,5.5,0.7,0.0,0.69,,,,,,220.0,280.0,700.0,1000.0,4.0,1.0,2.0,5.0,0.0,20250327_22,小型,1515.0,2.0,1353.0,1405.0,S60,,,0.0,25.4,76.2,445,0.422,0.321,2152,0.393,1306,23.8,7.6,16.2,21.5,1.544,3,1.15,93.9818181818182,123.0,14.15709383260293,87.18,97.5,84.783,2.9396,,6.7,6.5,481.4,17.2,331.4533333333334,5.5,0.0,0,25.82,65.05046728971962,1154.6457943925232,,,,609.1666666666666,99.27916666666668,19.855833333333337,2025-03-27,S60-24
20250327142617,2025-03-27 14:26:17,24,S60-24,871,1319,0,128,341,35,0,73,2.79,0.0,0.0,0.0,2769.79,7.5,0.79,0.11,0.84,,,,,,220.0,280.0,700.0,1000.0,4.0,2.0,2.0,5.0,0.0,20250327_24,小型,1515.0,2.0,1428.0,1442.0,S60,,,0.0,25.4,76.2,449,0.375,0.285,2190,0.398,1319,24.1,7.8,16.3,20.9,1.514,3,1.16,97.05111111111113,121.9,14.782739517908071,90.6,104.90645161290324,90.437,2.9396,,6.7,6.5,481.4,17.2,331.4533333333334,7.5,2.0,1,21.12,65.05046728971962,1154.6457943925232,,,,526.3928571428571,90.61428571428571,21.143333333333334,2025-03-27,S60-24
20250327144950,2025-03-27 14:49:50,26,S60-24,831,1285,0,141,333,34,0,70,2.72,0.0,0.0,0.0,2696.72,5.5,0.71,0.0,0.78,,,,,,220.0,280.0,700.0,1000.0,4.0,0.0,2.0,5.0,0.0,20250327_26,小型,1515.0,2.0,1452.0,1505.0,S60,,,0.0,25.4,76.2,437,0.423,0.323,2116,0.393,1285,23.8,7.8,16.0,21.5,1.546,3,1.13,92.3788888888889,124.3,13.35432925595828,88.67999999999999,96.7258064516129,85.598,2.9396,,6.7,6.5,481.4,17.2,331.4533333333334,5.5,-2.0,1,23.82,65.05046728971962,1154.6457943925232,,,,571.0384615384615,92.66923076923077,20.07833333333333,2025-03-27,S60-24
20250327151257,2025-03-27 15:12:57,28,S60-24,819,1261,0,138,325,32,0,69,2.67,0.0,0.0,0.0,2646.67,5.5,0.73,0.24,0.72,,,,,,220.0,280.0,700.0,1000.0,4.0,0.0,2.0,5.0,0.0,20250327_28,小型,1630.0,4.0,1514.0,1527.0,S60,,,0.0,25.4,76.2,426,0.425,0.324,2080,0.394,1261,23.7,7.5,16.2,21.3,1.54,3,1.11,90.44390243902438,114.7,12.095938620563228,86.02000000000001,95.5310344827586,86.064,2.9396,,6.7,6.5,481.4,17.2,331.4533333333334,5.5,0.0,0,20.82,64.36060606060606,1061.95,,,,562.5769230769231,92.7576923076923,20.0975,2025-03-27,S60-24
20250327153404,2025-03-27 15:34:04,30,S60-24,867,1330,0,138,343,35,0,72,2.83,0.0,0.0,0.0,2787.83,6.5,0.73,-0.12,0.76,,,,,,220.0,280.0,700.0,1000.0,4.0,1.0,2.0,5.0,0.0,20250327_30,小型,1630.0,4.0,1536.0,1548.0,S60,,,0.0,25.4,76.2,450,0.402,0.307,2197,0.395,1330,23.8,7.8,16.0,21.1,1.534,3,1.17,93.4712765957447,116.6,13.513646548994627,94.98,97.97575757575756,83.74,2.9396,,6.7,6.5,481.4,17.2,331.4533333333334,6.5,1.0,1,25.48,64.36060606060606,1061.95,,,,573.0,95.2625,19.0525,2025-03-27,S60-24
20250327155503,2025-03-27 15:55:03,32,S60-24,506,777,0,78,199,21,0,44,1.65,0.0,0.0,0.0,1626.65,7.0,1.3,-0.2,1.3,,,,,,220.0,280.0,700.0,1000.0,5.0,11.0,2.0,6.0,0.0,20250327_32,小型,1630.0,4.0,1556.0,1621.0,S60,,,0.0,25.4,76.2,264,0.392,0.295,1283,0.394,777,24.6,8.0,16.7,21.0,1.536,3,0.68,77.0679012345679,86.2,6.323732043122032,77.12,78.92857142857143,116.071,2.9396,,6.7,6.5,481.4,17.2,331.4533333333334,7.0,0.5,1,-32.83,64.36060606060606,1061.95,,,,408.26,91.76600000000002,38.23583333333335,2025-03-27,S60-24
20250327155817,2025-03-27 15:58:17,33,S60-24,510,778,0,75,200,22,0,45,1.64,0.0,0.0,0.0,1631.64,7.5,1.35,0.0,1.43,,,,,,220.0,280.0,700.0,1000.0,5.0,11.0,2.0,6.0,0.0,20250327_33,小型,1630.0,4.0,1556.0,1621.0,S60,,,0.0,25.4,76.2,267,0.375,0.281,1288,0.396,778,25.1,8.2,16.9,21.0,1.525,3,0.68,78.36543209876544,86.5,6.054427224009016,78.42,80.56785714285715,118.482,2.9396,,6.7,6.5,481.4,17.2,331.4533333333334,7.5,0.5,1,-31.88,64.36060606060606,1061.95,,,,408.26,91.76600000000002,38.23583333333335,2025-03-27,S60-24
20250328074938,2025-03-28 07:49:38,1,S60-24,554,838,0,78,216,24,0,45,1.77,0.0,0.0,0.0,1756.77,8.5,4.0,0.36,1.82,,,,,,220.0,280.0,500.0,1000.0,4.0,2.0,2.0,5.0,0.0,20250328_1,小型,840.0,3.0,751.0,807.0,S60,,,0.0,24.2,78.1,285,0.361,0.274,1392,0.398,838,24.2,8.4,15.8,20.7,1.513,3,0.73,77.17951807228917,86.9,7.351546989664126,78.52000000000001,81.3344827586207,111.417,2.9396,,6.7,6.5,472.50666666666666,17.6,335.58666666666664,8.5,1.0,1,-11.44,,,,,,,,,2025-03-28,S60-24
20250328075253,2025-03-28 07:52:53,2,S60-24,542,825,0,77,210,23,0,45,1.75,0.0,0.0,0.0,1723.75,8.5,4.05,-0.55,1.6,,,,,,220.0,280.0,500.0,1000.0,4.0,2.0,2.0,5.0,0.0,20250328_2,小型,840.0,3.0,751.0,807.0,S60,,,0.0,24.2,78.1,278,0.367,0.277,1367,0.396,825,24.5,8.3,16.2,20.6,1.522,3,0.72,80.00470588235294,91.4,7.606791174491272,78.6,81.86896551724139,113.707,2.9396,,6.7,6.5,472.50666666666666,17.6,335.58666666666664,8.5,0.0,0,-12.44,,,,,,,,,2025-03-28,S60-24
20250328081238,2025-03-28 08:12:38,5,S60-24,534,823,0,85,212,23,0,43,1.73,0.0,0.0,0.0,1721.73,6.5,1.19,-0.19,1.35,,,,,,220.0,280.0,500.0,1000.0,4.0,2.0,2.0,5.0,0.0,20250328_5,小型,840.0,3.0,814.0,830.0,S60,,,0.0,24.2,78.1,278,0.401,0.306,1357,0.394,823,23.7,8.3,15.5,21.1,1.541,3,0.72,82.25421686746988,92.3,7.694487170724139,80.84,86.26551724137934,119.813,2.9396,,6.7,6.5,472.50666666666666,17.6,335.58666666666664,6.5,-2.0,1,-27.52,,,,,,,,,2025-03-28,S60-24
20250328081607,2025-03-28 08:16:07,6,S60-24,525,812,0,86,210,22,0,46,1.73,0.0,0.0,0.0,1702.73,6.0,1.18,0.0,1.37,,,,,,220.0,280.0,500.0,1000.0,4.0,2.0,2.0,5.0,0.0,20250328_6,小型,840.0,3.0,814.0,830.0,S60,,,0.0,24.2,78.1,278,0.41,0.309,1337,0.393,812,24.5,7.9,16.5,21.4,1.547,3,0.71,78.84239130434783,90.2,7.117404169200348,76.1,80.36060606060606,113.184,2.9396,,6.7,6.5,472.50666666666666,17.6,335.58666666666664,6.0,-0.5,1,-29.59,,,,,,,,,2025-03-28,S60-24
20250328083837,2025-03-28 08:38:37,7,S60-24,719,1117,0,122,287,27,0,63,2.35,0.0,0.0,0.0,2337.35,5.5,0.83,-0.28,1.09,,,,,,220.0,280.0,500.0,1000.0,4.0,2.0,2.0,5.0,0.0,20250328_7,小型,930.0,4.0,840.0,855.0,S60,,,0.0,24.2,78.1,377,0.425,0.324,1836,0.392,1117,23.9,7.2,16.7,21.4,1.554,3,0.98,90.01951219512196,114.7,11.98228813834566,86.34,94.34827586206896,96.274,2.9396,,6.7,6.5,472.50666666666666,17.6,335.58666666666664,5.5,-0.5,1,4.82,,,,,,,,,2025-03-28,S60-24
20250328090238,2025-03-28 09:02:38,10,S60-24,501,777,0,83,202,20,0,42,1.63,0.0,0.0,0.0,1626.63,6.0,1.22,-0.2,1.3,,,,,,220.0,280.0,500.0,1000.0,4.0,3.0,2.0,5.0,0.0,20250328_10,小型,930.0,4.0,904.0,921.0,S60,,,0.0,24.2,78.1,264,0.411,0.314,1278,0.392,777,23.5,7.6,15.9,21.4,1.551,3,0.68,75.83176470588235,84.7,6.032718863482132,76.24,75.14827586206897,110.512,2.9396,,6.7,6.5,472.50666666666666,17.6,335.58666666666664,6.0,0.5,1,-32.59,,,,,,,,,2025-03-28,S60-24
20250328090605,2025-03-28 09:06:05,11,S60-24,502,776,0,80,198,22,0,44,1.65,0.0,0.0,0.0,1623.65,6.5,1.27,-0.59,1.17,,,,,,220.0,280.0,500.0,1000.0,4.0,3.0,2.0,5.0,0.0,20250328_11,小型,930.0,4.0,904.0,921.0,S60,,,0.0,24.2,78.1,264,0.404,0.303,1278,0.393,776,25.0,8.3,16.7,21.2,1.546,3,0.68,76.16341463414635,84.7,6.696805066326121,76.3,78.78620689655172,115.862,2.9396,,6.7,6.5,472.50666666666666,17.6,335.58666666666664,6.5,0.5,1,-32.52,,,,,,,,,2025-03-28,S60-24
20250328130000,2025-03-28 13:00:00,26,S60-24,809,1262,0,126,323,32,0,68,2.62,0.0,0.0,0.0,2622.62,7.0,0.8,0.0,0.8,,,,,,220.0,280.0,700.0,1000.0,4.0,2.0,2.0,5.0,0.0,20250328_26,小型,1347.0,3.0,1301.0,1315.0,S60,,,0.0,21.0,76.7,423,0.39,0.298,2071,0.391,1262,23.6,7.6,16.1,21.0,1.56,3,1.1,93.48072289156627,117.1,14.367210474786864,87.02000000000001,101.37586206896552,92.16,2.9396,,6.7,6.5,472.50666666666666,17.6,335.58666666666664,7.0,0.5,1,15.17,57.94741379310345,1113.5561350574712,,,,528.7142857142857,106.08214285714284,24.7525,2025-03-28,S60-24
20250328132229,2025-03-28 13:22:29,27,S60-24,710,1127,0,123,287,28,0,61,2.36,0.0,0.0,0.0,2338.36,5.5,0.82,0.0,1.08,,,,,,220.0,280.0,700.0,1000.0,4.0,2.0,2.0,5.0,0.0,20250328_27,小型,1347.0,3.0,1324.0,1339.0,S60,,,0.0,21.0,76.7,376,0.429,0.327,1837,0.386,1127,23.7,7.4,16.2,21.4,1.587,3,0.98,92.0111111111111,114.1,12.397072533764064,87.7,98.58928571428572,100.601,2.9396,,6.7,6.5,472.50666666666666,17.6,335.58666666666664,5.5,-1.5,1,5.82,57.94741379310345,1113.5561350574712,,,,533.8333333333334,95.14,23.785000000000004,2025-03-28,S60-24
20250328134548,2025-03-28 13:45:48,28,S60-24,812,1286,0,140,328,33,0,68,2.7,0.0,0.0,0.0,2669.7,5.5,0.72,0.12,0.86,,,,,,220.0,280.0,700.0,1000.0,4.0,1.0,2.0,5.0,0.0,20250328_28,小型,1455.0,4.0,1347.0,1401.0,S60,,,0.0,21.0,76.7,429,0.427,0.326,2098,0.387,1286,23.5,7.7,15.9,21.3,1.584,3,1.12,101.10333333333332,126.4,15.647658326762862,100.48,106.99354838709677,95.53,2.9396,,6.7,6.5,472.50666666666666,17.6,335.58666666666664,5.5,0.0,0,22.82,64.59449541284404,1168.0837920489296,,,,548.8571428571429,86.7535714285714,20.2425,2025-03-28,S60-24
20250328140800,2025-03-28 14:08:00,29,S60-24,810,1275,0,139,326,33,0,69,2.66,0.0,0.0,0.0,2654.66,5.5,0.72,0.62,0.95,,,,,,220.0,280.0,700.0,1000.0,4.0,1.0,2.0,5.0,0.0,20250328_29,小型,1455.0,4.0,1410.0,1424.0,S60,,,0.0,21.0,76.7,428,0.426,0.325,2085,0.388,1275,23.8,7.7,16.1,21.4,1.574,3,1.11,98.37439024390244,124.3,14.793627591335548,97.14,108.40344827586206,97.661,2.9396,,6.7,6.5,472.50666666666666,17.6,335.58666666666664,5.5,0.0,0,21.82,64.59449541284404,1168.0837920489296,,,,548.6428571428571,86.7464285714286,20.240833333333335,2025-03-28,S60-24
20250328143021,2025-03-28 14:30:21,30,S60-24,805,1274,0,139,327,32,0,68,2.64,0.0,0.0,0.0,2647.64,5.5,0.72,0.0,0.87,,,,,,220.0,280.0,700.0,1000.0,4.0,2.0,2.0,5.0,0.0,20250328_30,小型,1455.0,4.0,1432.0,1446.0,S60,,,0.0,21.0,76.7,427,0.425,0.326,2079,0.387,1274,23.4,7.5,15.9,21.4,1.583,3,1.11,98.29880952380952,129.5,16.481855059483262,99.16,105.9,95.405,2.9396,,6.7,6.5,472.50666666666666,17.6,335.58666666666664,5.5,0.0,0,21.82,64.59449541284404,1168.0837920489296,,,,523.8214285714286,79.49285714285713,18.54833333333333,2025-03-28,S60-24
20250328145143,2025-03-28 14:51:43,31,S60-24,834,1309,0,143,336,32,0,71,2.74,0.0,0.0,0.0,2727.74,5.5,0.7,0.97,0.93,,,,,,220.0,280.0,700.0,1000.0,4.0,2.0,2.0,5.0,0.0,20250328_31,小型,1610.0,2.0,1455.0,1509.0,S60,,,0.0,21.0,76.7,439,0.426,0.326,2143,0.389,1309,23.5,7.3,16.2,21.4,1.57,3,1.14,98.8074074074074,133.1,17.231207532600553,96.48,110.06785714285716,96.551,2.9396,,6.7,6.5,472.50666666666666,17.6,335.58666666666664,5.5,0.0,0,25.82,60.949504950495054,1025.9833333333331,,,,524.3928571428571,85.025,19.839166666666667,2025-03-28,S60-24
20250328151638,2025-03-28 15:16:38,34,S60-24,826,1309,0,143,336,34,0,69,2.76,0.0,0.0,0.0,2719.76,5.5,0.7,0.0,0.93,,,,,,220.0,280.0,700.0,1000.0,4.0,1.0,2.0,5.0,0.0,20250328_34,小型,1610.0,2.0,1518.0,1532.0,S60,,,0.0,21.0,76.7,439,0.426,0.326,2135,0.387,1309,23.5,7.7,15.7,21.4,1.585,3,1.14,94.41234567901236,120.8,15.016972971069746,95.56,103.06071428571428,90.404,2.9396,,6.7,6.5,472.50666666666666,17.6,335.58666666666664,5.5,0.0,0,25.82,60.949504950495054,1025.9833333333331,,,,525.1428571428571,82.9142857142857,19.346666666666664,2025-03-28,S60-24
20250328154058,2025-03-28 15:40:58,37,S60-24,496,787,0,81,200,21,0,41,1.65,0.0,0.0,0.0,1627.65,6.5,1.25,-0.2,1.68,,,,,,220.0,280.0,700.0,1000.0,4.0,4.0,2.0,5.0,0.0,20250328_37,小型,1610.0,2.0,1542.0,1602.0,S60,,,0.0,21.0,76.7,262,0.405,0.309,1283,0.387,787,23.7,8.0,15.6,21.1,1.587,3,0.68,78.94320987654322,87.0,6.803538263769016,80.62,81.52142857142857,119.884,2.9396,,6.7,6.5,472.50666666666666,17.6,335.58666666666664,6.5,1.0,1,-31.52,60.949504950495054,1025.9833333333331,,,,462.45,79.3125,26.4375,2025-03-28,S60-24
20250328154419,2025-03-28 15:44:19,38,S60-24,506,798,0,82,203,22,0,42,1.67,0.0,0.0,0.0,1654.67,6.5,1.23,0.2,1.66,,,,,,220.0,280.0,700.0,1000.0,4.0,4.0,2.0,5.0,0.0,20250328_38,小型,1610.0,2.0,1542.0,1602.0,S60,,,0.0,21.0,76.7,267,0.404,0.307,1304,0.388,798,24.0,8.2,15.7,21.1,1.577,3,0.69,80.33979591836734,89.5,6.901933177813572,77.94000000000001,83.10882352941178,120.448,2.9396,,6.7,6.5,472.50666666666666,17.6,335.58666666666664,6.5,0.0,0,-30.52,60.949504950495054,1025.9833333333331,,,,462.45,79.3125,26.4375,2025-03-28,S60-24
20250331074908,2025-03-31 07:49:08,1,S60-17,545,846,0,80,239,22,0,23,1.63,0.0,0.0,0.0,1756.63,8.0,2.56,0.55,1.81,,,,,,220.0,280.0,700.0,1000.0,4.0,1.0,2.0,5.0,1.0,20250331_1,小型,842.0,1.0,751.0,806.0,S60,,,0.0,15.3,90.0,284,0.335,0.282,1391,0.392,846,15.8,7.7,8.1,20.7,1.552,3,0.73,89.47234042553191,100.1,7.771530206880167,84.4,92.9060606060606,127.269,2.9396,,6.7,6.5,472.50666666666666,17.6,335.58666666666664,8.0,1.5,1,-19.15,,,,,,,,,2025-03-31,S60-17
20250331075235,2025-03-31 07:52:35,2,S60-17,528,833,0,84,233,23,0,23,1.61,0.0,0.0,0.0,1725.61,7.0,2.44,-0.38,1.71,,,,,,220.0,280.0,700.0,1000.0,4.0,1.0,2.0,5.0,1.0,20250331_2,小型,842.0,1.0,751.0,806.0,S60,,,0.0,15.3,90.0,279,0.361,0.301,1361,0.388,833,16.5,8.2,8.2,21.1,1.578,3,0.72,83.25662650602409,93.8,8.012718696465953,83.22,85.01379310344826,118.075,2.9396,,6.7,6.5,472.50666666666666,17.6,335.58666666666664,7.0,-1.0,1,-26.83,,,,,,,,,2025-03-31,S60-17
20250331081245,2025-03-31 08:12:45,5,S60-17,520,833,0,93,234,22,0,22,1.6,0.0,0.0,0.0,1725.6,5.0,1.09,0.0,1.71,,,,,,220.0,280.0,700.0,1000.0,4.0,3.0,2.0,5.0,1.0,20250331_5,小型,842.0,1.0,814.0,831.0,S60,,,0.0,15.3,90.0,278,0.397,0.335,1353,0.384,833,15.8,7.9,7.9,21.5,1.602,3,0.72,82.69012345679012,92.0,7.394118532566765,78.44000000000001,86.02857142857144,119.484,2.9396,,6.7,6.5,472.50666666666666,17.6,335.58666666666664,5.0,-2.0,1,-30.82,,,,,,,,,2025-03-31,S60-17
20250331081611,2025-03-31 08:16:11,6,S60-17,512,821,0,92,232,23,0,22,1.58,0.0,0.0,0.0,1703.58,5.0,1.1,0.0,1.61,,,,,,220.0,280.0,700.0,1000.0,4.0,3.0,2.0,5.0,1.0,20250331_6,小型,842.0,1.0,814.0,831.0,S60,,,0.0,15.3,90.0,277,0.397,0.332,1333,0.384,821,16.2,8.3,7.9,21.7,1.604,3,0.71,81.30609756097562,90.6,7.514349647483019,78.5,84.71379310344827,119.315,2.9396,,6.7,6.5,472.50666666666666,17.6,335.58666666666664,5.0,0.0,0,-31.82,,,,,,,,,2025-03-31,S60-17
20250331083933,2025-03-31 08:39:33,7,S60-17,719,1152,0,136,325,29,0,32,2.2,0.0,0.0,0.0,2395.2,4.0,0.74,0.7,1.23,,,,,,220.0,280.0,700.0,1000.0,4.0,6.0,2.0,5.0,1.0,20250331_7,小型,938.0,3.0,841.0,900.0,S60,,,0.0,15.3,90.0,386,0.418,0.352,1871,0.384,1152,15.8,7.5,8.3,21.8,1.602,3,1.0,92.41807228915664,114.9,12.153785116969654,94.32,96.36896551724138,96.369,2.9396,,6.7,6.5,472.50666666666666,17.6,335.58666666666664,4.0,-1.0,1,1.26,,,,,,,,,2025-03-31,S60-17
20250331091202,2025-03-31 09:12:02,10,S60-17,709,1141,0,134,323,29,0,34,2.18,0.0,0.0,0.0,2372.18,4.0,0.75,0.28,1.24,,,,,,220.0,280.0,700.0,1000.0,4.0,3.0,2.0,5.0,1.0,20250331_10,小型,938.0,3.0,914.0,929.0,S60,,,0.0,15.3,90.0,386,0.415,0.347,1850,0.383,1141,16.3,7.5,8.8,21.9,1.609,3,0.99,85.65925925925926,109.8,12.283912773686977,81.54,93.36428571428571,94.307,2.9396,,6.7,6.5,472.50666666666666,17.6,335.58666666666664,4.0,0.0,0,-0.74,,,,,,,,,2025-03-31,S60-17
20250331093937,2025-03-31 09:39:37,13,S60-17,834,1332,0,153,376,34,0,36,2.56,0.0,0.0,0.0,2767.56,4.5,0.66,0.12,0.91,,,,,,220.0,280.0,700.0,1000.0,4.0,2.0,2.0,5.0,1.0,20250331_13,小型,1032.0,2.0,941.0,957.0,S60,,,0.0,15.3,90.0,446,0.407,0.343,2166,0.385,1332,15.7,7.6,8.1,21.7,1.597,3,1.16,86.53411764705882,123.8,15.123355937413118,83.0,92.03448275862068,79.34,2.9396,,6.7,6.5,472.50666666666666,17.6,335.58666666666664,4.5,0.5,1,27.83,68.19285714285715,477.35,,,,,,,2025-03-31,S60-17
20250331100414,2025-03-31 10:04:14,15,S60-17,815,1288,0,140,366,34,0,35,2.46,0.0,0.0,0.0,2680.46,5.5,0.72,0.49,1.02,,,,,,220.0,280.0,700.0,1000.0,4.0,2.0,2.0,5.0,1.0,20250331_15,小型,1032.0,2.0,1006.0,1020.0,S60,,,0.0,15.3,90.0,435,0.383,0.322,2103,0.388,1288,15.9,7.8,8.0,21.5,1.58,3,1.12,93.43456790123456,123.0,15.024565567506537,87.61999999999999,101.95714285714284,91.033,2.9396,,6.7,6.5,472.50666666666666,17.6,335.58666666666664,5.5,1.0,1,22.82,68.19285714285715,477.35,,,,550.3571428571429,92.67142857142858,21.62333333333333,2025-03-31,S60-17
20250331103028,2025-03-31 10:30:28,16,S60-17,812,1287,0,140,365,35,0,37,2.46,0.0,0.0,0.0,2678.46,5.5,0.72,0.12,0.94,,,,,,220.0,280.0,700.0,1000.0,4.0,1.0,2.0,5.0,1.0,20250331_16,小型,1124.0,4.0,1032.0,1046.0,S60,,,0.0,15.3,90.0,437,0.384,0.32,2099,0.387,1287,16.5,8.0,8.5,21.6,1.585,3,1.12,93.6851851851852,122.5,15.46693894325404,89.83999999999999,103.75,92.634,2.9396,,6.7,6.5,472.50666666666666,17.6,335.58666666666664,5.5,0.0,0,22.82,60.47380952380952,423.3166666666666,,,,536.8571428571429,100.29285714285712,23.401666666666664,2025-03-31,S60-17
20250331105152,2025-03-31 10:51:52,17,S60-17,500,787,0,80,220,21,0,23,1.54,0.0,0.0,0.0,1632.54,6.5,0.0,0.6,1.68,,,,,,220.0,280.0,700.0,1000.0,5.0,3.0,2.0,6.0,1.0,20250331_17,小型,1124.0,4.0,1055.0,1112.0,S60,,,0.0,15.3,90.0,264,0.364,0.303,1287,0.389,787,16.7,8.0,8.7,21.1,1.574,3,0.68,79.5358024691358,90.0,7.332900806133033,76.9,81.99285714285713,120.578,2.9396,,6.7,6.5,472.50666666666666,17.6,335.58666666666664,6.5,1.0,1,-32.52,60.47380952380952,423.3166666666666,,,,545.7647058823529,95.69411764705882,27.11333333333333,2025-03-31,S60-17
20250331105715,2025-03-31 10:57:15,18,S60-17,496,788,0,80,220,21,0,21,1.5,0.0,0.0,0.0,1627.5,6.5,0.0,-0.2,1.81,,,,,,220.0,280.0,700.0,1000.0,5.0,3.0,2.0,6.0,1.0,20250331_18,小型,1124.0,4.0,1055.0,1112.0,S60,,,0.0,15.3,90.0,262,0.364,0.305,1284,0.386,788,16.0,8.0,8.0,21.0,1.589,3,0.68,80.44588235294118,90.4,6.681573483952211,77.5,82.22068965517241,120.913,2.9396,,6.7,6.5,472.50666666666666,17.6,335.58666666666664,6.5,0.0,0,-32.52,60.47380952380952,423.3166666666666,,,,545.7647058823529,95.69411764705882,27.11333333333333,2025-03-31,S60-17
20250331130002,2025-03-31 13:00:02,19,S60-17,866,1355,0,139,383,35,0,35,2.59,0.0,0.0,0.0,2815.59,6.5,0.72,0.23,0.89,,,,,,220.0,280.0,700.0,1000.0,4.0,1.0,2.0,5.0,1.5,20250331_19,小型,1415.0,1.0,1302.0,1315.0,S60,,,0.0,15.0,88.6,453,0.363,0.307,2221,0.39,1355,15.5,7.7,7.7,21.0,1.565,3,1.18,104.95966386554622,128.4,15.462246346242438,103.62,110.85000000000002,93.941,2.9396,,6.7,6.5,472.50666666666666,17.6,335.58666666666664,6.5,0.0,0,26.48,54.31946902654867,1018.4900442477876,,,,566.7307692307693,135.72307692307692,29.406666666666663,2025-03-31,S60-17
20250331132304,2025-03-31 13:23:04,20,S60-17,838,1333,0,149,378,34,0,37,2.56,0.0,0.0,0.0,2771.56,5.0,0.68,0.12,0.98,,,,,,220.0,280.0,700.0,1000.0,4.0,1.0,2.0,5.0,1.5,20250331_20,小型,1415.0,1.0,1325.0,1337.0,S60,,,0.0,15.0,88.6,449,0.394,0.332,2171,0.386,1333,15.8,7.6,8.2,21.6,1.591,3,1.16,102.16145833333331,129.8,16.242718687869463,96.70000000000002,112.2970588235294,96.808,2.9396,,6.7,6.5,472.50666666666666,17.6,335.58666666666664,5.0,-1.5,1,25.18,54.31946902654867,1018.4900442477876,,,,572.75,101.32083333333333,20.264166666666668,2025-03-31,S60-17
20250331134551,2025-03-31 13:45:51,21,S60-17,829,1322,0,151,375,33,0,38,2.53,0.0,0.0,0.0,2750.53,4.5,0.67,0.36,0.99,,,,,,220.0,280.0,700.0,1000.0,4.0,1.0,2.0,5.0,1.5,20250331_21,小型,1415.0,1.0,1348.0,1400.0,S60,,,0.0,15.0,88.6,446,0.403,0.339,2151,0.385,1322,15.9,7.4,8.5,21.7,1.595,3,1.15,101.46777777777778,131.7,16.718737510668003,102.34,108.77096774193544,94.583,2.9396,,6.7,6.5,472.50666666666666,17.6,335.58666666666664,4.5,-0.5,1,25.83,54.31946902654867,1018.4900442477876,,,,587.5833333333334,104.03333333333336,20.806666666666672,2025-03-31,S60-17
20250331140558,2025-03-31 14:05:58,22,S60-17,525,832,0,91,234,22,0,24,1.59,0.0,0.0,0.0,1729.59,5.5,1.11,0.57,1.59,,,,,,220.0,280.0,700.0,1000.0,4.0,4.0,2.0,5.0,1.5,20250331_22,小型,1458.0,2.0,1409.0,1426.0,S60,,,0.0,15.0,88.6,280,0.389,0.325,1357,0.387,832,16.4,7.9,8.6,21.5,1.585,3,0.72,82.84767441860467,94.1,7.683714683397427,82.78,85.28666666666668,118.454,2.9396,,6.7,6.5,472.50666666666666,17.6,335.58666666666664,5.5,1.0,1,-26.18,58.73333333333333,1059.157777777778,,,,492.8529411764706,84.56176470588235,23.959166666666665,2025-03-31,S60-17
