Repository: Vincent626/concrete-strength-analysis

# 🎯 S60 & M60 混凝土強度預測模型訓練成果報告

> **更新日期**: 2026-02-04  
> **專案目標**: 建立 S60/M60 混凝土 28 天抗壓強度預測模型

---

## 📋 摘要

本專案針對 S60（小型）與 M60（中型）離心混凝土管配比，建立機器學習預測模型。透過配料特徵分析，預測 28 天抗壓強度，並識別影響強度的關鍵因素。

### 主要成果

| 模型 | 樣本數 | R² | MAE (kgf/cm²) | 狀態 |
|:---|---:|---:|---:|:---|
| **S60** | 46 | **0.360** | 28 | ✅ 可用 |
| **M60** | 52 | **0.206** | 25 | ✅ 可用 |

---

## 📈 模型效能比較
> **說明**：S60 模型 R²=0.360，M60 模型 R²=0.206，兩者皆具有預測能力。S60 表現較佳，預測誤差約 28 kgf/cm²。

---

## 📊 強度分布比較
> **說明**：S60 與 M60 的強度分布相似，平均約 605 kgf/cm²，皆高於設計強度 510 kgf/cm²（紅色虛線）。

---

File: S60_M60_dataset_v9_shared.csv (part 107 of 138)
match_key,日期及時間,序,配比 ,耗用骨材1,耗用骨材2,耗用骨材3,耗用水,耗用泥料1,耗用泥料2,耗用泥料3,耗用泥料4,耗用藥劑1,耗用藥劑2,耗用藥劑3,耗用藥劑4,耗用小計,表面水骨材1,誤差%水,誤差%骨材1,誤差%骨材2,坍度(cm),混凝土溫度(℃),試體1強度(X1),試體2強度(X2),試體3強度(X3),加料轉速,慢速轉速,中速轉速,高速轉速,加料時間,慢速時間,中速時間,高速時間,總降水量,cp_key,類型,入池,蒸養池,離心開始,離心結束,母體,平均強度,強度_原始,強度_修正,環境溫度,環境濕度,膠結料總量,水灰比,水膠比,骨材總量,砂石比,粗骨材總量,水泥取代率,矽灰取代率,爐石取代率,漿體比例,粗細骨材比,月份,拌合米數,平均電流,最大電流,電流標準差,最終電流,穩定階段平均電流,單位體積穩定電流,砂_FM,砂_Mud,六分_FM,三分_FM,水泥砂漿_28天平均強度,水泥_流動性,水泥砂漿_7天平均強度,設定扣水率(%),扣水率_變動幅度,扣水率_是否變更,水量微調偏離度,蒸養實際平均溫度,蒸養實際總積溫,蒸養實際階段1溫度,蒸養實際階段2溫度,蒸養實際階段3溫度,實際離心平均轉速,實際離心平均電流,實際離心總能量,日期,配比
20250331141126,2025-03-31 14:11:26,23,S60-17,524,832,0,91,235,23,0,23,1.59,0.0,0.0,0.0,1729.59,5.5,1.11,0.38,1.59,,,,,,220.0,280.0,700.0,1000.0,4.0,4.0,2.0,5.0,1.5,20250331_23,小型,1458.0,2.0,1409.0,1426.0,S60,,,0.0,15.0,88.6,281,0.387,0.324,1356,0.386,832,16.4,8.2,8.2,21.5,1.588,3,0.72,82.84404761904763,93.7,8.126036215102724,80.14,85.10000000000001,118.194,2.9396,,6.7,6.5,472.50666666666666,17.6,335.58666666666664,5.5,0.0,0,-26.18,58.73333333333333,1059.157777777778,,,,492.8529411764706,84.56176470588235,23.959166666666665,2025-03-31,S60-17
20250331143144,2025-03-31 14:31:44,24,S60-17,524,832,0,91,233,23,0,23,1.58,0.0,0.0,0.0,1727.58,5.5,1.11,0.38,1.59,,,,,,220.0,280.0,700.0,1000.0,4.0,1.0,2.0,5.0,1.5,20250331_24,小型,1458.0,2.0,1434.0,1447.0,S60,,,0.0,15.0,88.6,279,0.391,0.326,1356,0.386,832,16.5,8.2,8.2,21.4,1.588,3,0.72,82.8048780487805,92.4,8.393855221108641,81.16,86.54137931034482,120.196,2.9396,,6.7,6.5,472.50666666666666,17.6,335.58666666666664,5.5,0.0,0,-26.18,58.73333333333333,1059.157777777778,,,,571.4230769230769,97.48461538461538,21.121666666666663,2025-03-31,S60-17
20250331143554,2025-03-31 14:35:54,25,S60-17,512,821,0,92,229,23,0,22,1.58,0.0,0.0,0.0,1700.58,5.0,1.1,0.0,1.61,,,,,,220.0,280.0,700.0,1000.0,4.0,1.0,2.0,5.0,1.5,20250331_25,小型,1458.0,2.0,1434.0,1447.0,S60,,,0.0,15.0,88.6,274,0.402,0.336,1333,0.384,821,16.4,8.4,8.0,21.5,1.604,3,0.71,80.22345679012346,91.0,7.824120218043976,78.7,82.85000000000001,116.69,2.9396,,6.7,6.5,472.50666666666666,17.6,335.58666666666664,5.0,-0.5,1,-31.82,58.73333333333333,1059.157777777778,,,,571.4230769230769,97.48461538461538,21.121666666666663,2025-03-31,S60-17
20250331145750,2025-03-31 14:57:50,28,S60-17,714,1150,0,136,324,30,0,33,2.21,0.0,0.0,0.0,2389.21,4.0,0.74,0.0,1.05,,,,,,220.0,280.0,700.0,1000.0,4.0,1.0,2.0,5.0,1.5,20250331_28,小型,1614.0,3.0,1459.0,1512.0,S60,,,0.0,15.0,88.6,387,0.42,0.351,1864,0.383,1150,16.3,7.8,8.5,21.9,1.611,3,1.0,91.64534883720933,112.3,11.76261971470349,90.34,95.43,95.43,2.9396,,6.7,6.5,472.50666666666666,17.6,335.58666666666664,4.0,-1.0,1,1.26,55.77128712871287,935.0985808580856,,,,565.6923076923077,123.41153846153846,26.739166666666662,2025-03-31,S60-17
20250331152207,2025-03-31 15:22:07,33,S60-17,798,1275,0,147,360,32,0,36,2.43,0.0,0.0,0.0,2650.43,4.5,0.68,0.13,0.95,,,,,,220.0,280.0,700.0,1000.0,4.0,2.0,2.0,5.0,1.5,20250331_33,小型,1614.0,3.0,1524.0,1538.0,S60,,,0.0,15.0,88.6,428,0.408,0.343,2073,0.385,1275,15.9,7.5,8.4,21.7,1.598,3,1.11,97.44320987654322,123.9,15.004673660963148,99.42,103.0214285714286,92.812,2.9396,,6.7,6.5,472.50666666666666,17.6,335.58666666666664,4.5,0.5,1,21.83,55.77128712871287,935.0985808580856,,,,554.9642857142857,102.0857142857143,23.820000000000004,2025-03-31,S60-17
20250331154641,2025-03-31 15:46:41,37,S60-17,478,764,0,83,213,22,0,22,1.46,0.0,0.0,0.0,1583.46,5.5,1.22,0.0,1.73,,,,,,220.0,280.0,700.0,1000.0,5.0,3.0,2.0,6.0,1.5,20250331_37,小型,1614.0,3.0,1548.0,1606.0,S60,,,0.0,15.0,88.6,257,0.39,0.323,1242,0.385,764,17.1,8.6,8.6,21.5,1.598,3,0.66,77.74444444444444,85.4,6.355186469469516,77.72,80.49642857142858,121.964,2.9396,,6.7,6.5,472.50666666666666,17.6,335.58666666666664,5.5,1.0,1,-34.18,55.77128712871287,935.0985808580856,,,,510.6388888888889,97.99444444444444,29.39833333333333,2025-03-31,S60-17
20250331155000,2025-03-31 15:50:00,38,S60-17,473,752,0,81,208,24,0,21,1.45,0.0,0.0,0.0,1560.45,5.5,1.25,0.21,1.62,,,,,,220.0,280.0,700.0,1000.0,5.0,3.0,2.0,6.0,1.5,20250331_38,小型,1614.0,3.0,1548.0,1606.0,S60,,,0.0,15.0,88.6,253,0.389,0.32,1225,0.386,752,17.8,9.5,8.3,21.4,1.59,3,0.65,78.0904761904762,87.0,7.325682465324746,79.02000000000001,80.89666666666666,124.456,2.9396,,6.7,6.5,472.50666666666666,17.6,335.58666666666664,5.5,0.0,0,-36.18,55.77128712871287,935.0985808580856,,,,510.6388888888889,97.99444444444444,29.39833333333333,2025-03-31,S60-17
20250401074939,2025-04-01 07:49:39,1,S60-17,807,1267,0,128,357,31,0,34,2.45,0.0,0.0,0.0,2626.45,7.0,2.4,-0.25,1.2,,,,,,220.0,280.0,700.0,1000.0,4.0,1.0,2.0,5.0,0.0,20250401_1,小型,835.0,4.0,751.0,805.0,S60,,,0.0,15.9,82.0,422,0.359,0.303,2074,0.389,1267,15.4,7.3,8.1,21.0,1.57,4,1.1,103.81304347826088,128.8,16.837349898567926,90.88,115.5,105.0,2.9396,,7.16,6.56,472.50666666666666,17.6,335.58666666666664,7.0,1.5,1,17.17,,,,,,,,,2025-04-01,S60-17
20250401081121,2025-04-01 08:11:21,4,S60-17,703,1128,0,130,319,29,0,29,2.18,0.0,0.0,0.0,2340.18,4.5,0.78,0.0,1.17,,,,,,220.0,280.0,700.0,1000.0,4.0,2.0,2.0,5.0,0.0,20250401_4,小型,835.0,4.0,814.0,828.0,S60,,,0.0,15.9,82.0,377,0.408,0.345,1831,0.384,1128,15.4,7.7,7.7,21.7,1.605,4,0.98,93.90736842105264,116.1,12.101406983054863,90.82,97.42727272727272,99.416,2.9396,,7.16,6.56,472.50666666666666,17.6,335.58666666666664,4.5,-2.5,1,4.83,,,,,,,,,2025-04-01,S60-17
20250401083350,2025-04-01 08:33:50,5,S60-17,511,822,0,92,230,21,0,24,1.58,0.0,0.0,0.0,1701.58,5.0,1.1,-0.2,1.73,,,,,,220.0,280.0,700.0,1000.0,4.0,1.0,2.0,5.0,0.0,20250401_5,小型,924.0,2.0,835.0,851.0,S60,,,0.0,15.9,82.0,275,0.4,0.335,1333,0.383,822,16.4,7.6,8.7,21.6,1.609,4,0.71,83.21111111111111,94.9,7.631740089266894,83.6,85.30000000000003,120.141,2.9396,,7.16,6.56,472.50666666666666,17.6,335.58666666666664,5.0,0.5,1,-31.82,,,,,,,,,2025-04-01,S60-17
20250401083715,2025-04-01 08:37:15,6,S60-17,509,812,0,90,227,23,0,22,1.57,0.0,0.0,0.0,1684.57,5.0,1.12,0.79,1.88,,,,,,220.0,280.0,700.0,1000.0,4.0,1.0,2.0,5.0,0.0,20250401_6,小型,924.0,2.0,835.0,851.0,S60,,,0.0,15.9,82.0,272,0.396,0.331,1321,0.385,812,16.5,8.5,8.1,21.5,1.595,4,0.7,81.66296296296296,92.2,7.618762487316062,79.84,83.73928571428571,119.628,2.9396,,7.16,6.56,472.50666666666666,17.6,335.58666666666664,5.0,0.0,0,-33.82,,,,,,,,,2025-04-01,S60-17
20250401085805,2025-04-01 08:58:05,9,S60-17,514,820,0,91,229,23,0,23,1.58,0.0,0.0,0.0,1701.58,5.0,0.0,0.39,1.49,,,,,,220.0,280.0,700.0,1000.0,4.0,2.0,2.0,5.0,0.0,20250401_9,小型,924.0,2.0,859.0,915.0,S60,,,0.0,15.9,82.0,275,0.397,0.331,1334,0.385,820,16.7,8.4,8.4,21.5,1.595,4,0.71,80.60705882352941,90.7,6.812079033690498,81.1,81.06896551724138,114.182,2.9396,,7.16,6.56,472.50666666666666,17.6,335.58666666666664,5.0,0.0,0,-32.82,,,,,,,,,2025-04-01,S60-17
20250401090122,2025-04-01 09:01:22,10,S60-17,503,810,0,90,225,22,0,23,1.53,0.0,0.0,0.0,1674.53,5.0,1.12,-0.4,1.63,,,,,,220.0,280.0,700.0,1000.0,4.0,2.0,2.0,5.0,0.0,20250401_10,小型,924.0,2.0,859.0,915.0,S60,,,0.0,15.9,82.0,270,0.4,0.333,1313,0.383,810,16.7,8.1,8.5,21.5,1.61,4,0.7,79.21111111111111,89.2,6.782548412135586,78.0,80.125,114.464,2.9396,,7.16,6.56,472.50666666666666,17.6,335.58666666666664,5.0,0.0,0,-33.82,,,,,,,,,2025-04-01,S60-17
20250401092205,2025-04-01 09:22:05,12,S60-17,804,1288,0,147,364,32,0,36,2.47,0.0,0.0,0.0,2673.47,4.5,0.68,0.0,1.02,,,,,,220.0,280.0,700.0,1000.0,4.0,1.0,2.0,5.0,0.0,20250401_12,小型,1012.0,3.0,924.0,937.0,S60,,,0.0,15.9,82.0,432,0.404,0.34,2092,0.384,1288,15.7,7.4,8.3,21.7,1.602,4,1.12,93.43902439024389,129.8,15.039766442931942,93.48,99.72758620689656,89.042,2.9396,,7.16,6.56,472.50666666666666,17.6,335.58666666666664,4.5,-0.5,1,21.83,65.03809523809524,455.26666666666665,,,,,,,2025-04-01,S60-17
20250401094219,2025-04-01 09:42:19,13,S60-17,789,1265,0,145,356,31,0,33,2.43,0.0,0.0,0.0,2621.43,4.5,0.69,-0.13,1.04,,,,,,220.0,280.0,700.0,1000.0,4.0,2.0,2.0,5.0,0.0,20250401_13,小型,1012.0,3.0,948.0,1002.0,S60,,,0.0,15.9,82.0,420,0.407,0.345,2054,0.384,1265,15.2,7.4,7.9,21.6,1.603,4,1.1,97.71481481481482,126.4,16.13126793567759,99.72,106.69285714285716,96.994,2.9396,,7.16,6.56,472.50666666666666,17.6,335.58666666666664,4.5,0.0,0,19.83,65.03809523809524,455.26666666666665,,,,,,,2025-04-01,S60-17
20250401101126,2025-04-01 10:11:26,18,S60-17,810,1298,0,148,366,32,0,34,2.5,0.0,0.0,0.0,2690.5,4.5,0.0,-0.12,0.93,,,,,,220.0,280.0,700.0,1000.0,4.0,1.0,2.0,5.0,0.0,20250401_18,小型,1105.0,1.0,1013.0,1026.0,S60,,,0.0,15.9,82.0,432,0.404,0.343,2108,0.384,1298,15.3,7.4,7.9,21.6,1.602,4,1.13,97.07582417582417,126.3,14.755571424278964,99.54,102.25,90.487,2.9396,,7.16,6.56,472.50666666666666,17.6,335.58666666666664,4.5,0.0,0,22.83,58.85952380952381,412.01666666666665,,,,560.0,111.11923076923075,24.075833333333332,2025-04-01,S60-17
20250401103353,2025-04-01 10:33:53,21,S60-17,489,786,0,87,220,21,0,22,1.49,0.0,0.0,0.0,1626.49,5.0,0.0,-0.2,1.55,,,,,,220.0,280.0,700.0,1000.0,5.0,2.0,2.0,6.0,0.0,20250401_21,小型,1105.0,1.0,1039.0,1055.0,S60,,,0.0,15.9,82.0,263,0.395,0.331,1275,0.384,786,16.3,8.0,8.4,21.5,1.607,4,0.68,79.08765432098765,89.3,6.765898199678094,76.96000000000001,79.94642857142856,117.568,2.9396,,7.16,6.56,472.50666666666666,17.6,335.58666666666664,5.0,0.5,1,-36.82,58.85952380952381,412.01666666666665,,,,560.25,100.375,26.766666666666666,2025-04-01,S60-17
20250401104011,2025-04-01 10:40:11,22,S60-17,492,788,0,84,222,21,0,21,1.5,0.0,0.0,0.0,1629.5,5.5,0.0,-0.2,1.81,,,,,,220.0,280.0,700.0,1000.0,5.0,2.0,2.0,6.0,0.0,20250401_22,小型,1105.0,1.0,1039.0,1055.0,S60,,,0.0,15.9,82.0,264,0.378,0.318,1280,0.384,788,15.9,8.0,8.0,21.4,1.602,4,0.68,79.4320987654321,88.2,6.9848129283873,77.64000000000001,81.23214285714286,119.459,2.9396,,7.16,6.56,472.50666666666666,17.6,335.58666666666664,5.5,0.5,1,-33.18,58.85952380952381,412.01666666666665,,,,560.25,100.375,26.766666666666666,2025-04-01,S60-17
20250401130407,2025-04-01 13:04:07,28,S60-17,844,1345,0,151,380,33,0,38,2.58,0.0,0.0,0.0,2793.58,5.0,0.67,0.0,1.05,,,,,,220.0,280.0,700.0,1000.0,4.0,1.0,2.0,5.0,2.5,20250401_28,小型,1415.0,4.0,1306.0,1318.0,S60,,,0.0,15.3,82.4,451,0.397,0.335,2189,0.386,1345,15.7,7.3,8.4,21.6,1.594,4,1.17,99.75376344086024,122.0,15.30797500454383,97.5,106.371875,90.916,2.9396,,7.16,6.56,472.50666666666666,17.6,335.58666666666664,5.0,-0.5,1,27.18,63.102654867256646,1183.174778761062,,,,525.875,104.20833333333331,20.84166666666667,2025-04-01,S60-17
20250401132658,2025-04-01 13:26:58,29,S60-17,845,1345,0,151,379,33,0,33,2.58,0.0,0.0,0.0,2788.58,5.0,0.67,0.12,1.05,,,,,,220.0,280.0,700.0,1000.0,4.0,2.0,2.0,5.0,2.5,20250401_29,小型,1415.0,4.0,1328.0,1342.0,S60,,,0.0,15.3,82.4,445,0.398,0.339,2190,0.386,1345,14.8,7.4,7.4,21.4,1.592,4,1.17,103.52073170731708,127.5,17.39695612431766,103.02,115.35517241379311,98.594,2.9396,,7.16,6.56,472.50666666666666,17.6,335.58666666666664,5.0,0.0,0,27.18,63.102654867256646,1183.174778761062,,,,524.1071428571429,89.40714285714284,20.861666666666665,2025-04-01,S60-17
20250401134946,2025-04-01 13:49:46,30,S60-17,830,1323,0,147,374,33,0,34,2.54,0.0,0.0,0.0,2743.54,5.0,0.68,0.0,1.07,,,,,,220.0,280.0,700.0,1000.0,4.0,2.0,2.0,5.0,2.5,20250401_30,小型,1415.0,4.0,1352.0,1406.0,S60,,,0.0,15.3,82.4,441,0.393,0.333,2153,0.386,1323,15.2,7.5,7.7,21.5,1.594,4,1.15,102.87682926829264,130.7,17.620154056388117,105.6,112.86896551724138,98.147,2.9396,,7.16,6.56,472.50666666666666,17.6,335.58666666666664,5.0,0.0,0,23.18,63.102654867256646,1183.174778761062,,,,565.6785714285714,96.49642857142858,22.515833333333337,2025-04-01,S60-17
20250402074942,2025-04-02 07:49:42,1,S60-17,800,1268,0,136,355,31,0,34,2.43,0.0,0.0,0.0,2626.43,6.0,2.26,-0.12,1.28,,,,,,220.0,280.0,700.0,1000.0,4.0,2.0,2.0,5.0,0.0,20250402_1,小型,837.0,1.0,751.0,806.0,S60,,,0.0,15.1,85.0,420,0.383,0.324,2068,0.387,1268,15.5,7.4,8.1,21.2,1.585,4,1.1,105.5558823529412,134.1,15.849015392993207,99.36,112.59444444444443,102.359,2.9396,,7.16,6.56,472.50666666666666,17.6,335.58666666666664,6.0,1.0,1,20.41,,,,,,,,,2025-04-02,S60-17
20250402081213,2025-04-02 08:12:13,4,S60-17,701,1131,0,130,319,28,0,29,2.18,0.0,0.0,0.0,2340.18,4.5,0.78,-0.28,1.43,,,,,,220.0,280.0,700.0,1000.0,4.0,2.0,2.0,5.0,0.0,20250402_4,小型,837.0,1.0,814.0,828.0,S60,,,0.0,15.1,85.0,376,0.408,0.346,1832,0.383,1131,15.2,7.4,7.7,21.6,1.613,4,0.98,95.01463414634146,114.7,12.221344003684496,88.97999999999999,98.33793103448274,100.345,2.9396,,7.16,6.56,472.50666666666666,17.6,335.58666666666664,4.5,-1.5,1,4.83,,,,,,,,,2025-04-02,S60-17
20250402083433,2025-04-02 08:34:33,5,S60-17,508,812,0,88,227,21,0,21,1.55,0.0,0.0,0.0,1678.55,5.5,1.15,0.2,1.88,,,,,,220.0,280.0,700.0,1000.0,4.0,2.0,2.0,5.0,0.0,20250402_5,小型,925.0,2.0,836.0,851.0,S60,,,0.0,15.1,85.0,269,0.388,0.327,1320,0.385,812,15.6,7.8,7.8,21.3,1.598,4,0.7,82.63734939759037,92.6,7.1003429552903,81.67999999999999,84.33793103448275,120.483,2.9396,,7.16,6.56,472.50666666666666,17.6,335.58666666666664,5.5,1.0,1,-29.18,,,,,,,,,2025-04-02,S60-17
20250402083802,2025-04-02 08:38:02,6,S60-17,512,811,0,85,226,22,0,21,1.55,0.0,0.0,0.0,1678.55,6.0,1.19,0.39,1.76,,,,,,220.0,280.0,700.0,1000.0,4.0,2.0,2.0,5.0,0.0,20250402_6,小型,925.0,2.0,836.0,851.0,S60,,,0.0,15.1,85.0,269,0.376,0.316,1323,0.387,811,16.0,8.2,7.8,21.1,1.584,4,0.7,83.9074074074074,97.2,8.529509817270162,81.92,86.19642857142857,123.138,2.9396,,7.16,6.56,472.50666666666666,17.6,335.58666666666664,6.0,0.5,1,-30.59,,,,,,,,,2025-04-02,S60-17
20250402085941,2025-04-02 08:59:41,9,S60-17,518,822,0,87,231,23,0,23,1.58,0.0,0.0,0.0,1705.58,6.0,1.16,0.19,1.73,,,,,,220.0,280.0,700.0,1000.0,4.0,2.0,2.0,5.0,0.0,20250402_9,小型,925.0,2.0,901.0,917.0,S60,,,0.0,15.1,85.0,277,0.377,0.314,1340,0.387,822,16.6,8.3,8.3,21.4,1.587,4,0.71,81.60493827160494,89.8,8.006060994678382,82.64000000000001,85.32857142857142,120.181,2.9396,,7.16,6.56,472.50666666666666,17.6,335.58666666666664,6.0,0.0,0,-28.59,,,,,,,,,2025-04-02,S60-17
20250402090253,2025-04-02 09:02:53,10,S60-17,511,811,0,85,227,23,0,24,1.55,0.0,0.0,0.0,1682.55,6.0,1.19,0.2,1.76,,,,,,220.0,280.0,700.0,1000.0,4.0,2.0,2.0,5.0,0.0,20250402_10,小型,925.0,2.0,901.0,917.0,S60,,,0.0,15.1,85.0,274,0.374,0.31,1322,0.387,811,17.2,8.4,8.8,21.4,1.587,4,0.7,81.25813953488372,90.7,7.76532940220285,85.14000000000001,84.02666666666669,120.038,2.9396,,7.16,6.56,472.50666666666666,17.6,335.58666666666664,6.0,0.0,0,-30.59,,,,,,,,,2025-04-02,S60-17
20250402092434,2025-04-02 09:24:34,12,S60-17,791,1288,0,143,361,33,0,34,2.45,0.0,0.0,0.0,2652.45,5.0,0.7,0.25,1.1,,,,,,220.0,280.0,700.0,1000.0,4.0,1.0,2.0,5.0,0.0,20250402_12,小型,1021.0,3.0,926.0,940.0,S60,,,0.0,15.1,85.0,428,0.396,0.334,2079,0.38,1288,15.7,7.7,7.9,21.5,1.628,4,1.11,99.99518072289158,124.6,17.23876203599331,100.2,110.83793103448276,99.854,2.9396,,7.16,6.56,472.50666666666666,17.6,335.58666666666664,5.0,-1.0,1,19.18,64.28571428571429,450.00000000000006,,,,,,,2025-04-02,S60-17
20250402095258,2025-04-02 09:52:58,15,S60-17,767,1252,0,139,350,31,0,34,2.36,0.0,0.0,0.0,2575.36,5.0,0.72,-0.13,0.97,,,,,,220.0,280.0,700.0,1000.0,4.0,4.0,2.0,5.0,0.0,20250402_15,小型,1021.0,3.0,956.0,1012.0,S60,,,0.0,15.1,85.0,415,0.397,0.335,2019,0.38,1252,15.7,7.5,8.2,21.5,1.632,4,1.08,98.60909090909092,135.0,14.840090329635313,102.86,100.71052631578948,93.25,2.9396,,7.16,6.56,472.50666666666666,17.6,335.58666666666664,5.0,0.0,0,15.18,64.28571428571429,450.00000000000006,,,,,,,2025-04-02,S60-17
20250402102018,2025-04-02 10:20:18,19,S60-17,798,1298,0,144,364,32,0,35,2.48,0.0,0.0,0.0,2673.48,5.0,0.7,0.25,0.93,,,,,,220.0,280.0,700.0,1000.0,4.0,1.0,2.0,5.0,0.0,20250402_19,小型,1112.0,4.0,1022.0,1035.0,S60,,,0.0,15.1,85.0,431,0.396,0.334,2096,0.381,1298,15.5,7.4,8.1,21.5,1.627,4,1.12,92.61604938271606,113.0,14.121356357668956,95.6,100.74285714285716,89.949,2.9396,,7.16,6.56,472.50666666666666,17.6,335.58666666666664,5.0,0.0,0,20.18,63.60238095238095,445.2166666666666,,,,569.4230769230769,103.77692307692308,22.485,2025-04-02,S60-17
20250402104322,2025-04-02 10:43:22,22,S60-17,490,794,0,82,221,21,0,21,1.5,0.0,0.0,0.0,1630.5,6.0,0.0,0.41,1.66,,,,,,220.0,280.0,700.0,1000.0,4.0,4.0,2.0,5.0,0.0,20250402_22,小型,1112.0,4.0,1045.0,1105.0,S60,,,0.0,15.1,85.0,263,0.371,0.312,1284,0.382,794,16.0,8.0,8.0,21.2,1.62,4,0.68,79.75060240963855,86.6,5.820888299989792,82.3,81.5793103448276,119.97,2.9396,,7.16,6.56,472.50666666666666,17.6,335.58666666666664,6.0,1.0,1,-33.59,63.60238095238095,445.2166666666666,,,,467.625,94.05,31.35,2025-04-02,S60-17
20250402104740,2025-04-02 10:47:40,23,S60-17,491,792,0,78,223,22,0,20,1.5,0.0,0.0,0.0,1627.5,7.0,0.0,-0.2,1.41,,,,,,220.0,280.0,700.0,1000.0,4.0,4.0,2.0,5.0,0.0,20250402_23,小型,1112.0,4.0,1045.0,1105.0,S60,,,0.0,15.1,85.0,265,0.35,0.294,1283,0.383,792,15.8,8.3,7.5,21.1,1.613,4,0.68,80.41481481481482,87.9,7.295442702466088,84.9,83.48571428571428,122.773,2.9396,,7.16,6.56,472.50666666666666,17.6,335.58666666666664,7.0,1.0,1,-32.83,63.60238095238095,445.2166666666666,,,,467.625,94.05,31.35,2025-04-02,S60-17
20250402125952,2025-04-02 12:59:52,26,S60-17,868,1355,0,139,384,32,0,34,2.61,0.0,0.0,0.0,2814.61,6.5,0.72,0.46,0.89,,,,,,220.0,250.0,700.0,1000.0,4.0,2.0,2.0,5.0,0.0,20250402_26,小型,1412.0,1.0,1302.0,1316.0,S60,,,0.0,17.1,70.8,450,0.362,0.309,2223,0.39,1355,14.7,7.1,7.6,20.9,1.561,4,1.18,105.06043956043952,135.1,17.74882060233354,102.6,115.2875,97.701,2.9396,,7.16,6.56,472.50666666666666,17.6,335.58666666666664,6.5,-0.5,1,26.48,56.54424778761063,1063.03185840708,,,,552.8928571428571,112.37142857142858,26.22,2025-04-02,S60-17
20250402132311,2025-04-02 13:23:11,27,S60-17,850,1345,0,147,382,32,0,35,2.56,0.0,0.0,0.0,2793.56,5.5,0.68,0.24,1.05,,,,,,220.0,250.0,700.0,1000.0,4.0,1.0,2.0,5.0,0.0,20250402_27,小型,1412.0,1.0,1326.0,1339.0,S60,,,0.0,17.1,70.8,449,0.385,0.327,2195,0.387,1345,14.9,7.1,7.8,21.4,1.582,4,1.17,104.01839080459769,130.9,17.73351608713819,105.12,113.91612903225808,97.364,2.9396,,7.16,6.56,472.50666666666666,17.6,335.58666666666664,5.5,-1.0,1,29.82,56.54424778761063,1063.03185840708,,,,547.9230769230769,96.0,20.8,2025-04-02,S60-17
20250402134702,2025-04-02 13:47:02,28,S60-17,850,1344,0,147,379,32,0,34,2.58,0.0,0.0,0.0,2788.58,5.5,0.68,0.24,0.98,,,,,,220.0,250.0,700.0,1000.0,4.0,2.0,2.0,5.0,0.0,20250402_28,小型,1412.0,1.0,1350.0,1403.0,S60,,,0.0,17.1,70.8,445,0.388,0.33,2194,0.387,1344,14.8,7.2,7.6,21.2,1.581,4,1.17,103.6047619047619,129.9,17.18732856026639,107.38,113.77333333333333,97.242,2.9396,,7.16,6.56,472.50666666666666,17.6,335.58666666666664,5.5,0.0,0,29.82,56.54424778761063,1063.03185840708,,,,526.0,102.28076923076924,22.160833333333336,2025-04-02,S60-17
20250402141103,2025-04-02 14:11:03,29,S60-17,529,832,0,86,234,21,0,20,1.57,0.0,0.0,0.0,1723.57,6.5,1.18,0.38,1.59,,,,,,220.0,250.0,700.0,1000.0,4.0,1.0,2.0,5.0,0.0,20250402_29,小型,1459.0,2.0,1413.0,1426.0,S60,,,0.0,17.1,70.8,275,0.368,0.313,1361,0.389,832,14.9,7.6,7.3,21.0,1.573,4,0.72,84.89506172839506,95.0,8.036366435772871,83.46,87.825,121.979,2.9396,,7.16,6.56,472.50666666666666,17.6,335.58666666666664,6.5,1.0,1,-26.52,61.53703703703704,1108.6922839506171,,,,579.5,101.73846153846154,22.043333333333333,2025-04-02,S60-17
20250402141413,2025-04-02 14:14:13,30,S60-17,512,811,0,83,227,22,0,22,1.57,0.0,0.0,0.0,1678.57,6.5,1.22,0.0,1.76,,,,,,220.0,250.0,700.0,1000.0,4.0,1.0,2.0,5.0,0.0,20250402_30,小型,1459.0,2.0,1413.0,1426.0,S60,,,0.0,17.1,70.8,271,0.366,0.306,1323,0.387,811,16.2,8.1,8.1,21.1,1.584,4,0.7,82.87901234567902,92.1,7.100490611624911,82.58,85.0142857142857,121.449,2.9396,,7.16,6.56,472.50666666666666,17.6,335.58666666666664,6.5,0.0,0,-29.52,61.53703703703704,1108.6922839506171,,,,579.5,101.73846153846154,22.043333333333333,2025-04-02,S60-17
20250402143329,2025-04-02 14:33:29,31,S60-17,529,832,0,86,233,22,0,23,1.59,0.0,0.0,0.0,1726.59,6.5,1.18,0.38,1.59,,,,,,220.0,250.0,700.0,1000.0,4.0,2.0,2.0,5.0,0.0,20250402_31,小型,1459.0,2.0,1435.0,1449.0,S60,,,0.0,17.1,70.8,278,0.369,0.309,1361,0.389,832,16.2,7.9,8.3,21.1,1.573,4,0.72,83.93950617283951,92.6,7.96594106431157,84.75999999999999,87.74642857142855,121.87,2.9396,,7.16,6.56,472.50666666666666,17.6,335.58666666666664,6.5,0.0,0,-26.52,61.53703703703704,1108.6922839506171,,,,525.5,90.23928571428571,21.055833333333336,2025-04-02,S60-17
20250402143652,2025-04-02 14:36:52,32,S60-17,520,822,0,84,231,22,0,21,1.57,0.0,0.0,0.0,1701.57,6.5,1.2,0.0,1.73,,,,,,220.0,250.0,700.0,1000.0,4.0,2.0,2.0,5.0,0.0,20250402_32,小型,1459.0,2.0,1435.0,1449.0,S60,,,0.0,17.1,70.8,274,0.364,0.307,1342,0.387,822,15.7,8.0,7.7,21.1,1.581,4,0.71,83.30864197530865,91.6,7.454904716266227,83.94000000000001,87.22500000000001,122.852,2.9396,,7.16,6.56,472.50666666666666,17.6,335.58666666666664,6.5,0.0,0,-28.52,61.53703703703704,1108.6922839506171,,,,525.5,90.23928571428571,21.055833333333336,2025-04-02,S60-17
20250402145743,2025-04-02 14:57:43,33,S60-17,707,1127,0,126,318,27,0,31,2.17,0.0,0.0,0.0,2338.17,5.0,0.8,0.0,1.08,,,,,,220.0,250.0,700.0,1000.0,4.0,3.0,2.0,5.0,0.0,20250402_33,小型,1632.0,3.0,1459.0,1514.0,S60,,,0.0,17.1,70.8,376,0.396,0.335,1834,0.385,1127,15.4,7.2,8.2,21.5,1.594,4,0.98,94.31097560975608,109.8,11.884084520982007,93.64,100.7344827586207,102.79,2.9396,,7.16,6.56,472.50666666666666,17.6,335.58666666666664,5.0,-1.5,1,2.18,58.144444444444446,957.4451851851852,,,,497.9666666666666,99.23666666666664,24.809166666666663,2025-04-02,S60-17
20250402152928,2025-04-02 15:29:28,37,S60-17,837,1331,0,149,377,32,0,34,2.56,0.0,0.0,0.0,2762.56,5.0,0.68,0.0,0.83,,,,,,220.0,250.0,700.0,1000.0,4.0,1.0,2.0,5.0,0.0,20250402_37,小型,1632.0,3.0,1431.0,1544.0,S60,,,0.0,17.1,70.8,443,0.395,0.336,2168,0.386,1331,14.9,7.2,7.7,21.4,1.59,4,1.16,98.3809523809524,122.7,15.806406749513496,106.28,106.32666666666668,91.661,2.9396,,7.16,6.56,472.50666666666666,17.6,335.58666666666664,5.0,0.0,0,25.18,58.144444444444446,957.4451851851852,,,,308.513698630137,56.03904109589041,68.18083333333333,2025-04-02,S60-17
20250402155251,2025-04-02 15:52:51,41,S60-17,504,798,0,82,222,22,0,21,1.52,0.0,0.0,0.0,1650.52,6.5,1.23,-0.2,1.66,,,,,,220.0,250.0,700.0,1000.0,5.0,11.0,2.0,6.0,0.0,20250402_41,小型,1632.0,3.0,1556.0,1623.0,S60,,,0.0,17.1,70.8,265,0.369,0.309,1302,0.387,798,16.2,8.3,7.9,21.0,1.583,4,0.69,79.69024390243902,87.9,7.112623778443671,79.84,82.5551724137931,119.645,2.9396,,7.16,6.56,472.50666666666666,17.6,335.58666666666664,6.5,1.5,1,-30.52,58.144444444444446,957.4451851851852,,,,408.22222222222223,100.54444444444448,45.24500000000001,2025-04-02,S60-17
20250402155740,2025-04-02 15:57:40,42,S60-17,499,787,0,77,219,22,0,20,1.53,0.0,0.0,0.0,1625.53,7.0,0.0,-0.2,1.68,,,,,,220.0,250.0,700.0,1000.0,5.0,11.0,2.0,6.0,0.0,20250402_42,小型,1632.0,3.0,1556.0,1623.0,S60,,,0.0,17.1,70.8,261,0.352,0.295,1286,0.388,787,16.1,8.4,7.7,20.8,1.577,4,0.68,79.91728395061727,86.2,6.171615434189027,83.55999999999999,82.52499999999998,121.36,2.9396,,7.16,6.56,472.50666666666666,17.6,335.58666666666664,7.0,0.5,1,-33.83,58.144444444444446,957.4451851851852,,,,408.22222222222223,100.54444444444448,45.24500000000001,2025-04-02,S60-17
20250407074959,2025-04-07 07:49:59,1,S60-17,803,1267,0,134,356,31,0,33,2.42,0.0,0.0,0.0,2626.42,6.0,0.75,0.25,1.2,,,,,,220.0,250.0,700.0,1000.0,4.0,2.0,2.0,5.0,0.0,20250407_1,小型,814.0,4.0,752.0,806.0,S60,,,0.0,24.6,69.7,420,0.376,0.319,2070,0.388,1267,15.2,7.4,7.9,21.1,1.578,4,1.1,104.50833333333333,132.1,16.305169170133336,94.38,111.0815789473684,100.983,2.9396,,7.16,6.56,500.48,17.5,344.33333333333337,6.0,-1.0,1,18.41,,,,,,,,,2025-04-07,S60-17
20250407081513,2025-04-07 08:15:13,4,S60-24,703,1130,0,133,287,27,0,61,2.37,0.0,0.0,0.0,2343.37,4.0,0.76,0.43,1.35,,,,,,220.0,250.0,700.0,1000.0,4.0,6.0,2.0,5.0,0.0,20250407_4,小型,814.0,4.0,817.0,835.0,S60,,,0.0,24.6,69.7,375,0.463,0.355,1833,0.384,1130,23.5,7.2,16.3,21.7,1.607,4,0.98,99.48313253012049,117.9,14.155877652585367,102.24,109.03793103448275,111.263,2.9396,,7.16,6.56,500.48,17.5,344.33333333333337,4.0,-2.0,1,-1.74,,,,,,,,,2025-04-07,S60-24
20250407084348,2025-04-07 08:43:48,5,S60-24,821,1323,0,159,338,36,0,69,2.78,0.0,0.0,0.0,2748.78,3.5,0.63,0.37,1.07,,,,,,220.0,250.0,700.0,1000.0,5.0,4.0,2.0,6.0,0.0,20250407_5,小型,938.0,3.0,845.0,903.0,S60,,,0.0,24.6,69.7,443,0.47,0.359,2144,0.383,1323,23.7,8.1,15.6,21.9,1.611,4,1.15,103.92588235294116,136.0,18.37155827993962,105.82,114.01724137931032,99.145,2.9396,,7.16,6.56,500.48,17.5,344.33333333333337,3.5,-0.5,1,23.49,,,,,,,,,2025-04-07,S60-24
20250407085245,2025-04-07 08:52:45,6,S60-24,218,364,0,40,89,9,0,20,0.74,0.0,0.0,0.0,740.74,5.0,2.56,0.93,6.74,,,,,,220.0,250.0,700.0,1000.0,5.0,4.0,2.0,6.0,0.0,20250407_6,小型,938.0,3.0,845.0,903.0,S60,,,0.0,24.6,69.7,118,0.449,0.339,582,0.375,364,24.6,7.6,16.9,21.4,1.67,4,0.3,65.34074074074073,69.8,2.610935113585272,63.86,65.93928571428572,219.798,2.9396,,7.16,6.56,500.48,17.5,344.33333333333337,5.0,1.5,1,-83.82,,,,,,,,,2025-04-07,S60-24
20250407091424,2025-04-07 09:14:24,9,S60-24,785,1266,0,153,326,30,0,65,2.65,0.0,0.0,0.0,2627.65,3.5,0.66,0.38,1.12,,,,,,220.0,250.0,700.0,1000.0,4.0,1.0,2.0,5.0,0.0,20250407_9,小型,938.0,3.0,916.0,929.0,S60,,,0.0,24.6,69.7,421,0.469,0.363,2051,0.383,1266,22.6,7.1,15.4,21.9,1.613,4,1.1,96.61851851851851,122.3,14.653446155255278,100.66,103.40714285714289,94.006,2.9396,,7.16,6.56,500.48,17.5,344.33333333333337,3.5,-1.5,1,17.49,,,,,,,,,2025-04-07,S60-24
20250407093624,2025-04-07 09:36:24,13,S60-24,793,1278,0,151,326,30,0,66,2.67,0.0,0.0,0.0,2646.67,4.0,1.34,-0.13,1.19,,,,,,220.0,250.0,700.0,1000.0,4.0,0.0,2.0,5.0,0.0,20250407_13,小型,1027.0,1.0,938.0,850.0,S60,,,0.0,24.6,69.7,422,0.463,0.358,2071,0.383,1278,22.7,7.1,15.6,21.7,1.612,4,1.11,96.8451219512195,121.5,13.8429532345313,93.98,104.69310344827588,94.318,2.9396,,7.16,6.56,500.48,17.5,344.33333333333337,4.0,0.5,1,16.26,55.72857142857143,390.1,,,,,,,2025-04-07,S60-24
20250407100053,2025-04-07 10:00:53,16,S60-24,829,1322,0,148,340,32,0,68,2.77,0.0,0.0,0.0,2741.77,5.0,1.37,-0.12,0.99,,,,,,220.0,250.0,700.0,1000.0,4.0,2.0,2.0,5.0,0.0,20250407_16,小型,1027.0,1.0,1002.0,1017.0,S60,,,0.0,24.6,69.7,440,0.435,0.336,2151,0.385,1322,22.7,7.3,15.5,21.5,1.595,4,1.15,100.479012345679,124.9,16.745323401316035,106.34,109.63571428571429,95.335,2.9396,,7.16,6.56,500.48,17.5,344.33333333333337,5.0,1.0,1,24.18,55.72857142857143,390.1,,,,461.76666666666665,84.63666666666667,21.159166666666668,2025-04-07,S60-24
20250407103205,2025-04-07 10:32:05,21,S60-24,844,1333,0,146,343,31,0,69,2.77,0.0,0.0,0.0,2768.77,5.5,1.39,0.36,0.98,,,,,,220.0,250.0,700.0,1000.0,4.0,2.0,2.0,5.0,0.0,20250407_21,小型,1121.0,2.0,1034.0,1048.0,S60,,,0.0,24.6,69.7,443,0.426,0.33,2177,0.388,1333,22.6,7.0,15.6,21.3,1.579,4,1.16,99.38941176470588,125.4,16.762430144816758,99.3,109.04827586206896,94.007,2.9396,,7.16,6.56,500.48,17.5,344.33333333333337,5.5,0.5,1,28.82,-109.19761904761906,-764.3833333333334,,,,497.2857142857143,92.72857142857144,21.63666666666667,2025-04-07,S60-24
20250407105421,2025-04-07 10:54:21,24,S60-24,842,1334,0,146,341,31,0,71,2.78,0.0,0.0,0.0,2767.78,5.5,1.39,0.12,1.06,,,,,,220.0,250.0,700.0,1000.0,4.0,3.0,2.0,5.0,0.0,20250407_24,小型,1121.0,2.0,1056.0,1112.0,S60,,,0.0,24.6,69.7,443,0.428,0.33,2176,0.387,1334,23.0,7.0,16.0,21.3,1.584,4,1.16,100.59550561797752,121.7,16.894277404316924,98.62,110.9483870967742,95.645,2.9396,,7.16,6.56,500.48,17.5,344.33333333333337,5.5,0.0,0,28.82,-109.19761904761906,-764.3833333333334,,,,474.46875,107.2,28.586666666666662,2025-04-07,S60-24
20250407125929,2025-04-07 12:59:29,25,S60-24,799,1266,0,134,325,31,0,67,2.66,0.0,0.0,0.0,2624.66,6.0,0.75,-0.25,1.12,,,,,,220.0,250.0,700.0,1000.0,4.0,2.0,2.0,5.0,0.0,20250407_25,小型,1413.0,4.0,1301.0,1316.0,S60,,,0.0,23.5,75.2,423,0.412,0.317,2065,0.387,1266,23.2,7.3,15.8,21.2,1.584,4,1.1,95.19157894736844,118.6,12.980468430099892,90.5,101.27575757575757,92.069,2.9396,,7.16,6.56,500.48,17.5,344.33333333333337,6.0,0.5,1,18.41,64.3858407079646,1209.380707964602,,,,470.06666666666666,109.44333333333334,27.360833333333336,2025-04-07,S60-24
20250407132210,2025-04-07 13:22:10,26,S60-24,707,1127,0,126,290,30,0,59,2.37,0.0,0.0,0.0,2341.37,5.0,0.8,0.0,1.08,,,,,,220.0,250.0,700.0,1000.0,4.0,4.0,2.0,5.0,0.0,20250407_26,小型,1413.0,4.0,1325.0,1341.0,S60,,,0.0,23.5,75.2,379,0.434,0.332,1834,0.385,1127,23.5,7.9,15.6,21.6,1.594,4,0.98,93.52,112.1,12.0393617596178,92.96,97.98484848484848,99.985,2.9396,,7.16,6.56,500.48,17.5,344.33333333333337,5.0,-1.0,1,2.18,64.3858407079646,1209.380707964602,,,,481.90625,95.69375,25.51833333333333,2025-04-07,S60-24
20250407132543,2025-04-07 13:25:43,27,S60-24,220,362,0,36,88,12,0,18,0.75,0.0,0.0,0.0,736.75,6.5,0.0,0.46,6.16,,,,,,220.0,250.0,700.0,1000.0,4.0,4.0,2.0,5.0,0.0,20250407_27,小型,1413.0,4.0,1325.0,1341.0,S60,,,0.0,23.5,75.2,118,0.409,0.305,582,0.378,362,25.4,10.2,15.3,20.9,1.645,4,0.3,62.80864197530864,65.7,2.4483402052629875,60.54,63.96785714285714,213.226,2.9396,,7.16,6.56,500.48,17.5,344.33333333333337,6.5,1.5,1,-76.52,64.3858407079646,1209.380707964602,,,,481.90625,95.69375,25.51833333333333,2025-04-07,S60-24
20250407134707,2025-04-07 13:47:07,28,S60-24,736,1176,0,131,301,30,0,64,2.47,0.0,0.0,0.0,2440.47,5.0,0.77,0.0,1.29,,,,,,220.0,250.0,700.0,1000.0,4.0,2.0,2.0,5.0,0.0,20250407_28,小型,1413.0,4.0,1349.0,1404.0,S60,,,0.0,23.5,75.2,395,0.435,0.332,1912,0.385,1176,23.8,7.6,16.2,21.6,1.598,4,1.02,95.5980198019802,116.9,13.556277857367135,90.58,103.01714285714289,100.997,2.9396,,7.16,6.56,500.48,17.5,344.33333333333337,5.0,-1.5,1,7.18,64.3858407079646,1209.380707964602,,,,482.6666666666667,91.03333333333332,22.75833333333333,2025-04-07,S60-24
20250407141057,2025-04-07 14:10:57,29,S60-24,802,1291,0,148,328,31,0,68,2.68,0.0,0.0,0.0,2670.68,4.5,1.37,-0.25,1.25,,,,,,220.0,250.0,700.0,1000.0,4.0,1.0,2.0,5.0,0.0,20250407_29,小型,1529.0,1.0,1414.0,1427.0,S60,,,0.0,23.5,75.2,427,0.451,0.347,2093,0.383,1291,23.2,7.3,15.9,21.6,1.61,4,1.12,96.372,123.0,14.306600434764368,88.99999999999999,102.87714285714289,91.855,2.9396,,7.16,6.56,500.48,17.5,344.33333333333337,4.5,-0.5,1,22.83,56.13904761904762,983.3689841269842,,,,528.9230769230769,95.05384615384614,20.595,2025-04-07,S60-24
20250407143657,2025-04-07 14:36:57,30,S60-24,786,1265,0,149,324,31,0,67,2.65,0.0,0.0,0.0,2624.65,4.0,0.68,0.0,1.04,,,,,,220.0,250.0,700.0,1000.0,4.0,2.0,2.0,5.0,0.0,20250407_30,小型,1529.0,1.0,1438.0,1452.0,S60,,,0.0,23.5,75.2,422,0.46,0.353,2051,0.383,1265,23.2,7.3,15.9,21.8,1.609,4,1.1,93.9719512195122,120.4,14.427170119471004,93.8,101.7896551724138,92.536,2.9396,,7.16,6.56,500.48,17.5,344.33333333333337,4.0,-0.5,1,14.26,56.13904761904762,983.3689841269842,,,,450.32142857142856,86.01785714285712,20.07083333333333,2025-04-07,S60-24
20250407150414,2025-04-07 15:04:14,35,S60-24,794,1278,0,150,325,30,0,68,2.65,0.0,0.0,0.0,2647.65,4.0,0.67,0.0,1.19,,,,,,220.0,250.0,700.0,1000.0,4.0,3.0,2.0,5.0,0.0,20250407_35,小型,1529.0,1.0,1506.0,1521.0,S60,,,0.0,23.5,75.2,423,0.462,0.355,2072,0.383,1278,23.2,7.1,16.1,21.7,1.61,4,1.11,94.0074074074074,124.3,15.145636846982892,92.48,100.68571428571428,90.708,2.9396,,7.16,6.56,500.48,17.5,344.33333333333337,4.0,0.0,0,15.26,56.13904761904762,983.3689841269842,,,,486.9333333333333,87.99333333333333,21.99833333333333,2025-04-07,S60-24
20250407152751,2025-04-07 15:27:51,38,S60-24,808,1300,0,153,334,30,0,71,2.72,0.0,0.0,0.0,2698.72,4.0,0.66,0.12,1.09,,,,,,220.0,250.0,700.0,1000.0,4.0,1.0,2.0,5.0,0.0,20250407_38,小型,1635.0,2.0,1529.0,1543.0,S60,,,0.0,23.5,75.2,435,0.458,0.352,2108,0.383,1300,23.2,6.9,16.3,21.8,1.609,4,1.13,93.58072289156624,121.3,15.032490577791949,92.46,99.8896551724138,88.398,2.9396,,7.16,6.56,500.48,17.5,344.33333333333337,4.0,0.0,0,18.26,-36.61515151515151,-601.0987373737373,,,,463.8928571428572,84.65357142857144,19.7525,2025-04-07,S60-24
20250407155925,2025-04-07 15:59:25,42,S60-24,490,791,0,86,200,21,0,43,1.64,0.0,0.0,0.0,1632.64,5.5,2.38,-0.61,2.2,,,,,,220.0,250.0,700.0,1000.0,5.0,12.0,2.0,6.0,0.0,20250407_42,小型,1635.0,2.0,1601.0,1627.0,S60,,,0.0,23.5,75.2,264,0.43,0.326,1281,0.383,791,24.2,8.0,16.3,21.5,1.614,4,0.68,76.40617283950618,85.9,7.141987579617488,73.14,79.88214285714285,117.474,2.9396,,7.16,6.56,500.48,17.5,344.33333333333337,5.5,1.5,1,-31.18,-36.61515151515151,-601.0987373737373,,,,375.5192307692308,91.58076923076923,39.68500000000001,2025-04-07,S60-24
20250407160253,2025-04-07 16:02:53,43,S60-24,493,791,0,85,200,22,0,43,1.64,0.0,0.0,0.0,1635.64,5.5,1.19,0.0,2.2,,,,,,220.0,250.0,700.0,1000.0,5.0,12.0,2.0,6.0,0.0,20250407_43,小型,1635.0,2.0,1601.0,1627.0,S60,,,0.0,23.5,75.2,265,0.425,0.321,1284,0.384,791,24.5,8.3,16.2,21.4,1.604,4,0.68,76.91724137931034,86.4,6.801676718509586,76.32000000000001,78.5290322580645,115.484,2.9396,,7.16,6.56,500.48,17.5,344.33333333333337,5.5,0.0,0,-32.18,-36.61515151515151,-601.0987373737373,,,,375.5192307692308,91.58076923076923,39.68500000000001,2025-04-07,S60-24
20250408074948,2025-04-08 07:49:48,1,S60-17,800,1269,0,136,358,32,0,34,2.43,0.0,0.0,0.0,2631.43,6.0,2.26,-0.12,1.36,,,,,,220.0,250.0,700.0,1000.0,4.0,2.0,2.0,5.0,0.0,20250408_1,小型,839.0,3.0,752.0,806.0,S60,,,0.0,23.9,79.0,424,0.38,0.321,2069,0.387,1269,15.6,7.5,8.0,21.3,1.586,4,1.1,99.48058252427184,122.5,13.199934232348864,94.56,103.2388888888889,93.854,2.9396,,7.16,6.56,500.48,17.5,344.33333333333337,6.0,0.5,1,20.41,,,,,,,,,2025-04-08,S60-17
20250408081225,2025-04-08 08:12:25,4,S60-17,700,1131,0,133,320,28,0,31,2.16,0.0,0.0,0.0,2345.16,4.0,0.76,0.0,1.43,,,,,,220.0,250.0,700.0,1000.0,4.0,2.0,2.0,5.0,0.0,20250408_4,小型,839.0,3.0,814.0,828.0,S60,,,0.0,23.9,79.0,379,0.416,0.351,1831,0.382,1131,15.6,7.4,8.2,21.9,1.616,4,0.98,92.27272727272728,108.5,11.605149006844952,86.72,97.6064516129032,99.598,2.9396,,7.16,6.56,500.48,17.5,344.33333333333337,4.0,-2.0,1,-1.74,,,,,,,,,2025-04-08,S60-17
20250408083722,2025-04-08 08:37:22,5,S60-17,792,1279,0,150,361,30,0,35,2.46,0.0,0.0,0.0,2649.46,4.0,0.67,-0.25,1.27,,,,,,220.0,250.0,700.0,1000.0,4.0,1.0,2.0,6.0,0.0,20250408_5,小型,928.0,1.0,839.0,853.0,S60,,,0.0,23.9,79.0,426,0.416,0.352,2071,0.382,1279,15.3,7.0,8.2,21.8,1.615,4,1.11,96.17619047619048,120.1,14.616947266522178,94.54,103.03333333333332,92.823,2.9396,,7.16,6.56,500.48,17.5,344.33333333333337,4.0,0.0,0,15.26,,,,,,,,,2025-04-08,S60-17
20250408090118,2025-04-08 09:01:18,7,S60-24,785,1267,0,149,325,31,0,67,2.64,0.0,0.0,0.0,2626.64,4.0,0.68,-0.13,1.2,,,,,,220.0,250.0,700.0,1000.0,4.0,1.0,2.0,6.0,0.0,20250408_7,小型,928.0,1.0,903.0,919.0,S60,,,0.0,23.9,79.0,423,0.458,0.352,2052,0.383,1267,23.2,7.3,15.8,21.8,1.614,4,1.1,91.80493827160494,118.4,13.563930939335169,88.96000000000001,97.39642857142856,88.542,2.9396,,7.16,6.56,500.48,17.5,344.33333333333337,4.0,0.0,0,14.26,,,,,,,,,2025-04-08,S60-24
20250408092653,2025-04-08 09:26:53,9,S60-24,782,1268,0,149,324,30,0,66,2.65,0.0,0.0,0.0,2621.65,4.0,0.68,-0.51,1.28,,,,,,220.0,250.0,700.0,1000.0,4.0,2.0,2.0,6.0,0.0,20250408_9,小型,1018.0,2.0,928.0,944.0,S60,,,0.0,23.9,79.0,420,0.46,0.355,2050,0.381,1268,22.9,7.1,15.7,21.7,1.621,4,1.1,94.30246913580248,123.5,14.663745292459694,89.72,101.26428571428572,92.058,2.9396,,7.16,6.56,500.48,17.5,344.33333333333337,4.0,0.0,0,14.26,-22.0,-153.99999999999997,,,,,,,2025-04-08,S60-24
20250408095045,2025-04-08 09:50:45,12,S60-24,803,1291,0,148,328,31,0,68,2.72,0.0,0.0,0.0,2671.72,4.5,1.37,-0.12,1.25,,,,,,220.0,250.0,700.0,1000.0,4.0,2.0,2.0,6.0,0.0,20250408_12,小型,1018.0,2.0,952.0,1008.0,S60,,,0.0,23.9,79.0,427,0.451,0.347,2094,0.383,1291,23.2,7.3,15.9,21.5,1.608,4,1.12,93.40864197530864,121.0,13.497994341463798,91.5,99.58214285714284,88.913,2.9396,,7.16,6.56,500.48,17.5,344.33333333333337,4.5,0.5,1,22.83,-22.0,-153.99999999999997,,,,,,,2025-04-08,S60-24
20250408102051,2025-04-08 10:20:51,17,S60-24,821,1314,0,147,337,32,0,68,2.73,0.0,0.0,0.0,2721.73,5.0,0.68,-0.12,1.31,,,,,,220.0,250.0,700.0,1000.0,4.0,3.0,2.0,6.0,0.0,20250408_17,小型,1113.0,4.0,1023.0,1039.0,S60,,,0.0,23.9,79.0,437,0.436,0.336,2135,0.385,1314,22.9,7.3,15.6,21.5,1.6,4,1.14,96.37469879518072,121.3,15.097337540536415,94.0,105.54482758620688,92.583,2.9396,,7.16,6.56,500.48,17.5,344.33333333333337,5.0,0.5,1,23.18,70.1452380952381,491.0166666666667,,,,531.53125,94.834375,25.289166666666667,2025-04-08,S60-24
20250408104541,2025-04-08 10:45:41,20,S60-24,500,802,0,82,204,20,0,41,1.67,0.0,0.0,0.0,1650.67,6.5,1.23,-0.99,2.17,,,,,,220.0,250.0,700.0,1000.0,5.0,3.0,2.0,6.0,0.0,20250408_20,小型,1113.0,4.0,1048.0,1105.0,S60,,,0.0,23.9,79.0,265,0.402,0.309,1302,0.384,802,23.0,7.5,15.5,21.0,1.604,4,0.69,79.69302325581397,88.3,6.46190609609951,80.03999999999999,81.07666666666667,117.502,2.9396,,7.16,6.56,500.48,17.5,344.33333333333337,6.5,1.5,1,-30.52,70.1452380952381,491.0166666666667,,,,459.7647058823529,86.34705882352942,24.465000000000003,2025-04-08,S60-24
20250408104954,2025-04-08 10:49:54,21,S60-24,495,790,0,81,201,21,0,45,1.65,0.0,0.0,0.0,1634.65,6.5,1.25,-0.4,2.07,,,,,,220.0,250.0,700.0,1000.0,5.0,3.0,2.0,6.0,0.0,20250408_21,小型,1113.0,4.0,1048.0,1105.0,S60,,,0.0,23.9,79.0,267,0.403,0.303,1285,0.385,790,24.7,7.9,16.9,21.3,1.596,4,0.68,79.48313253012047,88.5,7.0820461830647705,76.4,82.65517241379311,121.552,2.9396,,7.16,6.56,500.48,17.5,344.33333333333337,6.5,0.0,0,-31.52,70.1452380952381,491.0166666666667,,,,459.7647058823529,86.34705882352942,24.465000000000003,2025-04-08,S60-24
20250408125934,2025-04-08 12:59:34,23,S60-24,802,1268,0,134,323,32,0,67,2.64,0.0,0.0,0.0,2628.64,6.0,0.75,0.12,1.28,,,,,,220.0,250.0,700.0,1000.0,4.0,2.0,2.0,6.0,0.0,20250408_23,小型,1417.0,1.0,1302.0,1316.0,S60,,,0.0,24.3,68.7,422,0.415,0.318,2070,0.387,1268,23.5,7.6,15.9,21.2,1.581,4,1.1,94.72340425531917,122.2,12.966876176348253,89.08,100.2181818181818,91.107,2.9396,,7.16,6.56,500.48,17.5,344.33333333333337,6.0,-0.5,1,18.41,59.27321428571429,1109.396994047619,,,,525.4642857142857,106.6,24.87333333333333,2025-04-08,S60-24
20250408132323,2025-04-08 13:23:23,24,S60-24,823,1313,0,147,338,33,0,70,2.76,0.0,0.0,0.0,2726.76,5.0,0.68,0.12,1.23,,,,,,220.0,250.0,700.0,1000.0,4.0,2.0,2.0,6.0,0.0,20250408_24,小型,1417.0,1.0,1326.0,1341.0,S60,,,0.0,24.3,68.7,441,0.435,0.333,2136,0.385,1313,23.4,7.5,15.9,21.6,1.595,4,1.14,98.33373493975904,119.8,14.02555565214547,99.14,105.39655172413796,92.453,2.9396,,7.16,6.56,500.48,17.5,344.33333333333337,5.0,-1.0,1,23.18,59.27321428571429,1109.396994047619,,,,554.2666666666667,89.91666666666667,22.479166666666668,2025-04-08,S60-24
20250408134836,2025-04-08 13:48:36,25,S60-24,801,1278,0,143,325,32,0,69,2.68,0.0,0.0,0.0,2650.68,5.0,0.7,0.0,1.19,,,,,,220.0,250.0,700.0,1000.0,4.0,2.0,2.0,6.0,0.0,20250408_25,小型,1417.0,1.0,1351.0,1406.0,S60,,,0.0,24.3,68.7,426,0.44,0.336,2079,0.385,1278,23.7,7.5,16.2,21.5,1.596,4,1.11,96.7593023255814,116.4,13.700750089014196,96.38,103.08666666666666,92.871,2.9396,,7.16,6.56,500.48,17.5,344.33333333333337,5.0,0.0,0,19.18,59.27321428571429,1109.396994047619,,,,522.6666666666666,90.26666666666668,22.566666666666663,2025-04-08,S60-24
20250408141320,2025-04-08 14:13:20,26,S60-24,834,1335,0,149,341,34,0,73,2.79,0.0,0.0,0.0,2768.79,5.0,0.68,-0.36,1.14,,,,,,220.0,250.0,700.0,1000.0,4.0,2.0,2.0,6.0,0.0,20250408_26,小型,1533.0,2.0,1416.0,1431.0,S60,,,0.0,24.3,68.7,448,0.437,0.333,2169,0.385,1335,23.9,7.6,16.3,21.6,1.601,4,1.16,97.28470588235292,124.6,15.391177808252996,96.16,105.8689655172414,91.266,2.9396,,7.16,6.56,500.48,17.5,344.33333333333337,5.0,0.0,0,25.18,19.04615384615385,332.35538461538465,,,,518.8666666666667,88.12000000000002,22.030000000000005,2025-04-08,S60-24
20250408144006,2025-04-08 14:40:06,27,S60-24,836,1335,0,149,343,33,0,70,2.77,0.0,0.0,0.0,2768.77,5.0,0.68,-0.12,1.14,,,,,,220.0,250.0,700.0,1000.0,4.0,2.0,2.0,6.0,0.0,20250408_27,小型,1533.0,2.0,1442.0,1457.0,S60,,,0.0,24.3,68.7,446,0.434,0.334,2171,0.385,1335,23.1,7.4,15.7,21.5,1.597,4,1.16,97.7987951807229,124.6,14.968678092925083,95.44,106.42758620689656,91.748,2.9396,,7.16,6.56,500.48,17.5,344.33333333333337,5.0,0.0,0,25.18,19.04615384615385,332.35538461538465,,,,507.8,86.68333333333335,21.670833333333334,2025-04-08,S60-24
20250408150200,2025-04-08 15:02:00,28,S60-24,829,1323,0,148,339,33,0,70,2.77,0.0,0.0,0.0,2744.77,5.0,1.37,-0.12,1.07,,,,,,220.0,250.0,700.0,1000.0,4.0,2.0,2.0,6.0,0.0,20250408_28,小型,1533.0,2.0,1507.0,1522.0,S60,,,0.0,24.3,68.7,442,0.437,0.335,2152,0.385,1323,23.3,7.5,15.8,21.5,1.596,4,1.15,95.97701149425288,120.9,14.448606512369736,89.28,103.25161290322582,89.784,2.9396,,7.16,6.56,500.48,17.5,344.33333333333337,5.0,0.0,0,24.18,19.04615384615385,332.35538461538465,,,,521.5333333333333,97.35,24.3375,2025-04-08,S60-24
20250408153241,2025-04-08 15:32:41,32,S60-24,835,1335,0,149,344,34,0,73,2.78,0.0,0.0,0.0,2772.78,5.0,0.68,-0.24,1.14,,,,,,220.0,250.0,700.0,1000.0,4.0,1.0,2.0,6.0,0.0,20250408_32,小型,1624.0,4.0,1534.0,1549.0,S60,,,0.0,24.3,68.7,451,0.433,0.33,2170,0.385,1335,23.7,7.5,16.2,21.7,1.599,4,1.16,95.41481481481482,123.7,16.232691531240974,92.62,106.30714285714284,91.644,2.9396,,7.16,6.56,500.48,17.5,344.33333333333337,5.0,0.0,0,25.18,64.27676767676768,1066.9943434343436,,,,523.6666666666666,85.68666666666668,21.42166666666667,2025-04-08,S60-24
