Repository: Vincent626/concrete-strength-analysis

# 🎯 S60 & M60 混凝土強度預測模型訓練成果報告

> **更新日期**: 2026-02-04  
> **專案目標**: 建立 S60/M60 混凝土 28 天抗壓強度預測模型

---

## 📋 摘要

本專案針對 S60（小型）與 M60（中型）離心混凝土管配比，建立機器學習預測模型。透過配料特徵分析，預測 28 天抗壓強度，並識別影響強度的關鍵因素。

### 主要成果

| 模型 | 樣本數 | R² | MAE (kgf/cm²) | 狀態 |
|:---|---:|---:|---:|:---|
| **S60** | 46 | **0.360** | 28 | ✅ 可用 |
| **M60** | 52 | **0.206** | 25 | ✅ 可用 |

---

## 📈 模型效能比較
> **說明**：S60 模型 R²=0.360，M60 模型 R²=0.206，兩者皆具有預測能力。S60 表現較佳，預測誤差約 28 kgf/cm²。

---

## 📊 強度分布比較
> **說明**：S60 與 M60 的強度分布相似，平均約 605 kgf/cm²，皆高於設計強度 510 kgf/cm²（紅色虛線）。

---

File: S60_M60_dataset_v9_shared.csv (part 108 of 138)
match_key,日期及時間,序,配比 ,耗用骨材1,耗用骨材2,耗用骨材3,耗用水,耗用泥料1,耗用泥料2,耗用泥料3,耗用泥料4,耗用藥劑1,耗用藥劑2,耗用藥劑3,耗用藥劑4,耗用小計,表面水骨材1,誤差%水,誤差%骨材1,誤差%骨材2,坍度(cm),混凝土溫度(℃),試體1強度(X1),試體2強度(X2),試體3強度(X3),加料轉速,慢速轉速,中速轉速,高速轉速,加料時間,慢速時間,中速時間,高速時間,總降水量,cp_key,類型,入池,蒸養池,離心開始,離心結束,母體,平均強度,強度_原始,強度_修正,環境溫度,環境濕度,膠結料總量,水灰比,水膠比,骨材總量,砂石比,粗骨材總量,水泥取代率,矽灰取代率,爐石取代率,漿體比例,粗細骨材比,月份,拌合米數,平均電流,最大電流,電流標準差,最終電流,穩定階段平均電流,單位體積穩定電流,砂_FM,砂_Mud,六分_FM,三分_FM,水泥砂漿_28天平均強度,水泥_流動性,水泥砂漿_7天平均強度,設定扣水率(%),扣水率_變動幅度,扣水率_是否變更,水量微調偏離度,蒸養實際平均溫度,蒸養實際總積溫,蒸養實際階段1溫度,蒸養實際階段2溫度,蒸養實際階段3溫度,實際離心平均轉速,實際離心平均電流,實際離心總能量,日期,配比
20250408155712,2025-04-08 15:57:12,37,S60-24,502,800,0,82,201,23,0,44,1.67,0.0,0.0,0.0,1653.67,6.5,1.23,-0.59,1.91,,,,,,220.0,250.0,700.0,1000.0,5.0,1.0,2.0,6.0,0.0,20250408_37,小型,1624.0,4.0,1559.0,1614.0,S60,,,0.0,24.3,68.7,268,0.408,0.306,1302,0.386,800,25.0,8.6,16.4,21.2,1.594,4,0.69,75.9395061728395,87.5,7.001687257189709,75.98,76.54285714285713,110.932,2.9396,,7.16,6.56,500.48,17.5,344.33333333333337,6.5,1.5,1,-30.52,64.27676767676768,1066.9943434343436,,,,526.9,102.69000000000004,25.67250000000001,2025-04-08,S60-24
20250408160024,2025-04-08 16:00:24,38,S60-24,493,789,0,81,203,23,0,44,1.62,0.0,0.0,0.0,1634.62,6.5,1.25,-0.8,1.94,,,,,,220.0,250.0,700.0,1000.0,5.0,1.0,2.0,6.0,0.0,20250408_38,小型,1624.0,4.0,1559.0,1614.0,S60,,,0.0,24.3,68.7,270,0.399,0.3,1282,0.385,789,24.8,8.5,16.3,21.5,1.6,4,0.68,76.0829268292683,86.7,7.310763946568848,72.66,79.31724137931032,116.643,2.9396,,7.16,6.56,500.48,17.5,344.33333333333337,6.5,0.0,0,-31.52,64.27676767676768,1066.9943434343436,,,,526.9,102.69000000000004,25.67250000000001,2025-04-08,S60-24
20250409074939,2025-04-09 07:49:39,1,S60-24,800,1270,0,136,326,31,0,67,2.65,0.0,0.0,0.0,2632.65,6.0,2.26,-0.12,1.44,,,,,,220.0,250.0,700.0,1000.0,4.0,2.0,2.0,5.0,0.0,20250409_1,小型,838.0,3.0,751.0,806.0,S60,,,0.0,25.2,63.1,424,0.417,0.321,2070,0.386,1270,23.1,7.3,15.8,21.3,1.588,4,1.1,99.22842105263156,125.6,14.07626343330386,94.18,103.96363636363635,94.512,2.9396,,7.16,6.56,534.6,16.8,369.3066666666666,6.0,-0.5,1,20.41,,,,,,,,,2025-04-09,S60-24
20250409081248,2025-04-09 08:12:48,4,S60-24,822,1325,0,152,340,34,0,69,2.78,0.0,0.0,0.0,2744.78,4.5,1.33,-0.48,1.22,,,,,,220.0,250.0,700.0,1000.0,4.0,2.0,2.0,5.0,0.0,20250409_4,小型,838.0,3.0,815.0,829.0,S60,,,0.0,25.2,63.1,443,0.447,0.343,2147,0.383,1325,23.3,7.7,15.6,21.7,1.612,4,1.15,97.13827160493828,130.2,16.90778597694802,91.5,107.15,93.174,2.9396,,7.16,6.56,534.6,16.8,369.3066666666666,4.5,-1.5,1,26.83,,,,,,,,,2025-04-09,S60-24
20250409083609,2025-04-09 08:36:09,5,S60-24,796,1280,0,147,326,32,0,68,2.67,0.0,0.0,0.0,2651.67,4.5,0.68,-0.13,1.35,,,,,,220.0,250.0,700.0,1000.0,4.0,2.0,2.0,5.0,0.0,20250409_5,小型,929.0,2.0,838.0,853.0,S60,,,0.0,25.2,63.1,426,0.451,0.345,2076,0.383,1280,23.5,7.5,16.0,21.6,1.608,4,1.11,97.74320987654322,125.4,14.98355426254625,94.04,105.34642857142858,94.907,2.9396,,7.16,6.56,534.6,16.8,369.3066666666666,4.5,0.0,0,21.83,,,,,,,,,2025-04-09,S60-24
20250409090341,2025-04-09 09:03:41,8,S60-24,782,1256,0,144,320,31,0,66,2.62,0.0,0.0,0.0,2601.62,4.5,0.7,-0.13,1.29,,,,,,220.0,250.0,700.0,1000.0,4.0,2.0,2.0,5.0,0.0,20250409_8,小型,929.0,2.0,906.0,920.0,S60,,,0.0,25.2,63.1,417,0.45,0.345,2038,0.384,1256,23.3,7.4,15.8,21.6,1.606,4,1.09,93.2530120481928,121.6,14.074974265202757,91.0,97.47586206896553,89.427,2.9396,,7.16,6.56,534.6,16.8,369.3066666666666,4.5,0.0,0,18.83,,,,,,,,,2025-04-09,S60-24
20250409093115,2025-04-09 09:31:15,12,S60-24,808,1301,0,149,332,32,0,68,2.7,0.0,0.0,0.0,2692.7,4.5,0.68,-0.37,1.17,,,,,,220.0,250.0,700.0,1000.0,4.0,2.0,2.0,5.0,0.0,20250409_12,小型,1022.0,1.0,933.0,948.0,S60,,,0.0,25.2,63.1,432,0.449,0.345,2109,0.383,1301,23.1,7.4,15.7,21.6,1.61,4,1.13,92.620987654321,123.1,15.123170972355858,87.64000000000001,98.325,87.013,2.9396,,7.16,6.56,534.6,16.8,369.3066666666666,4.5,0.0,0,23.83,60.4952380952381,423.4666666666667,,,,,,,2025-04-09,S60-24
20250409095714,2025-04-09 09:57:14,15,S60-24,804,1290,0,144,331,35,0,67,2.69,0.0,0.0,0.0,2673.69,5.0,0.7,-0.37,1.18,,,,,,220.0,250.0,700.0,1000.0,4.0,2.0,2.0,5.0,0.0,20250409_15,小型,1022.0,1.0,1000.0,1014.0,S60,,,0.0,25.2,63.1,433,0.435,0.333,2094,0.384,1290,23.6,8.1,15.5,21.6,1.604,4,1.12,91.54691358024692,119.1,14.745186169234051,89.86000000000001,97.39642857142856,86.961,2.9396,,7.16,6.56,534.6,16.8,369.3066666666666,5.0,0.5,1,20.18,60.4952380952381,423.4666666666667,,,,541.3214285714286,99.71785714285714,23.2675,2025-04-09,S60-24
20250409102046,2025-04-09 10:20:46,19,S60-24,823,1312,0,143,337,32,0,69,2.75,0.0,0.0,0.0,2718.75,5.5,0.7,-0.36,1.16,,,,,,220.0,250.0,700.0,1000.0,4.0,2.0,2.0,5.0,0.0,20250409_19,小型,1109.0,4.0,1022.0,1037.0,S60,,,0.0,25.2,63.1,438,0.424,0.326,2135,0.385,1312,23.1,7.3,15.8,21.4,1.594,4,1.14,90.69036144578314,113.6,13.647698199125635,92.18,97.23793103448274,85.296,2.9396,,7.16,6.56,534.6,16.8,369.3066666666666,5.5,0.5,1,25.82,63.73809523809524,446.1666666666667,,,,441.4333333333333,82.66333333333333,20.66583333333333,2025-04-09,S60-24
20250409104256,2025-04-09 10:42:56,21,S60-24,502,799,0,82,203,22,0,43,1.66,0.0,0.0,0.0,1652.66,6.5,1.23,-0.59,1.78,,,,,,220.0,250.0,700.0,1000.0,4.0,1.0,2.0,5.0,0.0,20250409_21,小型,1109.0,4.0,1045.0,1100.0,S60,,,0.0,25.2,63.1,268,0.404,0.306,1301,0.386,799,24.3,8.2,16.0,21.2,1.592,4,0.69,78.4560975609756,88.0,6.682176831691455,78.74000000000001,80.7758620689655,117.066,2.9396,,7.16,6.56,534.6,16.8,369.3066666666666,6.5,1.0,1,-30.52,63.73809523809524,446.1666666666667,,,,497.6333333333333,92.61333333333332,23.15333333333333,2025-04-09,S60-24
20250409104612,2025-04-09 10:46:12,22,S60-24,502,800,0,82,202,22,0,43,1.66,0.0,0.0,0.0,1652.66,6.5,1.23,-0.59,1.91,,,,,,220.0,250.0,700.0,1000.0,4.0,1.0,2.0,5.0,0.0,20250409_22,小型,1109.0,4.0,1045.0,1100.0,S60,,,0.0,25.2,63.1,267,0.406,0.307,1302,0.386,800,24.3,8.2,16.1,21.1,1.594,4,0.69,77.57073170731708,87.6,6.437646286377253,75.19999999999999,78.34137931034483,113.538,2.9396,,7.16,6.56,534.6,16.8,369.3066666666666,6.5,0.0,0,-30.52,63.73809523809524,446.1666666666667,,,,497.6333333333333,92.61333333333332,23.15333333333333,2025-04-09,S60-24
20250409125935,2025-04-09 12:59:35,23,S60-24,796,1267,0,137,325,34,0,67,2.66,0.0,0.0,0.0,2628.66,5.5,0.74,-0.25,1.2,3.6,27.8,623.0,629.0,647.0,220.0,250.0,700.0,1000.0,4.0,2.0,2.0,5.0,0.0,20250409_23,小型,1350.0,3.0,1301.0,1316.0,S60,633.0,623.0,633.0,32.0,44.0,426,0.422,0.322,2063,0.386,1267,23.7,8.0,15.7,21.4,1.592,4,1.1,89.83048780487805,121.8,14.136224778262354,88.30000000000001,94.96551724137927,86.332,2.9396,,7.16,6.56,534.6,16.8,369.3066666666666,5.5,-1.0,1,19.82,68.5108108108108,1313.1238738738737,,,,450.9,89.34999999999998,22.337499999999995,2025-04-09,S60-24
20250409132155,2025-04-09 13:21:55,24,S60-24,724,1154,0,129,295,31,0,61,2.42,0.0,0.0,0.0,2396.42,5.0,0.78,0.42,1.41,,,,,,220.0,250.0,700.0,1000.0,4.0,4.0,2.0,5.0,0.0,20250409_24,小型,1350.0,3.0,1324.0,1340.0,S60,,,0.0,24.7,71.2,387,0.437,0.333,1878,0.386,1154,23.8,8.0,15.8,21.6,1.594,4,1.0,92.0943820224719,112.3,11.964360555186737,90.8,96.32258064516132,96.323,2.9396,,7.16,6.56,534.6,16.8,369.3066666666666,5.0,-0.5,1,5.18,68.5108108108108,1313.1238738738737,,,,421.78125,90.928125,24.2475,2025-04-09,S60-24
20250409134706,2025-04-09 13:47:06,25,S60-24,796,1268,0,141,326,35,0,66,2.65,0.0,0.0,0.0,2634.65,5.0,0.71,0.25,1.28,,,,,,220.0,250.0,700.0,1000.0,4.0,3.0,2.0,5.0,0.0,20250409_25,小型,1459.0,2.0,1349.0,1404.0,S60,,,0.0,24.7,71.2,427,0.433,0.33,2064,0.386,1268,23.7,8.2,15.5,21.6,1.593,4,1.1,97.60243902439024,124.5,14.692531499235864,92.44,103.3344827586207,93.94,2.9396,,7.16,6.56,534.6,16.8,369.3066666666666,5.0,0.0,0,17.18,30.74,553.8323333333333,,,,435.8666666666667,86.36666666666666,21.591666666666665,2025-04-09,S60-24
20250409141053,2025-04-09 14:10:53,26,S60-24,825,1313,0,147,336,35,0,70,2.72,0.0,0.0,0.0,2728.72,5.0,0.68,0.36,1.23,,,,,,220.0,250.0,700.0,1000.0,4.0,2.0,2.0,5.0,0.0,20250409_26,小型,1459.0,2.0,1413.0,1427.0,S60,,,0.0,24.7,71.2,441,0.438,0.333,2138,0.386,1313,23.8,7.9,15.9,21.6,1.592,4,1.14,97.70722891566264,128.8,15.530085711309184,94.46,104.73448275862069,91.872,2.9396,,7.16,6.56,534.6,16.8,369.3066666666666,5.0,0.0,0,23.18,30.74,553.8323333333333,,,,467.0357142857143,92.93571428571428,21.685,2025-04-09,S60-24
20250409143355,2025-04-09 14:33:55,27,S60-24,838,1334,0,149,342,34,0,72,2.8,0.0,0.0,0.0,2771.8,5.0,0.68,0.12,1.06,,,,,,220.0,250.0,700.0,1000.0,4.0,2.0,2.0,5.0,0.0,20250409_27,小型,1459.0,2.0,1436.0,1450.0,S60,,,0.0,24.7,71.2,448,0.436,0.333,2172,0.386,1334,23.7,7.6,16.1,21.6,1.592,4,1.16,97.2367816091954,128.0,16.0864554645228,93.5,104.84193548387096,90.381,2.9396,,7.16,6.56,534.6,16.8,369.3066666666666,5.0,0.0,0,25.18,30.74,553.8323333333333,,,,484.82142857142856,90.94285714285716,21.22,2025-04-09,S60-24
20250409145546,2025-04-09 14:55:46,28,S60-24,847,1348,0,151,343,36,0,71,2.81,0.0,0.0,0.0,2798.81,5.0,0.67,0.36,1.28,,,,,,220.0,250.0,700.0,1000.0,4.0,1.0,2.0,5.0,0.0,20250409_28,小型,1610.0,1.0,1458.0,1511.0,S60,,,0.0,24.7,71.2,450,0.44,0.336,2195,0.386,1348,23.8,8.0,15.8,21.5,1.591,4,1.17,95.45555555555556,127.7,17.203717657371847,91.34,104.0357142857143,88.919,2.9396,,7.16,6.56,534.6,16.8,369.3066666666666,5.0,0.0,0,27.18,63.8695652173913,1075.13768115942,,,,476.61538461538464,92.35384615384616,20.01,2025-04-09,S60-24
20250409151723,2025-04-09 15:17:23,30,S60-24,839,1335,0,149,341,36,0,72,2.79,0.0,0.0,0.0,2774.79,5.0,0.68,0.24,1.14,,,,,,220.0,250.0,700.0,1000.0,4.0,1.0,2.0,5.0,0.0,20250409_30,小型,1610.0,1.0,1520.0,1533.0,S60,,,0.0,24.7,71.2,449,0.437,0.332,2174,0.386,1335,24.1,8.0,16.0,21.6,1.591,4,1.16,95.50470588235297,128.6,15.887908135229598,94.66,102.64827586206896,88.49,2.9396,,7.16,6.56,534.6,16.8,369.3066666666666,5.0,0.0,0,25.18,63.8695652173913,1075.13768115942,,,,469.9230769230769,84.41153846153846,18.289166666666667,2025-04-09,S60-24
20250409154127,2025-04-09 15:41:27,33,S60-24,506,802,0,82,203,24,0,43,1.68,0.0,0.0,0.0,1661.68,6.5,1.23,0.2,2.17,,,,,,220.0,250.0,700.0,1000.0,5.0,2.0,2.0,6.0,0.0,20250409_33,小型,1610.0,1.0,1543.0,1600.0,S60,,,0.0,24.7,71.2,270,0.404,0.304,1308,0.387,802,24.8,8.9,15.9,21.2,1.585,4,0.69,76.7432098765432,89.8,7.073842238676252,73.61999999999999,77.68928571428572,112.593,2.9396,,7.16,6.56,534.6,16.8,369.3066666666666,6.5,1.5,1,-30.52,63.8695652173913,1075.13768115942,,,,478.9705882352941,91.52647058823533,25.932500000000005,2025-04-09,S60-24
20250409154450,2025-04-09 15:44:50,34,S60-24,499,790,0,81,201,24,0,41,1.63,0.0,0.0,0.0,1637.63,6.5,1.25,0.4,2.07,,,,,,220.0,250.0,700.0,1000.0,5.0,2.0,2.0,6.0,0.0,20250409_34,小型,1610.0,1.0,1543.0,1600.0,S60,,,0.0,24.7,71.2,266,0.403,0.305,1289,0.387,790,24.4,9.0,15.4,21.2,1.583,4,0.68,78.8607142857143,87.5,7.078572930180994,76.5,82.06333333333332,120.681,2.9396,,7.16,6.56,534.6,16.8,369.3066666666666,6.5,0.0,0,-31.52,63.8695652173913,1075.13768115942,,,,478.9705882352941,91.52647058823533,25.932500000000005,2025-04-09,S60-24
20250410074947,2025-04-10 07:49:47,1,S60-24,804,1270,0,135,323,35,0,67,2.65,0.0,0.0,0.0,2636.65,6.0,1.5,0.37,1.44,,,,,,220.0,250.0,700.0,1000.0,4.0,2.0,2.0,5.0,0.0,20250410_1,小型,840.0,4.0,752.0,806.0,S60,,,0.0,24.7,79.0,425,0.418,0.318,2074,0.388,1270,24.0,8.2,15.8,21.3,1.58,4,1.1,97.88867924528302,130.5,13.714414127456578,96.6,100.46486486486486,91.332,2.9396,,6.7,6.59,534.6,16.8,369.3066666666666,6.0,-0.5,1,19.41,,,,,,,,,2025-04-10,S60-24
20250410081323,2025-04-10 08:13:23,4,S60-24,826,1313,0,147,335,36,0,71,2.75,0.0,0.0,0.0,2730.75,5.0,0.68,0.49,1.23,,,,,,220.0,250.0,700.0,1000.0,4.0,3.0,2.0,5.0,0.0,20250410_4,小型,840.0,4.0,815.0,830.0,S60,,,0.0,24.7,79.0,442,0.439,0.333,2139,0.386,1313,24.2,8.1,16.1,21.6,1.59,4,1.14,97.30714285714286,127.0,14.721006902304172,97.84,105.3666666666667,92.427,2.9396,,6.7,6.59,534.6,16.8,369.3066666666666,5.0,-1.0,1,23.18,,,,,,,,,2025-04-10,S60-24
20250410083817,2025-04-10 08:38:17,5,S60-24,807,1292,0,144,331,34,0,69,2.69,0.0,0.0,0.0,2679.69,5.0,0.7,0.0,1.33,,,,,,220.0,250.0,700.0,1000.0,4.0,3.0,2.0,5.0,0.0,20250410_5,小型,930.0,2.0,840.0,855.0,S60,,,0.0,24.7,79.0,434,0.435,0.332,2099,0.384,1292,23.7,7.8,15.9,21.6,1.601,4,1.12,96.3341463414634,127.9,16.257420215893575,91.4,105.79655172413791,94.461,2.9396,,6.7,6.59,534.6,16.8,369.3066666666666,5.0,0.0,0,20.18,,,,,,,,,2025-04-10,S60-24
20250410090207,2025-04-10 09:02:07,7,S60-24,797,1268,0,141,323,34,0,68,2.65,0.0,0.0,0.0,2633.65,5.0,0.71,0.38,1.28,,,,,,220.0,250.0,700.0,1000.0,4.0,1.0,2.0,5.0,0.0,20250410_7,小型,930.0,2.0,904.0,919.0,S60,,,0.0,24.7,79.0,425,0.437,0.332,2065,0.386,1268,24.0,8.0,16.0,21.5,1.591,4,1.1,93.2280487804878,115.2,13.758458811788088,91.88,100.68275862068964,91.53,2.9396,,6.7,6.59,534.6,16.8,369.3066666666666,5.0,0.0,0,17.18,,,,,,,,,2025-04-10,S60-24
20250410092803,2025-04-10 09:28:03,12,S60-24,796,1269,0,141,323,33,0,67,2.63,0.0,0.0,0.0,2631.63,5.0,0.71,0.25,1.36,,,,,,220.0,250.0,700.0,1000.0,4.0,3.0,2.0,5.0,0.0,20250410_12,小型,1021.0,1.0,930.0,1946.0,S60,,,0.0,24.7,79.0,423,0.437,0.333,2065,0.385,1269,23.6,7.8,15.8,21.5,1.594,4,1.1,91.23086419753086,119.8,14.821311332791474,90.78,98.17499999999998,89.25,2.9396,,6.7,6.59,534.6,16.8,369.3066666666666,5.0,0.0,0,17.18,,,,,,,,,2025-04-10,S60-24
20250410095504,2025-04-10 09:55:04,16,S60-24,839,1339,0,149,342,35,0,70,2.8,0.0,0.0,0.0,2776.8,5.0,0.68,0.24,1.44,,,,,,220.0,250.0,700.0,1000.0,4.0,1.0,2.0,5.0,0.0,20250410_16,小型,1021.0,1.0,957.0,1010.0,S60,,,0.0,24.7,79.0,447,0.436,0.333,2178,0.385,1339,23.5,7.8,15.7,21.5,1.596,4,1.16,91.70864197530864,124.7,15.391982822002042,89.94,98.83928571428574,85.206,2.9396,,6.7,6.59,534.6,16.8,369.3066666666666,5.0,0.0,0,25.18,,,,,,,,,2025-04-10,S60-24
20250410102019,2025-04-10 10:20:19,20,S60-24,845,1346,0,151,346,35,0,71,2.83,0.0,0.0,0.0,2796.83,5.0,0.67,0.12,1.13,,,,,,220.0,250.0,700.0,1000.0,4.0,1.0,2.0,5.0,0.0,20250410_20,小型,1115.0,3.0,1022.0,1036.0,S60,,,0.0,24.7,79.0,452,0.436,0.334,2191,0.386,1346,23.5,7.7,15.7,21.6,1.593,4,1.17,94.28313253012048,119.4,14.067743324195527,95.74,100.73448275862066,86.098,2.9396,,6.7,6.59,534.6,16.8,369.3066666666666,5.0,0.0,0,27.18,,,,,,,,,2025-04-10,S60-24
20250410104809,2025-04-10 10:48:09,23,S60-24,509,802,0,82,204,22,0,41,1.67,0.0,0.0,0.0,1661.67,6.5,1.23,0.79,2.17,,,,,,220.0,250.0,700.0,1000.0,5.0,2.0,2.0,6.0,0.0,20250410_23,小型,1115.0,3.0,1050.0,1106.0,S60,,,0.0,24.7,79.0,267,0.402,0.307,1311,0.388,802,23.6,8.2,15.4,21.0,1.576,4,0.69,79.43580246913582,87.3,6.852508032199009,78.52000000000001,82.69285714285715,119.845,2.9396,,6.7,6.59,534.6,16.8,369.3066666666666,6.5,1.5,1,-30.52,,,,,,,,,2025-04-10,S60-24
20250410105136,2025-04-10 10:51:36,24,S60-24,500,791,0,81,200,23,0,42,1.65,0.0,0.0,0.0,1638.65,6.5,1.25,0.6,2.2,,,,,,220.0,250.0,700.0,1000.0,5.0,2.0,2.0,6.0,0.0,20250410_24,小型,1115.0,3.0,1050.0,1106.0,S60,,,0.0,24.7,79.0,265,0.405,0.306,1291,0.387,791,24.5,8.7,15.8,21.1,1.582,4,0.68,78.64588235294117,86.4,6.245893765293776,79.3,80.39655172413794,118.23,2.9396,,6.7,6.59,534.6,16.8,369.3066666666666,6.5,0.0,0,-31.52,,,,,,,,,2025-04-10,S60-24
20250410125944,2025-04-10 12:59:44,25,S60-24,804,1268,0,135,324,32,0,66,2.67,0.0,0.0,0.0,2631.67,6.0,1.5,0.37,1.28,,,,,,220.0,250.0,700.0,1000.0,4.0,4.0,2.0,5.0,0.0,20250410_25,小型,1348.0,4.0,1302.0,1317.0,S60,,,0.0,24.7,79.3,422,0.417,0.32,2072,0.388,1268,23.2,7.6,15.6,21.2,1.577,4,1.1,96.07474747474744,122.3,12.552575038124496,91.58,100.72,91.564,2.9396,,6.7,6.59,534.6,16.8,369.3066666666666,6.0,-0.5,1,19.41,,,,,,,,,2025-04-10,S60-24
20250410132308,2025-04-10 13:23:08,26,S60-24,706,1132,0,129,290,30,0,61,2.37,0.0,0.0,0.0,2350.37,4.5,0.0,0.43,1.52,,,,,,220.0,250.0,700.0,1000.0,4.0,3.0,2.0,5.0,0.0,20250410_26,小型,1348.0,4.0,1325.0,1340.0,S60,,,0.0,24.7,79.3,381,0.445,0.339,1838,0.384,1132,23.9,7.9,16.0,21.7,1.603,4,0.98,91.48148148148148,112.1,11.687379614338584,86.3,95.41071428571428,97.358,2.9396,,6.7,6.59,534.6,16.8,369.3066666666666,4.5,-1.5,1,3.83,,,,,,,,,2025-04-10,S60-24
20250410134719,2025-04-10 13:47:19,27,S60-24,848,1359,0,156,348,37,0,73,2.84,0.0,0.0,0.0,2823.84,4.5,0.65,0.12,1.19,3.4,28.0,650.0,685.0,684.0,220.0,250.0,700.0,1000.0,4.0,3.0,2.0,5.0,0.0,20250410_27,小型,1457.0,2.0,1349.0,1404.0,S60,673.0,650.0,673.0,30.0,46.0,458,0.448,0.341,2207,0.384,1359,24.0,8.1,15.9,21.8,1.603,4,1.18,95.72530120481927,127.4,16.736669526431672,89.41999999999999,107.7,91.271,2.9396,,6.7,6.59,534.6,16.8,369.3066666666666,4.5,0.0,0,30.83,,,,,,,,,2025-04-10,S60-24
20250410141047,2025-04-10 14:10:47,28,S60-31,836,1336,0,153,341,36,0,73,3.03,0.0,0.0,0.0,2778.03,4.5,0.66,0.36,1.21,,,,,,220.0,250.0,700.0,1000.0,4.0,1.0,2.0,5.0,0.0,20250410_28,小型,1457.0,2.0,1413.0,1426.0,S60,,,0.0,24.7,79.3,450,0.449,0.34,2172,0.385,1336,24.2,8.0,16.2,21.7,1.598,4,1.16,93.54367816091954,122.3,14.11521312781164,89.35999999999999,99.51290322580648,85.787,2.9396,,6.7,6.59,534.6,16.8,369.3066666666666,4.5,0.0,0,27.83,,,,,,,,,2025-04-10,S60-31
20250410143212,2025-04-10 14:32:12,29,S60-31,825,1325,0,151,339,35,0,71,2.98,0.0,0.0,0.0,2748.98,4.5,0.67,-0.12,1.22,,,,,,220.0,250.0,700.0,1000.0,4.0,1.0,2.0,5.0,0.0,20250410_29,小型,1457.0,2.0,1434.0,1447.0,S60,,,0.0,24.7,79.3,445,0.445,0.339,2150,0.384,1325,23.8,7.9,16.0,21.7,1.606,4,1.15,92.14567901234568,122.5,13.948884192578078,89.2,99.90714285714286,86.876,2.9396,,6.7,6.59,534.6,16.8,369.3066666666666,4.5,0.0,0,25.83,,,,,,,,,2025-04-10,S60-31
20250410145340,2025-04-10 14:53:40,30,S60-31,783,1256,0,144,321,34,0,67,2.82,0.0,0.0,0.0,2607.82,4.5,0.7,0.0,1.29,,,,,,220.0,250.0,700.0,1000.0,4.0,1.0,2.0,5.0,0.0,20250410_30,小型,1610.0,1.0,1456.0,1509.0,S60,,,0.0,24.7,79.3,422,0.449,0.341,2039,0.384,1256,23.9,8.1,15.9,21.7,1.604,4,1.09,89.91463414634146,112.9,13.480782364493315,88.96000000000001,95.99655172413792,88.07,2.9396,,6.7,6.59,534.6,16.8,369.3066666666666,4.5,0.0,0,18.83,,,,,,,,,2025-04-10,S60-31
20250410151838,2025-04-10 15:18:38,34,S60-31,798,1279,0,147,326,34,0,70,2.9,0.0,0.0,0.0,2656.9,4.5,0.68,0.13,1.27,,,,,,220.0,250.0,700.0,1000.0,4.0,1.0,2.0,5.0,0.0,20250410_34,小型,1610.0,1.0,1520.0,1534.0,S60,,,0.0,24.7,79.3,430,0.451,0.342,2077,0.384,1279,24.2,7.9,16.3,21.7,1.603,4,1.11,89.29135802469136,117.0,13.379606718194175,86.76,94.80714285714284,85.412,2.9396,,6.7,6.59,534.6,16.8,369.3066666666666,4.5,0.0,0,21.83,,,,,,,,,2025-04-10,S60-31
20250410154050,2025-04-10 15:40:50,38,S60-31,500,791,0,81,202,23,0,44,1.77,0.0,0.0,0.0,1642.77,6.5,1.25,0.6,2.2,,,,,,220.0,250.0,700.0,1000.0,5.0,2.0,2.0,6.0,0.0,20250410_38,小型,1610.0,1.0,1544.0,1600.0,S60,,,0.0,24.7,79.3,269,0.401,0.301,1291,0.387,791,24.9,8.6,16.4,21.3,1.582,4,0.68,75.79876543209876,88.4,7.517017628780556,74.26,77.60000000000001,114.118,2.9396,,6.7,6.59,534.6,16.8,369.3066666666666,6.5,2.0,1,-31.52,,,,,,,,,2025-04-10,S60-31
20250410154429,2025-04-10 15:44:29,39,S60-31,505,791,0,81,200,24,0,42,1.77,0.0,0.0,0.0,1644.77,6.5,1.25,1.61,2.2,,,,,,220.0,250.0,700.0,1000.0,5.0,2.0,2.0,6.0,0.0,20250410_39,小型,1610.0,1.0,1544.0,1600.0,S60,,,0.0,24.7,79.3,266,0.405,0.305,1296,0.39,791,24.8,9.0,15.8,21.1,1.566,4,0.68,77.33488372093024,85.7,6.876227458152226,76.70000000000002,79.50333333333333,116.917,2.9396,,6.7,6.59,534.6,16.8,369.3066666666666,6.5,0.0,0,-31.52,,,,,,,,,2025-04-10,S60-31
20250411075055,2025-04-11 07:50:55,1,S60-24,801,1271,0,136,325,33,0,66,2.64,0.0,0.0,0.0,2634.64,6.0,2.26,0.0,1.52,,,,,,220.0,250.0,700.0,1000.0,4.0,2.0,2.0,5.0,0.0,20250411_1,小型,938.0,3.0,753.0,807.0,S60,,,0.0,25.2,70.0,424,0.418,0.321,2072,0.387,1271,23.3,7.8,15.6,21.3,1.587,4,1.1,101.99069767441856,129.1,13.918279998545136,99.5,107.95333333333336,98.139,2.9396,,6.7,6.59,534.6,16.8,369.3066666666666,6.0,-0.5,1,20.41,,,,,,,,,2025-04-11,S60-24
20250411081324,2025-04-11 08:13:24,4,S60-24,817,1314,0,152,337,33,0,67,2.75,0.0,0.0,0.0,2722.75,4.5,1.33,-0.12,1.31,,,,,,220.0,250.0,700.0,1000.0,4.0,1.0,2.0,5.0,0.0,20250411_4,小型,938.0,3.0,815.0,829.0,S60,,,0.0,25.2,70.0,437,0.451,0.348,2131,0.383,1314,22.9,7.6,15.3,21.7,1.608,4,1.14,97.56288659793816,126.7,14.36302038410272,92.3,102.34705882352942,89.778,2.9396,,6.7,6.59,534.6,16.8,369.3066666666666,4.5,-1.5,1,26.83,,,,,,,,,2025-04-11,S60-24
20250411083534,2025-04-11 08:35:34,5,S60-24,795,1281,0,151,328,33,0,69,2.67,0.0,0.0,0.0,2659.67,4.0,1.34,0.13,1.43,,,,,,220.0,250.0,700.0,1000.0,4.0,1.0,2.0,5.0,0.0,20250411_5,小型,923.0,2.0,838.0,851.0,S60,,,0.0,25.2,70.0,430,0.46,0.351,2076,0.383,1281,23.7,7.7,16.0,21.9,1.611,4,1.11,88.39277108433734,113.0,11.797710449030518,87.42,90.43103448275862,81.469,2.9396,,6.7,6.59,534.6,16.8,369.3066666666666,4.0,-0.5,1,16.26,,,,,,,,,2025-04-11,S60-24
20250411085808,2025-04-11 08:58:08,7,S60-24,790,1268,0,146,324,31,0,68,2.65,0.0,0.0,0.0,2629.65,4.5,1.39,0.0,1.28,,,,,,220.0,250.0,700.0,1000.0,4.0,1.0,2.0,5.0,0.0,20250411_7,小型,923.0,2.0,900.0,913.0,S60,,,0.0,25.2,70.0,423,0.451,0.345,2058,0.384,1268,23.4,7.3,16.1,21.7,1.605,4,1.1,90.19382716049384,120.1,13.89470407753347,90.08,95.83571428571427,87.123,2.9396,,6.7,6.59,534.6,16.8,369.3066666666666,4.5,0.5,1,20.83,,,,,,,,,2025-04-11,S60-24
20250411091953,2025-04-11 09:19:53,9,S60-24,787,1255,0,145,322,31,0,67,2.63,0.0,0.0,0.0,2609.63,4.5,1.4,0.51,1.21,,,,,,220.0,250.0,700.0,1000.0,4.0,1.0,2.0,5.0,0.0,20250411_9,小型,1057.0,1.0,922.0,934.0,S60,,,0.0,25.2,70.0,420,0.45,0.345,2042,0.385,1255,23.3,7.4,16.0,21.7,1.595,4,1.09,93.64166666666668,116.7,13.936797886080589,90.56000000000002,100.07666666666664,91.813,2.9396,,6.7,6.59,534.6,16.8,369.3066666666666,4.5,0.0,0,19.83,,,,,,,,,2025-04-11,S60-24
20250411103047,2025-04-11 10:30:47,14,S60-24,804,1291,0,147,332,35,0,70,2.7,0.0,0.0,0.0,2681.7,4.5,0.68,0.0,1.25,,,,,,220.0,250.0,700.0,1000.0,4.0,1.0,2.0,5.0,0.0,20250411_14,小型,1057.0,1.0,1038.0,1047.0,S60,,,0.0,25.2,70.0,437,0.443,0.336,2095,0.384,1291,24.0,8.0,16.0,21.8,1.606,4,1.12,94.1469135802469,124.8,14.200096386559965,94.32,100.1857142857143,89.452,2.9396,,6.7,6.59,534.6,16.8,369.3066666666666,4.5,0.0,0,21.83,,,,,,,,,2025-04-11,S60-24
20250411105335,2025-04-11 10:53:35,17,S60-24,809,1291,0,147,330,33,0,69,2.69,0.0,0.0,0.0,2681.69,4.5,0.68,0.62,1.25,,,,,,220.0,250.0,700.0,1000.0,4.0,4.0,2.0,5.0,0.0,20250411_17,小型,1123.0,4.0,1056.0,1113.0,S60,,,0.0,25.2,70.0,432,0.445,0.34,2100,0.385,1291,23.6,7.6,16.0,21.6,1.596,4,1.12,95.00340909090907,122.3,13.656038032377309,92.98,99.90322580645164,89.199,2.9396,,6.7,6.59,534.6,16.8,369.3066666666666,4.5,0.0,0,21.83,,,,,,,,,2025-04-11,S60-24
20250411125943,2025-04-11 12:59:43,18,S60-24,803,1268,0,134,324,32,0,70,2.65,0.0,0.0,0.0,2633.65,6.0,0.75,0.25,1.28,,,,,,220.0,250.0,700.0,1000.0,4.0,3.0,2.0,5.0,0.0,20250411_18,小型,1351.0,3.0,1302.0,1317.0,S60,,,0.0,25.2,79.1,426,0.414,0.315,2071,0.388,1268,23.9,7.5,16.4,21.3,1.579,4,1.1,95.28181818181818,118.9,13.132966951022114,92.52,100.43714285714285,91.306,2.9396,,6.7,6.59,534.6,16.8,369.3066666666666,6.0,1.5,1,18.41,,,,,,,,,2025-04-11,S60-24
20250411132329,2025-04-11 13:23:29,19,S60-31,708,1132,0,130,289,30,0,61,2.56,0.0,0.0,0.0,2352.56,4.5,0.78,0.71,1.52,,,,,,220.0,250.0,700.0,1000.0,4.0,3.0,2.0,5.0,0.0,20250411_19,小型,1351.0,3.0,1326.0,1341.0,S60,,,0.0,25.2,79.1,380,0.45,0.342,1840,0.385,1132,23.9,7.9,16.1,21.7,1.599,4,0.98,89.75185185185185,111.5,11.25421305047401,86.22,93.21071428571427,95.113,2.9396,,6.7,6.59,534.6,16.8,369.3066666666666,4.5,-1.5,1,4.83,,,,,,,,,2025-04-11,S60-31
20250411134820,2025-04-11 13:48:20,20,S60-31,820,1313,0,151,337,34,0,71,2.95,0.0,0.0,0.0,2728.95,4.5,0.67,0.24,1.23,,,,,,220.0,250.0,700.0,1000.0,4.0,2.0,2.0,5.0,0.0,20250411_20,小型,1458.0,2.0,1350.0,1404.0,S60,,,0.0,25.2,79.1,442,0.448,0.342,2133,0.384,1313,23.8,7.7,16.1,21.8,1.601,4,1.14,94.6358024691358,119.7,15.844407890264636,94.58,104.45357142857144,91.626,2.9396,,6.7,6.59,534.6,16.8,369.3066666666666,4.5,0.0,0,25.83,,,,,,,,,2025-04-11,S60-31
20250411141055,2025-04-11 14:10:55,21,S60-31,798,1279,0,147,326,34,0,69,2.9,0.0,0.0,0.0,2655.9,4.5,0.68,0.13,1.27,,,,,,220.0,250.0,700.0,1000.0,4.0,1.0,2.0,5.0,0.0,20250411_21,小型,1458.0,2.0,1413.0,1426.0,S60,,,0.0,25.2,79.1,429,0.451,0.343,2077,0.384,1279,24.0,7.9,16.1,21.7,1.603,4,1.11,94.39876543209878,123.7,14.46735357498034,93.88,99.8,89.91,2.9396,,6.7,6.59,534.6,16.8,369.3066666666666,4.5,0.0,0,21.83,,,,,,,,,2025-04-11,S60-31
20250411143318,2025-04-11 14:33:18,22,S60-31,791,1268,0,146,322,33,0,66,2.85,0.0,0.0,0.0,2628.85,4.5,1.39,0.13,1.28,,,,,,220.0,250.0,700.0,1000.0,4.0,2.0,2.0,5.0,0.0,20250411_22,小型,1458.0,2.0,1436.0,1449.0,S60,,,0.0,25.2,79.1,421,0.453,0.347,2059,0.384,1268,23.5,7.8,15.7,21.6,1.603,4,1.1,95.01123595505618,123.0,14.275896541650924,95.52,98.49032258064518,89.537,2.9396,,6.7,6.59,534.6,16.8,369.3066666666666,4.5,0.0,0,20.83,,,,,,,,,2025-04-11,S60-31
20250411145626,2025-04-11 14:56:26,24,S60-31,821,1314,0,151,336,35,0,70,2.97,0.0,0.0,0.0,2729.97,4.5,0.67,0.37,1.31,,,,,,220.0,250.0,700.0,1000.0,4.0,1.0,2.0,5.0,0.0,20250411_24,小型,1610.0,1.0,1458.0,1512.0,S60,,,0.0,25.2,79.1,441,0.449,0.342,2135,0.385,1314,23.8,7.9,15.9,21.7,1.6,4,1.14,93.1320987654321,125.9,15.986636604244538,90.54,101.63571428571429,89.154,2.9396,,6.7,6.59,534.6,16.8,369.3066666666666,4.5,0.0,0,25.83,,,,,,,,,2025-04-11,S60-31
20250411151808,2025-04-11 15:18:08,26,S60-31,835,1340,0,153,341,35,0,72,3.05,0.0,0.0,0.0,2779.05,4.5,0.66,0.24,1.52,,,,,,220.0,250.0,700.0,1000.0,4.0,1.0,2.0,5.0,0.0,20250411_26,小型,1610.0,1.0,1520.0,1534.0,S60,,,0.0,25.2,79.1,448,0.449,0.342,2175,0.384,1340,23.9,7.8,16.1,21.6,1.605,4,1.16,96.54146341463414,127.8,15.991117589488754,90.52,104.37586206896552,89.979,2.9396,,6.7,6.59,534.6,16.8,369.3066666666666,4.5,0.0,0,27.83,,,,,,,,,2025-04-11,S60-31
20250411154026,2025-04-11 15:40:26,28,S60-31,508,803,0,82,204,23,0,44,1.8,0.0,0.0,0.0,1665.8,6.5,1.23,0.59,2.29,,,,,,220.0,250.0,700.0,1000.0,5.0,3.0,2.0,6.0,0.0,20250411_28,小型,1610.0,1.0,1543.0,1600.0,S60,,,0.0,25.2,79.1,271,0.402,0.303,1311,0.387,803,24.7,8.5,16.2,21.2,1.581,4,0.69,78.60365853658537,89.5,7.353105285987504,78.46000000000001,81.7551724137931,118.486,2.9396,,6.7,6.59,534.6,16.8,369.3066666666666,6.5,2.0,1,-30.52,,,,,,,,,2025-04-11,S60-31
20250411154430,2025-04-11 15:44:30,29,S60-31,500,792,0,83,202,23,0,42,1.77,0.0,0.0,0.0,1643.77,6.0,1.22,1.01,2.33,,,,,,220.0,250.0,700.0,1000.0,5.0,3.0,2.0,6.0,0.0,20250411_29,小型,1610.0,1.0,1543.0,1600.0,S60,,,0.0,25.2,79.1,267,0.411,0.311,1292,0.387,792,24.3,8.6,15.7,21.3,1.584,4,0.68,77.22068965517241,86.7,6.536460744516533,74.9,79.3709677419355,116.722,2.9396,,6.7,6.59,534.6,16.8,369.3066666666666,6.0,-0.5,1,-32.59,,,,,,,,,2025-04-11,S60-31
20250414074927,2025-04-14 07:49:27,1,S60-24,800,1272,0,139,323,32,0,66,2.66,0.0,0.0,0.0,2634.66,5.5,2.21,0.25,1.6,,,,,,220.0,250.0,700.0,1000.0,4.0,1.0,2.0,5.0,0.0,20250414_1,小型,836.0,4.0,751.0,805.0,S60,,,0.0,22.1,63.4,421,0.43,0.33,2072,0.386,1272,23.3,7.6,15.7,21.3,1.59,4,1.1,101.81000000000002,133.1,14.944616645021934,92.58,107.20967741935485,97.463,2.9396,,6.7,6.59,491.0,16.2,353.26666666666665,5.5,-0.5,1,21.82,,,,,,,,,2025-04-14,S60-24
20250414081120,2025-04-14 08:11:20,4,S60-24,816,1315,0,156,337,33,0,67,2.74,0.0,0.0,0.0,2726.74,4.0,1.3,0.25,1.39,,,,,,220.0,250.0,700.0,1000.0,4.0,1.0,2.0,5.0,0.0,20250414_4,小型,836.0,4.0,813.0,826.0,S60,,,0.0,22.1,63.4,437,0.463,0.357,2131,0.383,1315,22.9,7.6,15.3,21.8,1.612,4,1.14,102.57692307692308,133.9,17.322951027200478,98.38,111.659375,97.947,2.9396,,6.7,6.59,491.0,16.2,353.26666666666665,4.0,-1.5,1,21.26,,,,,,,,,2025-04-14,S60-24
20250414083451,2025-04-14 08:34:51,5,S60-24,785,1272,0,153,323,31,0,65,2.66,0.0,0.0,0.0,2631.66,3.5,0.66,0.38,1.6,,,,,,220.0,250.0,700.0,1000.0,4.0,1.0,2.0,5.0,0.0,20250414_5,小型,919.0,2.0,837.0,850.0,S60,,,0.0,22.1,63.4,419,0.474,0.365,2057,0.382,1272,22.9,7.4,15.5,21.8,1.62,4,1.1,98.39259259259258,127.2,15.25916666638574,96.02,107.15,97.409,2.9396,,6.7,6.59,491.0,16.2,353.26666666666665,3.5,-0.5,1,17.49,,,,,,,,,2025-04-14,S60-24
20250414085547,2025-04-14 08:55:47,7,S60-24,788,1272,0,153,324,31,0,68,2.66,0.0,0.0,0.0,2638.66,3.5,0.66,0.77,1.6,,,,,,220.0,250.0,700.0,1000.0,4.0,1.0,2.0,5.0,0.0,20250414_7,小型,919.0,2.0,858.0,911.0,S60,,,0.0,22.1,63.4,423,0.472,0.362,2060,0.383,1272,23.4,7.3,16.1,21.9,1.614,4,1.1,93.3925925925926,124.5,15.19696020430741,88.8,99.91428571428573,90.831,2.9396,,6.7,6.59,491.0,16.2,353.26666666666665,3.5,0.0,0,17.49,,,,,,,,,2025-04-14,S60-24
20250414091815,2025-04-14 09:18:15,9,S60-24,796,1283,0,150,326,31,0,68,2.65,0.0,0.0,0.0,2656.65,4.0,0.67,0.25,1.58,,,,,,220.0,250.0,700.0,1000.0,4.0,2.0,2.0,5.0,0.0,20250414_9,小型,1011.0,1.0,920.0,935.0,S60,,,0.0,22.1,63.4,425,0.46,0.353,2079,0.383,1283,23.3,7.3,16.0,21.7,1.612,4,1.11,97.07037037037038,127.4,14.975901996326185,91.48,103.99285714285712,93.687,2.9396,,6.7,6.59,491.0,16.2,353.26666666666665,4.0,0.5,1,15.26,0.0,0.0,,,,,,,2025-04-14,S60-24
20250414094512,2025-04-14 09:45:12,11,S60-24,852,1362,0,151,349,34,0,71,2.84,0.0,0.0,0.0,2821.84,5.0,0.67,0.0,1.41,,,,,,220.0,250.0,700.0,1000.0,4.0,1.0,2.0,5.0,0.0,20250414_11,小型,1011.0,1.0,947.0,1001.0,S60,,,0.0,22.1,63.4,454,0.433,0.333,2214,0.385,1362,23.1,7.5,15.6,21.5,1.599,4,1.18,103.272,129.4,15.705852921761366,100.42,110.33714285714288,93.506,2.9396,,6.7,6.59,491.0,16.2,353.26666666666665,5.0,1.0,1,27.18,0.0,0.0,,,,,,,2025-04-14,S60-24
20250414101100,2025-04-14 10:11:00,14,S60-24,830,1338,0,157,342,33,0,73,2.78,0.0,0.0,0.0,2775.78,4.0,0.64,0.12,1.36,,,,,,220.0,250.0,700.0,1000.0,4.0,1.0,2.0,5.0,0.0,20250414_14,小型,1140.0,3.0,1013.0,1026.0,S60,,,0.0,22.1,63.4,448,0.459,0.35,2168,0.383,1338,23.7,7.4,16.3,21.8,1.612,4,1.16,98.4843373493976,130.2,16.420868899186416,96.22,105.74137931034484,91.156,2.9396,,6.7,6.59,491.0,16.2,353.26666666666665,4.0,-1.0,1,22.26,0.0,0.0,,,,537.1923076923077,90.91923076923078,19.69916666666667,2025-04-14,S60-24
20250414103418,2025-04-14 10:34:18,16,S60-24,505,804,0,88,206,21,0,42,1.67,0.0,0.0,0.0,1667.67,5.5,2.33,1.0,2.42,,,,,,220.0,250.0,700.0,1000.0,5.0,4.0,2.0,6.0,0.0,20250414_16,小型,1140.0,3.0,1114.0,1132.0,S60,,,0.0,22.1,63.4,269,0.427,0.327,1309,0.386,804,23.4,7.8,15.6,21.4,1.592,4,0.69,79.25061728395062,93.7,8.005108298968839,74.3,80.98214285714288,117.365,2.9396,,6.7,6.59,491.0,16.2,353.26666666666665,5.5,1.5,1,-29.18,0.0,0.0,,,,518.5833333333334,105.8111111111111,31.74333333333333,2025-04-14,S60-24
20250414111718,2025-04-14 11:17:18,17,S60-24,499,794,0,85,199,21,0,41,1.62,0.0,0.0,0.0,1640.62,5.5,1.19,1.22,2.58,,,,,,220.0,250.0,700.0,1000.0,5.0,4.0,2.0,6.0,0.0,20250414_17,小型,1140.0,3.0,1114.0,1132.0,S60,,,0.0,22.1,63.4,261,0.427,0.326,1293,0.386,794,23.8,8.0,15.7,21.1,1.591,4,0.68,83.43409090909091,95.0,7.332057356748146,79.47999999999999,85.71612903225807,126.053,2.9396,,6.7,6.59,491.0,16.2,353.26666666666665,5.5,0.0,0,-32.18,0.0,0.0,,,,518.5833333333334,105.8111111111111,31.74333333333333,2025-04-14,S60-24
20250505074959,2025-05-05 07:49:59,1,S60-24,802,1276,0,135,324,35,0,71,2.71,0.0,0.0,0.0,2645.71,6.0,1.5,0.12,1.92,,,,,,220.0,250.0,700.0,1000.0,4.0,2.0,2.0,5.0,0.0,20250505_1,小型,837.0,4.0,752.0,807.0,S60,,,0.0,28.5,72.2,430,0.417,0.314,2078,0.386,1276,24.7,8.1,16.5,21.4,1.591,5,1.1,99.78425925925924,132.3,15.789390261237877,87.39999999999999,104.59210526315788,95.084,2.9396,,6.7,6.59,466.53333333333336,18.0,345.49333333333334,6.0,0.5,1,19.41,,,,,,,,,2025-05-05,S60-24
20250505081224,2025-05-05 08:12:24,2,S60-24,716,1162,0,136,296,32,0,64,2.47,0.0,0.0,0.0,2408.47,4.0,0.74,0.28,2.11,,,,,,220.0,250.0,700.0,1000.0,4.0,2.0,2.0,5.0,0.0,20250505_2,小型,837.0,4.0,818.0,829.0,S60,,,0.0,28.5,72.2,392,0.459,0.347,1878,0.381,1162,24.5,8.2,16.3,21.9,1.623,5,1.0,93.05280898876406,115.7,11.929983846656802,86.26,95.1032258064516,95.103,2.9396,,6.7,6.59,466.53333333333336,18.0,345.49333333333334,4.0,-2.0,1,1.26,,,,,,,,,2025-05-05,S60-24
20250505083507,2025-05-05 08:35:07,3,S60-24,822,1332,0,155,338,36,0,75,2.83,0.0,0.0,0.0,2760.83,4.0,0.65,0.0,1.76,,,,,,220.0,250.0,700.0,1000.0,4.0,2.0,2.0,5.0,0.0,20250505_3,小型,925.0,2.0,837.0,852.0,S60,,,0.0,28.5,72.2,449,0.459,0.345,2154,0.382,1332,24.7,8.0,16.7,21.9,1.62,5,1.15,96.90459770114944,127.6,14.956564760527623,93.86,101.87096774193547,88.583,2.9396,,6.7,6.59,466.53333333333336,18.0,345.49333333333334,4.0,0.0,0,20.26,,,,,,,,,2025-05-05,S60-24
20250505085911,2025-05-05 08:59:11,4,S60-24,827,1343,0,157,341,34,0,73,2.85,0.0,0.0,0.0,2777.85,4.0,0.64,-0.24,1.74,,,,,,220.0,250.0,700.0,1000.0,4.0,1.0,2.0,5.0,0.0,20250505_4,小型,925.0,2.0,901.0,914.0,S60,,,0.0,28.5,72.2,448,0.46,0.35,2170,0.381,1343,23.9,7.6,16.3,21.8,1.624,5,1.16,96.82352941176472,131.4,16.33942649334694,89.9,103.31379310344828,89.064,2.9396,,6.7,6.59,466.53333333333336,18.0,345.49333333333334,4.0,0.0,0,22.26,,,,,,,,,2025-05-05,S60-24
20250505092326,2025-05-05 09:23:26,5,S60-24,823,1330,0,155,340,35,0,76,2.83,0.0,0.0,0.0,2761.83,4.0,0.65,0.12,1.6,,,,,,220.0,250.0,700.0,1000.0,4.0,1.0,2.0,5.0,0.0,20250505_5,小型,1014.0,1.0,925.0,939.0,S60,,,0.0,28.5,72.2,451,0.456,0.344,2153,0.382,1330,24.6,7.8,16.9,22.0,1.616,5,1.15,96.65681818181817,133.4,15.380180542256216,94.4,99.4967741935484,86.519,2.9396,,6.7,6.59,466.53333333333336,18.0,345.49333333333334,4.0,0.0,0,20.26,56.592857142857135,396.1499999999999,,,,,,,2025-05-05,S60-24
20250505094654,2025-05-05 09:46:54,6,S60-24,828,1343,0,157,341,36,0,75,2.84,0.0,0.0,0.0,2782.84,4.0,0.64,-0.12,1.74,,,,,,220.0,250.0,700.0,1000.0,4.0,1.0,2.0,5.0,0.0,20250505_6,小型,1014.0,1.0,950.0,1005.0,S60,,,0.0,28.5,72.2,452,0.46,0.347,2171,0.381,1343,24.6,8.0,16.6,21.9,1.622,5,1.16,93.87901234567902,126.4,15.55913225586193,91.96,101.29642857142856,87.325,2.9396,,6.7,6.59,466.53333333333336,18.0,345.49333333333334,4.0,0.0,0,22.26,56.592857142857135,396.1499999999999,,,,,,,2025-05-05,S60-24
20250505101202,2025-05-05 10:12:02,7,S60-24,845,1353,0,151,345,36,0,77,2.87,0.0,0.0,0.0,2809.87,5.0,0.67,0.12,1.65,,,,,,220.0,250.0,700.0,1000.0,4.0,2.0,2.0,5.0,0.0,20250505_7,小型,1104.0,3.0,1015.0,1029.0,S60,,,0.0,28.5,72.2,458,0.438,0.33,2198,0.384,1353,24.7,7.9,16.8,21.7,1.601,5,1.17,97.46321839080458,126.7,16.16070240693884,91.92,106.80967741935486,91.29,2.9396,,6.7,6.59,466.53333333333336,18.0,345.49333333333334,5.0,1.0,1,27.18,63.38095238095238,443.6666666666666,,,,518.1785714285714,85.0285714285714,19.839999999999996,2025-05-05,S60-24
20250505103910,2025-05-05 10:39:10,10,S60-24,822,1330,0,155,339,37,0,75,2.81,0.0,0.0,0.0,2760.81,4.0,0.65,0.0,1.6,,,,,,220.0,250.0,700.0,1000.0,4.0,1.0,2.0,5.0,0.0,20250505_10,小型,1104.0,3.0,1041.0,1055.0,S60,,,0.0,28.5,72.2,451,0.457,0.344,2152,0.382,1330,24.8,8.2,16.6,22.0,1.618,5,1.15,91.06172839506172,121.6,15.096484488987189,90.16,98.69285714285716,85.82,2.9396,,6.7,6.59,466.53333333333336,18.0,345.49333333333334,4.0,-1.0,1,20.26,63.38095238095238,443.6666666666666,,,,507.75,81.32857142857141,18.976666666666663,2025-05-05,S60-24
20250505125945,2025-05-05 12:59:45,17,S60-31,793,1276,0,141,323,37,0,73,2.91,0.0,0.0,0.0,2645.91,5.0,0.71,-0.13,1.92,,,,,,220.0,250.0,700.0,1000.0,4.0,3.0,2.0,5.0,0.0,20250505_17,小型,1355.0,2.0,1302.0,1316.0,S60,,,0.0,27.5,82.7,433,0.437,0.326,2069,0.383,1276,25.4,8.5,16.9,21.7,1.609,5,1.1,94.27096774193548,117.0,13.737700897355277,89.75999999999999,100.9625,91.784,2.9396,,6.7,6.59,466.53333333333336,18.0,345.49333333333334,5.0,1.0,1,17.18,57.71478260869565,1101.3904347826085,,,,532.6071428571429,101.22142857142858,23.618333333333336,2025-05-05,S60-31
20250505132247,2025-05-05 13:22:47,19,S60-31,702,1139,0,133,290,33,0,64,2.6,0.0,0.0,0.0,2363.6,4.0,0.76,0.29,2.15,,,,,,220.0,250.0,700.0,1000.0,4.0,3.0,2.0,5.0,0.0,20250505_19,小型,1355.0,2.0,1326.0,1342.0,S60,,,0.0,27.5,82.7,387,0.459,0.344,1841,0.381,1139,25.1,8.5,16.5,22.0,1.623,5,0.98,87.58222222222223,113.3,12.2937434654812,87.58000000000001,88.93548387096774,90.75,2.9396,,6.7,6.59,466.53333333333336,18.0,345.49333333333334,4.0,-1.0,1,-1.74,57.71478260869565,1101.3904347826085,,,,500.5625,84.69999999999999,22.586666666666662,2025-05-05,S60-31
20250506074950,2025-05-06 07:49:50,1,S60-31,797,1278,0,138,323,37,0,68,2.94,0.0,0.0,0.0,2643.94,5.5,1.47,-0.13,2.08,,,,,,220.0,250.0,700.0,1000.0,4.0,2.0,2.0,5.0,0.0,20250506_1,小型,840.0,4.0,751.0,806.0,S60,,,0.0,28.0,70.6,428,0.427,0.322,2075,0.384,1278,24.5,8.6,15.9,21.4,1.604,5,1.1,92.37407407407407,115.9,12.365691064420377,89.50000000000001,97.99642857142857,89.088,2.9396,,6.7,6.59,466.53333333333336,18.0,345.49333333333334,5.5,1.5,1,20.82,,,,,,,,,2025-05-06,S60-31
20250506081107,2025-05-06 08:11:07,2,S60-31,703,1142,0,130,290,32,0,63,2.62,0.0,0.0,0.0,2362.62,4.5,0.78,0.0,2.42,,,,,,220.0,250.0,700.0,1000.0,4.0,3.0,2.0,5.0,0.0,20250506_2,小型,840.0,4.0,814.0,830.0,S60,,,0.0,28.0,70.6,385,0.448,0.338,1845,0.381,1142,24.7,8.3,16.4,21.8,1.624,5,0.98,88.77710843373495,114.2,11.742573405904748,81.4,90.9896551724138,92.847,2.9396,,6.7,6.59,466.53333333333336,18.0,345.49333333333334,4.5,-1.0,1,4.83,,,,,,,,,2025-05-06,S60-31
20250506125947,2025-05-06 12:59:47,13,S60-31,797,1278,0,137,322,34,0,70,2.88,0.0,0.0,0.0,2640.88,5.5,0.74,-0.13,2.08,4.6,31.0,638.0,652.0,665.0,220.0,250.0,700.0,1000.0,4.0,3.0,2.0,5.0,4.0,20250506_13,小型,1351.0,1.0,1302.0,1317.0,S60,651.7,638.0,651.6666666666666,38.0,38.0,426,0.425,0.322,2075,0.384,1278,24.4,8.0,16.4,21.3,1.604,5,1.1,95.06404494382024,120.2,13.450009374634478,91.52,101.0548387096774,91.868,2.9396,,6.7,6.59,466.53333333333336,18.0,345.49333333333334,5.5,1.0,1,19.82,53.743478260869566,1029.1876086956522,,,,523.7666666666667,92.86999999999998,23.217499999999998,2025-05-06,S60-31
20250506132352,2025-05-06 13:23:52,16,S60-31,716,1162,0,132,294,34,0,65,2.65,0.0,0.0,0.0,2405.65,4.5,0.76,-0.28,2.11,,,,,,220.0,250.0,700.0,1000.0,4.0,3.0,2.0,5.0,4.0,20250506_16,小型,1351.0,1.0,1326.0,1341.0,S60,,,0.0,27.5,81.6,393,0.449,0.336,1878,0.381,1162,25.2,8.7,16.5,21.8,1.623,5,1.0,89.56913580246913,115.1,13.0959200316505,87.9,95.13571428571429,95.136,2.9396,,6.7,6.59,466.53333333333336,18.0,345.49333333333334,4.5,-1.0,1,6.83,53.743478260869566,1029.1876086956522,,,,531.6666666666666,88.51666666666667,22.129166666666663,2025-05-06,S60-31
20250507074937,2025-05-07 07:49:37,1,S60-24,793,1281,0,138,323,35,0,70,2.73,0.0,0.0,0.0,2642.73,5.5,1.47,-0.63,2.32,,,,,,220.0,250.0,700.0,1000.0,4.0,2.0,2.0,5.0,0.5,20250507_1,小型,839.0,3.0,752.0,806.0,S60,,,0.0,25.6,86.9,428,0.427,0.322,2074,0.382,1281,24.5,8.2,16.4,21.4,1.615,5,1.1,97.6088888888889,127.8,14.352527028323808,92.72,100.46774193548386,91.334,2.9396,,7.05,6.72,466.53333333333336,18.0,345.49333333333334,5.5,1.0,1,20.82,,,,,,,,,2025-05-07,S60-24
20250507081213,2025-05-07 08:12:13,2,S60-24,701,1142,0,131,286,32,0,63,2.45,0.0,0.0,0.0,2357.45,4.5,1.55,-0.28,2.42,,,,,,220.0,250.0,700.0,1000.0,4.0,2.0,2.0,5.0,0.5,20250507_2,小型,839.0,3.0,814.0,828.0,S60,,,0.0,25.6,86.9,381,0.458,0.344,1843,0.38,1142,24.9,8.4,16.5,21.7,1.629,5,0.98,96.5408602150538,115.1,13.026228599179984,88.85999999999999,102.8625,104.962,2.9396,,7.05,6.72,466.53333333333336,18.0,345.49333333333334,4.5,-1.0,1,5.83,,,,,,,,,2025-05-07,S60-24
20250507125946,2025-05-07 12:59:46,9,S60-24,797,1280,0,137,323,34,0,71,2.73,0.0,0.0,0.0,2644.73,5.5,0.74,-0.13,2.24,3.6,29.3,655.0,669.0,611.0,220.0,250.0,700.0,1000.0,4.0,3.0,2.0,5.0,0.0,20250507_9,小型,1351.0,2.0,1302.0,1317.0,S60,645.0,655.0,645.0,36.0,44.0,428,0.424,0.32,2077,0.384,1280,24.5,7.9,16.6,21.4,1.606,5,1.1,100.83,126.4,14.989112715567924,98.3,106.86285714285714,97.148,2.9396,,7.05,6.72,466.53333333333336,18.0,345.49333333333334,5.5,1.0,1,19.82,56.31391304347826,1078.4114347826085,,,,532.7666666666667,93.93,23.4825,2025-05-07,S60-24
20250507132351,2025-05-07 13:23:51,12,S60-24,701,1139,0,130,288,31,0,65,2.39,0.0,0.0,0.0,2356.39,4.5,0.78,-0.28,2.15,,,,,,220.0,250.0,700.0,1000.0,4.0,4.0,2.0,5.0,0.0,20250507_12,小型,1351.0,2.0,1326.0,1342.0,S60,,,0.0,25.2,86.8,384,0.451,0.339,1840,0.381,1139,25.0,8.1,16.9,21.8,1.625,5,0.98,96.0547619047619,114.5,13.45308784489116,93.84,102.56333333333336,104.656,2.9396,,7.05,6.72,466.53333333333336,18.0,345.49333333333334,4.5,-1.0,1,4.83,56.31391304347826,1078.4114347826085,,,,492.5625,92.090625,24.5575,2025-05-07,S60-24
20250508074950,2025-05-08 07:49:50,1,S60-24,791,1282,0,141,322,34,0,71,2.71,0.0,0.0,0.0,2643.71,5.0,0.71,-0.38,2.4,,,,,,220.0,250.0,700.0,1000.0,4.0,1.0,2.0,5.0,0.0,20250508_1,小型,839.0,3.0,752.0,805.0,S60,,,0.0,27.2,78.3,427,0.438,0.33,2073,0.382,1282,24.6,8.0,16.6,21.5,1.621,5,1.1,97.0670731707317,128.9,14.653344368770156,95.42,103.80344827586208,94.367,2.9396,,7.05,6.72,466.53333333333336,18.0,345.49333333333334,5.0,0.5,1,17.18,,,,,,,,,2025-05-08,S60-24
20250508081152,2025-05-08 08:11:52,2,S60-24,699,1142,0,133,287,30,0,63,2.44,0.0,0.0,0.0,2356.44,4.0,0.76,-0.14,2.42,,,,,,220.0,250.0,700.0,1000.0,4.0,1.0,2.0,5.0,0.0,20250508_2,小型,839.0,3.0,814.0,826.0,S60,,,0.0,27.2,78.3,380,0.463,0.35,1841,0.38,1142,24.5,7.9,16.6,21.8,1.634,5,0.98,92.14268292682928,114.9,11.86184732957714,91.76,98.5,100.51,2.9396,,7.05,6.72,466.53333333333336,18.0,345.49333333333334,4.0,-1.0,1,-1.74,,,,,,,,,2025-05-08,S60-24
