Repository: Vincent626/concrete-strength-analysis

# 🎯 S60 & M60 混凝土強度預測模型訓練成果報告

> **更新日期**: 2026-02-04  
> **專案目標**: 建立 S60/M60 混凝土 28 天抗壓強度預測模型

---

## 📋 摘要

本專案針對 S60（小型）與 M60（中型）離心混凝土管配比，建立機器學習預測模型。透過配料特徵分析，預測 28 天抗壓強度，並識別影響強度的關鍵因素。

### 主要成果

| 模型 | 樣本數 | R² | MAE (kgf/cm²) | 狀態 |
|:---|---:|---:|---:|:---|
| **S60** | 46 | **0.360** | 28 | ✅ 可用 |
| **M60** | 52 | **0.206** | 25 | ✅ 可用 |

---

## 📈 模型效能比較
> **說明**：S60 模型 R²=0.360，M60 模型 R²=0.206，兩者皆具有預測能力。S60 表現較佳，預測誤差約 28 kgf/cm²。

---

## 📊 強度分布比較
> **說明**：S60 與 M60 的強度分布相似，平均約 605 kgf/cm²，皆高於設計強度 510 kgf/cm²（紅色虛線）。

---

File: S60_M60_dataset_v9_shared.csv (part 109 of 138)
match_key,日期及時間,序,配比 ,耗用骨材1,耗用骨材2,耗用骨材3,耗用水,耗用泥料1,耗用泥料2,耗用泥料3,耗用泥料4,耗用藥劑1,耗用藥劑2,耗用藥劑3,耗用藥劑4,耗用小計,表面水骨材1,誤差%水,誤差%骨材1,誤差%骨材2,坍度(cm),混凝土溫度(℃),試體1強度(X1),試體2強度(X2),試體3強度(X3),加料轉速,慢速轉速,中速轉速,高速轉速,加料時間,慢速時間,中速時間,高速時間,總降水量,cp_key,類型,入池,蒸養池,離心開始,離心結束,母體,平均強度,強度_原始,強度_修正,環境溫度,環境濕度,膠結料總量,水灰比,水膠比,骨材總量,砂石比,粗骨材總量,水泥取代率,矽灰取代率,爐石取代率,漿體比例,粗細骨材比,月份,拌合米數,平均電流,最大電流,電流標準差,最終電流,穩定階段平均電流,單位體積穩定電流,砂_FM,砂_Mud,六分_FM,三分_FM,水泥砂漿_28天平均強度,水泥_流動性,水泥砂漿_7天平均強度,設定扣水率(%),扣水率_變動幅度,扣水率_是否變更,水量微調偏離度,蒸養實際平均溫度,蒸養實際總積溫,蒸養實際階段1溫度,蒸養實際階段2溫度,蒸養實際階段3溫度,實際離心平均轉速,實際離心平均電流,實際離心總能量,日期,配比
20250508125949,2025-05-08 12:59:49,9,S60-31,793,1280,0,141,324,33,0,69,2.94,0.0,0.0,0.0,2642.94,5.0,0.71,-0.13,2.24,,,,,,220.0,250.0,700.0,1000.0,4.0,1.0,2.0,5.0,0.0,20250508_9,小型,1345.0,1.0,1302.0,1315.0,S60,,,0.0,26.5,83.8,426,0.435,0.331,2073,0.383,1280,23.9,7.7,16.2,21.5,1.614,5,1.1,96.64567901234568,124.8,15.267920451368374,92.78,104.41071428571428,94.919,2.9396,,7.05,6.72,466.53333333333336,18.0,345.49333333333334,5.0,1.0,1,17.18,56.92672413793104,1095.8394396551726,,,,512.3076923076923,92.8269230769231,20.112500000000004,2025-05-08,S60-31
20250508132137,2025-05-08 13:21:37,12,S60-31,698,1141,0,133,289,31,0,64,2.6,0.0,0.0,0.0,2358.6,4.0,0.76,-0.29,2.33,,,,,,220.0,250.0,700.0,1000.0,4.0,1.0,2.0,5.0,0.0,20250508_12,小型,1345.0,1.0,1323.0,1336.0,S60,,,0.0,26.5,83.8,384,0.46,0.346,1839,0.38,1141,24.7,8.1,16.7,21.9,1.635,5,0.98,87.38518518518518,109.9,11.14837209077399,84.66,90.89285714285714,92.748,2.9396,,7.05,6.72,466.53333333333336,18.0,345.49333333333334,4.0,-1.0,1,-1.74,56.92672413793104,1095.8394396551726,,,,471.5769230769231,87.28076923076924,18.910833333333336,2025-05-08,S60-31
20250509074936,2025-05-09 07:49:36,1,S60-24,792,1281,0,141,322,33,0,70,2.75,0.0,0.0,0.0,2641.75,5.0,0.71,-0.25,2.32,,,,,,220.0,250.0,700.0,1000.0,4.0,2.0,2.0,5.0,0.0,20250509_1,小型,837.0,3.0,752.0,806.0,S60,,,0.0,29.0,67.8,425,0.438,0.332,2073,0.382,1281,24.2,7.8,16.5,21.4,1.617,5,1.1,99.95833333333331,121.8,14.276405846321715,97.48,105.62352941176472,96.021,2.9396,,7.05,6.72,466.53333333333336,18.0,345.49333333333334,5.0,1.0,1,17.18,,,,,,,,,2025-05-09,S60-24
20250509081309,2025-05-09 08:13:09,2,S60-24,701,1144,0,133,288,30,0,64,2.43,0.0,0.0,0.0,2362.43,4.0,0.76,0.14,2.6,,,,,,220.0,250.0,700.0,1000.0,4.0,2.0,2.0,5.0,0.0,20250509_2,小型,837.0,3.0,815.0,829.0,S60,,,0.0,29.0,67.8,382,0.462,0.348,1845,0.38,1144,24.6,7.9,16.8,21.8,1.632,5,0.98,92.00987654320988,118.2,12.398134118261025,90.24,98.38571428571429,100.394,2.9396,,7.05,6.72,466.53333333333336,18.0,345.49333333333334,4.0,-1.0,1,-1.74,,,,,,,,,2025-05-09,S60-24
20250509125934,2025-05-09 12:59:34,9,S60-31,793,1280,0,141,325,34,0,70,2.93,0.0,0.0,0.0,2645.93,5.0,0.71,-0.13,2.24,,,,,,220.0,250.0,700.0,1000.0,4.0,2.0,2.0,5.0,0.0,20250509_9,小型,1450.0,2.0,1301.0,1315.0,S60,,,0.0,28.2,78.3,429,0.434,0.329,2073,0.383,1280,24.2,7.9,16.3,21.6,1.614,5,1.1,98.6,120.5,13.521341156359698,98.32,106.13928571428572,96.49,2.9396,,7.05,6.72,466.53333333333336,18.0,345.49333333333334,5.0,1.0,1,17.18,55.59357798165136,1009.9499999999998,,,,449.1071428571428,88.34285714285716,20.613333333333337,2025-05-09,S60-31
20250509132152,2025-05-09 13:21:52,12,S60-31,692,1131,0,131,285,32,0,64,2.59,0.0,0.0,0.0,2337.59,4.0,0.77,-0.14,2.45,,,,,,220.0,250.0,700.0,1000.0,4.0,4.0,2.0,5.0,0.0,20250509_12,小型,1450.0,2.0,1323.0,1339.0,S60,,,0.0,28.2,78.3,381,0.46,0.344,1823,0.38,1131,25.2,8.4,16.8,21.9,1.634,5,0.97,92.09285714285714,111.6,12.631298859751272,95.76,97.9,100.928,2.9396,,7.05,6.72,466.53333333333336,18.0,345.49333333333334,4.0,-1.0,1,-3.74,55.59357798165136,1009.9499999999998,,,,419.125,73.0125,19.47,2025-05-09,S60-31
20250512074942,2025-05-12 07:49:42,1,S60-24,791,1286,0,142,322,33,0,69,2.73,0.0,0.0,0.0,2645.73,5.0,1.43,-0.38,2.72,,,,,,220.0,250.0,700.0,1000.0,4.0,2.0,2.0,5.0,0.0,20250512_1,小型,905.0,3.0,752.0,806.0,S60,,,0.0,22.8,86.3,424,0.441,0.335,2077,0.381,1286,24.1,7.8,16.3,21.4,1.626,5,1.1,101.19080459770116,131.0,14.732953384999783,94.46,106.1516129032258,96.501,2.9396,,6.7,6.69,466.53333333333336,18.0,345.49333333333334,5.0,1.0,1,18.18,,,,,,,,,2025-05-12,S60-24
20250512081203,2025-05-12 08:12:03,2,S60-24,698,1149,0,132,290,28,0,62,2.44,0.0,0.0,0.0,2361.44,4.0,0.0,-0.29,3.05,,,,,,220.0,250.0,700.0,1000.0,4.0,3.0,2.0,5.0,0.0,20250512_2,小型,905.0,3.0,814.0,829.0,S60,,,0.0,22.8,86.3,380,0.455,0.347,1847,0.378,1149,23.7,7.4,16.3,21.7,1.646,5,0.98,99.71546391752577,124.9,13.13985312888611,93.16,105.20882352941176,107.356,2.9396,,6.7,6.69,466.53333333333336,18.0,345.49333333333334,4.0,-1.0,1,-2.74,,,,,,,,,2025-05-12,S60-24
20250512083712,2025-05-12 08:37:12,3,S60-24,675,1116,0,131,279,30,0,59,2.38,0.0,0.0,0.0,2292.38,3.5,0.0,-0.15,3.24,,,,,,220.0,250.0,700.0,1000.0,4.0,4.0,2.0,5.0,0.0,20250512_3,小型,905.0,3.0,840.0,856.0,S60,,,0.0,22.8,86.3,368,0.47,0.356,1791,0.377,1116,24.2,8.2,16.0,21.8,1.653,5,0.95,98.7694117647059,124.2,13.460889084607189,91.72,104.80344827586204,110.319,2.9396,,6.7,6.69,466.53333333333336,18.0,345.49333333333334,3.5,-0.5,1,-4.51,,,,,,,,,2025-05-12,S60-24
20250512125953,2025-05-12 12:59:53,9,S60-24,793,1284,0,142,323,33,0,68,2.72,0.0,0.0,0.0,2645.72,5.0,1.43,-0.13,2.56,3.7,26.5,523.0,634.0,629.0,220.0,250.0,700.0,1000.0,4.0,2.0,2.0,5.0,0.0,20250512_9,小型,1415.0,4.0,1302.0,1316.0,S60,595.3,523.0,595.3333333333334,29.0,52.0,424,0.44,0.335,2077,0.382,1284,23.8,7.8,16.0,21.4,1.619,5,1.1,96.30222222222224,122.2,14.148937751865788,96.2,101.97419354838708,92.704,2.9396,,6.7,6.69,466.53333333333336,18.0,345.49333333333334,5.0,1.5,1,18.18,62.4849557522124,1171.5929203539824,,,,468.25,94.56785714285716,22.06583333333333,2025-05-12,S60-24
20250512132515,2025-05-12 13:25:15,10,S60-24,700,1148,0,133,290,30,0,63,2.44,0.0,0.0,0.0,2366.44,4.0,0.76,0.0,2.96,,,,,,220.0,250.0,700.0,1000.0,4.0,2.0,2.0,5.0,0.0,20250512_10,小型,1415.0,4.0,1327.0,1341.0,S60,,,0.0,23.6,83.7,383,0.459,0.347,1848,0.379,1148,24.3,7.8,16.4,21.8,1.64,5,0.98,91.50987654320988,113.4,12.503704191289753,89.74000000000001,96.02857142857142,97.988,2.9396,,6.7,6.69,466.53333333333336,18.0,345.49333333333334,4.0,-1.0,1,-1.74,62.4849557522124,1171.5929203539824,,,,481.8928571428572,87.88571428571427,20.506666666666664,2025-05-12,S60-24
20250512134925,2025-05-12 13:49:25,13,S60-24,672,1104,0,127,275,30,0,60,2.36,0.0,0.0,0.0,2270.36,4.0,0.79,0.0,3.18,,,,,,220.0,250.0,700.0,1000.0,4.0,3.0,2.0,5.0,0.0,20250512_13,小型,1415.0,4.0,1351.0,1405.0,S60,,,0.0,23.6,83.7,365,0.462,0.348,1776,0.378,1104,24.7,8.2,16.4,21.7,1.643,5,0.94,88.97777777777779,106.1,11.09482139236117,86.70000000000002,93.37857142857142,99.339,2.9396,,6.7,6.69,466.53333333333336,18.0,345.49333333333334,4.0,0.0,0,-7.74,62.4849557522124,1171.5929203539824,,,,441.4285714285714,83.71071428571427,19.5325,2025-05-12,S60-24
20250513074934,2025-05-13 07:49:34,1,S60-24,790,1287,0,143,326,31,0,70,2.75,0.0,0.0,0.0,2649.75,5.0,2.14,-0.5,2.8,,,,,,220.0,250.0,700.0,1000.0,4.0,2.0,2.0,5.0,0.0,20250513_1,小型,842.0,1.0,751.0,805.0,S60,,,0.0,27.1,64.8,427,0.439,0.335,2077,0.38,1287,23.7,7.3,16.4,21.5,1.629,5,1.1,97.41951219512195,126.5,15.14199006658902,95.66,103.54827586206896,94.135,2.9396,,6.7,6.69,527.36,15.8,366.0533333333333,5.0,1.0,1,19.18,,,,,,,,,2025-05-13,S60-24
20250513081218,2025-05-13 08:12:18,2,S60-24,697,1149,0,133,289,28,0,60,2.45,0.0,0.0,0.0,2358.45,4.0,0.76,-0.43,3.05,,,,,,220.0,250.0,700.0,1000.0,4.0,2.0,2.0,5.0,0.0,20250513_2,小型,842.0,1.0,815.0,829.0,S60,,,0.0,27.1,64.8,377,0.46,0.353,1846,0.378,1149,23.3,7.4,15.9,21.6,1.648,5,0.98,93.4156626506024,115.4,11.392393170500023,91.82,96.48275862068968,98.452,2.9396,,6.7,6.69,527.36,15.8,366.0533333333333,4.0,-1.0,1,-1.74,,,,,,,,,2025-05-13,S60-24
20250513083855,2025-05-13 08:38:55,3,S60-24,805,1319,0,154,333,32,0,70,2.8,0.0,0.0,0.0,2715.8,4.0,1.32,-0.25,2.57,,,,,,220.0,250.0,700.0,1000.0,4.0,2.0,2.0,5.0,0.0,20250513_3,小型,927.0,3.0,841.0,855.0,S60,,,0.0,27.1,64.8,435,0.462,0.354,2124,0.379,1319,23.4,7.4,16.1,21.7,1.639,5,1.13,95.68641975308644,126.9,15.033943102410738,94.46,103.01785714285714,91.166,2.9396,,6.7,6.69,527.36,15.8,366.0533333333333,4.0,0.0,0,19.26,,,,,,,,,2025-05-13,S60-24
20250513090227,2025-05-13 09:02:27,4,S60-24,821,1341,0,156,337,32,0,72,2.84,0.0,0.0,0.0,2761.84,4.0,1.3,-0.12,2.44,,,,,,220.0,250.0,700.0,1000.0,4.0,1.0,2.0,5.0,0.0,20250513_4,小型,927.0,3.0,904.0,918.0,S60,,,0.0,27.1,64.8,441,0.463,0.354,2162,0.38,1341,23.6,7.3,16.3,21.6,1.633,5,1.15,94.96463414634144,125.2,13.99102823982621,92.14,102.46206896551725,89.097,2.9396,,6.7,6.69,527.36,15.8,366.0533333333333,4.0,0.0,0,21.26,,,,,,,,,2025-05-13,S60-24
20250513092520,2025-05-13 09:25:20,5,S60-24,818,1343,0,155,339,32,0,72,2.86,0.0,0.0,0.0,2761.86,4.0,0.65,-0.49,2.6,,,,,,220.0,250.0,700.0,1000.0,4.0,1.0,2.0,5.0,0.0,20250513_5,小型,1013.0,2.0,927.0,940.0,S60,,,0.0,27.1,64.8,443,0.457,0.35,2161,0.379,1343,23.5,7.2,16.3,21.7,1.642,5,1.15,93.52469135802468,121.2,14.607655111882368,90.38000000000002,101.82857142857144,88.547,2.9396,,6.7,6.69,527.36,15.8,366.0533333333333,4.0,0.0,0,20.26,67.24523809523808,470.7166666666666,,,,,,,2025-05-13,S60-24
20250513094649,2025-05-13 09:46:49,6,S60-24,838,1351,0,149,342,33,0,71,2.87,0.0,0.0,0.0,2786.87,5.0,0.68,0.12,2.35,,,,,,220.0,250.0,700.0,1000.0,4.0,2.0,2.0,5.0,0.0,20250513_6,小型,1013.0,2.0,949.0,1003.0,S60,,,0.0,27.1,64.8,446,0.436,0.334,2189,0.383,1351,23.3,7.4,15.9,21.4,1.612,5,1.16,98.41071428571428,136.4,16.791083361182412,95.36,106.15333333333334,91.511,2.9396,,6.7,6.69,527.36,15.8,366.0533333333333,5.0,1.0,1,25.18,67.24523809523808,470.7166666666666,,,,,,,2025-05-13,S60-24
20250513101209,2025-05-13 10:12:09,7,S60-24,816,1341,0,156,339,33,0,73,2.85,0.0,0.0,0.0,2760.85,4.0,1.3,-0.73,2.44,,,,,,220.0,250.0,700.0,1000.0,4.0,1.0,2.0,5.0,0.0,20250513_7,小型,1102.0,4.0,1014.0,1027.0,S60,,,0.0,27.1,64.8,445,0.46,0.351,2157,0.378,1341,23.8,7.4,16.4,21.8,1.643,5,1.15,94.8432098765432,129.7,15.306836512411056,93.34,101.91428571428573,88.621,2.9396,,6.7,6.69,527.36,15.8,366.0533333333333,4.0,-1.0,1,21.26,63.92380952380952,447.4666666666666,,,,491.6538461538461,79.16538461538462,17.152500000000003,2025-05-13,S60-24
20250513103426,2025-05-13 10:34:26,8,S60-24,485,806,0,88,199,22,0,46,1.7,0.0,0.0,0.0,1647.7,5.0,1.15,-1.02,4.13,,,,,,220.0,250.0,700.0,1000.0,5.0,1.0,2.0,6.0,0.0,20250513_8,小型,1102.0,4.0,1036.0,1052.0,S60,,,0.0,27.1,64.8,267,0.442,0.33,1291,0.376,806,25.5,8.2,17.2,21.6,1.662,5,0.68,79.93132530120481,89.9,7.28225980600328,76.06,81.90000000000003,120.441,2.9396,,6.7,6.69,527.36,15.8,366.0533333333333,5.0,1.0,1,-35.82,63.92380952380952,447.4666666666666,,,,516.875,94.50625,25.201666666666664,2025-05-13,S60-24
20250513103751,2025-05-13 10:37:51,9,S60-24,486,806,0,88,200,23,0,44,1.71,0.0,0.0,0.0,1648.71,5.0,1.15,-0.82,4.13,,,,,,220.0,250.0,700.0,1000.0,5.0,1.0,2.0,6.0,0.0,20250513_9,小型,1102.0,4.0,1036.0,1052.0,S60,,,0.0,27.1,64.8,267,0.44,0.33,1292,0.376,806,25.1,8.6,16.5,21.6,1.658,5,0.68,78.8280487804878,91.5,7.487538825018341,73.46000000000001,81.1655172413793,119.361,2.9396,,6.7,6.69,527.36,15.8,366.0533333333333,5.0,0.0,0,-35.82,63.92380952380952,447.4666666666666,,,,516.875,94.50625,25.201666666666664,2025-05-13,S60-24
20250513125952,2025-05-13 12:59:52,10,S60-24,795,1286,0,141,322,35,0,70,2.71,0.0,0.0,0.0,2651.71,5.0,0.71,0.13,2.72,3.8,29.3,588.0,625.0,606.0,220.0,250.0,700.0,1000.0,4.0,3.0,2.0,5.0,0.0,20250513_10,小型,1350.0,1.0,1302.0,1317.0,S60,606.3,588.0,606.3333333333334,33.0,48.0,427,0.438,0.33,2081,0.382,1286,24.6,8.2,16.4,21.4,1.618,5,1.1,95.98817204301076,126.6,14.157705067828102,88.94,100.303125,91.185,2.9396,,6.7,6.69,527.36,15.8,366.0533333333333,5.0,0.0,0,17.18,54.96869565217392,1053.5666666666668,,,,437.53333333333336,86.86666666666663,21.716666666666654,2025-05-13,S60-24
20250513132343,2025-05-13 13:23:43,13,S60-24,698,1146,0,133,289,32,0,64,2.42,0.0,0.0,0.0,2364.42,4.0,0.76,-0.29,2.78,,,,,,220.0,250.0,700.0,1000.0,4.0,2.0,2.0,5.0,0.0,20250513_13,小型,1350.0,1.0,1326.0,1341.0,S60,,,0.0,24.9,73.9,385,0.46,0.345,1844,0.379,1146,24.9,8.3,16.6,21.9,1.642,5,0.98,90.93132530120482,119.4,13.199898938193297,84.8,96.15172413793104,98.114,2.9396,,6.7,6.69,527.36,15.8,366.0533333333333,4.0,-1.0,1,-1.74,54.96869565217392,1053.5666666666668,,,,481.56666666666666,85.16333333333333,21.29083333333333,2025-05-13,S60-24
20250513134835,2025-05-13 13:48:35,15,S60-24,805,1317,0,153,330,35,0,73,2.75,0.0,0.0,0.0,2715.75,4.0,0.66,-0.25,2.41,,,,,,220.0,250.0,700.0,1000.0,4.0,2.0,2.0,5.0,0.0,20250513_15,小型,1435.0,3.0,1350.0,1404.0,S60,,,0.0,24.9,73.9,438,0.464,0.349,2122,0.379,1317,24.7,8.0,16.7,21.8,1.636,5,1.13,94.04074074074076,122.0,13.90976899611842,90.84,100.34642857142858,88.802,2.9396,,6.7,6.69,527.36,15.8,366.0533333333333,4.0,0.0,0,18.26,49.79369369369369,917.0338588588588,,,,448.75,83.04285714285716,19.376666666666672,2025-05-13,S60-24
20250513141114,2025-05-13 14:11:14,17,S60-24,826,1352,0,157,342,35,0,77,2.81,0.0,0.0,0.0,2791.81,4.0,0.64,-0.36,2.42,,,,,,220.0,250.0,700.0,1000.0,4.0,1.0,2.0,5.0,0.0,20250513_17,小型,1435.0,3.0,1413.0,1426.0,S60,,,0.0,24.9,73.9,454,0.459,0.346,2178,0.379,1352,24.7,7.7,17.0,21.9,1.637,5,1.16,91.10864197530864,127.1,14.807465563943545,86.80000000000001,96.46428571428574,83.159,2.9396,,6.7,6.69,527.36,15.8,366.0533333333333,4.0,0.0,0,22.26,49.79369369369369,917.0338588588588,,,,490.0,76.01538461538462,16.470000000000002,2025-05-13,S60-24
20250513143238,2025-05-13 14:32:38,20,S60-24,827,1353,0,157,343,36,0,75,2.82,0.0,0.0,0.0,2793.82,4.0,0.64,-0.24,2.5,,,,,,220.0,250.0,700.0,1000.0,4.0,1.0,2.0,5.0,0.0,20250513_20,小型,1520.0,2.0,1434.0,1448.0,S60,,,0.0,24.9,73.9,454,0.458,0.346,2180,0.379,1353,24.4,7.9,16.5,21.9,1.636,5,1.16,93.1268292682927,125.8,15.060504386822002,92.5,100.31379310344826,86.477,2.9396,,6.7,6.69,527.36,15.8,366.0533333333333,4.0,0.0,0,22.26,53.09528301886793,938.0166666666668,,,,483.2142857142857,72.91071428571429,17.012500000000003,2025-05-13,S60-24
20250513145355,2025-05-13 14:53:55,22,S60-24,819,1342,0,155,338,34,0,74,2.8,0.0,0.0,0.0,2764.8,4.0,0.65,-0.37,2.52,,,,,,220.0,250.0,700.0,1000.0,4.0,1.0,2.0,5.0,0.0,20250513_22,小型,1520.0,2.0,1456.0,1509.0,S60,,,0.0,24.9,73.9,446,0.459,0.348,2161,0.379,1342,24.2,7.6,16.6,21.8,1.639,5,1.15,87.74117647058826,120.2,13.686449237605933,87.04,92.33793103448276,80.294,2.9396,,6.7,6.69,527.36,15.8,366.0533333333333,4.0,0.0,0,20.26,53.09528301886793,938.0166666666668,,,,452.9230769230769,81.92692307692307,17.750833333333333,2025-05-13,S60-24
20250513151856,2025-05-13 15:18:56,25,S60-24,818,1341,0,154,338,35,0,73,2.8,0.0,0.0,0.0,2761.8,4.0,0.0,-0.49,2.44,,,,,,220.0,250.0,700.0,1000.0,4.0,2.0,2.0,5.0,0.0,20250513_25,小型,1606.0,4.0,1521.0,1535.0,S60,,,0.0,24.9,73.9,446,0.456,0.345,2159,0.379,1341,24.2,7.8,16.4,21.7,1.639,5,1.15,94.71190476190478,124.2,15.241909678829495,93.84,102.09,88.774,2.9396,,6.7,6.69,527.36,15.8,366.0533333333333,4.0,0.0,0,19.26,51.86078431372548,876.4472549019606,,,,510.1428571428572,84.83571428571427,19.795,2025-05-13,S60-24
20250513154122,2025-05-13 15:41:22,28,S60-24,488,807,0,88,200,25,0,45,1.68,0.0,0.0,0.0,1654.68,5.0,1.15,-0.41,4.26,,,,,,220.0,250.0,700.0,1000.0,5.0,2.0,2.0,6.0,0.0,20250513_28,小型,1606.0,4.0,1543.0,1559.0,S60,,,0.0,24.9,73.9,270,0.44,0.326,1295,0.377,807,25.9,9.3,16.7,21.7,1.654,5,0.68,76.31046511627908,87.2,6.629041620545361,71.4,78.28333333333333,115.123,2.9396,,6.7,6.69,527.36,15.8,366.0533333333333,5.0,1.0,1,-35.82,51.86078431372548,876.4472549019606,,,,468.71875,84.828125,22.620833333333334,2025-05-13,S60-24
20250513154448,2025-05-13 15:44:48,29,S60-24,486,807,0,87,201,25,0,45,1.68,0.0,0.0,0.0,1652.68,5.0,0.0,-0.82,4.26,,,,,,220.0,250.0,700.0,1000.0,5.0,2.0,2.0,6.0,0.0,20250513_29,小型,1606.0,4.0,1543.0,1559.0,S60,,,0.0,24.9,73.9,271,0.433,0.321,1293,0.376,807,25.8,9.2,16.6,21.7,1.66,5,0.68,77.38641975308643,86.1,6.658564578312688,74.82,80.85000000000001,118.897,2.9396,,6.7,6.69,527.36,15.8,366.0533333333333,5.0,0.0,0,-36.82,51.86078431372548,876.4472549019606,,,,468.71875,84.828125,22.620833333333334,2025-05-13,S60-24
20250514074909,2025-05-14 07:49:09,1,S60-24,791,1288,0,142,322,34,0,70,2.72,0.0,0.0,0.0,2649.72,5.0,1.43,-0.38,2.88,,,,,,220.0,250.0,700.0,1000.0,4.0,3.0,2.0,5.0,0.0,20250514_1,小型,838.0,2.0,752.0,806.0,S60,,,0.0,26.7,60.4,426,0.441,0.333,2079,0.38,1288,24.4,8.0,16.4,21.5,1.628,5,1.1,101.53793103448275,130.9,15.574369169559532,99.82,109.13225806451617,99.211,2.9396,,6.7,6.69,527.36,15.8,366.0533333333333,5.0,0.0,0,18.18,,,,,,,,,2025-05-14,S60-24
20250514081401,2025-05-14 08:14:01,2,S60-24,707,1149,0,133,287,30,0,62,2.41,0.0,0.0,0.0,2370.41,4.0,0.76,1.0,3.05,,,,,,220.0,250.0,700.0,1000.0,4.0,2.0,2.0,5.0,0.0,20250514_2,小型,838.0,2.0,816.0,830.0,S60,,,0.0,26.7,60.4,379,0.463,0.351,1856,0.381,1149,24.3,7.9,16.4,21.6,1.625,5,0.98,97.16516853932583,116.5,12.96136957948846,90.34,104.27419354838712,106.402,2.9396,,6.7,6.69,527.36,15.8,366.0533333333333,4.0,-1.0,1,-1.74,,,,,,,,,2025-05-14,S60-24
20250514083609,2025-05-14 08:36:09,3,S60-24,799,1310,0,151,330,35,0,70,2.76,0.0,0.0,0.0,2697.76,4.0,0.67,-0.13,2.75,,,,,,220.0,250.0,700.0,1000.0,4.0,1.0,2.0,5.0,0.0,20250514_3,小型,926.0,3.0,838.0,852.0,S60,,,0.0,26.7,60.4,435,0.458,0.347,2109,0.379,1310,24.1,8.0,16.1,21.7,1.64,5,1.12,100.85578947368424,134.8,15.482606307109338,99.0,104.0,92.857,2.9396,,6.7,6.69,527.36,15.8,366.0533333333333,4.0,0.0,0,16.26,,,,,,,,,2025-05-14,S60-24
20250514090046,2025-05-14 09:00:46,4,S60-24,817,1342,0,159,340,36,0,71,2.79,0.0,0.0,0.0,2767.79,3.5,0.63,-0.12,2.52,,,,,,220.0,250.0,700.0,1000.0,4.0,2.0,2.0,5.0,0.0,20250514_4,小型,926.0,3.0,903.0,917.0,S60,,,0.0,26.7,60.4,447,0.468,0.356,2159,0.378,1342,23.9,8.1,15.9,21.9,1.643,5,1.15,99.41839080459772,136.6,15.774958540380382,98.20000000000002,103.3225806451613,89.846,2.9396,,6.7,6.69,527.36,15.8,366.0533333333333,3.5,-0.5,1,23.49,,,,,,,,,2025-05-14,S60-24
20250514092443,2025-05-14 09:24:43,5,S60-24,797,1320,0,156,335,34,0,72,2.76,0.0,0.0,0.0,2716.76,3.5,0.0,-0.75,2.64,,,,,,220.0,250.0,700.0,1000.0,4.0,1.0,2.0,5.0,0.0,20250514_5,小型,1013.0,4.0,926.0,940.0,S60,,,0.0,26.7,60.4,441,0.466,0.354,2117,0.376,1320,24.0,7.7,16.3,22.0,1.656,5,1.13,95.96097560975608,128.3,15.012740573792332,93.96,102.78620689655176,90.961,2.9396,,6.7,6.69,527.36,15.8,366.0533333333333,3.5,0.0,0,20.49,66.78571428571429,467.50000000000006,,,,,,,2025-05-14,S60-24
20250514094840,2025-05-14 09:48:40,6,S60-24,828,1353,0,153,342,35,0,73,2.83,0.0,0.0,0.0,2786.83,4.5,0.66,-0.6,2.5,,,,,,220.0,250.0,700.0,1000.0,4.0,1.0,2.0,5.0,0.0,20250514_6,小型,1013.0,4.0,951.0,1004.0,S60,,,0.0,26.7,60.4,450,0.447,0.34,2181,0.38,1353,24.0,7.8,16.2,21.7,1.634,5,1.16,98.6625,123.3,15.35817307213447,94.16,106.22580645161293,91.574,2.9396,,6.7,6.69,527.36,15.8,366.0533333333333,4.5,1.0,1,27.83,66.78571428571429,467.50000000000006,,,,,,,2025-05-14,S60-24
20250514101040,2025-05-14 10:10:40,7,S60-24,800,1319,0,157,331,34,0,72,2.74,0.0,0.0,0.0,2715.74,3.5,0.64,-0.37,2.57,,,,,,220.0,250.0,700.0,1000.0,4.0,2.0,2.0,5.0,0.0,20250514_7,小型,1105.0,1.0,1015.0,1029.0,S60,,,0.0,26.7,60.4,437,0.474,0.359,2119,0.378,1319,24.3,7.8,16.5,21.9,1.649,5,1.13,94.47261904761903,123.1,14.76182618066642,92.02,101.01,89.389,2.9396,,6.7,6.69,527.36,15.8,366.0533333333333,3.5,-1.0,1,21.49,67.32619047619048,471.2833333333333,,,,482.4285714285714,79.1,18.456666666666667,2025-05-14,S60-24
20250514103638,2025-05-14 10:36:38,8,S60-24,780,1286,0,152,323,33,0,68,2.66,0.0,0.0,0.0,2644.66,3.5,0.0,-0.26,2.72,,,,,,220.0,250.0,700.0,1000.0,4.0,3.0,2.0,5.0,0.0,20250514_8,小型,1105.0,1.0,1039.0,1055.0,S60,,,0.0,26.7,60.4,424,0.471,0.358,2066,0.378,1286,23.8,7.8,16.0,21.8,1.649,5,1.1,92.17283950617283,120.0,13.682312745316908,89.16,97.89285714285712,88.994,2.9396,,6.7,6.69,527.36,15.8,366.0533333333333,3.5,0.0,0,16.49,67.32619047619048,471.2833333333333,,,,497.15625,86.8125,23.15,2025-05-14,S60-24
20250514125907,2025-05-14 12:59:07,9,S60-31,793,1285,0,141,324,35,0,71,2.91,0.0,0.0,0.0,2651.91,5.0,0.71,-0.13,2.64,,,,,,220.0,250.0,700.0,1000.0,4.0,3.0,2.0,5.0,0.0,20250514_9,小型,1350.0,2.0,1302.0,1316.0,S60,,,0.0,25.9,68.8,430,0.435,0.328,2078,0.382,1285,24.7,8.1,16.5,21.6,1.62,5,1.1,95.87011494252874,126.1,14.865435609118798,94.54,100.50967741935484,91.372,2.9396,,6.7,6.69,527.36,15.8,366.0533333333333,5.0,1.5,1,17.18,51.01913043478261,977.8666666666668,,,,492.8928571428572,91.65357142857142,21.38583333333333,2025-05-14,S60-31
20250514132400,2025-05-14 13:24:00,10,S60-31,698,1148,0,133,289,32,0,63,2.6,0.0,0.0,0.0,2365.6,4.0,0.76,-0.29,2.96,,,,,,220.0,250.0,700.0,1000.0,4.0,3.0,2.0,5.0,0.0,20250514_10,小型,1350.0,2.0,1326.0,1341.0,S60,,,0.0,25.9,68.8,384,0.46,0.346,1846,0.378,1148,24.7,8.3,16.4,21.9,1.645,5,0.98,86.3283950617284,105.5,11.855084178569264,84.44000000000001,90.06428571428569,91.902,2.9396,,6.7,6.69,527.36,15.8,366.0533333333333,4.0,-1.0,1,-1.74,51.01913043478261,977.8666666666668,,,,480.1333333333333,85.92666666666668,21.48166666666667,2025-05-14,S60-31
20250514134826,2025-05-14 13:48:26,11,S60-31,493,809,0,85,202,25,0,46,1.79,0.0,0.0,0.0,1661.79,5.5,1.19,0.0,4.52,,,,,,220.0,250.0,700.0,1000.0,5.0,2.0,2.0,6.0,0.0,20250514_11,小型,1440.0,3.0,1351.0,1406.0,S60,,,0.0,25.9,68.8,273,0.421,0.311,1302,0.379,809,26.0,9.2,16.8,21.6,1.641,5,0.68,80.21219512195121,92.2,8.014002840210567,73.70000000000002,83.95172413793104,123.458,2.9396,,6.7,6.69,527.36,15.8,366.0533333333333,5.5,1.5,1,-32.18,49.91,915.0166666666664,,,,514.0333333333333,89.18333333333335,22.295833333333334,2025-05-14,S60-31
20250514135145,2025-05-14 13:51:45,12,S60-31,488,809,0,88,201,25,0,46,1.81,0.0,0.0,0.0,1658.81,5.0,1.15,-0.41,4.52,,,,,,220.0,250.0,700.0,1000.0,5.0,2.0,2.0,6.0,0.0,20250514_12,小型,1440.0,3.0,1351.0,1406.0,S60,,,0.0,25.9,68.8,272,0.438,0.324,1297,0.376,809,26.1,9.2,16.9,21.7,1.658,5,0.68,76.98674698795182,87.5,6.679960520126053,75.12,79.72758620689656,117.246,2.9396,,6.7,6.69,527.36,15.8,366.0533333333333,5.0,-0.5,1,-35.82,49.91,915.0166666666664,,,,514.0333333333333,89.18333333333335,22.295833333333334,2025-05-14,S60-31
20250514141304,2025-05-14 14:13:04,13,S60-31,804,1320,0,153,331,37,0,72,2.99,0.0,0.0,0.0,2719.99,4.0,0.66,-0.37,2.64,,,,,,220.0,250.0,700.0,1000.0,4.0,3.0,2.0,5.0,0.0,20250514_13,小型,1440.0,3.0,1415.0,1430.0,S60,,,0.0,25.9,68.8,440,0.462,0.348,2124,0.379,1320,24.8,8.4,16.4,21.8,1.642,5,1.13,95.36470588235296,125.7,14.856178796814024,95.98,99.9896551724138,88.486,2.9396,,6.7,6.69,527.36,15.8,366.0533333333333,4.0,-1.0,1,18.26,49.91,915.0166666666664,,,,455.9333333333333,76.53666666666666,19.134166666666665,2025-05-14,S60-31
20250514143848,2025-05-14 14:38:48,14,S60-31,797,1308,0,151,328,38,0,71,2.94,0.0,0.0,0.0,2695.94,4.0,0.67,-0.38,2.59,,,,,,220.0,250.0,700.0,1000.0,4.0,2.0,2.0,5.0,0.0,20250514_14,小型,1527.0,4.0,1441.0,1454.0,S60,,,0.0,25.9,68.8,437,0.46,0.346,2105,0.379,1308,24.9,8.7,16.2,21.8,1.641,5,1.12,95.47901234567902,126.6,14.514247713156196,96.36,102.18928571428572,91.24,2.9396,,6.7,6.69,527.36,15.8,366.0533333333333,4.0,0.0,0,16.26,50.5377358490566,886.9372641509433,,,,484.46153846153845,82.82692307692308,17.945833333333336,2025-05-14,S60-31
20250514145928,2025-05-14 14:59:28,17,S60-31,821,1342,0,155,339,37,0,73,3.04,0.0,0.0,0.0,2770.04,4.0,0.65,-0.12,2.52,,,,,,220.0,250.0,700.0,1000.0,4.0,2.0,2.0,5.0,0.0,20250514_17,小型,1527.0,4.0,1504.0,1517.0,S60,,,0.0,25.9,68.8,449,0.457,0.345,2163,0.38,1342,24.5,8.2,16.3,21.8,1.635,5,1.15,91.45432098765431,128.1,15.615788539149602,89.72,97.57142857142856,84.845,2.9396,,6.7,6.69,527.36,15.8,366.0533333333333,4.0,0.0,0,20.26,50.5377358490566,886.9372641509433,,,,506.46153846153845,85.01923076923077,18.42083333333333,2025-05-14,S60-31
20250514152857,2025-05-14 15:28:57,21,S60-31,809,1331,0,155,335,35,0,73,2.99,0.0,0.0,0.0,2740.99,4.0,0.65,-0.61,2.62,,,,,,220.0,250.0,700.0,1000.0,4.0,1.0,2.0,5.0,0.0,20250514_21,小型,1620.0,1.0,1531.0,1544.0,S60,,,0.0,25.9,68.8,443,0.463,0.35,2140,0.378,1331,24.4,7.9,16.5,21.8,1.645,5,1.14,87.20123456790124,117.0,14.386966785624304,85.82000000000001,94.65357142857144,83.029,2.9396,,6.7,6.69,527.36,15.8,366.0533333333333,4.0,0.0,0,20.26,54.256,904.2666666666668,,,,500.88461538461536,82.43076923076924,17.860000000000003,2025-05-14,S60-31
20250514155444,2025-05-14 15:54:44,26,S60-31,821,1344,0,155,338,37,0,73,3.0,0.0,0.0,0.0,2771.0,4.0,0.65,-0.12,2.67,,,,,,220.0,250.0,700.0,1000.0,4.0,1.0,2.0,5.0,0.0,20250514_26,小型,1620.0,1.0,1557.0,1611.0,S60,,,0.0,25.9,68.8,448,0.459,0.346,2165,0.379,1344,24.6,8.3,16.3,21.8,1.637,5,1.15,86.72962962962963,112.8,12.125134026948642,85.56,90.23571428571428,78.466,2.9396,,6.7,6.69,527.36,15.8,366.0533333333333,4.0,0.0,0,20.26,54.256,904.2666666666668,,,,535.75,85.46071428571429,19.94083333333333,2025-05-14,S60-31
20250515074936,2025-05-15 07:49:36,1,S60-24,787,1293,0,141,323,34,0,70,2.71,0.0,0.0,0.0,2650.71,5.0,0.71,-0.88,3.27,,,,,,220.0,250.0,700.0,1000.0,4.0,2.0,2.0,5.0,0.0,20250515_1,小型,841.0,1.0,752.0,806.0,S60,,,0.0,28.0,62.3,427,0.437,0.33,2080,0.378,1293,24.4,8.0,16.4,21.5,1.643,5,1.1,91.03764705882352,125.0,13.85422404450832,85.44,89.4793103448276,81.345,2.9396,,6.7,6.69,527.36,15.8,366.0533333333333,5.0,1.0,1,17.18,,,,,,,,,2025-05-15,S60-24
20250515081209,2025-05-15 08:12:09,2,S60-24,699,1153,0,130,290,32,0,64,2.39,0.0,0.0,0.0,2370.39,4.5,0.78,-0.57,3.41,,,,,,220.0,250.0,700.0,1000.0,4.0,3.0,2.0,5.0,0.0,20250515_2,小型,841.0,1.0,816.0,830.0,S60,,,0.0,28.0,62.3,386,0.448,0.337,1852,0.377,1153,24.9,8.3,16.6,21.8,1.649,5,0.98,88.09876543209876,108.1,10.914012895731238,86.17999999999999,88.65357142857145,90.463,2.9396,,6.7,6.69,527.36,15.8,366.0533333333333,4.5,-0.5,1,4.83,,,,,,,,,2025-05-15,S60-24
20250515083853,2025-05-15 08:38:53,3,S60-24,806,1311,0,144,329,36,0,70,2.75,0.0,0.0,0.0,2698.75,5.0,0.7,-0.12,2.82,,,,,,220.0,250.0,700.0,1000.0,4.0,2.0,2.0,5.0,0.0,20250515_3,小型,932.0,4.0,838.0,852.0,S60,,,0.0,28.0,62.3,435,0.438,0.331,2117,0.381,1311,24.4,8.3,16.1,21.5,1.627,5,1.12,95.19382716049384,127.9,15.15410831864051,88.46000000000001,100.71428571428574,89.923,2.9396,,6.7,6.69,527.36,15.8,366.0533333333333,5.0,0.5,1,20.18,,,,,,,,,2025-05-15,S60-24
20250515090546,2025-05-15 09:05:46,4,S60-24,804,1312,0,144,330,35,0,69,2.74,0.0,0.0,0.0,2696.74,5.0,0.7,-0.37,2.9,,,,,,220.0,250.0,700.0,1000.0,4.0,3.0,2.0,5.0,0.0,20250515_4,小型,932.0,4.0,903.0,917.0,S60,,,0.0,28.0,62.3,434,0.436,0.332,2116,0.38,1312,24.0,8.1,15.9,21.5,1.632,5,1.12,97.51111111111112,133.3,18.497847722650608,86.24,98.61785714285712,88.052,2.9396,,6.7,6.69,527.36,15.8,366.0533333333333,5.0,0.0,0,20.18,,,,,,,,,2025-05-15,S60-24
20250515093037,2025-05-15 09:30:37,5,S60-24,816,1332,0,147,335,35,0,71,2.77,0.0,0.0,0.0,2738.77,5.0,0.68,-0.73,2.7,,,,,,220.0,250.0,700.0,1000.0,4.0,2.0,2.0,5.0,0.0,20250515_5,小型,1021.0,3.0,926.0,940.0,S60,,,0.0,28.0,62.3,441,0.439,0.333,2148,0.38,1332,24.0,7.9,16.1,21.5,1.632,5,1.14,89.23456790123457,119.2,14.24119533488594,86.85999999999999,95.675,83.925,2.9396,,6.7,6.69,527.36,15.8,366.0533333333333,5.0,0.0,0,23.18,65.12380952380951,455.86666666666656,,,,,,,2025-05-15,S60-24
20250515095424,2025-05-15 09:54:24,6,S60-24,840,1356,0,141,341,37,0,73,2.83,0.0,0.0,0.0,2790.83,6.0,0.71,-0.59,2.73,,,,,,220.0,250.0,700.0,1000.0,4.0,2.0,2.0,5.0,0.0,20250515_6,小型,1021.0,3.0,951.0,1004.0,S60,,,0.0,28.0,62.3,451,0.413,0.313,2196,0.383,1356,24.4,8.2,16.2,21.2,1.614,5,1.16,93.71358024691358,128.9,16.02940779761766,90.78,100.24285714285716,86.416,2.9396,,6.7,6.69,527.36,15.8,366.0533333333333,6.0,1.0,1,25.41,65.12380952380951,455.86666666666656,,,,,,,2025-05-15,S60-24
20250515102105,2025-05-15 10:21:05,7,S60-24,819,1331,0,147,337,33,0,73,2.78,0.0,0.0,0.0,2742.78,5.0,0.68,-0.37,2.62,,,,,,220.0,250.0,700.0,1000.0,4.0,2.0,2.0,5.0,0.0,20250515_7,小型,1115.0,2.0,1015.0,1029.0,S60,,,0.0,28.0,62.3,443,0.436,0.332,2150,0.381,1331,23.9,7.4,16.5,21.5,1.625,5,1.14,88.45806451612904,122.5,13.49882768769474,86.3,88.375,77.522,2.9396,,6.7,6.69,527.36,15.8,366.0533333333333,5.0,-1.0,1,23.18,66.95476190476191,468.6833333333334,,,,53.142857142857146,18.9,4.41,2025-05-15,S60-24
20250515104615,2025-05-15 10:46:15,8,S60-24,493,810,0,83,199,22,0,47,1.69,0.0,0.0,0.0,1655.69,6.0,1.22,-0.4,4.65,,,,,,220.0,250.0,700.0,1000.0,4.0,2.0,2.0,5.0,0.0,20250515_8,小型,1115.0,2.0,1039.0,1055.0,S60,,,0.0,28.0,62.3,268,0.417,0.31,1303,0.378,810,25.7,8.2,17.5,21.2,1.643,5,0.68,79.84634146341465,90.9,8.084043227729115,74.67999999999999,83.61379310344827,122.961,2.9396,,6.7,6.69,527.36,15.8,366.0533333333333,6.0,1.0,1,-32.59,66.95476190476191,468.6833333333334,,,,65.71875,23.20625,6.1883333333333335,2025-05-15,S60-24
20250515104958,2025-05-15 10:49:58,9,S60-24,495,810,0,82,200,24,0,47,1.67,0.0,0.0,0.0,1659.67,6.0,0.0,0.0,4.65,,,,,,220.0,250.0,700.0,1000.0,4.0,2.0,2.0,5.0,0.0,20250515_9,小型,1115.0,2.0,1039.0,1055.0,S60,,,0.0,28.0,62.3,271,0.41,0.303,1305,0.379,810,26.2,8.9,17.3,21.3,1.636,5,0.68,77.64235294117647,88.6,6.805990034228728,74.22,77.6448275862069,114.184,2.9396,,6.7,6.69,527.36,15.8,366.0533333333333,6.0,0.0,0,-33.59,66.95476190476191,468.6833333333334,,,,65.71875,23.20625,6.1883333333333335,2025-05-15,S60-24
20250515130002,2025-05-15 13:00:02,10,S60-31,798,1288,0,134,325,36,0,68,2.88,0.0,0.0,0.0,2651.88,6.0,0.75,-0.37,2.88,,,,,,220.0,250.0,700.0,1000.0,4.0,3.0,2.0,5.0,0.0,20250515_10,小型,1350.0,2.0,1302.0,1318.0,S60,,,0.0,27.0,67.4,429,0.412,0.312,2086,0.383,1288,24.2,8.4,15.9,21.3,1.614,5,1.1,91.13086419753088,118.3,14.022597652795112,88.12,97.53928571428573,88.672,2.9396,,6.7,6.69,527.36,15.8,366.0533333333333,6.0,0.0,0,18.41,49.77391304347826,954.0,,,,474.8125,89.634375,23.9025,2025-05-15,S60-31
20250515132429,2025-05-15 13:24:29,11,S60-31,707,1150,0,126,288,32,0,64,2.59,0.0,0.0,0.0,2369.59,5.0,0.8,0.0,3.14,,,,,,220.0,250.0,700.0,1000.0,4.0,3.0,2.0,5.0,0.0,20250515_11,小型,1350.0,2.0,1326.0,1341.0,S60,,,0.0,27.0,67.4,384,0.438,0.328,1857,0.381,1150,25.0,8.3,16.7,21.5,1.627,5,0.98,90.74756097560976,114.4,12.755020299146835,89.9,96.148275862069,98.11,2.9396,,6.7,6.69,527.36,15.8,366.0533333333333,5.0,-1.0,1,2.18,49.77391304347826,954.0,,,,434.0,88.53999999999998,22.134999999999994,2025-05-15,S60-31
20250515135152,2025-05-15 13:51:52,12,S60-31,806,1310,0,144,331,33,0,69,2.95,0.0,0.0,0.0,2695.95,5.0,0.7,-0.12,2.75,1.2,30.9,637.0,650.0,626.0,220.0,250.0,700.0,1000.0,5.0,2.0,2.0,6.0,0.0,20250515_12,小型,1440.0,3.0,1354.0,1409.0,S60,637.7,637.0,637.6666666666666,39.0,40.0,433,0.435,0.333,2116,0.381,1310,23.6,7.6,15.9,21.4,1.625,5,1.12,94.82469135802468,128.1,15.616796361880493,92.92,103.92857142857144,92.793,2.9396,,6.7,6.69,527.36,15.8,366.0533333333333,5.0,0.0,0,20.18,60.131818181818176,1102.4166666666663,,,,427.4333333333333,76.60333333333332,19.15083333333333,2025-05-15,S60-31
20250515141740,2025-05-15 14:17:40,15,S60-31,827,1344,0,147,339,36,0,73,3.03,0.0,0.0,0.0,2769.03,5.0,0.68,-0.36,2.67,,,,,,220.0,250.0,700.0,1000.0,4.0,3.0,2.0,5.0,0.0,20250515_15,小型,1440.0,3.0,1420.0,1334.0,S60,,,0.0,27.0,67.4,448,0.434,0.328,2171,0.381,1344,24.3,8.0,16.3,21.5,1.625,5,1.15,95.97654320987654,127.3,15.842560832441654,91.18,105.15714285714284,91.441,2.9396,,6.7,6.69,527.36,15.8,366.0533333333333,5.0,0.0,0,23.18,60.131818181818176,1102.4166666666663,,,,78.64849354375897,13.822453371592545,321.1416666666668,2025-05-15,S60-31
20250515144353,2025-05-15 14:43:53,20,S60-31,819,1333,0,147,337,35,0,73,3.01,0.0,0.0,0.0,2747.01,5.0,0.68,-0.37,2.78,,,,,,220.0,250.0,700.0,1000.0,4.0,2.0,2.0,5.0,0.0,20250515_20,小型,1527.0,4.0,1446.0,1501.0,S60,,,0.0,27.0,67.4,445,0.436,0.33,2152,0.381,1333,24.3,7.9,16.4,21.6,1.628,5,1.14,97.20119047619048,133.0,17.840727176934635,93.46,104.39333333333332,91.573,2.9396,,6.7,6.69,527.36,15.8,366.0533333333333,5.0,0.0,0,23.18,63.93962264150943,1122.1403773584905,,,,499.1,88.82000000000002,22.205000000000005,2025-05-15,S60-31
20250515151110,2025-05-15 15:11:10,24,S60-31,816,1333,0,151,336,33,0,73,3.0,0.0,0.0,0.0,2745.0,4.5,0.67,-0.24,2.78,,,,,,220.0,250.0,700.0,1000.0,4.0,2.0,2.0,5.0,0.0,20250515_24,小型,1527.0,4.0,1513.0,1526.0,S60,,,0.0,27.0,67.4,442,0.449,0.342,2149,0.38,1333,24.0,7.5,16.5,21.6,1.634,5,1.14,89.41728395061729,117.1,15.127056865537302,91.52,99.74285714285712,87.494,2.9396,,6.7,6.69,527.36,15.8,366.0533333333333,4.5,-0.5,1,25.83,63.93962264150943,1122.1403773584905,,,,463.7307692307692,75.1,16.271666666666665,2025-05-15,S60-31
20250515153738,2025-05-15 15:37:38,29,S60-31,800,1313,0,147,331,36,0,70,2.95,0.0,0.0,0.0,2699.95,4.5,0.68,-0.5,2.98,,,,,,220.0,250.0,700.0,1000.0,4.0,1.0,2.0,5.0,0.0,20250515_29,小型,1620.0,1.0,1540.0,1555.0,S60,,,0.0,27.0,67.4,437,0.444,0.336,2113,0.379,1313,24.3,8.2,16.0,21.7,1.641,5,1.12,89.60864197530863,120.1,14.008121079590234,89.12,94.9392857142857,84.767,2.9396,,6.7,6.69,527.36,15.8,366.0533333333333,4.5,0.0,0,21.83,60.104,1001.7333333333332,,,,499.5,76.99333333333333,19.24833333333333,2025-05-15,S60-31
20250515160601,2025-05-15 16:06:01,33,S60-31,501,823,0,85,205,24,0,48,1.8,0.0,0.0,0.0,1687.8,6.0,1.19,-0.2,4.84,,,,,,220.0,250.0,700.0,1000.0,4.0,1.0,2.0,5.0,0.0,20250515_33,小型,1620.0,1.0,1608.0,1624.0,S60,,,0.0,27.0,67.4,277,0.415,0.307,1324,0.378,823,26.0,8.7,17.3,21.5,1.643,5,0.69,80.05894736842107,89.2,7.782781193281298,74.53999999999999,84.73939393939395,122.811,2.9396,,6.7,6.69,527.36,15.8,366.0533333333333,6.0,1.5,1,-30.59,60.104,1001.7333333333332,,,,496.09375,87.73125,23.395,2025-05-15,S60-31
20250515161034,2025-05-15 16:10:34,34,S60-31,487,811,0,87,202,26,0,46,1.79,0.0,0.0,0.0,1660.79,5.0,0.0,-0.61,4.78,,,,,,220.0,250.0,700.0,1000.0,4.0,1.0,2.0,5.0,0.0,20250515_34,小型,1620.0,1.0,1608.0,1624.0,S60,,,0.0,27.0,67.4,274,0.431,0.318,1298,0.375,811,26.3,9.5,16.8,21.8,1.665,5,0.68,77.00232558139535,87.0,7.289383435568533,71.16,80.37666666666668,118.201,2.9396,,6.7,6.69,527.36,15.8,366.0533333333333,5.0,-1.0,1,-36.82,60.104,1001.7333333333332,,,,496.09375,87.73125,23.395,2025-05-15,S60-31
20250516074920,2025-05-16 07:49:20,1,S60-24,799,1294,0,134,322,33,0,68,2.7,0.0,0.0,0.0,2652.7,6.0,0.75,-0.25,3.35,,,,,,220.0,250.0,700.0,1000.0,4.0,2.0,2.0,5.0,0.0,20250516_1,小型,840.0,2.0,752.0,806.0,S60,,,0.0,28.8,65.7,423,0.416,0.317,2093,0.382,1294,23.9,7.8,16.1,21.0,1.62,5,1.1,99.10421052631578,128.8,15.145712721770984,90.94,105.21515151515152,95.65,2.9396,,6.7,6.69,527.36,15.8,366.0533333333333,6.0,1.0,1,18.41,,,,,,,,,2025-05-16,S60-24
20250516081238,2025-05-16 08:12:38,2,S60-24,700,1153,0,130,289,30,0,64,2.38,0.0,0.0,0.0,2368.38,4.5,0.78,-0.43,3.41,,,,,,220.0,250.0,700.0,1000.0,4.0,2.0,2.0,5.0,0.0,20250516_2,小型,840.0,2.0,815.0,829.0,S60,,,0.0,28.8,65.7,383,0.45,0.339,1853,0.378,1153,24.5,7.8,16.7,21.7,1.647,5,0.98,89.38048780487804,111.8,11.381322301166152,86.86,92.1103448275862,93.99,2.9396,,6.7,6.69,527.36,15.8,366.0533333333333,4.5,-1.5,1,4.83,,,,,,,,,2025-05-16,S60-24
20250516083753,2025-05-16 08:37:53,3,S60-24,794,1301,0,147,326,34,0,69,2.71,0.0,0.0,0.0,2673.71,4.5,0.68,-0.38,3.01,,,,,,220.0,250.0,700.0,1000.0,4.0,2.0,2.0,5.0,0.0,20250516_3,小型,927.0,4.0,841.0,855.0,S60,,,0.0,28.8,65.7,429,0.451,0.343,2095,0.379,1301,24.0,7.9,16.1,21.6,1.639,5,1.11,96.2845238095238,124.2,14.38071206634593,90.6,103.52,93.261,2.9396,,6.7,6.69,527.36,15.8,366.0533333333333,4.5,0.0,0,21.83,,,,,,,,,2025-05-16,S60-24
20250516090144,2025-05-16 09:01:44,4,S60-24,819,1348,0,155,340,36,0,74,2.81,0.0,0.0,0.0,2774.81,4.0,0.65,-0.37,2.98,,,,,,220.0,250.0,700.0,1000.0,4.0,1.0,2.0,5.0,0.0,20250516_4,小型,927.0,4.0,904.0,917.0,S60,,,0.0,28.8,65.7,450,0.456,0.344,2167,0.378,1348,24.4,8.0,16.4,21.8,1.646,5,1.15,94.16296296296296,126.5,14.474792430712384,89.34,99.57142857142858,86.584,2.9396,,6.7,6.69,527.36,15.8,366.0533333333333,4.0,-0.5,1,20.26,,,,,,,,,2025-05-16,S60-24
20250516092409,2025-05-16 09:24:09,5,S60-24,807,1324,0,153,332,34,0,71,2.76,0.0,0.0,0.0,2723.76,4.0,0.66,0.0,2.95,,,,,,220.0,250.0,700.0,1000.0,4.0,1.0,2.0,5.0,0.0,20250516_5,小型,1012.0,3.0,927.0,940.0,S60,,,0.0,28.8,65.7,437,0.461,0.35,2131,0.379,1324,24.0,7.8,16.2,21.7,1.641,5,1.13,93.216,120.9,13.20622368430885,92.04,95.58,84.584,2.9396,,6.7,6.69,527.36,15.8,366.0533333333333,4.0,0.0,0,18.26,66.26190476190477,463.8333333333334,,,,,,,2025-05-16,S60-24
20250516094700,2025-05-16 09:47:00,6,S60-24,832,1359,0,149,341,36,0,74,2.83,0.0,0.0,0.0,2793.83,5.0,0.68,-0.6,2.95,,,,,,220.0,250.0,700.0,1000.0,4.0,1.0,2.0,5.0,0.0,20250516_6,小型,1012.0,3.0,949.0,1002.0,S60,,,0.0,28.8,65.7,451,0.437,0.33,2191,0.38,1359,24.4,8.0,16.4,21.5,1.633,5,1.16,97.41666666666669,124.5,15.76508222180644,90.58,107.69333333333331,92.839,2.9396,,6.7,6.69,527.36,15.8,366.0533333333333,5.0,1.0,1,25.18,66.26190476190477,463.8333333333334,,,,,,,2025-05-16,S60-24
20250516100916,2025-05-16 10:09:16,7,S60-24,797,1301,0,143,327,33,0,71,2.69,0.0,0.0,0.0,2674.69,5.0,0.7,-0.5,3.01,,,,,,220.0,250.0,700.0,1000.0,4.0,5.0,2.0,5.0,0.0,20250516_7,小型,1105.0,1.0,1012.0,1028.0,S60,,,0.0,28.8,65.7,431,0.437,0.332,2098,0.38,1301,24.1,7.7,16.5,21.5,1.632,5,1.11,97.0,121.2,16.30689853280004,104.28,106.72068965517244,96.145,2.9396,,6.7,6.69,527.36,15.8,366.0533333333333,5.0,0.0,0,19.18,63.87142857142857,447.1,,,,436.1875,79.99687499999999,21.3325,2025-05-16,S60-24
20250516103601,2025-05-16 10:36:01,8,S60-24,486,812,0,88,199,22,0,48,1.68,0.0,0.0,0.0,1656.68,5.0,1.15,-0.82,4.91,,,,,,220.0,250.0,700.0,1000.0,5.0,2.0,2.0,6.0,0.0,20250516_8,小型,1105.0,1.0,1038.0,1055.0,S60,,,0.0,28.8,65.7,269,0.442,0.327,1298,0.374,812,26.0,8.2,17.8,21.6,1.671,5,0.68,80.54137931034484,91.7,7.397149990540981,73.2,83.26129032258066,122.443,2.9396,,6.7,6.69,527.36,15.8,366.0533333333333,5.0,0.0,0,-35.82,63.87142857142857,447.1,,,,490.7058823529412,85.1029411764706,24.1125,2025-05-16,S60-24
20250516103943,2025-05-16 10:39:43,9,S60-24,475,801,0,92,197,23,0,46,1.65,0.0,0.0,0.0,1635.65,4.0,1.1,-0.63,5.12,,,,,,220.0,250.0,700.0,1000.0,5.0,2.0,2.0,6.0,0.0,20250516_9,小型,1105.0,1.0,1038.0,1055.0,S60,,,0.0,28.8,65.7,266,0.467,0.346,1276,0.372,801,25.9,8.6,17.3,21.9,1.686,5,0.67,76.87857142857143,88.0,7.402060064419831,73.23999999999998,78.78333333333333,117.587,2.9396,,6.7,6.69,527.36,15.8,366.0533333333333,4.0,-1.0,1,-42.74,63.87142857142857,447.1,,,,490.7058823529412,85.1029411764706,24.1125,2025-05-16,S60-24
20250516125955,2025-05-16 12:59:55,10,S60-31,770,1313,0,139,323,35,0,70,2.88,0.0,0.0,0.0,2652.88,5.5,0.72,-0.52,3.06,,,,,,220.0,250.0,700.0,1000.0,4.0,3.0,2.0,5.0,0.0,20250516_10,小型,1350.0,2.0,1302.0,1316.0,S60,,,0.0,27.7,75.8,428,0.43,0.325,2083,0.37,1313,24.5,8.2,16.4,21.4,1.705,5,1.1,97.0183908045977,127.1,15.109344971125228,90.12,104.33548387096774,94.85,2.9396,,6.7,6.69,527.36,15.8,366.0533333333333,5.5,1.5,1,21.82,60.88956521739131,1167.0500000000002,,,,442.1785714285714,91.78214285714284,21.415833333333328,2025-05-16,S60-31
20250516132327,2025-05-16 13:23:27,13,S60-31,678,1175,0,134,290,33,0,64,2.61,0.0,0.0,0.0,2376.61,4.0,0.75,-0.29,3.52,,,,,,220.0,250.0,700.0,1000.0,4.0,5.0,2.0,5.0,0.0,20250516_13,小型,1350.0,2.0,1326.0,1343.0,S60,,,0.0,27.7,75.8,387,0.462,0.346,1853,0.366,1175,25.1,8.5,16.5,21.9,1.733,5,0.98,83.64512195121951,108.2,10.59599731650916,81.24,83.4448275862069,85.148,2.9396,,6.7,6.69,527.36,15.8,366.0533333333333,4.0,-1.5,1,-0.74,60.88956521739131,1167.0500000000002,,,,456.3235294117647,79.94117647058822,22.649999999999995,2025-05-16,S60-31
20250516135016,2025-05-16 13:50:16,16,S60-31,781,1336,0,145,331,37,0,71,2.93,0.0,0.0,0.0,2703.93,5.0,0.69,-0.38,3.01,,,,,,220.0,250.0,700.0,1000.0,4.0,2.0,2.0,5.0,0.0,20250516_16,小型,1440.0,4.0,1353.0,1407.0,S60,,,0.0,27.7,75.8,439,0.438,0.33,2117,0.369,1336,24.6,8.4,16.2,21.6,1.711,5,1.12,91.50555555555556,119.0,13.171639239172686,85.02000000000001,92.48709677419356,82.578,2.9396,,6.7,6.69,527.36,15.8,366.0533333333333,5.0,1.0,1,21.18,66.13,1212.3833333333332,,,,513.4642857142857,81.4857142857143,19.013333333333332,2025-05-16,S60-31
20250516141649,2025-05-16 14:16:49,19,S60-31,781,1337,0,145,330,36,0,73,2.96,0.0,0.0,0.0,2704.96,5.0,0.69,-0.38,3.08,,,,,,220.0,250.0,700.0,1000.0,4.0,3.0,2.0,5.0,0.0,20250516_19,小型,1440.0,4.0,1419.0,1433.0,S60,,,0.0,27.7,75.8,439,0.439,0.33,2118,0.369,1337,24.8,8.2,16.6,21.6,1.712,5,1.12,88.36543209876544,119.4,12.694532316679355,86.22,92.59642857142856,82.675,2.9396,,6.7,6.69,527.36,15.8,366.0533333333333,5.0,0.0,0,21.18,66.13,1212.3833333333332,,,,451.4642857142857,83.82142857142858,19.558333333333337,2025-05-16,S60-31
20250516144051,2025-05-16 14:40:51,23,S60-31,758,1312,0,150,325,34,0,71,2.9,0.0,0.0,0.0,2652.9,4.0,0.67,-0.66,2.98,,,,,,220.0,250.0,700.0,1000.0,4.0,2.0,2.0,5.0,0.0,20250516_23,小型,1527.0,4.0,1443.0,1459.0,S60,,,0.0,27.7,75.8,430,0.462,0.349,2070,0.366,1312,24.4,7.9,16.5,21.9,1.731,5,1.1,89.1129411764706,122.9,15.01841057020893,88.88,88.52758620689654,80.48,2.9396,,6.7,6.69,527.36,15.8,366.0533333333333,4.0,-1.0,1,15.26,66.7688679245283,1171.7936320754716,,,,452.125,73.959375,19.7225,2025-05-16,S60-31
