Repository: Vincent626/concrete-strength-analysis

# 🎯 S60 & M60 混凝土強度預測模型訓練成果報告

> **更新日期**: 2026-02-04  
> **專案目標**: 建立 S60/M60 混凝土 28 天抗壓強度預測模型

---

## 📋 摘要

本專案針對 S60（小型）與 M60（中型）離心混凝土管配比，建立機器學習預測模型。透過配料特徵分析，預測 28 天抗壓強度，並識別影響強度的關鍵因素。

### 主要成果

| 模型 | 樣本數 | R² | MAE (kgf/cm²) | 狀態 |
|:---|---:|---:|---:|:---|
| **S60** | 46 | **0.360** | 28 | ✅ 可用 |
| **M60** | 52 | **0.206** | 25 | ✅ 可用 |

---

## 📈 模型效能比較
> **說明**：S60 模型 R²=0.360，M60 模型 R²=0.206，兩者皆具有預測能力。S60 表現較佳，預測誤差約 28 kgf/cm²。

---

## 📊 強度分布比較
> **說明**：S60 與 M60 的強度分布相似，平均約 605 kgf/cm²，皆高於設計強度 510 kgf/cm²（紅色虛線）。

---

File: S60_M60_dataset_v9_shared.csv (part 110 of 138)
match_key,日期及時間,序,配比 ,耗用骨材1,耗用骨材2,耗用骨材3,耗用水,耗用泥料1,耗用泥料2,耗用泥料3,耗用泥料4,耗用藥劑1,耗用藥劑2,耗用藥劑3,耗用藥劑4,耗用小計,表面水骨材1,誤差%水,誤差%骨材1,誤差%骨材2,坍度(cm),混凝土溫度(℃),試體1強度(X1),試體2強度(X2),試體3強度(X3),加料轉速,慢速轉速,中速轉速,高速轉速,加料時間,慢速時間,中速時間,高速時間,總降水量,cp_key,類型,入池,蒸養池,離心開始,離心結束,母體,平均強度,強度_原始,強度_修正,環境溫度,環境濕度,膠結料總量,水灰比,水膠比,骨材總量,砂石比,粗骨材總量,水泥取代率,矽灰取代率,爐石取代率,漿體比例,粗細骨材比,月份,拌合米數,平均電流,最大電流,電流標準差,最終電流,穩定階段平均電流,單位體積穩定電流,砂_FM,砂_Mud,六分_FM,三分_FM,水泥砂漿_28天平均強度,水泥_流動性,水泥砂漿_7天平均強度,設定扣水率(%),扣水率_變動幅度,扣水率_是否變更,水量微調偏離度,蒸養實際平均溫度,蒸養實際總積溫,蒸養實際階段1溫度,蒸養實際階段2溫度,蒸養實際階段3溫度,實際離心平均轉速,實際離心平均電流,實際離心總能量,日期,配比
20250516151043,2025-05-16 15:10:43,27,S60-31,765,1300,0,138,321,34,0,71,2.87,0.0,0.0,0.0,2631.87,5.5,0.73,-0.26,3.01,,,,,,220.0,250.0,700.0,1000.0,4.0,2.0,2.0,5.0,0.0,20250516_27,小型,1620.0,3.0,1512.0,1526.0,S60,,,0.0,27.7,75.8,426,0.43,0.324,2065,0.37,1300,24.6,8.0,16.7,21.5,1.699,5,1.09,87.44938271604939,109.3,12.203451479561927,86.9,95.16785714285712,87.31,2.9396,,6.7,6.69,527.36,15.8,366.0533333333333,5.5,1.5,1,20.82,52.051,867.5166666666668,,,,441.7142857142857,76.98571428571428,17.96333333333333,2025-05-16,S60-31
20250516153440,2025-05-16 15:34:40,30,S60-31,775,1323,0,140,328,34,0,70,2.93,0.0,0.0,0.0,2672.93,5.5,0.72,-0.77,2.96,,,,,,220.0,250.0,700.0,1000.0,4.0,4.0,2.0,5.0,0.0,20250516_30,小型,1620.0,3.0,1536.0,1552.0,S60,,,0.0,27.7,75.8,432,0.427,0.324,2098,0.369,1323,24.1,7.9,16.2,21.4,1.707,5,1.11,90.01071428571429,114.0,13.48670436866958,87.76,97.24333333333334,87.607,2.9396,,6.7,6.69,527.36,15.8,366.0533333333333,5.5,0.0,0,22.82,52.051,867.5166666666668,,,,428.65625,78.25,20.866666666666667,2025-05-16,S60-31
20250516155808,2025-05-16 15:58:08,33,S60-31,487,837,0,83,202,23,0,48,1.83,0.0,0.0,0.0,1681.83,6.5,1.22,-0.61,4.76,,,,,,220.0,250.0,700.0,1000.0,5.0,3.0,2.0,6.0,0.0,20250516_33,小型,1620.0,1.0,1601.0,1618.0,S60,,,0.0,27.7,75.8,273,0.411,0.304,1324,0.368,837,26.0,8.4,17.6,21.2,1.719,5,0.69,78.53493975903615,88.4,6.91271630280876,74.74000000000001,82.45172413793105,119.495,2.9396,,6.7,6.69,527.36,15.8,366.0533333333333,6.5,1.0,1,-29.52,59.731,995.5166666666668,,,,501.4705882352941,85.34117647058822,24.18,2025-05-16,S60-31
20250516160316,2025-05-16 16:03:16,34,S60-31,500,839,0,85,205,24,0,47,1.83,0.0,0.0,0.0,1701.83,6.0,1.19,2.46,5.01,,,,,,220.0,250.0,700.0,1000.0,5.0,3.0,2.0,6.0,0.0,20250516_34,小型,1620.0,1.0,1601.0,1618.0,S60,,,0.0,27.7,75.8,276,0.415,0.308,1339,0.373,839,25.7,8.7,17.0,21.2,1.678,5,0.69,77.83214285714286,86.5,6.868512709221312,75.85999999999999,80.9,117.246,2.9396,,6.7,6.69,527.36,15.8,366.0533333333333,6.0,-0.5,1,-30.59,59.731,995.5166666666668,,,,501.4705882352941,85.34117647058822,24.18,2025-05-16,S60-31
20250519074828,2025-05-19 07:48:28,1,S60-24,778,1281,0,141,323,34,0,66,2.7,0.0,0.0,0.0,2625.7,5.0,0.0,0.91,0.55,,,,,,220.0,250.0,700.0,1000.0,4.0,1.0,2.0,5.0,0.0,20250519_1,小型,837.0,1.0,752.0,805.0,S60,,,0.0,29.6,72.4,423,0.437,0.333,2059,0.378,1281,23.6,8.0,15.6,21.5,1.647,5,1.1,98.29909909909912,126.0,13.815766522121852,91.54,101.58974358974358,92.354,2.9396,,6.7,6.69,527.36,15.8,366.0533333333333,5.0,-1.0,1,17.18,,,,,,,,,2025-05-19,S60-24
20250519081122,2025-05-19 08:11:22,2,S60-24,700,1162,0,135,296,31,0,60,2.44,0.0,0.0,0.0,2386.44,4.0,0.0,0.86,0.35,,,,,,220.0,250.0,700.0,1000.0,4.0,1.0,2.0,5.0,0.0,20250519_2,小型,837.0,1.0,813.0,827.0,S60,,,0.0,29.6,72.4,387,0.456,0.349,1862,0.376,1162,23.5,8.0,15.5,21.9,1.66,5,1.0,96.85652173913044,118.9,13.394826259059762,91.56000000000002,102.1030303030303,102.103,2.9396,,6.7,6.69,527.36,15.8,366.0533333333333,4.0,-1.0,1,0.26,,,,,,,,,2025-05-19,S60-24
20250519083518,2025-05-19 08:35:18,3,S60-24,770,1289,0,155,328,26,0,68,2.72,0.0,0.0,0.0,2638.72,3.5,0.65,0.52,0.31,,,,,,220.0,250.0,700.0,1000.0,4.0,1.0,2.0,5.0,0.0,20250519_3,小型,924.0,4.0,837.0,851.0,S60,,,0.0,29.6,72.4,422,0.473,0.367,2059,0.374,1289,22.3,6.2,16.1,21.9,1.674,5,1.11,95.74158415841583,127.0,14.380647524816688,88.46000000000001,100.24285714285712,90.309,2.9396,,6.7,6.69,527.36,15.8,366.0533333333333,3.5,-0.5,1,19.49,,,,,,,,,2025-05-19,S60-24
20250519085810,2025-05-19 08:58:10,4,S60-24,787,1313,0,161,334,26,0,68,2.78,0.0,0.0,0.0,2691.78,3.0,0.62,1.29,0.31,,,,,,220.0,250.0,700.0,1000.0,4.0,0.0,2.0,5.0,0.0,20250519_4,小型,924.0,4.0,900.0,913.0,S60,,,0.0,29.6,72.4,428,0.482,0.376,2100,0.375,1313,22.0,6.1,15.9,21.9,1.668,5,1.13,95.49690721649483,132.6,15.764879756397104,88.85999999999999,101.58529411764708,89.898,2.9396,,6.7,6.69,527.36,15.8,366.0533333333333,3.0,-0.5,1,20.3,,,,,,,,,2025-05-19,S60-24
20250519092102,2025-05-19 09:21:02,5,S60-24,770,1302,0,160,331,27,0,66,2.75,0.0,0.0,0.0,2658.75,3.0,0.63,0.13,0.39,,,,,,220.0,250.0,700.0,1000.0,4.0,0.0,2.0,5.0,0.0,20250519_5,小型,1007.0,3.0,924.0,936.0,S60,,,0.0,29.6,72.4,424,0.483,0.377,2072,0.372,1302,21.9,6.4,15.6,22.0,1.691,5,1.12,97.27010309278351,125.2,14.04380602323451,90.72,102.71176470588236,91.707,2.9396,,6.7,6.69,527.36,15.8,366.0533333333333,3.0,0.0,0,19.3,64.34761904761905,450.4333333333333,,,,,,,2025-05-19,S60-24
20250519094250,2025-05-19 09:42:50,6,S60-24,820,1368,0,161,347,30,0,71,2.87,0.0,0.0,0.0,2799.87,4.0,0.62,0.24,0.15,,,,,,220.0,250.0,700.0,1000.0,4.0,0.0,2.0,5.0,0.0,20250519_6,小型,1007.0,3.0,945.0,958.0,S60,,,0.0,29.6,72.4,448,0.464,0.359,2188,0.375,1368,22.5,6.7,15.8,21.8,1.668,5,1.18,97.66792452830188,130.7,16.232087643840607,91.76,103.32972972972972,87.568,2.9396,,6.7,6.69,527.36,15.8,366.0533333333333,4.0,1.0,1,26.26,64.34761904761905,450.4333333333333,,,,,,,2025-05-19,S60-24
20250519100456,2025-05-19 10:04:56,7,S60-31,787,1325,0,163,336,28,0,69,3.01,0.0,0.0,0.0,2711.01,3.0,0.62,0.51,0.38,,,,,,220.0,250.0,700.0,1000.0,4.0,0.0,2.0,5.0,0.0,20250519_7,小型,1057.0,2.0,1008.0,1020.0,S60,,,0.0,29.6,72.4,433,0.485,0.376,2112,0.373,1325,22.4,6.5,15.9,22.0,1.684,5,1.14,95.86122448979592,123.7,14.316998835073006,90.32,100.95588235294116,88.558,2.9396,,6.7,6.69,527.36,15.8,366.0533333333333,3.0,-1.0,1,22.3,66.67142857142856,466.69999999999993,,,,573.0416666666666,90.49166666666667,18.098333333333336,2025-05-19,S60-31
20250519102638,2025-05-19 10:26:38,8,S60-31,488,805,0,90,203,19,0,44,1.85,0.0,0.0,0.0,1650.85,5.0,1.12,1.04,0.75,,,,,,220.0,250.0,700.0,1000.0,5.0,3.0,2.0,6.0,0.0,20250519_8,小型,1057.0,2.0,1029.0,1047.0,S60,,,0.0,29.6,72.4,266,0.443,0.338,1293,0.377,805,23.7,7.1,16.5,21.6,1.65,5,0.69,80.71264367816092,90.0,7.253691958854766,80.46000000000001,83.11290322580645,120.453,2.9396,,6.7,6.69,527.36,15.8,366.0533333333333,5.0,2.0,1,-33.82,66.67142857142856,466.69999999999993,,,,487.72222222222223,82.38888888888889,24.716666666666665,2025-05-19,S60-31
20250519103201,2025-05-19 10:32:01,9,S60-31,475,791,0,93,201,21,0,41,1.82,0.0,0.0,0.0,1623.82,4.0,1.09,0.64,0.51,,,,,,220.0,250.0,700.0,1000.0,5.0,3.0,2.0,6.0,0.0,20250519_9,小型,1057.0,2.0,1029.0,1047.0,S60,,,0.0,29.6,72.4,263,0.463,0.354,1266,0.375,791,23.6,8.0,15.6,21.9,1.665,5,0.68,76.96219512195123,88.1,6.5105662756952345,74.96,78.27241379310345,115.106,2.9396,,6.7,6.69,527.36,15.8,366.0533333333333,4.0,-1.0,1,-41.74,66.67142857142856,466.69999999999993,,,,487.72222222222223,82.38888888888889,24.716666666666665,2025-05-19,S60-31
20250519130002,2025-05-19 13:00:02,10,S60-31,776,1280,0,149,324,34,0,66,2.92,0.0,0.0,0.0,2631.92,4.0,0.0,1.7,0.47,,,,,,220.0,250.0,700.0,1000.0,5.0,3.0,2.0,6.0,0.0,20250519_10,小型,1400.0,1.0,1302.0,1318.0,S60,,,0.0,28.3,75.8,424,0.46,0.351,2056,0.377,1280,23.6,8.0,15.6,21.8,1.649,5,1.1,94.19473684210526,118.4,13.23978349656863,90.82,98.1757575757576,89.251,2.9396,,6.7,6.69,527.36,15.8,366.0533333333333,4.0,0.0,0,14.26,55.38333333333334,1052.2833333333335,,,,421.78125,88.46249999999999,23.59,2025-05-19,S60-31
20250519132845,2025-05-19 13:28:45,14,S60-31,679,1139,0,140,287,26,0,60,2.61,0.0,0.0,0.0,2333.61,3.0,0.72,0.74,0.35,,,,,,220.0,250.0,700.0,1000.0,5.0,2.0,2.0,6.0,0.0,20250519_14,小型,1400.0,1.0,1332.0,1347.0,S60,,,0.0,28.3,75.8,373,0.488,0.375,1818,0.373,1139,23.1,7.0,16.1,22.0,1.677,5,0.98,84.48888888888888,104.6,10.135599161883343,83.26,86.2642857142857,88.025,2.9396,,6.7,6.69,527.36,15.8,366.0533333333333,3.0,-1.0,1,-0.7,55.38333333333334,1052.2833333333335,,,,439.0,90.93333333333332,22.73333333333333,2025-05-19,S60-31
20250519135606,2025-05-19 13:56:06,18,S60-31,758,1279,0,157,323,31,0,68,2.9,0.0,0.0,0.0,2618.9,3.0,0.64,0.26,0.39,5.7,32.4,659.0,631.0,649.0,220.0,250.0,700.0,1000.0,5.0,2.0,2.0,6.0,0.0,20250519_18,小型,1515.0,3.0,1400.0,1412.0,S60,646.3,659.0,646.3333333333334,34.0,50.0,422,0.486,0.372,2037,0.372,1279,23.5,7.3,16.1,22.1,1.687,5,1.1,88.26951219512196,114.4,12.628420222776166,85.66,95.14827586206896,86.498,2.9396,,6.7,6.69,527.36,15.8,366.0533333333333,3.0,0.0,0,16.3,50.98785046728972,905.0343457943924,,,,495.4166666666667,96.85416666666669,19.370833333333337,2025-05-19,S60-31
20250519143210,2025-05-19 14:32:10,23,S60-31,556,921,0,105,232,22,0,50,2.1,0.0,0.0,0.0,1888.1,4.5,0.96,0.91,0.66,,,,,,220.0,250.0,700.0,1000.0,13.0,0.0,2.0,10.0,0.0,20250519_23,小型,1515.0,3.0,1435.0,1506.0,S60,,,0.0,28.3,75.8,304,0.453,0.345,1477,0.376,921,23.7,7.2,16.4,21.7,1.656,5,0.79,78.55925925925928,92.9,8.624180444551937,76.3,79.4,100.506,2.9396,,6.7,6.69,527.36,15.8,366.0533333333333,4.5,1.5,1,-20.17,50.98785046728972,905.0343457943924,,,,470.3387096774193,63.32096774193547,32.71583333333333,2025-05-19,S60-31
20250519143606,2025-05-19 14:36:06,24,S60-31,552,920,0,105,233,21,0,49,2.1,0.0,0.0,0.0,1882.1,4.5,0.96,0.18,0.55,,,,,,220.0,250.0,700.0,1000.0,13.0,0.0,2.0,10.0,0.0,20250519_24,小型,1515.0,3.0,1435.0,1506.0,S60,,,0.0,28.3,75.8,303,0.451,0.347,1472,0.375,920,23.1,6.9,16.2,21.7,1.667,5,0.79,82.31057692307692,96.1,8.070874967689864,78.58,84.14324324324328,106.51,2.9396,,6.7,6.69,527.36,15.8,366.0533333333333,4.5,0.0,0,-20.17,50.98785046728972,905.0343457943924,,,,470.3387096774193,63.32096774193547,32.71583333333333,2025-05-19,S60-31
20250519151624,2025-05-19 15:16:24,31,S60-31,746,1256,0,151,319,27,0,67,2.86,0.0,0.0,0.0,2568.86,3.5,0.67,0.13,0.4,,,,,,220.0,250.0,700.0,1000.0,5.0,3.0,2.0,6.0,0.0,20250519_31,小型,1620.0,4.0,1520.0,1536.0,S60,,,0.0,28.3,75.8,413,0.473,0.366,2002,0.373,1256,22.8,6.5,16.2,22.0,1.684,5,1.08,91.62747252747252,117.8,13.053937690071844,86.34,95.25625,88.2,2.9396,,6.7,6.69,527.36,15.8,366.0533333333333,3.5,-1.0,1,15.49,51.99000000000001,866.5000000000002,,,,458.25,90.309375,24.0825,2025-05-19,S60-31
20250519155038,2025-05-19 15:50:38,35,S60-31,742,1243,0,153,315,28,0,66,2.81,0.0,0.0,0.0,2549.81,3.0,0.66,0.95,0.32,,,,,,220.0,250.0,700.0,1000.0,5.0,2.0,2.0,6.0,0.0,20250519_35,小型,1620.0,4.0,1554.0,1609.0,S60,,,0.0,28.3,75.8,409,0.486,0.374,1985,0.374,1243,23.0,6.8,16.1,22.1,1.675,5,1.07,85.89024390243902,115.2,12.08709864272846,82.7,89.94482758620688,84.061,2.9396,,6.7,6.69,527.36,15.8,366.0533333333333,3.0,-0.5,1,12.3,51.99000000000001,866.5000000000002,,,,505.4,83.62999999999998,20.907499999999995,2025-05-19,S60-31
20250519161952,2025-05-19 16:19:52,39,S60-31,770,1289,0,159,327,29,0,68,2.93,0.0,0.0,0.0,2644.93,3.0,0.63,1.05,0.31,,,,,,220.0,250.0,700.0,1000.0,5.0,2.0,2.0,6.0,0.0,20250519_39,小型,1725.0,2.0,1623.0,1637.0,S60,,,0.0,28.3,75.8,424,0.486,0.375,2059,0.374,1289,22.9,6.8,16.0,22.1,1.674,5,1.11,87.4037037037037,116.0,13.75127778075792,82.9,92.24285714285716,83.102,2.9396,,6.7,6.69,527.36,15.8,366.0533333333333,3.0,0.0,0,18.3,51.50212765957448,802.5748226950357,,,,464.2142857142857,80.03214285714287,18.67416666666667,2025-05-19,S60-31
20250519164641,2025-05-19 16:46:41,42,S60-31,481,794,0,91,199,18,0,44,1.82,0.0,0.0,0.0,1628.82,4.5,1.11,1.48,0.89,,,,,,220.0,250.0,700.0,1000.0,5.0,6.0,2.0,6.0,0.0,20250519_42,小型,1725.0,2.0,1650.0,1711.0,S60,,,0.0,28.3,75.8,261,0.457,0.349,1275,0.377,794,23.8,6.9,16.9,21.6,1.651,5,0.68,75.51979166666666,85.1,6.030765218715108,76.1,75.97647058823529,111.73,2.9396,,6.7,6.69,527.36,15.8,366.0533333333333,4.5,1.5,1,-34.17,51.50212765957448,802.5748226950357,,,,534.4285714285714,83.07380952380952,29.07583333333333,2025-05-19,S60-31
20250519165034,2025-05-19 16:50:34,43,S60-31,469,782,0,90,198,18,0,43,1.77,0.0,0.0,0.0,1601.77,4.5,1.12,0.43,0.77,,,,,,220.0,250.0,700.0,1000.0,5.0,6.0,2.0,6.0,0.0,20250519_43,小型,1725.0,2.0,1650.0,1711.0,S60,,,0.0,28.3,75.8,259,0.455,0.347,1251,0.375,782,23.6,6.9,16.6,21.8,1.667,5,0.67,74.89878048780487,85.0,6.26569237609176,71.64,76.11379310344829,113.603,2.9396,,6.7,6.69,527.36,15.8,366.0533333333333,4.5,0.0,0,-35.17,51.50212765957448,802.5748226950357,,,,534.4285714285714,83.07380952380952,29.07583333333333,2025-05-19,S60-31
20250520075146,2025-05-20 07:51:46,1,S60-24,772,1283,0,139,322,31,0,65,2.7,0.0,0.0,0.0,2614.7,5.5,0.72,-0.26,0.71,,,,,,220.0,250.0,700.0,1000.0,4.0,2.0,2.0,5.0,0.0,20250520_1,小型,840.0,3.0,753.0,808.0,S60,,,0.0,29.7,68.6,418,0.432,0.333,2055,0.376,1283,23.0,7.4,15.6,21.3,1.662,5,1.1,92.35930232558138,117.5,17.599341807902647,90.8,105.23666666666666,95.67,2.9396,,6.7,6.52,527.36,15.8,366.0533333333333,5.5,1.0,1,21.82,,,,,,,,,2025-05-20,S60-24
20250520081505,2025-05-20 08:15:05,2,S60-24,685,1144,0,134,287,28,0,60,2.38,0.0,0.0,0.0,2340.38,4.0,0.75,0.74,0.79,,,,,,220.0,250.0,700.0,1000.0,4.0,3.0,2.0,5.0,0.0,20250520_2,小型,840.0,3.0,817.0,833.0,S60,,,0.0,29.7,68.6,375,0.467,0.357,1829,0.375,1144,23.5,7.5,16.0,21.8,1.67,5,0.98,89.17777777777778,114.8,11.20959685842426,85.44000000000001,90.97142857142856,92.828,2.9396,,6.7,6.52,527.36,15.8,366.0533333333333,4.0,-1.5,1,-0.74,,,,,,,,,2025-05-20,S60-24
20250520083837,2025-05-20 08:38:37,3,S60-24,815,1352,0,150,341,32,0,71,2.85,0.0,0.0,0.0,2763.85,5.0,0.67,0.25,0.67,,,,,,220.0,250.0,700.0,1000.0,4.0,1.0,2.0,5.0,0.0,20250520_3,小型,928.0,4.0,841.0,854.0,S60,,,0.0,29.7,68.6,444,0.44,0.338,2167,0.376,1352,23.2,7.2,16.0,21.5,1.659,5,1.16,95.92747252747252,126.6,15.727801841158216,90.9,103.759375,89.448,2.9396,,6.7,6.52,527.36,15.8,366.0533333333333,5.0,1.0,1,26.18,,,,,,,,,2025-05-20,S60-24
20250520090124,2025-05-20 09:01:24,4,S60-24,802,1340,0,156,339,32,0,69,2.82,0.0,0.0,0.0,2740.82,4.0,0.65,0.5,0.6,,,,,,220.0,250.0,700.0,1000.0,4.0,2.0,2.0,5.0,0.0,20250520_4,小型,928.0,4.0,904.0,918.0,S60,,,0.0,29.7,68.6,440,0.46,0.355,2142,0.374,1340,23.0,7.3,15.7,21.8,1.671,5,1.15,95.18999999999998,128.7,14.915443525271234,89.74000000000001,100.86774193548388,87.711,2.9396,,6.7,6.52,527.36,15.8,366.0533333333333,4.0,-1.0,1,21.26,,,,,,,,,2025-05-20,S60-24
20250520092630,2025-05-20 09:26:30,5,S60-24,787,1317,0,154,333,32,0,68,2.76,0.0,0.0,0.0,2693.76,4.0,0.65,0.38,0.61,,,,,,220.0,250.0,700.0,1000.0,4.0,1.0,2.0,5.0,0.0,20250520_5,小型,1014.0,2.0,929.0,942.0,S60,,,0.0,29.7,68.6,433,0.462,0.356,2104,0.374,1317,23.1,7.4,15.7,21.8,1.673,5,1.13,92.37469879518072,115.4,14.027673538733202,90.96,99.39310344827588,87.958,2.9396,,6.7,6.52,527.36,15.8,366.0533333333333,4.0,0.0,0,19.26,67.94761904761904,475.6333333333333,,,,,,,2025-05-20,S60-24
20250520094834,2025-05-20 09:48:34,6,S60-24,771,1292,0,151,328,32,0,69,2.71,0.0,0.0,0.0,2645.71,4.0,0.67,0.13,0.54,,,,,,220.0,250.0,700.0,1000.0,4.0,2.0,2.0,5.0,0.0,20250520_6,小型,1014.0,2.0,951.0,1006.0,S60,,,0.0,29.7,68.6,429,0.46,0.352,2063,0.374,1292,23.5,7.5,16.1,21.9,1.676,5,1.11,98.65666666666664,130.2,16.28666155000602,90.48,102.28064516129032,92.145,2.9396,,6.7,6.52,527.36,15.8,366.0533333333333,4.0,0.0,0,16.26,67.94761904761904,475.6333333333333,,,,,,,2025-05-20,S60-24
20250520101239,2025-05-20 10:12:39,7,S60-24,770,1290,0,155,327,32,0,68,2.69,0.0,0.0,0.0,2644.69,3.5,0.65,0.52,0.39,,,,,,220.0,250.0,700.0,1000.0,4.0,1.0,2.0,5.0,0.0,20250520_7,小型,1105.0,1.0,1015.0,1028.0,S60,,,0.0,29.7,68.6,427,0.474,0.363,2060,0.374,1290,23.4,7.5,15.9,22.0,1.675,5,1.11,93.10777777777778,121.2,14.008856149496433,87.7,98.29354838709678,88.553,2.9396,,6.7,6.52,527.36,15.8,366.0533333333333,3.5,-0.5,1,19.49,68.77142857142857,481.4,,,,521.1153846153846,89.14615384615385,19.315,2025-05-20,S60-24
20250520103603,2025-05-20 10:36:03,8,S60-24,479,794,0,91,197,21,0,40,1.68,0.0,0.0,0.0,1623.68,4.5,1.11,1.05,0.89,,,,,,220.0,250.0,700.0,1000.0,4.0,2.0,2.0,5.0,0.0,20250520_8,小型,1105.0,1.0,1040.0,1055.0,S60,,,0.0,29.7,68.6,258,0.462,0.353,1273,0.376,794,23.6,8.1,15.5,21.5,1.658,5,0.68,75.69382716049384,88.0,7.579803340864187,72.42,74.77142857142859,109.958,2.9396,,6.7,6.52,527.36,15.8,366.0533333333333,4.5,1.0,1,-34.17,68.77142857142857,481.4,,,,535.1,93.16333333333334,23.29083333333333,2025-05-20,S60-24
20250520104028,2025-05-20 10:40:28,9,S60-24,477,795,0,91,200,21,0,42,1.68,0.0,0.0,0.0,1627.68,4.5,1.11,0.63,1.02,,,,,,220.0,250.0,700.0,1000.0,4.0,2.0,2.0,5.0,0.0,20250520_9,小型,1105.0,1.0,1040.0,1055.0,S60,,,0.0,29.7,68.6,263,0.455,0.346,1272,0.375,795,24.0,8.0,16.0,21.8,1.667,5,0.68,75.23333333333333,87.2,6.5036362098919165,72.03999999999999,75.18571428571428,110.567,2.9396,,6.7,6.52,527.36,15.8,366.0533333333333,4.5,0.0,0,-34.17,68.77142857142857,481.4,,,,535.1,93.16333333333334,23.29083333333333,2025-05-20,S60-24
20250520125946,2025-05-20 12:59:46,10,S60-31,775,1281,0,141,323,34,0,68,2.9,0.0,0.0,0.0,2624.9,5.0,0.0,0.52,0.55,,,,,,220.0,250.0,700.0,1000.0,4.0,2.0,2.0,5.0,0.0,20250520_10,小型,1348.0,3.0,1301.0,1316.0,S60,,,0.0,29.3,70.7,425,0.437,0.332,2056,0.377,1281,24.0,8.0,16.0,21.6,1.653,5,1.1,93.49146341463415,118.2,13.686250900523348,91.8,102.78275862068963,93.439,2.9396,,6.7,6.52,527.36,15.8,366.0533333333333,5.0,0.5,1,17.18,51.66724137931033,992.0110344827584,,,,464.0,88.06999999999998,22.017499999999995,2025-05-20,S60-31
20250520132317,2025-05-20 13:23:17,11,S60-31,687,1152,0,138,293,31,0,60,2.62,0.0,0.0,0.0,2363.62,3.5,0.73,0.59,0.52,,,,,,220.0,250.0,700.0,1000.0,4.0,2.0,2.0,5.0,0.0,20250520_11,小型,1348.0,3.0,1325.0,1339.0,S60,,,0.0,29.3,70.7,384,0.471,0.359,1839,0.374,1152,23.7,8.1,15.6,22.1,1.677,5,0.99,88.9827160493827,115.4,12.258006102573535,83.91999999999999,92.92857142857144,93.867,2.9396,,6.7,6.52,527.36,15.8,366.0533333333333,3.5,-1.5,1,2.49,51.66724137931033,992.0110344827584,,,,472.5,81.41785714285713,18.9975,2025-05-20,S60-31
20250520134605,2025-05-20 13:46:05,12,S60-31,778,1315,0,158,333,34,0,69,2.99,0.0,0.0,0.0,2689.99,3.5,0.64,-0.26,0.46,4.2,32.3,551.0,587.0,602.0,220.0,250.0,700.0,1000.0,4.0,0.0,2.0,5.0,0.0,20250520_12,小型,1440.0,4.0,1349.0,1401.0,S60,580.0,551.0,580.0,37.0,44.0,436,0.474,0.362,2093,0.372,1315,23.6,7.8,15.8,22.1,1.69,5,1.13,93.86666666666666,124.2,13.285965862100086,88.52000000000001,97.39677419354838,86.192,2.9396,,6.7,6.52,527.36,15.8,366.0533333333333,3.5,0.0,0,22.49,53.37181818181818,978.4833333333332,,,,549.7083333333334,94.90416666666664,18.980833333333333,2025-05-20,S60-31
20250520140730,2025-05-20 14:07:30,14,S60-31,553,922,0,106,235,25,0,50,2.08,0.0,0.0,0.0,1893.08,4.5,1.92,0.36,0.76,,,,,,220.0,250.0,700.0,1000.0,7.0,0.0,2.0,8.0,0.0,20250520_14,小型,1440.0,4.0,1409.0,1434.0,S60,,,0.0,29.3,70.7,310,0.451,0.342,1475,0.375,922,24.2,8.1,16.1,22.0,1.667,5,0.79,82.59058823529412,95.1,9.01681597029764,75.62,86.13103448275862,109.027,2.9396,,6.7,6.52,527.36,15.8,366.0533333333333,4.5,1.0,1,-19.17,53.37181818181818,978.4833333333332,,,,442.72,53.952,22.48,2025-05-20,S60-31
20250520141133,2025-05-20 14:11:33,15,S60-31,547,910,0,106,230,25,0,49,2.08,0.0,0.0,0.0,1869.08,4.0,0.95,1.11,0.78,,,,,,220.0,250.0,700.0,1000.0,7.0,0.0,2.0,8.0,0.0,20250520_15,小型,1440.0,4.0,1409.0,1434.0,S60,,,0.0,29.3,70.7,304,0.461,0.349,1457,0.375,910,24.3,8.2,16.1,22.0,1.664,5,0.78,78.18444444444445,92.7,7.875403497403392,75.17999999999999,77.66774193548386,99.574,2.9396,,6.7,6.52,527.36,15.8,366.0533333333333,4.0,-0.5,1,-28.74,53.37181818181818,978.4833333333332,,,,442.72,53.952,22.48,2025-05-20,S60-31
20250520144619,2025-05-20 14:46:19,20,S60-31,763,1270,0,149,321,31,0,68,2.88,0.0,0.0,0.0,2604.88,4.0,0.68,0.93,0.63,,,,,,220.0,250.0,700.0,1000.0,4.0,1.0,2.0,5.0,0.0,20250520_20,小型,1541.0,2.0,1448.0,1501.0,S60,,,0.0,29.3,70.7,420,0.464,0.355,2033,0.375,1270,23.6,7.4,16.2,21.9,1.664,5,1.09,88.39012345679012,117.9,13.594594104777356,87.17999999999999,93.49285714285716,85.773,2.9396,,6.7,6.52,527.36,15.8,366.0533333333333,4.0,0.0,0,14.26,51.4048076923077,890.159919871795,,,,492.0384615384616,82.98076923076923,17.979166666666668,2025-05-20,S60-31
20250520151606,2025-05-20 15:16:06,25,S60-31,752,1259,0,146,317,31,0,65,2.84,0.0,0.0,0.0,2572.84,4.0,0.0,0.4,0.64,,,,,,220.0,250.0,700.0,1000.0,4.0,1.0,2.0,5.0,0.0,20250520_25,小型,1541.0,2.0,1518.0,1532.0,S60,,,0.0,29.3,70.7,413,0.461,0.354,2011,0.374,1259,23.2,7.5,15.7,21.8,1.674,5,1.08,87.92345679012347,115.2,12.794484456008632,84.66,91.44642857142858,84.673,2.9396,,6.7,6.52,527.36,15.8,366.0533333333333,4.0,0.0,0,11.26,51.4048076923077,890.159919871795,,,,477.3571428571428,73.075,17.050833333333333,2025-05-20,S60-31
20250520154443,2025-05-20 15:44:43,29,S60-31,770,1292,0,151,329,24,0,70,2.93,0.0,0.0,0.0,2638.93,4.0,0.67,0.0,0.54,,,,,,220.0,250.0,700.0,1000.0,4.0,2.0,2.0,5.0,0.0,20250520_29,小型,1635.0,1.0,1547.0,1601.0,S60,,,0.0,29.3,70.7,423,0.459,0.357,2062,0.373,1292,22.2,5.7,16.5,21.8,1.678,5,1.11,82.88372093023257,114.8,11.93413962044435,83.47999999999999,83.44333333333334,75.174,2.9396,,6.7,6.52,527.36,15.8,366.0533333333333,4.0,0.0,0,16.26,56.52727272727272,927.989393939394,,,,497.1428571428572,87.48928571428573,20.41416666666667,2025-05-20,S60-31
20250520160706,2025-05-20 16:07:06,33,S60-31,483,808,0,90,202,20,0,42,1.83,0.0,0.0,0.0,1646.83,5.0,1.12,0.0,1.13,,,,,,220.0,250.0,700.0,1000.0,5.0,1.0,2.0,6.0,0.0,20250520_33,小型,1635.0,1.0,1610.0,1625.0,S60,,,0.0,29.3,70.7,264,0.446,0.341,1291,0.374,808,23.5,7.6,15.9,21.5,1.673,5,0.69,71.41176470588235,87.2,7.005534144554505,67.53999999999999,68.7344827586207,99.615,2.9396,,6.7,6.52,527.36,15.8,366.0533333333333,5.0,1.0,1,-33.82,56.52727272727272,927.989393939394,,,,496.5,89.68000000000002,22.420000000000005,2025-05-20,S60-31
20250520161121,2025-05-20 16:11:21,34,S60-31,483,795,0,84,202,22,0,44,1.81,0.0,0.0,0.0,1631.81,6.0,1.2,0.42,1.02,,,,,,220.0,250.0,700.0,1000.0,5.0,1.0,2.0,6.0,0.0,20250520_34,小型,1635.0,1.0,1610.0,1625.0,S60,,,0.0,29.3,70.7,268,0.416,0.313,1278,0.378,795,24.6,8.2,16.4,21.6,1.646,5,0.68,76.08571428571429,87.2,7.274010206880103,71.88000000000001,78.03666666666666,114.76,2.9396,,6.7,6.52,527.36,15.8,366.0533333333333,6.0,1.0,1,-31.59,56.52727272727272,927.989393939394,,,,496.5,89.68000000000002,22.420000000000005,2025-05-20,S60-31
20250521074924,2025-05-21 07:49:24,1,S60-24,773,1287,0,142,324,27,0,67,2.69,0.0,0.0,0.0,2622.69,5.0,0.71,0.26,1.02,,,,,,220.0,250.0,700.0,1000.0,4.0,3.0,2.0,5.0,0.0,20250521_1,小型,844.0,2.0,752.0,807.0,S60,,,0.0,29.9,68.9,418,0.438,0.34,2060,0.375,1287,22.5,6.5,16.0,21.4,1.665,5,1.1,84.50825688073394,113.1,9.62271899281831,86.17999999999999,82.23684210526316,74.761,2.9396,,6.7,6.52,527.36,15.8,366.0533333333333,5.0,-1.0,1,18.18,,,,,,,,,2025-05-21,S60-24
20250521081502,2025-05-21 08:15:02,2,S60-24,687,1134,0,120,283,29,0,58,2.4,0.0,0.0,0.0,2313.4,6.0,1.69,0.15,0.98,,,,,,220.0,250.0,700.0,1000.0,4.0,3.0,2.0,5.0,0.0,20250521_2,小型,844.0,2.0,817.0,832.0,S60,,,0.0,29.9,68.9,370,0.424,0.324,1821,0.377,1134,23.5,7.8,15.7,21.2,1.651,5,0.97,87.21882352941176,105.1,11.060033976308274,85.17999999999998,89.9,92.68,2.9396,,6.7,6.52,527.36,15.8,366.0533333333333,6.0,1.0,1,4.41,,,,,,,,,2025-05-21,S60-24
20250521084126,2025-05-21 08:41:26,3,S60-24,785,1297,0,137,327,29,0,68,2.71,0.0,0.0,0.0,2645.71,6.0,0.74,0.13,0.93,,,,,,220.0,250.0,700.0,1000.0,4.0,1.0,2.0,5.0,0.0,20250521_3,小型,935.0,4.0,844.0,857.0,S60,,,0.0,29.9,68.9,424,0.419,0.323,2082,0.377,1297,22.9,6.8,16.0,21.2,1.652,5,1.11,89.45421686746988,125.2,14.216792219527214,85.6,92.80344827586208,83.607,2.9396,,6.7,6.52,527.36,15.8,366.0533333333333,6.0,0.0,0,21.41,,,,,,,,,2025-05-21,S60-24
20250521090332,2025-05-21 09:03:32,4,S60-24,771,1272,0,134,320,30,0,66,2.66,0.0,0.0,0.0,2595.66,6.0,0.75,0.0,0.79,,,,,,220.0,250.0,700.0,1000.0,4.0,2.0,2.0,5.0,0.0,20250521_4,小型,935.0,4.0,908.0,923.0,S60,,,0.0,29.9,68.9,416,0.419,0.322,2043,0.377,1272,23.1,7.2,15.9,21.2,1.65,5,1.09,90.38571428571429,121.4,14.245017030670114,83.88,91.57666666666668,84.015,2.9396,,6.7,6.52,527.36,15.8,366.0533333333333,6.0,0.0,0,18.41,,,,,,,,,2025-05-21,S60-24
20250521092919,2025-05-21 09:29:19,5,S60-24,786,1295,0,137,326,30,0,68,2.68,0.0,0.0,0.0,2644.68,6.0,0.74,0.26,0.78,,,,,,220.0,250.0,700.0,1000.0,4.0,2.0,2.0,5.0,0.0,20250521_5,小型,1024.0,1.0,931.0,946.0,S60,,,0.0,29.9,68.9,424,0.42,0.323,2081,0.378,1295,23.1,7.1,16.0,21.2,1.648,5,1.11,92.98271604938272,127.1,14.209732277158071,87.4,96.33928571428572,86.792,2.9396,,6.7,6.52,527.36,15.8,366.0533333333333,6.0,0.0,0,21.41,68.41190476190475,478.88333333333327,,,,,,,2025-05-21,S60-24
20250521095314,2025-05-21 09:53:14,6,S60-24,832,1364,0,136,344,32,0,71,2.87,0.0,0.0,0.0,2781.87,7.0,0.74,-0.36,0.66,,,,,,220.0,250.0,700.0,1000.0,4.0,1.0,2.0,5.0,0.0,20250521_6,小型,1024.0,1.0,955.0,1008.0,S60,,,0.0,29.9,68.9,447,0.395,0.304,2196,0.379,1364,23.0,7.2,15.9,21.0,1.639,5,1.17,95.43877551020408,130.0,14.815860452555713,88.22,95.81470588235295,81.893,2.9396,,6.7,6.52,527.36,15.8,366.0533333333333,7.0,1.0,1,25.17,68.41190476190475,478.88333333333327,,,,,,,2025-05-21,S60-24
20250521101738,2025-05-21 10:17:38,7,S60-24,792,1306,0,137,332,27,0,68,2.75,0.0,0.0,0.0,2664.75,6.0,0.74,0.0,0.69,,,,,,220.0,250.0,700.0,1000.0,4.0,2.0,2.0,5.0,0.0,20250521_7,小型,1111.0,3.0,1020.0,1033.0,S60,,,0.0,29.9,68.9,427,0.413,0.321,2098,0.378,1306,22.2,6.3,15.9,21.2,1.649,5,1.12,91.04578313253012,115.1,12.770120445553063,88.78,94.64137931034485,84.501,2.9396,,6.7,6.52,527.36,15.8,366.0533333333333,6.0,-1.0,1,21.41,64.65714285714286,452.6,,,,483.7692307692308,86.52692307692307,18.7475,2025-05-21,S60-24
20250521104121,2025-05-21 10:41:21,8,S60-24,489,809,0,83,202,18,0,43,1.7,0.0,0.0,0.0,1645.7,6.5,1.22,-0.2,1.25,,,,,,220.0,250.0,700.0,1000.0,5.0,3.0,2.0,6.0,0.0,20250521_8,小型,1111.0,3.0,1044.0,1101.0,S60,,,0.0,29.9,68.9,263,0.411,0.316,1298,0.377,809,23.2,6.8,16.3,21.0,1.654,5,0.69,76.8609756097561,88.3,7.04544059619603,73.84,76.75172413793103,111.234,2.9396,,6.7,6.52,527.36,15.8,366.0533333333333,6.5,0.5,1,-29.52,64.65714285714286,452.6,,,,520.6470588235294,90.89411764705883,25.753333333333337,2025-05-21,S60-24
20250521104456,2025-05-21 10:44:56,9,S60-24,482,796,0,82,202,22,0,42,1.69,0.0,0.0,0.0,1627.69,6.5,1.23,-0.21,1.14,,,,,,220.0,250.0,700.0,1000.0,5.0,3.0,2.0,6.0,0.0,20250521_9,小型,1111.0,3.0,1044.0,1101.0,S60,,,0.0,29.9,68.9,266,0.406,0.308,1278,0.377,796,24.1,8.3,15.8,21.4,1.651,5,0.68,75.51463414634146,86.9,6.482568031327188,72.17999999999999,75.2896551724138,110.72,2.9396,,6.7,6.52,527.36,15.8,366.0533333333333,6.5,0.0,0,-30.52,64.65714285714286,452.6,,,,520.6470588235294,90.89411764705883,25.753333333333337,2025-05-21,S60-24
20250521130031,2025-05-21 13:00:31,10,S60-31,785,1284,0,129,325,28,0,67,2.92,0.0,0.0,0.0,2620.92,7.0,1.57,0.0,0.78,,,,,,220.0,250.0,700.0,1000.0,4.0,2.0,2.0,5.0,0.0,20250521_10,小型,1348.0,2.0,1302.0,1316.0,S60,,,0.0,29.2,74.2,420,0.397,0.307,2069,0.379,1284,22.6,6.7,16.0,21.0,1.636,5,1.1,80.89509803921568,112.5,8.815242786364148,82.0,78.81388888888888,71.649,2.9396,,6.7,6.52,527.36,15.8,366.0533333333333,7.0,0.5,1,18.17,51.091379310344834,980.9544827586208,,,,463.9285714285714,84.16428571428573,19.638333333333332,2025-05-21,S60-31
20250521132252,2025-05-21 13:22:52,13,S60-31,698,1132,0,107,285,26,0,59,2.57,0.0,0.0,0.0,2309.57,8.0,1.9,-0.14,0.8,,,,,,220.0,250.0,700.0,1000.0,4.0,1.0,2.0,5.0,0.0,20250521_13,小型,1348.0,2.0,1326.0,1339.0,S60,,,0.0,29.2,74.2,370,0.375,0.289,1830,0.381,1132,23.0,7.0,15.9,20.7,1.622,5,0.97,84.44320987654321,105.9,10.249744811898406,81.85999999999999,86.35000000000001,89.021,2.9396,,6.7,6.52,527.36,15.8,366.0533333333333,8.0,1.0,1,7.85,51.091379310344834,980.9544827586208,,,,491.5769230769231,89.16153846153847,19.31833333333333,2025-05-21,S60-31
20250521134755,2025-05-21 13:47:55,16,S60-31,788,1272,0,117,323,24,0,66,2.87,0.0,0.0,0.0,2592.87,8.5,1.74,-0.13,0.79,,,,,,220.0,250.0,700.0,1000.0,4.0,0.0,2.0,5.0,0.0,20250521_16,小型,1442.0,4.0,1350.0,1402.0,S60,,,0.0,29.2,74.2,413,0.362,0.283,2060,0.383,1272,21.8,5.8,16.0,20.5,1.614,5,1.09,90.80864197530865,117.3,12.925906587885118,87.3,95.06428571428567,87.215,2.9396,,6.7,6.52,527.36,15.8,366.0533333333333,8.5,0.5,1,27.56,51.33818181818181,939.4887272727271,,,,509.25,94.36666666666667,18.87333333333333,2025-05-21,S60-31
20250521140833,2025-05-21 14:08:33,21,S60-31,565,927,0,82,232,22,0,50,2.08,0.0,0.0,0.0,1880.08,9.0,1.23,-1.57,1.31,,,,,,220.0,250.0,700.0,1000.0,7.0,0.0,3.0,8.0,0.0,20250521_21,小型,1442.0,4.0,1410.0,1434.0,S60,,,0.0,29.2,74.2,304,0.353,0.27,1492,0.379,927,23.7,7.2,16.4,20.6,1.641,5,0.79,79.05681818181819,92.4,7.77790862657217,74.53999999999999,81.85161290322581,103.61,2.9396,,6.7,6.52,527.36,15.8,366.0533333333333,9.0,0.5,1,-6.63,51.33818181818181,939.4887272727271,,,,445.4791666666667,65.075,26.03,2025-05-21,S60-31
20250521141141,2025-05-21 14:11:41,22,S60-31,572,924,0,84,232,22,0,48,2.08,0.0,0.0,0.0,1884.08,8.5,1.2,0.0,0.98,,,,,,220.0,250.0,700.0,1000.0,7.0,0.0,3.0,8.0,0.0,20250521_22,小型,1442.0,4.0,1410.0,1434.0,S60,,,0.0,29.2,74.2,302,0.362,0.278,1496,0.382,924,23.2,7.3,15.9,20.5,1.615,5,0.79,77.49047619047619,90.8,7.830779001685761,74.14000000000001,81.69333333333334,103.409,2.9396,,6.7,6.52,527.36,15.8,366.0533333333333,8.5,-0.5,1,-5.44,51.33818181818181,939.4887272727271,,,,445.4791666666667,65.075,26.03,2025-05-21,S60-31
20250521144018,2025-05-21 14:40:18,27,S60-31,802,1292,0,119,326,31,0,70,2.92,0.0,0.0,0.0,2642.92,8.5,1.71,-0.12,0.54,,,,,,220.0,250.0,700.0,1000.0,4.0,1.0,2.0,5.0,0.0,20250521_27,小型,1527.0,1.0,1442.0,1455.0,S60,,,0.0,29.2,74.2,427,0.365,0.279,2094,0.383,1292,23.7,7.3,16.4,20.7,1.611,5,1.11,93.89176470588234,122.4,15.432983865845912,88.4,101.76896551724136,91.684,2.9396,,6.7,6.52,527.36,15.8,366.0533333333333,8.5,0.0,0,29.56,55.01132075471699,965.4486792452832,,,,477.84615384615387,83.48461538461538,18.08833333333333,2025-05-21,S60-31
20250521150229,2025-05-21 15:02:29,31,S60-31,807,1306,0,123,331,30,0,68,2.94,0.0,0.0,0.0,2667.94,8.0,1.65,0.0,0.69,,,,,,220.0,250.0,700.0,1000.0,4.0,1.0,2.0,5.0,0.0,20250521_31,小型,1527.0,1.0,1505.0,1518.0,S60,,,0.0,29.2,74.2,429,0.372,0.287,2113,0.382,1306,22.8,7.0,15.9,20.7,1.618,5,1.12,93.7093023255814,122.3,15.356565355353732,84.7,100.25666666666666,89.515,2.9396,,6.7,6.52,527.36,15.8,366.0533333333333,8.0,-0.5,1,23.85,55.01132075471699,965.4486792452832,,,,523.8076923076923,77.2423076923077,16.735833333333336,2025-05-21,S60-31
20250521152447,2025-05-21 15:24:47,34,S60-31,801,1307,0,127,331,28,0,68,2.96,0.0,0.0,0.0,2664.96,7.5,1.6,-0.25,0.77,,,,,,220.0,250.0,700.0,1000.0,4.0,3.0,2.0,5.0,0.0,20250521_34,小型,1628.0,3.0,1527.0,1531.0,S60,,,0.0,29.2,74.2,427,0.384,0.297,2108,0.38,1307,22.5,6.6,15.9,20.8,1.632,5,1.12,90.5,120.1,13.293502333887607,85.35999999999999,95.734375,85.477,2.9396,,6.7,6.52,527.36,15.8,366.0533333333333,7.5,-0.5,1,20.12,51.46000000000001,850.8053333333336,,,,173.25,51.4875,3.4325,2025-05-21,S60-31
20250521160056,2025-05-21 16:00:56,39,S60-31,497,809,0,75,204,17,0,42,1.83,0.0,0.0,0.0,1645.83,8.0,0.0,0.0,1.25,,,,,,220.0,250.0,700.0,1000.0,5.0,1.0,2.0,6.0,0.0,20250521_39,小型,1628.0,3.0,1603.0,1618.0,S60,,,0.0,29.2,74.2,263,0.368,0.285,1306,0.381,809,22.4,6.5,16.0,20.6,1.628,5,0.69,73.3132530120482,82.3,5.726597658576496,74.02000000000001,75.5,109.42,2.9396,,6.7,6.52,527.36,15.8,366.0533333333333,8.0,0.5,1,-24.15,51.46000000000001,850.8053333333336,,,,527.0333333333333,89.99333333333334,22.49833333333333,2025-05-21,S60-31
20250521160429,2025-05-21 16:04:29,40,S60-31,491,797,0,75,199,19,0,43,1.83,0.0,0.0,0.0,1625.83,8.0,1.35,0.2,1.27,,,,,,220.0,250.0,700.0,1000.0,5.0,1.0,2.0,6.0,0.0,20250521_40,小型,1628.0,3.0,1603.0,1618.0,S60,,,0.0,29.2,74.2,261,0.377,0.287,1288,0.381,797,23.8,7.3,16.5,20.7,1.623,5,0.68,75.53493975903615,83.5,6.078293073151213,72.58,77.08965517241379,113.367,2.9396,,6.7,6.52,527.36,15.8,366.0533333333333,8.0,0.0,0,-24.15,51.46000000000001,850.8053333333336,,,,527.0333333333333,89.99333333333334,22.49833333333333,2025-05-21,S60-31
20250522074937,2025-05-22 07:49:37,1,S60-24,796,1288,0,113,323,29,0,66,2.69,0.0,0.0,0.0,2617.69,9.0,0.89,-0.5,1.1,,,,,,220.0,250.0,700.0,1000.0,4.0,4.0,2.0,5.0,0.0,20250522_1,小型,841.0,1.0,752.0,808.0,S60,,,0.0,30.0,64.7,418,0.35,0.27,2084,0.382,1288,22.7,6.9,15.8,20.3,1.618,5,1.1,98.43052631578946,125.2,13.89382349470221,91.04,104.52424242424244,95.022,2.9396,,6.7,6.52,531.56,16.0,344.96,9.0,1.0,1,24.37,,,,,,,,,2025-05-22,S60-24
20250522081527,2025-05-22 08:15:27,2,S60-24,700,1149,0,111,289,23,0,61,2.39,0.0,0.0,0.0,2335.39,7.5,0.91,-0.43,1.23,,,,,,220.0,250.0,700.0,1000.0,4.0,2.0,2.0,5.0,0.0,20250522_2,小型,841.0,1.0,818.0,832.0,S60,,,0.0,30.0,64.7,373,0.384,0.298,1849,0.379,1149,22.5,6.2,16.4,20.7,1.641,5,0.98,94.3670588235294,117.0,13.28769787731843,87.62,100.13448275862068,102.178,2.9396,,6.7,6.52,531.56,16.0,344.96,7.5,-1.5,1,4.12,,,,,,,,,2025-05-22,S60-24
20250522083844,2025-05-22 08:38:44,3,S60-24,794,1311,0,133,331,28,0,66,2.73,0.0,0.0,0.0,2665.73,6.5,0.76,-0.25,1.08,,,,,,220.0,250.0,700.0,1000.0,4.0,3.0,2.0,5.0,0.0,20250522_3,小型,928.0,4.0,841.0,857.0,S60,,,0.0,30.0,64.7,425,0.402,0.313,2105,0.377,1311,22.1,6.6,15.5,21.0,1.651,5,1.12,96.56,122.0,13.421870604588458,91.6,100.2090909090909,89.472,2.9396,,6.7,6.52,531.56,16.0,344.96,6.5,-1.0,1,20.48,,,,,,,,,2025-05-22,S60-24
20250522090254,2025-05-22 09:02:54,4,S60-24,781,1297,0,137,328,27,0,69,2.71,0.0,0.0,0.0,2641.71,6.0,0.74,-0.38,0.93,,,,,,220.0,250.0,700.0,1000.0,4.0,2.0,2.0,5.0,0.0,20250522_4,小型,928.0,4.0,906.0,920.0,S60,,,0.0,30.0,64.7,424,0.418,0.323,2078,0.376,1297,22.6,6.4,16.3,21.3,1.661,5,1.11,91.95384615384616,119.2,13.040800788567417,86.17999999999999,95.2125,85.777,2.9396,,6.7,6.52,531.56,16.0,344.96,6.0,-0.5,1,21.41,,,,,,,,,2025-05-22,S60-24
20250522092649,2025-05-22 09:26:49,5,S60-24,786,1307,0,141,330,28,0,66,2.73,0.0,0.0,0.0,2660.73,5.5,0.71,-0.25,0.77,,,,,,220.0,250.0,700.0,1000.0,4.0,2.0,2.0,5.0,0.0,20250522_5,小型,1013.0,3.0,928.0,942.0,S60,,,0.0,30.0,64.7,424,0.427,0.333,2093,0.376,1307,22.2,6.6,15.6,21.3,1.663,5,1.12,90.69634146341464,116.1,12.931257697513429,89.64000000000001,94.94827586206894,84.775,2.9396,,6.7,6.52,531.56,16.0,344.96,5.5,-0.5,1,23.82,66.57619047619048,466.0333333333333,,,,,,,2025-05-22,S60-24
20250522094911,2025-05-22 09:49:11,6,S60-24,825,1355,0,139,340,31,0,71,2.83,0.0,0.0,0.0,2763.83,6.5,0.72,0.12,0.89,,,,,,220.0,250.0,700.0,1000.0,4.0,2.0,2.0,5.0,0.0,20250522_6,小型,1013.0,3.0,951.0,1005.0,S60,,,0.0,30.0,64.7,442,0.409,0.314,2180,0.378,1355,23.1,7.0,16.1,21.0,1.642,5,1.16,92.13296703296704,127.8,14.361196611696124,88.17999999999999,96.053125,82.804,2.9396,,6.7,6.52,531.56,16.0,344.96,6.5,1.0,1,26.48,66.57619047619048,466.0333333333333,,,,,,,2025-05-22,S60-24
20250522101241,2025-05-22 10:12:41,7,S60-24,806,1343,0,145,339,28,0,70,2.79,0.0,0.0,0.0,2733.79,5.5,0.69,-0.37,0.83,,,,,,220.0,250.0,700.0,1000.0,4.0,1.0,2.0,5.0,0.0,20250522_7,小型,1105.0,2.0,1015.0,1027.0,S60,,,0.0,30.0,64.7,437,0.428,0.332,2149,0.375,1343,22.4,6.4,16.0,21.3,1.666,5,1.15,90.7,114.7,12.624588519794123,90.48,93.4586206896552,81.268,2.9396,,6.7,6.52,531.56,16.0,344.96,5.5,-1.0,1,27.82,67.91428571428571,475.4,,,,512.75,89.82083333333333,17.964166666666667,2025-05-22,S60-24
20250522103616,2025-05-22 10:36:16,8,S60-24,485,812,0,85,203,16,0,44,1.7,0.0,0.0,0.0,1646.7,6.0,1.19,-0.61,1.63,,,,,,220.0,250.0,700.0,1000.0,5.0,3.0,2.0,6.0,0.0,20250522_8,小型,1105.0,2.0,1038.0,1055.0,S60,,,0.0,30.0,64.7,263,0.419,0.323,1297,0.374,812,22.8,6.1,16.7,21.2,1.674,5,0.69,75.13658536585366,89.0,7.131166774083035,72.99999999999999,74.67586206896551,108.226,2.9396,,6.7,6.52,531.56,16.0,344.96,6.0,0.5,1,-30.59,67.91428571428571,475.4,,,,503.2352941176471,84.97058823529413,24.075000000000003,2025-05-22,S60-24
20250522104052,2025-05-22 10:40:52,9,S60-24,478,799,0,84,200,18,0,45,1.65,0.0,0.0,0.0,1625.65,6.0,1.2,-0.62,1.52,,,,,,220.0,250.0,700.0,1000.0,5.0,3.0,2.0,6.0,0.0,20250522_9,小型,1105.0,2.0,1038.0,1055.0,S60,,,0.0,30.0,64.7,263,0.42,0.319,1277,0.374,799,24.0,6.8,17.1,21.4,1.672,5,0.68,75.60617283950617,87.8,6.610529305473319,73.35999999999999,75.40714285714284,110.893,2.9396,,6.7,6.52,531.56,16.0,344.96,6.0,0.0,0,-31.59,67.91428571428571,475.4,,,,503.2352941176471,84.97058823529413,24.075000000000003,2025-05-22,S60-24
20250522130247,2025-05-22 13:02:47,10,S60-31,779,1286,0,132,323,26,0,68,2.9,0.0,0.0,0.0,2616.9,6.5,1.54,-0.38,0.94,,,,,,220.0,250.0,700.0,1000.0,4.0,1.0,2.0,5.0,0.0,20250522_10,小型,1348.0,1.0,1305.0,1317.0,S60,,,0.0,28.8,72.9,417,0.409,0.317,2065,0.377,1286,22.5,6.2,16.3,21.0,1.651,5,1.1,87.30987654320987,112.7,12.653380994897862,84.2,90.8535714285714,82.594,2.9396,,6.7,6.52,531.56,16.0,344.96,6.5,0.5,1,19.48,56.26120689655173,1080.2151724137932,,,,489.8333333333333,88.60416666666667,17.720833333333335,2025-05-22,S60-31
20250522132422,2025-05-22 13:24:22,11,S60-31,705,1171,0,122,296,23,0,63,2.62,0.0,0.0,0.0,2382.62,6.0,0.0,-0.28,1.12,,,,,,220.0,250.0,700.0,1000.0,4.0,2.0,2.0,5.0,0.0,20250522_11,小型,1348.0,1.0,1326.0,1340.0,S60,,,0.0,28.8,72.9,382,0.412,0.319,1876,0.376,1171,22.5,6.0,16.5,21.2,1.661,5,1.0,88.97976190476192,115.6,12.586120281994544,86.35999999999999,90.87333333333332,90.873,2.9396,,6.7,6.52,531.56,16.0,344.96,6.0,-0.5,1,6.41,56.26120689655173,1080.2151724137932,,,,480.1785714285714,81.2642857142857,18.961666666666662,2025-05-22,S60-31
20250522134746,2025-05-22 13:47:46,16,S60-31,782,1296,0,137,327,28,0,68,2.95,0.0,0.0,0.0,2640.95,6.0,0.74,-0.26,0.86,,,,,,220.0,250.0,700.0,1000.0,4.0,1.0,2.0,5.0,0.0,20250522_16,小型,1446.0,4.0,1349.0,1402.0,S60,,,0.0,28.8,72.9,423,0.419,0.324,2078,0.376,1296,22.7,6.6,16.1,21.2,1.657,5,1.11,87.76172839506174,122.9,14.008732443264504,83.73999999999998,91.17499999999998,82.14,2.9396,,6.7,6.52,531.56,16.0,344.96,6.0,0.0,0,21.41,52.21636363636363,952.0783636363636,,,,483.7692307692308,77.57307692307693,16.8075,2025-05-22,S60-31
20250522141240,2025-05-22 14:12:40,21,S60-31,551,927,0,92,231,22,0,48,2.08,0.0,0.0,0.0,1873.08,7.0,1.1,-2.31,1.31,,,,,,220.0,250.0,700.0,1000.0,7.0,0.0,3.0,8.0,0.0,20250522_21,小型,1446.0,4.0,1414.0,1439.0,S60,,,0.0,28.8,72.9,301,0.398,0.306,1478,0.373,927,23.3,7.3,15.9,21.0,1.682,5,0.79,78.88292682926829,93.2,7.821106603725663,76.14,79.20689655172414,100.262,2.9396,,6.7,6.52,531.56,16.0,344.96,7.0,1.0,1,-18.83,52.21636363636363,952.0783636363636,,,,459.08,52.99799999999999,22.0825,2025-05-22,S60-31
20250522141549,2025-05-22 14:15:49,22,S60-31,562,928,0,95,234,20,0,49,2.08,0.0,0.0,0.0,1890.08,6.5,1.06,0.18,1.42,,,,,,220.0,250.0,700.0,1000.0,7.0,0.0,3.0,8.0,0.0,20250522_22,小型,1446.0,4.0,1414.0,1439.0,S60,,,0.0,28.8,72.9,303,0.406,0.314,1490,0.377,928,22.8,6.6,16.2,21.1,1.651,5,0.79,76.71358024691358,94.8,8.427054507694798,73.08000000000001,76.79642857142856,97.211,2.9396,,6.7,6.52,531.56,16.0,344.96,6.5,-0.5,1,-17.52,52.21636363636363,952.0783636363636,,,,459.08,52.99799999999999,22.0825,2025-05-22,S60-31
20250522144711,2025-05-22 14:47:11,28,S60-31,777,1288,0,135,324,30,0,69,2.91,0.0,0.0,0.0,2625.91,6.0,0.75,-0.13,1.1,,,,,,220.0,250.0,700.0,1000.0,4.0,1.0,2.0,5.0,0.0,20250522_28,小型,1536.0,3.0,1449.0,1502.0,S60,,,0.0,28.8,72.9,423,0.417,0.319,2065,0.376,1288,23.4,7.1,16.3,21.3,1.658,5,1.1,83.67777777777779,109.3,11.20236967876677,81.53999999999999,85.78571428571429,77.987,2.9396,,6.7,6.52,531.56,16.0,344.96,6.0,-0.5,1,19.41,50.6847619047619,881.9148571428569,,,,529.5,90.1153846153846,19.525,2025-05-22,S60-31
20250522150826,2025-05-22 15:08:26,32,S60-31,778,1287,0,132,322,32,0,69,2.89,0.0,0.0,0.0,2622.89,6.5,1.54,-0.51,1.02,,,,,,220.0,250.0,700.0,1000.0,4.0,4.0,2.0,5.0,0.0,20250522_32,小型,1536.0,3.0,1510.0,1027.0,S60,,,0.0,28.8,72.9,423,0.41,0.312,2065,0.377,1287,23.9,7.6,16.3,21.2,1.654,5,1.1,88.26385542168676,113.1,12.08259305841431,85.78,92.54137931034482,84.129,2.9396,,6.7,6.52,531.56,16.0,344.96,6.5,0.5,1,19.48,50.6847619047619,881.9148571428569,,,,65.76058772687986,10.42571305099395,201.0425,2025-05-22,S60-31
20250522153625,2025-05-22 15:36:25,36,S60-31,798,1312,0,134,330,29,0,72,2.94,0.0,0.0,0.0,2677.94,6.5,1.52,0.25,1.16,,,,,,220.0,250.0,700.0,1000.0,4.0,1.0,2.0,6.0,0.0,20250522_36,小型,1632.0,2.0,1538.0,1551.0,S60,,,0.0,28.8,72.9,431,0.406,0.311,2110,0.378,1312,23.4,6.7,16.7,21.1,1.644,5,1.12,91.47289719626168,121.5,13.46052428533749,82.72,94.68947368421054,84.544,2.9396,,6.7,6.52,531.56,16.0,344.96,6.5,0.0,0,21.48,52.6989898989899,867.7767003367003,,,,484.7692307692308,72.7076923076923,15.753333333333332,2025-05-22,S60-31
20250522160136,2025-05-22 16:01:36,38,S60-31,489,813,0,81,206,20,0,45,1.83,0.0,0.0,0.0,1655.83,7.0,1.25,-0.61,1.75,,,,,,220.0,250.0,700.0,1000.0,5.0,2.0,2.0,6.0,0.0,20250522_38,小型,1632.0,2.0,1605.0,1622.0,S60,,,0.0,28.8,72.9,271,0.393,0.299,1302,0.376,813,24.0,7.4,16.6,21.3,1.663,5,0.69,71.97439024390243,83.1,6.335648483096914,69.55999999999999,72.18620689655172,104.618,2.9396,,6.7,6.52,531.56,16.0,344.96,7.0,0.5,1,-29.83,52.6989898989899,867.7767003367003,,,,527.9411764705883,77.10882352941177,21.8475,2025-05-22,S60-31
