Repository: Vincent626/concrete-strength-analysis

# 🎯 S60 & M60 混凝土強度預測模型訓練成果報告

> **更新日期**: 2026-02-04  
> **專案目標**: 建立 S60/M60 混凝土 28 天抗壓強度預測模型

---

## 📋 摘要

本專案針對 S60（小型）與 M60（中型）離心混凝土管配比，建立機器學習預測模型。透過配料特徵分析，預測 28 天抗壓強度，並識別影響強度的關鍵因素。

### 主要成果

| 模型 | 樣本數 | R² | MAE (kgf/cm²) | 狀態 |
|:---|---:|---:|---:|:---|
| **S60** | 46 | **0.360** | 28 | ✅ 可用 |
| **M60** | 52 | **0.206** | 25 | ✅ 可用 |

---

## 📈 模型效能比較
> **說明**：S60 模型 R²=0.360，M60 模型 R²=0.206，兩者皆具有預測能力。S60 表現較佳，預測誤差約 28 kgf/cm²。

---

## 📊 強度分布比較
> **說明**：S60 與 M60 的強度分布相似，平均約 605 kgf/cm²，皆高於設計強度 510 kgf/cm²（紅色虛線）。

---

File: S60_M60_dataset_v9_shared.csv (part 111 of 138)
match_key,日期及時間,序,配比 ,耗用骨材1,耗用骨材2,耗用骨材3,耗用水,耗用泥料1,耗用泥料2,耗用泥料3,耗用泥料4,耗用藥劑1,耗用藥劑2,耗用藥劑3,耗用藥劑4,耗用小計,表面水骨材1,誤差%水,誤差%骨材1,誤差%骨材2,坍度(cm),混凝土溫度(℃),試體1強度(X1),試體2強度(X2),試體3強度(X3),加料轉速,慢速轉速,中速轉速,高速轉速,加料時間,慢速時間,中速時間,高速時間,總降水量,cp_key,類型,入池,蒸養池,離心開始,離心結束,母體,平均強度,強度_原始,強度_修正,環境溫度,環境濕度,膠結料總量,水灰比,水膠比,骨材總量,砂石比,粗骨材總量,水泥取代率,矽灰取代率,爐石取代率,漿體比例,粗細骨材比,月份,拌合米數,平均電流,最大電流,電流標準差,最終電流,穩定階段平均電流,單位體積穩定電流,砂_FM,砂_Mud,六分_FM,三分_FM,水泥砂漿_28天平均強度,水泥_流動性,水泥砂漿_7天平均強度,設定扣水率(%),扣水率_變動幅度,扣水率_是否變更,水量微調偏離度,蒸養實際平均溫度,蒸養實際總積溫,蒸養實際階段1溫度,蒸養實際階段2溫度,蒸養實際階段3溫度,實際離心平均轉速,實際離心平均電流,實際離心總能量,日期,配比
20250522160535,2025-05-22 16:05:35,39,S60-31,483,800,0,78,201,24,0,40,1.81,0.0,0.0,0.0,1627.81,7.0,0.0,-0.62,1.65,,,,,,220.0,250.0,700.0,1000.0,5.0,2.0,2.0,6.0,0.0,20250522_39,小型,1632.0,2.0,1605.0,1622.0,S60,,,0.0,28.8,72.9,265,0.388,0.294,1283,0.376,800,24.2,9.1,15.1,21.1,1.656,5,0.68,74.95760869565218,85.1,5.898677701781104,72.9,76.1969696969697,112.054,2.9396,,6.7,6.52,531.56,16.0,344.96,7.0,0.0,0,-32.83,52.6989898989899,867.7767003367003,,,,527.9411764705883,77.10882352941177,21.8475,2025-05-22,S60-31
20250523074929,2025-05-23 07:49:29,1,S60-24,795,1291,0,117,323,30,0,66,2.69,0.0,0.0,0.0,2624.69,8.5,0.86,-0.13,1.33,,,,,,220.0,250.0,700.0,1000.0,4.0,2.0,2.0,5.0,0.0,20250523_1,小型,842.0,3.0,753.0,808.0,S60,,,0.0,30.0,65.6,419,0.362,0.279,2086,0.381,1291,22.9,7.2,15.8,20.4,1.624,5,1.1,100.52808988764043,126.6,15.900646504869512,91.52,110.3483870967742,100.317,2.9396,,6.7,6.52,531.56,16.0,344.96,8.5,1.5,1,27.56,,,,,,,,,2025-05-23,S60-24
20250523081524,2025-05-23 08:15:24,2,S60-24,695,1152,0,118,288,26,0,61,2.39,0.0,0.0,0.0,2342.39,6.5,0.85,-0.14,1.5,,,,,,220.0,250.0,700.0,1000.0,4.0,2.0,2.0,5.0,0.0,20250523_2,小型,842.0,3.0,818.0,833.0,S60,,,0.0,30.0,65.6,375,0.41,0.315,1847,0.376,1152,23.2,6.9,16.3,21.1,1.658,5,0.98,94.89545454545454,117.8,12.42854036894435,87.96,99.66451612903228,101.698,2.9396,,6.7,6.52,531.56,16.0,344.96,6.5,-2.0,1,5.48,,,,,,,,,2025-05-23,S60-24
20250523084009,2025-05-23 08:40:09,3,S60-24,791,1314,0,137,330,29,0,67,2.74,0.0,0.0,0.0,2670.74,6.0,0.74,-0.13,1.31,,,,,,220.0,250.0,700.0,1000.0,4.0,0.0,2.0,5.0,0.0,20250523_3,小型,928.0,2.0,842.0,854.0,S60,,,0.0,30.0,65.6,426,0.415,0.322,2105,0.376,1314,22.5,6.8,15.7,21.1,1.661,5,1.12,96.89898989898988,123.7,15.644461988156957,88.55999999999999,104.5,93.304,2.9396,,6.7,6.52,531.56,16.0,344.96,6.0,-0.5,1,21.41,,,,,,,,,2025-05-23,S60-24
20250523090400,2025-05-23 09:04:00,4,S60-24,775,1300,0,144,328,29,0,69,2.69,0.0,0.0,0.0,2647.69,5.0,0.7,-0.26,1.17,,,,,,220.0,250.0,700.0,1000.0,4.0,1.0,2.0,5.0,0.0,20250523_4,小型,928.0,2.0,907.0,919.0,S60,,,0.0,30.0,65.6,426,0.439,0.338,2075,0.373,1300,23.0,6.8,16.2,21.6,1.677,5,1.11,92.42023809523808,115.0,13.51461977128318,88.74000000000001,98.28000000000002,88.541,2.9396,,6.7,6.52,531.56,16.0,344.96,5.0,-1.0,1,20.18,,,,,,,,,2025-05-23,S60-24
20250523092621,2025-05-23 09:26:21,5,S60-24,765,1278,0,142,320,30,0,67,2.66,0.0,0.0,0.0,2604.66,5.0,0.71,0.26,1.27,,,,,,220.0,250.0,700.0,1000.0,4.0,2.0,2.0,5.0,0.0,20250523_5,小型,1014.0,1.0,928.0,942.0,S60,,,0.0,30.0,65.6,417,0.444,0.341,2043,0.374,1278,23.3,7.2,16.1,21.5,1.671,5,1.09,92.82298850574712,120.4,13.459353036913834,88.39999999999999,97.05161290322582,89.038,2.9396,,6.7,6.52,531.56,16.0,344.96,5.0,0.0,0,18.18,68.83809523809524,481.8666666666667,,,,,,,2025-05-23,S60-24
20250523094924,2025-05-23 09:49:24,6,S60-24,810,1346,0,141,340,29,0,70,2.79,0.0,0.0,0.0,2738.79,6.0,0.71,-0.37,1.05,,,,,,220.0,250.0,700.0,1000.0,4.0,0.0,2.0,5.0,0.0,20250523_6,小型,1014.0,1.0,951.0,1003.0,S60,,,0.0,30.0,65.6,439,0.415,0.321,2156,0.376,1346,22.6,6.6,15.9,21.2,1.662,5,1.15,94.03,123.5,13.992485681806343,88.28,99.8451612903226,86.822,2.9396,,6.7,6.52,531.56,16.0,344.96,6.0,1.0,1,25.41,68.83809523809524,481.8666666666667,,,,,,,2025-05-23,S60-24
20250523101139,2025-05-23 10:11:39,7,S60-24,791,1335,0,152,335,28,0,67,2.76,0.0,0.0,0.0,2710.76,4.5,0.66,-0.38,1.14,,,,,,220.0,250.0,700.0,1000.0,4.0,1.0,2.0,5.0,0.0,20250523_7,小型,1014.0,1.0,1014.0,1027.0,S60,,,0.0,30.0,65.6,430,0.454,0.353,2126,0.372,1335,22.1,6.5,15.6,21.5,1.688,5,1.14,91.36555555555556,117.1,14.34517465221212,84.72,94.6516129032258,83.028,2.9396,,6.7,6.52,531.56,16.0,344.96,4.5,-1.5,1,26.83,68.83809523809524,481.8666666666667,,,,551.0,84.31153846153846,18.2675,2025-05-23,S60-24
20250523103438,2025-05-23 10:34:38,8,S60-24,484,815,0,90,204,21,0,43,1.71,0.0,0.0,0.0,1658.71,5.0,1.12,0.21,2.0,,,,,,220.0,250.0,700.0,1000.0,5.0,1.0,2.0,6.0,0.0,20250523_8,小型,1100.0,4.0,1036.0,1051.0,S60,,,0.0,30.0,65.6,268,0.441,0.336,1299,0.373,815,23.9,7.8,16.0,21.6,1.684,5,0.69,75.28148148148148,90.8,7.452319402164623,72.22,74.38571428571429,107.805,2.9396,,6.7,6.52,531.56,16.0,344.96,5.0,0.5,1,-33.82,65.79761904761905,460.58333333333337,,,,480.1666666666667,85.72666666666667,21.43166666666667,2025-05-23,S60-24
20250523103839,2025-05-23 10:38:39,9,S60-24,475,803,0,88,202,22,0,40,1.67,0.0,0.0,0.0,1631.67,5.0,1.15,-0.42,2.03,,,,,,220.0,250.0,700.0,1000.0,5.0,1.0,2.0,6.0,0.0,20250523_9,小型,1100.0,4.0,1036.0,1051.0,S60,,,0.0,30.0,65.6,264,0.436,0.333,1278,0.372,803,23.5,8.3,15.2,21.6,1.691,5,0.68,71.54691358024692,83.9,6.243615730295495,70.28,69.98571428571428,102.92,2.9396,,6.7,6.52,531.56,16.0,344.96,5.0,0.0,0,-35.82,65.79761904761905,460.58333333333337,,,,480.1666666666667,85.72666666666667,21.43166666666667,2025-05-23,S60-24
20250523125945,2025-05-23 12:59:45,10,S60-31,780,1291,0,135,326,34,0,67,2.88,0.0,0.0,0.0,2635.88,6.0,0.75,0.26,1.33,,,,,,220.0,250.0,700.0,1000.0,4.0,2.0,2.0,5.0,0.0,20250523_10,小型,1350.0,3.0,1302.0,1316.0,S60,,,0.0,29.2,70.4,427,0.414,0.316,2071,0.377,1291,23.7,8.0,15.7,21.3,1.655,5,1.1,92.66627906976744,124.3,13.959006515467504,90.92,94.66,86.055,2.9396,,6.7,6.52,531.56,16.0,344.96,6.0,1.0,1,19.41,51.442608695652176,985.9833333333336,,,,522.1785714285714,103.67500000000004,24.19083333333334,2025-05-23,S60-31
20250523132300,2025-05-23 13:23:00,15,S60-31,686,1151,0,127,289,31,0,62,2.58,0.0,0.0,0.0,2348.58,5.0,0.79,-0.15,1.41,,,,,,220.0,250.0,700.0,1000.0,4.0,2.0,2.0,5.0,0.0,20250523_15,小型,1350.0,3.0,1325.0,1349.0,S60,,,0.0,29.2,70.4,382,0.439,0.332,1837,0.373,1151,24.3,8.1,16.2,21.7,1.678,5,0.98,83.7074074074074,106.5,11.180591403975964,79.0,86.01785714285715,87.773,2.9396,,6.7,6.52,531.56,16.0,344.96,5.0,-1.0,1,3.18,51.442608695652176,985.9833333333336,,,,300.6875,52.86875,21.1475,2025-05-23,S60-31
20250523134900,2025-05-23 13:49:00,20,S60-31,778,1313,0,145,330,29,0,70,2.96,0.0,0.0,0.0,2667.96,5.0,0.69,-0.77,1.23,,,,,,220.0,250.0,700.0,1000.0,4.0,1.0,2.0,5.0,0.0,20250523_20,小型,1450.0,2.0,1351.0,1403.0,S60,,,0.0,29.2,70.4,429,0.439,0.338,2091,0.372,1313,23.1,6.8,16.3,21.5,1.688,5,1.12,84.67283950617283,118.0,12.40514640660494,81.94000000000001,87.63214285714285,78.243,2.9396,,6.7,6.52,531.56,16.0,344.96,5.0,0.0,0,21.18,49.84220183486238,905.4666666666666,,,,502.75,79.8625,15.9725,2025-05-23,S60-31
20250523141607,2025-05-23 14:16:07,24,S60-31,557,932,0,97,234,17,0,49,2.07,0.0,0.0,0.0,1888.07,6.0,1.04,-0.36,1.86,,,,,,220.0,250.0,700.0,1000.0,7.0,0.0,2.0,8.0,0.0,20250523_24,小型,1450.0,2.0,1418.0,1440.0,S60,,,0.0,29.2,70.4,300,0.415,0.323,1489,0.374,932,22.0,5.7,16.3,21.0,1.673,5,0.79,75.8012195121951,90.3,7.47639364449359,72.4,75.80689655172414,95.958,2.9396,,6.7,6.52,531.56,16.0,344.96,6.0,1.0,1,-18.59,49.84220183486238,905.4666666666666,,,,460.09090909090907,62.62954545454545,22.964166666666664,2025-05-23,S60-31
20250523141907,2025-05-23 14:19:07,25,S60-31,553,933,0,97,234,24,0,47,2.06,0.0,0.0,0.0,1890.06,6.0,1.04,-1.07,1.97,,,,,,220.0,250.0,700.0,1000.0,7.0,0.0,2.0,8.0,0.0,20250523_25,小型,1450.0,2.0,1418.0,1440.0,S60,,,0.0,29.2,70.4,305,0.415,0.318,1486,0.372,933,23.3,7.9,15.4,21.3,1.687,5,0.79,76.5012048192771,92.6,8.833922759425445,71.64,76.75172413793103,97.154,2.9396,,6.7,6.52,531.56,16.0,344.96,6.0,0.0,0,-18.59,49.84220183486238,905.4666666666666,,,,460.09090909090907,62.62954545454545,22.964166666666664,2025-05-23,S60-31
20250523145019,2025-05-23 14:50:19,30,S60-31,768,1290,0,142,324,26,0,68,2.9,0.0,0.0,0.0,2620.9,5.0,0.71,-0.39,1.26,,,,,,220.0,250.0,700.0,1000.0,4.0,1.0,2.0,5.0,0.0,20250523_30,小型,1537.0,1.0,1453.0,1506.0,S60,,,0.0,29.2,70.4,418,0.438,0.34,2058,0.373,1290,22.5,6.2,16.3,21.4,1.68,5,1.1,86.08823529411764,112.6,12.295282804342255,84.73999999999998,88.83103448275861,80.755,2.9396,,6.7,6.52,531.56,16.0,344.96,5.0,-1.0,1,18.18,57.195238095238096,994.2438888888888,,,,560.6923076923077,91.02692307692308,19.7225,2025-05-23,S60-31
20250523151306,2025-05-23 15:13:06,34,S60-31,780,1301,0,139,327,29,0,68,2.92,0.0,0.0,0.0,2646.92,5.5,0.0,-0.13,1.25,,,,,,220.0,250.0,700.0,1000.0,4.0,1.0,2.0,5.0,0.0,20250523_34,小型,1537.0,1.0,1515.0,1528.0,S60,,,0.0,29.2,70.4,424,0.425,0.328,2081,0.375,1301,22.9,6.8,16.0,21.3,1.668,5,1.11,86.32650602409639,114.5,12.37193758468581,84.28,87.29655172413793,78.646,2.9396,,6.7,6.52,531.56,16.0,344.96,5.5,0.5,1,21.82,57.195238095238096,994.2438888888888,,,,475.1538461538461,74.80000000000001,16.20666666666667,2025-05-23,S60-31
20250523153519,2025-05-23 15:35:19,37,S60-31,780,1301,0,137,326,30,0,70,2.92,0.0,0.0,0.0,2646.92,6.0,0.74,-0.51,1.25,,,,,,220.0,250.0,700.0,1000.0,4.0,1.0,2.0,5.0,0.0,20250523_37,小型,1626.0,4.0,1537.0,1551.0,S60,,,0.0,29.2,70.4,426,0.42,0.322,2081,0.375,1301,23.5,7.0,16.4,21.3,1.668,5,1.11,87.98780487804879,115.3,12.352795578170706,85.18,92.71034482758624,83.523,2.9396,,6.7,6.52,531.56,16.0,344.96,6.0,0.5,1,21.41,58.08500000000001,962.2748333333336,,,,486.4642857142857,78.06071428571428,18.214166666666667,2025-05-23,S60-31
20250523155917,2025-05-23 15:59:17,41,S60-31,488,817,0,83,204,17,0,43,1.82,0.0,0.0,0.0,1653.82,6.5,1.22,-0.41,2.25,,,,,,220.0,250.0,700.0,1000.0,5.0,1.0,2.0,6.0,0.0,20250523_41,小型,1626.0,4.0,1601.0,1617.0,S60,,,0.0,29.2,70.4,264,0.407,0.314,1305,0.374,817,22.7,6.4,16.3,21.0,1.674,5,0.69,73.09753086419754,84.5,6.039969244232096,71.38,73.89642857142859,107.096,2.9396,,6.7,6.52,531.56,16.0,344.96,6.5,0.5,1,-29.52,58.08500000000001,962.2748333333336,,,,527.40625,79.59375,21.225,2025-05-23,S60-31
20250523160218,2025-05-23 16:02:18,42,S60-31,481,802,0,82,201,18,0,41,1.79,0.0,0.0,0.0,1626.79,6.5,1.23,-0.41,1.91,,,,,,220.0,250.0,700.0,1000.0,5.0,1.0,2.0,6.0,0.0,20250523_42,小型,1626.0,4.0,1601.0,1617.0,S60,,,0.0,29.2,70.4,260,0.408,0.315,1283,0.375,802,22.7,6.9,15.8,21.0,1.667,5,0.68,74.41807228915664,84.8,6.443155415292856,73.1,75.06896551724138,110.396,2.9396,,6.7,6.52,531.56,16.0,344.96,6.5,0.0,0,-30.52,58.08500000000001,962.2748333333336,,,,527.40625,79.59375,21.225,2025-05-23,S60-31
20250526074937,2025-05-26 07:49:37,1,S60-24,782,1300,0,129,323,31,0,67,2.71,0.0,0.0,0.0,2634.71,7.0,1.57,-0.38,2.04,,,,,,220.0,250.0,700.0,1000.0,4.0,1.0,2.0,5.0,0.0,20250526_1,小型,845.0,1.0,752.0,806.0,S60,,,0.0,21.6,75.1,421,0.399,0.306,2082,0.376,1300,23.3,7.4,15.9,20.9,1.662,5,1.1,103.75813953488375,136.7,19.434759468756926,89.85999999999999,116.97666666666667,106.342,2.9396,,6.7,6.52,531.56,16.0,344.96,7.0,0.5,1,18.17,,,,,,,,,2025-05-26,S60-24
20250526081952,2025-05-26 08:19:52,4,S60-24,669,1160,0,134,287,26,0,59,2.39,0.0,0.0,0.0,2337.39,4.0,0.75,-1.62,2.2,,,,,,220.0,250.0,700.0,1000.0,4.0,2.0,2.0,5.0,0.0,20250526_4,小型,845.0,1.0,822.0,836.0,S60,,,0.0,21.6,75.1,372,0.467,0.36,1829,0.366,1160,22.8,7.0,15.9,21.7,1.734,5,0.98,90.9595238095238,109.6,12.26681663062724,89.47999999999999,96.06333333333332,98.024,2.9396,,6.7,6.52,531.56,16.0,344.96,4.0,-3.0,1,-0.74,,,,,,,,,2025-05-26,S60-24
20250526084207,2025-05-26 08:42:07,5,S60-24,760,1311,0,158,328,32,0,68,2.7,0.0,0.0,0.0,2659.7,3.0,0.0,-0.26,2.02,,,,,,220.0,250.0,700.0,1000.0,4.0,2.0,2.0,5.0,0.0,20250526_5,小型,934.0,4.0,845.0,858.0,S60,,,0.0,21.6,75.1,428,0.482,0.369,2071,0.367,1311,23.4,7.5,15.9,22.1,1.725,5,1.11,90.72409638554215,118.0,13.632408147290937,88.12,95.14482758620689,85.716,2.9396,,6.7,6.52,531.56,16.0,344.96,3.0,-1.0,1,17.3,,,,,,,,,2025-05-26,S60-24
20250526090925,2025-05-26 09:09:25,9,S60-24,769,1322,0,156,330,30,0,68,2.74,0.0,0.0,0.0,2677.74,3.5,0.65,-0.52,1.93,,,,,,220.0,250.0,700.0,1000.0,4.0,1.0,2.0,5.0,0.0,20250526_9,小型,934.0,4.0,911.0,924.0,S60,,,0.0,21.6,75.1,428,0.473,0.364,2091,0.368,1322,22.9,7.0,15.9,21.8,1.719,5,1.12,84.93292682926828,120.4,12.7689223992688,81.17999999999999,85.72068965517242,76.536,2.9396,,6.7,6.52,531.56,16.0,344.96,3.5,0.5,1,20.49,,,,,,,,,2025-05-26,S60-24
20250526093143,2025-05-26 09:31:43,12,S60-24,773,1323,0,152,329,30,0,69,2.74,0.0,0.0,0.0,2678.74,4.0,0.66,-0.51,2.0,,,,,,220.0,250.0,700.0,1000.0,4.0,1.0,2.0,5.0,0.0,20250526_12,小型,1020.0,2.0,934.0,947.0,S60,,,0.0,21.6,75.1,428,0.462,0.355,2096,0.369,1323,23.1,7.0,16.1,21.7,1.712,5,1.12,85.5753086419753,115.7,12.597339821714444,80.02000000000001,86.95357142857142,77.637,2.9396,,6.7,6.52,531.56,16.0,344.96,4.0,0.5,1,17.26,66.05238095238096,462.3666666666667,,,,,,,2025-05-26,S60-24
20250526095411,2025-05-26 09:54:11,14,S60-24,766,1300,0,146,323,31,0,67,2.69,0.0,0.0,0.0,2635.69,4.5,0.69,-0.13,2.04,,,,,,220.0,250.0,700.0,1000.0,4.0,1.0,2.0,5.0,0.0,20250526_14,小型,1020.0,2.0,958.0,1011.0,S60,,,0.0,21.6,75.1,421,0.452,0.347,2066,0.371,1300,23.3,7.4,15.9,21.5,1.697,5,1.1,95.20104166666664,124.3,14.69178834411468,89.88,100.84411764705882,91.676,2.9396,,6.7,6.52,531.56,16.0,344.96,4.5,0.5,1,20.83,66.05238095238096,462.3666666666667,,,,,,,2025-05-26,S60-24
20250526101932,2025-05-26 10:19:32,18,S60-24,760,1299,0,150,324,29,0,67,2.69,0.0,0.0,0.0,2631.69,4.0,0.67,-0.39,1.96,,,,,,220.0,250.0,700.0,1000.0,4.0,1.0,2.0,5.0,0.0,20250526_18,小型,1110.0,3.0,1021.0,1034.0,S60,,,0.0,21.6,75.1,420,0.463,0.357,2059,0.369,1299,22.9,6.9,16.0,21.7,1.709,5,1.1,86.23456790123458,110.7,11.919878204840389,83.56,88.87857142857145,80.799,2.9396,,6.7,6.52,531.56,16.0,344.96,4.0,-0.5,1,15.26,64.5952380952381,452.16666666666674,,,,498.61538461538464,82.14230769230768,17.7975,2025-05-26,S60-24
20250526104330,2025-05-26 10:43:30,22,S60-24,475,824,0,92,204,17,0,41,1.71,0.0,0.0,0.0,1654.71,4.5,1.1,-1.25,3.13,,,,,,220.0,250.0,700.0,1000.0,4.0,1.0,2.0,5.0,0.0,20250526_22,小型,1110.0,3.0,1045.0,1100.0,S60,,,0.0,21.6,75.1,262,0.451,0.351,1299,0.366,824,22.1,6.5,15.6,21.4,1.735,5,0.69,72.36296296296295,83.0,6.382062912829959,71.22,70.85,102.681,2.9396,,6.7,6.52,531.56,16.0,344.96,4.5,0.5,1,-33.17,64.5952380952381,452.16666666666674,,,,516.6,101.46666666666664,25.36666666666666,2025-05-26,S60-24
20250526104640,2025-05-26 10:46:40,23,S60-24,473,812,0,88,198,21,0,40,1.68,0.0,0.0,0.0,1633.68,5.0,1.15,-0.84,3.18,,,,,,220.0,250.0,700.0,1000.0,4.0,1.0,2.0,5.0,0.0,20250526_23,小型,1110.0,3.0,1045.0,1100.0,S60,,,0.0,21.6,75.1,259,0.444,0.34,1285,0.368,812,23.6,8.1,15.4,21.3,1.717,5,0.68,72.86666666666667,85.8,7.433740231347911,70.22,72.77499999999999,107.022,2.9396,,6.7,6.52,531.56,16.0,344.96,5.0,0.5,1,-35.82,64.5952380952381,452.16666666666674,,,,516.6,101.46666666666664,25.36666666666666,2025-05-26,S60-24
20250526125920,2025-05-26 12:59:20,26,S60-24,768,1300,0,139,324,29,0,66,2.68,0.0,0.0,0.0,2628.68,5.5,0.72,-0.78,2.04,,,,,,220.0,250.0,700.0,1000.0,4.0,1.0,2.0,5.0,0.0,20250526_26,小型,1347.0,1.0,1301.0,1316.0,S60,,,0.0,21.7,80.6,419,0.429,0.332,2068,0.371,1300,22.7,6.9,15.8,21.2,1.693,5,1.1,82.2109756097561,106.9,9.686072552237569,79.14,83.74137931034483,76.129,2.9396,,6.7,6.52,531.56,16.0,344.96,5.5,0.5,1,21.82,51.98275862068966,998.9353448275862,,,,473.03333333333336,94.75333333333332,23.68833333333333,2025-05-26,S60-24
20250526132048,2025-05-26 13:20:48,30,S60-24,687,1159,0,121,290,24,0,59,2.4,0.0,0.0,0.0,2342.4,6.0,0.83,-0.87,2.11,,,,,,220.0,250.0,700.0,1000.0,4.0,1.0,2.0,5.0,0.0,20250526_30,小型,1347.0,1.0,1324.0,1338.0,S60,,,0.0,21.7,80.6,373,0.417,0.324,1846,0.372,1159,22.3,6.4,15.8,21.1,1.687,5,0.98,84.25975609756098,106.8,10.424032501822325,83.36,84.13103448275861,85.848,2.9396,,6.7,6.52,531.56,16.0,344.96,6.0,0.5,1,5.41,51.98275862068966,998.9353448275862,,,,545.7857142857143,102.33571428571427,23.87833333333333,2025-05-26,S60-24
20250526134513,2025-05-26 13:45:13,34,S60-24,779,1299,0,131,324,28,0,66,2.65,0.0,0.0,0.0,2629.65,6.5,0.77,-0.38,1.96,,,,,,220.0,250.0,700.0,1000.0,4.0,1.0,2.0,5.0,0.0,20250526_34,小型,1439.0,4.0,1347.0,1401.0,S60,,,0.0,21.7,80.6,418,0.404,0.313,2078,0.375,1299,22.5,6.7,15.8,20.9,1.668,5,1.1,87.70120481927711,118.5,12.29445456318587,84.19999999999999,91.05517241379307,82.777,2.9396,,6.7,6.52,531.56,16.0,344.96,6.5,0.5,1,18.48,53.93423423423424,989.6931981981984,,,,498.8928571428572,89.70357142857142,20.93083333333333,2025-05-26,S60-24
20250526140754,2025-05-26 14:07:54,37,S60-24,571,951,0,91,237,25,0,50,1.94,0.0,0.0,0.0,1926.94,7.5,1.11,-0.52,2.7,5.3,26.7,638.0,625.0,642.0,220.0,250.0,700.0,1000.0,7.0,0.0,2.0,8.0,0.0,20250526_37,小型,1439.0,4.0,1410.0,1433.0,S60,635.0,638.0,635.0,25.7,58.0,312,0.384,0.292,1522,0.375,951,24.0,8.0,16.0,20.9,1.665,5,0.8,80.5704081632653,98.8,8.51426425193452,76.4,79.93823529411765,99.923,2.9396,,6.7,6.52,531.56,16.0,344.96,7.5,1.0,1,-15.88,53.93423423423424,989.6931981981984,,,,456.7826086956522,65.48260869565216,25.101666666666663,2025-05-26,S60-24
20250526141219,2025-05-26 14:12:19,38,S60-24,560,940,0,89,234,24,0,47,1.93,0.0,0.0,0.0,1895.93,7.5,1.14,-1.23,2.73,,,,,,220.0,250.0,700.0,1000.0,7.0,0.0,2.0,8.0,0.0,20250526_38,小型,1439.0,4.0,1410.0,1433.0,S60,,,0.0,21.7,80.6,305,0.38,0.292,1500,0.373,940,23.3,7.9,15.4,20.8,1.679,5,0.79,77.10864197530864,94.0,8.227478763129337,73.55999999999999,75.91785714285713,96.099,2.9396,,6.7,6.52,531.56,16.0,344.96,7.5,0.0,0,-17.88,53.93423423423424,989.6931981981984,,,,456.7826086956522,65.48260869565216,25.101666666666663,2025-05-26,S60-24
20250526143724,2025-05-26 14:37:24,41,S60-24,786,1312,0,129,327,29,0,70,2.7,0.0,0.0,0.0,2655.7,7.0,0.78,-0.76,2.1,,,,,,220.0,250.0,700.0,1000.0,4.0,2.0,2.0,5.0,0.0,20250526_41,小型,1530.0,2.0,1440.0,1453.0,S60,,,0.0,21.7,80.6,426,0.394,0.303,2098,0.375,1312,23.2,6.8,16.4,20.9,1.669,5,1.11,88.1641975308642,115.3,13.583962118070676,88.86,95.425,85.968,2.9396,,6.7,6.52,531.56,16.0,344.96,7.0,-0.5,1,18.17,49.81047619047619,871.6833333333333,,,,493.38461538461536,91.43076923076924,19.81,2025-05-26,S60-24
20250526150057,2025-05-26 15:00:57,44,S60-24,805,1333,0,132,332,29,0,69,2.75,0.0,0.0,0.0,2702.75,7.0,1.54,-0.25,1.83,,,,,,220.0,250.0,700.0,1000.0,4.0,2.0,2.0,5.0,0.0,20250526_44,小型,1530.0,2.0,1503.0,1517.0,S60,,,0.0,21.7,80.6,430,0.398,0.307,2138,0.377,1333,22.8,6.7,16.0,20.8,1.656,5,1.13,87.60864197530864,117.6,13.448743091767405,86.12,91.875,81.305,2.9396,,6.7,6.52,531.56,16.0,344.96,7.0,0.0,0,21.17,49.81047619047619,871.6833333333333,,,,488.7142857142857,90.66785714285716,21.155833333333337,2025-05-26,S60-24
20250526152447,2025-05-26 15:24:47,47,S60-24,801,1334,0,131,331,31,0,69,2.74,0.0,0.0,0.0,2699.74,7.0,0.77,-0.74,1.91,,,,,,220.0,250.0,700.0,1000.0,4.0,2.0,2.0,5.0,0.0,20250526_47,小型,1627.0,3.0,1529.0,1543.0,S60,,,0.0,21.7,80.6,431,0.396,0.304,2135,0.375,1334,23.2,7.2,16.0,20.8,1.665,5,1.13,86.6716049382716,116.9,13.361518677709896,85.61999999999999,91.63928571428572,81.097,2.9396,,6.7,6.52,531.56,16.0,344.96,7.0,0.0,0,20.17,49.227,814.70685,,,,532.0357142857143,91.9107142857143,21.44583333333334,2025-05-26,S60-24
20250526155313,2025-05-26 15:53:13,48,S60-24,490,824,0,78,204,21,0,43,1.7,0.0,0.0,0.0,1661.7,7.5,1.3,-1.01,3.13,,,,,,220.0,250.0,700.0,1000.0,5.0,2.0,2.0,6.0,0.0,20250526_48,小型,1627.0,3.0,1601.0,1617.0,S60,,,0.0,21.7,80.6,268,0.382,0.291,1314,0.373,824,23.9,7.8,16.0,20.8,1.682,5,0.69,75.66707317073171,89.9,6.861256638049814,71.08,75.57931034482759,109.535,2.9396,,6.7,6.52,531.56,16.0,344.96,7.5,0.5,1,-28.88,49.227,814.70685,,,,510.40625,87.37187499999999,23.299166666666665,2025-05-26,S60-24
20250526160255,2025-05-26 16:02:55,49,S60-24,482,813,0,79,201,22,0,40,1.67,0.0,0.0,0.0,1638.67,7.0,1.28,-0.82,3.3,,,,,,220.0,250.0,700.0,1000.0,5.0,2.0,2.0,6.0,0.0,20250526_49,小型,1627.0,3.0,1601.0,1617.0,S60,,,0.0,21.7,80.6,263,0.393,0.3,1295,0.372,813,23.6,8.4,15.2,20.9,1.687,5,0.68,72.74814814814815,85.1,6.824648701873091,69.38,73.53214285714284,108.136,2.9396,,6.7,6.52,531.56,16.0,344.96,7.0,-0.5,1,-31.83,49.227,814.70685,,,,510.40625,87.37187499999999,23.299166666666665,2025-05-26,S60-24
20250527075020,2025-05-27 07:50:20,1,S60-24,789,1301,0,121,321,30,0,67,2.7,0.0,0.0,0.0,2631.7,8.0,1.68,-0.5,2.12,,,,,,220.0,250.0,700.0,1000.0,4.0,1.0,2.0,5.0,0.0,20250527_1,小型,839.0,1.0,752.0,806.0,S60,,,0.0,25.5,72.6,418,0.377,0.289,2090,0.378,1301,23.2,7.2,16.0,20.5,1.649,5,1.1,98.48072289156627,127.8,14.886708374399484,93.16,106.82413793103449,97.113,2.9396,,6.7,6.71,531.56,16.0,344.96,8.0,1.0,1,21.85,,,,,,,,,2025-05-27,S60-24
20250527081328,2025-05-27 08:13:28,4,S60-24,686,1160,0,124,291,20,0,60,2.42,0.0,0.0,0.0,2343.42,5.5,0.81,-0.58,2.2,,,,,,220.0,250.0,700.0,1000.0,4.0,1.0,2.0,5.0,0.0,20250527_4,小型,839.0,1.0,816.0,829.0,S60,,,0.0,25.5,72.6,371,0.426,0.334,1846,0.372,1160,21.6,5.4,16.2,21.1,1.691,5,0.98,92.20246913580246,119.0,13.439135547859422,87.38,96.52857142857142,98.499,2.9396,,6.7,6.71,531.56,16.0,344.96,5.5,-2.5,1,6.82,,,,,,,,,2025-05-27,S60-24
20250527083647,2025-05-27 08:36:47,5,S60-24,777,1309,0,140,327,26,0,69,2.83,0.0,0.0,0.0,2650.83,5.5,0.72,-0.51,1.87,,,,,,220.0,250.0,700.0,1000.0,4.0,0.0,2.0,5.0,0.0,20250527_5,小型,922.0,4.0,839.0,852.0,S60,,,0.0,25.5,72.6,422,0.428,0.332,2086,0.372,1309,22.5,6.2,16.4,21.2,1.685,5,1.11,88.3679012345679,115.4,12.427039685631897,86.12,92.125,82.995,2.9396,,6.7,6.71,531.56,16.0,344.96,5.5,0.0,0,22.82,,,,,,,,,2025-05-27,S60-24
20250527085826,2025-05-27 08:58:26,8,S60-24,775,1298,0,135,324,28,0,67,2.81,0.0,0.0,0.0,2629.81,6.0,0.75,-0.39,1.88,,,,,,220.0,250.0,700.0,1000.0,4.0,1.0,2.0,5.0,0.0,20250527_8,小型,922.0,4.0,900.0,913.0,S60,,,0.0,25.5,72.6,419,0.417,0.322,2073,0.374,1298,22.7,6.7,16.0,21.1,1.675,5,1.1,88.50864197530863,111.9,12.00828106787777,86.39999999999999,93.5285714285714,85.026,2.9396,,6.7,6.71,531.56,16.0,344.96,6.0,0.5,1,19.41,,,,,,,,,2025-05-27,S60-24
20250527092011,2025-05-27 09:20:11,9,S60-24,771,1299,0,135,323,29,0,65,2.81,0.0,0.0,0.0,2624.81,6.0,0.75,-0.9,1.96,,,,,,220.0,250.0,700.0,1000.0,4.0,2.0,2.0,5.0,0.0,20250527_9,小型,1010.0,2.0,922.0,936.0,S60,,,0.0,25.5,72.6,417,0.418,0.324,2070,0.372,1299,22.5,7.0,15.6,21.1,1.685,5,1.1,91.51807228915662,117.0,12.527340168831437,89.82000000000001,96.06206896551724,87.329,2.9396,,6.7,6.71,531.56,16.0,344.96,6.0,0.0,0,19.41,69.74285714285715,488.2000000000001,,,,,,,2025-05-27,S60-24
20250527094453,2025-05-27 09:44:53,13,S60-24,792,1335,0,139,333,28,0,69,2.87,0.0,0.0,0.0,2698.87,6.0,0.72,-0.88,1.99,,,,,,220.0,250.0,700.0,1000.0,4.0,2.0,2.0,5.0,0.0,20250527_13,小型,1010.0,2.0,946.0,1000.0,S60,,,0.0,25.5,72.6,430,0.417,0.323,2127,0.372,1335,22.6,6.5,16.0,21.1,1.686,5,1.13,92.64942528735632,121.2,13.497133570215349,92.62,97.7935483870968,86.543,2.9396,,6.7,6.71,531.56,16.0,344.96,6.0,0.0,0,23.41,69.74285714285715,488.2000000000001,,,,,,,2025-05-27,S60-24
20250527100810,2025-05-27 10:08:10,14,S60-24,801,1355,0,145,338,29,0,71,2.91,0.0,0.0,0.0,2741.91,5.5,0.69,-0.99,1.73,,,,,,220.0,250.0,700.0,1000.0,4.0,1.0,2.0,5.0,0.0,20250527_14,小型,1100.0,3.0,1010.0,1023.0,S60,,,0.0,25.5,72.6,438,0.429,0.331,2156,0.372,1355,22.8,6.6,16.2,21.3,1.692,5,1.15,92.16790123456788,125.8,14.503416601823442,87.91999999999999,97.8785714285714,85.112,2.9396,,6.7,6.71,531.56,16.0,344.96,5.5,-0.5,1,27.82,72.32142857142856,506.2499999999999,,,,524.9230769230769,81.89230769230768,17.743333333333332,2025-05-27,S60-24
20250527103115,2025-05-27 10:31:15,15,S60-24,485,826,0,85,206,19,0,41,1.82,0.0,0.0,0.0,1663.82,6.0,1.19,-0.61,3.38,,,,,,220.0,250.0,700.0,1000.0,5.0,2.0,2.0,6.0,0.0,20250527_15,小型,1100.0,3.0,1035.0,1051.0,S60,,,0.0,25.5,72.6,266,0.413,0.32,1311,0.37,826,22.6,7.1,15.4,21.1,1.703,5,0.69,78.76913580246912,90.9,7.234052566653994,71.91999999999999,80.75714285714285,117.039,2.9396,,6.7,6.71,531.56,16.0,344.96,6.0,0.5,1,-30.59,72.32142857142856,506.2499999999999,,,,551.0625,91.3125,24.35,2025-05-27,S60-24
20250527103605,2025-05-27 10:36:05,16,S60-24,476,812,0,84,201,20,0,40,1.8,0.0,0.0,0.0,1634.8,6.0,1.2,-1.04,3.18,,,,,,220.0,250.0,700.0,1000.0,5.0,2.0,2.0,6.0,0.0,20250527_16,小型,1100.0,3.0,1035.0,1051.0,S60,,,0.0,25.5,72.6,261,0.418,0.322,1288,0.37,812,23.0,7.7,15.3,21.1,1.706,5,0.68,75.4925925925926,87.3,7.230179851557709,73.82000000000001,76.37500000000001,112.316,2.9396,,6.7,6.71,531.56,16.0,344.96,6.0,0.0,0,-31.59,72.32142857142856,506.2499999999999,,,,551.0625,91.3125,24.35,2025-05-27,S60-24
20250527125916,2025-05-27 12:59:16,17,S60-24,787,1299,0,125,323,29,0,68,2.8,0.0,0.0,0.0,2633.8,7.5,1.63,-0.25,1.96,,,,,,220.0,250.0,700.0,1000.0,4.0,1.0,2.0,5.0,0.0,20250527_17,小型,1353.0,1.0,1301.0,1314.0,S60,,,0.0,24.8,80.4,420,0.387,0.298,2086,0.377,1299,23.1,6.9,16.2,20.7,1.651,5,1.1,91.69764705882352,122.0,13.880413423836083,88.9,96.9379310344828,88.125,2.9396,,6.7,6.71,531.56,16.0,344.96,7.5,1.5,1,18.12,56.29652173913045,1076.2018405797105,,,,489.2692307692308,95.86923076923075,20.77166666666667,2025-05-27,S60-24
20250527132113,2025-05-27 13:21:13,18,S60-24,690,1162,0,121,288,26,0,62,2.52,0.0,0.0,0.0,2351.52,6.0,0.83,-0.43,2.38,,,,,,220.0,250.0,700.0,1000.0,4.0,2.0,2.0,5.0,0.0,20250527_18,小型,1353.0,1.0,1323.0,1337.0,S60,,,0.0,24.8,80.4,376,0.42,0.322,1852,0.373,1162,23.4,6.9,16.5,21.2,1.684,5,0.98,87.06463414634146,113.4,11.313637054578711,82.43999999999998,87.12413793103448,88.902,2.9396,,6.7,6.71,531.56,16.0,344.96,6.0,-1.5,1,5.41,56.29652173913045,1076.2018405797105,,,,500.6071428571428,98.57500000000002,23.000833333333336,2025-05-27,S60-24
20250527134906,2025-05-27 13:49:06,21,S60-24,794,1322,0,133,332,27,0,69,2.85,0.0,0.0,0.0,2679.85,6.5,0.76,-0.25,1.93,,,,,,220.0,250.0,700.0,1000.0,4.0,1.0,2.0,5.0,0.0,20250527_21,小型,1443.0,4.0,1351.0,1404.0,S60,,,0.0,24.8,80.4,428,0.401,0.311,2116,0.375,1322,22.4,6.3,16.1,21.0,1.665,5,1.12,92.5135802469136,118.8,13.637853575427291,91.12,99.44285714285714,88.788,2.9396,,6.7,6.71,531.56,16.0,344.96,6.5,0.5,1,20.48,64.59363636363636,1180.986984848485,,,,503.11538461538464,88.24230769230768,19.119166666666665,2025-05-27,S60-24
20250527141044,2025-05-27 14:10:44,25,S60-24,556,940,0,95,231,21,0,48,2.08,0.0,0.0,0.0,1893.08,6.5,1.06,-0.89,2.73,,,,,,220.0,250.0,700.0,1000.0,7.0,0.0,2.0,8.0,0.0,20250527_25,小型,1443.0,4.0,1412.0,1434.0,S60,,,0.0,24.8,80.4,300,0.411,0.317,1496,0.372,940,23.0,7.0,16.0,20.9,1.691,5,0.79,80.46296296296296,93.3,7.583501332195992,78.12,82.46785714285716,104.39,2.9396,,6.7,6.71,531.56,16.0,344.96,6.5,0.0,0,-17.52,64.59363636363636,1180.986984848485,,,,457.1136363636364,63.89772727272727,23.429166666666664,2025-05-27,S60-24
20250527141411,2025-05-27 14:14:11,26,S60-24,556,941,0,94,231,22,0,51,2.06,0.0,0.0,0.0,1897.06,6.5,0.0,-0.89,2.84,,,,,,220.0,250.0,700.0,1000.0,7.0,0.0,2.0,8.0,0.0,20250527_26,小型,1443.0,4.0,1412.0,1434.0,S60,,,0.0,24.8,80.4,304,0.407,0.309,1497,0.371,941,24.0,7.2,16.8,21.0,1.692,5,0.79,81.10370370370372,97.1,8.484138351449102,74.28,83.33571428571429,105.488,2.9396,,6.7,6.71,531.56,16.0,344.96,6.5,0.0,0,-18.52,64.59363636363636,1180.986984848485,,,,457.1136363636364,63.89772727272727,23.429166666666664,2025-05-27,S60-24
20250527144135,2025-05-27 14:41:35,30,S60-24,803,1345,0,137,335,30,0,71,2.89,0.0,0.0,0.0,2723.89,6.5,0.74,-0.74,1.89,,,,,,220.0,250.0,700.0,1000.0,4.0,1.0,2.0,5.0,0.0,20250527_30,小型,1527.0,2.0,1444.0,1457.0,S60,,,0.0,24.8,80.4,436,0.409,0.314,2148,0.374,1345,23.2,6.9,16.3,21.1,1.675,5,1.14,91.98372093023256,119.8,14.270842452154431,88.12,98.85666666666668,86.716,2.9396,,6.7,6.71,531.56,16.0,344.96,6.5,0.0,0,24.48,60.19811320754716,1056.476886792453,,,,516.7692307692307,85.2653846153846,18.474166666666665,2025-05-27,S60-24
20250527150359,2025-05-27 15:03:59,33,S60-24,804,1345,0,140,334,31,0,72,2.91,0.0,0.0,0.0,2728.91,6.0,0.72,-0.25,1.89,,,,,,220.0,250.0,700.0,1000.0,4.0,1.0,2.0,5.0,0.0,20250527_33,小型,1527.0,2.0,1506.0,1518.0,S60,,,0.0,24.8,80.4,437,0.419,0.32,2149,0.374,1345,23.6,7.1,16.5,21.2,1.673,5,1.14,88.18395061728394,118.8,13.46413119503325,83.20000000000002,94.24642857142858,82.672,2.9396,,6.7,6.71,531.56,16.0,344.96,6.0,-0.5,1,24.41,60.19811320754716,1056.476886792453,,,,519.375,83.05416666666666,16.610833333333332,2025-05-27,S60-24
20250527152549,2025-05-27 15:25:49,36,S60-24,800,1345,0,140,339,25,0,71,2.89,0.0,0.0,0.0,2722.89,6.0,0.72,-0.74,1.89,,,,,,220.0,250.0,700.0,1000.0,4.0,1.0,2.0,5.0,0.0,20250527_36,小型,1617.0,3.0,1527.0,1540.0,S60,,,0.0,24.8,80.4,435,0.413,0.322,2145,0.373,1345,22.1,5.7,16.3,21.1,1.681,5,1.14,90.19036144578313,121.2,15.48536514275,84.62,97.39655172413794,85.436,2.9396,,6.7,6.71,531.56,16.0,344.96,6.0,0.0,0,24.41,59.8861386138614,1001.0966171617164,,,,484.61538461538464,85.25,18.47083333333333,2025-05-27,S60-24
20250527154939,2025-05-27 15:49:39,39,S60-24,487,824,0,77,225,0,0,61,1.82,0.0,0.0,0.0,1675.82,7.5,0.0,-1.62,3.13,,,,,,220.0,250.0,700.0,1000.0,4.0,1.0,2.0,5.0,0.0,20250527_39,小型,1617.0,3.0,1551.0,1607.0,S60,,,0.0,24.8,80.4,286,0.342,0.269,1311,0.371,824,21.3,0.0,21.3,21.7,1.692,5,0.69,77.65517241379308,91.4,10.509577007583108,77.80000000000001,85.32903225806453,123.665,2.9396,,6.7,6.71,531.56,16.0,344.96,7.5,1.5,1,-29.88,59.8861386138614,1001.0966171617164,,,,499.34375,87.921875,23.445833333333333,2025-05-27,S60-24
20250527155305,2025-05-27 15:53:05,40,S60-24,482,813,0,78,224,0,0,62,1.78,0.0,0.0,0.0,1660.78,7.0,0.0,-0.82,3.3,,,,,,220.0,250.0,700.0,1000.0,4.0,1.0,2.0,5.0,0.0,20250527_40,小型,1617.0,3.0,1551.0,1607.0,S60,,,0.0,24.8,80.4,286,0.348,0.273,1295,0.372,813,21.7,0.0,21.7,21.9,1.687,5,0.68,77.06666666666668,90.8,10.316437800369316,74.97999999999999,85.67,125.985,2.9396,,6.7,6.71,531.56,16.0,344.96,7.0,-0.5,1,-32.83,59.8861386138614,1001.0966171617164,,,,499.34375,87.921875,23.445833333333333,2025-05-27,S60-24
20250528074926,2025-05-28 07:49:26,1,S60-24,782,1304,0,125,325,26,0,67,2.82,0.0,0.0,0.0,2631.82,7.5,1.63,-0.89,2.35,,,,,,220.0,250.0,700.0,1000.0,4.0,1.0,2.0,5.0,0.0,20250528_1,小型,838.0,2.0,752.0,805.0,S60,,,0.0,27.6,71.1,418,0.385,0.299,2086,0.375,1304,22.2,6.2,16.0,20.7,1.668,5,1.1,86.43522727272727,111.6,10.833848889777304,84.25999999999999,85.56451612903226,77.786,2.9396,,6.7,6.71,538.4133333333334,17.7,413.09333333333336,7.5,0.5,1,18.12,,,,,,,,,2025-05-28,S60-24
20250528081151,2025-05-28 08:11:51,4,S60-24,691,1162,0,118,289,24,0,59,2.53,0.0,0.0,0.0,2345.53,6.5,0.85,-0.72,2.38,,,,,,220.0,250.0,700.0,1000.0,4.0,1.0,2.0,5.0,0.0,20250528_4,小型,838.0,2.0,814.0,828.0,S60,,,0.0,27.6,71.1,372,0.408,0.317,1853,0.373,1162,22.3,6.5,15.9,20.9,1.682,5,0.98,87.85925925925926,107.1,10.853579688005969,88.4,92.05714285714284,93.936,2.9396,,6.7,6.71,538.4133333333334,17.7,413.09333333333336,6.5,-1.0,1,5.48,,,,,,,,,2025-05-28,S60-24
20250528083650,2025-05-28 08:36:50,5,S60-24,787,1326,0,133,328,33,0,68,2.85,0.0,0.0,0.0,2677.85,6.5,0.76,-1.13,2.24,,,,,,220.0,250.0,700.0,1000.0,4.0,1.0,2.0,5.0,0.0,20250528_5,小型,930.0,3.0,839.0,852.0,S60,,,0.0,27.6,71.1,429,0.405,0.31,2113,0.372,1326,23.5,7.7,15.9,21.0,1.685,5,1.12,91.12839506172838,125.1,14.140112233196136,86.14,95.66785714285712,85.418,2.9396,,6.7,6.71,538.4133333333334,17.7,413.09333333333336,6.5,0.0,0,20.48,,,,,,,,,2025-05-28,S60-24
20250528090452,2025-05-28 09:04:52,8,S60-24,805,1347,0,137,334,32,0,69,2.91,0.0,0.0,0.0,2726.91,6.5,0.74,-0.49,2.05,,,,,,220.0,250.0,700.0,1000.0,4.0,0.0,2.0,5.0,0.0,20250528_8,小型,930.0,3.0,906.0,919.0,S60,,,0.0,27.6,71.1,435,0.41,0.315,2152,0.374,1347,23.2,7.4,15.9,21.0,1.673,5,1.14,85.94320987654322,114.7,12.107603347999762,83.62,88.88214285714287,77.967,2.9396,,6.7,6.71,538.4133333333334,17.7,413.09333333333336,6.5,0.0,0,24.48,,,,,,,,,2025-05-28,S60-24
20250528092852,2025-05-28 09:28:52,12,S60-24,803,1336,0,132,334,26,0,69,2.88,0.0,0.0,0.0,2702.88,7.0,1.54,-0.5,2.06,,,,,,220.0,250.0,700.0,1000.0,4.0,0.0,2.0,5.0,0.0,20250528_12,小型,1017.0,1.0,931.0,943.0,S60,,,0.0,27.6,71.1,429,0.395,0.308,2139,0.375,1336,22.1,6.1,16.1,20.8,1.664,5,1.13,90.70493827160496,125.2,15.1890709672462,85.53999999999999,98.0,86.726,2.9396,,6.7,6.71,538.4133333333334,17.7,413.09333333333336,7.0,0.5,1,21.17,60.992857142857126,426.9499999999999,,,,,,,2025-05-28,S60-24
20250528095015,2025-05-28 09:50:15,13,S60-24,825,1371,0,132,341,29,0,70,2.96,0.0,0.0,0.0,2770.96,7.5,1.54,-0.84,2.08,,,,,,220.0,250.0,700.0,1000.0,4.0,1.0,2.0,5.0,0.0,20250528_13,小型,1017.0,1.0,952.0,1005.0,S60,,,0.0,27.6,71.1,440,0.387,0.3,2196,0.376,1371,22.5,6.6,15.9,20.7,1.662,5,1.16,91.6658536585366,119.1,13.87986099874339,91.12,97.35172413793104,83.924,2.9396,,6.7,6.71,538.4133333333334,17.7,413.09333333333336,7.5,0.5,1,25.12,60.992857142857126,426.9499999999999,,,,,,,2025-05-28,S60-24
20250528101558,2025-05-28 10:15:58,14,S60-24,795,1324,0,133,331,31,0,68,2.85,0.0,0.0,0.0,2684.85,6.5,0.76,-0.13,2.08,,,,,,220.0,250.0,700.0,1000.0,4.0,1.0,2.0,5.0,0.0,20250528_14,小型,1106.0,4.0,1018.0,1031.0,S60,,,0.0,27.6,71.1,430,0.402,0.309,2119,0.375,1324,23.0,7.2,15.8,21.0,1.665,5,1.12,91.69012345679012,123.0,15.398217027924998,86.46,98.13214285714284,87.618,2.9396,,6.7,6.71,538.4133333333334,17.7,413.09333333333336,6.5,-1.0,1,20.48,72.77857142857142,509.45,,,,531.3846153846154,80.27307692307691,17.3925,2025-05-28,S60-24
20250528103848,2025-05-28 10:38:48,15,S60-24,484,828,0,81,205,18,0,44,1.82,0.0,0.0,0.0,1661.82,7.0,1.25,-1.63,3.63,,,,,,220.0,250.0,700.0,1000.0,5.0,1.0,2.0,6.0,0.0,20250528_15,小型,1106.0,4.0,1040.0,1056.0,S60,,,0.0,27.6,71.1,267,0.395,0.303,1312,0.369,828,23.2,6.7,16.5,21.0,1.711,5,0.69,74.78765432098767,84.9,6.520667668534334,71.58,75.72142857142858,109.741,2.9396,,6.7,6.71,538.4133333333334,17.7,413.09333333333336,7.0,0.5,1,-29.83,72.77857142857142,509.45,,,,507.5,86.046875,22.945833333333333,2025-05-28,S60-24
20250528104134,2025-05-28 10:41:34,16,S60-24,480,814,0,79,199,18,0,41,1.79,0.0,0.0,0.0,1632.79,7.0,1.28,-1.23,3.43,,,,,,220.0,250.0,700.0,1000.0,5.0,1.0,2.0,6.0,0.0,20250528_16,小型,1106.0,4.0,1040.0,1056.0,S60,,,0.0,27.6,71.1,258,0.397,0.306,1294,0.371,814,22.9,7.0,15.9,20.7,1.696,5,0.68,73.22289156626506,84.9,6.595605059179624,70.46000000000001,73.9344827586207,108.727,2.9396,,6.7,6.71,538.4133333333334,17.7,413.09333333333336,7.0,0.0,0,-31.83,72.77857142857142,509.45,,,,507.5,86.046875,22.945833333333333,2025-05-28,S60-24
20250528130047,2025-05-28 13:00:47,17,S60-24,787,1302,0,120,325,27,0,67,2.79,0.0,0.0,0.0,2630.79,8.0,0.84,-0.76,2.2,,,,,,220.0,250.0,700.0,1000.0,4.0,1.0,2.0,5.0,0.0,20250528_17,小型,1357.0,2.0,1302.0,1316.0,S60,,,0.0,26.0,80.9,419,0.369,0.286,2089,0.377,1302,22.4,6.4,16.0,20.5,1.654,5,1.1,90.39024390243902,123.3,14.00573584378477,87.6,95.5,86.818,2.9396,,6.7,6.71,538.4133333333334,17.7,413.09333333333336,8.0,1.0,1,20.85,55.14000000000001,1050.417,,,,500.9642857142857,89.68214285714284,20.92583333333333,2025-05-28,S60-24
20250528132641,2025-05-28 13:26:41,20,S60-24,693,1163,0,114,288,19,0,63,2.52,0.0,0.0,0.0,2342.52,7.0,0.88,-1.0,2.47,,,,,,220.0,250.0,700.0,1000.0,4.0,4.0,2.0,5.0,0.0,20250528_20,小型,1357.0,2.0,1329.0,1345.0,S60,,,0.0,26.0,80.9,370,0.396,0.308,1856,0.373,1163,22.2,5.1,17.0,20.7,1.678,5,0.98,89.64074074074074,110.0,11.868172790165682,87.35999999999999,94.36428571428571,96.29,2.9396,,6.7,6.71,538.4133333333334,17.7,413.09333333333336,7.0,-1.0,1,3.17,55.14000000000001,1050.417,,,,418.875,81.35,21.69333333333333,2025-05-28,S60-24
20250528135324,2025-05-28 13:53:24,22,S60-24,807,1347,0,133,335,28,0,72,2.91,0.0,0.0,0.0,2724.91,7.0,0.76,-0.74,2.05,8.7,29.7,674.0,701.0,625.0,220.0,250.0,700.0,1000.0,4.0,0.0,2.0,5.0,0.0,20250528_22,小型,1450.0,3.0,1358.0,1410.0,S60,666.7,674.0,666.6666666666666,32.0,50.0,435,0.397,0.306,2154,0.375,1347,23.0,6.4,16.6,20.9,1.669,5,1.14,94.36770833333333,130.8,15.624429954879334,87.14,99.08529411764708,86.917,2.9396,,6.7,6.71,538.4133333333334,17.7,413.09333333333336,7.0,0.0,0,22.17,50.37614678899082,915.1666666666666,,,,519.125,78.14583333333333,15.629166666666666,2025-05-28,S60-24
20250528141743,2025-05-28 14:17:43,23,S60-24,560,944,0,92,234,21,0,48,2.06,0.0,0.0,0.0,1901.06,7.0,1.1,-0.71,3.17,,,,,,220.0,250.0,700.0,1000.0,7.0,0.0,2.0,8.0,0.0,20250528_23,小型,1450.0,3.0,1420.0,1442.0,S60,,,0.0,26.0,80.9,303,0.393,0.304,1504,0.372,944,22.8,6.9,15.8,20.8,1.686,5,0.79,81.82592592592592,94.9,7.972278788460223,78.61999999999999,84.00714285714285,106.338,2.9396,,6.7,6.71,538.4133333333334,17.7,413.09333333333336,7.0,0.0,0,-18.83,50.37614678899082,915.1666666666666,,,,466.09090909090907,73.59545454545454,26.985,2025-05-28,S60-24
20250528142117,2025-05-28 14:21:17,24,S60-24,555,943,0,95,232,23,0,47,2.08,0.0,0.0,0.0,1897.08,6.5,1.06,-1.07,3.06,,,,,,220.0,250.0,700.0,1000.0,7.0,0.0,2.0,8.0,0.0,20250528_24,小型,1450.0,3.0,1420.0,1442.0,S60,,,0.0,26.0,80.9,302,0.409,0.315,1498,0.37,943,23.2,7.6,15.6,20.9,1.699,5,0.79,80.4804347826087,94.9,7.371452560685875,79.08000000000001,79.4939393939394,100.625,2.9396,,6.7,6.71,538.4133333333334,17.7,413.09333333333336,6.5,-0.5,1,-17.52,50.37614678899082,915.1666666666666,,,,466.09090909090907,73.59545454545454,26.985,2025-05-28,S60-24
20250528144812,2025-05-28 14:48:12,27,S60-24,785,1312,0,133,328,32,0,68,2.84,0.0,0.0,0.0,2660.84,6.5,0.76,-0.38,2.1,,,,,,220.0,250.0,700.0,1000.0,4.0,3.0,2.0,5.0,0.0,20250528_27,小型,1538.0,1.0,1451.0,1506.0,S60,,,0.0,26.0,80.9,428,0.405,0.311,2097,0.374,1312,23.4,7.5,15.9,21.1,1.671,5,1.11,97.80689655172412,125.3,16.12265339320964,98.3,106.43548387096776,95.888,2.9396,,6.7,6.71,538.4133333333334,17.7,413.09333333333336,6.5,0.0,0,20.48,54.87428571428572,952.9834285714288,,,,507.1,87.64666666666666,21.911666666666665,2025-05-28,S60-24
20250528151213,2025-05-28 15:12:13,30,S60-24,798,1349,0,140,335,31,0,68,2.91,0.0,0.0,0.0,2723.91,6.0,0.72,-0.99,2.2,,,,,,220.0,250.0,700.0,1000.0,4.0,2.0,2.0,5.0,0.0,20250528_30,小型,1538.0,1.0,1514.0,1529.0,S60,,,0.0,26.0,80.9,434,0.418,0.323,2147,0.372,1349,22.8,7.1,15.7,21.1,1.69,5,1.14,92.90493827160492,117.6,14.828641798518913,94.44,101.83928571428572,89.333,2.9396,,6.7,6.71,538.4133333333334,17.7,413.09333333333336,6.0,-0.5,1,24.41,54.87428571428572,952.9834285714288,,,,486.4666666666666,87.82333333333332,21.95583333333333,2025-05-28,S60-24
20250528153538,2025-05-28 15:35:38,33,S60-24,806,1360,0,141,338,29,0,69,2.94,0.0,0.0,0.0,2745.94,6.0,0.71,-0.86,2.1,,,,,,220.0,250.0,700.0,1000.0,4.0,1.0,2.0,5.0,0.0,20250528_33,小型,1626.0,4.0,1538.0,1550.0,S60,,,0.0,26.0,80.9,436,0.417,0.323,2166,0.372,1360,22.5,6.7,15.8,21.0,1.687,5,1.15,91.35432098765432,120.7,15.313610902067804,92.0,100.26071428571429,87.183,2.9396,,6.7,6.71,538.4133333333334,17.7,413.09333333333336,6.0,0.0,0,25.41,54.99199999999999,911.0341333333332,,,,546.5,90.9375,18.1875,2025-05-28,S60-24
20250528155944,2025-05-28 15:59:44,36,S60-24,485,828,0,83,203,22,0,42,1.83,0.0,0.0,0.0,1664.83,6.5,1.22,-1.02,3.63,,,,,,220.0,250.0,700.0,1000.0,4.0,1.0,2.0,5.0,0.0,20250528_36,小型,1626.0,4.0,1601.0,1616.0,S60,,,0.0,26.0,80.9,267,0.409,0.311,1313,0.369,828,24.0,8.2,15.7,21.0,1.707,5,0.69,73.27160493827161,81.6,5.765354904709646,70.78,72.78571428571429,105.487,2.9396,,6.7,6.71,538.4133333333334,17.7,413.09333333333336,6.5,0.5,1,-29.52,54.99199999999999,911.0341333333332,,,,503.8333333333333,81.51666666666667,20.379166666666663,2025-05-28,S60-24
20250528160245,2025-05-28 16:02:45,37,S60-24,477,816,0,79,201,23,0,43,1.78,0.0,0.0,0.0,1640.78,7.0,1.28,-1.85,3.68,,,,,,220.0,250.0,700.0,1000.0,4.0,1.0,2.0,5.0,0.0,20250528_37,小型,1626.0,4.0,1601.0,1616.0,S60,,,0.0,26.0,80.9,267,0.393,0.296,1293,0.369,816,24.7,8.6,16.1,21.1,1.711,5,0.68,76.20652173913044,85.5,6.777388947461963,72.88,77.9121212121212,114.577,2.9396,,6.7,6.71,538.4133333333334,17.7,413.09333333333336,7.0,0.5,1,-31.83,54.99199999999999,911.0341333333332,,,,503.8333333333333,81.51666666666667,20.379166666666663,2025-05-28,S60-24
20250529075333,2025-05-29 07:53:33,1,S60-24,784,1308,0,124,324,24,0,65,2.83,0.0,0.0,0.0,2631.83,7.5,0.81,-0.63,2.67,,,,,,220.0,250.0,700.0,1000.0,4.0,1.0,2.0,5.0,2.0,20250529_1,小型,846.0,1.0,755.0,809.0,S60,,,0.0,23.7,96.1,413,0.383,0.3,2092,0.375,1308,21.5,5.8,15.7,20.4,1.668,5,1.1,96.05243902439024,129.2,15.057533772814615,88.98,102.2551724137931,92.959,2.9396,,6.7,6.71,538.4133333333334,17.7,413.09333333333336,7.5,0.5,1,17.12,,,,,,,,,2025-05-29,S60-24
20250529081918,2025-05-29 08:19:18,4,S60-24,678,1157,0,120,286,29,0,58,2.53,0.0,0.0,0.0,2330.53,6.0,1.69,-1.17,3.03,,,,,,220.0,250.0,700.0,1000.0,4.0,3.0,2.0,5.0,2.0,20250529_4,小型,846.0,1.0,822.0,837.0,S60,,,0.0,23.7,96.1,373,0.42,0.322,1835,0.369,1157,23.3,7.8,15.5,21.2,1.706,5,0.97,82.45487804878047,106.5,11.087051912347084,77.64,81.65862068965517,84.184,2.9396,,6.7,6.71,538.4133333333334,17.7,413.09333333333336,6.0,-1.5,1,4.41,,,,,,,,,2025-05-29,S60-24
