Repository: Vincent626/concrete-strength-analysis

# 🎯 S60 & M60 混凝土強度預測模型訓練成果報告

> **更新日期**: 2026-02-04  
> **專案目標**: 建立 S60/M60 混凝土 28 天抗壓強度預測模型

---

## 📋 摘要

本專案針對 S60（小型）與 M60（中型）離心混凝土管配比，建立機器學習預測模型。透過配料特徵分析，預測 28 天抗壓強度，並識別影響強度的關鍵因素。

### 主要成果

| 模型 | 樣本數 | R² | MAE (kgf/cm²) | 狀態 |
|:---|---:|---:|---:|:---|
| **S60** | 46 | **0.360** | 28 | ✅ 可用 |
| **M60** | 52 | **0.206** | 25 | ✅ 可用 |

---

## 📈 模型效能比較
> **說明**：S60 模型 R²=0.360，M60 模型 R²=0.206，兩者皆具有預測能力。S60 表現較佳，預測誤差約 28 kgf/cm²。

---

## 📊 強度分布比較
> **說明**：S60 與 M60 的強度分布相似，平均約 605 kgf/cm²，皆高於設計強度 510 kgf/cm²（紅色虛線）。

---

File: S60_M60_dataset_v9_shared.csv (part 112 of 138)
match_key,日期及時間,序,配比 ,耗用骨材1,耗用骨材2,耗用骨材3,耗用水,耗用泥料1,耗用泥料2,耗用泥料3,耗用泥料4,耗用藥劑1,耗用藥劑2,耗用藥劑3,耗用藥劑4,耗用小計,表面水骨材1,誤差%水,誤差%骨材1,誤差%骨材2,坍度(cm),混凝土溫度(℃),試體1強度(X1),試體2強度(X2),試體3強度(X3),加料轉速,慢速轉速,中速轉速,高速轉速,加料時間,慢速時間,中速時間,高速時間,總降水量,cp_key,類型,入池,蒸養池,離心開始,離心結束,母體,平均強度,強度_原始,強度_修正,環境溫度,環境濕度,膠結料總量,水灰比,水膠比,骨材總量,砂石比,粗骨材總量,水泥取代率,矽灰取代率,爐石取代率,漿體比例,粗細骨材比,月份,拌合米數,平均電流,最大電流,電流標準差,最終電流,穩定階段平均電流,單位體積穩定電流,砂_FM,砂_Mud,六分_FM,三分_FM,水泥砂漿_28天平均強度,水泥_流動性,水泥砂漿_7天平均強度,設定扣水率(%),扣水率_變動幅度,扣水率_是否變更,水量微調偏離度,蒸養實際平均溫度,蒸養實際總積溫,蒸養實際階段1溫度,蒸養實際階段2溫度,蒸養實際階段3溫度,實際離心平均轉速,實際離心平均電流,實際離心總能量,日期,配比
20250529084425,2025-05-29 08:44:25,5,S60-24,794,1329,0,131,329,29,0,70,2.88,0.0,0.0,0.0,2684.88,7.0,1.55,-0.63,2.47,,,,,,220.0,250.0,700.0,1000.0,4.0,2.0,2.0,5.0,2.0,20250529_5,小型,936.0,4.0,846.0,901.0,S60,,,0.0,23.7,96.1,428,0.398,0.306,2123,0.374,1329,23.1,6.8,16.4,20.8,1.674,5,1.12,83.09759036144578,110.9,11.023883992950378,80.94,83.01724137931036,74.123,2.9396,,6.7,6.71,538.4133333333334,17.7,413.09333333333336,7.0,1.0,1,20.17,,,,,,,,,2025-05-29,S60-24
20250529090937,2025-05-29 09:09:37,8,S60-24,796,1315,0,119,325,33,0,70,2.86,0.0,0.0,0.0,2660.86,8.5,1.71,-0.87,2.33,,,,,,220.0,250.0,700.0,1000.0,4.0,2.0,2.0,5.0,2.0,20250529_8,小型,936.0,4.0,911.0,926.0,S60,,,0.0,23.7,96.1,428,0.366,0.278,2111,0.377,1315,24.1,7.7,16.4,20.6,1.652,5,1.11,90.57777777777778,122.3,13.89417677115662,88.72000000000001,94.92142857142856,85.515,2.9396,,6.7,6.71,538.4133333333334,17.7,413.09333333333336,8.5,1.5,1,29.56,,,,,,,,,2025-05-29,S60-24
20250529093237,2025-05-29 09:32:37,11,S60-24,804,1291,0,119,326,29,0,68,2.73,0.0,0.0,0.0,2639.73,8.5,1.71,0.12,0.47,,,,,,220.0,250.0,700.0,1000.0,4.0,6.0,2.0,5.0,2.0,20250529_11,小型,1030.0,2.0,936.0,955.0,S60,,,0.0,23.7,96.1,423,0.365,0.281,2095,0.384,1291,22.9,6.9,16.1,20.6,1.606,5,1.11,90.73048780487804,118.6,13.638840600754088,88.96000000000001,96.73793103448276,87.151,2.9396,,6.7,6.71,538.4133333333334,17.7,413.09333333333336,8.5,0.0,0,29.56,67.56666666666666,472.9666666666666,,,,,,,2025-05-29,S60-24
20250529100338,2025-05-29 10:03:38,13,S60-24,822,1302,0,112,330,27,0,69,2.77,0.0,0.0,0.0,2664.77,9.5,1.82,0.49,0.39,,,,,,220.0,250.0,700.0,1000.0,4.0,1.0,2.0,5.0,2.0,20250529_13,小型,1030.0,2.0,1005.0,1019.0,S60,,,0.0,23.7,96.1,426,0.339,0.263,2124,0.387,1302,22.5,6.3,16.2,20.2,1.584,5,1.12,87.97073170731707,118.5,13.778796788109586,81.32000000000001,95.28620689655176,85.077,2.9396,,6.7,6.71,538.4133333333334,17.7,413.09333333333336,9.5,1.0,1,23.22,67.56666666666666,472.9666666666666,,,,520.8214285714286,84.925,19.81583333333333,2025-05-29,S60-24
20250529102750,2025-05-29 10:27:50,14,S60-24,798,1281,0,118,322,30,0,69,2.71,0.0,0.0,0.0,2620.71,8.5,1.72,0.25,0.55,,,,,,220.0,250.0,700.0,1000.0,4.0,8.0,2.0,5.0,2.0,20250529_14,小型,1124.0,3.0,1030.0,1050.0,S60,,,0.0,23.7,96.1,421,0.366,0.28,2079,0.384,1281,23.5,7.1,16.4,20.6,1.605,5,1.1,86.32345679012346,117.0,13.050568991946864,82.67999999999999,89.89285714285714,81.721,2.9396,,6.7,6.71,538.4133333333334,17.7,413.09333333333336,8.5,-1.0,1,28.56,65.53095238095239,458.7166666666667,,,,421.6,95.8625,31.954166666666666,2025-05-29,S60-24
20250529104020,2025-05-29 10:40:20,15,S60-24,504,806,0,71,204,21,0,41,1.67,0.0,0.0,0.0,1648.67,9.0,0.0,0.6,0.88,,,,,,220.0,250.0,700.0,1000.0,5.0,3.0,2.0,6.0,2.0,20250529_15,小型,1124.0,3.0,1057.0,1114.0,S60,,,0.0,23.7,96.1,266,0.348,0.267,1310,0.385,806,23.3,7.9,15.4,20.5,1.599,5,0.69,75.3777777777778,86.9,7.03893931403494,69.14000000000001,77.66785714285716,112.562,2.9396,,6.7,6.71,538.4133333333334,17.7,413.09333333333336,9.0,0.5,1,-17.63,65.53095238095239,458.7166666666667,,,,463.52941176470586,88.73235294117647,25.140833333333333,2025-05-29,S60-24
20250529110015,2025-05-29 11:00:15,16,S60-24,512,817,0,71,206,22,0,42,1.67,0.0,0.0,0.0,1671.67,9.0,0.0,0.59,0.74,,,,,,220.0,250.0,700.0,1000.0,5.0,3.0,2.0,6.0,2.0,20250529_16,小型,1124.0,3.0,1057.0,1114.0,S60,,,0.0,23.7,96.1,270,0.345,0.263,1329,0.385,817,23.7,8.1,15.6,20.4,1.596,5,0.7,75.20864197530864,86.3,7.640554525975906,70.32000000000001,77.87142857142858,111.245,2.9396,,6.7,6.71,538.4133333333334,17.7,413.09333333333336,9.0,0.0,0,-17.63,65.53095238095239,458.7166666666667,,,,463.52941176470586,88.73235294117647,25.140833333333333,2025-05-29,S60-24
20250529130014,2025-05-29 13:00:14,17,S60-24,803,1281,0,109,323,28,0,68,2.72,0.0,0.0,0.0,2614.72,9.5,0.93,-0.12,0.55,,,,,,220.0,250.0,700.0,1000.0,4.0,2.0,2.0,5.0,38.0,20250529_17,小型,1348.0,1.0,1302.0,1316.0,S60,,,0.0,22.8,98.5,419,0.337,0.26,2084,0.385,1281,22.9,6.7,16.2,20.2,1.595,5,1.1,90.3586956521739,119.5,12.527518857836908,87.53999999999999,93.08181818181818,84.62,2.9396,,6.7,6.71,538.4133333333334,17.7,413.09333333333336,9.5,0.5,1,20.22,53.67672413793103,1030.5931034482755,,,,474.6428571428572,87.25,20.35833333333333,2025-05-29,S60-24
20250529132331,2025-05-29 13:23:31,20,S60-24,713,1141,0,105,290,24,0,61,2.43,0.0,0.0,0.0,2336.43,8.5,1.94,0.42,0.53,,,,,,220.0,250.0,700.0,1000.0,4.0,2.0,2.0,5.0,38.0,20250529_20,小型,1348.0,1.0,1325.0,1339.0,S60,,,0.0,22.8,98.5,375,0.362,0.28,1854,0.385,1141,22.7,6.4,16.3,20.6,1.6,5,0.98,88.90987654320988,112.8,13.135585489714494,85.4,96.15714285714286,98.12,2.9396,,6.7,6.71,538.4133333333334,17.7,413.09333333333336,8.5,-1.0,1,15.56,53.67672413793103,1030.5931034482755,,,,473.2142857142857,80.56071428571428,18.7975,2025-05-29,S60-24
20250529135003,2025-05-29 13:50:03,24,S60-24,813,1303,0,120,330,26,0,68,2.77,0.0,0.0,0.0,2662.77,8.5,1.69,0.37,0.46,,,,,,220.0,250.0,700.0,1000.0,4.0,1.0,2.0,5.0,38.0,20250529_24,小型,1443.0,4.0,1352.0,1405.0,S60,,,0.0,22.8,98.5,424,0.364,0.283,2116,0.384,1303,22.2,6.1,16.0,20.5,1.603,5,1.12,89.3962962962963,120.0,13.902788106950934,84.06,96.17142857142856,85.867,2.9396,,6.7,6.71,538.4133333333334,17.7,413.09333333333336,8.5,0.0,0,30.56,53.18818181818182,972.4572575757576,,,,528.1153846153846,83.62692307692308,18.11916666666667,2025-05-29,S60-24
20250529141036,2025-05-29 14:10:36,27,S60-24,575,921,0,82,229,22,0,48,1.97,0.0,0.0,0.0,1878.97,9.0,1.23,0.17,0.66,,,,,,220.0,250.0,700.0,1000.0,7.0,0.0,2.0,8.0,38.0,20250529_27,小型,1443.0,4.0,1412.0,1435.0,S60,,,0.0,22.8,98.5,299,0.358,0.274,1496,0.384,921,23.4,7.4,16.1,20.3,1.602,5,0.79,84.06170212765959,95.7,8.261511715549744,78.3,87.66363636363637,110.967,2.9396,,6.7,6.71,538.4133333333334,17.7,413.09333333333336,9.0,0.5,1,-6.63,53.18818181818182,972.4572575757576,,,,441.2608695652174,56.665217391304346,21.721666666666668,2025-05-29,S60-24
20250529141429,2025-05-29 14:14:29,28,S60-24,566,922,0,87,230,20,0,48,1.97,0.0,0.0,0.0,1874.97,8.0,1.16,-0.53,0.76,,,,,,220.0,250.0,700.0,1000.0,7.0,0.0,2.0,8.0,38.0,20250529_28,小型,1443.0,4.0,1412.0,1435.0,S60,,,0.0,22.8,98.5,298,0.378,0.292,1488,0.38,922,22.8,6.7,16.1,20.6,1.629,5,0.79,82.49117647058821,93.6,7.817929405190635,78.73999999999998,84.70277777777777,107.219,2.9396,,6.7,6.71,538.4133333333334,17.7,413.09333333333336,8.0,-1.0,1,-12.15,53.18818181818182,972.4572575757576,,,,441.2608695652174,56.665217391304346,21.721666666666668,2025-05-29,S60-24
20250529144125,2025-05-29 14:41:25,31,S60-24,820,1315,0,121,332,29,0,69,2.77,0.0,0.0,0.0,2688.77,8.5,1.68,0.24,0.46,,,,,,220.0,250.0,700.0,1000.0,4.0,2.0,2.0,5.0,38.0,20250529_31,小型,1530.0,2.0,1443.0,1458.0,S60,,,0.0,22.8,98.5,430,0.364,0.281,2135,0.384,1315,22.8,6.7,16.0,20.5,1.604,5,1.13,90.425,120.8,13.290202934779405,90.04,95.21,84.257,2.9396,,6.7,6.71,538.4133333333334,17.7,413.09333333333336,8.5,0.5,1,31.56,52.16666666666666,912.9166666666666,,,,482.5,77.78999999999999,19.4475,2025-05-29,S60-24
20250529150456,2025-05-29 15:04:56,34,S60-24,833,1337,0,123,339,28,0,71,2.83,0.0,0.0,0.0,2733.83,8.5,1.65,0.12,0.38,,,,,,220.0,250.0,700.0,1000.0,4.0,1.0,2.0,5.0,38.0,20250529_34,小型,1530.0,2.0,1507.0,1520.0,S60,,,0.0,22.8,98.5,438,0.363,0.281,2170,0.384,1337,22.6,6.4,16.2,20.5,1.605,5,1.15,89.93209876543209,115.9,13.068375050456014,89.47999999999999,96.35000000000002,83.783,2.9396,,6.7,6.71,538.4133333333334,17.7,413.09333333333336,8.5,0.0,0,33.56,52.16666666666666,912.9166666666666,,,,528.5,83.41538461538461,18.07333333333333,2025-05-29,S60-24
20250529152736,2025-05-29 15:27:36,37,S60-24,827,1326,0,122,336,35,0,71,2.81,0.0,0.0,0.0,2719.81,8.5,1.67,0.24,0.45,,,,,,220.0,250.0,700.0,1000.0,4.0,1.0,2.0,5.0,38.0,20250529_37,小型,1617.0,3.0,1530.0,1542.0,S60,,,0.0,22.8,98.5,442,0.363,0.276,2153,0.384,1326,24.0,7.9,16.1,20.8,1.603,5,1.14,94.0095238095238,116.9,14.38772309866015,94.32,102.12999999999998,89.588,2.9396,,6.7,6.71,538.4133333333334,17.7,413.09333333333336,8.5,0.0,0,32.56,50.052475247524754,836.7105445544554,,,,521.9583333333334,78.46249999999999,15.6925,2025-05-29,S60-24
20250529154938,2025-05-29 15:49:38,40,S60-24,503,806,0,72,224,0,0,65,1.71,0.0,0.0,0.0,1671.71,9.0,1.41,0.4,0.88,,,,,,220.0,250.0,700.0,1000.0,4.0,1.0,2.0,6.0,38.0,20250529_40,小型,1617.0,3.0,1551.0,1607.0,S60,,,0.0,22.8,98.5,289,0.321,0.249,1309,0.384,806,22.5,0.0,22.5,21.6,1.602,5,0.69,77.92857142857142,87.4,8.011698667673494,77.22,83.22187500000001,120.611,2.9396,,6.7,6.71,538.4133333333334,17.7,413.09333333333336,9.0,0.5,1,-16.63,50.052475247524754,836.7105445544554,,,,504.78125,85.45,22.78666666666667,2025-05-29,S60-24
20250529155257,2025-05-29 15:52:57,41,S60-24,495,793,0,72,223,0,0,61,1.68,0.0,0.0,0.0,1645.68,8.5,1.41,0.41,0.76,,,,,,220.0,250.0,700.0,1000.0,4.0,1.0,2.0,6.0,38.0,20250529_41,小型,1617.0,3.0,1551.0,1607.0,S60,,,0.0,22.8,98.5,284,0.323,0.254,1288,0.384,793,21.5,0.0,21.5,21.7,1.602,5,0.68,76.49565217391304,89.0,9.056560353922144,79.4,81.85151515151514,120.37,2.9396,,6.7,6.71,538.4133333333334,17.7,413.09333333333336,8.5,-0.5,1,-17.44,50.052475247524754,836.7105445544554,,,,504.78125,85.45,22.78666666666667,2025-05-29,S60-24
20250602081244,2025-06-02 08:12:44,1,S60-24,787,1285,0,129,358,23,0,65,2.69,0.0,0.0,0.0,2649.69,7.0,1.57,0.25,0.86,,,,,,220.0,250.0,700.0,1000.0,4.0,4.0,2.0,5.0,7.5,20250602_1,小型,905.0,2.0,814.0,830.0,S60,,,0.0,27.6,89.1,446,0.36,0.289,2072,0.38,1285,19.7,5.2,14.6,21.7,1.633,6,1.1,94.63012048192772,130.8,18.54522141509456,86.58000000000001,106.19655172413796,96.542,2.9396,,6.7,6.71,538.4133333333334,17.7,413.09333333333336,7.0,-1.5,1,18.17,,,,,,,,,2025-06-02,S60-24
20250602083747,2025-06-02 08:37:47,4,S60-24,663,1125,0,137,310,27,0,60,2.39,0.0,0.0,0.0,2324.39,3.0,0.0,0.61,1.17,,,,,,220.0,250.0,700.0,1000.0,4.0,3.0,2.0,5.0,7.5,20250602_4,小型,905.0,2.0,840.0,856.0,S60,,,0.0,27.6,89.1,397,0.442,0.345,1788,0.371,1125,21.9,6.8,15.1,23.0,1.697,6,0.96,88.57901234567899,110.1,11.645278978252476,84.46000000000001,93.73928571428571,97.645,2.9396,,6.7,6.71,538.4133333333334,17.7,413.09333333333336,3.0,-4.0,1,-3.7,,,,,,,,,2025-06-02,S60-24
20250602090218,2025-06-02 09:02:18,5,S60-24,766,1297,0,158,323,29,0,66,2.74,0.0,0.0,0.0,2641.74,3.0,0.0,0.52,0.93,,,,,,220.0,250.0,700.0,1000.0,4.0,1.0,2.0,5.0,7.5,20250602_5,小型,948.0,3.0,905.0,918.0,S60,,,0.0,27.6,89.1,418,0.489,0.378,2063,0.371,1297,22.7,6.9,15.8,21.8,1.693,6,1.11,88.40987654320988,120.1,13.908524830035764,82.47999999999999,89.2142857142857,80.373,2.9396,,6.7,6.71,538.4133333333334,17.7,413.09333333333336,3.0,0.0,0,17.3,,,,,,,,,2025-06-02,S60-24
20250602092506,2025-06-02 09:25:06,8,S60-24,770,1296,0,151,324,28,0,66,2.73,0.0,0.0,0.0,2637.73,4.0,0.67,0.0,0.86,,,,,,220.0,250.0,700.0,1000.0,4.0,1.0,2.0,5.0,7.5,20250602_8,小型,948.0,3.0,927.0,939.0,S60,,,0.0,27.6,89.1,418,0.466,0.361,2066,0.373,1296,22.5,6.7,15.8,21.6,1.683,6,1.11,83.64567901234568,109.5,12.62227160967173,81.22,86.64285714285714,78.057,2.9396,,6.7,6.71,538.4133333333334,17.7,413.09333333333336,4.0,1.0,1,16.26,,,,,,,,,2025-06-02,S60-24
20250602094653,2025-06-02 09:46:53,12,S60-24,774,1286,0,142,321,28,0,67,2.72,0.0,0.0,0.0,2620.72,5.0,0.71,0.39,0.94,,,,,,220.0,250.0,700.0,1000.0,4.0,1.0,2.0,5.0,7.5,20250602_12,小型,1033.0,4.0,948.0,1003.0,S60,,,0.0,27.6,89.1,416,0.442,0.341,2060,0.376,1286,22.8,6.7,16.1,21.3,1.661,6,1.1,82.88024691358025,115.6,12.333607802282147,78.6,85.26071428571429,77.51,2.9396,,6.7,6.71,538.4133333333334,17.7,413.09333333333336,5.0,1.0,1,18.18,69.83333333333334,488.83333333333337,,,,,,,2025-06-02,S60-24
20250602100914,2025-06-02 10:09:14,13,S60-24,802,1321,0,139,331,30,0,70,2.79,0.0,0.0,0.0,2695.79,6.0,0.72,0.38,0.92,,,,,,220.0,250.0,700.0,1000.0,4.0,1.0,2.0,5.0,7.5,20250602_13,小型,1033.0,4.0,1011.0,1024.0,S60,,,0.0,27.6,89.1,431,0.42,0.323,2123,0.378,1321,23.2,7.0,16.2,21.2,1.647,6,1.13,96.68131868131869,123.1,15.74049800298449,89.02000000000001,102.296875,90.528,2.9396,,6.7,6.71,538.4133333333334,17.7,413.09333333333336,6.0,1.0,1,23.41,69.83333333333334,488.83333333333337,,,,432.9230769230769,78.08076923076923,16.9175,2025-06-02,S60-24
20250602103109,2025-06-02 10:31:09,14,S60-24,793,1320,0,143,330,30,0,66,2.79,0.0,0.0,0.0,2684.79,5.5,0.7,-0.25,0.84,,,,,,220.0,250.0,700.0,1000.0,4.0,1.0,2.0,5.0,7.5,20250602_14,小型,1121.0,1.0,1033.0,1047.0,S60,,,0.0,27.6,89.1,426,0.433,0.336,2113,0.375,1320,22.5,7.0,15.5,21.2,1.665,6,1.13,96.00103092783506,122.6,15.88690373475568,90.5,102.12058823529412,90.372,2.9396,,6.7,6.71,538.4133333333334,17.7,413.09333333333336,5.5,-0.5,1,25.82,57.51190476190476,402.5833333333333,,,,424.07142857142856,74.61071428571428,17.409166666666664,2025-06-02,S60-24
20250602105409,2025-06-02 10:54:09,15,S60-24,486,812,0,88,204,19,0,39,1.73,0.0,0.0,0.0,1649.73,5.5,1.15,0.21,1.63,,,,,,220.0,250.0,700.0,1000.0,5.0,1.0,2.0,6.0,7.5,20250602_15,小型,1121.0,1.0,1057.0,1111.0,S60,,,0.0,27.6,89.1,262,0.431,0.336,1298,0.374,812,22.1,7.3,14.9,21.2,1.671,6,0.69,75.64651162790699,86.6,6.556830233808183,70.36,77.26,111.971,2.9396,,6.7,6.71,538.4133333333334,17.7,413.09333333333336,5.5,0.0,0,-29.18,57.51190476190476,402.5833333333333,,,,508.6428571428572,92.48928571428574,21.58083333333334,2025-06-02,S60-24
20250602105741,2025-06-02 10:57:41,16,S60-24,480,799,0,86,199,20,0,41,1.7,0.0,0.0,0.0,1626.7,5.5,1.18,0.21,1.52,,,,,,220.0,250.0,700.0,1000.0,5.0,1.0,2.0,6.0,7.5,20250602_16,小型,1121.0,1.0,1057.0,1111.0,S60,,,0.0,27.6,89.1,260,0.432,0.331,1279,0.375,799,23.5,7.7,15.8,21.3,1.665,6,0.68,74.8891304347826,86.1,6.823910273279492,72.7,77.62727272727273,114.158,2.9396,,6.7,6.71,538.4133333333334,17.7,413.09333333333336,5.5,0.0,0,-31.18,57.51190476190476,402.5833333333333,,,,508.6428571428572,92.48928571428574,21.58083333333334,2025-06-02,S60-24
20250602125915,2025-06-02 12:59:15,17,S60-24,780,1286,0,131,321,30,0,65,2.73,0.0,0.0,0.0,2615.73,6.5,0.77,-0.26,0.94,,,,,,220.0,250.0,700.0,1000.0,4.0,1.0,2.0,5.0,2.0,20250602_17,小型,1349.0,2.0,1301.0,1314.0,S60,,,0.0,27.7,88.5,416,0.408,0.315,2066,0.378,1286,22.8,7.2,15.6,20.9,1.649,6,1.1,93.40786516853932,114.9,14.065211084737584,86.7,102.00967741935484,92.736,2.9396,,6.7,6.71,538.4133333333334,17.7,413.09333333333336,6.5,1.0,1,18.48,52.966379310344834,1016.071709770115,,,,406.8076923076923,88.18461538461537,19.106666666666666,2025-06-02,S60-24
20250602132056,2025-06-02 13:20:56,21,S60-24,791,1320,0,144,332,31,0,69,2.79,0.0,0.0,0.0,2689.79,5.5,1.41,-0.5,0.84,,,,,,220.0,250.0,700.0,1000.0,4.0,1.0,2.0,5.0,2.0,20250602_21,小型,1349.0,2.0,1324.0,1337.0,S60,,,0.0,27.7,88.5,432,0.434,0.333,2111,0.375,1320,23.1,7.2,16.0,21.4,1.669,6,1.13,98.93953488372094,129.8,18.10376601621092,90.06,111.82,98.956,2.9396,,6.7,6.71,538.4133333333334,17.7,413.09333333333336,5.5,-1.0,1,26.82,52.966379310344834,1016.071709770115,,,,459.1923076923077,94.27307692307694,20.425833333333337,2025-06-02,S60-24
20250602135142,2025-06-02 13:51:42,25,S60-24,788,1320,0,146,332,27,0,67,2.78,0.0,0.0,0.0,2682.78,5.0,0.69,-0.51,0.84,4.2,30.4,583.0,612.0,587.0,220.0,250.0,700.0,1000.0,4.0,1.0,2.0,5.0,2.0,20250602_25,小型,1457.0,3.0,1354.0,1406.0,S60,594.0,583.0,594.0,31.0,60.0,426,0.44,0.343,2108,0.374,1320,22.1,6.3,15.7,21.3,1.675,6,1.13,93.47439024390243,120.4,15.093980474991248,90.24,101.65862068965518,89.963,2.9396,,6.7,6.71,538.4133333333334,17.7,413.09333333333336,5.0,-0.5,1,22.18,49.947706422018335,901.556100917431,,,,456.25,96.01666666666668,19.203333333333333,2025-06-02,S60-24
20250602143056,2025-06-02 14:30:56,30,S60-24,782,1309,0,145,328,28,0,68,2.79,0.0,0.0,0.0,2662.79,5.0,0.69,-0.26,0.93,,,,,,220.0,250.0,700.0,1000.0,4.0,1.0,2.0,5.0,2.0,20250602_30,小型,1457.0,3.0,1432.0,1446.0,S60,,,0.0,27.7,88.5,424,0.442,0.342,2091,0.374,1309,22.6,6.6,16.0,21.4,1.674,6,1.12,94.48588235294116,127.3,15.32785356172509,93.78,101.89655172413796,90.979,2.9396,,6.7,6.71,538.4133333333334,17.7,413.09333333333336,5.0,0.0,0,21.18,49.947706422018335,901.556100917431,,,,476.5357142857143,76.75357142857145,17.90916666666667,2025-06-02,S60-24
20250602145636,2025-06-02 14:56:36,33,S60-24,790,1320,0,146,332,27,0,68,2.78,0.0,0.0,0.0,2685.78,5.0,0.69,-0.25,0.84,,,,,,220.0,250.0,700.0,1000.0,4.0,2.0,2.0,5.0,2.0,20250602_33,小型,1556.0,4.0,1458.0,1513.0,S60,,,0.0,27.7,88.5,427,0.44,0.342,2110,0.374,1320,22.2,6.3,15.9,21.4,1.671,6,1.13,91.8710843373494,123.3,15.489145286805815,86.4,100.2103448275862,88.682,2.9396,,6.7,6.71,538.4133333333334,17.7,413.09333333333336,5.0,0.0,0,22.18,52.64174757281554,898.4191585760518,,,,442.53333333333336,73.76333333333334,18.44083333333333,2025-06-02,S60-24
20250602152113,2025-06-02 15:21:13,36,S60-24,805,1342,0,149,337,29,0,70,2.83,0.0,0.0,0.0,2734.83,5.0,0.68,0.0,0.75,,,,,,220.0,250.0,700.0,1000.0,4.0,1.0,2.0,5.0,2.0,20250602_36,小型,1556.0,4.0,1523.0,1538.0,S60,,,0.0,27.7,88.5,436,0.442,0.342,2147,0.375,1342,22.7,6.7,16.1,21.4,1.667,6,1.15,96.78958333333333,124.9,15.225174322802424,95.16,102.08823529411764,88.772,2.9396,,6.7,6.71,538.4133333333334,17.7,413.09333333333336,5.0,0.0,0,25.18,52.64174757281554,898.4191585760518,,,,466.8666666666667,75.42333333333333,18.855833333333333,2025-06-02,S60-24
20250602161212,2025-06-02 16:12:12,39,S60-24,803,1343,0,149,337,29,0,70,2.84,0.0,0.0,0.0,2733.84,5.0,0.68,-0.25,0.83,,,,,,220.0,250.0,700.0,1000.0,4.0,1.0,2.0,5.0,2.0,20250602_39,小型,1703.0,1.0,1614.0,1628.0,S60,,,0.0,27.7,88.5,436,0.442,0.342,2146,0.374,1343,22.7,6.7,16.1,21.4,1.672,6,1.15,93.92716049382716,127.9,15.830849804020364,86.72,100.92499999999998,87.761,2.9396,,6.7,6.71,538.4133333333334,17.7,413.09333333333336,5.0,0.0,0,25.18,55.286458333333336,881.8190104166666,,,,464.0357142857143,84.3,19.67,2025-06-02,S60-24
20250602163415,2025-06-02 16:34:15,40,S60-24,484,813,0,89,201,18,0,41,1.72,0.0,0.0,0.0,1647.72,5.0,0.0,0.21,1.75,,,,,,220.0,250.0,700.0,1000.0,5.0,1.0,2.0,6.0,2.0,20250602_40,小型,1703.0,1.0,1636.0,1653.0,S60,,,0.0,27.7,88.5,260,0.443,0.342,1297,0.373,813,22.7,6.9,15.8,21.2,1.68,6,0.69,74.76951219512195,87.0,6.411949382519924,71.42,76.29310344827586,110.57,2.9396,,6.7,6.71,538.4133333333334,17.7,413.09333333333336,5.0,0.0,0,-34.82,55.286458333333336,881.8190104166666,,,,480.61764705882354,80.01764705882353,22.671666666666667,2025-06-02,S60-24
20250602163806,2025-06-02 16:38:06,41,S60-24,475,800,0,88,199,19,0,40,1.69,0.0,0.0,0.0,1622.69,5.0,1.15,-0.42,1.65,,,,,,220.0,250.0,700.0,1000.0,5.0,1.0,2.0,6.0,2.0,20250602_41,小型,1703.0,1.0,1636.0,1653.0,S60,,,0.0,27.7,88.5,258,0.442,0.341,1275,0.373,800,22.9,7.4,15.5,21.3,1.684,6,0.68,75.09876543209876,85.3,6.057165817038638,71.52000000000001,75.71071428571429,111.339,2.9396,,6.7,6.71,538.4133333333334,17.7,413.09333333333336,5.0,0.0,0,-35.82,55.286458333333336,881.8190104166666,,,,480.61764705882354,80.01764705882353,22.671666666666667,2025-06-02,S60-24
20250603074841,2025-06-03 07:48:41,1,S60-24,783,1288,0,134,322,34,0,66,2.65,0.0,0.0,0.0,2629.65,6.0,0.0,0.64,1.1,,,,,,220.0,250.0,700.0,1000.0,4.0,1.0,2.0,5.0,14.0,20250603_1,小型,846.0,4.0,751.0,804.0,S60,,,0.0,26.6,92.9,422,0.416,0.318,2071,0.378,1288,23.7,8.1,15.6,21.2,1.645,6,1.1,96.55567010309278,127.0,15.31837363895771,85.64,100.16470588235292,91.059,2.9396,,7.11,6.55,538.4133333333334,17.7,413.09333333333336,6.0,1.0,1,18.41,,,,,,,,,2025-06-03,S60-24
20250603082210,2025-06-03 08:22:10,4,S60-24,681,1149,0,134,287,25,0,58,2.43,0.0,0.0,0.0,2336.43,4.0,0.75,0.15,1.23,,,,,,220.0,250.0,700.0,1000.0,4.0,2.0,2.0,5.0,14.0,20250603_4,小型,846.0,4.0,825.0,839.0,S60,,,0.0,26.6,92.9,370,0.467,0.362,1830,0.372,1149,22.4,6.8,15.7,21.6,1.687,6,0.98,87.00731707317074,110.8,11.544471599394264,84.28,91.9103448275862,93.786,2.9396,,7.11,6.55,538.4133333333334,17.7,413.09333333333336,4.0,-2.0,1,-0.74,,,,,,,,,2025-06-03,S60-24
20250603084542,2025-06-03 08:45:42,5,S60-24,764,1287,0,151,322,27,0,64,2.7,0.0,0.0,0.0,2617.7,4.0,1.34,0.13,1.02,,,,,,220.0,250.0,700.0,1000.0,4.0,1.0,2.0,5.0,14.0,20250603_5,小型,940.0,3.0,848.0,901.0,S60,,,0.0,26.6,92.9,413,0.469,0.366,2051,0.373,1287,22.0,6.5,15.5,21.6,1.685,6,1.1,90.75869565217393,119.3,13.068624492453814,86.98000000000002,93.42121212121212,84.928,2.9396,,7.11,6.55,538.4133333333334,17.7,413.09333333333336,4.0,0.0,0,16.26,,,,,,,,,2025-06-03,S60-24
20250603091417,2025-06-03 09:14:17,8,S60-24,776,1309,0,152,329,28,0,67,2.78,0.0,0.0,0.0,2663.78,4.0,0.66,-0.13,0.93,,,,,,220.0,250.0,700.0,1000.0,4.0,0.0,2.0,5.0,14.0,20250603_8,小型,940.0,3.0,916.0,929.0,S60,,,0.0,26.6,92.9,424,0.462,0.358,2085,0.372,1309,22.4,6.6,15.8,21.6,1.687,6,1.12,91.6,120.3,13.910155966932583,85.74,99.28620689655172,88.648,2.9396,,7.11,6.55,538.4133333333334,17.7,413.09333333333336,4.0,0.0,0,17.26,,,,,,,,,2025-06-03,S60-24
20250603093527,2025-06-03 09:35:27,10,S60-24,769,1298,0,151,324,29,0,65,2.73,0.0,0.0,0.0,2638.73,4.0,0.67,-0.13,1.01,,,,,,220.0,250.0,700.0,1000.0,4.0,1.0,2.0,5.0,14.0,20250603_10,小型,1037.0,1.0,951.0,1006.0,S60,,,0.0,26.6,92.9,418,0.466,0.361,2067,0.372,1298,22.5,6.9,15.6,21.6,1.688,6,1.11,85.27586206896552,117.2,9.558244506704176,81.97999999999999,83.94599999999998,75.627,2.9396,,7.11,6.55,538.4133333333334,17.7,413.09333333333336,4.0,0.0,0,16.26,62.06904761904762,434.48333333333335,,,,,,,2025-06-03,S60-24
20250603101301,2025-06-03 10:13:01,13,S60-24,780,1310,0,152,329,28,0,66,2.76,0.0,0.0,0.0,2667.76,4.0,0.66,0.39,1.0,,,,,,220.0,250.0,700.0,1000.0,4.0,1.0,2.0,5.0,14.0,20250603_13,小型,1037.0,1.0,1015.0,1028.0,S60,,,0.0,26.6,92.9,423,0.462,0.359,2090,0.373,1310,22.2,6.6,15.6,21.6,1.679,6,1.12,89.07349397590362,117.9,12.98573902065702,86.2,93.3241379310345,83.325,2.9396,,7.11,6.55,538.4133333333334,17.7,413.09333333333336,4.0,0.0,0,17.26,62.06904761904762,434.48333333333335,,,,452.38461538461536,84.49615384615385,18.3075,2025-06-03,S60-24
20250603103521,2025-06-03 10:35:21,14,S60-24,815,1369,0,157,343,30,0,69,2.89,0.0,0.0,0.0,2785.89,4.5,1.29,0.0,1.03,,,,,,220.0,250.0,700.0,1000.0,4.0,0.0,2.0,5.0,14.0,20250603_14,小型,1130.0,2.0,1037.0,1049.0,S60,,,0.0,26.6,92.9,442,0.458,0.355,2184,0.373,1369,22.4,6.8,15.6,21.5,1.68,6,1.17,87.77901234567902,116.1,13.400052662964349,86.03999999999999,94.41071428571428,80.693,2.9396,,7.11,6.55,538.4133333333334,17.7,413.09333333333336,4.5,0.5,1,31.83,69.29047619047618,485.0333333333333,,,,448.2083333333333,86.39999999999999,17.279999999999998,2025-06-03,S60-24
20250603105621,2025-06-03 10:56:21,15,S60-24,491,825,0,88,205,15,0,43,1.76,0.0,0.0,0.0,1668.76,5.5,1.15,-0.41,1.73,,,,,,220.0,250.0,700.0,1000.0,5.0,6.0,2.0,6.0,14.0,20250603_15,小型,1130.0,2.0,1059.0,1119.0,S60,,,0.0,26.6,92.9,263,0.429,0.335,1316,0.373,825,22.1,5.7,16.3,21.1,1.68,6,0.7,75.70243902439024,86.8,6.683871661890543,71.52000000000001,76.41379310344827,109.163,2.9396,,7.11,6.55,538.4133333333334,17.7,413.09333333333336,5.5,1.0,1,-29.18,69.29047619047618,485.0333333333333,,,,445.8,83.3525,27.784166666666668,2025-06-03,S60-24
20250603110142,2025-06-03 11:01:42,16,S60-24,485,813,0,88,203,14,0,42,1.73,0.0,0.0,0.0,1646.73,5.5,1.15,0.0,1.75,,,,,,220.0,250.0,700.0,1000.0,5.0,6.0,2.0,6.0,14.0,20250603_16,小型,1130.0,2.0,1059.0,1119.0,S60,,,0.0,26.6,92.9,259,0.433,0.34,1298,0.374,813,21.6,5.4,16.2,21.1,1.676,6,0.69,74.01666666666667,83.0,5.910157385168378,73.1,73.85333333333331,107.034,2.9396,,7.11,6.55,538.4133333333334,17.7,413.09333333333336,5.5,0.0,0,-29.18,69.29047619047618,485.0333333333333,,,,445.8,83.3525,27.784166666666668,2025-06-03,S60-24
20250603125946,2025-06-03 12:59:46,17,S60-24,775,1289,0,140,322,27,0,66,2.72,0.0,0.0,0.0,2621.72,5.5,1.45,0.13,1.18,,,,,,220.0,250.0,700.0,1000.0,4.0,1.0,2.0,5.0,37.5,20250603_17,小型,1354.0,4.0,1301.0,1314.0,S60,,,0.0,26.2,95.2,415,0.435,0.337,2064,0.375,1289,22.4,6.5,15.9,21.2,1.663,6,1.1,83.35432098765432,109.0,12.013686119113144,79.1,87.14999999999999,79.227,2.9396,,7.11,6.55,538.4133333333334,17.7,413.09333333333336,5.5,0.0,0,22.82,61.19826086956522,1168.8867826086955,,,,421.6923076923077,88.85,19.250833333333333,2025-06-03,S60-24
20250603132614,2025-06-03 13:26:14,22,S60-24,819,1362,0,151,344,36,0,70,2.86,0.0,0.0,0.0,2784.86,5.0,0.0,0.0,0.52,,,,,,220.0,250.0,700.0,1000.0,4.0,5.0,2.0,5.0,37.5,20250603_22,小型,1354.0,4.0,1328.0,1346.0,S60,,,0.0,26.2,95.2,450,0.439,0.336,2181,0.376,1362,23.6,8.0,15.6,21.6,1.663,6,1.17,79.68686868686869,98.8,9.022761861482296,88.42,76.2,65.128,2.9396,,7.11,6.55,538.4133333333334,17.7,413.09333333333336,5.0,-0.5,1,27.18,61.19826086956522,1168.8867826086955,,,,395.1666666666667,79.03333333333333,23.71,2025-06-03,S60-24
20250603135020,2025-06-03 13:50:20,25,S60-24,779,1287,0,132,322,28,0,67,2.73,0.0,0.0,0.0,2617.73,6.5,1.54,-0.38,1.02,,,,,,220.0,250.0,700.0,1000.0,4.0,2.0,2.0,5.0,37.5,20250603_25,小型,1451.0,3.0,1354.0,1409.0,S60,,,0.0,26.2,95.2,417,0.41,0.317,2066,0.377,1287,22.8,6.7,16.1,21.0,1.652,6,1.1,84.88536585365854,116.4,13.009069275037954,83.24,89.12758620689657,81.025,2.9396,,7.11,6.55,538.4133333333334,17.7,413.09333333333336,6.5,1.5,1,19.48,56.72477064220183,1029.5545871559632,,,,415.6333333333333,78.92666666666668,19.73166666666667,2025-06-03,S60-24
20250603142411,2025-06-03 14:24:11,29,S60-24,796,1310,0,134,329,29,0,65,2.76,0.0,0.0,0.0,2665.76,6.5,1.52,0.0,1.0,,,,,,220.0,250.0,700.0,1000.0,4.0,0.0,2.0,5.0,37.5,20250603_29,小型,1451.0,3.0,1427.0,1439.0,S60,,,0.0,26.2,95.2,423,0.407,0.317,2106,0.378,1310,22.2,6.9,15.4,20.9,1.646,6,1.12,84.47407407407408,112.9,13.047082619628108,83.46000000000001,89.04642857142856,79.506,2.9396,,7.11,6.55,538.4133333333334,17.7,413.09333333333336,6.5,0.0,0,21.48,56.72477064220183,1029.5545871559632,,,,465.0,82.21249999999999,16.4425,2025-06-03,S60-24
20250603145058,2025-06-03 14:50:58,32,S60-24,804,1323,0,132,329,29,0,67,2.78,0.0,0.0,0.0,2686.78,7.0,1.54,-0.37,1.07,,,,,,220.0,250.0,700.0,1000.0,4.0,1.0,2.0,5.0,37.5,20250603_32,小型,1545.0,1.0,1453.0,1506.0,S60,,,0.0,26.2,95.2,425,0.401,0.311,2127,0.378,1323,22.6,6.8,15.8,20.8,1.646,6,1.13,91.50714285714284,122.0,14.010391551579543,87.52000000000001,95.25,84.292,2.9396,,7.11,6.55,538.4133333333334,17.7,413.09333333333336,7.0,0.5,1,21.17,58.56057692307692,1010.1699519230768,,,,463.84615384615387,84.06923076923077,18.215,2025-06-03,S60-24
20250603151525,2025-06-03 15:15:25,35,S60-24,806,1321,0,132,332,25,0,68,2.78,0.0,0.0,0.0,2686.78,7.0,1.54,-0.12,0.92,,,,,,220.0,250.0,700.0,1000.0,4.0,1.0,2.0,5.0,37.5,20250603_35,小型,1545.0,1.0,1521.0,1533.0,S60,,,0.0,26.2,95.2,425,0.398,0.311,2127,0.379,1321,21.9,5.9,16.0,20.8,1.639,6,1.13,92.4391304347826,121.7,14.715320000669957,88.30000000000001,97.41818181818182,86.211,2.9396,,7.11,6.55,538.4133333333334,17.7,413.09333333333336,7.0,0.0,0,21.17,58.56057692307692,1010.1699519230768,,,,441.5,73.8375,14.767500000000002,2025-06-03,S60-24
20250603154535,2025-06-03 15:45:35,39,S60-24,803,1322,0,132,329,30,0,68,2.77,0.0,0.0,0.0,2686.77,7.0,1.54,-0.5,0.99,,,,,,220.0,250.0,700.0,1000.0,4.0,1.0,2.0,5.0,37.5,20250603_39,小型,1640.0,2.0,1548.0,1601.0,S60,,,0.0,26.2,95.2,427,0.401,0.309,2125,0.378,1322,23.0,7.0,15.9,20.8,1.646,6,1.13,93.5384615384615,125.4,13.431102099829412,83.98,95.36829268292682,84.397,2.9396,,7.11,6.55,538.4133333333334,17.7,413.09333333333336,7.0,0.0,0,21.17,58.02346938775509,947.7166666666664,,,,438.7307692307692,87.89615384615384,19.044166666666666,2025-06-03,S60-24
20250603161115,2025-06-03 16:11:15,40,S60-24,502,824,0,77,203,19,0,43,1.75,0.0,0.0,0.0,1669.75,8.0,1.32,-0.4,1.6,,,,,,220.0,250.0,700.0,1000.0,5.0,1.0,2.0,6.0,37.5,20250603_40,小型,1640.0,2.0,1613.0,1630.0,S60,,,0.0,26.2,95.2,265,0.379,0.291,1326,0.379,824,23.4,7.2,16.2,20.5,1.641,6,0.7,79.01123595505618,88.3,7.269382277548361,76.47999999999999,82.35806451612903,117.654,2.9396,,7.11,6.55,538.4133333333334,17.7,413.09333333333336,8.0,1.0,1,-22.15,58.02346938775509,947.7166666666664,,,,498.5882352941176,84.23823529411764,23.8675,2025-06-03,S60-24
20250603161445,2025-06-03 16:14:45,41,S60-24,494,814,0,75,202,16,0,41,1.72,0.0,0.0,0.0,1643.72,8.0,0.0,-0.6,1.88,,,,,,220.0,250.0,700.0,1000.0,5.0,1.0,2.0,6.0,37.5,20250603_41,小型,1640.0,2.0,1613.0,1630.0,S60,,,0.0,26.2,95.2,259,0.371,0.29,1308,0.378,814,22.0,6.2,15.8,20.3,1.648,6,0.69,78.14137931034483,87.5,7.184266841614806,77.36,81.7451612903226,118.471,2.9396,,7.11,6.55,538.4133333333334,17.7,413.09333333333336,8.0,0.0,0,-24.15,58.02346938775509,947.7166666666664,,,,498.5882352941176,84.23823529411764,23.8675,2025-06-03,S60-24
20250604074939,2025-06-04 07:49:39,1,S60-24,794,1291,0,119,323,25,0,64,2.69,0.0,0.0,0.0,2618.69,8.0,0.0,0.13,1.33,,,,,,220.0,250.0,700.0,1000.0,4.0,1.0,2.0,5.0,1.5,20250604_1,小型,840.0,1.0,751.0,805.0,S60,,,0.0,25.8,94.9,412,0.368,0.289,2085,0.381,1291,21.6,6.1,15.5,20.3,1.626,6,1.1,89.47500000000001,120.6,12.951142894460212,86.14,89.15161290322581,81.047,2.9396,,7.11,6.55,538.4133333333334,17.7,413.09333333333336,8.0,0.0,0,19.85,,,,,,,,,2025-06-04,S60-24
20250604081252,2025-06-04 08:12:52,4,S60-24,685,1137,0,115,283,25,0,58,2.4,0.0,0.0,0.0,2305.4,6.5,0.0,-0.58,1.25,,,,,,220.0,250.0,700.0,1000.0,4.0,1.0,2.0,5.0,1.5,20250604_4,小型,840.0,1.0,816.0,829.0,S60,,,0.0,25.8,94.9,366,0.406,0.314,1822,0.376,1137,22.7,6.8,15.8,20.9,1.66,6,0.97,87.72560975609755,112.1,11.95931936818098,82.3,92.248275862069,95.101,2.9396,,7.11,6.55,538.4133333333334,17.7,413.09333333333336,6.5,-1.5,1,2.48,,,,,,,,,2025-06-04,S60-24
20250604083741,2025-06-04 08:37:41,5,S60-24,794,1313,0,133,328,26,0,67,2.76,0.0,0.0,0.0,2663.76,6.5,0.76,-0.25,1.23,,,,,,220.0,250.0,700.0,1000.0,4.0,0.0,2.0,5.0,1.5,20250604_5,小型,930.0,3.0,840.0,853.0,S60,,,0.0,25.8,94.9,421,0.405,0.316,2107,0.377,1313,22.1,6.2,15.9,20.8,1.654,6,1.12,93.80714285714286,120.7,14.2138077210849,88.02000000000001,98.41,87.866,2.9396,,7.11,6.55,538.4133333333334,17.7,413.09333333333336,6.5,0.0,0,20.48,,,,,,,,,2025-06-04,S60-24
20250604090548,2025-06-04 09:05:48,8,S60-24,796,1312,0,133,326,29,0,67,2.75,0.0,0.0,0.0,2665.75,6.5,0.76,0.0,1.16,,,,,,220.0,250.0,700.0,1000.0,4.0,1.0,2.0,5.0,1.5,20250604_8,小型,930.0,3.0,907.0,921.0,S60,,,0.0,25.8,94.9,422,0.408,0.315,2108,0.378,1312,22.7,6.9,15.9,20.8,1.648,6,1.12,89.01851851851853,120.5,14.376911455190848,83.23999999999998,94.95714285714288,84.783,2.9396,,7.11,6.55,538.4133333333334,17.7,413.09333333333336,6.5,0.0,0,20.48,,,,,,,,,2025-06-04,S60-24
20250604093137,2025-06-04 09:31:37,11,S60-24,796,1312,0,132,329,35,0,67,2.68,0.0,0.0,0.0,2673.68,6.5,0.0,0.0,1.16,,,,,,220.0,250.0,700.0,1000.0,4.0,1.0,2.0,5.0,1.5,20250604_11,小型,1019.0,2.0,933.0,946.0,S60,,,0.0,25.8,94.9,431,0.401,0.306,2108,0.378,1312,23.7,8.1,15.5,21.1,1.648,6,1.12,93.43456790123456,119.1,14.90552271909107,87.0,103.28214285714284,92.216,2.9396,,7.11,6.55,538.4133333333334,17.7,413.09333333333336,6.5,0.0,0,19.48,68.21666666666667,477.51666666666665,,,,,,,2025-06-04,S60-24
20250604095346,2025-06-04 09:53:46,13,S60-24,797,1312,0,132,327,28,0,67,2.76,0.0,0.0,0.0,2665.76,6.5,0.0,0.13,1.16,,,,,,220.0,250.0,700.0,1000.0,4.0,1.0,2.0,5.0,1.5,20250604_13,小型,1019.0,2.0,956.0,1009.0,S60,,,0.0,25.8,94.9,422,0.404,0.313,2109,0.378,1312,22.5,6.6,15.9,20.8,1.646,6,1.12,89.5574712643678,119.3,13.65871901386616,83.58000000000001,95.2548387096774,85.049,2.9396,,7.11,6.55,538.4133333333334,17.7,413.09333333333336,6.5,0.0,0,19.48,68.21666666666667,477.51666666666665,,,,,,,2025-06-04,S60-24
20250604101721,2025-06-04 10:17:21,14,S60-24,802,1321,0,135,331,25,0,68,2.79,0.0,0.0,0.0,2684.79,6.5,0.75,-0.12,0.92,,,,,,220.0,250.0,700.0,1000.0,4.0,1.0,2.0,5.0,1.5,20250604_14,小型,1108.0,4.0,1020.0,1033.0,S60,,,0.0,25.8,94.9,424,0.408,0.318,2123,0.378,1321,21.9,5.9,16.0,20.8,1.647,6,1.13,92.75591397849462,122.0,13.966183909065768,86.52,96.09687499999998,85.041,2.9396,,7.11,6.55,538.4133333333334,17.7,413.09333333333336,6.5,0.0,0,22.48,73.66190476190475,515.6333333333332,,,,516.6153846153846,81.33076923076922,17.621666666666666,2025-06-04,S60-24
20250604103931,2025-06-04 10:39:31,15,S60-24,501,818,0,79,205,20,0,41,1.76,0.0,0.0,0.0,1665.76,7.5,1.28,-0.2,0.86,,,,,,220.0,250.0,700.0,1000.0,5.0,1.0,2.0,6.0,1.5,20250604_15,小型,1108.0,4.0,1041.0,1058.0,S60,,,0.0,25.8,94.9,266,0.385,0.297,1319,0.38,818,22.9,7.5,15.4,20.7,1.633,6,0.7,77.31481481481481,85.9,6.829784283618933,73.66,80.54642857142858,115.066,2.9396,,7.11,6.55,538.4133333333334,17.7,413.09333333333336,7.5,1.0,1,-27.88,73.66190476190475,515.6333333333332,,,,478.2941176470589,85.52058823529411,24.230833333333333,2025-06-04,S60-24
20250604104334,2025-06-04 10:43:34,16,S60-24,494,804,0,78,201,21,0,40,1.75,0.0,0.0,0.0,1639.75,7.5,1.3,-0.2,0.63,,,,,,220.0,250.0,700.0,1000.0,5.0,1.0,2.0,6.0,1.5,20250604_16,小型,1108.0,4.0,1041.0,1058.0,S60,,,0.0,25.8,94.9,262,0.388,0.298,1298,0.381,804,23.3,8.0,15.3,20.8,1.628,6,0.69,75.59268292682928,87.0,6.587715479658182,72.28,76.09655172413792,110.285,2.9396,,7.11,6.55,538.4133333333334,17.7,413.09333333333336,7.5,0.0,0,-28.88,73.66190476190475,515.6333333333332,,,,478.2941176470589,85.52058823529411,24.230833333333333,2025-06-04,S60-24
20250604125901,2025-06-04 12:59:01,17,S60-24,790,1282,0,125,323,31,0,67,2.72,0.0,0.0,0.0,2620.72,7.5,1.63,0.13,0.63,,,,,,220.0,250.0,700.0,1000.0,4.0,1.0,2.0,5.0,14.5,20250604_17,小型,1348.0,1.0,1301.0,1314.0,S60,,,0.0,25.4,97.9,421,0.387,0.297,2072,0.381,1282,23.3,7.4,15.9,20.9,1.623,6,1.1,86.18395061728394,108.1,12.041578756978849,83.74,90.10714285714288,81.916,2.9396,,7.11,6.55,538.4133333333334,17.7,413.09333333333336,7.5,0.0,0,18.12,58.3948275862069,1121.1806896551725,,,,425.61538461538464,87.56153846153846,18.971666666666668,2025-06-04,S60-24
20250604132300,2025-06-04 13:23:00,21,S60-24,794,1304,0,133,327,34,0,67,2.76,0.0,0.0,0.0,2661.76,6.5,0.76,-0.25,0.54,,,,,,220.0,250.0,700.0,1000.0,4.0,1.0,2.0,5.0,14.5,20250604_21,小型,1348.0,1.0,1325.0,1338.0,S60,,,0.0,25.4,97.9,428,0.407,0.311,2098,0.378,1304,23.6,7.9,15.7,21.1,1.642,6,1.12,87.09634146341463,118.1,14.1780012104114,80.0,92.11379310344827,82.244,2.9396,,7.11,6.55,538.4133333333334,17.7,413.09333333333336,6.5,-1.0,1,20.48,58.3948275862069,1121.1806896551725,,,,458.1538461538461,84.9423076923077,18.40416666666667,2025-06-04,S60-24
20250604134927,2025-06-04 13:49:27,26,S60-24,791,1292,0,130,323,34,0,66,2.75,0.0,0.0,0.0,2638.75,7.0,1.56,-0.13,0.54,,,,,,220.0,250.0,700.0,1000.0,4.0,1.0,2.0,5.0,14.5,20250604_26,小型,1442.0,3.0,1351.0,1405.0,S60,,,0.0,25.4,97.9,423,0.402,0.307,2083,0.38,1292,23.6,8.0,15.6,21.0,1.633,6,1.11,85.3047619047619,112.7,13.7546953434429,84.24,90.9066666666667,81.898,2.9396,,7.11,6.55,538.4133333333334,17.7,413.09333333333336,7.0,0.5,1,19.17,57.3518181818182,1049.5382727272731,,,,455.6428571428572,65.90357142857142,15.3775,2025-06-04,S60-24
20250604141518,2025-06-04 14:15:18,29,S60-24,807,1315,0,132,331,33,0,66,2.8,0.0,0.0,0.0,2686.8,7.0,1.54,0.0,0.46,,,,,,220.0,250.0,700.0,1000.0,4.0,1.0,2.0,5.0,14.5,20250604_29,小型,1442.0,3.0,1417.0,1431.0,S60,,,0.0,25.4,97.9,430,0.399,0.307,2122,0.38,1315,23.0,7.7,15.3,20.9,1.629,6,1.13,88.30731707317072,116.2,14.173281119061754,85.8,95.27586206896554,84.315,2.9396,,7.11,6.55,538.4133333333334,17.7,413.09333333333336,7.0,0.0,0,21.17,57.3518181818182,1049.5382727272731,,,,442.3928571428572,81.18928571428572,18.944166666666668,2025-06-04,S60-24
20250604144118,2025-06-04 14:41:18,32,S60-24,822,1341,0,134,338,33,0,71,2.85,0.0,0.0,0.0,2741.85,7.0,1.52,0.12,0.68,,,,,,220.0,250.0,700.0,1000.0,4.0,2.0,2.0,5.0,14.5,20250604_32,小型,1538.0,2.0,1443.0,1457.0,S60,,,0.0,25.4,97.9,442,0.396,0.303,2163,0.38,1341,23.5,7.5,16.1,21.0,1.631,6,1.15,85.50493827160494,119.5,13.797923454739712,80.82000000000001,87.96071428571429,76.488,2.9396,,7.11,6.55,538.4133333333334,17.7,413.09333333333336,7.0,0.0,0,23.17,57.46571428571429,997.9879047619048,,,,456.9285714285714,82.225,19.18583333333333,2025-06-04,S60-24
20250604150304,2025-06-04 15:03:04,34,S60-24,810,1328,0,134,334,32,0,67,2.82,0.0,0.0,0.0,2707.82,7.0,1.52,-0.37,0.61,5.3,29.6,643.0,671.0,619.0,220.0,250.0,700.0,1000.0,4.0,2.0,2.0,5.0,14.5,20250604_34,小型,1538.0,2.0,1512.0,1527.0,S60,644.3,643.0,644.3333333333334,27.0,62.0,433,0.401,0.309,2138,0.379,1328,22.9,7.4,15.5,21.0,1.64,6,1.14,87.2,114.8,13.788666254325353,85.26,93.75862068965516,82.244,2.9396,,7.11,6.55,538.4133333333334,17.7,413.09333333333336,7.0,0.0,0,23.17,57.46571428571429,997.9879047619048,,,,442.9333333333333,80.79666666666667,20.199166666666667,2025-06-04,S60-24
20250604153603,2025-06-04 15:36:03,38,S60-24,811,1328,0,134,334,31,0,68,2.82,0.0,0.0,0.0,2708.82,7.0,1.52,-0.25,0.61,,,,,,220.0,250.0,700.0,1000.0,4.0,2.0,2.0,5.0,14.5,20250604_38,小型,1627.0,4.0,1538.0,1552.0,S60,,,0.0,25.4,97.9,433,0.401,0.309,2139,0.379,1328,22.9,7.2,15.7,21.0,1.637,6,1.14,89.88023255813954,124.2,15.248582242655642,85.53999999999999,95.97,84.184,2.9396,,7.11,6.55,538.4133333333334,17.7,413.09333333333336,7.0,0.0,0,23.17,63.02800000000001,1043.1134000000002,,,,427.82142857142856,74.67142857142856,17.423333333333332,2025-06-04,S60-24
20250604160134,2025-06-04 16:01:34,40,S60-24,503,820,0,77,204,21,0,41,1.75,0.0,0.0,0.0,1667.75,8.0,1.32,-0.2,1.11,,,,,,220.0,250.0,700.0,1000.0,5.0,1.0,2.0,6.0,14.5,20250604_40,小型,1627.0,4.0,1604.0,1618.0,S60,,,0.0,25.4,97.9,266,0.377,0.289,1323,0.38,820,23.3,7.9,15.4,20.6,1.63,6,0.7,75.50864197530863,85.5,6.756472845817021,71.08000000000001,78.83571428571427,112.622,2.9396,,7.11,6.55,538.4133333333334,17.7,413.09333333333336,8.0,1.0,1,-22.15,63.02800000000001,1043.1134000000002,,,,464.2857142857143,88.64642857142857,20.684166666666663,2025-06-04,S60-24
20250604160440,2025-06-04 16:04:40,41,S60-24,506,821,0,77,204,22,0,41,1.76,0.0,0.0,0.0,1672.76,8.0,1.32,0.4,1.23,,,,,,220.0,250.0,700.0,1000.0,5.0,1.0,2.0,6.0,14.5,20250604_41,小型,1627.0,4.0,1604.0,1618.0,S60,,,0.0,25.4,97.9,267,0.377,0.288,1327,0.381,821,23.6,8.2,15.4,20.6,1.623,6,0.7,76.01511627906974,85.4,6.138849173299968,71.88000000000001,76.36000000000003,109.086,2.9396,,7.11,6.55,538.4133333333334,17.7,413.09333333333336,8.0,0.0,0,-22.15,63.02800000000001,1043.1134000000002,,,,464.2857142857143,88.64642857142857,20.684166666666663,2025-06-04,S60-24
20250605074849,2025-06-05 07:48:49,1,S60-24,799,1284,0,114,320,33,0,67,2.72,0.0,0.0,0.0,2619.72,9.0,1.79,-0.13,0.78,,,,,,220.0,250.0,700.0,1000.0,4.0,2.0,2.0,5.0,0.0,20250605_1,小型,840.0,2.0,751.0,805.0,S60,,,0.0,28.1,86.1,420,0.356,0.271,2083,0.384,1284,23.8,7.9,16.0,20.4,1.607,6,1.1,97.17604166666666,128.5,14.471996988377146,90.79999999999998,100.96176470588236,91.783,2.9396,,7.11,6.55,532.0666666666666,17.4,410.0,9.0,1.0,1,25.37,,,,,,,,,2025-06-05,S60-24
20250605081301,2025-06-05 08:13:01,4,S60-24,694,1135,0,117,284,26,0,58,2.39,0.0,0.0,0.0,2316.39,6.5,1.74,0.73,1.07,,,,,,220.0,250.0,700.0,1000.0,4.0,2.0,2.0,5.0,0.0,20250605_4,小型,840.0,2.0,815.0,830.0,S60,,,0.0,28.1,86.1,368,0.412,0.318,1829,0.379,1135,22.8,7.1,15.8,21.0,1.635,6,0.97,90.78928571428573,111.5,12.32513902034165,86.7,98.59333333333332,101.643,2.9396,,7.11,6.55,532.0666666666666,17.4,410.0,6.5,-2.5,1,4.48,,,,,,,,,2025-06-05,S60-24
20250605083729,2025-06-05 08:37:29,5,S60-24,793,1307,0,138,327,30,0,67,2.8,0.0,0.0,0.0,2664.8,6.0,1.47,0.13,0.77,,,,,,220.0,250.0,700.0,1000.0,4.0,1.0,2.0,5.0,0.0,20250605_5,小型,930.0,3.0,840.0,854.0,S60,,,0.0,28.1,86.1,424,0.422,0.325,2100,0.378,1307,22.9,7.1,15.8,21.1,1.648,6,1.12,92.83218390804598,118.3,13.671250934976555,87.76000000000002,99.48064516129033,88.822,2.9396,,7.11,6.55,532.0666666666666,17.4,410.0,6.0,-0.5,1,22.41,,,,,,,,,2025-06-05,S60-24
20250605090509,2025-06-05 09:05:09,8,S60-24,818,1316,0,130,332,35,0,68,2.71,0.0,0.0,0.0,2701.71,7.0,0.0,1.36,0.53,,,,,,220.0,250.0,700.0,1000.0,4.0,1.0,2.0,5.0,0.0,20250605_8,小型,930.0,3.0,907.0,921.0,S60,,,0.0,28.1,86.1,435,0.392,0.299,2134,0.383,1316,23.7,8.0,15.6,20.9,1.609,6,1.13,86.70987654320987,122.5,14.975326249569816,82.32000000000001,92.87142857142858,82.187,2.9396,,7.11,6.55,532.0666666666666,17.4,410.0,7.0,1.0,1,19.17,,,,,,,,,2025-06-05,S60-24
20250605092916,2025-06-05 09:29:16,10,S60-24,806,1316,0,127,331,35,0,68,2.74,0.0,0.0,0.0,2685.74,7.5,0.79,-0.62,0.53,,,,,,220.0,250.0,700.0,1000.0,4.0,3.0,2.0,5.0,0.0,20250605_10,小型,1023.0,4.0,931.0,947.0,S60,,,0.0,28.1,86.1,434,0.384,0.293,2122,0.38,1316,23.7,8.1,15.7,20.9,1.633,6,1.13,86.23255813953489,119.5,13.633282137035645,84.47999999999999,87.18333333333332,77.153,2.9396,,7.11,6.55,532.0666666666666,17.4,410.0,7.5,0.5,1,20.12,73.8404761904762,516.8833333333333,,,,,,,2025-06-05,S60-24
