Repository: Vincent626/concrete-strength-analysis

# 🎯 S60 & M60 混凝土強度預測模型訓練成果報告

> **更新日期**: 2026-02-04  
> **專案目標**: 建立 S60/M60 混凝土 28 天抗壓強度預測模型

---

## 📋 摘要

本專案針對 S60（小型）與 M60（中型）離心混凝土管配比，建立機器學習預測模型。透過配料特徵分析，預測 28 天抗壓強度，並識別影響強度的關鍵因素。

### 主要成果

| 模型 | 樣本數 | R² | MAE (kgf/cm²) | 狀態 |
|:---|---:|---:|---:|:---|
| **S60** | 46 | **0.360** | 28 | ✅ 可用 |
| **M60** | 52 | **0.206** | 25 | ✅ 可用 |

---

## 📈 模型效能比較
> **說明**：S60 模型 R²=0.360，M60 模型 R²=0.206，兩者皆具有預測能力。S60 表現較佳，預測誤差約 28 kgf/cm²。

---

## 📊 強度分布比較
> **說明**：S60 與 M60 的強度分布相似，平均約 605 kgf/cm²，皆高於設計強度 510 kgf/cm²（紅色虛線）。

---

File: S60_M60_dataset_v9_shared.csv (part 113 of 138)
match_key,日期及時間,序,配比 ,耗用骨材1,耗用骨材2,耗用骨材3,耗用水,耗用泥料1,耗用泥料2,耗用泥料3,耗用泥料4,耗用藥劑1,耗用藥劑2,耗用藥劑3,耗用藥劑4,耗用小計,表面水骨材1,誤差%水,誤差%骨材1,誤差%骨材2,坍度(cm),混凝土溫度(℃),試體1強度(X1),試體2強度(X2),試體3強度(X3),加料轉速,慢速轉速,中速轉速,高速轉速,加料時間,慢速時間,中速時間,高速時間,總降水量,cp_key,類型,入池,蒸養池,離心開始,離心結束,母體,平均強度,強度_原始,強度_修正,環境溫度,環境濕度,膠結料總量,水灰比,水膠比,骨材總量,砂石比,粗骨材總量,水泥取代率,矽灰取代率,爐石取代率,漿體比例,粗細骨材比,月份,拌合米數,平均電流,最大電流,電流標準差,最終電流,穩定階段平均電流,單位體積穩定電流,砂_FM,砂_Mud,六分_FM,三分_FM,水泥砂漿_28天平均強度,水泥_流動性,水泥砂漿_7天平均強度,設定扣水率(%),扣水率_變動幅度,扣水率_是否變更,水量微調偏離度,蒸養實際平均溫度,蒸養實際總積溫,蒸養實際階段1溫度,蒸養實際階段2溫度,蒸養實際階段3溫度,實際離心平均轉速,實際離心平均電流,實際離心總能量,日期,配比
20250605095923,2025-06-05 09:59:23,12,S60-24,809,1318,0,127,329,35,0,68,2.79,0.0,0.0,0.0,2688.79,7.5,0.79,-0.25,0.69,,,,,,220.0,250.0,700.0,1000.0,4.0,2.0,2.0,5.0,0.0,20250605_12,小型,1023.0,4.0,1001.0,1016.0,S60,,,0.0,28.1,86.1,432,0.386,0.294,2127,0.38,1318,23.8,8.1,15.7,20.8,1.629,6,1.13,88.88536585365853,115.8,14.559450220382969,86.54,97.3793103448276,86.176,2.9396,,7.11,6.55,532.0666666666666,17.4,410.0,7.5,0.0,0,20.12,73.8404761904762,516.8833333333333,,,,476.06666666666666,78.84666666666665,19.711666666666662,2025-06-05,S60-24
20250605102101,2025-06-05 10:21:01,14,S60-24,802,1306,0,126,328,33,0,66,2.77,0.0,0.0,0.0,2663.77,7.5,0.8,-0.12,0.69,,,,,,220.0,250.0,700.0,1000.0,4.0,1.0,2.0,5.0,0.0,20250605_14,小型,1111.0,1.0,1023.0,1037.0,S60,,,0.0,28.1,86.1,427,0.384,0.295,2108,0.38,1306,23.2,7.7,15.5,20.8,1.628,6,1.12,93.05408163265308,121.7,13.991201086042285,82.6,97.77941176470588,87.303,2.9396,,7.11,6.55,532.0666666666666,17.4,410.0,7.5,0.0,0,19.12,62.96904761904763,440.7833333333334,,,,468.82142857142856,78.87500000000001,18.40416666666667,2025-06-05,S60-24
20250605104413,2025-06-05 10:44:13,15,S60-24,508,820,0,74,203,23,0,42,1.76,0.0,0.0,0.0,1671.76,8.5,1.37,0.2,1.11,,,,,,220.0,250.0,700.0,1000.0,5.0,1.0,2.0,6.0,0.0,20250605_15,小型,1111.0,1.0,1047.0,1102.0,S60,,,0.0,28.1,86.1,268,0.365,0.276,1328,0.383,820,24.3,8.6,15.7,20.5,1.614,6,0.7,79.26799999999999,89.2,7.08795993216666,74.6,82.55142857142857,117.931,2.9396,,7.11,6.55,532.0666666666666,17.4,410.0,8.5,1.0,1,-15.44,62.96904761904763,440.7833333333334,,,,452.23333333333335,84.96333333333332,21.24083333333333,2025-06-05,S60-24
20250605104759,2025-06-05 10:47:59,16,S60-24,495,808,0,76,201,22,0,43,1.72,0.0,0.0,0.0,1646.72,8.0,1.33,-0.4,1.13,,,,,,220.0,250.0,700.0,1000.0,5.0,1.0,2.0,6.0,0.0,20250605_16,小型,1111.0,1.0,1047.0,1102.0,S60,,,0.0,28.1,86.1,266,0.378,0.286,1303,0.38,808,24.4,8.3,16.2,20.8,1.632,6,0.69,73.04512195121951,84.8,6.281159447866146,69.94,73.71034482758623,106.827,2.9396,,7.11,6.55,532.0666666666666,17.4,410.0,8.0,-0.5,1,-23.15,62.96904761904763,440.7833333333334,,,,452.23333333333335,84.96333333333332,21.24083333333333,2025-06-05,S60-24
20250605125918,2025-06-05 12:59:18,17,S60-24,797,1283,0,118,322,31,0,66,2.72,0.0,0.0,0.0,2619.72,8.5,1.72,0.13,0.71,,,,,,220.0,250.0,700.0,1000.0,4.0,2.0,2.0,5.0,1.5,20250605_17,小型,1354.0,2.0,1301.0,1315.0,S60,,,0.0,26.5,92.2,419,0.366,0.282,2080,0.383,1283,23.2,7.4,15.8,20.5,1.61,6,1.1,89.37283950617285,113.7,12.45981206232914,87.17999999999999,93.63214285714284,85.12,2.9396,,7.11,6.55,532.0666666666666,17.4,410.0,8.5,0.5,1,28.56,58.36695652173913,1114.8088695652175,,,,442.4285714285714,89.64642857142856,20.9175,2025-06-05,S60-24
20250605132834,2025-06-05 13:28:34,22,S60-24,809,1318,0,127,333,31,0,68,2.78,0.0,0.0,0.0,2688.78,7.5,0.79,-0.25,0.69,,,,,,220.0,250.0,700.0,1000.0,4.0,1.0,2.0,5.0,1.5,20250605_22,小型,1354.0,2.0,1330.0,1344.0,S60,,,0.0,26.5,92.2,432,0.381,0.294,2127,0.38,1318,22.9,7.2,15.7,20.8,1.629,6,1.13,90.90337078651686,123.4,14.442559216693068,87.12,95.37096774193547,84.399,2.9396,,7.11,6.55,532.0666666666666,17.4,410.0,7.5,-1.0,1,20.12,58.36695652173913,1114.8088695652175,,,,444.2857142857143,81.66428571428571,19.055,2025-06-05,S60-24
20250605135406,2025-06-05 13:54:06,24,S60-24,805,1318,0,135,330,34,0,68,2.78,0.0,0.0,0.0,2692.78,6.5,0.75,0.25,0.69,,,,,,220.0,250.0,700.0,1000.0,4.0,1.0,2.0,5.0,1.5,20250605_24,小型,1453.0,3.0,1356.0,1409.0,S60,,,0.0,26.5,92.2,432,0.409,0.312,2123,0.379,1318,23.6,7.9,15.7,21.1,1.637,6,1.13,90.17073170731707,124.0,14.910198570636942,83.72,96.24482758620692,85.172,2.9396,,7.11,6.55,532.0666666666666,17.4,410.0,6.5,-1.0,1,22.48,56.96697247706422,1032.0516513761468,,,,454.8076923076923,74.60384615384615,16.164166666666667,2025-06-05,S60-24
20250605141855,2025-06-05 14:18:55,26,S60-24,800,1318,0,134,331,35,0,68,2.73,0.0,0.0,0.0,2688.73,6.5,0.0,-0.37,0.69,,,,,,220.0,250.0,700.0,1000.0,4.0,1.0,2.0,5.0,1.5,20250605_26,小型,1453.0,3.0,1421.0,1434.0,S60,,,0.0,26.5,92.2,434,0.405,0.309,2118,0.378,1318,23.7,8.1,15.7,21.1,1.648,6,1.13,86.94999999999999,116.3,14.295123251671802,84.47999999999999,92.93103448275862,82.24,2.9396,,7.11,6.55,532.0666666666666,17.4,410.0,6.5,0.0,0,21.48,56.96697247706422,1032.0516513761468,,,,450.1923076923077,89.4923076923077,19.390000000000004,2025-06-05,S60-24
20250605144952,2025-06-05 14:49:52,30,S60-24,809,1330,0,137,334,33,0,68,2.78,0.0,0.0,0.0,2713.78,6.5,0.74,0.0,0.76,,,,,,220.0,250.0,700.0,1000.0,4.0,1.0,2.0,5.0,1.5,20250605_30,小型,1545.0,4.0,1452.0,1506.0,S60,,,0.0,26.5,92.2,435,0.41,0.315,2139,0.378,1330,23.2,7.6,15.6,21.1,1.644,6,1.14,87.2940476190476,117.6,13.476128375677206,85.38,93.92,82.386,2.9396,,7.11,6.55,532.0666666666666,17.4,410.0,6.5,0.0,0,24.48,62.55769230769231,1079.1201923076924,,,,456.9642857142857,87.3892857142857,20.390833333333333,2025-06-05,S60-24
20250605151648,2025-06-05 15:16:48,33,S60-24,811,1329,0,137,334,34,0,68,2.78,0.0,0.0,0.0,2715.78,6.5,0.74,0.25,0.68,,,,,,220.0,250.0,700.0,1000.0,4.0,2.0,2.0,5.0,1.5,20250605_33,小型,1545.0,4.0,1519.0,1533.0,S60,,,0.0,26.5,92.2,436,0.41,0.314,2140,0.379,1329,23.4,7.8,15.6,21.1,1.639,6,1.14,89.18260869565219,118.5,13.358994760864082,83.99999999999999,94.60303030303032,82.985,2.9396,,7.11,6.55,532.0666666666666,17.4,410.0,6.5,0.0,0,24.48,62.55769230769231,1079.1201923076924,,,,464.25,75.73571428571428,17.671666666666667,2025-06-05,S60-24
20250605154309,2025-06-05 15:43:09,36,S60-24,804,1330,0,140,336,32,0,70,2.79,0.0,0.0,0.0,2714.79,6.0,0.72,-0.25,0.76,,,,,,220.0,250.0,700.0,1000.0,4.0,4.0,2.0,5.0,1.5,20250605_36,小型,1646.0,1.0,1545.0,1602.0,S60,,,0.0,26.5,92.2,438,0.417,0.32,2134,0.377,1330,23.3,7.3,16.0,21.3,1.654,6,1.14,89.3670731707317,123.0,14.41406033482965,86.06,93.18620689655172,81.742,2.9396,,7.11,6.55,532.0666666666666,17.4,410.0,6.0,-0.5,1,24.41,59.620408163265296,967.8379591836732,,,,400.9117647058824,83.16176470588235,23.5625,2025-06-05,S60-24
20250605161859,2025-06-05 16:18:59,40,S60-24,509,833,0,83,210,21,0,43,1.76,0.0,0.0,0.0,1700.76,7.0,1.22,0.39,1.34,,,,,,220.0,250.0,700.0,1000.0,5.0,1.0,2.0,6.0,1.5,20250605_40,小型,1646.0,1.0,1621.0,1636.0,S60,,,0.0,26.5,92.2,274,0.395,0.303,1342,0.379,833,23.4,7.7,15.7,21.0,1.637,6,0.71,75.00740740740741,84.4,6.132946400390973,71.92,75.94285714285715,106.962,2.9396,,7.11,6.55,532.0666666666666,17.4,410.0,7.0,1.0,1,-27.83,59.620408163265296,967.8379591836732,,,,466.3666666666667,83.49333333333334,20.87333333333333,2025-06-05,S60-24
20250605162225,2025-06-05 16:22:25,41,S60-24,506,831,0,83,207,23,0,43,1.76,0.0,0.0,0.0,1694.76,7.0,1.22,-0.2,1.09,,,,,,220.0,250.0,700.0,1000.0,5.0,1.0,2.0,6.0,1.5,20250605_41,小型,1646.0,1.0,1621.0,1636.0,S60,,,0.0,26.5,92.2,273,0.401,0.304,1337,0.378,831,24.2,8.4,15.8,21.0,1.642,6,0.71,76.0202380952381,88.3,7.371224291958446,73.3,77.91333333333333,109.737,2.9396,,7.11,6.55,532.0666666666666,17.4,410.0,7.0,0.0,0,-27.83,59.620408163265296,967.8379591836732,,,,466.3666666666667,83.49333333333334,20.87333333333333,2025-06-05,S60-24
20250606074755,2025-06-06 07:47:55,1,S60-24,800,1287,0,114,322,31,0,64,2.73,0.0,0.0,0.0,2620.73,9.0,1.79,0.0,1.02,,,,,,220.0,250.0,700.0,1000.0,4.0,2.0,2.0,5.0,0.0,20250606_1,小型,837.0,4.0,750.0,804.0,S60,,,0.0,28.1,84.6,417,0.354,0.273,2087,0.383,1287,22.8,7.4,15.3,20.3,1.609,6,1.1,96.05760869565216,123.2,14.429432735359772,87.68,101.45151515151515,92.229,2.9396,,7.11,6.55,532.0666666666666,17.4,410.0,9.0,2.0,1,25.37,,,,,,,,,2025-06-06,S60-24
20250606081034,2025-06-06 08:10:34,4,S60-24,694,1147,0,121,286,29,0,57,2.42,0.0,0.0,0.0,2336.42,6.0,0.83,0.14,1.06,,,,,,220.0,250.0,700.0,1000.0,4.0,3.0,2.0,5.0,0.0,20250606_4,小型,837.0,4.0,813.0,828.0,S60,,,0.0,28.1,84.6,372,0.423,0.325,1841,0.377,1147,23.1,7.8,15.3,21.1,1.653,6,0.98,88.69655172413793,108.4,11.63925628895456,87.98,91.76129032258066,93.634,2.9396,,7.11,6.55,532.0666666666666,17.4,410.0,6.0,-3.0,1,5.41,,,,,,,,,2025-06-06,S60-24
20250606083419,2025-06-06 08:34:19,5,S60-24,814,1344,0,141,336,34,0,69,2.83,0.0,0.0,0.0,2740.83,6.0,0.71,0.12,0.9,,,,,,220.0,250.0,700.0,1000.0,4.0,2.0,2.0,5.0,0.0,20250606_5,小型,929.0,3.0,836.0,851.0,S60,,,0.0,28.1,84.6,439,0.42,0.321,2158,0.377,1344,23.5,7.7,15.7,21.2,1.651,6,1.15,93.26363636363637,124.6,14.929845740916631,87.24000000000001,96.82857142857142,84.199,2.9396,,7.11,6.55,532.0666666666666,17.4,410.0,6.0,0.0,0,25.41,,,,,,,,,2025-06-06,S60-24
20250606090243,2025-06-06 09:02:43,8,S60-24,823,1364,0,148,343,32,0,71,2.89,0.0,0.0,0.0,2783.89,5.5,0.68,0.0,0.66,,,,,,220.0,250.0,700.0,1000.0,4.0,2.0,2.0,5.0,0.0,20250606_8,小型,929.0,3.0,905.0,919.0,S60,,,0.0,28.1,84.6,446,0.431,0.332,2187,0.376,1364,23.1,7.2,15.9,21.4,1.657,6,1.17,89.81604938271606,126.9,15.826891140020368,86.02000000000001,95.74285714285716,81.832,2.9396,,7.11,6.55,532.0666666666666,17.4,410.0,5.5,-0.5,1,30.82,,,,,,,,,2025-06-06,S60-24
20250606092746,2025-06-06 09:27:46,12,S60-24,820,1353,0,143,342,31,0,71,2.86,0.0,0.0,0.0,2762.86,6.0,0.7,0.0,0.74,,,,,,220.0,250.0,700.0,1000.0,4.0,2.0,2.0,5.0,0.0,20250606_12,小型,1016.0,1.0,930.0,944.0,S60,,,0.0,28.1,84.6,444,0.418,0.322,2173,0.377,1353,23.0,7.0,16.0,21.3,1.65,6,1.16,84.97283950617285,115.4,13.03326240717349,81.05999999999999,86.27142857142857,74.372,2.9396,,7.11,6.55,532.0666666666666,17.4,410.0,6.0,0.5,1,27.41,63.34047619047618,443.38333333333327,,,,,,,2025-06-06,S60-24
20250606095113,2025-06-06 09:51:13,13,S60-24,846,1376,0,133,348,32,0,70,2.91,0.0,0.0,0.0,2807.91,7.5,0.76,0.0,0.73,,,,,,220.0,250.0,700.0,1000.0,4.0,1.0,2.0,5.0,0.0,20250606_13,小型,1016.0,1.0,954.0,1007.0,S60,,,0.0,28.1,84.6,450,0.382,0.296,2222,0.381,1376,22.7,7.1,15.6,20.8,1.626,6,1.18,92.81397849462368,121.9,15.511900332116502,86.7,99.1375,84.015,2.9396,,7.11,6.55,532.0666666666666,17.4,410.0,7.5,1.5,1,26.12,63.34047619047618,443.38333333333327,,,,,,,2025-06-06,S60-24
20250606101348,2025-06-06 10:13:48,14,S60-24,811,1330,0,137,336,29,0,69,2.78,0.0,0.0,0.0,2714.78,6.5,0.74,0.25,0.76,,,,,,220.0,250.0,700.0,1000.0,4.0,0.0,2.0,5.0,0.0,20250606_14,小型,1108.0,2.0,1016.0,1029.0,S60,,,0.0,28.1,84.6,434,0.408,0.316,2141,0.379,1330,22.6,6.7,15.9,21.1,1.64,6,1.14,89.4372340425532,119.2,13.301143640180474,83.34,93.15757575757576,81.717,2.9396,,7.11,6.55,532.0666666666666,17.4,410.0,6.5,-1.0,1,24.48,67.61190476190477,473.28333333333336,,,,480.7692307692308,79.0653846153846,17.13083333333333,2025-06-06,S60-24
20250606103913,2025-06-06 10:39:13,15,S60-24,512,834,0,80,209,19,0,44,1.75,0.0,0.0,0.0,1699.75,7.5,1.27,0.39,1.46,,,,,,220.0,250.0,700.0,1000.0,5.0,2.0,2.0,6.0,0.0,20250606_15,小型,1108.0,2.0,1041.0,1058.0,S60,,,0.0,28.1,84.6,272,0.383,0.294,1346,0.38,834,23.2,7.0,16.2,20.7,1.629,6,0.71,76.3469135802469,88.1,6.95942537750957,71.16,78.13214285714285,110.045,2.9396,,7.11,6.55,532.0666666666666,17.4,410.0,7.5,1.0,1,-26.88,67.61190476190477,473.28333333333336,,,,486.2058823529412,82.54411764705883,23.3875,2025-06-06,S60-24
20250606104246,2025-06-06 10:42:46,16,S60-24,511,833,0,80,207,22,0,45,1.77,0.0,0.0,0.0,1699.77,7.5,1.27,0.2,1.34,,,,,,220.0,250.0,700.0,1000.0,5.0,2.0,2.0,6.0,0.0,20250606_16,小型,1108.0,2.0,1041.0,1058.0,S60,,,0.0,28.1,84.6,274,0.386,0.292,1344,0.38,833,24.5,8.0,16.4,20.8,1.63,6,0.71,76.09411764705882,88.9,7.351260043111881,75.47999999999999,76.57931034482758,107.858,2.9396,,7.11,6.55,532.0666666666666,17.4,410.0,7.5,0.0,0,-26.88,67.61190476190477,473.28333333333336,,,,486.2058823529412,82.54411764705883,23.3875,2025-06-06,S60-24
20250606125947,2025-06-06 12:59:47,17,S60-24,787,1280,0,128,322,28,0,65,2.72,0.0,0.0,0.0,2612.72,7.0,0.79,0.25,0.47,,,,,,220.0,250.0,700.0,1000.0,4.0,1.0,2.0,5.0,0.5,20250606_17,小型,1348.0,4.0,1301.0,1314.0,S60,,,0.0,27.1,90.6,415,0.398,0.308,2067,0.381,1280,22.4,6.7,15.7,20.8,1.626,6,1.1,84.05925925925926,107.6,11.92140701135212,82.4,88.65,80.591,2.9396,,7.11,6.55,532.0666666666666,17.4,410.0,7.0,-0.5,1,17.17,61.86724137931035,1187.851034482759,,,,400.46153846153845,89.39999999999999,19.37,2025-06-06,S60-24
20250606132421,2025-06-06 13:24:21,22,S60-24,800,1315,0,139,330,28,0,67,2.79,0.0,0.0,0.0,2681.79,6.0,0.72,0.13,0.46,,,,,,220.0,250.0,700.0,1000.0,4.0,1.0,2.0,5.0,0.5,20250606_22,小型,1348.0,4.0,1326.0,1339.0,S60,,,0.0,27.1,90.6,425,0.421,0.327,2115,0.378,1315,22.4,6.6,15.8,21.1,1.644,6,1.13,88.9888888888889,115.3,13.02782397527938,84.17999999999999,95.1,84.159,2.9396,,7.11,6.55,532.0666666666666,17.4,410.0,6.0,-1.0,1,23.41,61.86724137931035,1187.851034482759,,,,433.0,76.21923076923076,16.514166666666664,2025-06-06,S60-24
20250606134645,2025-06-06 13:46:45,26,S60-24,806,1327,0,140,335,27,0,67,2.83,0.0,0.0,0.0,2704.83,6.0,0.72,0.0,0.53,,,,,,220.0,250.0,700.0,1000.0,4.0,1.0,2.0,5.0,0.5,20250606_26,小型,1440.0,3.0,1348.0,1401.0,S60,,,0.0,27.1,90.6,429,0.418,0.326,2133,0.378,1327,21.9,6.3,15.6,21.1,1.646,6,1.14,86.05925925925926,118.8,14.283131532156505,80.28,91.21785714285716,80.016,2.9396,,7.11,6.55,532.0666666666666,17.4,410.0,6.0,0.0,0,24.41,58.54363636363637,1073.3,,,,410.0,82.4576923076923,17.86583333333333,2025-06-06,S60-24
20250606141245,2025-06-06 14:12:45,29,S60-24,812,1326,0,137,335,27,0,68,2.81,0.0,0.0,0.0,2707.81,6.5,0.74,0.37,0.45,,,,,,220.0,250.0,700.0,1000.0,4.0,1.0,2.0,5.0,0.5,20250606_29,小型,1440.0,3.0,1414.0,1427.0,S60,,,0.0,27.1,90.6,430,0.409,0.319,2138,0.38,1326,22.1,6.3,15.8,21.0,1.633,6,1.14,86.5547619047619,114.9,12.417138739142777,84.35999999999999,90.34,79.246,2.9396,,7.11,6.55,532.0666666666666,17.4,410.0,6.5,0.5,1,24.48,58.54363636363637,1073.3,,,,416.0769230769231,75.29999999999998,16.314999999999998,2025-06-06,S60-24
20250606143832,2025-06-06 14:38:32,32,S60-24,823,1349,0,143,340,28,0,70,2.84,0.0,0.0,0.0,2755.84,6.0,0.7,0.37,0.45,,,,,,220.0,250.0,700.0,1000.0,4.0,1.0,2.0,5.0,0.5,20250606_32,小型,1531.0,1.0,1440.0,1454.0,S60,,,0.0,27.1,90.6,438,0.421,0.326,2172,0.379,1349,22.4,6.4,16.0,21.1,1.639,6,1.16,90.05568181818181,118.3,13.13047165560934,84.53999999999999,94.84193548387094,81.76,2.9396,,7.11,6.55,532.0666666666666,17.4,410.0,6.0,-0.5,1,27.41,59.3247619047619,1037.1945873015873,,,,430.7857142857143,81.16071428571429,18.9375,2025-06-06,S60-24
20250606150146,2025-06-06 15:01:46,35,S60-24,834,1373,0,145,346,30,0,71,2.89,0.0,0.0,0.0,2801.89,6.0,0.69,0.0,0.51,,,,,,220.0,250.0,700.0,1000.0,4.0,1.0,2.0,5.0,0.5,20250606_35,小型,1531.0,1.0,1505.0,1518.0,S60,,,0.0,27.1,90.6,447,0.419,0.324,2207,0.378,1373,22.6,6.7,15.9,21.2,1.646,6,1.18,88.28888888888889,117.1,12.96066222968945,84.3,89.47096774193551,75.823,2.9396,,7.11,6.55,532.0666666666666,17.4,410.0,6.0,0.0,0,29.41,59.3247619047619,1037.1945873015873,,,,444.6538461538461,69.46923076923078,15.05166666666667,2025-06-06,S60-24
20250606152937,2025-06-06 15:29:37,37,S60-24,822,1349,0,143,341,27,0,69,2.86,0.0,0.0,0.0,2753.86,6.0,0.7,0.24,0.45,,,,,,220.0,250.0,700.0,1000.0,4.0,1.0,2.0,5.0,0.5,20250606_37,小型,1630.0,2.0,1531.0,1544.0,S60,,,0.0,27.1,90.6,437,0.419,0.327,2171,0.379,1349,22.0,6.2,15.8,21.1,1.641,6,1.16,86.70123456790122,120.0,13.798939785961196,83.9,94.23571428571428,81.238,2.9396,,7.11,6.55,532.0666666666666,17.4,410.0,6.0,0.0,0,27.41,58.75555555555556,969.4666666666668,,,,428.2692307692308,78.24230769230769,16.9525,2025-06-06,S60-24
20250606160037,2025-06-06 16:00:37,38,S60-24,514,828,0,80,208,17,0,44,1.77,0.0,0.0,0.0,1692.77,7.5,1.27,0.78,0.73,,,,,,220.0,250.0,700.0,1000.0,5.0,3.0,2.0,6.0,0.5,20250606_38,小型,1630.0,2.0,1603.0,1620.0,S60,,,0.0,27.1,90.6,269,0.385,0.297,1342,0.383,828,22.7,6.3,16.4,20.6,1.611,6,0.71,78.21111111111111,89.5,6.924656251217879,74.32000000000001,79.25000000000001,111.62,2.9396,,7.11,6.55,532.0666666666666,17.4,410.0,7.5,1.5,1,-26.88,58.75555555555556,969.4666666666668,,,,470.7647058823529,85.13529411764705,24.121666666666663,2025-06-06,S60-24
20250606160402,2025-06-06 16:04:02,39,S60-24,503,818,0,79,206,16,0,41,1.75,0.0,0.0,0.0,1664.75,7.5,1.28,0.2,0.86,,,,,,220.0,250.0,700.0,1000.0,5.0,3.0,2.0,6.0,0.5,20250606_39,小型,1630.0,2.0,1603.0,1620.0,S60,,,0.0,27.1,90.6,263,0.383,0.3,1321,0.381,818,21.7,6.1,15.6,20.6,1.626,6,0.7,77.36279069767441,86.4,6.448797373219575,73.14000000000001,78.48,112.114,2.9396,,7.11,6.55,532.0666666666666,17.4,410.0,7.5,0.0,0,-27.88,58.75555555555556,969.4666666666668,,,,470.7647058823529,85.13529411764705,24.121666666666663,2025-06-06,S60-24
20250609093201,2025-06-09 09:32:01,1,S60-24,769,1286,0,142,321,27,0,63,2.7,0.0,0.0,0.0,2610.7,5.0,0.71,-0.26,0.94,,,,,,220.0,250.0,700.0,1000.0,4.0,2.0,2.0,5.0,0.0,20250609_1,小型,1020.0,3.0,933.0,949.0,S60,,,0.0,30.3,73.7,411,0.442,0.345,2055,0.374,1286,21.9,6.6,15.3,21.2,1.672,6,1.1,91.1939024390244,123.0,14.4838627407512,86.46000000000001,98.10689655172412,89.188,2.9396,,6.7,6.53,542.9466666666666,16.0,401.73333333333335,5.0,-2.5,1,18.18,69.46666666666667,486.26666666666665,,,,,,,2025-06-09,S60-24
20250609095707,2025-06-09 09:57:07,5,S60-24,794,1332,0,156,335,31,0,69,2.78,0.0,0.0,0.0,2719.78,4.0,0.65,0.51,0.91,,,,,,220.0,250.0,700.0,1000.0,4.0,1.0,2.0,5.0,0.0,20250609_5,小型,1020.0,3.0,959.0,1013.0,S60,,,0.0,30.3,73.7,435,0.466,0.359,2126,0.373,1332,23.0,7.1,15.9,21.8,1.678,6,1.14,91.20987654320987,120.6,15.344453334443251,87.5,100.6392857142857,88.28,2.9396,,6.7,6.53,542.9466666666666,16.0,401.73333333333335,4.0,-1.0,1,21.26,69.46666666666667,486.26666666666665,,,,,,,2025-06-09,S60-24
20250609101830,2025-06-09 10:18:30,9,S60-24,794,1332,0,156,334,26,0,69,2.79,0.0,0.0,0.0,2713.79,4.0,0.65,0.51,0.91,,,,,,220.0,250.0,700.0,1000.0,4.0,2.0,2.0,5.0,0.0,20250609_9,小型,1140.0,2.0,1020.0,1034.0,S60,,,0.0,30.3,73.7,429,0.467,0.364,2126,0.373,1332,22.1,6.1,16.1,21.6,1.678,6,1.14,85.8320987654321,120.6,14.764060694394894,80.53999999999999,92.72142857142856,81.335,2.9396,,6.7,6.53,542.9466666666666,16.0,401.73333333333335,4.0,0.0,0,21.26,67.85714285714285,475.0,,,,419.6428571428572,83.69285714285715,19.528333333333336,2025-06-09,S60-24
20250609104925,2025-06-09 10:49:25,15,S60-24,796,1319,0,146,331,27,0,68,2.78,0.0,0.0,0.0,2689.78,5.0,0.69,0.51,0.76,,,,,,220.0,250.0,700.0,1000.0,4.0,2.0,2.0,5.0,0.0,20250609_15,小型,1140.0,2.0,1051.0,1105.0,S60,,,0.0,30.3,73.7,426,0.441,0.343,2115,0.376,1319,22.3,6.3,16.0,21.3,1.657,6,1.13,86.80123456790123,117.2,13.670139521059204,82.42,92.02142857142856,81.435,2.9396,,6.7,6.53,542.9466666666666,16.0,401.73333333333335,5.0,1.0,1,22.18,67.85714285714285,475.0,,,,446.75,91.46428571428572,21.341666666666665,2025-06-09,S60-24
20250609111526,2025-06-09 11:15:26,18,S60-24,818,1354,0,145,340,27,0,71,2.86,0.0,0.0,0.0,2757.86,5.5,0.0,0.12,0.82,,,,,,220.0,250.0,700.0,1000.0,4.0,1.0,2.0,5.0,0.0,20250609_18,小型,1140.0,2.0,1117.0,1130.0,S60,,,0.0,30.3,73.7,438,0.426,0.331,2172,0.377,1354,22.4,6.2,16.2,21.2,1.655,6,1.16,91.46666666666668,124.9,15.685512699366104,87.80000000000001,98.61785714285712,85.015,2.9396,,6.7,6.53,542.9466666666666,16.0,401.73333333333335,5.5,0.5,1,27.82,67.85714285714285,475.0,,,,431.7692307692308,77.23461538461538,16.734166666666667,2025-06-09,S60-24
20250609125922,2025-06-09 12:59:22,21,S60-31,789,1285,0,128,322,29,0,66,2.93,0.0,0.0,0.0,2621.93,7.0,0.79,0.51,0.86,,,,,,220.0,250.0,700.0,1000.0,4.0,1.0,2.0,5.0,0.5,20250609_21,小型,1347.0,4.0,1301.0,1314.0,S60,,,0.0,28.8,82.4,417,0.398,0.307,2074,0.38,1285,22.8,7.0,15.8,20.8,1.629,6,1.1,91.91046511627906,116.5,14.634890049481443,88.9,102.02,92.745,2.9396,,6.7,6.53,542.9466666666666,16.0,401.73333333333335,7.0,1.5,1,17.17,59.60689655172414,1145.4458620689654,,,,419.1923076923077,81.58846153846154,17.677500000000002,2025-06-09,S60-31
20250609132220,2025-06-09 13:22:20,24,S60-31,694,1146,0,121,287,25,0,59,2.62,0.0,0.0,0.0,2334.62,6.0,0.83,0.14,0.97,,,,,,220.0,250.0,700.0,1000.0,4.0,2.0,2.0,5.0,0.5,20250609_24,小型,1347.0,4.0,1325.0,1339.0,S60,,,0.0,28.8,82.4,371,0.422,0.326,1840,0.377,1146,22.6,6.7,15.9,21.1,1.651,6,0.98,85.15185185185186,106.2,11.288354220837029,83.84,89.69999999999997,91.531,2.9396,,6.7,6.53,542.9466666666666,16.0,401.73333333333335,6.0,-1.0,1,5.41,59.60689655172414,1145.4458620689654,,,,483.8571428571428,87.96071428571429,20.524166666666662,2025-06-09,S60-31
20250609134455,2025-06-09 13:44:55,26,S60-31,823,1353,0,140,342,27,0,72,3.09,0.0,0.0,0.0,2760.09,6.5,1.45,-0.12,0.74,3.9,32.4,625.0,656.0,645.0,220.0,250.0,700.0,1000.0,4.0,1.0,2.0,5.0,0.5,20250609_26,小型,1436.0,1.0,1348.0,1401.0,S60,642.0,625.0,642.0,36.0,46.0,441,0.409,0.317,2176,0.378,1353,22.4,6.1,16.3,21.1,1.644,6,1.16,96.346511627907,128.9,16.7596324103166,85.89999999999999,106.53333333333332,91.839,2.9396,,6.7,6.53,542.9466666666666,16.0,401.73333333333335,6.5,0.5,1,27.48,55.598198198198205,1023.0068468468468,,,,471.4230769230769,85.6923076923077,18.566666666666663,2025-06-09,S60-31
20250609141039,2025-06-09 14:10:39,28,S60-31,801,1320,0,139,331,26,0,69,3.0,0.0,0.0,0.0,2689.0,6.0,0.72,0.25,0.84,,,,,,220.0,250.0,700.0,1000.0,4.0,1.0,2.0,5.0,0.5,20250609_28,小型,1436.0,1.0,1412.0,1426.0,S60,,,0.0,28.8,82.4,426,0.42,0.326,2121,0.378,1320,22.3,6.1,16.2,21.0,1.648,6,1.13,95.56024096385542,126.4,16.02677683895146,91.1,105.34827586206896,93.229,2.9396,,6.7,6.53,542.9466666666666,16.0,401.73333333333335,6.0,-0.5,1,23.41,55.598198198198205,1023.0068468468468,,,,468.07142857142856,79.81071428571428,18.6225,2025-06-09,S60-31
20250609143352,2025-06-09 14:33:52,31,S60-31,783,1295,0,141,325,28,0,67,2.96,0.0,0.0,0.0,2641.96,5.5,1.44,0.26,0.78,,,,,,220.0,250.0,700.0,1000.0,4.0,2.0,2.0,5.0,0.5,20250609_31,小型,1526.0,3.0,1436.0,1451.0,S60,,,0.0,28.8,82.4,420,0.434,0.336,2078,0.377,1295,22.6,6.7,16.0,21.3,1.654,6,1.11,98.14347826086956,124.1,15.510223166811947,93.06,105.54242424242425,95.083,2.9396,,6.7,6.53,542.9466666666666,16.0,401.73333333333335,5.5,-0.5,1,23.82,57.71981132075471,1013.944685534591,,,,458.53333333333336,94.32333333333332,23.58083333333333,2025-06-09,S60-31
20250609145918,2025-06-09 14:59:18,34,S60-31,498,824,0,86,205,20,0,43,1.89,0.0,0.0,0.0,1677.89,6.0,1.18,0.61,1.6,,,,,,,,,,,,,,0.5,20250609_34,,,,,,S60,,,0.0,28.8,82.4,268,0.42,0.321,1322,0.377,824,23.5,7.5,16.0,21.1,1.655,6,0.7,75.93048780487806,85.1,6.685252955507337,77.17999999999999,77.81379310344828,111.163,2.9396,,6.7,6.53,542.9466666666666,16.0,401.73333333333335,6.0,0.5,1,-29.59,,,,,,,,,2025-06-09,S60-31
20250609150243,2025-06-09 15:02:43,35,S60-31,498,823,0,86,206,20,0,43,1.88,0.0,0.0,0.0,1677.88,6.0,1.18,0.61,1.48,,,,,,220.0,250.0,700.0,1000.0,5.0,1.0,2.0,6.0,0.5,20250609_35,小型,1526.0,3.0,1501.0,1516.0,S60,,,0.0,28.8,82.4,269,0.417,0.32,1321,0.377,823,23.4,7.4,16.0,21.2,1.653,6,0.7,76.96666666666667,88.6,7.016770035307916,74.22,78.48571428571428,112.122,2.9396,,6.7,6.53,542.9466666666666,16.0,401.73333333333335,6.0,0.0,0,-29.59,57.71981132075471,1013.944685534591,,,,464.3,79.26333333333335,19.815833333333337,2025-06-09,S60-31
20250609155403,2025-06-09 15:54:03,41,S60-31,790,1309,0,145,328,28,0,66,2.97,0.0,0.0,0.0,2668.97,5.0,0.69,0.77,0.93,,,,,,220.0,250.0,700.0,1000.0,4.0,1.0,2.0,5.0,0.5,20250609_41,小型,1650.0,2.0,1556.0,1609.0,S60,,,0.0,28.8,82.4,422,0.442,0.344,2099,0.376,1309,22.3,6.6,15.6,21.3,1.657,6,1.12,82.8558139534884,108.2,11.137341387184334,81.16,83.43333333333332,74.494,2.9396,,6.7,6.53,542.9466666666666,16.0,401.73333333333335,5.0,-1.0,1,21.18,57.205154639175255,924.8166666666668,,,,452.1923076923077,78.42307692307693,16.99166666666667,2025-06-09,S60-31
20250609162310,2025-06-09 16:23:10,44,S60-31,801,1319,0,139,330,29,0,69,3.01,0.0,0.0,0.0,2690.01,6.0,0.72,0.25,0.76,,,,,,220.0,250.0,700.0,1000.0,4.0,2.0,2.0,5.0,0.5,20250609_44,小型,1650.0,2.0,1626.0,1640.0,S60,,,0.0,28.8,82.4,428,0.421,0.325,2120,0.378,1319,22.9,6.8,16.1,21.1,1.647,6,1.13,91.409756097561,120.0,14.877324452580204,86.68,99.78275862068968,88.303,2.9396,,6.7,6.53,542.9466666666666,16.0,401.73333333333335,6.0,1.0,1,23.41,57.205154639175255,924.8166666666668,,,,519.8928571428571,90.36071428571428,21.084166666666665,2025-06-09,S60-31
20250610075025,2025-06-10 07:50:25,1,S60-24,786,1289,0,129,322,25,0,65,2.69,0.0,0.0,0.0,2618.69,7.0,1.57,0.13,1.18,,,,,,220.0,250.0,700.0,1000.0,4.0,2.0,2.0,5.0,0.0,20250610_1,小型,840.0,2.0,752.0,806.0,S60,,,0.0,30.3,70.7,412,0.401,0.313,2075,0.379,1289,21.8,6.1,15.8,20.7,1.64,6,1.1,101.21234567901232,123.4,15.19583587141962,99.4,112.34642857142856,102.133,2.9396,,6.7,6.53,542.9466666666666,16.0,401.73333333333335,7.0,1.0,1,18.17,,,,,,,,,2025-06-10,S60-24
20250610081400,2025-06-10 08:14:00,4,S60-31,799,1333,0,148,332,29,0,66,3.03,0.0,0.0,0.0,2710.03,5.0,0.68,0.13,0.98,,,,,,220.0,250.0,700.0,1000.0,4.0,1.0,2.0,5.0,0.0,20250610_4,小型,840.0,2.0,816.0,829.0,S60,,,0.0,30.3,70.7,427,0.446,0.347,2132,0.375,1333,22.2,6.8,15.5,21.2,1.668,6,1.14,104.29333333333332,138.4,17.72894557245611,96.78,110.80645161290325,97.199,2.9396,,6.7,6.53,542.9466666666666,16.0,401.73333333333335,5.0,-2.0,1,24.18,,,,,,,,,2025-06-10,S60-31
20250610083817,2025-06-10 08:38:17,5,S60-31,775,1298,0,148,324,26,0,66,2.95,0.0,0.0,0.0,2639.95,4.5,0.68,0.26,1.01,,,,,,220.0,250.0,700.0,1000.0,4.0,1.0,2.0,5.0,0.0,20250610_5,小型,926.0,1.0,840.0,854.0,S60,,,0.0,30.3,70.7,416,0.457,0.356,2073,0.374,1298,22.1,6.2,15.9,21.4,1.675,6,1.11,98.1358024691358,128.0,15.291071457924454,96.54,107.32142857142856,96.686,2.9396,,6.7,6.53,542.9466666666666,16.0,401.73333333333335,4.5,-0.5,1,22.83,,,,,,,,,2025-06-10,S60-31
20250610090158,2025-06-10 09:01:58,6,S60-31,793,1322,0,150,330,27,0,67,2.9,0.0,0.0,0.0,2691.9,4.5,0.67,0.63,0.99,,,,,,220.0,250.0,700.0,1000.0,4.0,0.0,2.0,5.0,0.0,20250610_6,小型,926.0,1.0,903.0,916.0,S60,,,0.0,30.3,70.7,424,0.455,0.354,2115,0.375,1322,22.2,6.4,15.8,21.3,1.667,6,1.13,95.38809523809525,130.0,15.582525352839385,91.08,100.20999999999998,88.681,2.9396,,6.7,6.53,542.9466666666666,16.0,401.73333333333335,4.5,0.0,0,24.83,,,,,,,,,2025-06-10,S60-31
20250610092419,2025-06-10 09:24:19,10,S60-31,787,1309,0,145,328,28,0,68,2.96,0.0,0.0,0.0,2667.96,5.0,0.69,0.38,0.93,,,,,,220.0,250.0,700.0,1000.0,4.0,1.0,2.0,5.0,0.0,20250610_10,小型,1015.0,3.0,926.0,939.0,S60,,,0.0,30.3,70.7,424,0.442,0.342,2096,0.375,1309,22.6,6.6,16.0,21.4,1.663,6,1.12,97.24074074074076,127.4,16.934869992814395,96.98,109.30714285714284,97.596,2.9396,,6.7,6.53,542.9466666666666,16.0,401.73333333333335,5.0,0.5,1,21.18,68.97619047619048,482.83333333333337,,,,,,,2025-06-10,S60-31
20250610094616,2025-06-10 09:46:16,12,S60-31,784,1310,0,145,328,28,0,70,2.96,0.0,0.0,0.0,2667.96,5.0,0.69,0.0,1.0,,,,,,220.0,250.0,700.0,1000.0,4.0,2.0,2.0,5.0,0.0,20250610_12,小型,1015.0,3.0,948.0,1002.0,S60,,,0.0,30.3,70.7,426,0.442,0.34,2094,0.374,1310,23.0,6.6,16.4,21.4,1.671,6,1.12,94.11851851851851,117.8,15.09365095130335,94.44,102.29642857142858,91.336,2.9396,,6.7,6.53,542.9466666666666,16.0,401.73333333333335,5.0,0.0,0,21.18,68.97619047619048,482.83333333333337,,,,,,,2025-06-10,S60-31
20250610101220,2025-06-10 10:12:20,15,S60-31,806,1345,0,149,338,30,0,70,3.06,0.0,0.0,0.0,2741.06,5.0,0.68,0.12,0.98,,,,,,220.0,250.0,700.0,1000.0,4.0,1.0,2.0,5.0,0.0,20250610_15,小型,1103.0,4.0,1014.0,1027.0,S60,,,0.0,30.3,70.7,438,0.441,0.34,2151,0.375,1345,22.8,6.8,16.0,21.4,1.669,6,1.15,97.0170731707317,130.3,17.30210620816288,94.38,104.96551724137932,91.274,2.9396,,6.7,6.53,542.9466666666666,16.0,401.73333333333335,5.0,0.0,0,25.18,75.62619047619049,529.3833333333334,,,,427.2307692307692,70.11538461538461,15.191666666666666,2025-06-10,S60-31
20250610103449,2025-06-10 10:34:49,16,S60-31,494,824,0,91,204,19,0,43,1.86,0.0,0.0,0.0,1676.86,5.0,1.11,0.82,1.6,,,,,,220.0,250.0,700.0,1000.0,5.0,2.0,2.0,6.0,0.0,20250610_16,小型,1103.0,4.0,1036.0,1053.0,S60,,,0.0,30.3,70.7,266,0.446,0.342,1318,0.375,824,23.3,7.1,16.2,21.3,1.668,6,0.7,78.02962962962962,88.4,7.423177657142018,74.48,79.69642857142857,113.852,2.9396,,6.7,6.53,542.9466666666666,16.0,401.73333333333335,5.0,0.0,0,-32.82,75.62619047619049,529.3833333333334,,,,455.02941176470586,80.64999999999999,22.85083333333333,2025-06-10,S60-31
20250610103819,2025-06-10 10:38:19,17,S60-31,486,812,0,90,202,17,0,40,1.84,0.0,0.0,0.0,1648.84,5.0,1.12,0.62,1.63,,,,,,220.0,250.0,700.0,1000.0,5.0,2.0,2.0,6.0,0.0,20250610_17,小型,1103.0,4.0,1036.0,1053.0,S60,,,0.0,30.3,70.7,259,0.446,0.347,1298,0.374,812,22.0,6.6,15.4,21.2,1.671,6,0.69,76.44814814814815,86.9,6.786608293264042,72.36,77.62142857142855,112.495,2.9396,,6.7,6.53,542.9466666666666,16.0,401.73333333333335,5.0,0.0,0,-33.82,75.62619047619049,529.3833333333334,,,,455.02941176470586,80.64999999999999,22.85083333333333,2025-06-10,S60-31
20250610125933,2025-06-10 12:59:33,18,S60-31,780,1288,0,131,321,29,0,65,2.92,0.0,0.0,0.0,2616.92,6.5,0.77,-0.26,1.1,,,,,,220.0,250.0,700.0,1000.0,4.0,2.0,2.0,5.0,0.0,20250610_18,小型,1348.0,2.0,1301.0,1314.0,S60,,,0.0,29.2,80.2,415,0.408,0.316,2068,0.377,1288,22.7,7.0,15.7,20.9,1.651,6,1.1,97.57333333333332,123.5,14.35631336149129,95.38,103.63225806451614,94.211,2.9396,,6.7,6.53,542.9466666666666,16.0,401.73333333333335,6.5,1.5,1,18.48,58.54568965517242,1124.0772413793104,,,,3239.3846153846152,16.415384615384614,3.556666666666666,2025-06-10,S60-31
20250610132159,2025-06-10 13:21:59,22,S60-31,689,1147,0,127,287,27,0,60,2.62,0.0,0.0,0.0,2339.62,5.0,0.79,0.29,1.06,,,,,,220.0,250.0,700.0,1000.0,4.0,2.0,2.0,5.0,0.0,20250610_22,小型,1348.0,2.0,1324.0,1338.0,S60,,,0.0,29.2,80.2,374,0.443,0.34,1836,0.375,1147,23.3,7.2,16.0,21.4,1.665,6,0.98,85.4320987654321,109.3,11.870815204520497,80.91999999999999,89.14285714285714,90.962,2.9396,,6.7,6.53,542.9466666666666,16.0,401.73333333333335,5.0,-1.5,1,3.18,58.54568965517242,1124.0772413793104,,,,448.1428571428572,87.65714285714284,20.45333333333333,2025-06-10,S60-31
20250610134452,2025-06-10 13:44:52,25,S60-31,786,1310,0,141,329,30,0,69,2.97,0.0,0.0,0.0,2667.97,5.5,0.71,-0.25,1.0,,,,,,220.0,250.0,700.0,1000.0,4.0,1.0,2.0,5.0,0.0,20250610_25,小型,1433.0,1.0,1348.0,1359.0,S60,,,0.0,29.2,80.2,428,0.429,0.329,2096,0.375,1310,23.1,7.0,16.1,21.4,1.667,6,1.12,93.35555555555555,121.5,14.256044851739729,90.12,99.48928571428571,88.83,2.9396,,6.7,6.53,542.9466666666666,16.0,401.73333333333335,5.5,0.5,1,23.82,59.06396396396397,1089.730135135135,,,,491.27272727272725,82.77272727272728,15.175,2025-06-10,S60-31
20250610140837,2025-06-10 14:08:37,28,S60-31,789,1310,0,141,330,29,0,68,2.99,0.0,0.0,0.0,2669.99,5.5,0.71,0.13,1.0,,,,,,220.0,250.0,700.0,1000.0,4.0,2.0,2.0,5.0,0.0,20250610_28,小型,1433.0,1.0,1410.0,1424.0,S60,,,0.0,29.2,80.2,427,0.427,0.33,2099,0.376,1310,22.7,6.8,15.9,21.3,1.66,6,1.12,94.92317073170732,123.0,14.954266042614384,94.66,101.22758620689652,90.382,2.9396,,6.7,6.53,542.9466666666666,16.0,401.73333333333335,5.5,0.0,0,23.82,59.06396396396397,1089.730135135135,,,,427.0,74.70714285714287,17.43166666666667,2025-06-10,S60-31
20250610143130,2025-06-10 14:31:30,31,S60-31,812,1344,0,141,338,31,0,71,3.07,0.0,0.0,0.0,2740.07,6.0,0.71,-0.12,0.9,,,,,,220.0,250.0,700.0,1000.0,4.0,1.0,2.0,5.0,0.0,20250610_31,小型,1525.0,3.0,1433.0,1446.0,S60,,,0.0,29.2,80.2,440,0.417,0.32,2156,0.377,1344,23.2,7.0,16.1,21.2,1.655,6,1.15,91.20246913580247,123.3,15.77785583164294,89.38,99.66785714285712,86.668,2.9396,,6.7,6.53,542.9466666666666,16.0,401.73333333333335,6.0,0.5,1,25.41,58.14905660377359,1022.4542452830188,,,,451.34615384615387,79.47307692307692,17.219166666666666,2025-06-10,S60-31
20250610145622,2025-06-10 14:56:22,34,S60-31,809,1332,0,141,336,31,0,70,3.01,0.0,0.0,0.0,2722.01,6.0,1.44,0.37,0.91,,,,,,220.0,250.0,700.0,1000.0,4.0,1.0,2.0,6.0,0.0,20250610_34,小型,1525.0,3.0,1458.0,1511.0,S60,,,0.0,29.2,80.2,437,0.42,0.323,2141,0.378,1332,23.1,7.1,16.0,21.3,1.646,6,1.14,90.18823529411765,120.8,14.024645632639253,86.44000000000001,94.5793103448276,82.964,2.9396,,6.7,6.53,542.9466666666666,16.0,401.73333333333335,6.0,0.0,0,25.41,58.14905660377359,1022.4542452830188,,,,461.61538461538464,79.89615384615385,17.310833333333335,2025-06-10,S60-31
20250610152342,2025-06-10 15:23:42,37,S60-31,815,1346,0,141,339,31,0,70,3.06,0.0,0.0,0.0,2745.06,6.0,0.71,0.25,1.05,,,,,,220.0,250.0,700.0,1000.0,4.0,1.0,2.0,5.0,0.0,20250610_37,小型,1624.0,4.0,1526.0,1538.0,S60,,,0.0,29.2,80.2,440,0.416,0.32,2161,0.377,1346,23.0,7.0,15.9,21.2,1.652,6,1.15,92.8,124.3,14.742330083684068,91.72,98.70357142857144,85.829,2.9396,,6.7,6.53,542.9466666666666,16.0,401.73333333333335,6.0,0.0,0,25.41,62.694,1040.7204000000002,,,,475.9166666666667,79.15416666666667,15.830833333333334,2025-06-10,S60-31
20250610155452,2025-06-10 15:54:52,40,S60-31,497,826,0,86,206,21,0,44,1.89,0.0,0.0,0.0,1681.89,6.0,1.18,0.4,1.85,,,,,,220.0,250.0,700.0,1000.0,5.0,2.0,2.0,6.0,0.0,20250610_40,小型,1624.0,4.0,1557.0,1614.0,S60,,,0.0,29.2,80.2,271,0.417,0.317,1323,0.376,826,24.0,7.7,16.2,21.2,1.662,6,0.7,74.30493827160494,84.1,6.682775006411113,72.28,76.29642857142858,108.995,2.9396,,6.7,6.53,542.9466666666666,16.0,401.73333333333335,6.0,0.0,0,-29.59,62.694,1040.7204000000002,,,,492.6470588235294,87.5264705882353,24.799166666666668,2025-06-10,S60-31
20250610155818,2025-06-10 15:58:18,41,S60-31,489,815,0,85,203,20,0,41,1.85,0.0,0.0,0.0,1654.85,6.0,1.19,0.2,2.0,,,,,,220.0,250.0,700.0,1000.0,5.0,2.0,2.0,6.0,0.0,20250610_41,小型,1624.0,4.0,1557.0,1614.0,S60,,,0.0,29.2,80.2,264,0.419,0.322,1304,0.375,815,23.1,7.6,15.5,21.1,1.667,6,0.69,74.33855421686746,84.5,6.568578568894127,71.9,76.75172413793102,111.234,2.9396,,6.7,6.53,542.9466666666666,16.0,401.73333333333335,6.0,0.0,0,-30.59,62.694,1040.7204000000002,,,,492.6470588235294,87.5264705882353,24.799166666666668,2025-06-10,S60-31
20250611074948,2025-06-11 07:49:48,1,S60-24,785,1293,0,129,323,25,0,65,2.72,0.0,0.0,0.0,2622.72,7.0,1.57,0.0,1.49,,,,,,220.0,250.0,700.0,1000.0,4.0,1.0,2.0,5.0,0.0,20250611_1,小型,839.0,4.0,752.0,805.0,S60,,,0.0,29.9,79.9,413,0.399,0.312,2078,0.378,1293,21.8,6.1,15.7,20.7,1.647,6,1.1,94.61785714285712,122.9,14.541624661265178,90.82,102.91000000000004,93.555,2.9396,,6.7,6.53,542.9466666666666,16.0,401.73333333333335,7.0,1.0,1,18.17,,,,,,,,,2025-06-11,S60-24
20250611081240,2025-06-11 08:12:40,4,S60-24,488,818,0,85,203,18,0,39,1.73,0.0,0.0,0.0,1652.73,6.0,1.19,0.0,2.38,,,,,,220.0,250.0,700.0,1000.0,5.0,2.0,2.0,6.0,0.0,20250611_4,小型,839.0,4.0,814.0,832.0,S60,,,0.0,29.9,79.9,260,0.419,0.327,1306,0.374,818,21.9,6.9,15.0,20.9,1.676,6,0.69,76.16867469879519,87.9,7.807471363184767,72.61999999999999,78.94482758620691,114.413,2.9396,,6.7,6.53,542.9466666666666,16.0,401.73333333333335,6.0,-1.0,1,-30.59,,,,,,,,,2025-06-11,S60-24
20250611081607,2025-06-11 08:16:07,5,S60-24,484,804,0,84,199,19,0,39,1.69,0.0,0.0,0.0,1630.69,6.0,1.2,0.62,2.16,,,,,,220.0,250.0,700.0,1000.0,5.0,2.0,2.0,6.0,0.0,20250611_5,小型,839.0,4.0,814.0,832.0,S60,,,0.0,29.9,79.9,257,0.422,0.327,1288,0.376,804,22.6,7.4,15.2,20.9,1.661,6,0.68,74.51481481481483,87.9,6.459926061402937,70.03999999999999,75.10000000000001,110.441,2.9396,,6.7,6.53,542.9466666666666,16.0,401.73333333333335,6.0,0.0,0,-31.59,,,,,,,,,2025-06-11,S60-24
20250611125930,2025-06-11 12:59:30,18,S60-31,792,1290,0,129,321,30,0,66,2.93,0.0,0.0,0.0,2630.93,7.0,1.57,0.89,1.26,,,,,,220.0,250.0,700.0,1000.0,4.0,1.0,2.0,5.0,0.0,20250611_18,小型,1350.0,3.0,1301.0,1314.0,S60,,,0.0,28.7,81.4,417,0.402,0.309,2082,0.38,1290,23.0,7.2,15.8,20.8,1.629,6,1.1,85.74146341463414,113.3,11.886813263685715,82.0,89.70689655172414,81.552,2.9396,,6.7,6.53,542.9466666666666,16.0,401.73333333333335,7.0,1.0,1,18.17,57.73478260869566,1106.5833333333337,,,,446.7307692307692,85.30384615384615,18.4825,2025-06-11,S60-31
20250611132414,2025-06-11 13:24:14,22,S60-31,697,1152,0,121,287,27,0,60,2.61,0.0,0.0,0.0,2346.61,6.0,0.83,0.58,1.5,,,,,,220.0,250.0,700.0,1000.0,4.0,1.0,2.0,5.0,0.0,20250611_22,小型,1350.0,3.0,1326.0,1339.0,S60,,,0.0,28.7,81.4,374,0.422,0.324,1849,0.377,1152,23.3,7.2,16.0,21.1,1.653,6,0.98,86.67777777777778,109.4,11.783635859702814,82.88,92.61071428571428,94.501,2.9396,,6.7,6.53,542.9466666666666,16.0,401.73333333333335,6.0,-1.0,1,5.41,57.73478260869566,1106.5833333333337,,,,493.1538461538461,94.04230769230767,20.375833333333333,2025-06-11,S60-31
20250611134646,2025-06-11 13:46:46,26,S60-31,807,1335,0,140,332,30,0,68,3.03,0.0,0.0,0.0,2715.03,6.0,0.72,0.12,1.14,3.4,32.5,620.0,604.0,636.0,220.0,250.0,700.0,1000.0,4.0,0.0,2.0,5.0,0.0,20250611_26,小型,1434.0,1.0,1349.0,1401.0,S60,620.0,620.0,620.0,39.0,42.0,430,0.422,0.326,2142,0.377,1335,22.8,7.0,15.8,21.0,1.654,6,1.14,91.8506172839506,120.2,15.815386502904204,88.89999999999999,101.02857142857142,88.622,2.9396,,6.7,6.53,542.9466666666666,16.0,401.73333333333335,6.0,0.0,0,24.41,57.50540540540541,1060.0163063063064,,,,496.2083333333333,94.03333333333336,18.80666666666667,2025-06-11,S60-31
20250611140930,2025-06-11 14:09:30,29,S60-31,798,1324,0,139,331,30,0,69,3.01,0.0,0.0,0.0,2694.01,6.0,0.72,-0.13,1.15,,,,,,220.0,250.0,700.0,1000.0,4.0,0.0,2.0,5.0,0.0,20250611_29,小型,1434.0,1.0,1411.0,1424.0,S60,,,0.0,28.7,81.4,430,0.42,0.323,2122,0.376,1324,23.0,7.0,16.0,21.1,1.659,6,1.13,90.04444444444444,123.9,15.52966893671435,83.17999999999999,96.75714285714284,85.626,2.9396,,6.7,6.53,542.9466666666666,16.0,401.73333333333335,6.0,0.0,0,23.41,57.50540540540541,1060.0163063063064,,,,473.11538461538464,85.96153846153847,18.625000000000004,2025-06-11,S60-31
20250611143237,2025-06-11 14:32:37,32,S60-31,779,1288,0,135,322,30,0,68,2.92,0.0,0.0,0.0,2624.92,6.0,0.75,0.13,1.1,,,,,,220.0,250.0,700.0,1000.0,4.0,0.0,2.0,5.0,0.0,20250611_32,小型,1537.0,2.0,1434.0,1448.0,S60,,,0.0,28.7,81.4,420,0.419,0.321,2067,0.377,1288,23.3,7.1,16.2,21.2,1.653,6,1.1,87.69876543209875,117.8,14.38426346786234,81.96000000000001,94.60714285714286,86.006,2.9396,,6.7,6.53,542.9466666666666,16.0,401.73333333333335,6.0,0.0,0,19.41,58.114285714285714,1010.22,,,,491.6428571428572,80.10357142857143,18.69083333333333,2025-06-11,S60-31
20250611145726,2025-06-11 14:57:26,35,S60-31,794,1314,0,138,329,28,0,69,2.97,0.0,0.0,0.0,2674.97,6.0,1.47,0.25,1.31,,,,,,220.0,250.0,700.0,1000.0,4.0,0.0,2.0,5.0,0.0,20250611_35,小型,1537.0,2.0,1500.0,1512.0,S60,,,0.0,28.7,81.4,426,0.419,0.324,2108,0.377,1314,22.8,6.6,16.2,21.1,1.655,6,1.12,90.57037037037036,116.6,15.333715328932897,89.86,97.76428571428572,87.29,2.9396,,6.7,6.53,542.9466666666666,16.0,401.73333333333335,6.0,0.0,0,22.41,58.114285714285714,1010.22,,,,450.0,71.42916666666667,14.285833333333336,2025-06-11,S60-31
20250611153228,2025-06-11 15:32:28,39,S60-31,777,1290,0,136,324,30,0,68,2.93,0.0,0.0,0.0,2627.93,6.0,1.49,-0.13,1.26,,,,,,220.0,250.0,700.0,1000.0,4.0,1.0,2.0,5.0,0.0,20250611_39,小型,1643.0,4.0,1535.0,1548.0,S60,,,0.0,28.7,81.4,422,0.42,0.322,2067,0.376,1290,23.2,7.1,16.1,21.3,1.66,6,1.1,89.83181818181816,119.2,14.999640491559555,83.66,94.96451612903228,86.331,2.9396,,6.7,6.53,542.9466666666666,16.0,401.73333333333335,6.0,0.0,0,20.41,63.44795918367348,1033.1442687074832,,,,500.6538461538461,88.95384615384616,19.273333333333333,2025-06-11,S60-31
20250611160019,2025-06-11 16:00:19,42,S60-31,489,817,0,83,201,20,0,42,1.86,0.0,0.0,0.0,1653.86,6.5,1.22,-0.2,2.25,,,,,,220.0,250.0,700.0,1000.0,5.0,1.0,2.0,6.0,0.0,20250611_42,小型,1643.0,4.0,1603.0,1617.0,S60,,,0.0,28.7,81.4,263,0.413,0.316,1306,0.374,817,23.6,7.6,16.0,20.9,1.671,6,0.69,72.8604938271605,84.7,6.372620427591731,70.5,73.63214285714285,106.713,2.9396,,6.7,6.53,542.9466666666666,16.0,401.73333333333335,6.5,0.5,1,-29.52,63.44795918367348,1033.1442687074832,,,,498.75,90.07142857142857,21.016666666666666,2025-06-11,S60-31
20250611160336,2025-06-11 16:03:36,43,S60-31,486,804,0,82,196,20,0,44,1.83,0.0,0.0,0.0,1633.83,6.5,1.23,0.62,2.16,,,,,,220.0,250.0,700.0,1000.0,5.0,1.0,2.0,6.0,0.0,20250611_43,小型,1643.0,4.0,1603.0,1617.0,S60,,,0.0,28.7,81.4,260,0.418,0.315,1290,0.377,804,24.6,7.7,16.9,21.0,1.654,6,0.68,74.53058823529412,83.8,6.3499888564869655,72.14000000000001,75.43103448275862,110.928,2.9396,,6.7,6.53,542.9466666666666,16.0,401.73333333333335,6.5,0.0,0,-30.52,63.44795918367348,1033.1442687074832,,,,498.75,90.07142857142857,21.016666666666666,2025-06-11,S60-31
20250612074930,2025-06-12 07:49:30,1,S60-31,787,1295,0,129,323,25,0,67,2.9,0.0,0.0,0.0,2628.9,7.0,1.57,0.25,1.65,,,,,,220.0,250.0,700.0,1000.0,4.0,1.0,2.0,5.0,0.0,20250612_1,小型,839.0,2.0,751.0,804.0,S60,,,0.0,30.2,69.7,415,0.399,0.311,2082,0.378,1295,22.2,6.0,16.1,20.7,1.645,6,1.1,95.3658536585366,125.5,15.008885331876362,88.50000000000001,99.68275862068968,90.621,2.9396,,6.7,6.53,542.9466666666666,16.0,401.73333333333335,7.0,0.5,1,18.17,,,,,,,,,2025-06-12,S60-31
