Repository: Vincent626/concrete-strength-analysis

# 🎯 S60 & M60 混凝土強度預測模型訓練成果報告

> **更新日期**: 2026-02-04  
> **專案目標**: 建立 S60/M60 混凝土 28 天抗壓強度預測模型

---

## 📋 摘要

本專案針對 S60（小型）與 M60（中型）離心混凝土管配比，建立機器學習預測模型。透過配料特徵分析，預測 28 天抗壓強度，並識別影響強度的關鍵因素。

### 主要成果

| 模型 | 樣本數 | R² | MAE (kgf/cm²) | 狀態 |
|:---|---:|---:|---:|:---|
| **S60** | 46 | **0.360** | 28 | ✅ 可用 |
| **M60** | 52 | **0.206** | 25 | ✅ 可用 |

---

## 📈 模型效能比較
> **說明**：S60 模型 R²=0.360，M60 模型 R²=0.206，兩者皆具有預測能力。S60 表現較佳，預測誤差約 28 kgf/cm²。

---

## 📊 強度分布比較
> **說明**：S60 與 M60 的強度分布相似，平均約 605 kgf/cm²，皆高於設計強度 510 kgf/cm²（紅色虛線）。

---

File: S60_M60_dataset_v9_shared.csv (part 114 of 138)
match_key,日期及時間,序,配比 ,耗用骨材1,耗用骨材2,耗用骨材3,耗用水,耗用泥料1,耗用泥料2,耗用泥料3,耗用泥料4,耗用藥劑1,耗用藥劑2,耗用藥劑3,耗用藥劑4,耗用小計,表面水骨材1,誤差%水,誤差%骨材1,誤差%骨材2,坍度(cm),混凝土溫度(℃),試體1強度(X1),試體2強度(X2),試體3強度(X3),加料轉速,慢速轉速,中速轉速,高速轉速,加料時間,慢速時間,中速時間,高速時間,總降水量,cp_key,類型,入池,蒸養池,離心開始,離心結束,母體,平均強度,強度_原始,強度_修正,環境溫度,環境濕度,膠結料總量,水灰比,水膠比,骨材總量,砂石比,粗骨材總量,水泥取代率,矽灰取代率,爐石取代率,漿體比例,粗細骨材比,月份,拌合米數,平均電流,最大電流,電流標準差,最終電流,穩定階段平均電流,單位體積穩定電流,砂_FM,砂_Mud,六分_FM,三分_FM,水泥砂漿_28天平均強度,水泥_流動性,水泥砂漿_7天平均強度,設定扣水率(%),扣水率_變動幅度,扣水率_是否變更,水量微調偏離度,蒸養實際平均溫度,蒸養實際總積溫,蒸養實際階段1溫度,蒸養實際階段2溫度,蒸養實際階段3溫度,實際離心平均轉速,實際離心平均電流,實際離心總能量,日期,配比
20250612081149,2025-06-12 08:11:49,4,S60-31,477,807,0,88,198,18,0,42,1.82,0.0,0.0,0.0,1631.82,5.0,1.15,0.0,2.54,,,,,,220.0,250.0,700.0,1000.0,5.0,1.0,2.0,6.0,0.0,20250612_4,小型,839.0,2.0,814.0,829.0,S60,,,0.0,30.2,69.7,258,0.444,0.341,1284,0.371,807,23.3,7.0,16.3,21.2,1.692,6,0.68,74.81358024691359,85.0,6.856478473558803,71.26,73.74285714285715,108.445,2.9396,,6.7,6.53,542.9466666666666,16.0,401.73333333333335,5.0,-2.0,1,-35.82,,,,,,,,,2025-06-12,S60-31
20250612081531,2025-06-12 08:15:31,5,S60-31,479,809,0,86,200,18,0,41,1.83,0.0,0.0,0.0,1634.83,5.5,1.18,0.0,2.8,,,,,,220.0,250.0,700.0,1000.0,5.0,1.0,2.0,6.0,0.0,20250612_5,小型,839.0,2.0,814.0,829.0,S60,,,0.0,30.2,69.7,259,0.43,0.332,1288,0.372,809,22.8,6.9,15.8,21.1,1.689,6,0.68,76.11686746987952,87.8,6.357896508954856,77.58,76.66206896551724,112.738,2.9396,,6.7,6.53,542.9466666666666,16.0,401.73333333333335,5.5,0.5,1,-31.18,,,,,,,,,2025-06-12,S60-31
20250612125929,2025-06-12 12:59:29,19,S60-31,783,1294,0,128,321,30,0,66,2.93,0.0,0.0,0.0,2624.93,7.0,0.79,-0.25,1.57,,,,,,220.0,250.0,700.0,1000.0,4.0,1.0,2.0,5.0,2.0,20250612_19,小型,1347.0,1.0,1301.0,1314.0,S60,,,0.0,27.6,85.3,417,0.399,0.307,2077,0.377,1294,23.0,7.2,15.8,20.8,1.653,6,1.1,81.86144578313254,112.7,11.791684136593084,79.64000000000001,79.24137931034481,72.038,2.9396,,6.7,6.53,542.9466666666666,16.0,401.73333333333335,7.0,1.5,1,17.17,56.73275862068966,1090.2145114942527,,,,461.1923076923077,87.43461538461537,18.944166666666664,2025-06-12,S60-31
20250612132057,2025-06-12 13:20:57,22,S60-31,710,1141,0,110,285,26,0,59,2.59,0.0,0.0,0.0,2333.59,7.5,1.85,2.01,1.6,,,,,,220.0,250.0,700.0,1000.0,4.0,2.0,2.0,5.0,2.0,20250612_22,小型,1347.0,1.0,1323.0,1337.0,S60,,,0.0,27.6,85.3,370,0.386,0.297,1851,0.384,1141,23.0,7.0,15.9,20.6,1.607,6,0.97,91.24880952380953,108.9,12.058582144873885,90.4,97.71666666666668,100.739,2.9396,,6.7,6.53,542.9466666666666,16.0,401.73333333333335,7.5,0.5,1,3.12,56.73275862068966,1090.2145114942527,,,,425.6785714285714,80.00714285714287,18.668333333333337,2025-06-12,S60-31
20250612135153,2025-06-12 13:51:53,27,S60-31,806,1327,0,132,333,29,0,68,3.0,0.0,0.0,0.0,2698.0,7.0,1.54,-0.12,1.38,3.5,31.9,641.0,679.0,640.0,220.0,250.0,700.0,1000.0,4.0,0.0,2.0,5.0,2.0,20250612_27,小型,1438.0,4.0,1355.0,1406.0,S60,653.3,641.0,653.3333333333334,32.0,60.0,430,0.396,0.307,2133,0.378,1327,22.6,6.7,15.8,20.9,1.646,6,1.13,92.12469135802468,123.6,16.412021571556444,86.34,101.41785714285712,89.75,2.9396,,6.7,6.53,542.9466666666666,16.0,401.73333333333335,7.0,-0.5,1,21.17,61.927927927927925,1137.4096096096096,,,,510.77272727272725,91.28181818181818,16.735,2025-06-12,S60-31
20250612141338,2025-06-12 14:13:38,30,S60-31,799,1317,0,130,330,31,0,68,2.97,0.0,0.0,0.0,2677.97,7.0,0.78,0.0,1.54,,,,,,220.0,250.0,700.0,1000.0,4.0,0.0,2.0,5.0,2.0,20250612_30,小型,1438.0,4.0,1415.0,1428.0,S60,,,0.0,27.6,85.3,429,0.394,0.303,2116,0.378,1317,23.1,7.2,15.9,20.9,1.648,6,1.12,91.6753086419753,118.9,14.056557108490196,92.2,99.075,88.46,2.9396,,6.7,6.53,542.9466666666666,16.0,401.73333333333335,7.0,0.0,0,19.17,61.927927927927925,1137.4096096096096,,,,445.2307692307692,73.93846153846154,16.02,2025-06-12,S60-31
20250612143442,2025-06-12 14:34:42,33,S60-31,795,1303,0,126,326,30,0,69,2.96,0.0,0.0,0.0,2651.96,7.5,1.61,-0.13,1.4,,,,,,220.0,250.0,700.0,1000.0,4.0,0.0,2.0,5.0,2.0,20250612_33,小型,1529.0,2.0,1437.0,1450.0,S60,,,0.0,27.6,85.3,425,0.387,0.296,2098,0.379,1303,23.3,7.1,16.2,20.8,1.639,6,1.11,87.29382716049383,118.4,14.420084978423024,86.98,94.08928571428572,84.765,2.9396,,6.7,6.53,542.9466666666666,16.0,401.73333333333335,7.5,0.5,1,19.12,57.85094339622641,1013.3556918238992,,,,455.7307692307692,75.03076923076922,16.256666666666664,2025-06-12,S60-31
20250612150505,2025-06-12 15:05:05,36,S60-31,802,1316,0,127,329,31,0,69,2.98,0.0,0.0,0.0,2676.98,7.5,1.6,-0.12,1.46,,,,,,220.0,250.0,700.0,1000.0,4.0,1.0,2.0,5.0,2.0,20250612_36,小型,1529.0,2.0,1506.0,1519.0,S60,,,0.0,27.6,85.3,429,0.386,0.296,2118,0.379,1316,23.3,7.2,16.1,20.8,1.641,6,1.12,92.89753086419752,120.7,15.53945973057568,92.84,101.75,90.848,2.9396,,6.7,6.53,542.9466666666666,16.0,401.73333333333335,7.5,0.0,0,20.12,57.85094339622641,1013.3556918238992,,,,395.84615384615387,83.13846153846154,18.013333333333335,2025-06-12,S60-31
20250612152729,2025-06-12 15:27:29,37,S60-31,802,1317,0,127,329,30,0,67,2.97,0.0,0.0,0.0,2674.97,7.5,1.6,-0.12,1.54,,,,,,220.0,250.0,700.0,1000.0,4.0,1.0,2.0,5.0,2.0,20250612_37,小型,1617.0,3.0,1529.0,1542.0,S60,,,0.0,27.6,85.3,426,0.386,0.298,2119,0.378,1317,22.8,7.0,15.7,20.7,1.642,6,1.12,95.17529411764706,117.6,15.90200065757434,91.68,106.89655172413796,95.443,2.9396,,6.7,6.53,542.9466666666666,16.0,401.73333333333335,7.5,0.0,0,20.12,57.74455445544556,965.2964686468648,,,,435.5,79.83846153846154,17.298333333333336,2025-06-12,S60-31
20250612154855,2025-06-12 15:48:55,38,S60-31,494,819,0,78,203,19,0,42,1.86,0.0,0.0,0.0,1656.86,7.5,1.3,-0.2,2.5,,,,,,220.0,250.0,700.0,1000.0,5.0,1.0,2.0,6.0,2.0,20250612_38,小型,1617.0,3.0,1551.0,1607.0,S60,,,0.0,27.6,85.3,264,0.384,0.295,1313,0.376,819,23.1,7.2,15.9,20.7,1.658,6,0.69,75.82962962962964,84.5,5.711661115851672,74.62,75.79642857142856,109.85,2.9396,,6.7,6.53,542.9466666666666,16.0,401.73333333333335,7.5,0.0,0,-28.88,57.74455445544556,965.2964686468648,,,,532.59375,94.6,25.22666666666667,2025-06-12,S60-31
20250612155222,2025-06-12 15:52:22,39,S60-31,488,806,0,77,200,18,0,42,1.84,0.0,0.0,0.0,1632.84,7.5,1.32,0.0,2.41,,,,,,220.0,250.0,700.0,1000.0,5.0,1.0,2.0,6.0,2.0,20250612_39,小型,1617.0,3.0,1551.0,1607.0,S60,,,0.0,27.6,85.3,260,0.385,0.296,1294,0.377,806,23.1,6.9,16.2,20.7,1.652,6,0.68,75.21975308641976,85.2,6.343353082880963,74.17999999999999,77.59285714285716,114.107,2.9396,,6.7,6.53,542.9466666666666,16.0,401.73333333333335,7.5,0.0,0,-29.88,57.74455445544556,965.2964686468648,,,,532.59375,94.6,25.22666666666667,2025-06-12,S60-31
20250613074938,2025-06-13 07:49:38,1,S60-24,800,1299,0,114,322,29,0,64,2.71,0.0,0.0,0.0,2630.71,9.0,1.79,0.0,1.96,,,,,,220.0,250.0,700.0,1000.0,4.0,1.0,2.0,5.0,45.5,20250613_1,小型,838.0,3.0,751.0,804.0,S60,,,0.0,24.5,98.0,415,0.354,0.275,2099,0.381,1299,22.4,7.0,15.4,20.1,1.624,6,1.1,97.70454545454544,126.3,14.917156909006954,92.38,104.06129032258065,94.601,2.9396,,6.7,6.53,542.9466666666666,16.0,401.73333333333335,9.0,1.5,1,25.37,,,,,,,,,2025-06-13,S60-24
20250613081218,2025-06-13 08:12:18,4,S60-24,494,822,0,81,201,19,0,42,1.7,0.0,0.0,0.0,1660.7,7.0,1.25,0.41,2.88,,,,,,220.0,250.0,700.0,1000.0,5.0,1.0,2.0,6.0,45.5,20250613_4,小型,838.0,3.0,814.0,829.0,S60,,,0.0,24.5,98.0,262,0.403,0.309,1316,0.375,822,23.3,7.3,16.0,20.7,1.664,6,0.69,79.6144578313253,91.3,7.633094282170957,74.78,82.00689655172415,118.851,2.9396,,6.7,6.53,542.9466666666666,16.0,401.73333333333335,7.0,-2.0,1,-29.83,,,,,,,,,2025-06-13,S60-24
20250613081604,2025-06-13 08:16:04,5,S60-24,482,810,0,82,197,19,0,40,1.69,0.0,0.0,0.0,1631.69,6.5,1.23,-0.21,2.92,,,,,,220.0,250.0,700.0,1000.0,5.0,1.0,2.0,6.0,45.5,20250613_5,小型,838.0,3.0,814.0,829.0,S60,,,0.0,24.5,98.0,256,0.416,0.32,1292,0.373,810,23.0,7.4,15.6,20.7,1.68,6,0.68,76.0439024390244,86.9,6.706151118171297,75.54,77.12068965517243,113.413,2.9396,,6.7,6.53,542.9466666666666,16.0,401.73333333333335,6.5,-0.5,1,-30.52,,,,,,,,,2025-06-13,S60-24
20250613083656,2025-06-13 08:36:56,6,S60-24,797,1320,0,133,327,30,0,68,2.76,0.0,0.0,0.0,2677.76,6.5,0.76,0.13,1.77,,,,,,220.0,250.0,700.0,1000.0,4.0,1.0,1.0,4.0,45.5,20250613_6,小型,931.0,2.0,839.0,852.0,S60,,,0.0,24.5,98.0,425,0.407,0.313,2117,0.376,1320,23.1,7.1,16.0,20.9,1.656,6,1.12,95.23414634146344,121.4,15.869753556051329,94.36,104.53448275862068,93.334,2.9396,,6.7,6.53,542.9466666666666,16.0,401.73333333333335,6.5,0.0,0,20.48,,,,,,,,,2025-06-13,S60-24
20250613090503,2025-06-13 09:05:03,10,S60-24,774,1296,0,135,321,30,0,67,2.7,0.0,0.0,0.0,2625.7,6.0,0.75,-0.51,1.73,,,,,,220.0,250.0,700.0,1000.0,4.0,0.0,1.0,4.0,45.5,20250613_10,小型,931.0,2.0,907.0,919.0,S60,,,0.0,24.5,98.0,418,0.421,0.323,2070,0.374,1296,23.2,7.2,16.0,21.1,1.674,6,1.1,90.70493827160496,119.9,14.018126723925755,88.17999999999999,96.16785714285712,87.425,2.9396,,6.7,6.53,542.9466666666666,16.0,401.73333333333335,6.0,-0.5,1,19.41,,,,,,,,,2025-06-13,S60-24
20250613092933,2025-06-13 09:29:33,14,S60-24,778,1297,0,136,321,30,0,66,2.72,0.0,0.0,0.0,2630.72,6.0,1.49,0.0,1.81,,,,,,220.0,250.0,700.0,1000.0,4.0,1.0,1.0,4.0,45.5,20250613_14,小型,1039.0,4.0,931.0,945.0,S60,,,0.0,24.5,98.0,417,0.424,0.326,2075,0.375,1297,23.0,7.2,15.8,21.0,1.667,6,1.1,86.12222222222223,116.9,14.1019830494128,81.58,90.22142857142858,82.019,2.9396,,6.7,6.53,542.9466666666666,16.0,401.73333333333335,6.0,0.0,0,20.41,73.37142857142857,513.5999999999999,,,,,,,2025-06-13,S60-24
20250613095132,2025-06-13 09:51:32,15,S60-24,799,1319,0,127,329,26,0,66,2.75,0.0,0.0,0.0,2668.75,7.5,1.6,-0.5,1.7,,,,,,220.0,250.0,700.0,1000.0,4.0,1.0,1.0,4.0,45.5,20250613_15,小型,1039.0,4.0,953.0,1006.0,S60,,,0.0,24.5,98.0,421,0.386,0.302,2118,0.377,1319,21.9,6.2,15.7,20.6,1.651,6,1.12,90.50123456790124,120.4,15.372988125538276,91.72,100.15,89.42,2.9396,,6.7,6.53,542.9466666666666,16.0,401.73333333333335,7.5,1.5,1,20.12,73.37142857142857,513.5999999999999,,,,,,,2025-06-13,S60-24
20250613101424,2025-06-13 10:14:24,16,S60-24,795,1330,0,136,333,29,0,68,2.79,0.0,0.0,0.0,2693.79,6.5,1.49,-1.0,1.6,,,,,,220.0,250.0,700.0,1000.0,4.0,1.0,1.0,4.0,45.5,20250613_16,小型,1039.0,4.0,1016.0,1030.0,S60,,,0.0,24.5,98.0,430,0.408,0.316,2125,0.374,1330,22.6,6.7,15.8,21.0,1.673,6,1.13,89.74567901234568,122.6,15.316714418840776,86.47999999999999,95.75,84.735,2.9396,,6.7,6.53,542.9466666666666,16.0,401.73333333333335,6.5,-1.0,1,23.48,73.37142857142857,513.5999999999999,,,,474.9642857142857,80.80714285714286,18.855,2025-06-13,S60-24
20250613125924,2025-06-13 12:59:24,18,S60-24,782,1298,0,120,323,29,0,65,2.69,0.0,0.0,0.0,2619.69,8.0,0.84,-1.39,1.88,,,,,,220.0,250.0,700.0,1000.0,4.0,1.0,2.0,5.0,18.0,20250613_18,小型,1346.0,3.0,1301.0,1314.0,S60,,,0.0,26.0,86.9,417,0.372,0.288,2080,0.376,1298,22.5,7.0,15.6,20.5,1.66,6,1.1,90.13703703703705,111.4,12.304866491311422,87.28,94.46071428571427,85.873,2.9396,,6.7,6.53,542.9466666666666,16.0,401.73333333333335,8.0,1.5,1,20.85,58.03879310344827,1116.2794540229884,,,,464.88461538461536,79.65384615384616,17.258333333333336,2025-06-13,S60-24
20250613132125,2025-06-13 13:21:25,23,S60-24,690,1157,0,114,286,25,0,58,2.61,0.0,0.0,0.0,2332.61,7.0,0.88,-1.43,1.94,,,,,,220.0,250.0,700.0,1000.0,4.0,1.0,2.0,5.0,18.0,20250613_23,小型,1346.0,3.0,1323.0,1336.0,S60,,,0.0,26.0,86.9,369,0.399,0.309,1847,0.374,1157,22.5,6.8,15.7,20.7,1.677,6,0.98,88.87901234567902,110.2,11.404728454606202,87.28,93.59642857142856,95.507,2.9396,,6.7,6.53,542.9466666666666,16.0,401.73333333333335,7.0,-1.0,1,3.17,58.03879310344827,1116.2794540229884,,,,451.38461538461536,91.12692307692308,19.74416666666667,2025-06-13,S60-24
20250613134350,2025-06-13 13:43:50,27,S60-24,783,1308,0,129,328,28,0,68,2.61,0.0,0.0,0.0,2646.61,7.0,0.78,-1.14,1.79,,,,,,220.0,250.0,700.0,1000.0,4.0,1.0,2.0,5.0,18.0,20250613_27,小型,1437.0,1.0,1346.0,1359.0,S60,,,0.0,26.0,86.9,424,0.393,0.304,2091,0.374,1308,22.6,6.6,16.0,20.9,1.67,6,1.11,93.16296296296296,124.2,14.683302387359197,86.03999999999999,99.4,89.55,2.9396,,6.7,6.53,542.9466666666666,16.0,401.73333333333335,7.0,0.0,0,18.17,57.47027027027027,1056.4951351351351,,,,495.34615384615387,89.20384615384616,19.3275,2025-06-13,S60-24
20250613141100,2025-06-13 14:11:00,30,S60-24,777,1296,0,128,324,27,0,68,2.68,0.0,0.0,0.0,2622.68,7.0,0.79,-1.02,1.73,,,,,,220.0,250.0,700.0,1000.0,4.0,1.0,2.0,5.0,18.0,20250613_30,小型,1437.0,1.0,1413.0,1426.0,S60,,,0.0,26.0,86.9,419,0.395,0.305,2073,0.375,1296,22.7,6.4,16.2,20.9,1.668,6,1.1,87.6962962962963,118.8,13.20445533157527,82.88,93.32142857142856,84.838,2.9396,,6.7,6.53,542.9466666666666,16.0,401.73333333333335,7.0,0.0,0,17.17,57.47027027027027,1056.4951351351351,,,,490.38461538461536,82.0,17.766666666666666,2025-06-13,S60-24
20250613143429,2025-06-13 14:34:29,32,S60-24,786,1306,0,126,325,28,0,68,2.71,0.0,0.0,0.0,2641.71,7.5,1.61,-1.26,1.63,,,,,,220.0,250.0,700.0,1000.0,4.0,1.0,2.0,5.0,18.0,20250613_32,小型,1529.0,2.0,1437.0,1450.0,S60,,,0.0,26.0,86.9,421,0.388,0.299,2092,0.376,1306,22.8,6.7,16.2,20.7,1.662,6,1.11,86.68536585365854,111.6,12.834045062684996,89.52000000000001,91.96896551724136,82.855,2.9396,,6.7,6.53,542.9466666666666,16.0,401.73333333333335,7.5,0.5,1,19.12,57.4433962264151,1006.2168238993712,,,,492.7692307692308,82.4423076923077,17.8625,2025-06-13,S60-24
20250613150252,2025-06-13 15:02:52,35,S60-24,815,1343,0,121,335,27,0,68,2.85,0.0,0.0,0.0,2711.85,8.5,0.83,-1.21,1.74,,,,,,220.0,250.0,700.0,1000.0,4.0,1.0,2.0,5.0,18.0,20250613_35,小型,1529.0,2.0,1504.0,1518.0,S60,,,0.0,26.0,86.9,430,0.361,0.281,2158,0.378,1343,22.1,6.3,15.8,20.3,1.648,6,1.14,97.38,124.3,15.747325698881912,90.86,106.2064516129032,93.164,2.9396,,6.7,6.53,542.9466666666666,16.0,401.73333333333335,8.5,1.0,1,31.56,57.4433962264151,1006.2168238993712,,,,431.25,68.98214285714285,16.09583333333333,2025-06-13,S60-24
20250613152911,2025-06-13 15:29:11,36,S60-24,823,1365,0,130,340,28,0,71,2.83,0.0,0.0,0.0,2759.83,7.8,1.56,-1.32,1.64,,,,,,220.0,250.0,700.0,1000.0,4.0,1.0,2.0,5.0,18.0,20250613_36,小型,1619.0,4.0,1531.0,1544.0,S60,,,0.0,26.0,86.9,439,0.382,0.296,2188,0.376,1365,22.6,6.4,16.2,20.6,1.659,6,1.16,92.4395061728395,117.8,14.620497019235293,90.26,100.78571428571428,86.884,2.9396,,6.7,6.53,542.9466666666666,16.0,401.73333333333335,7.8,-0.7,1,32.0,61.009900990099,1017.848514851485,,,,452.84615384615387,77.45384615384616,16.781666666666666,2025-06-13,S60-24
20250613155147,2025-06-13 15:51:47,37,S60-24,485,822,0,76,204,18,0,42,1.6,0.0,0.0,0.0,1648.6,8.0,1.33,-2.41,2.88,,,,,,220.0,250.0,700.0,1000.0,5.0,1.0,2.0,6.0,18.0,20250613_37,小型,1619.0,4.0,1553.0,1609.0,S60,,,0.0,26.0,86.9,264,0.373,0.288,1307,0.371,822,22.7,6.8,15.9,20.6,1.695,6,0.69,79.06547619047619,89.0,6.670180515291618,77.53999999999999,81.98333333333332,118.816,2.9396,,6.7,6.53,542.9466666666666,16.0,401.73333333333335,8.0,0.2,1,-23.15,61.009900990099,1017.848514851485,,,,461.75,82.84687500000001,22.0925,2025-06-13,S60-24
20250613155520,2025-06-13 15:55:20,38,S60-24,479,809,0,77,200,18,0,42,1.59,0.0,0.0,0.0,1626.59,7.5,1.32,-1.84,2.8,,,,,,220.0,250.0,700.0,1000.0,5.0,1.0,2.0,6.0,18.0,20250613_38,小型,1619.0,4.0,1553.0,1609.0,S60,,,0.0,26.0,86.9,260,0.385,0.296,1288,0.372,809,23.1,6.9,16.2,20.7,1.689,6,0.68,73.78641975308642,84.9,6.051053435201114,71.76,74.10714285714286,108.981,2.9396,,6.7,6.53,542.9466666666666,16.0,401.73333333333335,7.5,-0.5,1,-29.88,61.009900990099,1017.848514851485,,,,461.75,82.84687500000001,22.0925,2025-06-13,S60-24
20250616074927,2025-06-16 07:49:27,1,S60-24,769,1304,0,143,325,29,0,66,2.63,0.0,0.0,0.0,2638.63,5.0,1.42,-0.26,2.35,,,,,,220.0,250.0,700.0,1000.0,5.0,2.0,2.0,6.0,9.5,20250616_1,小型,845.0,1.0,751.0,806.0,S60,,,0.0,27.1,85.3,420,0.44,0.34,2073,0.371,1304,22.6,6.9,15.7,21.4,1.696,6,1.1,92.4,123.1,13.726418611612957,87.52000000000001,98.0607142857143,89.146,2.9396,,6.7,6.53,579.8933333333333,16.74,391.8,5.0,-2.5,1,19.18,,,,,,,,,2025-06-16,S60-24
20250616081314,2025-06-16 08:13:14,4,S60-24,775,1325,0,152,329,30,0,65,2.65,0.0,0.0,0.0,2678.65,4.0,0.66,-0.26,2.16,,,,,,220.0,250.0,700.0,1000.0,5.0,3.0,2.0,6.0,9.5,20250616_4,小型,845.0,1.0,816.0,832.0,S60,,,0.0,27.1,85.3,424,0.462,0.358,2100,0.369,1325,22.4,7.1,15.3,21.5,1.71,6,1.12,96.7443181818182,126.8,15.855955706084252,87.16,104.62903225806453,93.419,2.9396,,6.7,6.53,579.8933333333333,16.74,391.8,4.0,-1.0,1,17.26,,,,,,,,,2025-06-16,S60-24
20250616083911,2025-06-16 08:39:11,7,S60-24,748,1291,0,153,319,29,0,62,2.69,0.0,0.0,0.0,2604.69,3.5,0.66,-0.53,2.3,,,,,,220.0,250.0,700.0,1000.0,5.0,2.0,2.0,6.0,9.5,20250616_7,小型,935.0,2.0,842.0,857.0,S60,,,0.0,27.1,85.3,410,0.48,0.373,2039,0.367,1291,22.2,7.1,15.1,21.6,1.726,6,1.09,88.83456790123456,114.1,13.086664218541188,87.2,95.54285714285712,87.654,2.9396,,6.7,6.53,579.8933333333333,16.74,391.8,3.5,-0.5,1,17.49,,,,,,,,,2025-06-16,S60-24
20250616090446,2025-06-16 09:04:46,10,S60-24,731,1244,0,139,306,29,0,62,2.59,0.0,0.0,0.0,2513.59,4.5,0.72,-0.14,2.3,,,,,,220.0,250.0,700.0,1000.0,5.0,2.0,2.0,6.0,9.5,20250616_10,小型,935.0,2.0,908.0,923.0,S60,,,0.0,27.1,85.3,397,0.454,0.35,1975,0.37,1244,22.9,7.3,15.6,21.3,1.702,6,1.05,88.51341463414634,113.4,13.29925508820886,86.94000000000001,93.41724137931033,88.969,2.9396,,6.7,6.53,579.8933333333333,16.74,391.8,4.5,1.0,1,13.83,,,,,,,,,2025-06-16,S60-24
20250616093250,2025-06-16 09:32:50,15,S60-24,714,1209,0,129,299,26,0,60,2.51,0.0,0.0,0.0,2439.51,5.5,0.78,-0.42,2.37,,,,,,220.0,250.0,700.0,1000.0,5.0,2.0,2.0,6.0,9.5,20250616_15,小型,1035.0,3.0,935.0,950.0,S60,,,0.0,27.1,85.3,385,0.431,0.335,1923,0.371,1209,22.3,6.8,15.6,21.1,1.693,6,1.02,87.6888888888889,114.3,13.54545160780028,83.34,93.1,91.275,2.9396,,6.7,6.53,579.8933333333333,16.74,391.8,5.5,1.0,1,11.82,63.7952380952381,446.56666666666666,,,,,,,2025-06-16,S60-24
20250616100117,2025-06-16 10:01:17,20,S60-24,707,1199,0,128,297,26,0,62,2.51,0.0,0.0,0.0,2421.51,5.5,0.79,-0.56,2.48,,,,,,220.0,250.0,700.0,1000.0,5.0,7.0,2.0,6.0,9.5,20250616_20,小型,1035.0,3.0,1005.0,1024.0,S60,,,0.0,27.1,85.3,385,0.431,0.332,1906,0.371,1199,22.9,6.8,16.1,21.2,1.696,6,1.01,91.17037037037038,114.3,13.56620205269075,91.78,99.8357142857143,98.847,2.9396,,6.7,6.53,579.8933333333333,16.74,391.8,5.5,0.0,0,10.82,63.7952380952381,446.56666666666666,,,,435.3421052631579,89.48157894736842,28.33583333333333,2025-06-16,S60-24
20250616103231,2025-06-16 10:32:31,25,S60-24,763,1280,0,133,318,28,0,63,2.67,0.0,0.0,0.0,2587.67,6.0,0.76,0.0,2.32,,,,,,220.0,250.0,700.0,1000.0,5.0,7.0,2.0,6.0,9.5,20250616_25,小型,1140.0,4.0,1035.0,1055.0,S60,,,0.0,27.1,85.3,409,0.418,0.325,2043,0.373,1280,22.2,6.8,15.4,21.0,1.678,6,1.08,93.6888888888889,117.9,14.130930962839752,92.86,102.95714285714284,95.331,2.9396,,6.7,6.53,579.8933333333333,16.74,391.8,6.0,0.5,1,17.41,75.63333333333333,529.4333333333333,,,,396.8,99.445,33.148333333333326,2025-06-16,S60-24
20250616110217,2025-06-16 11:02:17,26,S60-24,492,840,0,86,204,19,0,43,1.76,0.0,0.0,0.0,1685.76,6.0,1.18,-0.61,3.58,,,,,,220.0,250.0,700.0,1000.0,5.0,5.0,2.0,6.0,9.5,20250616_26,小型,1140.0,4.0,1105.0,1124.0,S60,,,0.0,27.1,85.3,266,0.422,0.323,1332,0.369,840,23.3,7.1,16.2,20.9,1.707,6,0.7,77.79024390243903,88.3,7.374058183039585,75.58,79.57931034482758,113.685,2.9396,,6.7,6.53,579.8933333333333,16.74,391.8,6.0,0.0,0,-29.59,75.63333333333333,529.4333333333333,,,,493.1842105263158,86.33157894736843,27.33833333333333,2025-06-16,S60-24
20250616110546,2025-06-16 11:05:46,27,S60-24,493,841,0,86,203,20,0,41,1.74,0.0,0.0,0.0,1685.74,6.0,1.18,-0.4,3.7,,,,,,220.0,250.0,700.0,1000.0,5.0,5.0,2.0,6.0,9.5,20250616_27,小型,1140.0,4.0,1105.0,1124.0,S60,,,0.0,27.1,85.3,264,0.424,0.326,1334,0.37,841,23.1,7.6,15.5,20.8,1.706,6,0.7,77.81951219512194,88.9,7.165524490605069,72.64,79.73103448275863,113.901,2.9396,,6.7,6.53,579.8933333333333,16.74,391.8,6.0,0.0,0,-29.59,75.63333333333333,529.4333333333333,,,,493.1842105263158,86.33157894736843,27.33833333333333,2025-06-16,S60-24
20250616125933,2025-06-16 12:59:33,28,S60-24,783,1302,0,128,323,28,0,67,2.71,0.0,0.0,0.0,2633.71,7.0,0.79,-0.25,2.2,,,,,,220.0,250.0,700.0,1000.0,5.0,3.0,2.0,6.0,0.5,20250616_28,小型,1355.0,1.0,1301.0,1318.0,S60,,,0.0,29.0,72.8,418,0.396,0.306,2085,0.376,1302,22.7,6.7,16.0,20.8,1.663,6,1.1,95.4320987654321,122.6,14.835033836446648,88.85999999999999,105.05714285714284,95.506,2.9396,,6.7,6.53,579.8933333333333,16.74,391.8,7.0,1.0,1,17.17,58.06260869565217,1108.028115942029,,,,423.2941176470589,79.62352941176471,22.56,2025-06-16,S60-24
20250616132526,2025-06-16 13:25:26,31,S60-24,684,1151,0,119,284,25,0,59,2.4,0.0,0.0,0.0,2324.4,6.0,0.85,-0.29,2.49,,,,,,220.0,250.0,700.0,1000.0,5.0,3.0,2.0,6.0,0.5,20250616_31,小型,1355.0,1.0,1328.0,1344.0,S60,,,0.0,29.0,72.8,368,0.419,0.323,1835,0.373,1151,22.8,6.8,16.0,21.0,1.683,6,0.97,91.210843373494,106.1,11.533388012538088,89.04,98.51724137931032,101.564,2.9396,,6.7,6.53,579.8933333333333,16.74,391.8,6.0,-1.0,1,3.41,58.06260869565217,1108.028115942029,,,,424.84375,83.96875,22.391666666666666,2025-06-16,S60-24
20250616135333,2025-06-16 13:53:33,34,S60-31,784,1325,0,141,328,30,0,67,2.98,0.0,0.0,0.0,2677.98,5.5,0.71,-0.51,2.16,4.4,31.0,637.0,670.0,676.0,220.0,250.0,700.0,1000.0,5.0,2.0,2.0,6.0,0.5,20250616_34,小型,1449.0,2.0,1357.0,1412.0,S60,661.0,637.0,661.0,36.0,44.0,425,0.43,0.332,2109,0.372,1325,22.8,7.1,15.8,21.2,1.69,6,1.12,92.34117647058822,124.8,15.006777246357704,85.25999999999999,99.8793103448276,89.178,2.9396,,6.7,6.53,579.8933333333333,16.74,391.8,5.5,-0.5,1,23.82,56.25909090909092,1022.9778030303032,,,,484.0,88.26666666666667,22.066666666666663,2025-06-16,S60-31
20250616141948,2025-06-16 14:19:48,37,S60-31,752,1280,0,140,319,29,0,65,2.88,0.0,0.0,0.0,2587.88,5.0,0.72,-0.53,2.32,,,,,,220.0,250.0,700.0,1000.0,5.0,2.0,2.0,6.0,0.5,20250616_37,小型,1449.0,2.0,1422.0,1437.0,S60,,,0.0,29.0,72.8,413,0.439,0.339,2032,0.37,1280,22.8,7.0,15.7,21.4,1.702,6,1.08,94.24197530864195,120.5,15.03624316256673,88.76,101.61785714285716,94.091,2.9396,,6.7,6.53,579.8933333333333,16.74,391.8,5.0,-0.5,1,16.18,56.25909090909092,1022.9778030303032,,,,441.9,69.94333333333333,17.485833333333332,2025-06-16,S60-31
20250616144345,2025-06-16 14:43:45,40,S60-31,718,1230,0,134,304,28,0,63,2.76,0.0,0.0,0.0,2479.76,5.0,0.75,-1.51,2.16,,,,,,220.0,250.0,700.0,1000.0,5.0,1.0,2.0,6.0,0.5,20250616_40,小型,1545.0,3.0,1447.0,1503.0,S60,,,0.0,29.0,72.8,395,0.441,0.339,1948,0.369,1230,23.0,7.1,15.9,21.4,1.713,6,1.04,85.99506172839507,114.3,12.413203854543806,83.0,91.875,88.341,2.9396,,6.7,6.53,579.8933333333333,16.74,391.8,5.0,0.0,0,10.18,57.94230769230769,999.5048076923076,,,,545.125,81.69062500000001,21.78416666666667,2025-06-16,S60-31
20250616151311,2025-06-16 15:13:11,43,S60-31,718,1219,0,134,302,28,0,61,2.74,0.0,0.0,0.0,2464.74,5.0,0.75,-0.42,2.18,,,,,,220.0,250.0,700.0,1000.0,5.0,2.0,2.0,6.0,0.5,20250616_43,小型,1545.0,3.0,1516.0,1531.0,S60,,,0.0,29.0,72.8,391,0.444,0.343,1937,0.371,1219,22.8,7.2,15.6,21.3,1.698,6,1.03,85.07560975609755,109.3,11.844156333920278,82.94,90.95172413793104,88.303,2.9396,,6.7,6.53,579.8933333333333,16.74,391.8,5.0,0.0,0,10.18,57.94230769230769,999.5048076923076,,,,455.23333333333335,88.63666666666667,22.159166666666668,2025-06-16,S60-31
20250616153936,2025-06-16 15:39:36,46,S60-31,795,1347,0,148,334,30,0,69,3.03,0.0,0.0,0.0,2726.03,5.0,0.68,-0.38,2.05,,,,,,220.0,250.0,700.0,1000.0,5.0,2.0,2.0,6.0,0.5,20250616_46,小型,1650.0,4.0,1542.0,1556.0,S60,,,0.0,29.0,72.8,433,0.443,0.342,2142,0.371,1347,22.9,6.9,15.9,21.3,1.694,6,1.14,90.75,115.6,14.127608759740363,89.02000000000001,98.36551724137932,86.286,2.9396,,6.7,6.53,579.8933333333333,16.74,391.8,5.0,0.0,0,24.18,61.86804123711341,1000.2000000000002,,,,450.7857142857143,87.91428571428573,20.513333333333332,2025-06-16,S60-31
20250616161404,2025-06-16 16:14:04,50,S60-31,483,827,0,88,200,19,0,41,1.86,0.0,0.0,0.0,1659.86,5.5,1.15,-0.41,3.5,,,,,,220.0,250.0,700.0,1000.0,5.0,2.0,2.0,6.0,0.5,20250616_50,小型,1650.0,4.0,1617.0,1636.0,S60,,,0.0,29.0,72.8,260,0.44,0.338,1310,0.369,827,23.1,7.3,15.8,21.0,1.712,6,0.69,77.0578313253012,86.0,6.530837332280255,77.53999999999999,78.38620689655171,113.603,2.9396,,6.7,6.53,579.8933333333333,16.74,391.8,5.5,0.5,1,-29.18,61.86804123711341,1000.2000000000002,,,,474.5,83.57105263157894,26.464166666666664,2025-06-16,S60-31
20250616161749,2025-06-16 16:17:49,51,S60-31,475,816,0,86,198,19,0,42,1.82,0.0,0.0,0.0,1637.82,5.5,1.18,-0.84,3.68,,,,,,220.0,250.0,700.0,1000.0,5.0,2.0,2.0,6.0,0.5,20250616_51,小型,1650.0,4.0,1617.0,1636.0,S60,,,0.0,29.0,72.8,259,0.434,0.332,1291,0.368,816,23.6,7.3,16.2,21.1,1.718,6,0.68,75.80843373493975,84.8,7.149457891981979,73.54,78.90344827586206,116.034,2.9396,,6.7,6.53,579.8933333333333,16.74,391.8,5.5,0.0,0,-31.18,61.86804123711341,1000.2000000000002,,,,474.5,83.57105263157894,26.464166666666664,2025-06-16,S60-31
20250617075029,2025-06-17 07:50:29,1,S60-24,784,1307,0,128,321,31,0,66,2.71,0.0,0.0,0.0,2639.71,7.0,0.79,-0.13,2.59,,,,,,220.0,250.0,700.0,1000.0,5.0,2.0,2.0,6.0,0.0,20250617_1,小型,845.0,4.0,752.0,807.0,S60,,,0.0,29.3,73.0,418,0.399,0.306,2091,0.375,1307,23.2,7.4,15.8,20.7,1.667,6,1.1,99.00919540229886,123.5,15.518417920487945,91.06,108.02258064516128,98.202,2.9396,,6.7,6.53,579.8933333333333,16.74,391.8,7.0,1.5,1,17.17,,,,,,,,,2025-06-17,S60-24
20250617081453,2025-06-17 08:14:53,4,S60-24,476,818,0,86,199,18,0,39,1.7,0.0,0.0,0.0,1637.7,5.5,1.18,-0.63,3.94,,,,,,220.0,250.0,700.0,1000.0,5.0,5.0,2.0,6.0,0.0,20250617_4,小型,845.0,4.0,818.0,835.0,S60,,,0.0,29.3,73.0,256,0.432,0.336,1294,0.368,818,22.3,7.0,15.2,20.9,1.718,6,0.68,79.6421686746988,91.2,7.787634939277292,74.97999999999999,82.57241379310345,121.43,2.9396,,6.7,6.53,579.8933333333333,16.74,391.8,5.5,-1.5,1,-31.18,,,,,,,,,2025-06-17,S60-24
20250617081857,2025-06-17 08:18:57,5,S60-24,476,818,0,88,197,18,0,41,1.68,0.0,0.0,0.0,1639.68,5.0,1.15,-0.21,3.94,,,,,,220.0,250.0,700.0,1000.0,5.0,5.0,2.0,6.0,0.0,20250617_5,小型,845.0,4.0,818.0,835.0,S60,,,0.0,29.3,73.0,256,0.447,0.344,1294,0.368,818,23.0,7.0,16.0,21.0,1.718,6,0.68,77.2686746987952,87.5,6.947512820294399,73.22,78.74137931034483,115.796,2.9396,,6.7,6.53,579.8933333333333,16.74,391.8,5.0,-0.5,1,-35.82,,,,,,,,,2025-06-17,S60-24
20250617084325,2025-06-17 08:43:25,6,S60-31,770,1304,0,142,322,29,0,66,2.93,0.0,0.0,0.0,2635.93,5.0,0.71,-0.13,2.35,,,,,,220.0,250.0,700.0,1000.0,5.0,1.0,2.0,6.0,0.0,20250617_6,小型,940.0,3.0,846.0,901.0,S60,,,0.0,29.3,73.0,417,0.441,0.341,2074,0.371,1304,22.8,7.0,15.8,21.2,1.694,6,1.1,88.56626506024097,129.3,15.003560036240344,84.44000000000001,93.27931034482758,84.799,2.9396,,6.7,6.53,579.8933333333333,16.74,391.8,5.0,0.0,0,18.18,,,,,,,,,2025-06-17,S60-31
20250617090935,2025-06-17 09:09:35,11,S60-31,717,1210,0,129,297,30,0,60,2.7,0.0,0.0,0.0,2445.7,5.5,0.78,0.0,2.46,,,,,,220.0,250.0,700.0,1000.0,5.0,2.0,2.0,6.0,0.0,20250617_11,小型,940.0,3.0,912.0,928.0,S60,,,0.0,29.3,73.0,387,0.434,0.333,1927,0.372,1210,23.3,7.8,15.5,21.1,1.688,6,1.02,88.97415730337079,112.2,12.807130458537433,83.26000000000002,92.44516129032256,90.633,2.9396,,6.7,6.53,579.8933333333333,16.74,391.8,5.5,0.5,1,11.82,,,,,,,,,2025-06-17,S60-31
20250617093408,2025-06-17 09:34:08,14,S60-24,730,1231,0,130,305,28,0,62,2.57,0.0,0.0,0.0,2488.57,5.5,0.0,-0.27,2.24,,,,,,220.0,250.0,700.0,1000.0,5.0,5.0,2.0,6.0,0.0,20250617_14,小型,,2.0,937.0,956.0,S60,,,0.0,29.3,73.0,395,0.426,0.329,1961,0.372,1231,22.8,7.1,15.7,21.1,1.686,6,1.04,86.78271604938273,120.4,14.119593164875337,81.06,89.18928571428572,85.759,2.9396,,6.7,6.53,579.8933333333333,16.74,391.8,5.5,0.0,0,12.82,,,,,,,,,2025-06-17,S60-24
20250617100239,2025-06-17 10:02:39,15,S60-31,817,1363,0,138,337,32,0,69,3.05,0.0,0.0,0.0,2759.05,6.5,1.47,0.0,2.33,,,,,,220.0,250.0,700.0,1000.0,5.0,3.0,2.0,6.0,0.0,20250617_15,小型,,2.0,1005.0,1021.0,S60,,,0.0,29.3,73.0,438,0.409,0.315,2180,0.375,1363,23.1,7.3,15.8,20.9,1.668,6,1.15,94.4753086419753,123.9,16.364886611083776,93.24,106.04642857142858,92.214,2.9396,,6.7,6.53,579.8933333333333,16.74,391.8,6.5,1.0,1,25.48,,,,,,469.03125,84.7,22.586666666666662,2025-06-17,S60-31
20250617102843,2025-06-17 10:28:43,17,S60-31,802,1350,0,145,333,30,0,68,3.03,0.0,0.0,0.0,2731.03,5.5,1.4,0.0,2.27,,,,,,220.0,250.0,700.0,1000.0,5.0,1.0,2.0,6.0,0.0,20250617_17,小型,,2.0,1032.0,1050.0,S60,,,0.0,29.3,73.0,431,0.435,0.336,2152,0.373,1350,22.7,7.0,15.8,21.1,1.683,6,1.14,89.24444444444444,118.8,14.47970056303174,86.08,95.70357142857142,83.951,2.9396,,6.7,6.53,579.8933333333333,16.74,391.8,5.5,-1.0,1,27.82,,,,,,586.75,89.725,26.9175,2025-06-17,S60-31
20250617125943,2025-06-17 12:59:43,21,S60-31,780,1307,0,132,320,31,0,66,2.93,0.0,0.0,0.0,2638.93,6.5,1.54,-0.26,2.59,,,,,,220.0,250.0,700.0,1000.0,5.0,3.0,2.0,6.0,1.5,20250617_21,小型,1355.0,4.0,1302.0,1317.0,S60,,,0.0,27.9,79.8,417,0.412,0.317,2087,0.374,1307,23.3,7.4,15.8,20.8,1.676,6,1.1,93.28641975308642,120.0,13.174055620909597,89.91999999999999,99.5214285714286,90.474,2.9396,,6.7,6.53,579.8933333333333,16.74,391.8,6.5,1.0,1,19.48,61.77652173913044,1178.901956521739,,,,442.4,79.9,19.975,2025-06-17,S60-31
20250617132427,2025-06-17 13:24:27,24,S60-31,681,1155,0,122,283,28,0,58,2.6,0.0,0.0,0.0,2329.6,5.5,0.83,-0.29,2.85,,,,,,220.0,250.0,700.0,1000.0,5.0,3.0,2.0,6.0,1.5,20250617_24,小型,1355.0,4.0,1327.0,1344.0,S60,,,0.0,27.9,79.8,369,0.431,0.331,1836,0.371,1155,23.3,7.6,15.7,21.1,1.696,6,0.97,88.21975308641976,111.8,11.545224225114447,83.9,93.77142857142856,96.672,2.9396,,6.7,6.53,579.8933333333333,16.74,391.8,5.5,-1.0,1,4.82,61.77652173913044,1178.901956521739,,,,480.0,86.65294117647059,24.551666666666662,2025-06-17,S60-31
20250617135126,2025-06-17 13:51:26,26,S60-31,789,1328,0,141,328,31,0,68,2.99,0.0,0.0,0.0,2687.99,5.5,0.71,0.13,2.39,,,,,,220.0,250.0,700.0,1000.0,5.0,3.0,2.0,6.0,1.5,20250617_26,小型,1445.0,3.0,1354.0,1411.0,S60,,,0.0,27.9,79.8,427,0.43,0.33,2117,0.373,1328,23.2,7.3,15.9,21.2,1.683,6,1.12,98.68148148148148,128.7,16.721193110534323,94.28,110.1392857142857,98.339,2.9396,,6.7,6.53,579.8933333333333,16.74,391.8,5.5,0.0,0,23.82,58.73909090909091,1071.988409090909,,,,499.1764705882353,81.52058823529411,23.0975,2025-06-17,S60-31
20250617141911,2025-06-17 14:19:11,30,S60-31,752,1270,0,135,314,28,0,63,2.88,0.0,0.0,0.0,2564.88,5.5,0.75,-0.13,2.5,,,,,,220.0,250.0,700.0,1000.0,5.0,1.0,2.0,6.0,1.5,20250617_30,小型,1445.0,3.0,1422.0,1436.0,S60,,,0.0,27.9,79.8,405,0.43,0.333,2022,0.372,1270,22.5,6.9,15.6,21.1,1.689,6,1.07,86.3716049382716,111.5,11.330405227058666,85.24000000000001,88.67857142857143,82.877,2.9396,,6.7,6.53,579.8933333333333,16.74,391.8,5.5,0.0,0,17.82,58.73909090909091,1071.988409090909,,,,483.1785714285714,89.90357142857144,20.977500000000003,2025-06-17,S60-31
20250617144426,2025-06-17 14:44:26,34,S60-31,779,1304,0,132,323,29,0,67,2.94,0.0,0.0,0.0,2636.94,6.5,1.54,-0.38,2.35,8.8,31.9,658.0,643.0,651.0,220.0,250.0,700.0,1000.0,5.0,2.0,2.0,6.0,1.5,20250617_34,小型,1550.0,1.0,1446.0,1500.0,S60,650.7,658.0,650.6666666666666,40.0,40.0,419,0.409,0.315,2083,0.374,1304,22.9,6.9,16.0,20.9,1.674,6,1.1,85.55308641975309,116.7,13.200290741464686,81.2,90.93214285714284,82.666,2.9396,,6.7,6.53,579.8933333333333,16.74,391.8,6.5,1.0,1,19.48,57.74660194174758,991.3166666666668,,,,425.1071428571428,85.83571428571427,20.02833333333333,2025-06-17,S60-31
20250617151444,2025-06-17 15:14:44,37,S60-31,777,1291,0,124,320,30,0,66,2.88,0.0,0.0,0.0,2610.88,7.5,1.64,-0.64,2.3,,,,,,220.0,250.0,700.0,1000.0,5.0,2.0,2.0,6.0,1.5,20250617_37,小型,1550.0,1.0,1518.0,1536.0,S60,,,0.0,27.9,79.8,416,0.388,0.298,2068,0.376,1291,23.1,7.2,15.9,20.7,1.662,6,1.09,94.92613636363636,119.2,13.95772427333682,91.58,101.23225806451612,92.874,2.9396,,6.7,6.53,579.8933333333333,16.74,391.8,7.5,1.0,1,17.12,57.74660194174758,991.3166666666668,,,,515.5555555555555,93.21944444444443,27.96583333333333,2025-06-17,S60-31
20250617154404,2025-06-17 15:44:04,41,S60-31,815,1348,0,129,335,31,0,68,3.02,0.0,0.0,0.0,2729.02,7.5,0.78,-0.24,2.12,,,,,,220.0,250.0,700.0,1000.0,5.0,1.0,2.0,6.0,1.5,20250617_41,小型,1645.0,2.0,1547.0,1601.0,S60,,,0.0,27.9,79.8,434,0.385,0.297,2163,0.377,1348,22.8,7.1,15.7,20.7,1.654,6,1.14,84.6891304347826,116.1,12.82592870204506,82.02000000000001,82.83939393939394,72.666,2.9396,,6.7,6.53,579.8933333333333,16.74,391.8,7.5,0.0,0,22.12,60.38775510204081,981.3010204081633,,,,499.5,89.54285714285713,20.89333333333333,2025-06-17,S60-31
20250617160927,2025-06-17 16:09:27,45,S60-31,494,816,0,72,200,19,0,40,1.85,0.0,0.0,0.0,1642.85,8.5,1.41,0.2,3.68,,,,,,220.0,250.0,700.0,1000.0,5.0,4.0,2.0,6.0,1.5,20250617_45,小型,1645.0,2.0,1612.0,1630.0,S60,,,0.0,27.9,79.8,259,0.36,0.278,1310,0.377,816,22.8,7.3,15.4,20.2,1.652,6,0.68,76.11975308641975,87.5,6.9657436878066985,75.03999999999999,78.11428571428571,114.874,2.9396,,6.7,6.53,579.8933333333333,16.74,391.8,8.5,1.0,1,-17.44,60.38775510204081,981.3010204081633,,,,487.02777777777777,89.96111111111111,26.988333333333333,2025-06-17,S60-31
20250617161253,2025-06-17 16:12:53,46,S60-31,491,816,0,72,199,20,0,41,1.83,0.0,0.0,0.0,1640.83,8.5,1.41,-0.41,3.68,,,,,,220.0,250.0,700.0,1000.0,5.0,4.0,2.0,6.0,1.5,20250617_46,小型,1645.0,2.0,1612.0,1630.0,S60,,,0.0,27.9,79.8,260,0.362,0.277,1307,0.376,816,23.5,7.7,15.8,20.3,1.662,6,0.68,76.17710843373494,86.7,6.690495421733889,73.52,77.17931034482758,113.499,2.9396,,6.7,6.53,579.8933333333333,16.74,391.8,8.5,0.0,0,-17.44,60.38775510204081,981.3010204081633,,,,487.02777777777777,89.96111111111111,26.988333333333333,2025-06-17,S60-31
20250618075044,2025-06-18 07:50:44,1,S60-31,790,1309,0,125,322,30,0,66,2.94,0.0,0.0,0.0,2644.94,7.5,1.63,0.13,2.75,,,,,,220.0,280.0,700.0,1000.0,4.0,0.0,1.0,5.0,0.0,20250618_1,小型,,4.0,800.0,820.0,S60,,,0.0,29.6,69.7,418,0.388,0.299,2099,0.376,1309,23.0,7.2,15.8,20.6,1.657,6,1.1,100.21666666666668,129.2,16.728026335445705,95.02,111.59999999999998,101.455,2.9396,,6.7,6.52,579.8933333333333,16.74,391.8,7.5,-1.0,1,18.12,,,,,,,,,2025-06-18,S60-31
20250618082703,2025-06-18 08:27:03,4,S60-31,782,1317,0,140,325,29,0,64,2.97,0.0,0.0,0.0,2659.97,5.5,0.72,0.13,2.49,,,,,,220.0,280.0,700.0,1000.0,4.0,0.0,1.0,6.0,0.0,20250618_4,小型,,4.0,829.0,838.0,S60,,,0.0,29.6,69.7,418,0.431,0.335,2099,0.373,1317,22.2,6.9,15.3,21.0,1.684,6,1.11,99.48901098901096,128.5,16.607203855585627,93.46,108.253125,97.525,2.9396,,6.7,6.52,579.8933333333333,16.74,391.8,5.5,-2.0,1,22.82,,,,,,,,,2025-06-18,S60-31
20250618085928,2025-06-18 08:59:28,8,S60-31,767,1306,0,146,321,28,0,65,2.95,0.0,0.0,0.0,2635.95,4.5,0.69,0.0,2.51,,,,,,220.0,280.0,700.0,1000.0,4.0,0.0,1.0,6.0,0.0,20250618_8,小型,,1.0,901.0,909.0,S60,,,0.0,29.6,69.7,414,0.455,0.353,2073,0.37,1306,22.5,6.8,15.7,21.3,1.703,6,1.1,86.73209876543211,120.7,14.20838586640006,83.53999999999999,91.38214285714284,83.075,2.9396,,6.7,6.52,579.8933333333333,16.74,391.8,4.5,-1.0,1,20.83,,,,,,,,,2025-06-18,S60-31
20250618092842,2025-06-18 09:28:42,10,S60-31,789,1340,0,143,330,28,0,67,3.0,0.0,0.0,0.0,2700.0,5.5,0.7,-0.75,2.37,,,,,,220.0,280.0,700.0,1000.0,4.0,0.0,1.0,6.0,0.0,20250618_10,小型,,1.0,930.0,938.0,S60,,,0.0,29.6,69.7,425,0.433,0.336,2129,0.371,1340,22.4,6.6,15.8,21.1,1.698,6,1.13,88.96913580246914,126.7,16.29532722520844,83.84,96.66071428571428,85.54,2.9396,,6.7,6.52,579.8933333333333,16.74,391.8,5.5,1.0,1,25.82,,,,,,,,,2025-06-18,S60-31
20250618095622,2025-06-18 09:56:22,11,S60-31,801,1340,0,135,331,29,0,67,3.04,0.0,0.0,0.0,2706.04,6.5,0.75,-0.25,2.37,,,,,,220.0,280.0,700.0,1000.0,4.0,0.0,1.0,6.0,0.0,20250618_11,小型,,2.0,958.0,1006.0,S60,,,0.0,29.6,69.7,427,0.408,0.316,2141,0.374,1340,22.5,6.8,15.7,20.8,1.673,6,1.13,94.80116279069766,118.4,15.459982055602316,94.4,104.39666666666668,92.386,2.9396,,6.7,6.52,579.8933333333333,16.74,391.8,6.5,1.0,1,22.48,,,,,,,,,2025-06-18,S60-31
20250618102357,2025-06-18 10:23:57,13,S60-31,767,1292,0,138,320,28,0,65,2.88,0.0,0.0,0.0,2612.88,5.5,0.73,0.0,2.38,,,,,,220.0,280.0,700.0,1000.0,4.0,0.0,1.0,6.0,0.0,20250618_13,小型,,2.0,1027.0,1035.0,S60,,,0.0,29.6,69.7,413,0.431,0.334,2059,0.373,1292,22.5,6.8,15.7,21.1,1.684,6,1.09,91.34444444444443,121.1,14.87235400265361,90.72,99.14642857142856,90.96,2.9396,,6.7,6.52,579.8933333333333,16.74,391.8,5.5,-1.0,1,20.82,,,,,,192.9375,61.225,8.163333333333332,2025-06-18,S60-31
20250618125917,2025-06-18 12:59:17,18,S60-31,784,1305,0,128,321,28,0,64,2.94,0.0,0.0,0.0,2632.94,7.0,0.79,-0.13,2.43,,,,,,220.0,280.0,700.0,1000.0,4.0,0.0,1.0,6.0,8.0,20250618_18,小型,,4.0,1301.0,1309.0,S60,,,0.0,25.8,88.4,413,0.399,0.31,2089,0.375,1305,22.3,6.8,15.5,20.6,1.665,6,1.1,92.18674698795184,113.9,14.631668666701332,96.78000000000002,100.86206896551724,91.693,2.9396,,6.7,6.52,579.8933333333333,16.74,391.8,7.0,1.5,1,17.17,,,,,,171.125,59.025000000000006,7.870000000000001,2025-06-18,S60-31
20250618132705,2025-06-18 13:27:05,22,S60-31,689,1168,0,124,285,27,0,60,2.6,0.0,0.0,0.0,2355.6,5.5,0.81,-0.14,2.91,,,,,,220.0,280.0,700.0,1000.0,4.0,0.0,1.0,6.0,8.0,20250618_22,小型,,4.0,1330.0,1339.0,S60,,,0.0,25.8,88.4,372,0.435,0.333,1857,0.371,1168,23.4,7.3,16.1,21.1,1.695,6,0.98,83.18780487804878,105.0,11.348733573312266,82.5,86.16551724137932,87.924,2.9396,,6.7,6.52,579.8933333333333,16.74,391.8,5.5,-1.5,1,6.82,,,,,,198.16666666666663,62.82777777777777,9.424166666666665,2025-06-18,S60-31
20250618135814,2025-06-18 13:58:14,25,S60-31,796,1340,0,139,333,33,0,68,2.98,0.0,0.0,0.0,2711.98,6.0,0.72,-0.38,2.37,,,,,,220.0,280.0,700.0,1000.0,4.0,0.0,1.0,6.0,8.0,20250618_25,小型,,1.0,1420.0,1408.0,S60,,,0.0,25.8,88.4,434,0.417,0.32,2136,0.373,1340,23.3,7.6,15.7,21.2,1.683,6,1.13,89.48271604938272,120.9,15.130076253538531,88.47999999999999,98.21071428571427,86.912,2.9396,,6.7,6.52,579.8933333333333,16.74,391.8,6.0,0.5,1,23.41,,,,,,99.16771708683471,17.33186274509804,412.4983333333333,2025-06-18,S60-31
20250618142813,2025-06-18 14:28:13,29,S60-31,781,1318,0,137,327,31,0,68,2.97,0.0,0.0,0.0,2664.97,6.0,0.74,-0.38,2.57,,,,,,220.0,280.0,700.0,1000.0,4.0,0.0,1.0,6.0,8.0,20250618_29,小型,,1.0,1430.0,1438.0,S60,,,0.0,25.8,88.4,426,0.419,0.322,2099,0.372,1318,23.2,7.3,16.0,21.1,1.688,6,1.11,92.4358024691358,123.9,15.841961069541952,86.73999999999998,99.31428571428572,89.472,2.9396,,6.7,6.52,579.8933333333333,16.74,391.8,6.0,0.0,0,21.41,,,,,,156.125,57.25625000000001,7.634166666666668,2025-06-18,S60-31
20250618150042,2025-06-18 15:00:42,33,S60-31,792,1332,0,138,330,33,0,68,2.98,0.0,0.0,0.0,2695.98,6.0,1.47,0.0,2.7,,,,,,220.0,280.0,700.0,1000.0,4.0,0.0,1.0,6.0,8.0,20250618_33,小型,,2.0,1502.0,1510.0,S60,,,0.0,25.8,88.4,431,0.418,0.32,2124,0.373,1332,23.4,7.7,15.8,21.1,1.682,6,1.12,90.00864197530863,121.8,15.257349554877464,84.11999999999999,97.07142857142856,86.671,2.9396,,6.7,6.52,579.8933333333333,16.74,391.8,6.0,0.0,0,22.41,,,,,,154.0,46.44375,6.1925,2025-06-18,S60-31
20250618153137,2025-06-18 15:31:37,37,S60-31,774,1307,0,135,323,32,0,66,2.93,0.0,0.0,0.0,2639.93,6.0,0.75,-0.51,2.59,,,,,,220.0,280.0,700.0,1000.0,4.0,0.0,1.0,6.0,8.0,20250618_37,小型,,2.0,1533.0,1542.0,S60,,,0.0,25.8,88.4,421,0.418,0.321,2081,0.372,1307,23.3,7.6,15.7,21.1,1.689,6,1.1,88.00987654320988,118.8,13.590670410505163,89.08,94.19642857142856,85.633,2.9396,,6.7,6.52,579.8933333333333,16.74,391.8,6.0,0.0,0,19.41,,,,,,183.22222222222223,45.83888888888888,6.875833333333332,2025-06-18,S60-31
20250618160534,2025-06-18 16:05:34,41,S60-31,770,1297,0,131,322,30,0,64,2.9,0.0,0.0,0.0,2616.9,6.5,0.77,-0.52,2.77,,,,,,220.0,280.0,700.0,1000.0,4.0,0.0,1.0,6.0,8.0,20250618_41,小型,,3.0,1607.0,1616.0,S60,,,0.0,25.8,88.4,416,0.407,0.315,2067,0.373,1297,22.6,7.2,15.4,20.9,1.684,6,1.09,90.3358024691358,118.5,14.375573492731766,86.87999999999998,97.56071428571428,89.505,2.9396,,6.7,6.52,579.8933333333333,16.74,391.8,6.5,0.5,1,18.48,,,,,,183.77777777777777,49.97222222222222,7.495833333333333,2025-06-18,S60-31
20250618163450,2025-06-18 16:34:50,45,S60-31,480,822,0,82,202,20,0,40,1.84,0.0,0.0,0.0,1647.84,6.5,1.23,-0.62,4.45,,,,,,220.0,280.0,700.0,1000.0,4.0,0.0,1.0,6.0,8.0,20250618_45,小型,,3.0,1637.0,,S60,,,0.0,25.8,88.4,262,0.406,0.313,1302,0.369,822,22.9,7.6,15.3,20.9,1.712,6,0.68,75.02941176470588,84.9,6.564392781907228,72.28,76.34482758620692,112.272,2.9396,,6.7,6.52,579.8933333333333,16.74,391.8,6.5,0.0,0,-30.52,,,,,,,,,2025-06-18,S60-31
20250618163843,2025-06-18 16:38:43,46,S60-31,480,819,0,82,201,20,0,42,1.82,0.0,0.0,0.0,1645.82,6.5,1.23,-0.62,4.07,,,,,,220.0,280.0,700.0,1000.0,4.0,0.0,1.0,6.0,8.0,20250618_46,小型,,3.0,1637.0,,S60,,,0.0,25.8,88.4,263,0.408,0.312,1299,0.37,819,23.6,7.6,16.0,21.0,1.706,6,0.68,74.42417582417583,84.3,6.416964820500998,72.53999999999999,75.10625,110.45,2.9396,,6.7,6.52,579.8933333333333,16.74,391.8,6.5,0.0,0,-30.52,,,,,,,,,2025-06-18,S60-31
20250619075145,2025-06-19 07:51:45,1,S60-24,783,1311,0,128,322,27,0,63,2.7,0.0,0.0,0.0,2636.7,7.0,0.79,-0.25,2.9,,,,,,220.0,250.0,700.0,1000.0,4.0,5.0,2.0,5.0,0.0,20250619_1,小型,845.0,1.0,753.0,811.0,S60,,,0.0,29.2,62.4,412,0.398,0.311,2094,0.374,1311,21.8,6.6,15.3,20.5,1.674,6,1.1,97.4813953488372,130.6,15.920029154670534,93.74,105.04,95.491,2.9396,,6.7,6.52,579.8933333333333,16.74,391.8,7.0,0.5,1,17.17,,,,,,,,,2025-06-19,S60-24
