Repository: Vincent626/concrete-strength-analysis

# 🎯 S60 & M60 混凝土強度預測模型訓練成果報告

> **更新日期**: 2026-02-04  
> **專案目標**: 建立 S60/M60 混凝土 28 天抗壓強度預測模型

---

## 📋 摘要

本專案針對 S60（小型）與 M60（中型）離心混凝土管配比，建立機器學習預測模型。透過配料特徵分析，預測 28 天抗壓強度，並識別影響強度的關鍵因素。

### 主要成果

| 模型 | 樣本數 | R² | MAE (kgf/cm²) | 狀態 |
|:---|---:|---:|---:|:---|
| **S60** | 46 | **0.360** | 28 | ✅ 可用 |
| **M60** | 52 | **0.206** | 25 | ✅ 可用 |

---

## 📈 模型效能比較
> **說明**：S60 模型 R²=0.360，M60 模型 R²=0.206，兩者皆具有預測能力。S60 表現較佳，預測誤差約 28 kgf/cm²。

---

## 📊 強度分布比較
> **說明**：S60 與 M60 的強度分布相似，平均約 605 kgf/cm²，皆高於設計強度 510 kgf/cm²（紅色虛線）。

---

File: S60_M60_dataset_v9_shared.csv (part 115 of 138)
match_key,日期及時間,序,配比 ,耗用骨材1,耗用骨材2,耗用骨材3,耗用水,耗用泥料1,耗用泥料2,耗用泥料3,耗用泥料4,耗用藥劑1,耗用藥劑2,耗用藥劑3,耗用藥劑4,耗用小計,表面水骨材1,誤差%水,誤差%骨材1,誤差%骨材2,坍度(cm),混凝土溫度(℃),試體1強度(X1),試體2強度(X2),試體3強度(X3),加料轉速,慢速轉速,中速轉速,高速轉速,加料時間,慢速時間,中速時間,高速時間,總降水量,cp_key,類型,入池,蒸養池,離心開始,離心結束,母體,平均強度,強度_原始,強度_修正,環境溫度,環境濕度,膠結料總量,水灰比,水膠比,骨材總量,砂石比,粗骨材總量,水泥取代率,矽灰取代率,爐石取代率,漿體比例,粗細骨材比,月份,拌合米數,平均電流,最大電流,電流標準差,最終電流,穩定階段平均電流,單位體積穩定電流,砂_FM,砂_Mud,六分_FM,三分_FM,水泥砂漿_28天平均強度,水泥_流動性,水泥砂漿_7天平均強度,設定扣水率(%),扣水率_變動幅度,扣水率_是否變更,水量微調偏離度,蒸養實際平均溫度,蒸養實際總積溫,蒸養實際階段1溫度,蒸養實際階段2溫度,蒸養實際階段3溫度,實際離心平均轉速,實際離心平均電流,實際離心總能量,日期,配比
20250619081807,2025-06-19 08:18:07,4,S60-24,793,1355,0,148,336,28,0,65,2.81,0.0,0.0,0.0,2727.81,5.0,0.68,-0.63,2.65,,,,,,220.0,250.0,700.0,1000.0,4.0,2.0,2.0,5.0,0.0,20250619_4,小型,845.0,1.0,822.0,835.0,S60,,,0.0,29.2,62.4,429,0.44,0.345,2148,0.369,1355,21.7,6.5,15.2,21.2,1.709,6,1.14,96.98915662650602,129.0,17.985228289852724,92.9,110.59655172413792,97.015,2.9396,,6.7,6.52,579.8933333333333,16.74,391.8,5.0,-2.0,1,24.18,,,,,,,,,2025-06-19,S60-24
20250619084250,2025-06-19 08:42:50,5,S60-24,764,1309,0,146,324,27,0,63,2.71,0.0,0.0,0.0,2635.71,4.5,0.69,-0.39,2.75,,,,,,220.0,250.0,700.0,1000.0,4.0,1.0,2.0,5.0,0.0,20250619_5,小型,934.0,2.0,846.0,859.0,S60,,,0.0,29.2,62.4,414,0.451,0.353,2073,0.369,1309,21.7,6.5,15.2,21.3,1.713,6,1.1,96.86956521739133,123.4,15.374171869747304,98.88,103.72424242424243,94.295,2.9396,,6.7,6.52,579.8933333333333,16.74,391.8,4.5,-0.5,1,20.83,,,,,,,,,2025-06-19,S60-24
20250619090820,2025-06-19 09:08:20,9,S60-31,755,1294,0,149,320,28,0,63,2.9,0.0,0.0,0.0,2611.9,4.0,0.68,-0.13,2.54,,,,,,220.0,250.0,700.0,1000.0,4.0,2.0,2.0,5.0,0.0,20250619_9,小型,934.0,2.0,910.0,924.0,S60,,,0.0,29.2,62.4,411,0.466,0.363,2049,0.368,1294,22.1,6.8,15.3,21.5,1.714,6,1.09,91.02345679012345,125.4,16.18838382194626,86.05999999999999,101.15357142857142,92.801,2.9396,,6.7,6.52,579.8933333333333,16.74,391.8,4.0,-0.5,1,14.26,,,,,,,,,2025-06-19,S60-31
20250619093143,2025-06-19 09:31:43,11,S60-31,739,1272,0,145,315,26,0,64,2.84,0.0,0.0,0.0,2563.84,4.0,0.69,-0.54,2.66,,,,,,220.0,250.0,700.0,1000.0,4.0,2.0,2.0,5.0,0.0,20250619_11,小型,1048.0,3.0,934.0,948.0,S60,,,0.0,29.2,62.4,405,0.46,0.358,2011,0.367,1272,22.2,6.4,15.8,21.5,1.721,6,1.07,87.37380952380951,114.4,12.895699902049474,85.35999999999999,93.07666666666664,86.988,2.9396,,6.7,6.52,579.8933333333333,16.74,391.8,4.0,0.0,0,10.26,67.25238095238095,470.76666666666665,,,,,,,2025-06-19,S60-31
20250619095835,2025-06-19 09:58:35,13,S60-31,774,1318,0,144,326,27,0,67,2.95,0.0,0.0,0.0,2658.95,5.0,0.7,-0.39,2.57,,,,,,220.0,250.0,700.0,1000.0,4.0,1.0,2.0,5.0,0.0,20250619_13,小型,1048.0,3.0,1000.0,1014.0,S60,,,0.0,29.2,62.4,420,0.442,0.343,2092,0.37,1318,22.4,6.4,16.0,21.2,1.703,6,1.11,85.9641975308642,111.1,11.95055976417134,84.61999999999999,91.19285714285714,82.156,2.9396,,6.7,6.52,579.8933333333333,16.74,391.8,5.0,1.0,1,20.18,67.25238095238095,470.76666666666665,,,,463.6785714285714,84.11071428571428,19.625833333333333,2025-06-19,S60-31
20250619102243,2025-06-19 10:22:43,15,S60-31,785,1329,0,141,329,28,0,65,2.96,0.0,0.0,0.0,2679.96,5.5,0.71,-0.38,2.47,,,,,,220.0,250.0,700.0,1000.0,4.0,2.0,2.0,5.0,0.0,20250619_15,小型,1048.0,3.0,1024.0,1039.0,S60,,,0.0,29.2,62.4,422,0.429,0.334,2114,0.371,1329,22.0,6.6,15.4,21.0,1.693,6,1.12,89.97777777777777,120.6,14.076589443837964,87.52000000000001,96.87857142857143,86.499,2.9396,,6.7,6.52,579.8933333333333,16.74,391.8,5.5,0.5,1,23.82,67.25238095238095,470.76666666666665,,,,458.8333333333333,77.29666666666665,19.324166666666663,2025-06-19,S60-31
20250619125925,2025-06-19 12:59:25,18,S60-31,783,1306,0,128,323,28,0,66,2.94,0.0,0.0,0.0,2636.94,7.0,0.79,-0.25,2.51,,,,,,220.0,250.0,700.0,1000.0,4.0,2.0,2.0,5.0,0.0,20250619_18,小型,1349.0,1.0,1301.0,1315.0,S60,,,0.0,27.9,75.0,417,0.396,0.307,2089,0.375,1306,22.5,6.7,15.8,20.7,1.668,6,1.1,91.20123456790122,119.6,15.516152426750748,91.32,102.96428571428572,93.604,2.9396,,6.7,6.52,579.8933333333333,16.74,391.8,7.0,1.5,1,17.17,58.42672413793103,1120.8193247126435,,,,420.9285714285714,87.61785714285713,20.444166666666664,2025-06-19,S60-31
20250619132303,2025-06-19 13:23:03,21,S60-31,689,1168,0,124,288,27,0,57,2.64,0.0,0.0,0.0,2355.64,5.5,0.81,-0.14,2.91,,,,,,220.0,250.0,700.0,1000.0,4.0,2.0,2.0,5.0,0.0,20250619_21,小型,1349.0,1.0,1326.0,1340.0,S60,,,0.0,27.9,75.0,372,0.431,0.333,1857,0.371,1168,22.6,7.3,15.3,21.1,1.695,6,0.98,90.3037037037037,110.1,10.674712757513356,89.26000000000002,94.45,96.378,2.9396,,6.7,6.52,579.8933333333333,16.74,391.8,5.5,-1.5,1,6.82,58.42672413793103,1120.8193247126435,,,,466.4642857142857,89.62142857142855,20.91166666666666,2025-06-19,S60-31
20250619134632,2025-06-19 13:46:32,25,S60-31,478,822,0,84,198,18,0,40,1.85,0.0,0.0,0.0,1641.85,6.0,1.2,-0.62,4.45,,,,,,220.0,250.0,700.0,1000.0,4.0,2.0,2.0,6.0,0.0,20250619_25,小型,1439.0,2.0,1349.0,1404.0,S60,,,0.0,27.9,75.0,256,0.424,0.328,1300,0.368,822,22.7,7.0,15.6,20.7,1.72,6,0.68,77.3670731707317,87.6,6.318151452373853,74.44000000000001,78.58620689655173,115.568,2.9396,,6.7,6.52,579.8933333333333,16.74,391.8,6.0,0.5,1,-31.59,59.84954954954955,1098.2392342342343,,,,515.8,89.00999999999999,22.2525,2025-06-19,S60-31
20250619134953,2025-06-19 13:49:53,26,S60-31,480,823,0,84,199,19,0,42,1.83,0.0,0.0,0.0,1648.83,6.0,1.2,-0.21,4.57,,,,,,220.0,250.0,700.0,1000.0,4.0,2.0,2.0,6.0,0.0,20250619_26,小型,1439.0,2.0,1349.0,1404.0,S60,,,0.0,27.9,75.0,260,0.422,0.323,1303,0.368,823,23.5,7.3,16.2,20.9,1.715,6,0.68,76.8172839506173,85.4,6.555495105624432,75.7,79.67857142857143,117.174,2.9396,,6.7,6.52,579.8933333333333,16.74,391.8,6.0,0.0,0,-31.59,59.84954954954955,1098.2392342342343,,,,515.8,89.00999999999999,22.2525,2025-06-19,S60-31
20250619141223,2025-06-19 14:12:23,29,S60-31,775,1318,0,140,326,28,0,65,2.96,0.0,0.0,0.0,2654.96,5.5,0.72,-0.77,2.57,,,,,,220.0,250.0,700.0,1000.0,4.0,1.0,2.0,6.0,0.0,20250619_29,小型,1439.0,2.0,1415.0,1429.0,S60,,,0.0,27.9,75.0,419,0.429,0.334,2093,0.37,1318,22.2,6.7,15.5,21.1,1.701,6,1.11,89.95121951219514,118.8,13.50836456226054,89.66,98.23103448275864,88.496,2.9396,,6.7,6.52,579.8933333333333,16.74,391.8,5.5,-0.5,1,22.82,59.84954954954955,1098.2392342342343,,,,458.2857142857143,78.575,18.33416666666667,2025-06-19,S60-31
20250619143634,2025-06-19 14:36:34,32,S60-31,769,1307,0,139,323,28,0,64,2.89,0.0,0.0,0.0,2632.89,5.5,0.72,-0.65,2.59,,,,,,220.0,250.0,700.0,1000.0,4.0,8.0,2.0,6.0,0.0,20250619_32,小型,1542.0,4.0,1439.0,1501.0,S60,,,0.0,27.9,75.0,415,0.43,0.335,2076,0.37,1307,22.2,6.7,15.4,21.1,1.7,6,1.1,82.41250000000001,108.3,11.413158399807257,89.14,83.06451612903226,75.513,2.9396,,6.7,6.52,579.8933333333333,16.74,391.8,5.5,0.0,0,21.82,61.92884615384616,1071.3690384615386,,,,413.84090909090907,74.89772727272728,27.4625,2025-06-19,S60-31
20250619151514,2025-06-19 15:15:14,36,S60-31,779,1306,0,131,324,29,0,65,2.94,0.0,0.0,0.0,2636.94,6.5,0.77,-0.38,2.51,,,,,,220.0,250.0,700.0,1000.0,4.0,1.0,2.0,6.0,0.0,20250619_36,小型,1542.0,4.0,1519.0,1532.0,S60,,,0.0,27.9,75.0,418,0.404,0.313,2085,0.374,1306,22.5,6.9,15.6,20.8,1.677,6,1.1,92.4740740740741,119.6,14.037768963620769,88.42,101.2,92.0,2.9396,,6.7,6.52,579.8933333333333,16.74,391.8,6.5,1.0,1,18.48,61.92884615384616,1071.3690384615386,,,,519.0384615384615,86.1423076923077,18.664166666666667,2025-06-19,S60-31
20250619153949,2025-06-19 15:39:49,39,S60-31,711,1203,0,125,296,25,0,59,2.71,0.0,0.0,0.0,2421.71,6.0,0.81,-0.42,2.82,,,,,,220.0,250.0,700.0,1000.0,4.0,3.0,2.0,6.0,0.0,20250619_39,小型,1640.0,3.0,1543.0,1559.0,S60,,,0.0,27.9,75.0,380,0.422,0.329,1914,0.371,1203,22.1,6.6,15.5,20.9,1.692,6,1.01,81.60243902439025,103.4,10.37454642687357,82.12,86.80000000000003,85.941,2.9396,,6.7,6.52,579.8933333333333,16.74,391.8,6.0,-0.5,1,9.41,59.01326530612244,963.8833333333332,,,,509.0625,77.05312500000001,20.547500000000003,2025-06-19,S60-31
20250619160616,2025-06-19 16:06:16,42,S60-31,780,1311,0,131,324,28,0,65,2.94,0.0,0.0,0.0,2641.94,6.5,0.77,-0.26,2.9,,,,,,220.0,250.0,700.0,1000.0,4.0,6.0,2.0,6.0,0.0,20250619_42,小型,1640.0,3.0,1609.0,1628.0,S60,,,0.0,27.9,75.0,417,0.404,0.314,2091,0.373,1311,22.3,6.7,15.6,20.8,1.681,6,1.1,83.81111111111112,107.7,12.424994721413787,79.84,91.19285714285714,82.903,2.9396,,6.7,6.52,579.8933333333333,16.74,391.8,6.5,0.5,1,18.48,59.01326530612244,963.8833333333332,,,,457.3157894736842,77.8657894736842,24.657499999999995,2025-06-19,S60-31
20250620074924,2025-06-20 07:49:24,1,S60-31,783,1310,0,128,322,27,0,64,2.93,0.0,0.0,0.0,2636.93,7.0,0.79,-0.25,2.83,,,,,,220.0,250.0,700.0,1000.0,4.0,2.0,2.0,5.0,0.0,20250620_1,小型,839.0,2.0,751.0,805.0,S60,,,0.0,28.7,68.2,413,0.398,0.31,2093,0.374,1310,22.0,6.5,15.5,20.5,1.673,6,1.1,88.29438202247192,120.1,13.53935055245076,85.58,93.7322580645161,85.211,2.9396,,6.7,6.52,579.8933333333333,16.74,391.8,7.0,0.5,1,17.17,,,,,,,,,2025-06-20,S60-31
20250620081252,2025-06-20 08:12:52,4,S60-31,800,1324,0,144,335,28,0,65,3.04,0.0,0.0,0.0,2699.04,5.5,0.7,-0.25,0.3,,,,,,220.0,250.0,700.0,1000.0,4.0,1.0,2.0,5.0,0.0,20250620_4,小型,839.0,2.0,815.0,828.0,S60,,,0.0,28.7,68.2,428,0.43,0.336,2124,0.377,1324,21.7,6.5,15.2,21.2,1.655,6,1.14,94.49012345679012,125.9,17.13750925430964,86.80000000000001,107.1892857142857,94.026,2.9396,,6.7,6.52,579.8933333333333,16.74,391.8,5.5,-1.5,1,26.82,,,,,,,,,2025-06-20,S60-31
20250620083521,2025-06-20 08:35:21,5,S60-31,774,1290,0,144,325,26,0,64,2.95,0.0,0.0,0.0,2625.95,5.0,0.7,-0.39,0.39,,,,,,220.0,250.0,700.0,1000.0,4.0,1.0,2.0,5.0,0.0,20250620_5,小型,924.0,4.0,839.0,851.0,S60,,,0.0,28.7,68.2,415,0.443,0.347,2064,0.375,1290,21.7,6.3,15.4,21.3,1.667,6,1.11,91.38641975308644,120.3,14.596073825945432,88.97999999999999,99.72857142857144,89.846,2.9396,,6.7,6.52,579.8933333333333,16.74,391.8,5.0,-0.5,1,20.18,,,,,,,,,2025-06-20,S60-31
20250620085948,2025-06-20 08:59:48,10,S60-31,760,1264,0,142,319,29,0,63,2.89,0.0,0.0,0.0,2579.89,5.0,0.71,-0.39,0.16,,,,,,220.0,250.0,700.0,1000.0,4.0,1.0,2.0,5.0,0.0,20250620_10,小型,924.0,4.0,902.0,914.0,S60,,,0.0,28.7,68.2,411,0.445,0.345,2024,0.375,1264,22.4,7.1,15.3,21.5,1.663,6,1.09,90.07037037037037,120.6,13.984527997741502,84.0,96.99285714285712,88.984,2.9396,,6.7,6.52,579.8933333333333,16.74,391.8,5.0,0.0,0,18.18,,,,,,,,,2025-06-20,S60-31
20250620092134,2025-06-20 09:21:34,12,S60-31,786,1302,0,141,328,29,0,65,2.95,0.0,0.0,0.0,2653.95,5.5,0.71,-0.25,0.39,,,,,,220.0,250.0,700.0,1000.0,4.0,2.0,2.0,5.0,0.0,20250620_12,小型,1035.0,3.0,924.0,939.0,S60,,,0.0,28.7,68.2,422,0.43,0.334,2088,0.376,1302,22.3,6.9,15.4,21.2,1.656,6,1.12,94.16296296296296,125.2,14.872855749130046,90.74,101.06071428571428,90.233,2.9396,,6.7,6.52,579.8933333333333,16.74,391.8,5.5,0.5,1,23.82,67.59761904761906,473.1833333333335,,,,,,,2025-06-20,S60-31
20250620094949,2025-06-20 09:49:49,15,S60-31,789,1310,0,143,331,29,0,67,3.0,0.0,0.0,0.0,2672.0,5.5,0.7,-0.75,0.08,,,,,,220.0,250.0,700.0,1000.0,4.0,0.0,2.0,5.0,0.0,20250620_15,小型,1035.0,3.0,951.0,1004.0,S60,,,0.0,28.7,68.2,427,0.432,0.335,2099,0.376,1310,22.5,6.8,15.7,21.4,1.66,6,1.13,88.94074074074074,119.3,13.688417901148703,87.61999999999999,97.86428571428569,86.606,2.9396,,6.7,6.52,579.8933333333333,16.74,391.8,5.5,0.0,0,25.82,67.59761904761906,473.1833333333335,,,,,,,2025-06-20,S60-31
20250620101054,2025-06-20 10:10:54,18,S60-31,798,1310,0,143,332,27,0,68,3.0,0.0,0.0,0.0,2681.0,5.5,0.7,0.38,0.08,,,,,,220.0,250.0,700.0,1000.0,4.0,0.0,2.0,5.0,0.0,20250620_18,小型,1035.0,3.0,1012.0,1025.0,S60,,,0.0,28.7,68.2,427,0.431,0.335,2108,0.379,1310,22.2,6.3,15.9,21.3,1.642,6,1.13,91.35243902439024,119.8,16.356040322363164,88.9,103.03448275862068,91.181,2.9396,,6.7,6.52,579.8933333333333,16.74,391.8,5.5,0.0,0,25.82,67.59761904761906,473.1833333333335,,,,447.5,69.66153846153846,15.093333333333332,2025-06-20,S60-31
20250620125925,2025-06-20 12:59:25,23,S60-31,781,1278,0,128,322,29,0,65,2.92,0.0,0.0,0.0,2605.92,7.0,0.79,-0.51,0.31,,,,,,220.0,250.0,700.0,1000.0,4.0,1.0,2.0,5.0,0.0,20250620_23,小型,1345.0,2.0,1301.0,1314.0,S60,,,0.0,27.9,78.4,416,0.398,0.308,2059,0.379,1278,22.6,7.0,15.6,20.9,1.636,6,1.1,93.35543478260868,120.7,13.93340031636863,89.94000000000001,100.50606060606064,91.369,2.9396,,6.7,6.52,579.8933333333333,16.74,391.8,7.0,1.5,1,17.17,59.40862068965518,1143.615948275862,,,,428.5769230769231,81.89999999999999,17.744999999999997,2025-06-20,S60-31
20250620132133,2025-06-20 13:21:33,26,S60-31,693,1137,0,121,289,25,0,57,2.63,0.0,0.0,0.0,2324.63,6.0,0.83,0.0,0.18,,,,,,220.0,250.0,700.0,1000.0,4.0,2.0,2.0,5.0,0.0,20250620_26,小型,1345.0,2.0,1323.0,1338.0,S60,,,0.0,27.9,78.4,371,0.419,0.326,1830,0.379,1137,22.1,6.7,15.4,21.2,1.641,6,0.98,90.59876543209876,107.7,12.547357144647965,91.52,97.9607142857143,99.96,2.9396,,6.7,6.52,579.8933333333333,16.74,391.8,6.0,-1.0,1,5.41,59.40862068965518,1143.615948275862,,,,474.9,79.75999999999999,19.94,2025-06-20,S60-31
20250620134348,2025-06-20 13:43:48,28,S60-31,486,803,0,85,202,18,0,41,1.87,0.0,0.0,0.0,1636.87,6.0,1.19,-0.41,0.5,,,,,,220.0,250.0,700.0,1000.0,5.0,1.0,2.0,6.0,0.0,20250620_28,小型,1434.0,1.0,1345.0,1401.0,S60,,,0.0,27.9,78.4,261,0.421,0.326,1289,0.377,803,22.6,6.9,15.7,21.2,1.652,6,0.69,79.35731707317073,89.8,7.311151363863168,73.08,81.6103448275862,118.276,2.9396,,6.7,6.52,579.8933333333333,16.74,391.8,6.0,0.0,0,-30.59,57.60630630630631,1061.8762462462464,,,,470.34375,76.9,20.506666666666668,2025-06-20,S60-31
20250620134715,2025-06-20 13:47:15,29,S60-31,474,792,0,85,199,19,0,39,1.82,0.0,0.0,0.0,1609.82,5.5,0.0,-1.04,0.64,,,,,,220.0,250.0,700.0,1000.0,5.0,1.0,2.0,6.0,0.0,20250620_29,小型,1434.0,1.0,1345.0,1401.0,S60,,,0.0,27.9,78.4,257,0.427,0.331,1266,0.374,792,22.6,7.4,15.2,21.3,1.671,6,0.68,75.69638554216867,83.5,5.855847572394305,74.03999999999999,77.04482758620689,113.301,2.9396,,6.7,6.52,579.8933333333333,16.74,391.8,5.5,-0.5,1,-32.18,57.60630630630631,1061.8762462462464,,,,470.34375,76.9,20.506666666666668,2025-06-20,S60-31
20250620140935,2025-06-20 14:09:35,31,S60-31,798,1324,0,140,335,28,0,65,3.02,0.0,0.0,0.0,2693.02,6.0,0.72,-0.99,0.3,,,,,,220.0,250.0,700.0,1000.0,5.0,1.0,2.0,6.0,0.0,20250620_31,小型,1434.0,1.0,1411.0,1424.0,S60,,,0.0,27.9,78.4,428,0.418,0.327,2122,0.376,1324,21.7,6.5,15.2,21.1,1.659,6,1.14,94.93493975903615,126.8,15.911505526784737,92.92,103.5448275862069,90.829,2.9396,,6.7,6.52,579.8933333333333,16.74,391.8,6.0,0.5,1,24.41,57.60630630630631,1061.8762462462464,,,,424.9230769230769,81.64999999999999,17.690833333333334,2025-06-20,S60-31
20250620143037,2025-06-20 14:30:37,34,S60-31,807,1337,0,145,337,29,0,66,3.07,0.0,0.0,0.0,2724.07,5.5,0.69,-0.25,0.38,,,,,,220.0,250.0,700.0,1000.0,5.0,1.0,2.0,6.0,0.0,20250620_34,小型,1517.0,4.0,1433.0,1446.0,S60,,,0.0,27.9,78.4,432,0.43,0.336,2144,0.376,1337,22.0,6.7,15.3,21.2,1.657,6,1.15,93.05301204819276,127.0,16.33742349913891,92.02,101.84482758620688,88.561,2.9396,,6.7,6.52,579.8933333333333,16.74,391.8,5.5,-0.5,1,27.82,69.01682242990654,1222.7480373831777,,,,455.7307692307692,74.25384615384615,16.088333333333335,2025-06-20,S60-31
20250620145216,2025-06-20 14:52:16,37,S60-31,802,1322,0,144,334,29,0,66,3.02,0.0,0.0,0.0,2700.02,5.5,0.7,0.0,0.15,,,,,,220.0,250.0,700.0,1000.0,5.0,2.0,2.0,6.0,0.0,20250620_37,小型,1517.0,4.0,1454.0,1508.0,S60,,,0.0,27.9,78.4,429,0.431,0.336,2124,0.378,1322,22.1,6.8,15.4,21.2,1.648,6,1.14,88.20246913580247,118.3,14.767372906016275,87.04,96.56071428571428,84.702,2.9396,,6.7,6.52,579.8933333333333,16.74,391.8,5.5,0.0,0,26.82,69.01682242990654,1222.7480373831777,,,,432.9285714285714,78.93928571428572,18.41916666666667,2025-06-20,S60-31
20250620151730,2025-06-20 15:17:30,41,S60-31,798,1325,0,144,336,28,0,67,3.04,0.0,0.0,0.0,2701.04,5.5,0.7,-0.5,0.38,,,,,,220.0,250.0,700.0,1000.0,5.0,1.0,2.0,6.0,0.0,20250620_41,小型,1608.0,3.0,1519.0,1532.0,S60,,,0.0,27.9,78.4,431,0.429,0.334,2123,0.376,1325,22.0,6.5,15.5,21.3,1.66,6,1.14,89.12469135802469,119.9,16.805778921301258,85.12,100.93214285714286,88.537,2.9396,,6.7,6.52,579.8933333333333,16.74,391.8,5.5,0.0,0,26.82,58.52352941176469,987.0968627450978,,,,434.7692307692308,79.60384615384615,17.2475,2025-06-20,S60-31
20250620154045,2025-06-20 15:40:45,44,S60-31,805,1336,0,145,337,29,0,68,3.06,0.0,0.0,0.0,2723.06,5.5,0.69,-0.49,0.3,,,,,,220.0,250.0,700.0,1000.0,5.0,1.0,2.0,6.0,0.0,20250620_44,小型,1608.0,3.0,1543.0,1557.0,S60,,,0.0,27.9,78.4,434,0.43,0.334,2141,0.376,1336,22.4,6.7,15.7,21.3,1.66,6,1.15,91.86172839506176,122.1,16.722075066914236,92.64,103.93571428571428,90.379,2.9396,,6.7,6.52,579.8933333333333,16.74,391.8,5.5,0.0,0,27.82,58.52352941176469,987.0968627450978,,,,512.0,84.99642857142858,19.832500000000003,2025-06-20,S60-31
20250623074930,2025-06-23 07:49:30,1,S60-31,776,1288,0,135,322,26,0,64,2.92,0.0,0.0,0.0,2613.92,6.0,0.75,-0.26,1.1,,,,,,220.0,250.0,700.0,1000.0,4.0,2.0,2.0,5.0,0.0,20250623_1,小型,839.0,4.0,751.0,805.0,S60,,,0.0,29.9,66.4,412,0.419,0.328,2064,0.376,1288,21.8,6.3,15.5,20.9,1.66,6,1.1,95.99156626506024,126.0,16.12360542073891,93.8,106.0551724137931,96.414,2.9396,,6.7,6.36,544.2666666666667,16.9,418.48,6.0,0.5,1,19.41,,,,,,,,,2025-06-23,S60-31
20250623081301,2025-06-23 08:13:01,4,S60-31,786,1321,0,150,333,27,0,65,3.02,0.0,0.0,0.0,2685.02,4.5,0.67,-0.25,0.92,,,,,,220.0,250.0,700.0,1000.0,4.0,2.0,2.0,5.0,0.0,20250623_4,小型,839.0,4.0,815.0,829.0,S60,,,0.0,29.9,66.4,425,0.45,0.353,2107,0.373,1321,21.6,6.4,15.3,21.4,1.681,6,1.13,97.76588235294116,129.9,17.61199158956377,94.04,109.78620689655172,97.156,2.9396,,6.7,6.36,544.2666666666667,16.9,418.48,4.5,-1.5,1,24.83,,,,,,,,,2025-06-23,S60-31
20250623083714,2025-06-23 08:37:14,5,S60-31,775,1309,0,152,329,28,0,65,2.98,0.0,0.0,0.0,2660.98,4.0,0.66,-0.26,0.93,,,,,,220.0,250.0,700.0,1000.0,4.0,1.0,2.0,5.0,0.0,20250623_5,小型,931.0,3.0,839.0,853.0,S60,,,0.0,29.9,66.4,422,0.462,0.36,2084,0.372,1309,22.0,6.6,15.4,21.6,1.689,6,1.12,95.5283950617284,125.2,14.6891177874912,91.52,104.72142857142858,93.501,2.9396,,6.7,6.36,544.2666666666667,16.9,418.48,4.0,-0.5,1,17.26,,,,,,,,,2025-06-23,S60-31
20250623090344,2025-06-23 09:03:44,9,S60-31,787,1330,0,156,333,29,0,68,3.04,0.0,0.0,0.0,2706.04,4.0,0.65,-0.38,0.76,,,,,,220.0,250.0,700.0,1000.0,4.0,2.0,2.0,5.0,0.0,20250623_9,小型,931.0,3.0,906.0,920.0,S60,,,0.0,29.9,66.4,430,0.468,0.363,2117,0.372,1330,22.6,6.7,15.8,21.7,1.69,6,1.14,86.44074074074074,118.3,14.36486435182612,85.9,96.69285714285714,84.818,2.9396,,6.7,6.36,544.2666666666667,16.9,418.48,4.0,0.0,0,21.26,,,,,,,,,2025-06-23,S60-31
20250623092852,2025-06-23 09:28:52,12,S60-31,771,1296,0,148,327,26,0,65,2.95,0.0,0.0,0.0,2635.95,4.5,0.68,-0.26,0.86,,,,,,220.0,250.0,700.0,1000.0,4.0,1.0,2.0,5.0,0.0,20250623_12,小型,1039.0,1.0,930.0,944.0,S60,,,0.0,29.9,66.4,418,0.453,0.354,2067,0.373,1296,21.8,6.2,15.6,21.5,1.681,6,1.11,90.03703703703705,121.3,14.847932428243672,86.4,100.04999999999998,90.135,2.9396,,6.7,6.36,544.2666666666667,16.9,418.48,4.5,0.5,1,22.83,58.47619047619047,409.33333333333326,,,,,,,2025-06-23,S60-31
20250623095249,2025-06-23 09:52:49,15,S60-31,790,1332,0,152,335,29,0,68,3.03,0.0,0.0,0.0,2709.03,4.5,0.66,-0.5,0.91,,,,,,220.0,250.0,700.0,1000.0,4.0,2.0,2.0,5.0,0.0,20250623_15,小型,1039.0,1.0,954.0,1009.0,S60,,,0.0,29.9,66.4,432,0.454,0.352,2122,0.372,1332,22.5,6.7,15.7,21.6,1.686,6,1.14,90.45802469135803,120.0,14.593553998953716,87.36,99.83214285714288,87.572,2.9396,,6.7,6.36,544.2666666666667,16.9,418.48,4.5,0.0,0,26.83,58.47619047619047,409.33333333333326,,,,,,,2025-06-23,S60-31
20250623101600,2025-06-23 10:16:00,18,S60-31,802,1344,0,149,338,29,0,67,3.06,0.0,0.0,0.0,2732.06,5.0,0.68,-0.37,0.9,,,,,,220.0,250.0,700.0,1000.0,4.0,1.0,2.0,5.0,0.0,20250623_18,小型,1039.0,1.0,919.0,1031.0,S60,,,0.0,29.9,66.4,434,0.441,0.343,2146,0.374,1344,22.1,6.7,15.4,21.4,1.676,6,1.15,95.91428571428573,120.5,17.849444054682053,93.36,109.56666666666666,95.275,2.9396,,6.7,6.36,544.2666666666667,16.9,418.48,5.0,0.5,1,25.18,58.47619047619047,409.33333333333326,,,,,,,2025-06-23,S60-31
20250623125921,2025-06-23 12:59:21,29,S60-31,780,1286,0,131,322,29,0,63,2.93,0.0,0.0,0.0,2613.93,6.5,0.77,-0.26,0.94,,,,,,220.0,250.0,700.0,1000.0,4.0,1.0,2.0,5.0,0.0,20250623_29,小型,1347.0,2.0,1301.0,1314.0,S60,,,0.0,29.2,72.9,414,0.407,0.316,2066,0.378,1286,22.2,7.0,15.2,20.9,1.649,6,1.1,91.95340909090908,120.3,14.202976231503191,94.34,98.93548387096774,89.941,2.9396,,6.7,6.36,544.2666666666667,16.9,418.48,6.5,1.5,1,18.48,56.08620689655172,1077.7899425287355,,,,431.7307692307692,86.61923076923077,18.7675,2025-06-23,S60-31
20250623132147,2025-06-23 13:21:47,32,S60-31,685,1147,0,124,288,26,0,59,2.62,0.0,0.0,0.0,2331.62,5.5,0.81,-0.72,1.06,,,,,,220.0,250.0,700.0,1000.0,4.0,1.0,2.0,5.0,0.0,20250623_32,小型,1347.0,2.0,1323.0,1336.0,S60,,,0.0,29.2,72.9,373,0.431,0.332,1832,0.374,1147,22.8,7.0,15.8,21.3,1.674,6,0.98,91.34197530864198,110.0,13.15346139673659,94.56,99.86785714285712,101.906,2.9396,,6.7,6.36,544.2666666666667,16.9,418.48,5.5,-1.0,1,6.82,56.08620689655172,1077.7899425287355,,,,432.61538461538464,92.06153846153848,19.94666666666667,2025-06-23,S60-31
20250623134502,2025-06-23 13:45:02,34,S60-31,484,811,0,85,202,19,0,41,1.85,0.0,0.0,0.0,1643.85,6.0,1.19,-0.82,1.5,,,,,,220.0,250.0,700.0,1000.0,5.0,2.0,2.0,6.0,0.0,20250623_34,小型,1440.0,1.0,1346.0,1402.0,S60,,,0.0,29.2,72.9,262,0.421,0.324,1295,0.374,811,22.9,7.3,15.6,21.1,1.676,6,0.69,79.30123456790123,88.9,7.015617390132602,76.66,83.06428571428572,120.383,2.9396,,6.7,6.36,544.2666666666667,16.9,418.48,6.0,0.5,1,-30.59,59.73909090909091,1095.2166666666667,,,,449.9375,87.965625,23.4575,2025-06-23,S60-31
20250623134821,2025-06-23 13:48:21,35,S60-31,476,799,0,86,202,19,0,40,1.84,0.0,0.0,0.0,1623.84,5.5,1.18,-0.63,1.52,,,,,,220.0,250.0,700.0,1000.0,5.0,2.0,2.0,6.0,0.0,20250623_35,小型,1440.0,1.0,1346.0,1402.0,S60,,,0.0,29.2,72.9,261,0.426,0.33,1275,0.373,799,22.6,7.3,15.3,21.4,1.679,6,0.68,77.62222222222222,86.6,6.929806795446914,73.33999999999999,80.78928571428573,118.808,2.9396,,6.7,6.36,544.2666666666667,16.9,418.48,5.5,-0.5,1,-31.18,59.73909090909091,1095.2166666666667,,,,449.9375,87.965625,23.4575,2025-06-23,S60-31
20250623141339,2025-06-23 14:13:39,39,S60-31,780,1309,0,141,329,30,0,67,2.99,0.0,0.0,0.0,2658.99,5.5,0.71,-1.02,0.93,,,,,,220.0,250.0,700.0,1000.0,4.0,1.0,2.0,5.0,0.0,20250623_39,小型,1440.0,1.0,1415.0,1428.0,S60,,,0.0,29.2,72.9,426,0.429,0.331,2089,0.373,1309,22.8,7.0,15.7,21.3,1.678,6,1.12,94.5111111111111,117.7,15.50873907364235,93.32,107.06071428571428,95.59,2.9396,,6.7,6.36,544.2666666666667,16.9,418.48,5.5,0.0,0,23.82,59.73909090909091,1095.2166666666667,,,,430.9230769230769,78.81153846153846,17.075833333333335,2025-06-23,S60-31
20250623143833,2025-06-23 14:38:33,42,S60-31,794,1331,0,148,336,29,0,69,3.0,0.0,0.0,0.0,2710.0,5.0,0.68,-0.5,0.83,,,,,,220.0,250.0,700.0,1000.0,4.0,1.0,2.0,5.0,0.0,20250623_42,小型,1536.0,4.0,1440.0,1453.0,S60,,,0.0,29.2,72.9,434,0.44,0.341,2125,0.374,1331,22.6,6.7,15.9,21.5,1.676,6,1.14,92.08148148148148,121.8,16.284993555085098,91.8,102.61071428571428,90.009,2.9396,,6.7,6.36,544.2666666666667,16.9,418.48,5.0,-0.5,1,24.18,59.43047619047618,1034.0902857142853,,,,365.1923076923077,98.94615384615383,21.438333333333336,2025-06-23,S60-31
20250623150231,2025-06-23 15:02:31,45,S60-31,799,1344,0,149,338,30,0,70,3.06,0.0,0.0,0.0,2733.06,5.0,0.68,-0.75,0.9,,,,,,220.0,250.0,700.0,1000.0,4.0,1.0,2.0,5.0,0.0,20250623_45,小型,1536.0,4.0,1506.0,1517.0,S60,,,0.0,29.2,72.9,438,0.441,0.34,2143,0.373,1344,22.8,6.8,16.0,21.5,1.682,6,1.15,92.28,124.0,14.913299061203356,95.04,98.5774193548387,85.719,2.9396,,6.7,6.36,544.2666666666667,16.9,418.48,5.0,0.0,0,25.18,59.43047619047618,1034.0902857142853,,,,502.6818181818182,99.71363636363635,18.28083333333333,2025-06-23,S60-31
20250623152822,2025-06-23 15:28:22,48,S60-31,808,1353,0,150,342,30,0,71,3.06,0.0,0.0,0.0,2757.06,5.0,0.67,-0.62,0.74,,,,,,220.0,250.0,700.0,1000.0,4.0,1.0,2.0,5.0,0.0,20250623_48,小型,1647.0,3.0,1536.0,1549.0,S60,,,0.0,29.2,72.9,443,0.439,0.339,2161,0.374,1353,22.8,6.8,16.0,21.5,1.675,6,1.16,92.40000000000002,116.0,14.73613656730395,92.26,101.26666666666668,87.299,2.9396,,6.7,6.36,544.2666666666667,16.9,418.48,5.0,0.0,0,26.18,57.487755102040815,932.2597619047618,,,,485.84615384615387,93.9846153846154,20.363333333333337,2025-06-23,S60-31
20250623155940,2025-06-23 15:59:40,52,S60-31,810,1357,0,150,340,28,0,68,3.08,0.0,0.0,0.0,2756.08,5.0,0.67,-0.37,1.04,,,,,,220.0,250.0,700.0,1000.0,4.0,2.0,2.0,5.0,0.0,20250623_52,小型,1647.0,3.0,1601.0,1615.0,S60,,,0.0,29.2,72.9,436,0.441,0.344,2167,0.374,1357,22.0,6.4,15.6,21.3,1.675,6,1.16,91.38888888888889,117.9,16.532063870021464,93.2,104.275,89.892,2.9396,,6.7,6.36,544.2666666666667,16.9,418.48,5.0,0.0,0,26.18,57.487755102040815,932.2597619047618,,,,447.1071428571428,86.53571428571426,20.191666666666663,2025-06-23,S60-31
20250624074921,2025-06-24 07:49:21,1,S60-31,782,1290,0,130,325,28,0,65,2.93,0.0,0.0,0.0,2622.93,7.0,2.36,-0.38,1.26,,,,,,220.0,250.0,700.0,1000.0,4.0,1.0,2.0,5.0,0.0,20250624_1,小型,841.0,2.0,751.0,804.0,S60,,,0.0,30.5,67.7,418,0.4,0.311,2072,0.377,1290,22.2,6.7,15.6,20.9,1.65,6,1.1,99.97052631578948,128.2,15.2947453906594,90.32,108.4878787878788,98.625,2.9396,,6.7,6.36,544.2666666666667,16.9,418.48,7.0,2.0,1,19.17,,,,,,,,,2025-06-24,S60-31
20250624081616,2025-06-24 08:16:16,4,S60-31,680,1149,0,127,287,24,0,57,2.63,0.0,0.0,0.0,2326.63,5.0,0.79,-1.02,1.23,,,,,,220.0,250.0,700.0,1000.0,4.0,1.0,2.0,5.0,0.0,20250624_4,小型,841.0,2.0,818.0,831.0,S60,,,0.0,30.5,67.7,368,0.443,0.345,1829,0.372,1149,22.0,6.5,15.5,21.3,1.69,6,0.98,89.87654320987654,110.1,13.007132626436665,89.74000000000001,97.225,99.209,2.9396,,6.7,6.36,544.2666666666667,16.9,418.48,5.0,-2.0,1,3.18,,,,,,,,,2025-06-24,S60-31
20250624083908,2025-06-24 08:39:08,5,S60-31,773,1302,0,144,326,28,0,63,2.97,0.0,0.0,0.0,2638.97,5.0,0.7,-0.51,1.32,,,,,,220.0,250.0,700.0,1000.0,4.0,1.0,2.0,5.0,0.0,20250624_5,小型,933.0,1.0,841.0,854.0,S60,,,0.0,30.5,67.7,417,0.442,0.345,2075,0.373,1302,21.8,6.7,15.1,21.3,1.684,6,1.11,95.18048780487806,126.2,15.74184604279997,93.66,103.54482758620688,93.284,2.9396,,6.7,6.36,544.2666666666667,16.9,418.48,5.0,0.0,0,20.18,,,,,,,,,2025-06-24,S60-31
20250624090615,2025-06-24 09:06:15,8,S60-31,771,1298,0,144,325,28,0,65,2.94,0.0,0.0,0.0,2633.94,5.0,0.7,-0.77,1.01,,,,,,220.0,250.0,700.0,1000.0,4.0,2.0,2.0,5.0,0.0,20250624_8,小型,933.0,1.0,909.0,923.0,S60,,,0.0,30.5,67.7,418,0.443,0.344,2069,0.373,1298,22.2,6.7,15.6,21.4,1.684,6,1.11,95.32716049382717,122.3,16.19914654317715,89.82,106.99285714285716,96.39,2.9396,,6.7,6.36,544.2666666666667,16.9,418.48,5.0,0.0,0,20.18,,,,,,,,,2025-06-24,S60-31
20250624093038,2025-06-24 09:30:38,11,S60-31,807,1357,0,154,341,30,0,68,3.09,0.0,0.0,0.0,2760.09,4.5,0.65,-0.25,1.04,,,,,,220.0,250.0,700.0,1000.0,4.0,1.0,2.0,5.0,0.0,20250624_11,小型,1018.0,3.0,932.0,945.0,S60,,,0.0,30.5,67.7,439,0.452,0.351,2164,0.373,1357,22.3,6.8,15.5,21.5,1.682,6,1.16,94.1679012345679,128.1,16.50980873553878,91.46,105.10357142857144,90.607,2.9396,,6.7,6.36,544.2666666666667,16.9,418.48,4.5,-0.5,1,28.83,67.72857142857144,474.1000000000001,,,,,,,2025-06-24,S60-31
20250624095329,2025-06-24 09:53:29,15,S60-31,812,1332,0,150,340,31,0,69,3.09,0.0,0.0,0.0,2737.09,5.0,0.67,-0.12,-0.82,,,,,,220.0,250.0,700.0,1000.0,4.0,1.0,2.0,5.0,0.0,20250624_15,小型,1018.0,3.0,955.0,1009.0,S60,,,0.0,30.5,67.7,440,0.441,0.341,2144,0.379,1332,22.7,7.0,15.7,21.6,1.64,6,1.16,91.8953488372093,121.9,16.63653102101506,90.98,102.95333333333336,88.753,2.9396,,6.7,6.36,544.2666666666667,16.9,418.48,5.0,0.5,1,26.18,67.72857142857144,474.1000000000001,,,,,,,2025-06-24,S60-31
20250624101456,2025-06-24 10:14:56,16,S60-31,831,1378,0,146,346,31,0,70,3.13,0.0,0.0,0.0,2805.13,6.0,1.39,-0.36,0.88,,,,,,220.0,250.0,700.0,1000.0,4.0,1.0,2.0,5.0,0.0,20250624_16,小型,1106.0,4.0,1017.0,1031.0,S60,,,0.0,30.5,67.7,447,0.422,0.327,2209,0.376,1378,22.6,6.9,15.7,21.2,1.658,6,1.18,91.57901234567902,123.9,16.871172843006885,91.28,103.06785714285716,87.346,2.9396,,6.7,6.36,544.2666666666667,16.9,418.48,6.0,1.0,1,30.41,71.63571428571429,501.45,,,,363.8571428571428,71.63928571428572,16.715833333333336,2025-06-24,S60-31
20250624104045,2025-06-24 10:40:45,18,S60-31,798,1345,0,149,337,30,0,68,3.06,0.0,0.0,0.0,2730.06,5.0,0.68,-0.87,0.98,,,,,,220.0,250.0,700.0,1000.0,4.0,1.0,2.0,5.0,0.0,20250624_18,小型,1106.0,4.0,1042.0,1056.0,S60,,,0.0,30.5,67.7,435,0.442,0.343,2143,0.372,1345,22.5,6.9,15.6,21.4,1.685,6,1.15,85.60246913580247,117.6,13.490435343428327,84.0,91.26428571428572,79.36,2.9396,,6.7,6.36,544.2666666666667,16.9,418.48,5.0,-1.0,1,25.18,71.63571428571429,501.45,,,,380.0,82.49999999999999,19.25,2025-06-24,S60-31
20250624133945,2025-06-24 13:39:45,22,S60-31,707,1185,0,128,298,28,0,62,2.69,0.0,0.0,0.0,2410.69,5.5,0.79,-0.56,1.28,,,,,,220.0,250.0,700.0,1000.0,4.0,1.0,2.0,5.0,0.0,20250624_22,小型,1428.0,2.0,1341.0,1355.0,S60,,,0.0,29.6,67.4,388,0.43,0.33,1892,0.374,1185,23.2,7.2,16.0,21.4,1.676,6,1.01,90.64444444444446,111.8,13.889431100527348,89.36,99.39999999999998,98.416,2.9396,,6.7,6.36,544.2666666666667,16.9,418.48,5.5,0.5,1,10.82,64.40982142857143,1193.7286904761906,,,,382.5357142857143,77.175,18.0075,2025-06-24,S60-31
20250624140152,2025-06-24 14:01:52,25,S60-31,717,1206,0,134,303,27,0,60,2.75,0.0,0.0,0.0,2449.75,5.0,0.75,-0.55,1.09,4.3,33.1,,,,220.0,250.0,700.0,1000.0,4.0,2.0,2.0,5.0,0.0,20250624_25,小型,1428.0,2.0,1405.0,1418.0,S60,,,0.0,39.0,40.0,390,0.442,0.344,1923,0.373,1206,22.3,6.9,15.4,21.4,1.682,6,1.03,85.11358024691357,106.0,11.625278470966236,85.02000000000001,91.34642857142856,88.686,2.9396,,6.7,6.36,544.2666666666667,16.9,418.48,5.0,-0.5,1,10.18,64.40982142857143,1193.7286904761906,,,,404.4230769230769,93.82692307692308,20.32916666666667,2025-06-24,S60-31
20250624142357,2025-06-24 14:23:57,28,S60-31,476,812,0,90,203,19,0,40,1.86,0.0,0.0,0.0,1641.86,5.0,1.12,-1.45,1.63,,,,,,220.0,250.0,700.0,1000.0,5.0,2.0,2.0,6.0,0.0,20250624_28,小型,1634.0,1.0,1426.0,1442.0,S60,,,0.0,29.6,67.4,262,0.443,0.344,1288,0.37,812,22.5,7.3,15.3,21.5,1.706,6,0.69,75.71728395061727,85.8,6.69384810849626,76.72,77.92142857142856,112.93,2.9396,,6.7,6.36,544.2666666666667,16.9,418.48,5.0,0.0,0,-33.82,62.82929292929293,1032.494713804714,,,,392.78125,83.00625,22.135,2025-06-24,S60-31
20250624142804,2025-06-24 14:28:04,29,S60-31,470,801,0,88,199,19,0,41,1.83,0.0,0.0,0.0,1619.83,5.0,1.15,-1.47,1.78,,,,,,220.0,250.0,700.0,1000.0,5.0,2.0,2.0,6.0,0.0,20250624_29,小型,1634.0,1.0,1426.0,1442.0,S60,,,0.0,29.6,67.4,259,0.442,0.34,1271,0.37,801,23.2,7.3,15.8,21.4,1.704,6,0.68,72.14337349397591,83.9,8.074221850993226,73.64000000000001,76.05172413793103,111.841,2.9396,,6.7,6.36,544.2666666666667,16.9,418.48,5.0,0.0,0,-35.82,62.82929292929293,1032.494713804714,,,,392.78125,83.00625,22.135,2025-06-24,S60-31
20250624160715,2025-06-24 16:07:15,39,S60-31,814,1358,0,147,339,33,0,69,3.06,0.0,0.0,0.0,2763.06,5.5,1.38,-0.37,1.12,,,,,,220.0,250.0,700.0,1000.0,4.0,2.0,2.0,5.0,0.0,20250624_39,小型,1634.0,1.0,1610.0,1624.0,S60,,,0.0,29.6,67.4,441,0.434,0.333,2172,0.375,1358,23.1,7.5,15.6,21.3,1.668,6,1.16,93.8329411764706,121.9,15.21495694633714,89.38,102.29655172413791,88.187,2.9396,,6.7,6.36,544.2666666666667,16.9,418.48,5.5,0.5,1,29.82,62.82929292929293,1032.494713804714,,,,410.8928571428572,75.95,17.721666666666668,2025-06-24,S60-31
20250625074936,2025-06-25 07:49:36,1,S60-31,781,1293,0,128,323,30,0,66,2.91,0.0,0.0,0.0,2623.91,7.0,0.79,-0.51,1.49,,,,,,220.0,250.0,700.0,1000.0,4.0,4.0,2.0,5.0,0.0,20250625_1,小型,844.0,4.0,751.0,807.0,S60,,,0.0,30.5,69.0,419,0.396,0.305,2074,0.377,1293,22.9,7.2,15.8,20.9,1.656,6,1.1,99.23493975903614,126.9,15.373247250352392,93.3,106.7413793103448,97.038,2.9396,,6.7,6.36,544.2666666666667,16.9,418.48,7.0,1.5,1,17.17,,,,,,,,,2025-06-25,S60-31
20250625081347,2025-06-25 08:13:47,4,S60-31,682,1151,0,127,289,26,0,59,2.61,0.0,0.0,0.0,2336.61,5.0,0.79,-0.73,1.41,,,,,,220.0,250.0,700.0,1000.0,4.0,4.0,2.0,5.0,0.0,20250625_4,小型,844.0,4.0,816.0,832.0,S60,,,0.0,30.5,69.0,374,0.439,0.34,1833,0.372,1151,22.7,7.0,15.8,21.5,1.688,6,0.98,90.70123456790124,113.0,13.53647558692248,86.91999999999999,96.21071428571427,98.174,2.9396,,6.7,6.36,544.2666666666667,16.9,418.48,5.0,-2.0,1,3.18,,,,,,,,,2025-06-25,S60-31
20250625084047,2025-06-25 08:40:47,5,S60-31,770,1301,0,144,329,29,0,66,2.95,0.0,0.0,0.0,2641.95,5.0,0.7,-0.9,1.25,,,,,,220.0,250.0,700.0,1000.0,4.0,4.0,2.0,5.0,0.0,20250625_5,小型,939.0,3.0,844.0,900.0,S60,,,0.0,30.5,69.0,424,0.438,0.34,2071,0.372,1301,22.4,6.8,15.6,21.5,1.69,6,1.11,90.45925925925928,119.9,13.483577370659551,89.1,95.46071428571427,86.001,2.9396,,6.7,6.36,544.2666666666667,16.9,418.48,5.0,0.0,0,20.18,,,,,,,,,2025-06-25,S60-31
20250625090820,2025-06-25 09:08:20,8,S60-31,796,1336,0,144,336,31,0,67,3.01,0.0,0.0,0.0,2713.01,5.5,0.7,-0.75,1.21,,,,,,220.0,250.0,700.0,1000.0,4.0,6.0,2.0,5.0,0.0,20250625_8,小型,939.0,3.0,912.0,930.0,S60,,,0.0,30.5,69.0,434,0.429,0.332,2132,0.373,1336,22.6,7.1,15.4,21.3,1.678,6,1.14,92.10121951219512,129.1,16.164176696290088,88.14,99.04137931034482,86.878,2.9396,,6.7,6.36,544.2666666666667,16.9,418.48,5.5,0.5,1,26.82,,,,,,,,,2025-06-25,S60-31
20250625093612,2025-06-25 09:36:12,9,S60-31,781,1313,0,141,331,31,0,68,2.97,0.0,0.0,0.0,2667.97,5.5,0.71,-0.89,1.23,,,,,,220.0,250.0,700.0,1000.0,4.0,5.0,2.0,5.0,0.0,20250625_9,小型,1035.0,1.0,939.0,956.0,S60,,,0.0,30.5,69.0,430,0.426,0.328,2094,0.373,1313,23.0,7.2,15.8,21.4,1.681,6,1.12,93.75876288659794,127.0,14.753351899957629,89.72,98.6470588235294,88.078,2.9396,,6.7,6.36,544.2666666666667,16.9,418.48,5.5,0.0,0,23.82,71.97380952380952,503.81666666666666,,,,,,,2025-06-25,S60-31
20250625100321,2025-06-25 10:03:21,12,S60-31,797,1336,0,144,335,32,0,69,3.0,0.0,0.0,0.0,2716.0,5.5,0.7,-0.62,1.21,,,,,,220.0,250.0,700.0,1000.0,4.0,5.0,2.0,5.0,0.0,20250625_12,小型,1035.0,1.0,1006.0,1024.0,S60,,,0.0,30.5,69.0,436,0.43,0.33,2133,0.374,1336,23.2,7.3,15.8,21.4,1.676,6,1.14,92.6547619047619,124.1,14.84866840880822,94.04,99.47333333333331,87.257,2.9396,,6.7,6.36,544.2666666666667,16.9,418.48,5.5,0.0,0,26.82,71.97380952380952,503.81666666666666,,,,359.77777777777777,76.61944444444443,22.98583333333333,2025-06-25,S60-31
20250625103134,2025-06-25 10:31:34,13,S60-31,813,1360,0,147,342,31,0,70,3.08,0.0,0.0,0.0,2766.08,5.5,1.38,-0.49,1.27,,,,,,220.0,250.0,700.0,1000.0,4.0,5.0,2.0,5.0,0.0,20250625_13,小型,1132.0,2.0,1035.0,1053.0,S60,,,0.0,30.5,69.0,443,0.43,0.332,2173,0.374,1360,22.8,7.0,15.8,21.4,1.673,6,1.16,93.1797619047619,129.0,15.77718198449527,90.54,99.66666666666669,85.92,2.9396,,6.7,6.36,544.2666666666667,16.9,418.48,5.5,0.0,0,29.82,73.9595238095238,517.7166666666666,,,,363.9166666666667,76.54722222222222,22.964166666666664,2025-06-25,S60-31
20250625105950,2025-06-25 10:59:50,14,S60-31,810,1360,0,146,342,30,0,71,3.07,0.0,0.0,0.0,2762.07,5.5,0.69,-0.86,1.27,,,,,,220.0,250.0,700.0,1000.0,4.0,5.0,2.0,5.0,0.0,20250625_14,小型,1132.0,2.0,1104.0,1122.0,S60,,,0.0,30.5,69.0,443,0.427,0.33,2170,0.373,1360,22.8,6.8,16.0,21.3,1.679,6,1.16,95.47682926829268,126.8,16.81184468325167,90.52,107.11379310344827,92.339,2.9396,,6.7,6.36,544.2666666666667,16.9,418.48,5.5,0.0,0,28.82,73.9595238095238,517.7166666666666,,,,375.25,78.44722222222221,23.53416666666666,2025-06-25,S60-31
20250626074727,2025-06-26 07:47:27,1,S60-24,783,1297,0,124,322,26,0,64,2.7,0.0,0.0,0.0,2618.7,7.5,0.81,-0.76,1.81,,,,,,220.0,250.0,700.0,1000.0,4.0,8.0,2.0,5.0,0.0,20250626_1,小型,900.0,1.0,750.0,809.0,S60,,,0.0,29.8,70.9,412,0.385,0.301,2080,0.376,1297,21.8,6.3,15.5,20.5,1.656,6,1.1,94.3047619047619,116.6,13.745881675561913,94.1,100.95333333333332,91.776,2.9396,,6.7,6.36,544.2666666666667,16.9,418.48,7.5,2.0,1,17.12,,,,,,,,,2025-06-26,S60-24
20250626082208,2025-06-26 08:22:08,4,S60-24,486,819,0,81,202,14,0,38,1.72,0.0,0.0,0.0,1641.72,7.0,1.25,-1.22,2.5,,,,,,220.0,250.0,700.0,1000.0,5.0,8.0,2.0,6.0,0.0,20250626_4,小型,900.0,1.0,826.0,850.0,S60,,,0.0,29.8,70.9,254,0.401,0.319,1305,0.372,819,20.5,5.5,15.0,20.4,1.685,6,0.69,82.47415730337079,90.6,8.857619434287713,89.02,85.88064516129033,124.465,2.9396,,6.7,6.36,544.2666666666667,16.9,418.48,7.0,-0.5,1,-29.83,,,,,,,,,2025-06-26,S60-24
20250626082819,2025-06-26 08:28:19,5,S60-24,481,809,0,79,199,17,0,40,1.7,0.0,0.0,0.0,1626.7,7.0,1.28,-1.03,2.8,,,,,,220.0,250.0,700.0,1000.0,5.0,8.0,2.0,6.0,0.0,20250626_5,小型,900.0,1.0,826.0,850.0,S60,,,0.0,29.8,70.9,256,0.397,0.309,1290,0.373,809,22.3,6.6,15.6,20.6,1.682,6,0.68,79.28395061728395,87.0,6.8323026646413325,78.24000000000001,81.09285714285713,119.254,2.9396,,6.7,6.36,544.2666666666667,16.9,418.48,7.0,0.0,0,-31.83,,,,,,,,,2025-06-26,S60-24
20250626090737,2025-06-26 09:07:37,9,S60-24,790,1315,0,133,329,26,0,66,2.74,0.0,0.0,0.0,2661.74,6.5,0.76,-0.75,1.39,,,,,,220.0,250.0,700.0,1000.0,5.0,6.0,2.0,6.0,0.0,20250626_9,小型,1003.0,2.0,910.0,928.0,S60,,,0.0,29.8,70.9,421,0.404,0.316,2105,0.375,1315,21.9,6.2,15.7,20.8,1.665,6,1.12,98.13043478260872,126.4,13.893039695648936,92.24,102.44,91.464,2.9396,,6.7,6.36,544.2666666666667,16.9,418.48,6.5,-0.5,1,20.48,71.38571428571429,499.7,,,,,,,2025-06-26,S60-24
20250626093604,2025-06-26 09:36:04,10,S60-24,795,1328,0,139,331,26,0,70,2.77,0.0,0.0,0.0,2691.77,6.0,0.72,-0.5,1.45,,,,,,220.0,250.0,700.0,1000.0,5.0,0.0,2.0,6.0,0.0,20250626_10,小型,1003.0,2.0,940.0,952.0,S60,,,0.0,29.8,70.9,427,0.42,0.326,2123,0.374,1328,22.5,6.1,16.4,21.0,1.67,6,1.13,95.25841584158417,127.0,14.612887756345458,93.4,100.48571428571428,88.925,2.9396,,6.7,6.36,544.2666666666667,16.9,418.48,6.0,-0.5,1,23.41,71.38571428571429,499.7,,,,,,,2025-06-26,S60-24
20250626100553,2025-06-26 10:05:53,14,S60-31,824,1347,0,140,342,31,0,71,3.08,0.0,0.0,0.0,2758.08,6.5,1.45,0.0,0.3,,,,,,220.0,250.0,700.0,1000.0,5.0,1.0,2.0,6.0,0.0,20250626_14,小型,1051.0,3.0,1007.0,1020.0,S60,,,0.0,29.8,70.9,444,0.409,0.315,2171,0.38,1347,23.0,7.0,16.0,21.2,1.635,6,1.16,93.73170731707316,127.2,16.996899846799757,92.24,102.47241379310344,88.338,2.9396,,6.7,6.36,544.2666666666667,16.9,418.48,6.5,0.5,1,27.48,70.2547619047619,491.78333333333336,,,,372.3076923076923,66.18846153846154,14.340833333333334,2025-06-26,S60-31
20250626102743,2025-06-26 10:27:43,16,S60-31,821,1346,0,140,342,31,0,72,3.09,0.0,0.0,0.0,2755.09,6.5,1.45,-0.36,0.22,,,,,,220.0,250.0,700.0,1000.0,5.0,0.0,2.0,6.0,0.0,20250626_16,小型,1051.0,3.0,1029.0,1042.0,S60,,,0.0,29.8,70.9,445,0.409,0.315,2167,0.379,1346,23.1,7.0,16.2,21.3,1.639,6,1.16,87.87816091954024,125.0,13.63725817057397,85.5,89.86129032258066,77.467,2.9396,,6.7,6.36,544.2666666666667,16.9,418.48,6.5,0.0,0,27.48,70.2547619047619,491.78333333333336,,,,370.1923076923077,69.34615384615384,15.025,2025-06-26,S60-31
20250626104805,2025-06-26 10:48:05,17,S60-31,815,1327,0,133,337,30,0,68,3.02,0.0,0.0,0.0,2713.02,7.0,0.76,0.25,0.53,,,,,,220.0,250.0,700.0,1000.0,5.0,0.0,2.0,6.0,0.0,20250626_17,小型,1137.0,4.0,1052.0,1103.0,S60,,,0.0,29.8,70.9,435,0.395,0.306,2142,0.38,1327,22.5,6.9,15.6,21.0,1.628,6,1.14,92.12592592592593,124.1,14.683187477963752,89.0,97.13214285714288,85.204,2.9396,,6.7,6.36,544.2666666666667,16.9,418.48,7.0,0.5,1,22.17,75.55952380952381,528.9166666666666,,,,416.54545454545456,88.01363636363637,16.135833333333334,2025-06-26,S60-31
20250626110925,2025-06-26 11:09:25,18,S60-31,800,1303,0,130,328,32,0,66,2.97,0.0,0.0,0.0,2661.97,7.0,0.78,0.13,0.46,,,,,,220.0,250.0,700.0,1000.0,5.0,5.0,2.0,6.0,0.0,20250626_18,小型,1137.0,4.0,1111.0,1124.0,S60,,,0.0,29.8,70.9,426,0.396,0.305,2103,0.38,1303,23.0,7.5,15.5,20.9,1.629,6,1.12,97.18407079646016,124.7,15.150312163445845,92.1,103.29743589743588,92.23,2.9396,,6.7,6.36,544.2666666666667,16.9,418.48,7.0,0.0,0,19.17,75.55952380952381,528.9166666666666,,,,367.88461538461536,68.62307692307692,14.868333333333334,2025-06-26,S60-31
20250626125945,2025-06-26 12:59:45,19,S60-31,536,864,0,82,219,21,0,45,1.98,0.0,0.0,0.0,1768.98,8.0,1.23,0.56,0.82,,,,,,220.0,250.0,700.0,1000.0,4.0,3.0,2.0,6.0,2.0,20250626_19,小型,1357.0,1.0,1302.0,1320.0,S60,,,0.0,27.4,80.2,285,0.374,0.288,1400,0.383,864,23.2,7.4,15.8,20.8,1.612,6,0.74,79.11358024691359,87.5,6.8631194197308245,80.92,80.89285714285714,109.315,2.9396,,6.7,6.36,544.2666666666667,16.9,418.48,8.0,1.0,1,-17.15,60.19826086956522,1146.776869565217,,,,465.77777777777777,80.04722222222223,24.014166666666668,2025-06-26,S60-31
20250626130307,2025-06-26 13:03:07,20,S60-31,532,864,0,84,219,22,0,45,1.98,0.0,0.0,0.0,1767.98,7.5,1.2,0.19,0.82,,,,,,220.0,250.0,700.0,1000.0,4.0,3.0,2.0,6.0,2.0,20250626_20,小型,1357.0,1.0,1302.0,1320.0,S60,,,0.0,27.4,80.2,286,0.384,0.294,1396,0.381,864,23.4,7.7,15.7,21.0,1.624,6,0.74,82.46153846153847,91.1,7.719417065487412,84.41999999999999,86.465625,116.845,2.9396,,6.7,6.36,544.2666666666667,16.9,418.48,7.5,-0.5,1,-22.88,60.19826086956522,1146.776869565217,,,,465.77777777777777,80.04722222222223,24.014166666666668,2025-06-26,S60-31
