Repository: Vincent626/concrete-strength-analysis

# 🎯 S60 & M60 混凝土強度預測模型訓練成果報告

> **更新日期**: 2026-02-04  
> **專案目標**: 建立 S60/M60 混凝土 28 天抗壓強度預測模型

---

## 📋 摘要

本專案針對 S60（小型）與 M60（中型）離心混凝土管配比，建立機器學習預測模型。透過配料特徵分析，預測 28 天抗壓強度，並識別影響強度的關鍵因素。

### 主要成果

| 模型 | 樣本數 | R² | MAE (kgf/cm²) | 狀態 |
|:---|---:|---:|---:|:---|
| **S60** | 46 | **0.360** | 28 | ✅ 可用 |
| **M60** | 52 | **0.206** | 25 | ✅ 可用 |

---

## 📈 模型效能比較
> **說明**：S60 模型 R²=0.360，M60 模型 R²=0.206，兩者皆具有預測能力。S60 表現較佳，預測誤差約 28 kgf/cm²。

---

## 📊 強度分布比較
> **說明**：S60 與 M60 的強度分布相似，平均約 605 kgf/cm²，皆高於設計強度 510 kgf/cm²（紅色虛線）。

---

File: S60_M60_dataset_v9_shared.csv (part 116 of 138)
match_key,日期及時間,序,配比 ,耗用骨材1,耗用骨材2,耗用骨材3,耗用水,耗用泥料1,耗用泥料2,耗用泥料3,耗用泥料4,耗用藥劑1,耗用藥劑2,耗用藥劑3,耗用藥劑4,耗用小計,表面水骨材1,誤差%水,誤差%骨材1,誤差%骨材2,坍度(cm),混凝土溫度(℃),試體1強度(X1),試體2強度(X2),試體3強度(X3),加料轉速,慢速轉速,中速轉速,高速轉速,加料時間,慢速時間,中速時間,高速時間,總降水量,cp_key,類型,入池,蒸養池,離心開始,離心結束,母體,平均強度,強度_原始,強度_修正,環境溫度,環境濕度,膠結料總量,水灰比,水膠比,骨材總量,砂石比,粗骨材總量,水泥取代率,矽灰取代率,爐石取代率,漿體比例,粗細骨材比,月份,拌合米數,平均電流,最大電流,電流標準差,最終電流,穩定階段平均電流,單位體積穩定電流,砂_FM,砂_Mud,六分_FM,三分_FM,水泥砂漿_28天平均強度,水泥_流動性,水泥砂漿_7天平均強度,設定扣水率(%),扣水率_變動幅度,扣水率_是否變更,水量微調偏離度,蒸養實際平均溫度,蒸養實際總積溫,蒸養實際階段1溫度,蒸養實際階段2溫度,蒸養實際階段3溫度,實際離心平均轉速,實際離心平均電流,實際離心總能量,日期,配比
20250626132931,2025-06-26 13:29:31,24,S60-31,520,841,0,83,211,22,0,43,1.87,0.0,0.0,0.0,1721.87,7.0,0.0,1.17,0.84,,,,,,220.0,250.0,700.0,1000.0,4.0,2.0,2.0,6.0,2.0,20250626_24,小型,1357.0,1.0,1331.0,1349.0,S60,,,0.0,27.4,80.2,276,0.393,0.301,1361,0.382,841,23.6,8.0,15.6,20.9,1.617,6,0.72,80.225,88.2,6.957390609338324,79.64,82.73870967741938,114.915,2.9396,,6.7,6.36,544.2666666666667,16.9,418.48,7.0,-0.5,1,-27.83,60.19826086956522,1146.776869565217,,,,409.3333333333333,78.08611111111112,23.425833333333337,2025-06-26,S60-31
20250626133441,2025-06-26 13:34:41,25,S60-31,504,828,0,83,209,23,0,42,1.89,0.0,0.0,0.0,1690.89,7.0,1.22,-0.59,0.73,,,,,,220.0,250.0,700.0,1000.0,4.0,2.0,2.0,6.0,2.0,20250626_25,小型,1357.0,1.0,1331.0,1349.0,S60,,,0.0,27.4,80.2,274,0.397,0.303,1332,0.378,828,23.7,8.4,15.3,21.1,1.643,6,0.71,78.65731707317072,87.8,7.192238880833756,78.0,81.04137931034482,114.143,2.9396,,6.7,6.36,544.2666666666667,16.9,418.48,7.0,0.0,0,-27.83,60.19826086956522,1146.776869565217,,,,409.3333333333333,78.08611111111112,23.425833333333337,2025-06-26,S60-31
20250626135646,2025-06-26 13:56:46,26,S60-31,493,805,0,80,203,21,0,41,1.79,0.0,0.0,0.0,1644.79,7.0,0.0,0.2,0.75,,,,,,220.0,250.0,700.0,1000.0,5.0,2.0,2.0,6.0,2.0,20250626_26,小型,1449.0,2.0,1358.0,1415.0,S60,,,0.0,27.4,80.2,265,0.394,0.302,1298,0.38,805,23.4,7.9,15.5,21.0,1.633,6,0.69,77.08048780487805,85.7,6.088222116721285,75.12,78.55172413793105,113.843,2.9396,,6.7,6.36,544.2666666666667,16.9,418.48,7.0,0.0,0,-30.83,58.21,1058.4518333333333,,,,401.11764705882354,72.62058823529412,20.575833333333332,2025-06-26,S60-31
20250626140016,2025-06-26 14:00:16,27,S60-31,486,794,0,79,198,23,0,42,1.83,0.0,0.0,0.0,1623.83,7.0,1.28,0.0,0.89,,,,,,220.0,250.0,700.0,1000.0,5.0,2.0,2.0,6.0,2.0,20250626_27,小型,1449.0,2.0,1358.0,1415.0,S60,,,0.0,27.4,80.2,263,0.399,0.3,1280,0.38,794,24.7,8.7,16.0,21.1,1.634,6,0.68,77.98928571428571,86.8,6.97898235618139,75.42,80.11666666666665,117.819,2.9396,,6.7,6.36,544.2666666666667,16.9,418.48,7.0,0.0,0,-31.83,58.21,1058.4518333333333,,,,401.11764705882354,72.62058823529412,20.575833333333332,2025-06-26,S60-31
20250626142426,2025-06-26 14:24:26,30,S60-31,811,1326,0,139,335,35,0,68,2.99,0.0,0.0,0.0,2716.99,6.0,0.0,0.62,0.45,,,,,,220.0,250.0,700.0,1000.0,4.0,1.0,2.0,5.0,2.0,20250626_30,小型,1449.0,2.0,1426.0,1439.0,S60,,,0.0,27.4,80.2,438,0.415,0.317,2137,0.38,1326,23.5,8.0,15.5,21.3,1.635,6,1.14,94.68999999999998,128.9,16.130523515648488,88.8,101.76451612903226,89.267,2.9396,,6.7,6.36,544.2666666666667,16.9,418.48,6.0,-1.0,1,23.41,58.21,1058.4518333333333,,,,385.0384615384616,81.07307692307691,17.56583333333333,2025-06-26,S60-31
20250626144814,2025-06-26 14:48:14,33,S60-31,812,1338,0,141,338,33,0,69,3.05,0.0,0.0,0.0,2734.05,6.0,0.71,-0.12,0.45,,,,,,220.0,250.0,700.0,1000.0,4.0,0.0,2.0,5.0,2.0,20250626_33,小型,1542.0,3.0,1450.0,1503.0,S60,,,0.0,27.4,80.2,440,0.417,0.32,2150,0.378,1338,23.2,7.5,15.7,21.3,1.648,6,1.15,95.09142857142858,121.4,15.058806088675372,88.91999999999999,101.5638888888889,88.316,2.9396,,6.7,6.36,544.2666666666667,16.9,418.48,6.0,0.0,0,25.41,58.33269230769231,1009.1555769230772,,,,408.38461538461536,82.25384615384615,17.82166666666667,2025-06-26,S60-31
20250626151559,2025-06-26 15:15:59,37,S60-31,797,1328,0,148,336,29,0,69,3.03,0.0,0.0,0.0,2710.03,5.0,0.68,-0.13,0.61,,,,,,220.0,250.0,700.0,1000.0,4.0,0.0,2.0,5.0,2.0,20250626_37,小型,1542.0,3.0,1518.0,1531.0,S60,,,0.0,27.4,80.2,434,0.44,0.341,2125,0.375,1328,22.6,6.7,15.9,21.5,1.666,6,1.14,93.02527472527473,126.1,15.042895394424672,91.98,97.365625,85.408,2.9396,,6.7,6.36,544.2666666666667,16.9,418.48,5.0,-1.0,1,24.18,58.33269230769231,1009.1555769230772,,,,427.7692307692308,88.36153846153846,19.145,2025-06-26,S60-31
20250626153855,2025-06-26 15:38:55,40,S60-31,790,1317,0,146,334,30,0,70,3.0,0.0,0.0,0.0,2690.0,5.0,0.69,-0.25,0.61,,,,,,220.0,250.0,700.0,1000.0,4.0,1.0,2.0,5.0,2.0,20250626_40,小型,1625.0,4.0,1541.0,1554.0,S60,,,0.0,27.4,80.2,434,0.437,0.336,2107,0.375,1317,23.0,6.9,16.1,21.6,1.667,6,1.13,90.09759036144578,116.5,14.736120493728675,90.62,97.97586206896553,86.704,2.9396,,6.7,6.36,544.2666666666667,16.9,418.48,5.0,0.0,0,22.18,63.698,1056.3251666666663,,,,426.0384615384616,79.48461538461538,17.221666666666668,2025-06-26,S60-31
20250626160006,2025-06-26 16:00:06,43,S60-31,776,1292,0,144,327,27,0,67,2.97,0.0,0.0,0.0,2635.97,5.0,0.7,-0.13,0.54,,,,,,220.0,250.0,700.0,1000.0,4.0,0.0,2.0,5.0,2.0,20250626_43,小型,1625.0,4.0,1603.0,1615.0,S60,,,0.0,27.4,80.2,421,0.44,0.342,2068,0.375,1292,22.3,6.4,15.9,21.5,1.665,6,1.11,85.68111111111112,117.5,12.794112312956424,84.82000000000001,85.7290322580645,77.233,2.9396,,6.7,6.36,544.2666666666667,16.9,418.48,5.0,0.0,0,20.18,63.698,1056.3251666666663,,,,449.75,86.99583333333332,17.399166666666666,2025-06-26,S60-31
20250627074730,2025-06-27 07:47:30,1,S60-24,797,1285,0,119,322,29,0,64,2.67,0.0,0.0,0.0,2618.67,8.5,2.59,0.13,0.86,,,,,,220.0,250.0,700.0,1000.0,4.0,2.0,2.0,5.0,0.0,20250627_1,小型,841.0,2.0,750.0,804.0,S60,,,0.0,29.6,58.7,415,0.37,0.287,2082,0.383,1285,22.4,7.0,15.4,20.4,1.612,6,1.1,100.42755102040816,125.3,14.4067570641189,98.04,105.95588235294116,96.324,2.9396,,6.7,6.36,544.2666666666667,16.9,418.48,8.5,3.5,1,29.56,,,,,,,,,2025-06-27,S60-24
20250627081301,2025-06-27 08:13:01,4,S60-24,490,811,0,81,204,18,0,38,1.72,0.0,0.0,0.0,1643.72,7.0,1.25,-0.41,1.5,,,,,,220.0,250.0,700.0,1000.0,5.0,2.0,2.0,6.0,0.0,20250627_4,小型,841.0,2.0,815.0,832.0,S60,,,0.0,29.6,58.7,260,0.397,0.312,1301,0.377,811,21.5,6.9,14.6,20.8,1.655,6,0.69,82.14074074074074,90.4,7.5126359033787375,82.5,84.63214285714285,122.655,2.9396,,6.7,6.36,544.2666666666667,16.9,418.48,7.0,-1.5,1,-29.83,,,,,,,,,2025-06-27,S60-24
20250627081701,2025-06-27 08:17:01,5,S60-24,487,799,0,79,199,19,0,39,1.68,0.0,0.0,0.0,1623.68,7.0,1.28,0.21,1.52,,,,,,220.0,250.0,700.0,1000.0,5.0,2.0,2.0,6.0,0.0,20250627_5,小型,841.0,2.0,815.0,832.0,S60,,,0.0,29.6,58.7,257,0.397,0.307,1286,0.379,799,22.6,7.4,15.2,20.7,1.641,6,0.68,81.53255813953488,89.9,7.263262798438311,78.7,84.63000000000002,124.456,2.9396,,6.7,6.36,544.2666666666667,16.9,418.48,7.0,0.0,0,-31.83,,,,,,,,,2025-06-27,S60-24
20250627083745,2025-06-27 08:37:45,6,S60-24,801,1319,0,138,332,35,0,68,2.74,0.0,0.0,0.0,2695.74,6.0,0.0,0.25,0.76,,,,,,220.0,250.0,700.0,1000.0,4.0,1.0,2.0,5.0,0.0,20250627_6,小型,928.0,4.0,840.0,853.0,S60,,,0.0,29.6,58.7,435,0.416,0.317,2120,0.378,1319,23.7,8.0,15.6,21.3,1.647,6,1.13,101.94821428571426,134.0,15.95539531532727,94.72,107.625,95.243,2.9396,,6.7,6.36,544.2666666666667,16.9,418.48,6.0,-1.0,1,22.41,,,,,,,,,2025-06-27,S60-24
20250627090324,2025-06-27 09:03:24,10,S60-24,782,1294,0,137,326,29,0,67,2.68,0.0,0.0,0.0,2637.68,6.0,0.74,-0.26,0.7,,,,,,220.0,250.0,700.0,1000.0,4.0,0.0,2.0,5.0,0.0,20250627_10,小型,928.0,4.0,906.0,919.0,S60,,,0.0,29.6,58.7,422,0.42,0.325,2076,0.377,1294,22.7,6.9,15.9,21.2,1.655,6,1.11,96.9579831932773,130.5,14.407995538182574,88.88000000000001,100.25238095238096,90.317,2.9396,,6.7,6.36,544.2666666666667,16.9,418.48,6.0,0.0,0,21.41,,,,,,,,,2025-06-27,S60-24
20250627092622,2025-06-27 09:26:22,11,S60-24,826,1352,0,135,342,28,0,70,2.81,0.0,0.0,0.0,2755.81,7.0,0.75,-0.24,0.67,,,,,,220.0,250.0,700.0,1000.0,4.0,0.0,2.0,5.0,0.0,20250627_11,小型,1014.0,3.0,928.0,941.0,S60,,,0.0,29.6,58.7,440,0.395,0.307,2178,0.379,1352,22.3,6.4,15.9,20.9,1.637,6,1.16,97.34180327868852,127.1,14.75226484508943,94.1,101.52790697674418,87.524,2.9396,,6.7,6.36,544.2666666666667,16.9,418.48,7.0,1.0,1,24.17,73.7547619047619,516.2833333333333,,,,,,,2025-06-27,S60-24
20250627094754,2025-06-27 09:47:54,12,S60-31,799,1317,0,140,333,28,0,66,2.99,0.0,0.0,0.0,2685.99,6.0,1.45,0.0,0.61,,,,,,220.0,250.0,700.0,1000.0,4.0,1.0,2.0,5.0,0.0,20250627_12,小型,1014.0,3.0,951.0,1004.0,S60,,,0.0,29.6,58.7,427,0.42,0.328,2116,0.378,1317,22.0,6.6,15.5,21.1,1.648,6,1.13,96.65929203539824,121.9,13.49011199444541,90.5,101.57179487179486,89.887,2.9396,,6.7,6.36,544.2666666666667,16.9,418.48,6.0,-1.0,1,24.41,73.7547619047619,516.2833333333333,,,,,,,2025-06-27,S60-31
20250627101431,2025-06-27 10:14:31,17,S60-31,793,1316,0,143,333,28,0,68,3.01,0.0,0.0,0.0,2684.01,5.5,0.7,-0.25,0.53,,,,,,220.0,250.0,700.0,1000.0,4.0,0.0,2.0,5.0,0.0,20250627_17,小型,1105.0,1.0,1016.0,1030.0,S60,,,0.0,29.6,58.7,429,0.429,0.333,2109,0.376,1316,22.4,6.5,15.9,21.3,1.66,6,1.13,97.62450980392155,124.8,15.51688793006567,89.08,105.2222222222222,93.117,2.9396,,6.7,6.36,544.2666666666667,16.9,418.48,5.5,-0.5,1,25.82,66.81904761904762,467.73333333333335,,,,415.0,66.97142857142856,15.626666666666663,2025-06-27,S60-31
20250627103436,2025-06-27 10:34:36,20,S60-31,782,1304,0,145,330,29,0,67,2.96,0.0,0.0,0.0,2659.96,5.0,0.69,-0.26,0.54,,,,,,220.0,250.0,700.0,1000.0,4.0,1.0,2.0,5.0,0.0,20250627_20,小型,1105.0,1.0,1039.0,1054.0,S60,,,0.0,29.6,58.7,426,0.439,0.34,2086,0.375,1304,22.5,6.8,15.7,21.5,1.668,6,1.12,95.73644859813083,119.5,13.546654534230498,88.74,100.42894736842103,89.669,2.9396,,6.7,6.36,544.2666666666667,16.9,418.48,5.0,-0.5,1,21.18,66.81904761904762,467.73333333333335,,,,440.9,75.62666666666665,18.906666666666663,2025-06-27,S60-31
20250627125952,2025-06-27 12:59:52,24,S60-31,527,862,0,89,219,20,0,43,1.99,0.0,0.0,0.0,1761.99,6.5,1.14,0.19,0.58,,,,,,220.0,250.0,700.0,1000.0,4.0,2.0,2.0,6.0,0.0,20250627_24,小型,1425.0,2.0,1301.0,1317.0,S60,,,0.0,27.1,73.9,282,0.406,0.316,1389,0.379,862,22.3,7.1,15.2,21.1,1.636,6,0.74,79.02716049382717,89.2,7.308814437404645,76.58,80.46071428571429,108.731,2.9396,,6.7,6.36,544.2666666666667,16.9,418.48,6.5,1.5,1,-23.52,64.09374999999999,1191.075520833333,,,,433.6875,75.31875,20.085,2025-06-27,S60-31
20250627130235,2025-06-27 13:02:35,25,S60-31,528,863,0,91,221,19,0,44,1.99,0.0,0.0,0.0,1767.99,6.0,1.11,0.76,0.7,,,,,,220.0,250.0,700.0,1000.0,4.0,2.0,2.0,6.0,0.0,20250627_25,小型,1425.0,2.0,1301.0,1317.0,S60,,,0.0,27.1,73.9,284,0.412,0.32,1391,0.38,863,22.2,6.7,15.5,21.2,1.634,6,0.74,81.21489361702129,90.5,8.103636659941154,78.9,85.5939393939394,115.667,2.9396,,6.7,6.36,544.2666666666667,16.9,418.48,6.0,-0.5,1,-24.59,64.09374999999999,1191.075520833333,,,,433.6875,75.31875,20.085,2025-06-27,S60-31
20250627135116,2025-06-27 13:51:16,33,S60-31,486,807,0,84,203,20,0,39,1.84,0.0,0.0,0.0,1640.84,6.0,0.0,-0.41,1.0,,,,,,220.0,250.0,700.0,1000.0,5.0,2.0,2.0,6.0,0.0,20250627_33,小型,1425.0,2.0,1353.0,1410.0,S60,,,0.0,27.1,73.9,262,0.414,0.321,1293,0.376,807,22.5,7.6,14.9,21.1,1.66,6,0.69,77.27160493827161,84.9,6.451705384039538,75.3,80.07142857142857,116.046,2.9396,,6.7,6.36,544.2666666666667,16.9,418.48,6.0,0.0,0,-31.59,64.09374999999999,1191.075520833333,,,,446.3529411764706,80.9264705882353,22.929166666666667,2025-06-27,S60-31
20250627135418,2025-06-27 13:54:18,34,S60-31,488,804,0,84,204,20,0,40,1.83,0.0,0.0,0.0,1641.83,6.0,0.0,0.0,0.63,,,,,,220.0,250.0,700.0,1000.0,5.0,2.0,2.0,6.0,0.0,20250627_34,小型,1425.0,2.0,1353.0,1410.0,S60,,,0.0,27.1,73.9,264,0.412,0.318,1292,0.378,804,22.7,7.6,15.2,21.2,1.648,6,0.69,77.17931034482757,85.9,6.651162510626737,72.94,79.88064516129035,115.769,2.9396,,6.7,6.36,544.2666666666667,16.9,418.48,6.0,0.0,0,-31.59,64.09374999999999,1191.075520833333,,,,446.3529411764706,80.9264705882353,22.929166666666667,2025-06-27,S60-31
20250717075003,2025-07-17 07:50:03,1,S60-31,806,1344,0,146,338,32,0,65,3.07,0.0,0.0,0.0,2734.07,5.5,1.39,-0.37,0.9,,,,,,220.0,250.0,700.0,1000.0,4.0,1.0,2.0,5.0,0.0,20250717_1,小型,844.0,1.0,752.0,805.0,S60,,,0.0,30.6,69.7,435,0.432,0.336,2150,0.375,1344,22.3,7.4,14.9,21.3,1.667,7,1.15,102.6390243902439,131.4,18.79282268351509,96.96,116.1241379310345,100.978,2.9396,,6.7,6.67,517.88,15.6,383.14666666666665,5.5,-0.5,1,28.82,,,,,,,,,2025-07-17,S60-31
20250717081610,2025-07-17 08:16:10,4,S60-31,788,1277,0,147,332,30,0,67,3.03,0.0,0.0,0.0,2644.03,5.0,1.38,-0.51,-2.44,,,,,,220.0,250.0,700.0,1000.0,4.0,3.0,2.0,5.0,0.0,20250717_4,小型,844.0,1.0,820.0,835.0,S60,,,0.0,30.6,69.7,429,0.443,0.343,2065,0.382,1277,22.6,7.0,15.6,21.8,1.621,7,1.13,100.02222222222224,127.0,16.308912204189173,88.63999999999999,109.24193548387096,96.674,2.9396,,6.7,6.67,517.88,15.6,383.14666666666665,5.0,-0.5,1,23.18,,,,,,,,,2025-07-17,S60-31
20250717084024,2025-07-17 08:40:24,5,S60-31,772,1263,0,152,330,30,0,67,2.96,0.0,0.0,0.0,2616.96,4.0,0.66,-0.64,-2.62,,,,,,220.0,250.0,700.0,1000.0,4.0,2.0,2.0,5.0,0.0,20250717_5,小型,934.0,2.0,844.0,858.0,S60,,,0.0,30.6,69.7,427,0.461,0.356,2035,0.379,1263,22.7,7.0,15.7,22.1,1.636,7,1.12,99.70246913580247,125.0,16.87099179875738,96.48,109.97142857142856,98.189,2.9396,,6.7,6.67,517.88,15.6,383.14666666666665,4.0,-1.0,1,17.26,,,,,,,,,2025-07-17,S60-31
20250717090728,2025-07-17 09:07:28,8,S60-31,776,1265,0,149,329,30,0,65,2.99,0.0,0.0,0.0,2616.99,4.5,1.36,-0.64,-2.47,,,,,,220.0,250.0,700.0,1000.0,4.0,1.0,2.0,5.0,0.0,20250717_8,小型,934.0,2.0,910.0,923.0,S60,,,0.0,30.6,69.7,424,0.453,0.351,2041,0.38,1265,22.4,7.1,15.3,21.9,1.63,7,1.12,98.1421686746988,125.7,15.780635689563637,94.22,105.78620689655172,94.452,2.9396,,6.7,6.67,517.88,15.6,383.14666666666665,4.5,0.5,1,23.83,,,,,,,,,2025-07-17,S60-31
20250717093013,2025-07-17 09:30:13,9,S60-31,800,1310,0,159,340,30,0,70,3.11,0.0,0.0,0.0,2712.11,4.0,1.27,-0.62,-2.46,,,,,,220.0,250.0,700.0,1000.0,4.0,1.0,2.0,5.0,0.0,20250717_9,小型,1026.0,4.0,935.0,949.0,S60,,,0.0,30.6,69.7,440,0.468,0.361,2110,0.379,1310,22.7,6.8,15.9,22.1,1.638,7,1.16,99.1567901234568,131.1,16.69589983134105,89.68,109.03571428571426,93.996,2.9396,,6.7,6.67,517.88,15.6,383.14666666666665,4.0,-0.5,1,24.26,74.42857142857142,520.9999999999999,,,,,,,2025-07-17,S60-31
20250717100412,2025-07-17 10:04:12,12,S60-31,806,1308,0,154,340,32,0,70,3.11,0.0,0.0,0.0,2713.11,4.5,0.65,-0.37,-2.61,,,,,,220.0,250.0,700.0,1000.0,4.0,0.0,2.0,5.0,0.0,20250717_12,小型,1026.0,4.0,1006.0,1018.0,S60,,,0.0,30.6,69.7,442,0.453,0.348,2114,0.381,1308,23.1,7.2,15.8,22.0,1.623,7,1.16,95.55180722891564,127.3,17.1405062517199,90.0,105.08620689655172,90.592,2.9396,,6.7,6.67,517.88,15.6,383.14666666666665,4.5,0.5,1,28.83,74.42857142857142,520.9999999999999,,,,571.3333333333334,102.55833333333332,20.511666666666667,2025-07-17,S60-31
20250717102541,2025-07-17 10:25:41,13,S60-31,773,1261,0,152,330,30,0,67,2.98,0.0,0.0,0.0,2615.98,4.0,0.66,-0.51,-2.78,,,,,,220.0,250.0,700.0,1000.0,4.0,1.0,2.0,5.0,0.0,20250717_13,小型,1110.0,3.0,1027.0,1040.0,S60,,,0.0,30.6,69.7,427,0.461,0.356,2034,0.38,1261,22.7,7.0,15.7,22.2,1.631,7,1.12,95.1,120.4,15.169682239890829,94.08,104.81071428571428,93.581,2.9396,,6.7,6.67,517.88,15.6,383.14666666666665,4.0,-0.5,1,17.26,69.21904761904761,484.5333333333333,,,,535.5769230769231,84.75384615384615,18.363333333333333,2025-07-17,S60-31
20250717104800,2025-07-17 10:48:00,15,S60-31,760,1235,0,151,323,30,0,67,2.94,0.0,0.0,0.0,2568.94,4.0,1.34,-0.39,-3.06,,,,,,220.0,250.0,700.0,1000.0,4.0,0.0,2.0,5.0,0.0,20250717_15,小型,1110.0,3.0,1050.0,1102.0,S60,,,0.0,30.6,69.7,420,0.467,0.36,1995,0.381,1235,23.1,7.1,16.0,22.3,1.625,7,1.1,94.44146341463414,126.3,15.464206912072576,88.22,100.28275862068966,91.166,2.9396,,6.7,6.67,517.88,15.6,383.14666666666665,4.0,0.0,0,16.26,69.21904761904761,484.5333333333333,,,,562.9166666666666,89.45833333333333,17.891666666666666,2025-07-17,S60-31
20250717125926,2025-07-17 12:59:26,17,S60-31,770,1236,0,142,324,31,0,64,2.94,0.0,0.0,0.0,2569.94,5.0,0.71,-0.13,-2.98,,,,,,220.0,250.0,700.0,1000.0,4.0,1.0,2.0,5.0,22.0,20250717_17,小型,1353.0,1.0,,,S60,,,0.0,28.9,82.8,419,0.438,0.339,2006,0.384,1236,22.7,7.4,15.3,21.9,1.605,7,1.1,96.35176470588236,120.2,14.62143158489262,92.42,104.95517241379312,95.414,2.9396,,6.7,6.67,517.88,15.6,383.14666666666665,5.0,1.0,1,18.18,60.35130434782609,1153.715768115942,,,,,,,2025-07-17,S60-31
20250717132345,2025-07-17 13:23:45,20,S60-31,684,1114,0,135,290,29,0,58,2.65,0.0,0.0,0.0,2312.65,4.0,0.75,-0.29,-2.79,,,,,,220.0,250.0,700.0,1000.0,4.0,3.0,2.0,5.0,22.0,20250717_20,小型,1353.0,1.0,,,S60,,,0.0,28.9,82.8,377,0.466,0.358,1798,0.38,1114,23.1,7.7,15.4,22.2,1.629,7,0.99,92.24146341463415,110.3,12.844168755865416,93.56,99.58620689655172,100.592,2.9396,,6.7,6.67,517.88,15.6,383.14666666666665,4.0,-1.0,1,0.26,60.35130434782609,1153.715768115942,,,,,,,2025-07-17,S60-31
20250717135007,2025-07-17 13:50:07,22,S60-31,665,1079,0,130,284,28,0,57,2.57,0.0,0.0,0.0,2245.57,4.0,0.0,-0.15,-2.97,,,,,,220.0,250.0,700.0,1000.0,4.0,2.0,2.0,5.0,22.0,20250717_22,小型,1444.0,2.0,,,S60,,,0.0,28.9,82.8,369,0.458,0.352,1744,0.381,1079,23.0,7.6,15.4,22.2,1.623,7,0.96,90.66790123456788,109.2,13.01307819991715,88.48,98.61428571428571,102.723,2.9396,,6.7,6.67,517.88,15.6,383.14666666666665,4.0,0.0,0,-4.74,64.35000000000001,1175.46,,,,,,,2025-07-17,S60-31
20250717141450,2025-07-17 14:14:50,25,S60-31,676,1099,0,134,288,28,0,58,2.62,0.0,0.0,0.0,2285.62,4.0,0.75,-0.59,-3.17,,,,,,220.0,250.0,700.0,1000.0,4.0,3.0,2.0,5.0,22.0,20250717_25,小型,1444.0,2.0,,,S60,,,0.0,28.9,82.8,374,0.465,0.358,1775,0.381,1099,23.0,7.5,15.5,22.3,1.626,7,0.98,91.6318181818182,113.3,12.699119023260714,90.48,96.65806451612906,98.631,2.9396,,6.7,6.67,517.88,15.6,383.14666666666665,4.0,0.0,0,-0.74,64.35000000000001,1175.46,,,,,,,2025-07-17,S60-31
20250717144440,2025-07-17 14:44:40,28,S60-31,773,1259,0,152,331,30,0,67,2.99,0.0,0.0,0.0,2614.99,4.0,0.66,-0.51,-2.93,,,,,,220.0,250.0,700.0,1000.0,4.0,0.0,2.0,5.0,22.0,20250717_28,小型,1535.0,4.0,,,S60,,,0.0,28.9,82.8,428,0.459,0.355,2032,0.38,1259,22.7,7.0,15.7,22.2,1.629,7,1.12,95.89302325581394,124.8,15.299086389333723,92.1,103.54333333333332,92.449,2.9396,,6.7,6.67,517.88,15.6,383.14666666666665,4.0,0.0,0,17.26,63.68190476190477,1109.126507936508,,,,,,,2025-07-17,S60-31
20250717150859,2025-07-17 15:08:59,30,S60-31,770,1258,0,156,328,31,0,66,2.97,0.0,0.0,0.0,2611.97,3.5,0.65,-0.39,-3.01,,,,,,220.0,250.0,700.0,1000.0,4.0,0.0,2.0,5.0,22.0,20250717_30,小型,1535.0,4.0,,,S60,,,0.0,28.9,82.8,425,0.476,0.367,2028,0.38,1258,22.8,7.3,15.5,22.3,1.634,7,1.12,93.56296296296296,122.2,15.392698641491169,88.04,102.76428571428572,91.754,2.9396,,6.7,6.67,517.88,15.6,383.14666666666665,3.5,-0.5,1,20.49,63.68190476190477,1109.126507936508,,,,,,,2025-07-17,S60-31
20250717153324,2025-07-17 15:33:24,33,S60-31,764,1253,0,155,325,31,0,68,2.96,0.0,0.0,0.0,2598.96,3.5,0.65,-0.26,-2.49,,,,,,220.0,250.0,700.0,1000.0,4.0,2.0,2.0,5.0,22.0,20250717_33,小型,1625.0,3.0,,,S60,,,0.0,28.9,82.8,424,0.477,0.366,2017,0.379,1253,23.3,7.3,16.0,22.3,1.64,7,1.11,94.7578313253012,123.1,15.120743913632998,86.34,102.33448275862068,92.193,2.9396,,6.7,6.67,517.88,15.6,383.14666666666665,3.5,0.0,0,19.49,63.107000000000006,1046.5244166666666,,,,,,,2025-07-17,S60-31
20250717155402,2025-07-17 15:54:02,34,S60-31,856,1396,0,169,364,33,0,74,3.29,0.0,0.0,0.0,2895.29,4.0,0.6,-0.47,-2.79,,,,,,220.0,250.0,700.0,1000.0,4.0,2.0,2.0,5.0,22.0,20250717_34,小型,1625.0,3.0,,,S60,,,0.0,28.9,82.8,471,0.464,0.359,2252,0.38,1396,22.7,7.0,15.7,22.1,1.631,7,1.24,99.1534090909091,136.5,18.90431016788377,91.92,108.85161290322584,87.784,2.9396,,6.7,6.67,517.88,15.6,383.14666666666665,4.0,0.5,1,34.26,63.107000000000006,1046.5244166666666,,,,,,,2025-07-17,S60-31
20250717160747,2025-07-17 16:07:47,35,S60-31,176,258,0,30,74,10,0,15,0.71,0.0,0.0,0.0,563.71,6.5,0.0,-1.12,-11.03,,,,,,,,,,,,,,22.0,20250717_35,,,,,,S60,,,0.0,28.9,82.8,99,0.405,0.303,434,0.406,258,25.3,10.1,15.2,22.9,1.466,7,0.25,57.91868131868132,59.3,0.8612426605900564,58.64,58.040625000000006,232.163,2.9396,,6.7,6.67,517.88,15.6,383.14666666666665,6.5,2.5,1,-82.52,,,,,,,,,2025-07-17,S60-31
20250718075027,2025-07-18 07:50:27,1,S60-31,824,1335,0,151,349,33,0,70,3.15,0.0,0.0,0.0,2765.15,5.5,2.03,-0.72,-2.27,,,,,,220.0,250.0,700.0,1000.0,4.0,0.0,2.0,5.0,0.0,20250718_1,小型,842.0,3.0,752.0,804.0,S60,,,0.0,29.4,76.0,452,0.433,0.334,2159,0.382,1335,22.8,7.3,15.5,21.8,1.62,7,1.18,100.11463414634146,135.0,16.005602082923428,96.18,107.05172413793105,90.722,2.9396,,6.7,6.67,517.88,15.6,383.14666666666665,5.5,-1.0,1,33.82,,,,,,,,,2025-07-18,S60-31
20250718081804,2025-07-18 08:18:04,4,S60-31,831,1348,0,151,348,33,0,69,3.17,0.0,0.0,0.0,2783.17,5.5,1.34,-0.84,-2.18,,,,,,220.0,250.0,700.0,1000.0,4.0,0.0,2.0,5.0,0.0,20250718_4,小型,842.0,3.0,820.0,832.0,S60,,,0.0,29.4,76.0,450,0.434,0.336,2179,0.381,1348,22.7,7.3,15.3,21.6,1.622,7,1.19,95.82439024390244,126.0,17.56207499946217,95.26,107.0551724137931,89.962,2.9396,,6.7,6.67,517.88,15.6,383.14666666666665,5.5,0.0,0,33.82,,,,,,,,,2025-07-18,S60-31
20250718084016,2025-07-18 08:40:16,5,S60-31,810,1324,0,157,343,32,0,66,3.11,0.0,0.0,0.0,2735.11,4.5,1.29,-0.61,-2.29,,,,,,220.0,250.0,700.0,1000.0,4.0,1.0,2.0,5.0,0.0,20250718_5,小型,948.0,4.0,842.0,856.0,S60,,,0.0,29.4,76.0,441,0.458,0.356,2134,0.38,1324,22.2,7.3,15.0,21.9,1.635,7,1.17,95.79876543209876,124.8,15.528647312780691,93.52,104.07499999999996,88.953,2.9396,,6.7,6.67,517.88,15.6,383.14666666666665,4.5,-1.0,1,31.83,,,,,,,,,2025-07-18,S60-31
20250718084257,2025-07-18 08:42:57,6,S60-31,173,304,0,30,74,8,0,13,0.72,0.0,0.0,0.0,602.72,6.5,0.0,-2.81,4.83,,,,,,,,,,,,,,0.0,20250718_6,,,,,,S60,,,0.0,29.4,76.0,95,0.405,0.316,477,0.363,304,22.1,8.4,13.7,20.8,1.757,7,0.25,59.73703703703704,61.7,1.391991596083299,60.7,60.18571428571428,240.743,2.9396,,6.7,6.67,517.88,15.6,383.14666666666665,6.5,2.0,1,-82.52,,,,,,,,,2025-07-18,S60-31
20250718091153,2025-07-18 09:11:53,9,S60-31,815,1314,0,144,342,30,0,69,3.11,0.0,0.0,0.0,2717.11,6.0,1.41,-0.61,-2.16,,,,,,220.0,250.0,700.0,1000.0,4.0,1.0,2.0,5.0,0.0,20250718_9,小型,948.0,4.0,914.0,925.0,S60,,,0.0,29.4,76.0,441,0.421,0.327,2129,0.383,1314,22.4,6.8,15.6,21.6,1.612,7,1.16,98.940243902439,127.9,16.91546312175456,100.98,108.62413793103453,93.641,2.9396,,6.7,6.67,517.88,15.6,383.14666666666665,6.0,-0.5,1,28.41,,,,,,,,,2025-07-18,S60-31
20250718094641,2025-07-18 09:46:41,10,S60-31,772,1255,0,145,325,30,0,67,2.96,0.0,0.0,0.0,2596.96,5.0,1.4,-0.64,-2.33,,,,,,220.0,250.0,700.0,1000.0,4.0,1.0,2.0,5.0,0.0,20250718_10,小型,1038.0,1.0,949.0,1003.0,S60,,,0.0,29.4,76.0,422,0.446,0.344,2027,0.381,1255,23.0,7.1,15.9,21.9,1.626,7,1.11,95.98048780487804,124.8,15.90973347590215,98.3,104.70344827586206,94.327,2.9396,,6.7,6.67,517.88,15.6,383.14666666666665,5.0,-1.0,1,21.18,58.47857142857144,409.35,,,,,,,2025-07-18,S60-31
20250718101223,2025-07-18 10:12:23,11,S60-31,784,1281,0,147,333,29,0,67,3.03,0.0,0.0,0.0,2644.03,5.0,1.38,-1.01,-2.14,,,,,,220.0,250.0,700.0,1000.0,4.0,0.0,2.0,5.0,0.0,20250718_11,小型,1038.0,1.0,1016.0,1027.0,S60,,,0.0,29.4,76.0,429,0.441,0.343,2065,0.38,1281,22.4,6.8,15.6,21.8,1.634,7,1.13,97.42380952380952,127.0,15.531363192919851,91.16,103.79,91.85,2.9396,,6.7,6.67,517.88,15.6,383.14666666666665,5.0,0.0,0,23.18,58.47857142857144,409.35,,,,573.0,95.47727272727272,17.504166666666666,2025-07-18,S60-31
20250718103541,2025-07-18 10:35:41,12,S60-31,669,1084,0,125,284,24,0,57,2.58,0.0,0.0,0.0,2245.58,5.0,0.81,-0.45,-2.52,,,,,,220.0,250.0,700.0,1000.0,4.0,1.0,2.0,5.0,0.0,20250718_12,小型,1130.0,2.0,1038.0,1051.0,S60,,,0.0,29.4,76.0,365,0.44,0.342,1753,0.382,1084,22.2,6.6,15.6,21.8,1.62,7,0.96,87.95,111.3,11.377279991280869,83.74,89.63999999999997,93.375,2.9396,,6.7,6.67,517.88,15.6,383.14666666666665,5.0,0.0,0,1.18,71.85714285714286,503.0,,,,542.5,103.44615384615382,22.413333333333327,2025-07-18,S60-31
20250718110403,2025-07-18 11:04:03,13,S60-31,673,1094,0,127,286,26,0,58,2.58,0.0,0.0,0.0,2266.58,5.0,1.6,-0.88,-2.58,,,,,,220.0,250.0,700.0,1000.0,4.0,1.0,2.0,5.0,0.0,20250718_13,小型,1130.0,2.0,1110.0,1120.0,S60,,,0.0,29.4,76.0,370,0.444,0.343,1767,0.381,1094,22.7,7.0,15.7,22.0,1.626,7,0.97,80.86222222222221,100.3,8.990607169927436,76.52000000000001,77.79032258064517,80.196,2.9396,,6.7,6.67,517.88,15.6,383.14666666666665,5.0,0.0,0,3.18,71.85714285714286,503.0,,,,659.85,116.06,19.34333333333333,2025-07-18,S60-31
20250718125939,2025-07-18 12:59:39,14,S60-31,783,1238,0,125,323,30,0,64,2.93,0.0,0.0,0.0,2565.93,7.5,1.63,-0.76,-2.83,,,,,,220.0,250.0,700.0,1000.0,4.0,1.0,2.0,5.0,1.0,20250718_14,小型,1354.0,3.0,1301.0,1315.0,S60,,,0.0,28.4,84.7,417,0.387,0.3,2021,0.387,1238,22.5,7.2,15.3,21.1,1.581,7,1.1,94.3567901234568,121.3,14.520270533408087,90.5,101.30714285714284,92.097,2.9396,,6.7,6.67,517.88,15.6,383.14666666666665,7.5,2.5,1,18.12,63.51217391304347,1213.0825217391302,,,,525.25,95.42857142857142,22.266666666666666,2025-07-18,S60-31
20250718132853,2025-07-18 13:28:53,16,S60-31,690,1106,0,118,288,29,0,60,2.61,0.0,0.0,0.0,2293.61,6.5,0.85,-0.86,-2.56,,,,,,220.0,250.0,700.0,1000.0,4.0,2.0,2.0,5.0,1.0,20250718_16,小型,1354.0,3.0,1332.0,1345.0,S60,,,0.0,28.4,84.7,377,0.41,0.313,1796,0.384,1106,23.6,7.7,15.9,21.6,1.603,7,0.98,92.73614457831326,110.8,12.7222277574184,94.88,99.04827586206896,101.07,2.9396,,6.7,6.67,517.88,15.6,383.14666666666665,6.5,-1.0,1,5.48,63.51217391304347,1213.0825217391302,,,,521.7692307692307,99.78076923076924,21.61916666666667,2025-07-18,S60-31
20250718135231,2025-07-18 13:52:31,19,S60-31,789,1262,0,134,328,32,0,66,2.98,0.0,0.0,0.0,2613.98,6.5,1.52,-0.88,-2.7,,,,,,220.0,250.0,700.0,1000.0,4.0,0.0,2.0,5.0,1.0,20250718_19,小型,1440.0,4.0,1355.0,1408.0,S60,,,0.0,28.4,84.7,426,0.409,0.315,2051,0.385,1262,23.0,7.5,15.5,21.4,1.599,7,1.12,95.9651162790698,125.8,14.425250531393068,95.46,101.50666666666666,90.631,2.9396,,6.7,6.67,517.88,15.6,383.14666666666665,6.5,0.0,0,21.48,65.35272727272728,1198.1333333333334,,,,969.4615384615385,90.48076923076924,19.604166666666668,2025-07-18,S60-31
20250718141747,2025-07-18 14:17:47,21,S60-31,780,1253,0,134,325,31,0,67,2.97,0.0,0.0,0.0,2592.97,6.5,1.52,-1.02,-2.49,,,,,,220.0,250.0,700.0,1000.0,4.0,0.0,2.0,5.0,1.0,20250718_21,小型,1440.0,4.0,1420.0,1432.0,S60,,,0.0,28.4,84.7,423,0.412,0.317,2033,0.384,1253,23.2,7.3,15.8,21.5,1.606,7,1.11,96.8397590361446,125.6,15.96973749328983,94.84,104.34137931034482,94.001,2.9396,,6.7,6.67,517.88,15.6,383.14666666666665,6.5,0.0,0,21.48,65.35272727272728,1198.1333333333334,,,,587.625,103.16666666666669,20.633333333333336,2025-07-18,S60-31
20250718143847,2025-07-18 14:38:47,22,S60-31,777,1241,0,132,323,30,0,65,2.93,0.0,0.0,0.0,2570.93,6.5,1.54,-0.64,-2.59,,,,,,220.0,250.0,700.0,1000.0,4.0,1.0,2.0,5.0,1.0,20250718_22,小型,1529.0,3.0,1440.0,1454.0,S60,,,0.0,28.4,84.7,418,0.409,0.316,2018,0.385,1241,22.7,7.2,15.6,21.4,1.597,7,1.1,95.10123456790122,126.7,16.080418993889804,89.1,102.4,93.091,2.9396,,6.7,6.67,517.88,15.6,383.14666666666665,6.5,0.0,0,19.48,62.96603773584906,1102.9550943396227,,,,505.25,87.22857142857141,20.35333333333333,2025-07-18,S60-31
20250718150328,2025-07-18 15:03:28,23,S60-31,829,1323,0,137,346,31,0,72,3.11,0.0,0.0,0.0,2741.11,7.0,1.48,-0.72,-2.36,,,,,,220.0,250.0,700.0,1000.0,4.0,1.0,2.0,5.0,1.0,20250718_23,小型,1529.0,3.0,1505.0,1519.0,S60,,,0.0,28.4,84.7,449,0.396,0.305,2152,0.385,1323,22.9,6.9,16.0,21.4,1.596,7,1.17,97.97411764705885,130.6,16.4862877278356,91.22,107.10689655172412,91.544,2.9396,,6.7,6.67,517.88,15.6,383.14666666666665,7.0,0.5,1,26.17,62.96603773584906,1102.9550943396227,,,,530.0714285714286,73.24285714285715,17.09,2025-07-18,S60-31
20250718163907,2025-07-18 16:39:07,28,S60-31,705,1127,0,117,296,28,0,60,2.66,0.0,0.0,0.0,2335.66,7.0,1.74,-1.26,-2.68,,,,,,,,,,,,,,1.0,20250718_28,,,,,,S60,,,0.0,28.4,84.7,384,0.395,0.305,1832,0.385,1127,22.9,7.3,15.6,21.5,1.599,7,1.0,90.19135802469135,112.1,12.02670072191598,85.8,95.49285714285712,95.493,2.9396,,6.7,6.67,517.88,15.6,383.14666666666665,7.0,0.0,0,6.17,,,,,,,,,2025-07-18,S60-31
20250721074940,2025-07-21 07:49:40,1,S60-24,796,1233,0,132,321,30,0,63,2.72,0.0,0.0,0.0,2577.72,6.5,1.54,1.79,-3.22,,,,,,220.0,250.0,700.0,1000.0,4.0,1.0,2.0,5.0,0.0,20250721_1,小型,840.0,1.0,751.0,804.0,S60,,,0.0,28.2,78.7,414,0.411,0.319,2029,0.392,1233,22.5,7.2,15.2,21.2,1.549,7,1.1,85.56111111111112,112.4,14.814960115028208,86.46,93.61935483870968,85.109,2.9396,,6.7,6.9,517.88,15.6,383.14666666666665,6.5,-0.5,1,19.48,,,,,,,,,2025-07-21,S60-24
20250721081116,2025-07-21 08:11:16,2,S60-24,690,1094,0,122,287,26,0,56,2.43,0.0,0.0,0.0,2277.43,5.8,0.83,-0.29,-3.61,,,,,,220.0,250.0,700.0,1000.0,4.0,2.0,2.0,5.0,0.0,20250721_2,小型,840.0,1.0,814.0,829.0,S60,,,0.0,28.2,78.7,369,0.425,0.331,1784,0.387,1094,22.2,7.0,15.2,21.6,1.586,7,0.98,90.19634146341464,112.5,12.393344448336377,87.62,95.09310344827588,97.034,2.9396,,6.7,6.9,517.88,15.6,383.14666666666665,5.8,-0.7,1,7.17,,,,,,,,,2025-07-21,S60-24
20250721083725,2025-07-21 08:37:25,3,S60-24,655,1045,0,116,273,25,0,55,2.31,0.0,0.0,0.0,2171.31,6.0,1.75,-0.3,-2.97,,,,,,220.0,250.0,700.0,1000.0,4.0,2.0,2.0,5.0,0.0,20250721_3,小型,928.0,2.0,841.0,856.0,S60,,,0.0,28.2,78.7,353,0.425,0.329,1700,0.385,1045,22.7,7.1,15.6,21.6,1.595,7,0.93,93.0289156626506,112.5,11.498428704811548,94.06,96.82068965517242,104.108,2.9396,,6.7,6.9,517.88,15.6,383.14666666666665,6.0,0.2,1,0.41,,,,,,,,,2025-07-21,S60-24
20250721090310,2025-07-21 09:03:10,4,S60-24,681,1093,0,119,285,26,0,58,2.4,0.0,0.0,0.0,2264.4,6.0,0.85,-0.73,-2.67,,,,,,220.0,250.0,700.0,1000.0,4.0,2.0,2.0,5.0,0.0,20250721_4,小型,928.0,2.0,905.0,918.0,S60,,,0.0,28.2,78.7,369,0.418,0.322,1774,0.384,1093,22.8,7.0,15.7,21.6,1.605,7,0.97,94.38470588235292,119.5,12.484178277581428,88.67999999999999,98.13448275862068,101.17,2.9396,,6.7,6.9,517.88,15.6,383.14666666666665,6.0,0.0,0,3.41,,,,,,,,,2025-07-21,S60-24
20250721092614,2025-07-21 09:26:14,7,S60-24,667,1068,0,117,280,26,0,56,2.36,0.0,0.0,0.0,2216.36,6.0,0.86,-0.74,-2.91,,,,,,220.0,250.0,700.0,1000.0,4.0,2.0,2.0,5.0,0.0,20250721_7,小型,1017.0,4.0,925.0,942.0,S60,,,0.0,28.2,78.7,362,0.418,0.323,1735,0.384,1068,22.7,7.2,15.5,21.6,1.601,7,0.95,88.95308641975308,110.4,12.150680379463928,86.44,92.89285714285714,97.782,2.9396,,6.7,6.9,517.88,15.6,383.14666666666665,6.0,0.0,0,1.41,74.0,518.0,,,,,,,2025-07-21,S60-24
20250721095147,2025-07-21 09:51:47,8,S60-24,824,1309,0,136,341,31,0,67,2.88,0.0,0.0,0.0,2710.88,7.0,1.49,-0.48,-2.53,,,,,,220.0,250.0,700.0,1000.0,4.0,1.0,2.0,5.0,0.0,20250721_8,小型,1017.0,4.0,955.0,1007.0,S60,,,0.0,28.2,78.7,439,0.399,0.31,2133,0.386,1309,22.3,7.1,15.3,21.2,1.589,7,1.16,98.69302325581396,128.0,16.371179942826032,90.22,107.7,92.845,2.9396,,6.7,6.9,517.88,15.6,383.14666666666665,7.0,1.0,1,25.17,74.0,518.0,,,,,,,2025-07-21,S60-24
20250721101609,2025-07-21 10:16:09,9,S60-24,784,1265,0,142,329,28,0,65,2.79,0.0,0.0,0.0,2615.79,5.5,1.43,-0.51,-2.47,,,,,,220.0,250.0,700.0,1000.0,4.0,0.0,2.0,5.0,0.0,20250721_9,小型,1108.0,3.0,1018.0,1032.0,S60,,,0.0,28.2,78.7,422,0.432,0.336,2049,0.383,1265,22.0,6.6,15.4,21.6,1.614,7,1.12,94.7158536585366,125.5,15.607084613242971,91.76,101.50689655172413,90.631,2.9396,,6.7,6.9,517.88,15.6,383.14666666666665,5.5,-1.5,1,24.82,70.20952380952382,491.4666666666667,,,,509.6071428571428,87.99642857142858,20.5325,2025-07-21,S60-24
20250721103929,2025-07-21 10:39:29,10,S60-24,772,1241,0,140,322,27,0,63,2.71,0.0,0.0,0.0,2567.71,5.5,1.45,-0.26,-2.59,,,,,,220.0,250.0,700.0,1000.0,4.0,1.0,2.0,5.0,0.0,20250721_10,小型,1108.0,3.0,1041.0,1055.0,S60,,,0.0,28.2,78.7,412,0.435,0.34,2013,0.384,1241,21.8,6.6,15.3,21.5,1.608,7,1.1,92.97349397590362,123.5,14.724997877450695,89.12,98.17931034482758,89.254,2.9396,,6.7,6.9,517.88,15.6,383.14666666666665,5.5,0.0,0,22.82,70.20952380952382,491.4666666666667,,,,508.7142857142857,85.6857142857143,19.993333333333336,2025-07-21,S60-24
20250721125939,2025-07-21 12:59:39,11,S60-24,779,1241,0,132,324,28,0,66,2.74,0.0,0.0,0.0,2572.74,6.5,1.54,-0.38,-2.59,,,,,,220.0,250.0,700.0,1000.0,4.0,2.0,2.0,5.0,4.5,20250721_11,小型,1348.0,1.0,1301.0,1316.0,S60,,,0.0,26.6,91.0,418,0.407,0.316,2020,0.386,1241,22.5,6.7,15.8,21.4,1.593,7,1.1,93.05975609756098,124.8,14.163986104890672,91.38,97.68275862068964,88.803,2.9396,,6.7,6.9,517.88,15.6,383.14666666666665,6.5,1.0,1,19.48,59.36810344827585,1139.8675862068962,,,,505.53333333333336,81.91000000000003,20.477500000000006,2025-07-21,S60-24
20250721132230,2025-07-21 13:22:30,14,S60-24,686,1104,0,124,288,27,0,57,2.43,0.0,0.0,0.0,2288.43,5.5,0.81,-0.58,-2.73,,,,,,220.0,250.0,700.0,1000.0,4.0,1.0,2.0,5.0,4.5,20250721_14,小型,1348.0,1.0,1324.0,1337.0,S60,,,0.0,26.6,91.0,372,0.431,0.333,1790,0.383,1104,22.6,7.3,15.3,21.7,1.609,7,0.98,83.90731707317073,104.7,11.93238859910087,81.44000000000001,84.68965517241381,86.418,2.9396,,6.7,6.9,517.88,15.6,383.14666666666665,5.5,-1.0,1,6.82,59.36810344827585,1139.8675862068962,,,,462.3076923076923,86.72692307692309,18.79083333333333,2025-07-21,S60-24
20250721134639,2025-07-21 13:46:39,16,S60-24,791,1261,0,133,328,32,0,66,2.77,0.0,0.0,0.0,2613.77,6.5,0.76,-0.63,-2.78,,,,,,220.0,250.0,700.0,1000.0,4.0,1.0,2.0,5.0,4.5,20250721_16,小型,1434.0,2.0,1349.0,1402.0,S60,,,0.0,26.6,91.0,426,0.405,0.312,2052,0.385,1261,23.0,7.5,15.5,21.4,1.594,7,1.12,92.23703703703704,130.0,16.36585910691126,89.9,97.87857142857146,87.392,2.9396,,6.7,6.9,517.88,15.6,383.14666666666665,6.5,1.0,1,20.48,66.18198198198198,1219.9545345345346,,,,537.8461538461538,82.9923076923077,17.98166666666667,2025-07-21,S60-24
20250721140958,2025-07-21 14:09:58,17,S60-24,781,1299,0,134,328,29,0,65,2.75,0.0,0.0,0.0,2638.75,6.5,1.52,-0.89,1.09,,,,,,220.0,250.0,700.0,1000.0,4.0,0.0,2.0,5.0,4.5,20250721_17,小型,1434.0,2.0,1411.0,1424.0,S60,,,0.0,26.6,91.0,422,0.409,0.318,2080,0.375,1299,22.3,6.9,15.4,21.1,1.663,7,1.11,92.0777777777778,124.7,15.582975832698615,84.76000000000002,97.20000000000002,87.568,2.9396,,6.7,6.9,517.88,15.6,383.14666666666665,6.5,0.0,0,21.48,66.18198198198198,1219.9545345345346,,,,517.4230769230769,79.01538461538462,17.12,2025-07-21,S60-24
20250721143357,2025-07-21 14:33:57,18,S60-24,778,1290,0,131,324,32,0,63,2.72,0.0,0.0,0.0,2620.72,6.5,0.77,-0.51,1.26,,,,,,220.0,250.0,700.0,1000.0,4.0,1.0,2.0,5.0,4.5,20250721_18,小型,1520.0,4.0,1436.0,1449.0,S60,,,0.0,26.6,91.0,419,0.404,0.313,2068,0.376,1290,22.7,7.6,15.0,21.0,1.658,7,1.1,87.49382716049382,120.8,19.55261559768583,92.73999999999998,103.34642857142856,93.951,2.9396,,6.7,6.9,517.88,15.6,383.14666666666665,6.5,0.0,0,18.48,65.05943396226415,1149.3833333333334,,,,530.3846153846154,95.80769230769232,20.758333333333336,2025-07-21,S60-24
20250721145646,2025-07-21 14:56:46,19,S60-24,782,1246,0,134,326,31,0,64,2.75,0.0,0.0,0.0,2585.75,6.5,1.52,-0.76,-3.04,,,,,,220.0,250.0,700.0,1000.0,4.0,2.0,2.0,5.0,4.5,20250721_19,小型,1520.0,4.0,1459.0,1512.0,S60,,,0.0,26.6,91.0,421,0.411,0.318,2028,0.386,1246,22.6,7.4,15.2,21.5,1.593,7,1.11,95.78395061728396,129.9,16.25673237017778,87.46,102.43571428571428,92.284,2.9396,,6.7,6.9,517.88,15.6,383.14666666666665,6.5,0.0,0,21.48,65.05943396226415,1149.3833333333334,,,,533.1538461538462,86.28076923076924,18.694166666666668,2025-07-21,S60-24
20250721151858,2025-07-21 15:18:58,20,S60-24,780,1236,0,128,324,30,0,63,2.74,0.0,0.0,0.0,2563.74,7.0,0.79,-0.64,-2.98,,,,,,220.0,250.0,700.0,1000.0,4.0,1.0,2.0,5.0,4.5,20250721_20,小型,1610.0,3.0,1520.0,1534.0,S60,,,0.0,26.6,91.0,417,0.395,0.307,2016,0.387,1236,22.3,7.2,15.1,21.3,1.585,7,1.1,95.62391304347824,123.0,14.29105352222317,90.94,101.36666666666666,92.152,2.9396,,6.7,6.9,517.88,15.6,383.14666666666665,7.0,0.5,1,17.17,60.10693069306931,1011.8,,,,500.3928571428572,94.38214285714288,22.0225,2025-07-21,S60-24
20250721154115,2025-07-21 15:41:15,21,S60-24,672,1072,0,118,283,26,0,55,2.4,0.0,0.0,0.0,2228.4,6.0,0.0,-0.89,-3.6,,,,,,220.0,250.0,700.0,1000.0,4.0,2.0,2.0,5.0,4.5,20250721_21,小型,1610.0,3.0,1543.0,1558.0,S60,,,0.0,26.6,91.0,364,0.417,0.324,1744,0.385,1072,22.3,7.1,15.1,21.7,1.595,7,0.96,85.89999999999999,110.7,11.75920968201856,80.55999999999999,88.575,92.266,2.9396,,6.7,6.9,517.88,15.6,383.14666666666665,6.0,-1.0,1,2.41,60.10693069306931,1011.8,,,,513.3,88.98333333333333,22.245833333333334,2025-07-21,S60-24
20250721154849,2025-07-21 15:48:49,22,S60-24,178,255,0,25,73,9,0,13,0.68,0.0,0.0,0.0,553.68,9.0,-3.85,-2.2,-12.07,,,,,,,,,,,,,,4.5,20250721_22,,,,,,S60,,,0.0,26.6,91.0,95,0.342,0.263,433,0.411,255,23.2,9.5,13.7,21.7,1.433,7,0.25,57.0588888888889,58.9,1.0227299463738586,57.0,56.88064516129033,227.523,2.9396,,6.7,6.9,517.88,15.6,383.14666666666665,9.0,3.0,1,-63.63,,,,,,,,,2025-07-21,S60-24
20250723074931,2025-07-23 07:49:31,1,S60-24,781,1243,0,131,325,28,0,61,2.71,0.0,0.0,0.0,2571.71,7.0,3.15,-0.51,-2.43,,,,,,220.0,250.0,700.0,1000.0,4.0,1.0,2.0,5.0,0.0,20250723_1,小型,841.0,1.0,752.0,805.0,S60,,,0.0,29.5,73.0,414,0.403,0.316,2024,0.386,1243,21.5,6.8,14.7,21.2,1.592,7,1.1,94.73292682926828,124.1,13.93400871073158,89.72,98.74137931034484,89.765,2.9396,,6.7,6.9,517.88,15.6,383.14666666666665,7.0,-2.0,1,20.17,,,,,,,,,2025-07-23,S60-24
20250723081231,2025-07-23 08:12:31,2,S60-24,693,1104,0,122,288,23,0,58,2.42,0.0,0.0,0.0,2290.42,6.0,1.67,0.0,-2.73,,,,,,220.0,250.0,700.0,1000.0,4.0,1.0,2.0,5.0,0.0,20250723_2,小型,841.0,1.0,817.0,830.0,S60,,,0.0,29.5,73.0,369,0.424,0.331,1797,0.386,1104,22.0,6.2,15.7,21.5,1.593,7,0.98,95.55243902439024,120.1,13.338941940796524,90.6,101.0310344827586,103.093,2.9396,,6.7,6.9,517.88,15.6,383.14666666666665,6.0,-1.0,1,6.41,,,,,,,,,2025-07-23,S60-24
20250723083654,2025-07-23 08:36:54,3,S60-24,646,1034,0,114,270,24,0,52,2.29,0.0,0.0,0.0,2142.29,6.0,1.79,-0.77,-2.91,,,,,,220.0,250.0,700.0,1000.0,4.0,1.0,2.0,5.0,0.0,20250723_3,小型,930.0,4.0,840.0,854.0,S60,,,0.0,29.5,73.0,346,0.422,0.329,1680,0.385,1034,22.0,6.9,15.0,21.5,1.601,7,0.92,91.28571428571428,111.7,11.125198156150091,87.17999999999999,95.41666666666669,103.714,2.9396,,6.7,6.9,517.88,15.6,383.14666666666665,6.0,0.0,0,-1.59,,,,,,,,,2025-07-23,S60-24
20250723090157,2025-07-23 09:01:57,5,S60-24,638,1020,0,112,268,23,0,54,2.26,0.0,0.0,0.0,2117.26,6.0,0.9,-0.78,-3.23,,,,,,220.0,250.0,700.0,1000.0,4.0,1.0,2.0,5.0,0.0,20250723_5,小型,930.0,4.0,905.0,918.0,S60,,,0.0,29.5,73.0,345,0.418,0.325,1658,0.385,1020,22.3,6.7,15.7,21.6,1.599,7,0.91,89.04512195121951,106.5,11.665920268750137,87.66,94.84482758620688,104.225,2.9396,,6.7,6.9,517.88,15.6,383.14666666666665,6.0,0.0,0,-3.59,,,,,,,,,2025-07-23,S60-24
20250723092609,2025-07-23 09:26:09,8,S60-24,652,1044,0,115,273,24,0,55,2.31,0.0,0.0,0.0,2165.31,6.0,0.88,-0.76,-3.06,,,,,,220.0,250.0,700.0,1000.0,4.0,1.0,2.0,5.0,0.0,20250723_8,小型,1021.0,2.0,929.0,942.0,S60,,,0.0,29.5,73.0,352,0.421,0.327,1696,0.384,1044,22.4,6.8,15.6,21.6,1.601,7,0.93,86.01604938271603,108.4,11.400448949250857,79.41999999999999,88.75714285714287,95.438,2.9396,,6.7,6.9,517.88,15.6,383.14666666666665,6.0,0.0,0,-0.59,72.21428571428571,505.5,,,,,,,2025-07-23,S60-24
20250723095003,2025-07-23 09:50:03,11,S60-24,808,1302,0,142,339,29,0,67,2.82,0.0,0.0,0.0,2689.82,6.0,1.43,-0.62,-2.25,,,,,,220.0,250.0,700.0,1000.0,4.0,1.0,2.0,5.0,0.0,20250723_11,小型,1021.0,2.0,956.0,1009.0,S60,,,0.0,29.5,73.0,435,0.419,0.326,2110,0.383,1302,22.1,6.7,15.4,21.5,1.611,7,1.15,96.25625000000002,132.7,16.644210783457613,89.28,99.30294117647058,86.35,2.9396,,6.7,6.9,517.88,15.6,383.14666666666665,6.0,0.0,0,26.41,72.21428571428571,505.5,,,,,,,2025-07-23,S60-24
20250723132322,2025-07-23 13:23:22,18,S60-31,805,1299,0,142,340,29,0,68,3.08,0.0,0.0,0.0,2686.08,6.0,1.43,-0.98,-2.48,,,,,,220.0,250.0,700.0,1000.0,4.0,1.0,2.0,5.0,0.0,20250723_18,小型,1433.0,4.0,1326.0,1338.0,S60,,,0.0,29.3,78.6,437,0.418,0.325,2104,0.383,1299,22.2,6.6,15.6,21.6,1.614,7,1.15,99.40361445783132,123.5,15.577551393515678,96.5,106.9413793103448,92.993,2.9396,,6.7,6.9,517.88,15.6,383.14666666666665,6.0,0.0,0,26.41,64.83603603603605,1196.2248648648651,,,,1424.6666666666667,98.51666666666668,19.703333333333333,2025-07-23,S60-31
20250723134748,2025-07-23 13:47:48,20,S60-31,817,1313,0,144,341,29,0,69,3.1,0.0,0.0,0.0,2716.1,6.0,1.41,-0.37,-2.23,,,,,,220.0,250.0,700.0,1000.0,4.0,1.0,2.0,5.0,0.0,20250723_20,小型,1433.0,4.0,1350.0,1403.0,S60,,,0.0,29.3,78.6,439,0.422,0.328,2130,0.384,1313,22.3,6.6,15.7,21.5,1.607,7,1.16,102.340243902439,131.1,17.549232904895522,94.94,113.08275862068966,97.485,2.9396,,6.7,6.9,517.88,15.6,383.14666666666665,6.0,0.0,0,28.41,64.83603603603605,1196.2248648648651,,,,551.8846153846154,84.8153846153846,18.376666666666665,2025-07-23,S60-31
20250723141040,2025-07-23 14:10:40,22,S60-31,801,1301,0,146,338,30,0,67,3.06,0.0,0.0,0.0,2686.06,5.5,1.39,-0.99,-2.33,,,,,,220.0,250.0,700.0,1000.0,4.0,0.0,2.0,5.0,0.0,20250723_22,小型,1433.0,4.0,1412.0,1425.0,S60,,,0.0,29.3,78.6,435,0.432,0.336,2102,0.381,1301,22.3,6.9,15.4,21.7,1.624,7,1.15,93.70987654320987,122.5,15.52032204179587,91.12,100.86785714285712,87.711,2.9396,,6.7,6.9,517.88,15.6,383.14666666666665,5.5,-0.5,1,28.82,64.83603603603605,1196.2248648648651,,,,546.8076923076923,92.98846153846154,20.1475,2025-07-23,S60-31
