Repository: Vincent626/concrete-strength-analysis

# 🎯 S60 & M60 混凝土強度預測模型訓練成果報告

> **更新日期**: 2026-02-04  
> **專案目標**: 建立 S60/M60 混凝土 28 天抗壓強度預測模型

---

## 📋 摘要

本專案針對 S60（小型）與 M60（中型）離心混凝土管配比，建立機器學習預測模型。透過配料特徵分析，預測 28 天抗壓強度，並識別影響強度的關鍵因素。

### 主要成果

| 模型 | 樣本數 | R² | MAE (kgf/cm²) | 狀態 |
|:---|---:|---:|---:|:---|
| **S60** | 46 | **0.360** | 28 | ✅ 可用 |
| **M60** | 52 | **0.206** | 25 | ✅ 可用 |

---

## 📈 模型效能比較
> **說明**：S60 模型 R²=0.360，M60 模型 R²=0.206，兩者皆具有預測能力。S60 表現較佳，預測誤差約 28 kgf/cm²。

---

## 📊 強度分布比較
> **說明**：S60 與 M60 的強度分布相似，平均約 605 kgf/cm²，皆高於設計強度 510 kgf/cm²（紅色虛線）。

---

File: S60_M60_dataset_v9_shared.csv (part 117 of 138)
match_key,日期及時間,序,配比 ,耗用骨材1,耗用骨材2,耗用骨材3,耗用水,耗用泥料1,耗用泥料2,耗用泥料3,耗用泥料4,耗用藥劑1,耗用藥劑2,耗用藥劑3,耗用藥劑4,耗用小計,表面水骨材1,誤差%水,誤差%骨材1,誤差%骨材2,坍度(cm),混凝土溫度(℃),試體1強度(X1),試體2強度(X2),試體3強度(X3),加料轉速,慢速轉速,中速轉速,高速轉速,加料時間,慢速時間,中速時間,高速時間,總降水量,cp_key,類型,入池,蒸養池,離心開始,離心結束,母體,平均強度,強度_原始,強度_修正,環境溫度,環境濕度,膠結料總量,水灰比,水膠比,骨材總量,砂石比,粗骨材總量,水泥取代率,矽灰取代率,爐石取代率,漿體比例,粗細骨材比,月份,拌合米數,平均電流,最大電流,電流標準差,最終電流,穩定階段平均電流,單位體積穩定電流,砂_FM,砂_Mud,六分_FM,三分_FM,水泥砂漿_28天平均強度,水泥_流動性,水泥砂漿_7天平均強度,設定扣水率(%),扣水率_變動幅度,扣水率_是否變更,水量微調偏離度,蒸養實際平均溫度,蒸養實際總積溫,蒸養實際階段1溫度,蒸養實際階段2溫度,蒸養實際階段3溫度,實際離心平均轉速,實際離心平均電流,實際離心總能量,日期,配比
20250723143118,2025-07-23 14:31:18,23,S60-31,677,1144,0,123,287,25,0,58,2.61,0.0,0.0,0.0,2316.61,5.5,1.65,-0.88,1.87,,,,,,220.0,250.0,700.0,1000.0,4.0,1.0,2.0,5.0,0.0,20250723_23,小型,1520.0,3.0,1433.0,1446.0,S60,,,0.0,29.3,78.6,370,0.429,0.332,1821,0.372,1144,22.4,6.8,15.7,21.3,1.69,7,0.97,85.10617283950617,108.1,11.491106015158332,80.38,88.72142857142858,91.465,2.9396,,6.7,6.9,517.88,15.6,383.14666666666665,5.5,0.0,0,5.82,61.37169811320754,1084.2333333333331,,,,541.5769230769231,95.8076923076923,20.758333333333333,2025-07-23,S60-31
20250723145241,2025-07-23 14:52:41,24,S60-31,644,1086,0,113,270,26,0,54,2.47,0.0,0.0,0.0,2195.47,6.0,0.89,-1.08,1.97,,,,,,220.0,250.0,700.0,1000.0,4.0,3.0,2.0,5.0,0.0,20250723_24,小型,1520.0,3.0,1455.0,1510.0,S60,,,0.0,29.3,78.6,350,0.419,0.323,1730,0.372,1086,22.9,7.4,15.4,21.1,1.686,7,0.92,84.72588235294117,106.8,14.834254103583657,88.38,97.42068965517242,105.892,2.9396,,6.7,6.9,517.88,15.6,383.14666666666665,6.0,0.5,1,-2.59,61.37169811320754,1084.2333333333331,,,,1821.0333333333333,91.97,22.9925,2025-07-23,S60-31
20250723151722,2025-07-23 15:17:22,27,S60-31,667,1069,0,116,282,25,0,54,2.52,0.0,0.0,0.0,2215.52,6.0,0.0,-0.74,-2.82,,,,,,220.0,250.0,700.0,1000.0,4.0,2.0,2.0,5.0,0.0,20250723_27,小型,1609.0,2.0,1520.0,1534.0,S60,,,0.0,29.3,78.6,361,0.411,0.321,1736,0.384,1069,21.9,6.9,15.0,21.6,1.603,7,0.95,85.18518518518519,106.0,11.250142507861309,81.16,88.66785714285712,93.335,2.9396,,6.7,6.9,517.88,15.6,383.14666666666665,6.0,0.0,0,0.41,67.34705882352941,1134.7979411764709,,,,1258.571428571429,83.42857142857142,19.466666666666665,2025-07-23,S60-31
20250723154111,2025-07-23 15:41:11,30,S60-31,626,1002,0,111,266,25,0,51,2.41,0.0,0.0,0.0,2083.41,6.0,0.91,-1.57,-3.84,,,,,,220.0,250.0,700.0,1000.0,4.0,1.0,2.0,5.0,0.0,20250723_30,小型,1609.0,2.0,1543.0,1557.0,S60,,,0.0,29.3,78.6,342,0.417,0.325,1628,0.385,1002,22.2,7.3,14.9,21.8,1.601,7,0.9,83.66913580246914,102.9,9.784538596656406,79.86,88.03214285714286,97.813,2.9396,,6.7,6.9,517.88,15.6,383.14666666666665,6.0,0.0,0,-4.59,67.34705882352941,1134.7979411764709,,,,521.3928571428571,94.71071428571427,22.09916666666667,2025-07-23,S60-31
20250728074934,2025-07-28 07:49:34,1,S60-24,775,1305,0,130,324,26,0,61,2.72,0.0,0.0,0.0,2623.72,7.0,2.36,-1.27,2.43,,,,,,220.0,250.0,700.0,1000.0,4.0,0.0,2.0,5.0,3.0,20250728_1,小型,,1.0,750.0,806.0,S60,,,0.0,26.5,90.4,411,0.401,0.316,2080,0.373,1305,21.2,6.3,14.8,20.6,1.684,7,1.1,97.75465116279072,129.7,13.918672893306702,92.4,100.15666666666668,91.052,2.9396,,6.7,6.9,500.29333333333335,15.0,365.9866666666666,7.0,1.0,1,19.17,,,,,,,,,2025-07-28,S60-24
20250728081713,2025-07-28 08:17:13,2,S60-24,669,1147,0,119,281,24,0,53,2.36,0.0,0.0,0.0,2295.36,6.0,0.85,-1.33,3.15,,,,,,220.0,250.0,700.0,1000.0,4.0,0.0,2.0,6.0,3.0,20250728_2,小型,,1.0,821.0,830.0,S60,,,0.0,26.5,90.4,358,0.423,0.332,1816,0.368,1147,21.5,6.7,14.8,20.8,1.714,7,0.96,95.96629213483146,115.8,12.107486251505204,93.72,100.73870967741937,104.936,2.9396,,6.7,6.9,500.29333333333335,15.0,365.9866666666666,6.0,-1.0,1,3.41,,,,,,,,,2025-07-28,S60-24
20250728084637,2025-07-28 08:46:37,3,S60-24,771,1358,0,104,330,28,0,64,0.0,0.0,0.0,0.0,2655.0,5.0,-0.95,-1.66,2.65,,,,,,220.0,250.0,700.0,1000.0,4.0,0.0,2.0,6.0,3.0,20250728_3,小型,,2.0,854.0,904.0,S60,,,0.0,26.5,90.4,422,0.315,0.246,2129,0.362,1358,21.8,6.6,15.2,19.8,1.761,7,1.12,115.62014925373134,141.7,17.7150824510184,102.8,122.94468085106384,109.772,2.9396,,6.7,6.9,500.29333333333335,15.0,365.9866666666666,5.0,-1.0,1,-19.82,,,,,,,,,2025-07-28,S60-24
20250728092539,2025-07-28 09:25:39,4,S60-24,782,1367,0,131,328,19,0,64,0.0,0.0,0.0,0.0,2691.0,5.0,-0.76,-1.26,2.55,,,,,,220.0,250.0,700.0,1000.0,4.0,0.0,2.0,6.0,3.0,20250728_4,小型,,2.0,826.0,936.0,S60,,,0.0,26.5,90.4,411,0.399,0.319,2149,0.364,1367,20.2,4.6,15.6,20.1,1.748,7,1.13,115.9862068965517,138.7,17.503314447465343,116.42,123.62439024390244,109.402,2.9396,,6.7,6.9,500.29333333333335,15.0,365.9866666666666,5.0,0.0,0,7.18,,,,,,,,,2025-07-28,S60-24
20250728100719,2025-07-28 10:07:19,5,S60-24,658,1161,0,128,291,22,0,55,0.0,0.0,0.0,0.0,2315.0,4.7,-0.78,-1.35,3.02,,,,,,220.0,250.0,700.0,1000.0,4.0,0.0,2.0,6.0,3.0,20250728_5,小型,,4.0,1008.0,1018.0,S60,,,0.0,26.5,90.4,368,0.44,0.348,1819,0.362,1161,20.9,6.0,14.9,21.4,1.764,7,0.98,92.56071428571428,111.2,16.406096557429517,102.36,103.7,105.816,2.9396,,6.7,6.9,500.29333333333335,15.0,365.9866666666666,4.7,-0.3,1,-0.25,,,,,,21056.0,1.7999999999999996,0.2999999999999999,2025-07-28,S60-24
20250728105054,2025-07-28 10:50:54,6,S60-24,752,1311,0,139,328,26,0,65,0.0,0.0,0.0,0.0,2621.0,5.5,-0.71,-1.31,2.66,,,,,,220.0,250.0,700.0,1000.0,4.0,0.0,2.0,6.0,3.0,20250728_6,小型,,4.0,1052.0,1102.0,S60,,,0.0,26.5,90.4,419,0.424,0.332,2063,0.365,1311,21.7,6.2,15.5,21.3,1.743,7,1.11,101.83229166666666,124.5,15.89027804712462,91.02,109.9235294117647,99.03,2.9396,,6.7,6.9,500.29333333333335,15.0,365.9866666666666,5.5,0.8,1,21.82,,,,,,17897.6,59.19500000000001,9.865833333333336,2025-07-28,S60-24
20250728112340,2025-07-28 11:23:40,7,S60-24,654,1161,0,133,290,23,0,56,0.0,0.0,0.0,0.0,2317.0,4.0,-0.75,-1.21,3.02,,,,,,220.0,250.0,700.0,1000.0,4.0,0.0,2.0,6.0,3.0,20250728_7,小型,,3.0,1125.0,1135.0,S60,,,0.0,26.5,90.4,369,0.459,0.36,1815,0.36,1161,21.4,6.2,15.2,21.7,1.775,7,0.98,94.811,113.7,12.193251371147896,91.6,98.37714285714286,100.385,2.9396,,6.7,6.9,500.29333333333335,15.0,365.9866666666666,4.0,-1.5,1,-1.74,,,,,,17897.6,48.335,8.055833333333332,2025-07-28,S60-24
20250728125944,2025-07-28 12:59:44,8,S60-31,824,1306,0,141,342,27,0,68,3.11,0.0,0.0,0.0,2711.11,6.5,1.44,-0.84,-3.62,,,,,,220.0,250.0,700.0,1000.0,4.0,0.0,2.0,6.0,85.0,20250728_8,小型,,3.0,1301.0,1311.0,S60,,,0.0,25.6,92.8,437,0.412,0.323,2130,0.387,1306,21.7,6.2,15.6,21.3,1.585,7,1.17,102.09642857142858,128.3,16.167452949179893,97.06,112.73333333333332,96.353,2.9396,,6.7,6.9,500.29333333333335,15.0,365.9866666666666,6.5,2.5,1,28.48,,,,,,0.0,0.5999999999999999,0.0999999999999999,2025-07-28,S60-31
20250728132736,2025-07-28 13:27:36,12,S60-31,810,1323,0,153,345,30,0,66,3.12,0.0,0.0,0.0,2730.12,5.0,1.32,-1.1,-2.36,,,,,,220.0,250.0,700.0,1000.0,4.0,0.0,2.0,6.0,85.0,20250728_12,小型,,3.0,1331.0,1341.0,S60,,,0.0,25.6,92.8,441,0.443,0.347,2133,0.38,1323,21.8,6.8,15.0,21.8,1.633,7,1.17,100.96555555555553,127.8,16.995621404161138,97.42,109.5483870967742,93.631,2.9396,,6.7,6.9,500.29333333333335,15.0,365.9866666666666,5.0,-1.5,1,29.18,,,,,,0.0,0.5999999999999999,0.0999999999999999,2025-07-28,S60-31
20250728140314,2025-07-28 14:03:14,16,S60-31,802,1303,0,151,342,28,0,66,3.11,0.0,0.0,0.0,2695.11,5.0,1.34,-1.35,-2.98,,,,,,220.0,250.0,700.0,1000.0,4.0,0.0,2.0,6.0,85.0,20250728_16,小型,,3.0,1409.0,1419.0,S60,,,0.0,25.6,92.8,436,0.442,0.346,2105,0.381,1303,21.6,6.4,15.1,21.8,1.625,7,1.16,98.0144578313253,128.7,16.517643962001685,96.22,104.50689655172415,90.092,2.9396,,6.7,6.9,500.29333333333335,15.0,365.9866666666666,5.0,0.0,0,27.18,,,,,,0.0,0.5999999999999999,0.0999999999999999,2025-07-28,S60-31
20250728143757,2025-07-28 14:37:57,21,S60-31,685,1095,0,125,290,24,0,56,2.65,0.0,0.0,0.0,2277.65,5.5,0.81,-1.58,-4.45,,,,,,220.0,250.0,700.0,1000.0,4.0,0.0,2.0,6.0,85.0,20250728_21,小型,,1.0,1440.0,1450.0,S60,,,0.0,25.6,92.8,370,0.431,0.338,1780,0.385,1095,21.6,6.5,15.1,21.8,1.599,7,0.99,89.94691358024691,110.5,11.749957566718788,86.48,96.66785714285716,97.644,2.9396,,6.7,6.9,500.29333333333335,15.0,365.9866666666666,5.5,0.5,1,7.82,,,,,,0.0,0.5999999999999999,0.0999999999999999,2025-07-28,S60-31
20250728150713,2025-07-28 15:07:13,24,S60-31,692,1127,0,127,293,23,0,56,2.68,0.0,0.0,0.0,2320.68,5.5,1.6,-1.7,-2.68,,,,,,220.0,250.0,700.0,1000.0,4.0,0.0,2.0,6.0,85.0,20250728_24,小型,,1.0,1510.0,1518.0,S60,,,0.0,25.6,92.8,372,0.433,0.341,1819,0.38,1127,21.2,6.2,15.1,21.5,1.629,7,1.0,90.23373493975905,114.0,12.791848657419354,87.94000000000001,95.46206896551725,95.462,2.9396,,6.7,6.9,500.29333333333335,15.0,365.9866666666666,5.5,0.0,0,9.82,,,,,,0.0,0.6,0.08,2025-07-28,S60-31
20250728153453,2025-07-28 15:34:53,27,S60-31,676,1102,0,125,287,23,0,56,2.63,0.0,0.0,0.0,2271.63,5.5,1.63,-2.03,-2.91,,,,,,220.0,250.0,700.0,1000.0,4.0,0.0,2.0,6.0,85.0,20250728_27,小型,,2.0,1538.0,1546.0,S60,,,0.0,25.6,92.8,366,0.436,0.342,1778,0.38,1102,21.6,6.3,15.3,21.6,1.63,7,0.98,89.46941176470588,109.2,10.97853545927005,87.8,91.94482758620688,93.821,2.9396,,6.7,6.9,500.29333333333335,15.0,365.9866666666666,5.5,0.0,0,7.82,,,,,,0.0,0.6,0.08,2025-07-28,S60-31
20250728160557,2025-07-28 16:05:57,31,S60-31,672,1092,0,123,287,23,0,56,2.6,0.0,0.0,0.0,2255.6,5.5,1.65,-1.61,-2.76,,,,,,220.0,250.0,700.0,1000.0,4.0,0.0,2.0,6.0,85.0,20250728_31,小型,,2.0,1608.0,1616.0,S60,,,0.0,25.6,92.8,366,0.429,0.336,1764,0.381,1092,21.6,6.3,15.3,21.7,1.625,7,0.97,89.1358024691358,110.7,10.803478048123678,86.04,91.86785714285716,94.709,2.9396,,6.7,6.9,500.29333333333335,15.0,365.9866666666666,5.5,0.0,0,5.82,,,,,,0.0,0.6,0.08,2025-07-28,S60-31
20250728163744,2025-07-28 16:37:44,35,S60-31,808,1307,0,147,341,27,0,67,3.1,0.0,0.0,0.0,2700.1,5.5,1.38,-1.1,-2.68,,,,,,220.0,250.0,700.0,1000.0,4.0,0.0,2.0,6.0,85.0,20250728_35,小型,,4.0,1640.0,1650.0,S60,,,0.0,25.6,92.8,435,0.431,0.338,2115,0.382,1307,21.6,6.2,15.4,21.6,1.618,7,1.16,94.65903614457832,127.2,15.762002778869926,90.72,102.53448275862073,88.392,2.9396,,6.7,6.9,500.29333333333335,15.0,365.9866666666666,5.5,0.0,0,29.82,,,,,,0.0,0.5999999999999999,0.0999999999999999,2025-07-28,S60-31
20250806074936,2025-08-06 07:49:36,1,S60-24,825,1374,0,144,344,29,0,68,2.91,0.0,0.0,0.0,2786.91,6.0,0.7,-0.24,1.4,,,,,,220.0,250.0,700.0,1000.0,4.0,1.0,2.0,5.0,0.0,20250806_1,小型,,4.0,753.0,806.0,S60,,,0.0,29.6,71.6,441,0.419,0.327,2199,0.375,1374,22.0,6.6,15.4,21.0,1.665,8,1.17,95.10120481927711,136.0,16.18354432694351,91.04,96.25172413793102,82.266,2.9396,,6.7,6.69,584.04,16.8,438.70666666666665,6.0,0.5,1,28.41,,,,,,,,,2025-08-06,S60-24
20250806081446,2025-08-06 08:14:46,5,S60-24,813,1362,0,146,341,29,0,67,2.87,0.0,0.0,0.0,2760.87,5.5,0.69,-0.49,1.41,,,,,,220.0,250.0,700.0,1000.0,4.0,2.0,2.0,5.0,0.0,20250806_5,小型,,4.0,817.0,832.0,S60,,,0.0,29.6,71.6,437,0.428,0.334,2175,0.374,1362,22.0,6.6,15.3,21.1,1.675,8,1.16,101.14512195121954,136.3,16.907590678334497,103.56000000000002,108.53448275862068,93.564,2.9396,,6.7,6.69,584.04,16.8,438.70666666666665,5.5,-0.5,1,28.82,,,,,,,,,2025-08-06,S60-24
20250811075903,2025-08-11 07:59:03,3,S60-24,680,1159,0,134,286,23,0,55,2.37,0.0,0.0,0.0,2339.37,4.0,0.75,0.0,2.11,,,,,,220.0,250.0,700.0,100.0,4.0,4.0,2.0,5.0,0.5,20250811_3,小型,850.0,4.0,802.0,817.0,S60,,,0.0,29.2,72.1,364,0.469,0.368,1839,0.37,1159,21.4,6.3,15.1,21.3,1.704,8,0.98,97.704,117.8,13.460957766815852,93.92000000000002,103.26,105.367,2.9396,,7.08,6.65,584.04,16.8,438.70666666666665,4.0,-1.5,1,-0.74,,,,,,,,,2025-08-11,S60-24
20250811082453,2025-08-11 08:24:53,5,S60-24,769,1322,0,157,328,28,0,64,2.7,0.0,0.0,0.0,2670.7,3.5,1.29,-0.52,1.93,,,,,,220.0,250.0,700.0,100.0,4.0,1.0,2.0,5.0,0.5,20250811_5,小型,850.0,4.0,828.0,841.0,S60,,,0.0,29.2,72.1,420,0.479,0.374,2091,0.368,1322,21.9,6.7,15.2,21.6,1.719,8,1.12,100.38695652173914,138.4,16.62880696779004,90.76,107.46060606060604,95.947,2.9396,,7.08,6.65,584.04,16.8,438.70666666666665,3.5,-0.5,1,21.49,,,,,,,,,2025-08-11,S60-24
20250812080718,2025-08-12 08:07:18,3,S60-24,662,1104,0,123,279,22,0,55,2.29,0.0,0.0,0.0,2247.29,5.0,0.82,-0.6,0.36,,,,,,220.0,250.0,700.0,1000.0,4.0,3.0,2.0,5.0,0.0,20250812_3,小型,857.0,4.0,810.0,825.0,S60,,,0.0,30.2,71.0,356,0.441,0.346,1766,0.375,1104,21.6,6.2,15.4,21.3,1.668,8,0.95,91.32857142857142,106.6,11.240780046527988,94.2,95.65333333333336,100.688,2.9396,,6.7,6.47,584.04,16.8,438.70666666666665,5.0,1.5,1,-0.82,,,,,,,,,2025-08-12,S60-24
20250812083251,2025-08-12 08:32:51,5,S60-24,796,1326,0,149,334,27,0,64,2.76,0.0,0.0,0.0,2698.76,5.0,1.36,-0.25,0.45,,,,,,220.0,250.0,700.0,1000.0,4.0,2.0,2.0,5.0,0.0,20250812_5,小型,857.0,4.0,835.0,849.0,S60,,,0.0,30.2,71.0,425,0.446,0.351,2122,0.375,1326,21.4,6.4,15.1,21.3,1.666,8,1.14,93.62048192771084,130.8,16.104872861597745,87.53999999999999,96.84827586206896,84.955,2.9396,,6.7,6.47,584.04,16.8,438.70666666666665,5.0,0.0,0,25.18,,,,,,,,,2025-08-12,S60-24
20250814075856,2025-08-14 07:58:56,3,S60-24,659,1105,0,124,279,22,0,53,0.0,0.0,1.92,0.0,2243.92,5.0,1.64,-1.05,0.45,,,,,,220.0,250.0,700.0,1000.0,4.0,1.0,2.0,5.0,0.0,20250814_3,小型,850.0,4.0,802.0,815.0,S60,,,0.0,29.5,69.3,354,0.444,0.35,1764,0.374,1105,21.2,6.2,15.0,21.3,1.677,8,0.95,92.91807228915664,112.3,12.550688980063695,89.75999999999999,99.0103448275862,104.221,2.9396,,6.7,6.47,446.2,16.0,333.4266666666666,5.0,0.0,0,0.18,,,,,,,,,2025-08-14,S60-24
20250814082052,2025-08-14 08:20:52,5,S60-24,788,1326,0,151,336,26,0,67,0.0,0.0,2.39,0.0,2696.39,4.5,0.0,-0.76,0.45,,,,,,220.0,250.0,700.0,1000.0,4.0,3.0,2.0,5.0,0.0,20250814_5,小型,850.0,4.0,824.0,840.0,S60,,,0.0,29.5,69.3,429,0.449,0.352,2114,0.373,1326,21.7,6.1,15.6,21.5,1.683,8,1.14,95.47439024390243,130.0,16.630260480599446,90.94,104.3,91.491,2.9396,,6.7,6.47,446.2,16.0,333.4266666666666,4.5,-0.5,1,25.83,,,,,,,,,2025-08-14,S60-24
20250815080010,2025-08-15 08:00:10,3,S60-24,657,1108,0,127,280,25,0,55,0.0,0.0,2.11,0.0,2254.11,4.5,1.6,-0.91,0.73,,,,,,220.0,250.0,700.0,1000.0,4.0,2.0,2.0,5.0,0.0,20250815_3,小型,854.0,4.0,803.0,817.0,S60,,,0.0,29.9,71.3,360,0.454,0.353,1765,0.372,1108,22.2,6.9,15.3,21.6,1.686,8,0.95,92.17011494252874,109.1,11.73553514094093,89.2,98.97741935483872,104.187,2.9396,,6.7,6.47,446.2,16.0,333.4266666666666,4.5,0.0,0,1.83,,,,,,,,,2025-08-15,S60-24
20250815082513,2025-08-15 08:25:13,5,S60-24,778,1317,0,149,332,28,0,66,0.0,0.0,2.49,0.0,2672.49,4.5,0.0,-1.27,0.61,,,,,,220.0,250.0,700.0,1000.0,4.0,3.0,2.0,5.0,0.0,20250815_5,小型,854.0,4.0,829.0,844.0,S60,,,0.0,29.9,71.3,426,0.449,0.35,2095,0.371,1317,22.1,6.6,15.5,21.5,1.693,8,1.13,95.78045977011494,120.4,13.984826252258296,90.08,101.88709677419354,90.166,2.9396,,6.7,6.47,446.2,16.0,333.4266666666666,4.5,0.0,0,23.83,,,,,,,,,2025-08-15,S60-24
20250818075946,2025-08-18 07:59:46,3,S60-24,648,1108,0,130,278,23,0,53,0.0,0.0,2.09,0.0,2242.09,4.0,0.78,-1.67,0.73,,,,,,220.0,250.0,700.0,1000.0,4.0,2.0,2.0,5.0,0.0,20250818_3,小型,852.0,4.0,803.0,816.0,S60,,,0.0,29.2,71.1,354,0.468,0.367,1756,0.369,1108,21.5,6.5,15.0,21.6,1.71,8,0.95,88.65357142857142,104.1,10.583145252493429,93.48,92.59,97.463,2.9396,,6.7,6.77,492.06666666666666,17.0,359.74666666666667,4.0,-0.5,1,-4.74,,,,,,,,,2025-08-18,S60-24
20250818082412,2025-08-18 08:24:12,5,S60-24,769,1306,0,152,328,27,0,62,0.0,0.0,2.47,0.0,2646.47,4.0,0.66,-1.03,0.69,,,,,,220.0,250.0,700.0,1000.0,4.0,2.0,2.0,5.0,0.0,20250818_5,小型,852.0,4.0,827.0,842.0,S60,,,0.0,29.2,71.1,417,0.463,0.365,2075,0.371,1306,21.3,6.5,14.9,21.5,1.698,8,1.12,93.07126436781608,121.9,15.051596379580069,86.7,100.7258064516129,89.934,2.9396,,6.7,6.77,492.06666666666666,17.0,359.74666666666667,4.0,0.0,0,17.26,,,,,,,,,2025-08-18,S60-24
20250819080112,2025-08-19 08:01:12,3,S60-24,658,1107,0,124,278,25,0,54,0.0,0.0,2.09,0.0,2248.09,5.0,1.64,-1.2,0.64,,,,,,220.0,250.0,700.0,1000.0,4.0,2.0,2.0,5.0,0.0,20250819_3,小型,854.0,4.0,804.0,818.0,S60,,,0.0,29.1,69.8,357,0.446,0.347,1765,0.373,1107,22.1,7.0,15.1,21.4,1.682,8,0.95,90.2877777777778,106.4,11.358411741258132,87.85999999999999,95.89354838709676,100.941,2.9396,,6.7,6.77,492.06666666666666,17.0,359.74666666666667,5.0,1.0,1,0.18,,,,,,,,,2025-08-19,S60-24
20250819082552,2025-08-19 08:25:52,5,S60-24,771,1305,0,145,329,28,0,65,0.0,0.0,2.47,0.0,2645.47,5.0,0.69,-1.66,0.62,,,,,,220.0,250.0,700.0,1000.0,4.0,2.0,2.0,5.0,0.0,20250819_5,小型,854.0,4.0,829.0,844.0,S60,,,0.0,29.1,69.8,422,0.441,0.344,2076,0.371,1305,22.0,6.6,15.4,21.5,1.693,8,1.12,92.64117647058823,118.2,15.311566516988137,90.22,100.42413793103448,89.664,2.9396,,6.7,6.77,492.06666666666666,17.0,359.74666666666667,5.0,0.0,0,21.18,,,,,,,,,2025-08-19,S60-24
20250820080216,2025-08-20 08:02:16,3,S60-24,661,1108,0,124,277,23,0,55,0.0,0.0,2.07,0.0,2250.07,5.0,1.64,-0.75,0.73,,,,,,220.0,250.0,700.0,1000.0,4.0,2.0,2.0,5.0,0.0,20250820_3,小型,855.0,4.0,806.0,819.0,S60,,,0.0,29.0,70.6,355,0.448,0.349,1769,0.374,1108,22.0,6.5,15.5,21.3,1.676,8,0.95,85.22843137254903,107.4,10.06195881458808,82.2,84.03333333333333,88.456,2.9396,,6.7,6.77,492.06666666666666,17.0,359.74666666666667,5.0,0.0,0,0.18,,,,,,,,,2025-08-20,S60-24
20250820082743,2025-08-20 08:27:43,5,S60-24,777,1291,0,141,325,29,0,64,0.0,0.0,2.43,0.0,2629.43,5.5,1.44,-0.51,0.47,,,,,,220.0,250.0,700.0,1000.0,4.0,2.0,2.0,5.0,0.0,20250820_5,小型,855.0,4.0,831.0,845.0,S60,,,0.0,29.0,70.6,418,0.434,0.337,2068,0.376,1291,22.2,6.9,15.3,21.3,1.662,8,1.11,93.56341463414634,123.1,15.032716452791547,87.42,103.36551724137932,93.122,2.9396,,6.7,6.77,492.06666666666666,17.0,359.74666666666667,5.5,0.5,1,23.82,,,,,,,,,2025-08-20,S60-24
20250821080015,2025-08-21 08:00:15,3,S60-24,659,1107,0,124,278,26,0,54,0.0,0.0,1.78,0.0,2249.78,5.0,1.64,-1.05,0.64,,,,,,220.0,250.0,700.0,1000.0,4.0,1.0,2.0,5.0,0.0,20250821_3,小型,852.0,4.0,803.0,816.0,S60,,,0.0,28.0,72.4,358,0.446,0.346,1766,0.373,1107,22.3,7.3,15.1,21.4,1.68,8,0.95,90.6035294117647,106.8,11.61500497134758,92.82,95.14482758620689,100.152,2.9396,,6.7,6.77,492.06666666666666,17.0,359.74666666666667,5.0,-0.5,1,0.18,,,,,,,,,2025-08-21,S60-24
20250821082327,2025-08-21 08:23:27,5,S60-24,774,1292,0,143,327,28,0,65,0.0,0.0,2.4,0.0,2631.4,5.0,0.0,-0.39,0.54,,,,,,220.0,250.0,700.0,1000.0,4.0,3.0,2.0,5.0,0.0,20250821_5,小型,852.0,4.0,827.0,842.0,S60,,,0.0,28.0,72.4,420,0.437,0.34,2066,0.375,1292,22.1,6.7,15.5,21.4,1.669,8,1.11,98.31473684210526,127.3,16.916513068727614,95.62,106.14848484848488,95.629,2.9396,,6.7,6.77,492.06666666666666,17.0,359.74666666666667,5.0,0.0,0,19.18,,,,,,,,,2025-08-21,S60-24
20250822080100,2025-08-22 08:01:00,3,S60-24,670,1106,0,109,280,25,0,54,0.0,0.0,2.16,0.0,2246.16,7.0,-0.91,-1.18,0.55,,,,,,220.0,250.0,700.0,1000.0,4.0,5.0,2.0,5.0,0.0,20250822_3,小型,905.0,4.0,805.0,822.0,S60,,,0.0,29.3,69.6,359,0.389,0.304,1776,0.377,1106,22.0,7.0,15.0,20.9,1.651,8,0.95,97.79999999999998,114.9,12.721086214736484,90.16,105.10731707317076,110.639,2.9396,,6.7,6.77,492.06666666666666,17.0,359.74666666666667,7.0,2.0,1,-1.83,,,,,,,,,2025-08-22,S60-24
20250822082957,2025-08-22 08:29:57,5,S60-24,779,1304,0,145,327,29,0,65,0.0,0.0,2.61,0.0,2651.61,5.0,0.69,-0.64,0.54,,,,,,220.0,250.0,700.0,1000.0,4.0,4.0,2.0,5.0,0.0,20250822_5,小型,905.0,4.0,839.0,855.0,S60,,,0.0,29.3,69.6,421,0.443,0.344,2083,0.374,1304,22.3,6.9,15.4,21.4,1.674,8,1.12,94.48505747126435,127.3,16.267544224978753,91.3,100.50645161290322,89.738,2.9396,,6.7,6.77,492.06666666666666,17.0,359.74666666666667,5.0,-2.0,1,21.18,,,,,,,,,2025-08-22,S60-24
20250825080104,2025-08-25 08:01:04,3,S60-24,661,1107,0,124,278,24,0,56,0.0,0.0,2.07,0.0,2252.07,5.0,1.64,-0.75,0.64,,,,,,220.0,250.0,700.0,1000.0,4.0,4.0,2.0,5.0,0.0,20250825_3,小型,900.0,4.0,804.0,821.0,S60,,,0.0,29.3,65.7,358,0.446,0.346,1768,0.374,1107,22.3,6.7,15.6,21.4,1.675,8,0.95,97.4247311827957,113.4,12.19737902318626,96.9,103.653125,109.109,2.9396,,6.7,6.77,503.24,16.3,383.38666666666666,5.0,0.0,0,0.18,,,,,,,,,2025-08-25,S60-24
20250825082843,2025-08-25 08:28:43,5,S60-24,477,807,0,88,202,17,0,40,0.0,0.0,1.51,0.0,1632.51,5.5,1.15,-1.65,1.0,,,,,,220.0,250.0,700.0,1000.0,4.0,5.0,2.0,6.0,0.0,20250825_5,小型,900.0,4.0,832.0,851.0,S60,,,0.0,29.3,65.7,259,0.436,0.34,1284,0.371,807,22.0,6.6,15.4,21.3,1.692,8,0.69,82.19213483146066,92.8,8.057297965116742,78.92,85.4483870967742,123.838,2.9396,,6.7,6.77,503.24,16.3,383.38666666666666,5.5,0.5,1,-29.18,,,,,,,,,2025-08-25,S60-24
20250825083245,2025-08-25 08:32:45,6,S60-24,469,795,0,87,201,18,0,39,0.0,0.0,1.47,0.0,1610.47,5.0,0.0,-1.68,1.02,,,,,,220.0,250.0,700.0,1000.0,4.0,5.0,2.0,6.0,0.0,20250825_6,小型,900.0,4.0,832.0,851.0,S60,,,0.0,29.3,65.7,258,0.433,0.337,1264,0.371,795,22.1,7.0,15.1,21.4,1.695,8,0.68,79.64432989690722,88.5,7.372321726820212,74.17999999999999,83.10000000000001,122.206,2.9396,,6.7,6.77,503.24,16.3,383.38666666666666,5.0,-0.5,1,-36.82,,,,,,,,,2025-08-25,S60-24
20250826080058,2025-08-26 08:00:58,3,S60-24,657,1108,0,126,280,25,0,54,0.0,0.0,2.06,0.0,2252.06,4.5,0.8,-0.91,0.73,,,,,,220.0,250.0,700.0,1000.0,4.0,3.0,2.0,5.0,0.0,20250826_3,小型,858.0,4.0,804.0,819.0,S60,,,0.0,30.1,64.6,359,0.45,0.351,1765,0.372,1108,22.0,7.0,15.0,21.6,1.686,8,0.95,96.17931034482758,112.0,12.53909874056047,99.42,101.88387096774194,107.246,2.9396,,6.7,6.77,503.24,16.3,383.38666666666666,4.5,-0.5,1,0.83,,,,,,,,,2025-08-26,S60-24
20250826082620,2025-08-26 08:26:20,5,S60-24,477,807,0,90,202,19,0,40,0.0,0.0,1.5,0.0,1636.5,5.0,1.12,-1.24,1.0,,,,,,220.0,250.0,700.0,1000.0,4.0,4.0,2.0,6.0,0.0,20250826_5,小型,858.0,4.0,830.0,848.0,S60,,,0.0,30.1,64.6,261,0.446,0.345,1284,0.371,807,22.6,7.3,15.3,21.5,1.692,8,0.69,79.2287356321839,89.8,7.684076804171632,73.68,81.16451612903226,117.63,2.9396,,6.7,6.77,503.24,16.3,383.38666666666666,5.0,0.5,1,-33.82,,,,,,,,,2025-08-26,S60-24
20250826083056,2025-08-26 08:30:56,6,S60-24,472,808,0,91,202,19,0,40,0.0,0.0,1.51,0.0,1633.51,4.5,0.0,-1.87,1.13,,,,,,220.0,250.0,700.0,1000.0,4.0,4.0,2.0,6.0,0.0,20250826_6,小型,858.0,4.0,830.0,848.0,S60,,,0.0,30.1,64.6,261,0.45,0.349,1280,0.369,808,22.6,7.3,15.3,21.6,1.712,8,0.69,78.85411764705881,89.4,7.714624049262108,74.44,82.84137931034483,120.06,2.9396,,6.7,6.77,503.24,16.3,383.38666666666666,4.5,-0.5,1,-34.17,,,,,,,,,2025-08-26,S60-24
20250827080028,2025-08-27 08:00:28,3,S60-24,659,1106,0,126,278,26,0,56,0.0,0.0,2.05,0.0,2253.05,4.5,0.8,-0.6,0.55,,,,,,220.0,250.0,700.0,1000.0,4.0,2.0,2.0,5.0,0.0,20250827_3,小型,900.0,4.0,804.0,819.0,S60,,,0.0,28.6,75.4,360,0.453,0.35,1765,0.373,1106,22.8,7.2,15.6,21.6,1.678,8,0.95,94.1313131313131,112.2,13.41010960767389,87.9,101.18857142857142,106.514,2.9396,,6.7,6.77,503.24,16.3,383.38666666666666,4.5,0.0,0,0.83,,,,,,,,,2025-08-27,S60-24
20250827082837,2025-08-27 08:28:37,5,S60-24,463,783,0,88,199,19,0,39,0.0,0.0,1.46,0.0,1592.46,5.0,1.15,-1.28,0.9,4.2,30.7,,,,220.0,250.0,700.0,1000.0,4.0,4.0,2.0,6.0,0.0,20250827_5,小型,900.0,4.0,832.0,849.0,S60,,,0.0,31.0,56.0,257,0.442,0.342,1246,0.372,783,22.6,7.4,15.2,21.7,1.691,8,0.67,76.30000000000003,88.9,6.784558798863643,73.54,76.54333333333332,114.244,2.9396,,6.7,6.77,503.24,16.3,383.38666666666666,5.0,0.5,1,-35.82,,,,,,,,,2025-08-27,S60-24
20250827083203,2025-08-27 08:32:03,6,S60-24,462,784,0,88,195,19,0,40,0.0,0.0,1.46,0.0,1589.46,5.0,1.15,-1.49,1.03,,,,,,220.0,250.0,700.0,1000.0,4.0,4.0,2.0,6.0,0.0,20250827_6,小型,900.0,4.0,832.0,849.0,S60,,,0.0,28.6,75.4,254,0.451,0.346,1246,0.371,784,23.2,7.5,15.7,21.5,1.697,8,0.67,75.35280898876405,86.6,6.751763646211352,74.52000000000001,76.28709677419356,113.861,2.9396,,6.7,6.77,503.24,16.3,383.38666666666666,5.0,0.0,0,-35.82,,,,,,,,,2025-08-27,S60-24
20250828080030,2025-08-28 08:00:30,3,S60-24,653,1106,0,126,278,26,0,57,0.0,0.0,2.07,0.0,2248.07,4.5,0.8,-1.51,0.55,3.0,29.8,,,,220.0,250.0,700.0,1000.0,4.0,3.0,2.0,5.0,0.0,20250828_3,小型,857.0,4.0,804.0,819.0,S60,,,0.0,31.0,56.0,361,0.453,0.349,1759,0.371,1106,23.0,7.2,15.8,21.7,1.694,8,0.95,92.34719101123596,106.5,11.698440209939836,95.36,98.0032258064516,103.161,2.9396,,6.7,6.43,503.24,16.3,383.38666666666666,4.5,-0.5,1,0.83,,,,,,,,,2025-08-28,S60-24
20250828082602,2025-08-28 08:26:02,5,S60-24,460,784,0,88,197,18,0,38,0.0,0.0,1.46,0.0,1586.46,5.0,1.15,-1.92,1.03,,,,,,220.0,250.0,700.0,1000.0,5.0,3.0,2.0,6.0,0.0,20250828_5,小型,857.0,4.0,829.0,847.0,S60,,,0.0,28.0,81.1,253,0.447,0.348,1244,0.37,784,22.1,7.1,15.0,21.5,1.704,8,0.67,77.17349397590361,88.4,6.77507985703791,74.25999999999999,77.85172413793103,116.197,2.9396,,6.7,6.43,503.24,16.3,383.38666666666666,5.0,0.5,1,-35.82,,,,,,,,,2025-08-28,S60-24
20250828082947,2025-08-28 08:29:47,6,S60-24,453,772,0,86,193,18,0,38,0.0,0.0,1.44,0.0,1561.44,5.0,1.18,-1.95,1.05,,,,,,220.0,250.0,700.0,1000.0,5.0,3.0,2.0,6.0,0.0,20250828_6,小型,857.0,4.0,829.0,847.0,S60,,,0.0,28.0,81.1,249,0.446,0.345,1225,0.37,772,22.5,7.2,15.3,21.5,1.704,8,0.66,77.77727272727272,87.9,7.410752741681988,72.9,81.70967741935483,123.803,2.9396,,6.7,6.43,503.24,16.3,383.38666666666666,5.0,0.0,0,-37.82,,,,,,,,,2025-08-28,S60-24
20250829080107,2025-08-29 08:01:07,3,S60-24,676,1107,0,118,279,24,0,56,0.0,0.0,2.03,0.0,2262.03,6.0,1.72,0.6,0.64,,,,,,,,,,,,,,0.0,20250829_3,,,,,,S60,,,0.0,30.3,66.6,359,0.423,0.329,1783,0.379,1107,22.3,6.7,15.6,21.1,1.638,8,0.95,90.79878048780488,105.0,11.346982986813453,93.68,96.03793103448275,101.093,2.9396,,6.7,6.43,503.24,16.3,383.38666666666666,6.0,1.0,1,2.41,,,,,,,,,2025-08-29,S60-24
20250901080046,2025-09-01 08:00:46,3,S60-24,677,1109,0,117,281,23,0,56,0.0,0.0,2.06,0.0,2265.06,6.0,0.86,0.74,0.82,2.2,30.9,,,,220.0,250.0,700.0,1000.0,4.0,6.0,2.0,5.0,0.0,20250901_3,小型,900.0,4.0,804.0,822.0,S60,,,0.0,32.0,56.0,360,0.416,0.325,1786,0.379,1109,21.9,6.4,15.6,21.1,1.638,9,0.95,97.37551020408166,114.7,12.372154888152124,94.28,102.93823529411765,108.356,2.9396,,6.7,6.43,503.24,16.3,383.38666666666666,6.0,0.0,0,1.41,,,,,,,,,2025-09-01,S60-24
20250901082925,2025-09-01 08:29:25,4,S60-24,474,785,0,88,195,16,0,38,0.0,0.0,1.45,0.0,1597.45,5.0,1.15,1.07,1.16,,,,,,220.0,250.0,700.0,1000.0,5.0,3.0,2.0,6.0,0.0,20250901_4,小型,900.0,4.0,832.0,853.0,S60,,,0.0,29.0,77.7,249,0.451,0.353,1259,0.376,785,21.7,6.4,15.3,21.1,1.656,9,0.67,81.98554216867471,93.4,7.445935780398068,78.14,83.57931034482758,124.745,2.9396,,6.7,6.43,503.24,16.3,383.38666666666666,5.0,-1.0,1,-35.82,,,,,,,,,2025-09-01,S60-24
20250901083306,2025-09-01 08:33:06,5,S60-24,469,773,0,85,195,16,0,37,0.0,0.0,1.44,0.0,1576.44,5.0,0.0,1.52,1.18,,,,,,220.0,250.0,700.0,1000.0,5.0,3.0,2.0,6.0,0.0,20250901_5,小型,900.0,4.0,832.0,853.0,S60,,,0.0,29.0,77.7,248,0.436,0.343,1242,0.378,773,21.4,6.5,14.9,21.1,1.648,9,0.66,79.61874999999999,87.3,6.515675209638676,75.35999999999999,82.15,124.47,2.9396,,6.7,6.43,503.24,16.3,383.38666666666666,5.0,0.0,0,-38.82,,,,,,,,,2025-09-01,S60-24
20250902080204,2025-09-02 08:02:04,3,S60-24,673,1107,0,120,278,22,0,53,0.0,0.0,2.07,0.0,2255.07,5.5,0.84,0.6,0.64,,,,,,220.0,250.0,700.0,1000.0,4.0,5.0,2.0,5.0,0.0,20250902_3,小型,900.0,4.0,805.0,822.0,S60,,,0.0,28.3,86.6,353,0.432,0.34,1780,0.378,1107,21.2,6.2,15.0,21.0,1.645,9,0.95,94.9423076923077,109.8,11.71180118437162,90.64,101.59189189189188,106.939,2.9396,,7.04,6.6,503.24,16.3,383.38666666666666,5.5,0.5,1,2.82,,,,,,,,,2025-09-02,S60-24
20250902082821,2025-09-02 08:28:21,4,S60-24,472,783,0,88,199,15,0,37,0.0,0.0,1.45,0.0,1595.45,5.0,1.15,0.64,0.9,,,,,,220.0,250.0,700.0,1000.0,5.0,3.0,2.0,6.0,0.0,20250902_4,小型,900.0,4.0,832.0,851.0,S60,,,0.0,28.3,86.6,251,0.442,0.351,1255,0.376,783,20.7,6.0,14.7,21.3,1.659,9,0.67,79.56588235294119,86.8,7.642921414672863,77.02,82.6206896551724,123.314,2.9396,,7.04,6.6,503.24,16.3,383.38666666666666,5.0,-0.5,1,-35.82,,,,,,,,,2025-09-02,S60-24
20250902083223,2025-09-02 08:32:23,5,S60-24,461,771,0,87,194,16,0,37,0.0,0.0,1.41,0.0,1567.41,4.5,0.0,0.22,0.92,,,,,,220.0,250.0,700.0,1000.0,5.0,3.0,2.0,6.0,0.0,20250902_5,小型,900.0,4.0,832.0,851.0,S60,,,0.0,28.3,86.6,247,0.448,0.352,1232,0.374,771,21.5,6.5,15.0,21.3,1.672,9,0.66,77.31604938271606,86.9,7.277149367103962,74.74000000000001,80.28571428571429,121.645,2.9396,,7.04,6.6,503.24,16.3,383.38666666666666,4.5,-0.5,1,-38.17,,,,,,,,,2025-09-02,S60-24
20250903080117,2025-09-03 08:01:17,3,S60-24,664,1105,0,126,279,23,0,57,0.0,0.0,2.06,0.0,2256.06,4.5,0.8,0.15,0.45,,,,,,220.0,250.0,700.0,1000.0,4.0,2.0,2.0,5.0,0.0,20250903_3,小型,857.0,4.0,804.0,818.0,S60,,,0.0,28.5,75.3,359,0.452,0.351,1769,0.375,1105,22.3,6.4,15.9,21.5,1.664,9,0.95,89.59878048780489,109.7,11.090948780616266,86.92,92.32758620689656,97.187,2.9396,,6.7,6.82,560.68,15.0,400.16,4.5,0.0,0,0.83,,,,,,,,,2025-09-03,S60-24
20250903082550,2025-09-03 08:25:50,4,S60-24,471,783,0,88,196,14,0,37,0.0,0.0,1.53,0.0,1590.53,5.0,1.15,0.43,0.9,,,,,,220.0,250.0,700.0,1000.0,5.0,2.0,2.0,6.0,0.0,20250903_4,小型,857.0,4.0,829.0,847.0,S60,,,0.0,28.5,75.3,247,0.449,0.356,1254,0.376,783,20.6,5.7,15.0,21.1,1.662,9,0.67,77.39397590361446,86.2,6.444168922976266,76.53999999999999,77.8206896551724,116.15,2.9396,,6.7,6.82,560.68,15.0,400.16,5.0,0.5,1,-35.82,,,,,,,,,2025-09-03,S60-24
20250903082938,2025-09-03 08:29:38,5,S60-24,466,770,0,84,195,15,0,37,0.0,0.0,1.5,0.0,1568.5,5.5,1.2,0.43,0.79,,,,,,220.0,250.0,700.0,1000.0,5.0,2.0,2.0,6.0,0.0,20250903_5,小型,857.0,4.0,829.0,847.0,S60,,,0.0,28.5,75.3,247,0.431,0.34,1236,0.377,770,21.1,6.1,15.0,21.1,1.652,9,0.66,77.15432098765432,84.8,6.707155739893711,78.88,79.59285714285714,120.595,2.9396,,6.7,6.82,560.68,15.0,400.16,5.5,0.5,1,-33.18,,,,,,,,,2025-09-03,S60-24
20250904080126,2025-09-04 08:01:26,3,S60-24,660,1106,0,123,282,24,0,55,0.0,0.0,2.17,0.0,2252.17,5.0,0.82,-0.9,0.55,,,,,,220.0,250.0,700.0,1000.0,4.0,4.0,2.0,5.0,0.0,20250904_3,小型,900.0,4.0,805.0,821.0,S60,,,0.0,29.2,74.1,361,0.436,0.341,1766,0.374,1106,21.9,6.6,15.2,21.5,1.676,9,0.95,91.19479166666667,107.0,10.49681866281068,90.92,94.59117647058824,99.57,2.9396,,6.7,6.82,560.68,15.0,400.16,5.0,-0.5,1,-0.82,,,,,,,,,2025-09-04,S60-24
20250904082706,2025-09-04 08:27:06,4,S60-24,469,782,0,85,196,16,0,38,0.0,0.0,1.53,0.0,1587.53,5.5,1.19,-0.64,0.77,,,,,,220.0,250.0,700.0,1000.0,5.0,4.0,2.0,6.0,0.0,20250904_4,小型,900.0,4.0,831.0,851.0,S60,,,0.0,29.2,74.1,250,0.434,0.34,1251,0.375,782,21.6,6.4,15.2,21.1,1.667,9,0.67,77.00361445783132,87.2,6.15976931548836,74.55999999999999,77.0,114.925,2.9396,,6.7,6.82,560.68,15.0,400.16,5.5,0.5,1,-32.18,,,,,,,,,2025-09-04,S60-24
20250904083059,2025-09-04 08:30:59,5,S60-24,461,771,0,82,194,18,0,37,0.0,0.0,1.51,0.0,1564.51,6.0,1.23,-1.07,0.92,,,,,,220.0,250.0,700.0,1000.0,5.0,4.0,2.0,6.0,0.0,20250904_5,小型,900.0,4.0,831.0,851.0,S60,,,0.0,29.2,74.1,249,0.423,0.329,1232,0.374,771,22.1,7.2,14.9,21.2,1.672,9,0.66,77.8344827586207,86.8,7.015579175609306,78.03999999999999,80.45161290322582,121.896,2.9396,,6.7,6.82,560.68,15.0,400.16,6.0,0.5,1,-33.59,,,,,,,,,2025-09-04,S60-24
20250905080109,2025-09-05 08:01:09,3,S60-24,652,1108,0,126,279,23,0,54,0.0,0.0,2.17,0.0,2244.17,4.5,0.8,-1.66,0.73,,,,,,220.0,250.0,700.0,1000.0,4.0,4.0,2.0,5.0,0.0,20250905_3,小型,900.0,4.0,805.0,821.0,S60,,,0.0,29.6,71.1,356,0.452,0.354,1760,0.37,1108,21.6,6.5,15.2,21.5,1.699,9,0.95,90.30105263157895,111.6,11.520923708735038,83.72,94.0060606060606,98.954,2.9396,,6.7,6.82,533.4666666666667,16.0,387.12,4.5,-1.5,1,0.83,,,,,,,,,2025-09-05,S60-24
20250905082748,2025-09-05 08:27:48,4,S60-24,467,786,0,83,196,15,0,36,0.0,0.0,1.53,0.0,1584.53,6.0,1.22,-1.48,1.29,,,,,,220.0,250.0,700.0,1000.0,5.0,3.0,2.0,6.0,0.0,20250905_4,小型,900.0,4.0,831.0,851.0,S60,,,0.0,29.6,71.1,247,0.423,0.336,1253,0.373,786,20.6,6.1,14.6,20.8,1.683,9,0.67,78.11162790697672,87.9,6.619762846251862,74.8,80.01666666666667,119.428,2.9396,,6.7,6.82,533.4666666666667,16.0,387.12,6.0,1.5,1,-32.59,,,,,,,,,2025-09-05,S60-24
20250905083130,2025-09-05 08:31:30,5,S60-24,467,787,0,83,197,16,0,38,0.0,0.0,1.53,0.0,1589.53,6.0,1.22,-1.48,1.42,,,,,,220.0,250.0,700.0,1000.0,5.0,3.0,2.0,6.0,0.0,20250905_5,小型,900.0,4.0,831.0,851.0,S60,,,0.0,29.6,71.1,251,0.421,0.331,1254,0.372,787,21.5,6.4,15.1,21.0,1.685,9,0.67,77.19880952380952,87.3,7.476144506228096,74.84,80.56666666666666,120.249,2.9396,,6.7,6.82,533.4666666666667,16.0,387.12,6.0,0.0,0,-32.59,,,,,,,,,2025-09-05,S60-24
20250908080108,2025-09-08 08:01:08,3,S60-24,653,1109,0,128,278,24,0,57,0.0,0.0,2.16,0.0,2251.16,4.5,2.4,-1.51,0.82,,,,,,220.0,250.0,700.0,1000.0,4.0,5.0,2.0,5.0,0.5,20250908_3,小型,904.0,4.0,805.0,822.0,S60,,,0.0,28.9,70.6,359,0.46,0.357,1762,0.371,1109,22.6,6.7,15.9,21.7,1.698,9,0.95,94.2129411764706,109.8,11.791829556547084,88.98000000000002,100.53448275862068,105.826,2.9396,,6.7,6.4,533.4666666666667,16.0,387.12,4.5,-1.5,1,2.83,,,,,,,,,2025-09-08,S60-24
20250908082754,2025-09-08 08:27:54,4,S60-24,465,796,0,91,199,15,0,36,0.0,0.0,1.52,0.0,1603.52,4.5,1.11,-1.9,1.14,4.2,30.7,,,,220.0,250.0,700.0,1000.0,5.0,3.0,2.0,6.0,0.5,20250908_4,小型,904.0,4.0,832.0,854.0,S60,,,0.0,30.0,56.0,250,0.457,0.364,1261,0.369,796,20.4,6.0,14.4,21.3,1.712,9,0.68,80.60000000000001,91.0,6.802290995737956,77.06,83.21333333333334,122.373,2.9396,,6.7,6.4,533.4666666666667,16.0,387.12,4.5,0.0,0,-34.17,,,,,,,,,2025-09-08,S60-24
20250908083250,2025-09-08 08:32:50,5,S60-24,466,797,0,91,199,16,0,39,0.0,0.0,1.54,0.0,1609.54,4.5,1.11,-1.69,1.27,,,,,,220.0,250.0,700.0,1000.0,5.0,3.0,2.0,6.0,0.5,20250908_5,小型,904.0,4.0,832.0,854.0,S60,,,0.0,28.9,70.6,254,0.457,0.358,1263,0.369,797,21.7,6.3,15.4,21.5,1.71,9,0.68,80.71555555555555,88.6,7.488775468972972,74.3,83.98709677419355,123.51,2.9396,,6.7,6.4,533.4666666666667,16.0,387.12,4.5,0.0,0,-34.17,,,,,,,,,2025-09-08,S60-24
20250909081127,2025-09-09 08:11:27,3,S60-24,654,1106,0,123,279,22,0,55,0.0,0.0,2.16,0.0,2241.16,5.0,0.82,-1.8,0.55,,,,,,220.0,250.0,700.0,1000.0,4.0,6.0,2.0,5.0,0.0,20250909_3,小型,920.0,4.0,815.0,833.0,S60,,,0.0,29.8,67.7,356,0.441,0.346,1760,0.372,1106,21.6,6.2,15.4,21.4,1.691,9,0.95,91.39529411764704,110.0,11.228565524456997,88.8,94.70689655172411,99.691,2.9396,,6.7,6.4,533.4666666666667,16.0,387.12,5.0,0.5,1,-0.82,,,,,,,,,2025-09-09,S60-24
20250909085053,2025-09-09 08:50:53,6,S60-24,499,766,0,79,201,15,0,37,0.0,0.0,1.95,0.0,1598.95,5.5,1.28,-2.16,1.06,,,,,,220.0,250.0,700.0,1000.0,4.0,6.0,2.0,5.0,0.0,20250909_6,小型,920.0,4.0,855.0,915.0,S60,,,0.0,29.8,67.7,253,0.393,0.312,1265,0.394,766,20.6,5.9,14.6,20.8,1.535,9,0.68,76.444578313253,86.6,6.738081901679925,73.1,78.58965517241379,115.573,2.9396,,6.7,6.4,533.4666666666667,16.0,387.12,5.5,0.5,1,-38.18,,,,,,,,,2025-09-09,S60-24
20250909085553,2025-09-09 08:55:53,7,S60-24,505,776,0,78,206,15,0,38,0.0,0.0,1.98,0.0,1619.98,6.0,1.3,-2.7,0.91,,,,,,220.0,250.0,700.0,1000.0,4.0,6.0,2.0,5.0,0.0,20250909_7,小型,920.0,4.0,855.0,915.0,S60,,,0.0,29.8,67.7,259,0.379,0.301,1281,0.394,776,20.5,5.8,14.7,20.8,1.537,9,0.69,76.83086419753087,85.6,7.058164731473716,78.64,79.66785714285716,115.461,2.9396,,6.7,6.4,533.4666666666667,16.0,387.12,6.0,0.5,1,-37.59,,,,,,,,,2025-09-09,S60-24
20250910080218,2025-09-10 08:02:18,3,S60-24,732,1083,0,114,285,24,0,54,0.0,0.0,2.7,0.0,2294.7,5.0,0.88,-2.27,0.56,,,,,,220.0,250.0,700.0,1000.0,4.0,2.0,2.0,5.0,0.0,20250910_3,小型,900.0,4.0,806.0,820.0,S60,,,0.0,29.5,71.1,363,0.4,0.314,1815,0.403,1083,21.5,6.6,14.9,20.8,1.48,9,0.97,93.45670103092785,115.2,13.879153745975724,84.7,102.56470588235294,105.737,2.9396,,6.7,6.4,533.4666666666667,16.0,387.12,5.0,-1.0,1,-9.82,,,,,,,,,2025-09-10,S60-24
20250910082751,2025-09-10 08:27:51,4,S60-24,519,775,0,83,201,15,0,38,0.0,0.0,1.94,0.0,1632.94,5.0,2.47,-2.44,1.17,7.6,31.4,,,,220.0,250.0,700.0,1000.0,5.0,2.0,2.0,5.0,0.0,20250910_4,小型,900.0,4.0,831.0,851.0,S60,,,0.0,31.0,58.0,254,0.413,0.327,1294,0.401,775,20.9,5.9,15.0,20.7,1.493,9,0.69,79.9987951807229,88.6,7.349411811165385,76.84,82.79310344827587,119.99,2.9396,,6.7,6.4,533.4666666666667,16.0,387.12,5.0,0.0,0,-40.82,,,,,,,,,2025-09-10,S60-24
20250910083145,2025-09-10 08:31:45,5,S60-24,514,774,0,84,202,15,0,37,0.0,0.0,1.92,0.0,1627.92,4.5,1.2,-3.02,1.04,,,,,,220.0,250.0,700.0,1000.0,5.0,2.0,2.0,5.0,0.0,20250910_5,小型,900.0,4.0,831.0,851.0,S60,,,0.0,29.5,71.1,254,0.416,0.331,1288,0.399,774,20.5,5.9,14.6,20.8,1.506,9,0.69,77.02,90.1,7.637354185015149,71.55999999999999,79.30606060606058,114.936,2.9396,,6.7,6.4,533.4666666666667,16.0,387.12,4.5,-0.5,1,-41.17,,,,,,,,,2025-09-10,S60-24
20250911080132,2025-09-11 08:01:32,3,S60-24,733,1084,0,115,284,23,0,54,0.0,0.0,2.71,0.0,2295.71,5.0,1.77,-2.14,0.65,,,,,,220.0,250.0,700.0,1000.0,4.0,2.0,2.0,5.0,0.0,20250911_3,小型,900.0,4.0,805.0,819.0,S60,,,0.0,28.7,69.4,361,0.405,0.319,1817,0.403,1084,21.3,6.4,15.0,20.8,1.479,9,0.97,92.99294117647058,113.9,14.739564908857457,84.3,102.93448275862072,106.118,2.9396,,6.7,6.4,536.84,16.3,413.04,5.0,0.5,1,-8.82,,,,,,,,,2025-09-11,S60-24
20250911082607,2025-09-11 08:26:07,4,S60-24,518,775,0,82,202,14,0,38,0.0,0.0,1.91,0.0,1630.91,5.0,1.23,-2.63,1.17,,,,,,220.0,250.0,700.0,1000.0,5.0,3.0,2.0,6.0,0.0,20250911_4,小型,900.0,4.0,830.0,849.0,S60,,,0.0,28.7,69.4,254,0.406,0.323,1293,0.401,775,20.5,5.5,15.0,20.6,1.496,9,0.69,77.8395061728395,88.4,7.001228798889973,77.1,79.93214285714285,115.844,2.9396,,6.7,6.4,536.84,16.3,413.04,5.0,0.0,0,-41.82,,,,,,,,,2025-09-11,S60-24
20250911083003,2025-09-11 08:30:03,5,S60-24,512,764,0,81,199,15,0,37,0.0,0.0,1.88,0.0,1609.88,5.0,1.25,-2.48,1.19,,,,,,220.0,250.0,700.0,1000.0,5.0,3.0,2.0,6.0,0.0,20250911_5,小型,900.0,4.0,830.0,849.0,S60,,,0.0,28.7,69.4,251,0.407,0.323,1276,0.401,764,20.7,6.0,14.7,20.6,1.492,9,0.68,78.25925925925925,87.4,6.60700671430778,76.54,80.05714285714286,117.731,2.9396,,6.7,6.4,536.84,16.3,413.04,5.0,0.0,0,-42.82,,,,,,,,,2025-09-11,S60-24
20250912080159,2025-09-12 08:01:59,3,S60-24,729,1085,0,114,285,25,0,56,0.0,0.0,2.7,0.0,2296.7,5.0,0.88,-2.67,0.74,,,,,,220.0,250.0,700.0,1000.0,4.0,3.0,2.0,5.0,0.0,20250912_3,小型,901.0,4.0,806.0,821.0,S60,,,0.0,29.5,73.7,366,0.4,0.311,1814,0.402,1085,22.1,6.8,15.3,20.9,1.488,9,0.97,94.1904761904762,113.8,12.393927267277954,84.9,100.0361111111111,103.13,2.9396,,6.7,6.57,536.84,16.3,413.04,5.0,0.0,0,-9.82,,,,,,,,,2025-09-12,S60-24
20250912082905,2025-09-12 08:29:05,4,S60-24,520,774,0,80,205,15,0,38,0.0,0.0,1.91,0.0,1633.91,5.5,2.56,-2.8,1.04,,,,,,220.0,250.0,700.0,1000.0,5.0,4.0,2.0,6.0,0.0,20250912_4,小型,901.0,4.0,833.0,852.0,S60,,,0.0,29.5,73.7,258,0.39,0.31,1294,0.402,774,20.5,5.8,14.7,20.7,1.488,9,0.69,80.36219512195122,91.3,8.65992508619519,77.43999999999998,85.77586206896554,124.313,2.9396,,6.7,6.57,536.84,16.3,413.04,5.5,0.5,1,-37.18,,,,,,,,,2025-09-12,S60-24
20250912083306,2025-09-12 08:33:06,5,S60-24,509,764,0,81,200,16,0,38,0.0,0.0,1.88,0.0,1609.88,5.0,1.25,-3.05,1.19,,,,,,220.0,250.0,700.0,1000.0,5.0,4.0,2.0,6.0,0.0,20250912_5,小型,901.0,4.0,833.0,852.0,S60,,,0.0,29.5,73.7,254,0.405,0.319,1273,0.4,764,21.3,6.3,15.0,20.8,1.501,9,0.68,78.70722891566265,87.2,7.084426890672552,77.06,81.53793103448274,119.909,2.9396,,6.7,6.57,536.84,16.3,413.04,5.0,-0.5,1,-42.82,,,,,,,,,2025-09-12,S60-24
20250915074924,2025-09-15 07:49:24,1,S60-24,804,1172,0,120,308,24,0,59,0.0,0.0,2.9,0.0,2489.9,6.0,3.45,-1.71,0.51,,,,,,220.0,250.0,700.0,1000.0,4.0,2.0,2.0,5.0,0.0,20250915_1,小型,840.0,4.0,754.0,807.0,S60,,,0.0,28.9,72.7,391,0.39,0.307,1976,0.407,1172,21.2,6.1,15.1,20.5,1.458,9,1.05,96.70333333333336,121.9,13.41048884683594,88.75999999999999,102.28064516129032,97.41,2.9396,,6.7,6.57,536.84,16.3,413.04,6.0,1.0,1,4.41,,,,,,,,,2025-09-15,S60-24
20250915081239,2025-09-15 08:12:39,4,S60-24,724,1082,0,122,284,22,0,56,0.0,0.0,2.66,0.0,2292.66,4.0,1.67,-2.43,0.46,,,,,,220.0,250.0,700.0,1000.0,4.0,1.0,2.0,5.0,0.0,20250915_4,小型,840.0,4.0,816.0,830.0,S60,,,0.0,28.9,72.7,362,0.43,0.337,1806,0.401,1082,21.5,6.1,15.5,21.1,1.494,9,0.97,85.66543209876544,105.9,10.282001060150936,82.84,88.66428571428573,91.406,2.9396,,6.7,6.57,536.84,16.3,413.04,4.0,-2.0,1,-12.74,,,,,,,,,2025-09-15,S60-24
20250915083656,2025-09-15 08:36:56,6,S60-24,720,1073,0,118,283,22,0,56,0.0,0.0,2.65,0.0,2274.65,4.5,1.72,-2.44,0.66,,,,,,220.0,250.0,700.0,1000.0,4.0,2.0,2.0,5.0,0.0,20250915_6,小型,929.0,2.0,841.0,855.0,S60,,,0.0,28.9,72.7,361,0.417,0.327,1793,0.402,1073,21.6,6.1,15.5,21.1,1.49,9,0.96,87.2395061728395,110.6,12.0245292406746,84.17999999999999,91.65357142857142,95.472,2.9396,,6.7,6.57,536.84,16.3,413.04,4.5,0.5,1,-7.17,,,,,,,,,2025-09-15,S60-24
20250915090136,2025-09-15 09:01:36,7,S60-24,861,1283,0,141,338,27,0,64,0.0,0.0,3.2,0.0,2717.2,4.5,1.44,-2.49,0.47,,,,,,220.0,250.0,700.0,1000.0,4.0,1.0,2.0,5.0,0.0,20250915_7,小型,929.0,2.0,905.0,919.0,S60,,,0.0,28.9,72.7,429,0.417,0.329,2144,0.402,1283,21.2,6.3,14.9,21.0,1.49,9,1.15,103.8,134.8,17.850483598655874,100.46,113.34827586206896,98.564,2.9396,,6.7,6.57,536.84,16.3,413.04,4.5,0.0,0,15.83,,,,,,,,,2025-09-15,S60-24
20250915092529,2025-09-15 09:25:29,10,S60-24,843,1262,0,143,331,26,0,65,0.0,0.0,3.14,0.0,2673.14,4.0,1.42,-2.43,0.64,,,,,,220.0,250.0,700.0,1000.0,4.0,3.0,2.0,5.0,0.0,20250915_10,小型,1020.0,1.0,929.0,944.0,S60,,,0.0,28.9,72.7,422,0.432,0.339,2105,0.4,1262,21.6,6.2,15.4,21.2,1.497,9,1.13,98.12409638554216,127.6,16.181304029252257,100.22,107.48620689655172,95.121,2.9396,,6.7,6.57,536.84,16.3,413.04,4.0,-0.5,1,8.26,56.99761904761905,398.98333333333335,,,,,,,2025-09-15,S60-24
