Repository: Vincent626/concrete-strength-analysis

# 🎯 S60 & M60 混凝土強度預測模型訓練成果報告

> **更新日期**: 2026-02-04  
> **專案目標**: 建立 S60/M60 混凝土 28 天抗壓強度預測模型

---

## 📋 摘要

本專案針對 S60（小型）與 M60（中型）離心混凝土管配比，建立機器學習預測模型。透過配料特徵分析，預測 28 天抗壓強度，並識別影響強度的關鍵因素。

### 主要成果

| 模型 | 樣本數 | R² | MAE (kgf/cm²) | 狀態 |
|:---|---:|---:|---:|:---|
| **S60** | 46 | **0.360** | 28 | ✅ 可用 |
| **M60** | 52 | **0.206** | 25 | ✅ 可用 |

---

## 📈 模型效能比較
> **說明**：S60 模型 R²=0.360，M60 模型 R²=0.206，兩者皆具有預測能力。S60 表現較佳，預測誤差約 28 kgf/cm²。

---

## 📊 強度分布比較
> **說明**：S60 與 M60 的強度分布相似，平均約 605 kgf/cm²，皆高於設計強度 510 kgf/cm²（紅色虛線）。

---

File: S60_M60_dataset_v9_shared.csv (part 118 of 138)
match_key,日期及時間,序,配比 ,耗用骨材1,耗用骨材2,耗用骨材3,耗用水,耗用泥料1,耗用泥料2,耗用泥料3,耗用泥料4,耗用藥劑1,耗用藥劑2,耗用藥劑3,耗用藥劑4,耗用小計,表面水骨材1,誤差%水,誤差%骨材1,誤差%骨材2,坍度(cm),混凝土溫度(℃),試體1強度(X1),試體2強度(X2),試體3強度(X3),加料轉速,慢速轉速,中速轉速,高速轉速,加料時間,慢速時間,中速時間,高速時間,總降水量,cp_key,類型,入池,蒸養池,離心開始,離心結束,母體,平均強度,強度_原始,強度_修正,環境溫度,環境濕度,膠結料總量,水灰比,水膠比,骨材總量,砂石比,粗骨材總量,水泥取代率,矽灰取代率,爐石取代率,漿體比例,粗細骨材比,月份,拌合米數,平均電流,最大電流,電流標準差,最終電流,穩定階段平均電流,單位體積穩定電流,砂_FM,砂_Mud,六分_FM,三分_FM,水泥砂漿_28天平均強度,水泥_流動性,水泥砂漿_7天平均強度,設定扣水率(%),扣水率_變動幅度,扣水率_是否變更,水量微調偏離度,蒸養實際平均溫度,蒸養實際總積溫,蒸養實際階段1溫度,蒸養實際階段2溫度,蒸養實際階段3溫度,實際離心平均轉速,實際離心平均電流,實際離心總能量,日期,配比
20250915095353,2025-09-15 09:53:53,14,S60-31,867,1295,0,148,340,28,0,67,0.0,0.0,3.47,0.0,2748.47,4.0,2.07,-2.25,0.54,,,,,,220.0,250.0,700.0,1000.0,4.0,1.0,2.0,5.0,0.0,20250915_14,小型,1020.0,1.0,958.0,1010.0,S60,,,0.0,28.9,72.7,435,0.435,0.34,2162,0.401,1295,21.8,6.4,15.4,21.2,1.494,9,1.16,92.28271604938271,125.2,14.5686606832803,92.92,99.23928571428571,85.551,2.9396,,6.7,6.57,536.84,16.3,413.04,4.0,0.0,0,13.26,56.99761904761905,398.98333333333335,,,,,,,2025-09-15,S60-31
20250915102541,2025-09-15 10:25:41,17,S60-31,883,1315,0,150,348,28,0,69,0.0,0.0,3.51,0.0,2796.51,4.0,2.04,-2.11,0.38,4.2,32.2,,,,220.0,250.0,700.0,1000.0,4.0,0.0,2.0,5.0,0.0,20250915_17,小型,1120.0,3.0,1029.0,1041.0,S60,,,0.0,34.0,50.0,445,0.431,0.337,2198,0.402,1315,21.8,6.3,15.5,21.3,1.489,9,1.18,90.9390243902439,124.6,15.178521057310226,86.3,96.88965517241378,82.11,2.9396,,6.7,6.57,536.84,16.3,413.04,4.0,0.0,0,15.26,69.55238095238094,486.8666666666666,,,,586.875,87.47916666666667,17.495833333333334,2025-09-15,S60-31
20250915104725,2025-09-15 10:47:25,18,S60-31,515,772,0,85,204,14,0,38,0.0,0.0,2.04,0.0,1630.04,4.5,2.41,-2.83,0.78,,,,,,220.0,250.0,700.0,1000.0,5.0,1.0,2.0,6.0,0.0,20250915_18,小型,1120.0,3.0,1051.0,1109.0,S60,,,0.0,28.9,72.7,256,0.417,0.332,1287,0.4,772,20.3,5.5,14.8,20.9,1.499,9,0.69,76.6888888888889,86.7,6.678896190313761,76.06,78.18214285714285,113.307,2.9396,,6.7,6.57,536.84,16.3,413.04,4.5,0.5,1,-40.17,69.55238095238094,486.8666666666666,,,,542.3611111111111,86.14999999999999,25.844999999999995,2025-09-15,S60-31
20250915105054,2025-09-15 10:50:54,19,S60-31,508,762,0,81,202,16,0,40,0.0,0.0,2.02,0.0,1611.02,5.0,1.25,-3.24,0.93,,,,,,220.0,250.0,700.0,1000.0,5.0,1.0,2.0,6.0,0.0,20250915_19,小型,1120.0,3.0,1051.0,1109.0,S60,,,0.0,28.9,72.7,258,0.401,0.314,1270,0.4,762,21.7,6.2,15.5,21.1,1.5,9,0.68,76.0753086419753,84.3,6.330887068774773,76.2,78.19285714285714,114.989,2.9396,,6.7,6.57,536.84,16.3,413.04,5.0,0.5,1,-42.82,69.55238095238094,486.8666666666666,,,,542.3611111111111,86.14999999999999,25.844999999999995,2025-09-15,S60-31
20250915125922,2025-09-15 12:59:22,20,S60-31,830,1228,0,127,321,26,0,65,0.0,0.0,3.27,0.0,2600.27,5.5,1.6,-2.7,0.57,,,,,,220.0,250.0,700.0,1000.0,4.0,2.0,2.0,5.0,0.0,20250915_20,小型,1348.0,4.0,1303.0,1316.0,S60,,,0.0,28.5,77.4,412,0.396,0.308,2058,0.403,1228,22.1,6.3,15.8,20.8,1.48,9,1.1,93.95154639175256,120.9,13.322603948147224,88.6,98.6764705882353,89.706,2.9396,,6.7,6.57,536.84,16.3,413.04,5.5,0.5,1,9.82,62.10434782608696,1192.4034782608696,,,,563.0,92.98076923076924,20.14583333333333,2025-09-15,S60-31
20250915132259,2025-09-15 13:22:59,21,S60-31,744,1116,0,127,294,24,0,57,0.0,0.0,2.98,0.0,2364.98,4.0,1.6,-2.62,0.54,,,,,,220.0,250.0,700.0,1000.0,4.0,2.0,2.0,5.0,0.0,20250915_21,小型,1348.0,4.0,1327.0,1340.0,S60,,,0.0,28.5,77.4,375,0.432,0.339,1860,0.4,1116,21.6,6.4,15.2,21.3,1.5,9,1.0,89.54891304347827,112.3,11.442830435855583,85.1,91.86969696969696,91.87,2.9396,,6.7,6.57,536.84,16.3,413.04,4.0,-1.5,1,-7.74,62.10434782608696,1192.4034782608696,,,,536.6153846153846,97.7,21.168333333333333,2025-09-15,S60-31
20250915134946,2025-09-15 13:49:46,24,S60-31,870,1293,0,147,342,27,0,68,0.0,0.0,3.44,0.0,2750.44,4.0,1.38,-1.92,0.39,,,,,,220.0,250.0,700.0,1000.0,4.0,1.0,2.0,5.0,0.0,20250915_24,小型,1450.0,2.0,1354.0,1407.0,S60,,,0.0,28.5,77.4,437,0.43,0.336,2163,0.402,1293,21.7,6.2,15.6,21.3,1.486,9,1.16,93.39756097560976,127.1,16.072230069813386,92.22,102.0103448275862,87.94,2.9396,,6.7,6.57,536.84,16.3,413.04,4.0,0.0,0,12.26,60.96788990825687,1107.5833333333333,,,,524.5384615384615,89.3153846153846,19.351666666666663,2025-09-15,S60-31
20250915142452,2025-09-15 14:24:52,25,S60-31,872,1296,0,147,340,26,0,69,0.0,0.0,3.45,0.0,2753.45,4.0,1.38,-1.69,0.62,,,,,,220.0,250.0,700.0,1000.0,4.0,0.0,2.0,5.0,0.0,20250915_25,小型,1450.0,2.0,1428.0,1440.0,S60,,,0.0,28.5,77.4,435,0.432,0.338,2168,0.402,1296,21.8,6.0,15.9,21.2,1.486,9,1.16,94.0888888888889,130.0,15.39154008450225,92.76,101.67499999999998,87.651,2.9396,,6.7,6.57,536.84,16.3,413.04,4.0,0.0,0,12.26,60.96788990825687,1107.5833333333333,,,,565.9583333333334,93.8125,18.7625,2025-09-15,S60-31
20250915144853,2025-09-15 14:48:53,29,S60-31,861,1284,0,146,340,27,0,67,0.0,0.0,3.43,0.0,2728.43,4.0,2.1,-2.05,0.55,,,,,,220.0,250.0,700.0,1000.0,4.0,1.0,2.0,5.0,0.0,20250915_29,小型,1554.0,1.0,1454.0,1507.0,S60,,,0.0,28.5,77.4,434,0.429,0.336,2145,0.401,1284,21.7,6.2,15.4,21.3,1.491,9,1.15,89.77213114754097,121.8,10.236831570111043,86.47999999999999,89.16718749999998,77.537,2.9396,,6.7,6.57,536.84,16.3,413.04,4.0,0.0,0,11.26,59.3813725490196,1015.4214705882353,,,,546.2307692307693,78.16923076923078,16.93666666666667,2025-09-15,S60-31
20250915151605,2025-09-15 15:16:05,33,S60-31,863,1284,0,142,337,28,0,67,0.0,0.0,3.42,0.0,2724.42,4.5,2.16,-2.27,0.55,,,,,,220.0,250.0,700.0,1000.0,4.0,0.0,2.0,5.0,0.0,20250915_33,小型,1554.0,1.0,1520.0,1532.0,S60,,,0.0,28.5,77.4,432,0.421,0.329,2147,0.402,1284,22.0,6.5,15.5,21.1,1.488,9,1.15,88.00123456790122,110.7,13.26131935624939,88.54,94.09642857142858,81.823,2.9396,,6.7,6.57,536.84,16.3,413.04,4.5,0.5,1,16.83,59.3813725490196,1015.4214705882353,,,,571.875,84.67916666666666,16.93583333333333,2025-09-15,S60-31
20250915153811,2025-09-15 15:38:11,38,S60-31,868,1283,0,137,337,27,0,65,0.0,0.0,3.41,0.0,2720.41,5.0,1.48,-2.14,0.47,,,,,,220.0,250.0,700.0,1000.0,4.0,1.0,2.0,5.0,0.0,20250915_38,小型,1638.0,3.0,1542.0,1554.0,S60,,,0.0,28.5,77.4,429,0.407,0.319,2151,0.404,1283,21.4,6.3,15.2,20.8,1.478,9,1.15,86.24606741573034,112.9,12.376228175846776,84.78,86.94838709677418,75.607,2.9396,,6.7,6.57,536.84,16.3,413.04,5.0,0.5,1,13.18,60.18265306122449,984.9894217687076,,,,557.3333333333334,93.39583333333331,18.679166666666667,2025-09-15,S60-31
20250915160433,2025-09-15 16:04:33,42,S60-31,524,772,0,75,202,16,0,40,0.0,0.0,2.06,0.0,1631.06,6.5,2.74,-2.96,0.78,,,,,,220.0,250.0,700.0,1000.0,5.0,3.0,2.0,6.0,0.0,20250915_42,小型,1638.0,3.0,1608.0,1627.0,S60,,,0.0,28.5,77.4,258,0.371,0.291,1296,0.404,772,21.7,6.2,15.5,20.4,1.473,9,0.69,76.87654320987654,88.5,7.72648597885651,74.88,80.76785714285715,117.055,2.9396,,6.7,6.57,536.84,16.3,413.04,6.5,1.5,1,-37.52,60.18265306122449,984.9894217687076,,,,523.8947368421053,87.33421052631579,27.65583333333333,2025-09-15,S60-31
20250915160800,2025-09-15 16:08:00,43,S60-31,513,761,0,74,199,17,0,38,0.0,0.0,2.02,0.0,1604.02,6.5,1.37,-3.57,0.79,,,,,,220.0,250.0,700.0,1000.0,5.0,3.0,2.0,6.0,0.0,20250915_43,小型,1638.0,3.0,1608.0,1627.0,S60,,,0.0,28.5,77.4,254,0.372,0.291,1274,0.403,761,21.7,6.7,15.0,20.5,1.483,9,0.68,76.15853658536585,85.9,7.492401862106415,75.36,80.16551724137932,117.89,2.9396,,6.7,6.57,536.84,16.3,413.04,6.5,0.0,0,-38.52,60.18265306122449,984.9894217687076,,,,523.8947368421053,87.33421052631579,27.65583333333333,2025-09-15,S60-31
20250916074918,2025-09-16 07:49:18,1,S60-24,798,1173,0,119,310,26,0,59,0.0,0.0,2.9,0.0,2487.9,6.0,2.59,-2.45,0.6,,,,,,220.0,250.0,700.0,1000.0,4.0,3.0,2.0,5.0,0.0,20250916_1,小型,843.0,1.0,753.0,807.0,S60,,,0.0,29.2,71.3,395,0.384,0.301,1971,0.405,1173,21.5,6.6,14.9,20.7,1.47,9,1.05,97.33333333333331,118.8,14.0552004256016,89.38,106.24193548387096,101.183,2.9396,,6.7,6.41,536.84,16.3,413.04,6.0,-0.5,1,3.41,,,,,,,,,2025-09-16,S60-24
20250916081422,2025-09-16 08:14:22,4,S60-24,728,1084,0,119,285,22,0,56,0.0,0.0,2.7,0.0,2296.7,4.5,1.71,-2.28,0.65,,,,,,220.0,250.0,700.0,1000.0,4.0,3.0,2.0,5.0,0.0,20250916_4,小型,843.0,1.0,819.0,833.0,S60,,,0.0,29.2,71.3,363,0.418,0.328,1812,0.402,1084,21.5,6.1,15.4,21.0,1.489,9,0.97,95.71458333333334,114.4,13.550753201441935,84.97999999999999,103.9558823529412,107.171,2.9396,,6.7,6.41,536.84,16.3,413.04,4.5,-1.5,1,-6.17,,,,,,,,,2025-09-16,S60-24
20250916083956,2025-09-16 08:39:56,6,S60-24,716,1073,0,125,282,21,0,57,0.0,0.0,2.66,0.0,2276.66,3.5,1.63,-2.05,0.66,,,,,,220.0,250.0,700.0,1000.0,4.0,7.0,2.0,5.0,0.0,20250916_6,小型,934.0,2.0,844.0,905.0,S60,,,0.0,29.2,71.3,360,0.443,0.347,1789,0.4,1073,21.7,5.8,15.8,21.3,1.499,9,0.96,87.88095238095238,108.6,11.80381774591106,84.67999999999999,93.49333333333333,97.389,2.9396,,6.7,6.41,536.84,16.3,413.04,3.5,-1.0,1,-10.51,,,,,,,,,2025-09-16,S60-24
20250916090855,2025-09-16 09:08:55,7,S60-24,865,1296,0,151,341,27,0,67,0.0,0.0,3.21,0.0,2750.21,3.5,1.34,-2.04,0.62,,,,,,220.0,250.0,700.0,1000.0,4.0,1.0,2.0,5.0,0.0,20250916_7,小型,934.0,2.0,913.0,926.0,S60,,,0.0,29.2,71.3,435,0.443,0.347,2161,0.4,1296,21.6,6.2,15.4,21.3,1.498,9,1.16,99.90842105263155,132.4,17.303541853181965,96.70000000000002,107.47575757575758,92.652,2.9396,,6.7,6.41,536.84,16.3,413.04,3.5,0.0,0,15.49,,,,,,,,,2025-09-16,S60-24
20250916093227,2025-09-16 09:32:27,9,S60-24,866,1295,0,151,340,26,0,69,0.0,0.0,3.2,0.0,2750.2,3.5,1.34,-1.93,0.54,,,,,,220.0,250.0,700.0,1000.0,4.0,1.0,2.0,5.0,0.0,20250916_9,小型,1021.0,4.0,936.0,949.0,S60,,,0.0,29.2,71.3,435,0.444,0.347,2161,0.401,1295,21.8,6.0,15.9,21.3,1.495,9,1.16,99.43176470588236,134.5,18.31436730621589,93.62,110.84482758620688,95.556,2.9396,,6.7,6.41,536.84,16.3,413.04,3.5,0.0,0,15.49,66.04523809523809,462.3166666666666,,,,,,,2025-09-16,S60-24
20250916095529,2025-09-16 09:55:29,14,S60-31,876,1305,0,148,346,26,0,69,0.0,0.0,3.48,0.0,2773.48,4.0,1.37,-2.01,0.46,6.8,32.0,792.0,796.0,755.0,220.0,250.0,700.0,1000.0,4.0,1.0,2.0,5.0,0.0,20250916_14,小型,1021.0,4.0,959.0,1012.0,S60,781.0,792.0,781.0,33.0,58.0,441,0.428,0.336,2181,0.402,1305,21.5,5.9,15.6,21.3,1.49,9,1.17,92.555421686747,125.7,15.96446545776904,89.68,99.52068965517245,85.06,2.9396,,6.7,6.41,536.84,16.3,413.04,4.0,0.5,1,13.26,66.04523809523809,462.3166666666666,,,,,,,2025-09-16,S60-31
20250916125920,2025-09-16 12:59:20,17,S60-31,836,1228,0,127,323,25,0,65,0.0,0.0,3.27,0.0,2607.27,5.5,1.6,-1.99,0.57,,,,,,220.0,250.0,700.0,1000.0,4.0,1.0,2.0,5.0,0.0,20250916_17,小型,1350.0,3.0,1303.0,1316.0,S60,,,0.0,28.8,79.6,413,0.393,0.308,2064,0.405,1228,21.8,6.1,15.7,20.7,1.469,9,1.1,91.84673913043478,122.4,12.633258823326802,91.28,94.0060606060606,85.46,2.9396,,6.7,6.41,536.84,16.3,413.04,5.5,1.5,1,9.82,55.00347826086957,1054.2333333333331,,,,540.9230769230769,98.4,21.32,2025-09-16,S60-31
20250916132256,2025-09-16 13:22:56,18,S60-31,751,1118,0,119,295,23,0,58,0.0,0.0,2.97,0.0,2366.97,5.0,1.71,-2.72,0.72,,,,,,220.0,250.0,700.0,1000.0,4.0,1.0,2.0,5.0,0.0,20250916_18,小型,1350.0,3.0,1326.0,1339.0,S60,,,0.0,28.8,79.6,376,0.403,0.316,1869,0.402,1118,21.5,6.1,15.4,20.9,1.489,9,1.0,94.49080459770116,111.1,13.487530487934674,94.76,102.79677419354836,102.797,2.9396,,6.7,6.41,536.84,16.3,413.04,5.0,-0.5,1,-4.82,55.00347826086957,1054.2333333333331,,,,554.0384615384615,96.4653846153846,20.900833333333328,2025-09-16,S60-31
20250916134617,2025-09-16 13:46:17,19,S60-31,873,1284,0,137,340,27,0,66,0.0,0.0,3.41,0.0,2730.41,5.0,1.48,-1.58,0.55,,,,,,220.0,250.0,700.0,1000.0,4.0,2.0,2.0,5.0,0.0,20250916_19,小型,1438.0,1.0,1350.0,1404.0,S60,,,0.0,28.8,79.6,433,0.403,0.316,2157,0.405,1284,21.5,6.2,15.2,20.9,1.471,9,1.15,102.4945652173913,128.5,16.286079439405185,98.82,111.3181818181818,96.798,2.9396,,6.7,6.41,536.84,16.3,413.04,5.0,0.0,0,13.18,58.06727272727273,1066.5022424242425,,,,517.1071428571429,86.1285714285714,20.09666666666666,2025-09-16,S60-31
20250916141007,2025-09-16 14:10:07,20,S60-31,860,1284,0,146,339,27,0,69,0.0,0.0,3.39,0.0,2728.39,4.0,2.1,-2.16,0.55,,,,,,220.0,250.0,700.0,1000.0,4.0,0.0,2.0,5.0,0.0,20250916_20,小型,1438.0,1.0,1414.0,1426.0,S60,,,0.0,28.8,79.6,435,0.431,0.336,2144,0.401,1284,22.1,6.2,15.9,21.3,1.493,9,1.15,98.58947368421052,128.2,15.295417089230288,97.64,104.05151515151516,90.48,2.9396,,6.7,6.41,536.84,16.3,413.04,4.0,-1.0,1,11.26,58.06727272727273,1066.5022424242425,,,,557.2083333333334,89.33749999999999,17.8675,2025-09-16,S60-31
20250916143405,2025-09-16 14:34:05,21,S60-31,847,1262,0,143,333,27,0,69,0.0,0.0,3.37,0.0,2684.37,4.0,1.42,-1.97,0.64,,,,,,220.0,250.0,700.0,1000.0,4.0,1.0,2.0,5.0,0.0,20250916_21,小型,1530.0,2.0,1438.0,1450.0,S60,,,0.0,28.8,79.6,429,0.429,0.333,2109,0.402,1262,22.4,6.3,16.1,21.3,1.49,9,1.13,97.96626506024096,129.3,17.150814214459313,97.24,105.78620689655172,93.616,2.9396,,6.7,6.41,536.84,16.3,413.04,4.0,0.0,0,8.26,57.48285714285715,1005.9500000000002,,,,573.75,96.07083333333333,19.214166666666667,2025-09-16,S60-31
20250916145816,2025-09-16 14:58:16,26,S60-31,829,1238,0,140,327,26,0,67,0.0,0.0,3.3,0.0,2630.3,4.0,1.45,-2.36,0.49,,,,,,220.0,250.0,700.0,1000.0,4.0,0.0,2.0,5.0,0.0,20250916_26,小型,1530.0,2.0,1502.0,1513.0,S60,,,0.0,28.8,79.6,420,0.428,0.333,2067,0.401,1238,22.1,6.2,16.0,21.3,1.493,9,1.11,89.2560975609756,122.0,14.27399219082218,87.58,95.61724137931036,86.142,2.9396,,6.7,6.41,536.84,16.3,413.04,4.0,0.0,0,5.26,57.48285714285715,1005.9500000000002,,,,620.5,94.22727272727272,17.275,2025-09-16,S60-31
20250916152753,2025-09-16 15:27:53,30,S60-31,836,1239,0,136,327,26,0,65,0.0,0.0,3.29,0.0,2632.29,4.5,1.49,-1.99,0.57,,,,,,220.0,250.0,700.0,1000.0,4.0,0.0,2.0,5.0,0.0,20250916_30,小型,1622.0,4.0,1531.0,1545.0,S60,,,0.0,28.8,79.6,418,0.416,0.325,2075,0.403,1239,21.8,6.2,15.6,21.1,1.482,9,1.11,89.3283950617284,116.0,14.150847242164929,88.28,97.14285714285712,87.516,2.9396,,6.7,6.41,536.84,16.3,413.04,4.5,0.5,1,10.83,58.399,971.3700333333333,,,,501.1785714285714,78.57857142857141,18.334999999999997,2025-09-16,S60-31
20250916155053,2025-09-16 15:50:53,34,S60-31,507,762,0,82,203,16,0,41,0.0,0.0,2.03,0.0,1613.03,5.0,2.5,-3.43,0.93,,,,,,220.0,250.0,700.0,1000.0,4.0,2.0,2.0,5.0,0.0,20250916_34,小型,1622.0,4.0,1554.0,1612.0,S60,,,0.0,28.8,79.6,260,0.404,0.315,1269,0.4,762,21.9,6.2,15.8,21.2,1.503,9,0.68,72.32098765432099,83.9,6.5964022376845,71.38,75.16428571428571,110.536,2.9396,,6.7,6.41,536.84,16.3,413.04,5.0,0.5,1,-41.82,58.399,971.3700333333333,,,,542.75,98.1222222222222,29.43666666666666,2025-09-16,S60-31
20250916155417,2025-09-16 15:54:17,35,S60-31,510,763,0,79,200,16,0,39,0.0,0.0,2.02,0.0,1609.02,5.5,1.28,-3.23,1.06,,,,,,220.0,250.0,700.0,1000.0,4.0,2.0,2.0,5.0,0.0,20250916_35,小型,1622.0,4.0,1554.0,1612.0,S60,,,0.0,28.8,79.6,255,0.395,0.31,1273,0.401,763,21.6,6.3,15.3,20.8,1.496,9,0.68,75.61358024691357,84.0,6.999554713992721,74.94000000000001,78.74642857142858,115.804,2.9396,,6.7,6.41,536.84,16.3,413.04,5.5,0.5,1,-38.18,58.399,971.3700333333333,,,,542.75,98.1222222222222,29.43666666666666,2025-09-16,S60-31
20250917074922,2025-09-17 07:49:22,1,S60-24,793,1174,0,123,309,23,0,60,0.0,0.0,2.9,0.0,2484.9,5.5,2.5,-2.58,0.69,,,,,,220.0,250.0,700.0,1000.0,4.0,2.0,2.0,5.0,0.0,20250917_1,小型,843.0,2.0,753.0,807.0,S60,,,0.0,29.9,74.4,392,0.398,0.314,1967,0.403,1174,21.2,5.9,15.3,20.7,1.48,9,1.05,96.47666666666666,119.5,14.323012175439136,89.24,103.9,98.952,2.9396,,6.7,6.41,536.84,16.3,413.04,5.5,0.0,0,5.82,,,,,,,,,2025-09-17,S60-24
20250917081225,2025-09-17 08:12:25,4,S60-24,724,1085,0,122,283,23,0,56,0.0,0.0,2.71,0.0,2295.71,4.0,1.67,-2.43,0.74,,,,,,220.0,250.0,700.0,1000.0,4.0,3.0,2.0,5.0,0.0,20250917_4,小型,843.0,2.0,816.0,832.0,S60,,,0.0,29.9,74.4,362,0.431,0.337,1809,0.4,1085,21.8,6.4,15.5,21.1,1.499,9,0.97,93.40120481927713,112.1,12.212076720423884,91.32,98.86551724137932,101.923,2.9396,,6.7,6.41,536.84,16.3,413.04,4.0,-1.5,1,-12.74,,,,,,,,,2025-09-17,S60-24
20250917083754,2025-09-17 08:37:54,6,S60-24,724,1085,0,122,287,22,0,56,0.0,0.0,2.69,0.0,2298.69,4.0,1.67,-2.43,0.74,,,,,,220.0,250.0,700.0,1000.0,4.0,3.0,2.0,5.0,0.0,20250917_6,小型,932.0,1.0,843.0,858.0,S60,,,0.0,29.9,74.4,365,0.425,0.334,1809,0.4,1085,21.4,6.0,15.3,21.2,1.499,9,0.97,91.2397590361446,105.9,11.578323533463337,92.7,95.89655172413792,98.862,2.9396,,6.7,6.41,536.84,16.3,413.04,4.0,0.0,0,-12.74,,,,,,,,,2025-09-17,S60-24
20250917090334,2025-09-17 09:03:34,7,S60-24,850,1274,0,144,337,25,0,67,0.0,0.0,3.15,0.0,2700.15,4.0,1.41,-2.52,0.71,,,,,,220.0,250.0,700.0,1000.0,4.0,2.0,2.0,5.0,0.0,20250917_7,小型,932.0,1.0,908.0,921.0,S60,,,0.0,29.9,74.4,429,0.427,0.336,2124,0.4,1274,21.4,5.8,15.6,21.2,1.499,9,1.14,99.9217391304348,125.8,17.355915080449467,91.3,111.76969696969697,98.044,2.9396,,6.7,6.41,536.84,16.3,413.04,4.0,0.0,0,9.26,,,,,,,,,2025-09-17,S60-24
20250917092719,2025-09-17 09:27:19,9,S60-31,828,1240,0,140,328,25,0,65,0.0,0.0,3.29,0.0,2629.29,4.0,1.45,-2.47,0.65,,,,,,220.0,250.0,700.0,1000.0,4.0,2.0,2.0,5.0,0.0,20250917_9,小型,1020.0,4.0,931.0,945.0,S60,,,0.0,29.9,74.4,418,0.427,0.335,2068,0.4,1240,21.5,6.0,15.6,21.2,1.498,9,1.11,96.8686746987952,120.5,15.469238248165825,97.5,105.89310344827588,95.399,2.9396,,6.7,6.41,536.84,16.3,413.04,4.0,0.0,0,5.26,74.64523809523808,522.5166666666667,,,,,,,2025-09-17,S60-31
20250917095407,2025-09-17 09:54:07,13,S60-31,808,1206,0,136,318,24,0,63,0.0,0.0,3.2,0.0,2558.2,4.0,1.49,-2.18,0.58,,,,,,220.0,250.0,700.0,1000.0,4.0,2.0,2.0,5.0,0.0,20250917_13,小型,1020.0,4.0,957.0,1011.0,S60,,,0.0,29.9,74.4,405,0.428,0.336,2014,0.401,1206,21.5,5.9,15.6,21.2,1.493,9,1.08,91.41604938271604,115.4,13.985154887670328,91.18,99.46071428571427,92.093,2.9396,,6.7,6.41,536.84,16.3,413.04,4.0,0.0,0,1.26,74.64523809523808,522.5166666666667,,,,,,,2025-09-17,S60-31
20250917101738,2025-09-17 10:17:38,16,S60-31,855,1271,0,145,335,26,0,68,0.0,0.0,3.4,0.0,2703.4,4.0,2.11,-1.95,0.47,,,,,,220.0,250.0,700.0,1000.0,4.0,1.0,2.0,5.0,0.0,20250917_16,小型,1110.0,3.0,1021.0,1034.0,S60,,,0.0,29.9,74.4,429,0.433,0.338,2126,0.402,1271,21.9,6.1,15.9,21.3,1.487,9,1.14,91.78518518518518,118.0,15.23546148608901,95.76,101.13571428571429,88.716,2.9396,,6.7,6.41,536.84,16.3,413.04,4.0,0.0,0,10.26,68.8404761904762,481.8833333333334,,,,543.2307692307693,88.78076923076925,19.23583333333334,2025-09-17,S60-31
20250917103850,2025-09-17 10:38:50,18,S60-31,510,763,0,80,200,14,0,40,0.0,0.0,2.02,0.0,1609.02,5.5,2.56,-3.23,1.06,,,,,,220.0,250.0,700.0,1000.0,5.0,2.0,2.0,6.0,0.0,20250917_18,小型,1110.0,3.0,1042.0,1100.0,S60,,,0.0,29.9,74.4,254,0.4,0.315,1273,0.401,763,21.3,5.5,15.7,20.8,1.496,9,0.68,75.83703703703702,85.9,6.380379733357422,72.42,78.17142857142856,114.958,2.9396,,6.7,6.41,536.84,16.3,413.04,5.5,1.5,1,-37.18,68.8404761904762,481.8833333333334,,,,530.8333333333334,97.22222222222224,29.166666666666668,2025-09-17,S60-31
20250917104218,2025-09-17 10:42:18,19,S60-31,504,751,0,74,197,15,0,37,0.0,0.0,1.98,0.0,1579.98,6.0,1.37,-3.45,0.94,,,,,,220.0,250.0,700.0,1000.0,5.0,2.0,2.0,6.0,0.0,20250917_19,小型,1110.0,3.0,1042.0,1100.0,S60,,,0.0,29.9,74.4,249,0.376,0.297,1255,0.402,751,20.9,6.0,14.9,20.5,1.49,9,0.67,77.7432098765432,86.7,6.885392271594235,73.9,81.64285714285715,121.855,2.9396,,6.7,6.41,536.84,16.3,413.04,6.0,0.5,1,-41.59,68.8404761904762,481.8833333333334,,,,530.8333333333334,97.22222222222224,29.166666666666668,2025-09-17,S60-31
20250917125937,2025-09-17 12:59:37,20,S60-31,829,1229,0,130,322,26,0,63,0.0,0.0,3.29,0.0,2602.29,5.0,0.78,-2.36,0.66,,,,,,220.0,250.0,700.0,1000.0,4.0,3.0,2.0,5.0,40.0,20250917_20,小型,1351.0,2.0,1303.0,1318.0,S60,,,0.0,28.4,83.0,411,0.404,0.316,2058,0.403,1229,21.7,6.3,15.3,20.8,1.483,9,1.1,94.39761904761906,120.0,14.973341200681231,92.06,103.14,93.764,2.9396,,6.7,6.41,536.84,16.3,413.04,5.0,-1.0,1,6.18,58.32173913043479,1116.8613043478265,,,,479.9333333333333,90.30333333333336,22.57583333333334,2025-09-17,S60-31
20250917132337,2025-09-17 13:23:37,21,S60-31,732,1095,0,124,288,21,0,57,0.0,0.0,2.91,0.0,2319.91,4.0,1.64,-2.27,0.64,,,,,,220.0,250.0,700.0,1000.0,4.0,1.0,2.0,5.0,40.0,20250917_21,小型,1351.0,2.0,1328.0,1342.0,S60,,,0.0,28.4,83.0,366,0.431,0.339,1827,0.401,1095,21.3,5.7,15.6,21.1,1.496,9,0.98,88.7710843373494,112.1,12.401355640242674,86.28,94.5655172413793,96.495,2.9396,,6.7,6.41,536.84,16.3,413.04,4.0,-1.0,1,-10.74,58.32173913043479,1116.8613043478265,,,,503.1071428571428,88.07857142857142,20.551666666666662,2025-09-17,S60-31
20250917134808,2025-09-17 13:48:08,22,S60-31,859,1284,0,145,338,28,0,68,0.0,0.0,3.42,0.0,2725.42,4.0,1.4,-2.28,0.55,,,,,,220.0,250.0,700.0,1000.0,4.0,1.0,2.0,5.0,40.0,20250917_22,小型,1443.0,1.0,1352.0,1404.0,S60,,,0.0,28.4,83.0,434,0.429,0.334,2143,0.401,1284,22.1,6.5,15.7,21.3,1.495,9,1.15,96.31975308641977,118.0,15.536888956852083,95.92,106.70000000000005,92.783,2.9396,,6.7,6.41,536.84,16.3,413.04,4.0,0.0,0,10.26,61.16697247706423,1118.336146788991,,,,584.0,88.33750000000002,17.667500000000004,2025-09-17,S60-31
20250917141227,2025-09-17 14:12:27,23,S60-31,846,1261,0,143,332,26,0,69,0.0,0.0,3.32,0.0,2680.32,4.0,1.42,-2.08,0.56,,,,,,220.0,250.0,700.0,1000.0,4.0,1.0,2.0,5.0,40.0,20250917_23,小型,1443.0,1.0,1417.0,1431.0,S60,,,0.0,28.4,83.0,427,0.431,0.335,2107,0.402,1261,22.2,6.1,16.2,21.3,1.491,9,1.13,94.53456790123457,123.1,15.734166334616823,93.61999999999998,102.65714285714286,90.847,2.9396,,6.7,6.41,536.84,16.3,413.04,4.0,0.0,0,8.26,61.16697247706423,1118.336146788991,,,,493.0357142857143,105.44999999999996,24.604999999999997,2025-09-17,S60-31
20250917143848,2025-09-17 14:38:48,25,S60-31,823,1228,0,139,325,25,0,66,0.0,0.0,3.28,0.0,2609.28,4.0,1.46,-2.14,0.57,,,,,,220.0,250.0,700.0,1000.0,4.0,2.0,2.0,5.0,40.0,20250917_25,小型,1531.0,4.0,1442.0,1456.0,S60,,,0.0,28.4,83.0,416,0.428,0.334,2051,0.401,1228,21.9,6.0,15.9,21.3,1.492,9,1.1,95.2939024390244,122.4,15.482597213590706,91.04,103.9551724137931,94.505,2.9396,,6.7,6.41,536.84,16.3,413.04,4.0,0.0,0,4.26,63.84857142857143,1116.2858571428571,,,,504.4285714285714,84.02499999999998,19.60583333333333,2025-09-17,S60-31
20250917150349,2025-09-17 15:03:49,29,S60-31,831,1239,0,140,327,27,0,67,0.0,0.0,3.28,0.0,2634.28,4.0,1.45,-2.12,0.57,,,,,,220.0,250.0,700.0,1000.0,4.0,1.0,2.0,5.0,40.0,20250917_29,小型,1531.0,4.0,1507.0,1521.0,S60,,,0.0,28.4,83.0,421,0.428,0.333,2070,0.401,1239,22.3,6.4,15.9,21.3,1.491,9,1.11,89.96867469879517,119.7,14.35427754314878,94.64,96.57241379310344,87.002,2.9396,,6.7,6.41,536.84,16.3,413.04,4.0,0.0,0,5.26,63.84857142857143,1116.2858571428571,,,,519.7857142857143,81.375,18.9875,2025-09-17,S60-31
20250917152902,2025-09-17 15:29:02,33,S60-31,818,1217,0,134,320,26,0,65,0.0,0.0,3.24,0.0,2583.24,4.5,1.52,-2.27,0.58,,,,,,220.0,250.0,700.0,1000.0,4.0,2.0,2.0,5.0,40.0,20250917_33,小型,1632.0,3.0,1532.0,1547.0,S60,,,0.0,28.4,83.0,411,0.419,0.326,2035,0.402,1217,22.1,6.3,15.8,21.1,1.488,9,1.09,86.31604938271606,113.2,13.292200040756503,83.44000000000001,90.47857142857144,83.008,2.9396,,6.7,6.41,536.84,16.3,413.04,4.5,0.5,1,8.83,60.67272727272728,999.0775757575758,,,,494.0,82.36666666666665,20.59166666666666,2025-09-17,S60-31
20250917155620,2025-09-17 15:56:20,38,S60-31,509,764,0,77,201,15,0,41,0.0,0.0,2.03,0.0,1609.03,6.0,2.67,-3.96,1.19,,,,,,220.0,250.0,700.0,1000.0,5.0,4.0,2.0,6.0,40.0,20250917_38,小型,1632.0,3.0,1600.0,1620.0,S60,,,0.0,28.4,83.0,257,0.383,0.3,1273,0.4,764,21.8,5.8,16.0,20.8,1.501,9,0.68,73.49146341463415,86.3,6.549943236013802,70.46,74.94482758620688,110.213,2.9396,,6.7,6.41,536.84,16.3,413.04,6.0,1.5,1,-38.59,60.67272727272728,999.0775757575758,,,,539.225,93.52,31.173333333333336,2025-09-17,S60-31
20250917155944,2025-09-17 15:59:44,39,S60-31,513,764,0,76,202,18,0,41,0.0,0.0,2.01,0.0,1616.01,6.0,1.33,-3.21,1.19,,,,,,220.0,250.0,700.0,1000.0,5.0,4.0,2.0,6.0,40.0,20250917_39,小型,1632.0,3.0,1600.0,1620.0,S60,,,0.0,28.4,83.0,261,0.376,0.291,1277,0.402,764,22.6,6.9,15.7,20.9,1.489,9,0.68,75.72530120481929,84.8,7.620926221630852,73.82000000000001,79.15172413793104,116.4,2.9396,,6.7,6.41,536.84,16.3,413.04,6.0,0.0,0,-39.59,60.67272727272728,999.0775757575758,,,,539.225,93.52,31.173333333333336,2025-09-17,S60-31
20250918074912,2025-09-18 07:49:12,1,S60-24,793,1171,0,123,310,24,0,59,0.0,0.0,2.92,0.0,2482.92,5.5,2.5,-2.58,0.43,,,,,,220.0,250.0,700.0,1000.0,4.0,2.0,2.0,5.0,0.0,20250918_1,小型,840.0,4.0,754.0,808.0,S60,,,0.0,29.4,78.3,393,0.397,0.313,1964,0.404,1171,21.1,6.1,15.0,20.8,1.477,9,1.05,89.34512195121951,119.6,11.80094200910254,85.82000000000001,92.43103448275862,88.03,2.9396,,6.7,6.41,536.84,16.3,413.04,5.5,-0.5,1,5.82,,,,,,,,,2025-09-18,S60-24
20250918081314,2025-09-18 08:13:14,4,S60-24,724,1085,0,120,285,21,0,56,0.0,0.0,2.68,0.0,2293.68,4.5,2.56,-2.82,0.74,,,,,,220.0,250.0,700.0,1000.0,4.0,2.0,2.0,5.0,0.0,20250918_4,小型,840.0,4.0,818.0,832.0,S60,,,0.0,29.4,78.3,362,0.421,0.331,1809,0.4,1085,21.3,5.8,15.5,21.0,1.499,9,0.97,90.53448275862068,108.7,11.487502730590966,86.82,95.9967741935484,98.966,2.9396,,6.7,6.41,536.84,16.3,413.04,4.5,-1.0,1,-5.17,,,,,,,,,2025-09-18,S60-24
20250918083653,2025-09-18 08:36:53,6,S60-24,729,1096,0,124,288,21,0,56,0.0,0.0,2.71,0.0,2316.71,4.0,1.64,-2.67,0.74,,,,,,220.0,250.0,700.0,1000.0,4.0,2.0,2.0,5.0,0.0,20250918_6,小型,930.0,1.0,840.0,855.0,S60,,,0.0,29.4,78.3,365,0.431,0.34,1825,0.399,1096,21.1,5.8,15.3,21.1,1.503,9,0.98,83.37654320987653,111.4,11.801247806015986,79.67999999999999,85.70357142857142,87.453,2.9396,,6.7,6.41,536.84,16.3,413.04,4.0,-0.5,1,-10.74,,,,,,,,,2025-09-18,S60-24
20250918090118,2025-09-18 09:01:18,7,S60-24,817,1228,0,139,324,23,0,63,0.0,0.0,3.05,0.0,2597.05,4.0,1.46,-2.85,0.57,,,,,,220.0,250.0,700.0,1000.0,4.0,2.0,2.0,5.0,0.0,20250918_7,小型,930.0,1.0,905.0,919.0,S60,,,0.0,29.4,78.3,410,0.429,0.339,2045,0.4,1228,21.0,5.6,15.4,21.2,1.503,9,1.1,92.79638554216868,117.3,14.896910375743136,96.6,101.34827586206896,92.135,2.9396,,6.7,6.41,536.84,16.3,413.04,4.0,0.0,0,4.26,,,,,,,,,2025-09-18,S60-24
20250918092522,2025-09-18 09:25:22,10,S60-24,821,1228,0,139,325,24,0,64,0.0,0.0,3.08,0.0,2604.08,4.0,1.46,-2.38,0.57,,,,,,220.0,250.0,700.0,1000.0,4.0,1.0,2.0,5.0,0.0,20250918_10,小型,1017.0,3.0,930.0,943.0,S60,,,0.0,29.4,78.3,413,0.428,0.337,2049,0.401,1228,21.3,5.8,15.5,21.2,1.496,9,1.1,89.45432098765434,117.5,12.83552217392085,87.46000000000001,94.10714285714285,85.552,2.9396,,6.7,6.41,536.84,16.3,413.04,4.0,0.0,0,4.26,69.88571428571429,489.2,,,,,,,2025-09-18,S60-24
20250918094959,2025-09-18 09:49:59,13,S60-31,814,1218,0,138,321,24,0,63,0.0,0.0,3.22,0.0,2581.22,4.0,1.47,-2.28,0.66,,,,,,220.0,250.0,700.0,1000.0,4.0,3.0,2.0,5.0,0.0,20250918_13,小型,1017.0,3.0,953.0,1008.0,S60,,,0.0,29.4,78.3,408,0.43,0.338,2032,0.401,1218,21.3,5.9,15.4,21.2,1.496,9,1.09,86.66896551724138,116.3,13.18474658869128,85.38,90.63870967741934,83.155,2.9396,,6.7,6.41,536.84,16.3,413.04,4.0,0.0,0,3.26,69.88571428571429,489.2,,,,,,,2025-09-18,S60-31
20250918101333,2025-09-18 10:13:33,16,S60-31,832,1239,0,136,328,24,0,65,0.0,0.0,3.3,0.0,2627.3,4.5,1.49,-2.46,0.57,,,,,,220.0,250.0,700.0,1000.0,4.0,4.0,2.0,5.0,0.0,20250918_16,小型,1115.0,2.0,1017.0,1034.0,S60,,,0.0,29.4,78.3,417,0.415,0.326,2071,0.402,1239,21.3,5.8,15.6,21.1,1.489,9,1.11,85.46666666666667,115.9,12.670866750050324,82.12,87.67142857142856,78.983,2.9396,,6.7,6.41,536.84,16.3,413.04,4.5,0.5,1,10.83,70.56190476190476,493.9333333333333,,,,463.0882352941176,93.13823529411764,26.38916666666666,2025-09-18,S60-31
20250918103824,2025-09-18 10:38:24,19,S60-31,509,763,0,75,201,14,0,38,0.0,0.0,2.0,0.0,1602.0,6.5,2.74,-4.32,1.06,,,,,,220.0,250.0,700.0,1000.0,5.0,7.0,2.0,6.0,0.0,20250918_19,小型,1115.0,2.0,1042.0,1105.0,S60,,,0.0,29.4,78.3,253,0.373,0.296,1272,0.4,763,20.6,5.5,15.0,20.5,1.499,9,0.68,75.0641975308642,83.7,6.755323618861605,75.72,78.14642857142857,114.921,2.9396,,6.7,6.41,536.84,16.3,413.04,6.5,2.0,1,-37.52,70.56190476190476,493.9333333333333,,,,493.4347826086956,95.55869565217392,36.63083333333334,2025-09-18,S60-31
20250918104139,2025-09-18 10:41:39,20,S60-31,509,764,0,74,200,16,0,37,0.0,0.0,2.01,0.0,1602.01,6.5,1.37,-4.32,1.19,,,,,,220.0,250.0,700.0,1000.0,5.0,7.0,2.0,6.0,0.0,20250918_20,小型,1115.0,2.0,1042.0,1105.0,S60,,,0.0,29.4,78.3,253,0.37,0.292,1273,0.4,764,20.9,6.3,14.6,20.4,1.501,9,0.68,77.15185185185184,85.9,7.13326602791216,71.61999999999999,81.34642857142858,119.627,2.9396,,6.7,6.41,536.84,16.3,413.04,6.5,0.0,0,-38.52,70.56190476190476,493.9333333333333,,,,493.4347826086956,95.55869565217392,36.63083333333334,2025-09-18,S60-31
20250918125940,2025-09-18 12:59:40,21,S60-31,830,1227,0,127,323,27,0,62,0.0,0.0,3.26,0.0,2599.26,5.5,1.6,-2.7,0.49,,,,,,220.0,250.0,700.0,1000.0,4.0,2.0,2.0,5.0,19.0,20250918_21,小型,1346.0,4.0,1303.0,1317.0,S60,,,0.0,26.2,93.9,412,0.393,0.308,2057,0.404,1227,21.6,6.6,15.0,20.8,1.478,9,1.1,85.67283950617283,106.4,11.556591965762683,86.43999999999998,90.52857142857142,82.299,2.9396,,6.7,6.41,536.84,16.3,413.04,5.5,-1.0,1,9.82,63.37739130434783,1218.9584927536232,,,,524.3928571428571,100.92499999999998,23.549166666666665,2025-09-18,S60-31
20250918132219,2025-09-18 13:22:19,22,S60-31,742,1107,0,121,292,23,0,57,0.0,0.0,2.93,0.0,2344.93,4.5,1.68,-2.5,0.73,,,,,,220.0,250.0,700.0,1000.0,4.0,2.0,2.0,5.0,19.0,20250918_22,小型,1346.0,4.0,1326.0,1340.0,S60,,,0.0,26.2,93.9,372,0.414,0.325,1849,0.401,1107,21.5,6.2,15.3,21.1,1.492,9,0.99,86.80365853658537,111.1,12.815714868501086,83.91999999999999,92.30344827586204,93.236,2.9396,,6.7,6.41,536.84,16.3,413.04,4.5,-1.0,1,-4.17,63.37739130434783,1218.9584927536232,,,,522.75,96.52499999999998,22.522499999999997,2025-09-18,S60-31
20250918134406,2025-09-18 13:44:06,23,S60-31,830,1240,0,137,326,25,0,65,0.0,0.0,3.28,0.0,2626.28,4.5,2.24,-2.7,0.65,,,,,,220.0,250.0,700.0,1000.0,4.0,1.0,2.0,5.0,19.0,20250918_23,小型,1431.0,1.0,1348.0,1401.0,S60,,,0.0,26.2,93.9,416,0.42,0.329,2070,0.401,1240,21.6,6.0,15.6,21.1,1.494,9,1.11,92.0851851851852,121.9,15.328913301026848,90.22,100.71071428571427,90.73,2.9396,,6.7,6.41,536.84,16.3,413.04,4.5,0.0,0,11.83,57.8063063063063,1068.453228228228,,,,518.3076923076923,85.34230769230768,18.49083333333333,2025-09-18,S60-31
20250918140551,2025-09-18 14:05:51,25,S60-31,809,1204,0,132,321,25,0,61,0.0,0.0,3.22,0.0,2555.22,4.5,1.54,-2.53,0.42,,,,,,220.0,250.0,700.0,1000.0,4.0,1.0,2.0,5.0,19.0,20250918_25,小型,1431.0,1.0,1409.0,1422.0,S60,,,0.0,26.2,93.9,407,0.411,0.324,2013,0.402,1204,21.1,6.1,15.0,21.1,1.488,9,1.08,88.71234567901234,117.5,13.119530090915298,86.4,96.5214285714286,89.372,2.9396,,6.7,6.41,536.84,16.3,413.04,4.5,0.0,0,6.83,57.8063063063063,1068.453228228228,,,,541.8461538461538,84.63076923076923,18.336666666666662,2025-09-18,S60-31
20250918142646,2025-09-18 14:26:46,28,S60-31,809,1206,0,132,319,25,0,63,0.0,0.0,3.21,0.0,2557.21,4.5,1.54,-2.53,0.58,,,,,,220.0,250.0,700.0,1000.0,4.0,1.0,2.0,5.0,19.0,20250918_28,小型,1518.0,3.0,1430.0,1443.0,S60,,,0.0,26.2,93.9,407,0.414,0.324,2015,0.401,1206,21.6,6.1,15.5,21.1,1.491,9,1.08,86.65795454545454,116.4,12.970838985891929,85.3,88.8290322580645,82.249,2.9396,,6.7,6.41,536.84,16.3,413.04,4.5,0.0,0,6.83,59.99716981132075,1061.9499056603772,,,,550.9615384615385,83.53461538461536,18.09916666666666,2025-09-18,S60-31
20250918145056,2025-09-18 14:50:56,32,S60-31,822,1228,0,135,323,26,0,62,0.0,0.0,3.25,0.0,2599.25,4.5,1.5,-2.72,0.57,,,,,,220.0,250.0,700.0,1000.0,4.0,1.0,2.0,5.0,19.0,20250918_32,小型,1518.0,3.0,1454.0,1508.0,S60,,,0.0,26.2,93.9,411,0.418,0.328,2050,0.401,1228,21.4,6.3,15.1,21.0,1.494,9,1.1,85.47865168539325,117.0,13.27614631974942,86.01999999999998,87.26129032258066,79.328,2.9396,,6.7,6.41,536.84,16.3,413.04,4.5,0.0,0,9.83,59.99716981132075,1061.9499056603772,,,,513.6071428571429,76.7535714285714,17.90916666666666,2025-09-18,S60-31
20250918151625,2025-09-18 15:16:25,36,S60-31,860,1272,0,136,336,25,0,64,0.0,0.0,3.38,0.0,2696.38,5.0,1.49,-2.27,0.55,,,,,,220.0,250.0,700.0,1000.0,4.0,1.0,2.0,5.0,19.0,20250918_36,小型,1610.0,2.0,1520.0,1533.0,S60,,,0.0,26.2,93.9,425,0.405,0.32,2132,0.403,1272,20.9,5.9,15.1,20.8,1.479,9,1.14,84.89012345679012,116.0,13.892342725563298,83.64,90.74642857142858,79.602,2.9396,,6.7,6.41,536.84,16.3,413.04,5.0,0.5,1,12.18,61.30891089108911,1032.0333333333333,,,,552.5384615384615,88.65769230769229,19.20916666666666,2025-09-18,S60-31
20250918153753,2025-09-18 15:37:53,40,S60-31,519,773,0,75,203,15,0,38,0.0,0.0,2.05,0.0,1625.05,6.5,2.74,-3.89,0.91,,,,,,220.0,250.0,700.0,1000.0,5.0,1.0,2.0,6.0,19.0,20250918_40,小型,1610.0,2.0,1541.0,1600.0,S60,,,0.0,26.2,93.9,256,0.369,0.293,1292,0.402,773,20.7,5.9,14.8,20.4,1.489,9,0.69,74.82222222222222,86.8,6.476700882469998,71.11999999999999,75.35714285714286,109.213,2.9396,,6.7,6.41,536.84,16.3,413.04,6.5,1.5,1,-37.52,61.30891089108911,1032.0333333333333,,,,517.5263157894736,83.74210526315791,26.518333333333334,2025-09-18,S60-31
20250918154117,2025-09-18 15:41:17,41,S60-31,510,762,0,74,201,16,0,38,0.0,0.0,2.02,0.0,1603.02,6.5,1.37,-4.14,0.93,,,,,,220.0,250.0,700.0,1000.0,5.0,1.0,2.0,6.0,19.0,20250918_41,小型,1610.0,2.0,1541.0,1600.0,S60,,,0.0,26.2,93.9,255,0.368,0.29,1272,0.401,762,21.2,6.3,14.9,20.5,1.494,9,0.68,72.52317073170731,82.3,6.231378087814099,69.73999999999998,74.26896551724137,109.219,2.9396,,6.7,6.41,536.84,16.3,413.04,6.5,0.0,0,-38.52,61.30891089108911,1032.0333333333333,,,,517.5263157894736,83.74210526315791,26.518333333333334,2025-09-18,S60-31
20250919074922,2025-09-19 07:49:22,1,S60-24,801,1172,0,115,310,24,0,58,0.0,0.0,2.89,0.0,2482.89,6.5,2.68,-2.55,0.51,,,,,,220.0,250.0,700.0,1000.0,4.0,4.0,2.0,5.0,0.0,20250919_1,小型,847.0,3.0,754.0,812.0,S60,,,0.0,29.0,74.3,392,0.371,0.293,1973,0.406,1172,20.9,6.1,14.8,20.4,1.463,9,1.05,93.41733333333332,118.9,9.688644533106212,95.3,93.68269230769232,89.222,2.9396,,6.7,6.41,536.84,16.3,413.04,6.5,0.0,0,2.48,,,,,,,,,2025-09-19,S60-24
20250919081926,2025-09-19 08:19:26,4,S60-24,761,1096,0,113,288,21,0,56,0.0,0.0,2.71,0.0,2337.71,5.5,1.8,0.13,0.74,,,,,,220.0,250.0,700.0,1000.0,4.0,2.0,2.0,5.0,0.0,20250919_4,小型,847.0,3.0,823.0,837.0,S60,,,0.0,29.0,74.3,365,0.392,0.31,1857,0.41,1096,21.1,5.8,15.3,20.5,1.44,9,0.98,93.21463414634144,111.7,13.264946672791591,86.9,103.59655172413794,105.711,2.9396,,6.7,6.41,536.84,16.3,413.04,5.5,-1.0,1,-4.18,,,,,,,,,2025-09-19,S60-24
20250919084238,2025-09-19 08:42:38,6,S60-24,754,1095,0,121,288,21,0,57,0.0,0.0,2.71,0.0,2338.71,4.5,1.68,0.27,0.64,,,,,,220.0,250.0,700.0,1000.0,4.0,4.0,2.0,5.0,0.0,20250919_6,小型,939.0,1.0,848.0,904.0,S60,,,0.0,29.0,74.3,366,0.42,0.331,1849,0.408,1095,21.3,5.7,15.6,20.8,1.452,9,0.98,87.81463414634146,111.5,12.50879809351002,82.75999999999999,94.97586206896554,96.914,2.9396,,6.7,6.41,536.84,16.3,413.04,4.5,-1.0,1,-4.17,,,,,,,,,2025-09-19,S60-24
20250919090923,2025-09-19 09:09:23,7,S60-24,849,1229,0,136,323,25,0,63,0.0,0.0,3.04,0.0,2628.04,4.5,2.26,0.47,0.66,,,,,,220.0,250.0,700.0,1000.0,4.0,2.0,2.0,5.0,0.0,20250919_7,小型,939.0,1.0,913.0,928.0,S60,,,0.0,29.0,74.3,411,0.421,0.331,2078,0.409,1229,21.4,6.1,15.3,20.8,1.448,9,1.1,96.38048780487804,122.0,15.931908763083513,90.82,107.15172413793104,97.411,2.9396,,6.7,6.41,536.84,16.3,413.04,4.5,0.0,0,10.83,,,,,,,,,2025-09-19,S60-24
20250919093518,2025-09-19 09:35:18,8,S60-24,846,1228,0,135,322,24,0,64,0.0,0.0,3.05,0.0,2622.05,4.5,1.5,0.12,0.57,,,,,,220.0,250.0,700.0,1000.0,4.0,2.0,2.0,5.0,0.0,20250919_8,小型,1038.0,2.0,941.0,956.0,S60,,,0.0,29.0,74.3,410,0.419,0.329,2074,0.408,1228,21.5,5.9,15.6,20.8,1.452,9,1.1,95.75487804878048,124.4,14.594537505009466,93.88,102.16551724137932,92.878,2.9396,,6.7,6.41,536.84,16.3,413.04,4.5,0.0,0,9.83,69.52142857142857,486.65,,,,,,,2025-09-19,S60-24
20250919100200,2025-09-19 10:02:00,11,S60-31,887,1273,0,136,337,26,0,66,0.0,0.0,3.38,0.0,2728.38,5.0,1.49,0.8,0.63,,,,,,220.0,250.0,700.0,1000.0,4.0,1.0,2.0,5.0,0.0,20250919_11,小型,1038.0,2.0,1007.0,1020.0,S60,,,0.0,29.0,74.3,429,0.404,0.317,2160,0.411,1273,21.4,6.1,15.4,20.7,1.435,9,1.14,89.44197530864199,122.2,14.718786720307786,90.24,95.3285714285714,83.622,2.9396,,6.7,6.41,536.84,16.3,413.04,5.0,0.5,1,12.18,69.52142857142857,486.65,,,,537.3846153846154,93.79230769230767,20.321666666666665,2025-09-19,S60-31
20250919102834,2025-09-19 10:28:34,16,S60-31,906,1296,0,131,341,26,0,67,0.0,0.0,3.4,0.0,2770.4,6.0,2.34,0.22,0.62,,,,,,220.0,250.0,700.0,1000.0,4.0,1.0,2.0,5.0,0.0,20250919_16,小型,1125.0,4.0,1032.0,1045.0,S60,,,0.0,29.0,74.3,434,0.384,0.302,2202,0.411,1296,21.4,6.0,15.4,20.4,1.43,9,1.16,97.7722891566265,130.0,18.32849064867473,89.28,109.62068965517244,94.501,2.9396,,6.7,6.41,536.84,16.3,413.04,6.0,1.0,1,15.41,69.05,483.35,,,,526.8076923076923,86.66153846153846,18.776666666666667,2025-09-19,S60-31
20250919105220,2025-09-19 10:52:20,17,S60-31,543,775,0,75,204,13,0,40,0.0,0.0,2.04,0.0,1652.04,6.5,2.74,0.56,1.17,,,,,,220.0,250.0,700.0,1000.0,5.0,3.0,2.0,6.0,0.0,20250919_17,小型,1125.0,4.0,1056.0,1115.0,S60,,,0.0,29.0,74.3,257,0.368,0.292,1318,0.412,775,20.6,5.1,15.6,20.1,1.427,9,0.69,78.72222222222223,87.4,7.869443954190674,77.20000000000002,83.59642857142856,121.154,2.9396,,6.7,6.41,536.84,16.3,413.04,6.5,0.5,1,-37.52,69.05,483.35,,,,543.3684210526316,93.48157894736842,29.6025,2025-09-19,S60-31
20250919105631,2025-09-19 10:56:31,18,S60-31,535,764,0,76,199,14,0,40,0.0,0.0,2.0,0.0,1630.0,6.0,1.33,0.94,1.19,,,,,,220.0,250.0,700.0,1000.0,5.0,3.0,2.0,6.0,0.0,20250919_18,小型,1125.0,4.0,1056.0,1115.0,S60,,,0.0,29.0,74.3,253,0.382,0.3,1299,0.412,764,21.3,5.5,15.8,20.2,1.428,9,0.68,79.13253012048195,86.8,6.549038528416452,77.17999999999999,81.23448275862069,119.462,2.9396,,6.7,6.41,536.84,16.3,413.04,6.0,-0.5,1,-39.59,69.05,483.35,,,,543.3684210526316,93.48157894736842,29.6025,2025-09-19,S60-31
20250919125955,2025-09-19 12:59:55,19,S60-31,863,1226,0,117,324,26,0,65,0.0,0.0,3.27,0.0,2624.27,6.5,0.86,0.12,0.41,,,,,,220.0,250.0,700.0,1000.0,4.0,4.0,2.0,5.0,69.0,20250919_19,小型,,3.0,1300.0,1314.0,S60,,,0.0,26.0,92.4,415,0.361,0.282,2089,0.413,1226,21.9,6.3,15.7,20.3,1.421,9,1.1,93.59634146341465,119.5,15.084481163797571,85.54,104.68275862068964,95.166,2.9396,,6.7,6.41,536.84,16.3,413.04,6.5,0.5,1,4.48,,,,,,191.57142857142856,70.85000000000001,16.53166666666667,2025-09-19,S60-31
20250919132935,2025-09-19 13:29:35,20,S60-31,761,1096,0,117,289,23,0,56,0.0,0.0,2.9,0.0,2344.9,5.0,1.74,0.66,0.74,,,,,,220.0,250.0,700.0,1000.0,4.0,4.0,2.0,6.0,69.0,20250919_20,小型,,3.0,1333.0,1342.0,S60,,,0.0,26.0,92.4,368,0.405,0.318,1857,0.41,1096,21.5,6.2,15.2,20.7,1.44,9,0.98,87.93333333333334,109.0,11.512099248997725,85.24000000000001,91.15483870967742,93.015,2.9396,,6.7,6.41,536.84,16.3,413.04,5.0,-1.5,1,-6.82,,,,,,226.05555555555557,76.76666666666667,11.515,2025-09-19,S60-31
20250919140429,2025-09-19 14:04:29,22,S60-31,884,1273,0,136,336,28,0,67,0.0,0.0,3.35,0.0,2727.35,5.0,1.49,0.45,0.63,,,,,,220.0,250.0,700.0,1000.0,4.0,4.0,2.0,6.0,69.0,20250919_22,小型,,3.0,1408.0,1416.0,S60,,,0.0,26.0,92.4,431,0.405,0.316,2157,0.41,1273,22.0,6.5,15.5,20.8,1.44,9,1.14,91.04074074074074,123.3,15.15043720819473,87.35999999999999,98.91428571428573,86.767,2.9396,,6.7,6.41,536.84,16.3,413.04,5.0,0.0,0,12.18,,,,,,227.0625,78.43125,10.4575,2025-09-19,S60-31
20250919143255,2025-09-19 14:32:55,25,S60-31,876,1262,0,134,333,27,0,65,0.0,0.0,3.37,0.0,2700.37,5.0,1.52,0.34,0.64,,,,,,220.0,250.0,700.0,1000.0,4.0,4.0,2.0,6.0,69.0,20250919_25,小型,,2.0,1436.0,1444.0,S60,,,0.0,26.0,92.4,425,0.402,0.315,2138,0.41,1262,21.6,6.4,15.3,20.7,1.441,9,1.13,86.85555555555555,121.4,13.746990692017643,83.5,90.54285714285716,80.126,2.9396,,6.7,6.41,536.84,16.3,413.04,5.0,0.0,0,10.18,,,,,,208.9375,70.625,9.416666666666666,2025-09-19,S60-31
20250919145917,2025-09-19 14:59:17,26,S60-31,872,1250,0,129,329,27,0,64,0.0,0.0,3.31,0.0,2674.31,5.5,1.57,0.46,0.56,,,,,,220.0,250.0,700.0,1000.0,4.0,4.0,2.0,6.0,69.0,20250919_26,小型,,2.0,1506.0,1510.0,S60,,,0.0,26.0,92.4,420,0.392,0.307,2122,0.411,1250,21.7,6.4,15.2,20.6,1.433,9,1.12,91.9320987654321,120.3,14.63475338727287,89.05999999999999,98.50714285714288,87.953,2.9396,,6.7,6.41,536.84,16.3,413.04,5.5,0.5,1,11.82,,,,,,234.0,91.3875,6.0925,2025-09-19,S60-31
20250919152907,2025-09-19 15:29:07,27,S60-31,906,1296,0,126,341,28,0,70,0.0,0.0,3.42,0.0,2770.42,6.5,1.61,-0.22,0.62,,,,,,220.0,250.0,700.0,1000.0,4.0,4.0,2.0,6.0,69.0,20250919_27,小型,,2.0,1533.0,1541.0,S60,,,0.0,26.0,92.4,439,0.37,0.287,2202,0.411,1296,22.3,6.4,15.9,20.4,1.43,9,1.16,88.36419753086419,125.0,15.664194514501602,84.38,93.88214285714288,80.933,2.9396,,6.7,6.41,536.84,16.3,413.04,6.5,1.0,1,13.48,,,,,,228.75,91.61875,12.215833333333332,2025-09-19,S60-31
20250919155814,2025-09-19 15:58:14,29,S60-31,905,1295,0,127,340,28,0,68,0.0,0.0,3.43,0.0,2766.43,6.5,2.42,-0.33,0.54,,,,,,220.0,250.0,700.0,1000.0,4.0,4.0,2.0,6.0,69.0,20250919_29,小型,,4.0,1602.0,1609.0,S60,,,0.0,26.0,92.4,436,0.374,0.291,2200,0.411,1295,22.0,6.4,15.6,20.4,1.431,9,1.16,94.05432098765432,124.9,16.587270512578637,92.76,105.11785714285716,90.619,2.9396,,6.7,6.41,536.84,16.3,413.04,6.5,0.0,0,14.48,,,,,,257.1428571428572,96.54285714285712,11.263333333333332,2025-09-19,S60-31
