Repository: Vincent626/concrete-strength-analysis

# 🎯 S60 & M60 混凝土強度預測模型訓練成果報告

> **更新日期**: 2026-02-04  
> **專案目標**: 建立 S60/M60 混凝土 28 天抗壓強度預測模型

---

## 📋 摘要

本專案針對 S60（小型）與 M60（中型）離心混凝土管配比，建立機器學習預測模型。透過配料特徵分析，預測 28 天抗壓強度，並識別影響強度的關鍵因素。

### 主要成果

| 模型 | 樣本數 | R² | MAE (kgf/cm²) | 狀態 |
|:---|---:|---:|---:|:---|
| **S60** | 46 | **0.360** | 28 | ✅ 可用 |
| **M60** | 52 | **0.206** | 25 | ✅ 可用 |

---

## 📈 模型效能比較
> **說明**：S60 模型 R²=0.360，M60 模型 R²=0.206，兩者皆具有預測能力。S60 表現較佳，預測誤差約 28 kgf/cm²。

---

## 📊 強度分布比較
> **說明**：S60 與 M60 的強度分布相似，平均約 605 kgf/cm²，皆高於設計強度 510 kgf/cm²（紅色虛線）。

---

File: S60_M60_dataset_v9_shared.csv (part 119 of 138)
match_key,日期及時間,序,配比 ,耗用骨材1,耗用骨材2,耗用骨材3,耗用水,耗用泥料1,耗用泥料2,耗用泥料3,耗用泥料4,耗用藥劑1,耗用藥劑2,耗用藥劑3,耗用藥劑4,耗用小計,表面水骨材1,誤差%水,誤差%骨材1,誤差%骨材2,坍度(cm),混凝土溫度(℃),試體1強度(X1),試體2強度(X2),試體3強度(X3),加料轉速,慢速轉速,中速轉速,高速轉速,加料時間,慢速時間,中速時間,高速時間,總降水量,cp_key,類型,入池,蒸養池,離心開始,離心結束,母體,平均強度,強度_原始,強度_修正,環境溫度,環境濕度,膠結料總量,水灰比,水膠比,骨材總量,砂石比,粗骨材總量,水泥取代率,矽灰取代率,爐石取代率,漿體比例,粗細骨材比,月份,拌合米數,平均電流,最大電流,電流標準差,最終電流,穩定階段平均電流,單位體積穩定電流,砂_FM,砂_Mud,六分_FM,三分_FM,水泥砂漿_28天平均強度,水泥_流動性,水泥砂漿_7天平均強度,設定扣水率(%),扣水率_變動幅度,扣水率_是否變更,水量微調偏離度,蒸養實際平均溫度,蒸養實際總積溫,蒸養實際階段1溫度,蒸養實際階段2溫度,蒸養實際階段3溫度,實際離心平均轉速,實際離心平均電流,實際離心總能量,日期,配比
20250919162818,2025-09-19 16:28:18,34,S60-31,543,772,0,70,205,15,0,39,0.0,0.0,2.0,0.0,1646.0,7.5,2.94,-0.37,0.78,,,,,,220.0,250.0,700.0,1000.0,4.0,4.0,2.0,6.0,69.0,20250919_34,小型,,4.0,1631.0,1643.0,S60,,,0.0,26.0,92.4,259,0.341,0.27,1315,0.413,772,20.8,5.8,15.1,20.0,1.422,9,0.69,73.92738095238094,86.0,6.799743538414417,72.9,74.42333333333335,107.86,2.9396,,6.7,6.41,536.84,16.3,413.04,7.5,1.0,1,-36.88,,,,,,236.91666666666663,97.32916666666668,19.465833333333336,2025-09-19,S60-31
20250919163210,2025-09-19 16:32:10,35,S60-31,538,761,0,64,199,16,0,39,0.0,0.0,2.0,0.0,1619.0,8.5,1.59,-0.74,0.79,,,,,,220.0,250.0,700.0,1000.0,4.0,4.0,2.0,6.0,69.0,20250919_35,小型,,4.0,1631.0,1643.0,S60,,,0.0,26.0,92.4,254,0.322,0.252,1299,0.414,761,21.7,6.3,15.4,19.7,1.414,9,0.68,78.70697674418605,86.2,7.25420152030074,79.5,81.9066666666667,120.451,2.9396,,6.7,6.41,536.84,16.3,413.04,8.5,1.0,1,-25.44,,,,,,236.91666666666663,97.32916666666668,19.465833333333336,2025-09-19,S60-31
20250922074944,2025-09-22 07:49:44,1,S60-24,826,1174,0,120,309,25,0,57,0.0,0.0,2.88,0.0,2513.88,6.0,3.45,0.98,0.69,,,,,,220.0,250.0,700.0,1000.0,4.0,3.0,2.0,6.0,0.0,20250922_1,小型,845.0,1.0,753.0,809.0,S60,,,0.0,27.8,84.9,391,0.388,0.307,2000,0.413,1174,21.0,6.4,14.6,20.4,1.421,9,1.05,99.8471264367816,123.8,16.078992070260746,89.46000000000001,112.44516129032256,107.091,2.9396,,6.7,6.41,536.84,16.3,413.04,6.0,-2.5,1,4.41,,,,,,,,,2025-09-22,S60-24
20250922081316,2025-09-22 08:13:16,2,S60-24,557,807,0,89,212,16,0,38,0.0,0.0,1.98,0.0,1720.98,4.5,2.3,0.72,1.0,,,,,,230.0,250.0,300.0,1000.0,5.0,3.0,2.0,8.0,0.0,20250922_2,小型,845.0,1.0,818.0,837.0,S60,,,0.0,27.8,84.9,266,0.42,0.335,1364,0.408,807,20.3,6.0,14.3,20.7,1.449,9,0.72,83.8604938271605,94.0,8.55850856703066,81.05999999999999,88.16428571428571,122.45,2.9396,,6.7,6.41,536.84,16.3,413.04,4.5,-1.5,1,-36.17,,,,,,,,,2025-09-22,S60-24
20250922081749,2025-09-22 08:17:49,3,S60-24,550,796,0,87,210,16,0,39,0.0,0.0,1.95,0.0,1699.95,4.5,1.16,0.92,1.02,,,,,,230.0,250.0,300.0,1000.0,5.0,3.0,2.0,8.0,0.0,20250922_3,小型,845.0,1.0,818.0,837.0,S60,,,0.0,27.8,84.9,265,0.414,0.328,1346,0.409,796,20.8,6.0,14.7,20.7,1.447,9,0.71,84.37582417582416,92.8,7.6541354283745875,84.18,87.571875,123.341,2.9396,,6.7,6.41,536.84,16.3,413.04,4.5,0.0,0,-38.17,,,,,,,,,2025-09-22,S60-24
20250922084122,2025-09-22 08:41:22,4,S60-24,844,1230,0,139,323,26,0,62,0.0,0.0,3.06,0.0,2627.06,4.0,1.46,0.36,0.74,,,,,,230.0,250.0,300.0,1000.0,5.0,5.0,2.0,6.0,0.0,20250922_4,小型,940.0,4.0,846.0,905.0,S60,,,0.0,27.8,84.9,411,0.43,0.338,2074,0.407,1230,21.4,6.3,15.1,21.0,1.457,9,1.1,99.92921348314606,125.6,18.06228426485801,91.73999999999998,114.16451612903224,103.786,2.9396,,6.7,6.41,536.84,16.3,413.04,4.0,-0.5,1,4.26,,,,,,,,,2025-09-22,S60-24
20250922091145,2025-09-22 09:11:45,5,S60-24,815,1196,0,143,315,24,0,59,0.0,0.0,2.97,0.0,2554.97,3.0,1.42,0.62,0.67,,,,,,230.0,250.0,300.0,1000.0,5.0,1.0,2.0,6.0,0.0,20250922_5,小型,940.0,4.0,915.0,932.0,S60,,,0.0,27.8,84.9,398,0.454,0.359,2011,0.405,1196,20.9,6.0,14.8,21.2,1.467,9,1.07,91.24567901234568,117.9,13.525413203178674,85.97999999999999,98.2535714285714,91.826,2.9396,,6.7,6.41,536.84,16.3,413.04,3.0,-1.0,1,2.3,,,,,,,,,2025-09-22,S60-24
20250922093719,2025-09-22 09:37:19,6,S60-24,835,1230,0,147,322,24,0,63,0.0,0.0,3.05,0.0,2624.05,3.0,1.38,0.24,0.74,,,,,,230.0,250.0,300.0,1000.0,5.0,1.0,2.0,6.0,0.0,20250922_6,小型,1035.0,3.0,942.0,955.0,S60,,,0.0,27.8,84.9,409,0.457,0.359,2065,0.404,1230,21.3,5.9,15.4,21.2,1.473,9,1.1,89.34457831325301,112.4,13.265148222025292,89.86,95.68275862068968,86.984,2.9396,,6.7,6.41,536.84,16.3,413.04,3.0,0.0,0,6.3,67.36428571428571,471.55,,,,,,,2025-09-22,S60-24
20250922100257,2025-09-22 10:02:57,8,S60-31,828,1207,0,140,318,24,0,60,0.0,0.0,3.21,0.0,2580.21,3.5,1.45,0.73,0.67,,,,,,230.0,250.0,300.0,1000.0,5.0,2.0,2.0,6.0,0.0,20250922_8,小型,1035.0,3.0,1007.0,1022.0,S60,,,0.0,27.8,84.9,402,0.44,0.348,2035,0.407,1207,20.9,6.0,14.9,21.0,1.458,9,1.08,90.50987654320988,116.7,13.20299820923844,90.36,96.56071428571428,89.408,2.9396,,6.7,6.41,536.84,16.3,413.04,3.5,0.5,1,4.49,67.36428571428571,471.55,,,,510.9666666666666,87.69999999999999,21.925,2025-09-22,S60-31
20250922103054,2025-09-22 10:30:54,12,S60-31,856,1252,0,146,329,25,0,66,0.0,0.0,3.33,0.0,2677.33,3.5,2.1,0.47,0.72,,,,,,230.0,250.0,300.0,1000.0,5.0,1.0,2.0,6.0,0.0,20250922_12,小型,1130.0,2.0,1035.0,1049.0,S60,,,0.0,27.8,84.9,420,0.444,0.348,2108,0.406,1252,21.7,6.0,15.7,21.2,1.463,9,1.12,93.00617283950618,119.3,13.949444395139524,91.3,99.01071428571429,88.402,2.9396,,6.7,6.41,536.84,16.3,413.04,3.5,0.0,0,10.49,70.38571428571429,492.7,,,,580.3214285714286,97.08928571428572,22.654166666666665,2025-09-22,S60-31
20250922105752,2025-09-22 10:57:52,16,S60-31,873,1273,0,150,333,25,0,64,0.0,0.0,3.38,0.0,2721.38,3.5,2.04,0.69,0.63,,,,,,230.0,250.0,300.0,1000.0,5.0,2.0,2.0,6.0,0.0,20250922_16,小型,1130.0,2.0,1102.0,1117.0,S60,,,0.0,27.8,84.9,422,0.45,0.355,2146,0.407,1273,21.1,5.9,15.2,21.0,1.458,9,1.14,90.8358024691358,117.8,14.165070137855452,90.7,98.56785714285714,86.463,2.9396,,6.7,6.41,536.84,16.3,413.04,3.5,0.0,0,14.49,70.38571428571429,492.7,,,,628.0333333333333,96.6533333333333,24.163333333333323,2025-09-22,S60-31
20250922125852,2025-09-22 12:58:52,18,S60-31,550,785,0,82,205,16,0,40,0.0,0.0,2.07,0.0,1680.07,5.5,2.5,1.29,1.03,,,,,,220.0,350.0,700.0,1000.0,5.0,4.0,2.0,8.0,0.0,20250922_18,小型,1405.0,4.0,1302.0,1323.0,S60,,,0.0,29.1,80.6,261,0.4,0.314,1335,0.412,785,21.5,6.1,15.3,20.4,1.427,9,0.7,73.75952380952383,82.9,5.5697977873788425,73.75999999999999,73.60999999999999,105.157,2.9396,,6.7,6.41,536.84,16.3,413.04,5.5,2.0,1,-35.18,65.02212389380531,1230.0018436578173,,,,522.6428571428571,85.5,29.925,2025-09-22,S60-31
20250922130234,2025-09-22 13:02:34,19,S60-31,554,785,0,78,206,17,0,39,0.0,0.0,2.07,0.0,1681.07,6.0,1.3,1.47,1.03,,,,,,220.0,350.0,700.0,1000.0,5.0,4.0,2.0,8.0,0.0,20250922_19,小型,1405.0,4.0,1302.0,1323.0,S60,,,0.0,29.1,80.6,262,0.379,0.298,1339,0.414,785,21.4,6.5,14.9,20.3,1.417,9,0.7,78.7505747126437,88.5,7.276538800218458,78.74000000000001,81.68709677419353,116.696,2.9396,,6.7,6.41,536.84,16.3,413.04,6.0,0.5,1,-37.59,65.02212389380531,1230.0018436578173,,,,522.6428571428571,85.5,29.925,2025-09-22,S60-31
20250922132741,2025-09-22 13:27:41,20,S60-31,542,774,0,79,202,15,0,36,0.0,0.0,2.03,0.0,1650.03,5.5,1.28,1.31,1.04,,,,,,220.0,350.0,700.0,1000.0,5.0,3.0,2.0,8.0,0.0,20250922_20,小型,1405.0,4.0,1332.0,1351.0,S60,,,0.0,29.1,80.6,253,0.391,0.312,1316,0.412,774,20.2,5.9,14.2,20.1,1.428,9,0.69,80.5132530120482,87.6,7.215040700472789,81.82,84.72413793103448,122.789,2.9396,,6.7,6.41,536.84,16.3,413.04,5.5,-0.5,1,-38.18,65.02212389380531,1230.0018436578173,,,,568.3947368421053,85.54210526315788,27.088333333333328,2025-09-22,S60-31
20250922133158,2025-09-22 13:31:58,21,S60-31,529,764,0,79,201,15,0,38,0.0,0.0,2.02,0.0,1628.02,5.5,1.28,0.38,1.19,,,,,,220.0,350.0,700.0,1000.0,5.0,3.0,2.0,8.0,0.0,20250922_21,小型,1405.0,4.0,1332.0,1351.0,S60,,,0.0,29.1,80.6,254,0.393,0.311,1293,0.409,764,20.9,5.9,15.0,20.5,1.444,9,0.68,79.35853658536585,89.0,7.638317258489885,76.96,84.10689655172415,123.687,2.9396,,6.7,6.41,536.84,16.3,413.04,5.5,0.0,0,-38.18,65.02212389380531,1230.0018436578173,,,,568.3947368421053,85.54210526315788,27.088333333333328,2025-09-22,S60-31
20250922135540,2025-09-22 13:55:40,22,S60-31,882,1283,0,145,338,26,0,65,0.0,0.0,3.42,0.0,2742.42,4.0,1.4,0.34,0.47,2.7,32.6,570.0,569.0,591.0,220.0,350.0,700.0,1000.0,5.0,5.0,2.0,6.0,0.0,20250922_22,小型,1455.0,1.0,1400.0,1417.0,S60,576.7,570.0,576.6666666666666,36.0,48.0,429,0.429,0.338,2165,0.407,1283,21.2,6.1,15.2,21.0,1.455,9,1.15,99.04588235294118,127.9,18.680953199897147,95.02,113.148275862069,98.39,2.9396,,6.7,6.41,536.84,16.3,413.04,4.0,-1.5,1,10.26,59.10648148148148,1068.842206790123,,,,526.2647058823529,81.81470588235294,23.18083333333333,2025-09-22,S60-31
20250922142315,2025-09-22 14:23:15,23,S60-31,838,1228,0,147,325,25,0,65,0.0,0.0,3.26,0.0,2631.26,3.0,1.38,0.6,0.57,,,,,,220.0,350.0,700.0,1000.0,5.0,2.0,2.0,6.0,0.0,20250922_23,小型,1455.0,1.0,1427.0,1442.0,S60,,,0.0,29.1,80.6,415,0.452,0.354,2066,0.406,1228,21.7,6.0,15.7,21.4,1.465,9,1.1,85.37037037037037,112.0,13.3062822296991,85.24,92.45,84.045,2.9396,,6.7,6.41,536.84,16.3,413.04,3.0,-1.0,1,6.3,59.10648148148148,1068.842206790123,,,,563.8333333333334,83.96666666666667,20.991666666666667,2025-09-22,S60-31
20250922144754,2025-09-22 14:47:54,24,S60-31,820,1205,0,141,316,25,0,63,0.0,0.0,3.21,0.0,2573.21,3.5,2.17,-0.24,0.5,,,,,,220.0,350.0,700.0,1000.0,5.0,1.0,2.0,6.0,0.0,20250922_24,小型,1545.0,3.0,1452.0,1505.0,S60,,,0.0,29.1,80.6,404,0.446,0.349,2025,0.405,1205,21.8,6.2,15.6,21.2,1.47,9,1.08,88.1034090909091,108.0,12.17799290135168,87.55999999999999,92.95806451612904,86.072,2.9396,,6.7,6.41,536.84,16.3,413.04,3.5,0.5,1,5.49,59.470873786407765,1025.872572815534,,,,597.3461538461538,89.70384615384616,19.43583333333333,2025-09-22,S60-31
20250922151125,2025-09-22 15:11:25,27,S60-31,826,1207,0,140,320,25,0,62,0.0,0.0,3.19,0.0,2583.19,3.5,1.45,0.49,0.67,,,,,,220.0,350.0,700.0,1000.0,5.0,2.0,2.0,6.0,0.0,20250922_27,小型,1545.0,3.0,1515.0,1531.0,S60,,,0.0,29.1,80.6,407,0.438,0.344,2033,0.406,1207,21.4,6.1,15.2,21.2,1.461,9,1.08,89.42500000000001,114.4,12.79459405001823,89.14,95.54333333333332,88.466,2.9396,,6.7,6.41,536.84,16.3,413.04,3.5,0.0,0,4.49,59.470873786407765,1025.872572815534,,,,508.5,76.94375000000001,20.51833333333333,2025-09-22,S60-31
20250922153815,2025-09-22 15:38:15,29,S60-31,827,1205,0,140,318,23,0,63,0.0,0.0,3.22,0.0,2579.22,3.5,1.45,0.61,0.5,,,,,,220.0,350.0,700.0,1000.0,5.0,1.0,2.0,6.0,0.0,20250922_29,小型,1640.0,2.0,1544.0,1557.0,S60,,,0.0,29.1,80.6,404,0.44,0.347,2032,0.407,1205,21.3,5.7,15.6,21.1,1.457,9,1.08,85.37160493827162,109.5,11.993961799438722,84.7,91.00357142857142,84.263,2.9396,,6.7,6.41,536.84,16.3,413.04,3.5,0.0,0,4.49,64.22142857142856,1048.9499999999998,,,,555.5384615384615,86.91538461538461,18.831666666666667,2025-09-22,S60-31
20250922160947,2025-09-22 16:09:47,34,S60-31,842,1228,0,139,324,25,0,62,0.0,0.0,3.26,0.0,2623.26,4.0,1.46,0.12,0.57,,,,,,220.0,350.0,700.0,1000.0,5.0,2.0,2.0,6.0,0.0,20250922_34,小型,1640.0,2.0,1613.0,1630.0,S60,,,0.0,29.1,80.6,411,0.429,0.338,2070,0.407,1228,21.2,6.1,15.1,21.0,1.458,9,1.1,92.77380952380952,119.0,16.036707290638674,89.53999999999999,102.56666666666668,93.242,2.9396,,6.7,6.41,536.84,16.3,413.04,4.0,0.5,1,4.26,64.22142857142856,1048.9499999999998,,,,557.6176470588235,87.31176470588234,24.73833333333333,2025-09-22,S60-31
20250923074918,2025-09-23 07:49:18,1,S60-24,814,1172,0,124,309,25,0,61,0.0,0.0,2.89,0.0,2507.89,5.5,3.33,0.0,0.51,,,,,,220.0,250.0,700.0,1000.0,5.0,2.0,2.0,6.0,1.5,20250923_1,小型,855.0,3.0,753.0,808.0,S60,,,0.0,26.5,91.0,395,0.401,0.314,1986,0.41,1172,21.8,6.3,15.4,20.7,1.44,9,1.05,83.2290909090909,106.1,8.04224466014021,84.16,81.08947368421055,77.228,2.9396,,6.7,6.62,552.12,17.8,403.16,5.5,1.5,1,6.82,,,,,,,,,2025-09-23,S60-24
20250923081239,2025-09-23 08:12:39,2,S60-24,539,761,0,72,200,16,0,40,0.0,0.0,1.87,0.0,1629.87,7.0,2.86,0.75,0.79,,,,,,230.0,250.0,700.0,1000.0,5.0,3.0,2.0,8.0,1.5,20250923_2,小型,855.0,3.0,818.0,841.0,S60,,,0.0,26.5,91.0,256,0.36,0.281,1300,0.415,761,21.9,6.2,15.6,20.1,1.412,9,0.68,78.82962962962962,89.6,6.8511050644087,75.7,80.10357142857143,117.799,2.9396,,6.7,6.62,552.12,17.8,403.16,7.0,1.5,1,-38.83,,,,,,,,,2025-09-23,S60-24
20250923081821,2025-09-23 08:18:21,3,S60-24,537,761,0,69,200,16,0,39,0.0,0.0,1.87,0.0,1623.87,7.5,1.47,0.0,0.79,,,,,,230.0,250.0,700.0,1000.0,5.0,3.0,2.0,8.0,1.5,20250923_3,小型,855.0,3.0,818.0,841.0,S60,,,0.0,26.5,91.0,255,0.345,0.271,1298,0.414,761,21.6,6.3,15.3,20.0,1.417,9,0.68,82.91190476190475,90.0,7.150964050257318,82.85999999999999,86.59666666666665,127.348,2.9396,,6.7,6.62,552.12,17.8,403.16,7.5,0.5,1,-37.88,,,,,,,,,2025-09-23,S60-24
20250923084609,2025-09-23 08:46:09,4,S60-24,868,1227,0,114,321,26,0,62,0.0,0.0,3.03,0.0,2621.03,7.0,1.79,0.23,0.49,,,,,,230.0,250.0,700.0,1000.0,5.0,3.0,2.0,6.0,1.5,20250923_4,小型,945.0,1.0,850.0,908.0,S60,,,0.0,26.5,91.0,409,0.355,0.279,2095,0.414,1227,21.5,6.4,15.2,20.0,1.414,9,1.1,105.35504587155964,128.2,18.309963629596915,95.66,118.3263157894737,107.569,2.9396,,6.7,6.62,552.12,17.8,403.16,7.0,-0.5,1,3.17,,,,,,,,,2025-09-23,S60-24
20250923091323,2025-09-23 09:13:23,5,S60-24,841,1215,0,130,317,27,0,63,0.0,0.0,3.02,0.0,2596.02,5.0,1.56,0.0,0.41,,,,,,230.0,250.0,700.0,1000.0,5.0,2.0,2.0,6.0,1.5,20250923_5,小型,945.0,1.0,917.0,934.0,S60,,,0.0,26.5,91.0,407,0.41,0.319,2056,0.409,1215,22.1,6.6,15.5,20.7,1.445,9,1.09,92.69012345679012,122.2,13.821075380595984,91.66,99.08214285714288,90.901,2.9396,,6.7,6.62,552.12,17.8,403.16,5.0,-2.0,1,6.18,,,,,,,,,2025-09-23,S60-24
20250923093936,2025-09-23 09:39:36,6,S60-24,852,1227,0,131,322,26,0,61,0.0,0.0,3.07,0.0,2622.07,5.0,1.55,0.35,0.49,,,,,,230.0,250.0,700.0,1000.0,5.0,1.0,2.0,6.0,1.5,20250923_6,小型,1035.0,2.0,943.0,957.0,S60,,,0.0,26.5,91.0,409,0.407,0.32,2079,0.41,1227,21.3,6.4,14.9,20.6,1.44,9,1.1,96.74367816091954,127.0,16.793490125910793,92.46,106.4322580645161,96.757,2.9396,,6.7,6.62,552.12,17.8,403.16,5.0,0.0,0,7.18,72.8452380952381,509.91666666666674,,,,,,,2025-09-23,S60-24
20250923100417,2025-09-23 10:04:17,10,S60-24,832,1205,0,128,319,26,0,60,0.0,0.0,2.97,0.0,2572.97,5.0,1.59,-0.24,0.5,,,,,,230.0,250.0,700.0,1000.0,5.0,1.0,2.0,6.0,1.5,20250923_10,小型,1035.0,2.0,1008.0,1023.0,S60,,,0.0,26.5,91.0,405,0.401,0.316,2037,0.408,1205,21.2,6.4,14.8,20.7,1.448,9,1.08,90.84938271604938,117.4,13.580497304088976,88.94000000000001,96.33571428571427,89.2,2.9396,,6.7,6.62,552.12,17.8,403.16,5.0,0.0,0,4.18,72.8452380952381,509.91666666666674,,,,531.7333333333333,84.90333333333334,21.22583333333333,2025-09-23,S60-24
20250923102926,2025-09-23 10:29:26,14,S60-24,845,1216,0,130,320,25,0,62,0.0,0.0,3.03,0.0,2601.03,5.0,1.56,0.48,0.5,,,,,,230.0,250.0,700.0,1000.0,5.0,1.0,2.0,6.0,1.5,20250923_14,小型,1125.0,4.0,1033.0,1046.0,S60,,,0.0,26.5,91.0,407,0.406,0.319,2061,0.41,1216,21.4,6.1,15.2,20.7,1.439,9,1.09,88.35308641975308,126.9,15.049031685511997,83.9,93.75,86.009,2.9396,,6.7,6.62,552.12,17.8,403.16,5.0,0.0,0,6.18,76.42380952380952,534.9666666666667,,,,547.7692307692307,95.2730769230769,20.642499999999995,2025-09-23,S60-24
20250923105205,2025-09-23 10:52:05,18,S60-24,837,1204,0,128,317,25,0,64,0.0,0.0,2.96,0.0,2577.96,5.0,1.59,0.36,0.42,,,,,,230.0,250.0,700.0,1000.0,5.0,3.0,2.0,6.0,1.5,20250923_18,小型,1125.0,4.0,1056.0,1113.0,S60,,,0.0,26.5,91.0,406,0.404,0.315,2041,0.41,1204,21.9,6.2,15.8,20.7,1.438,9,1.08,86.29753086419754,119.1,13.412155674211892,85.12,88.86428571428569,82.282,2.9396,,6.7,6.62,552.12,17.8,403.16,5.0,0.0,0,4.18,76.42380952380952,534.9666666666667,,,,603.6176470588235,96.6441176470588,27.382499999999997,2025-09-23,S60-24
20250923125900,2025-09-23 12:59:00,20,S60-24,562,783,0,66,208,16,0,38,0.0,0.0,1.95,0.0,1674.95,8.5,3.12,0.54,0.77,,,,,,220.0,350.0,700.0,1000.0,5.0,4.0,2.0,8.0,21.5,20250923_20,小型,1405.0,3.0,1302.0,1322.0,S60,,,0.0,25.9,93.5,262,0.317,0.252,1345,0.418,783,20.6,6.1,14.5,19.6,1.393,9,0.7,73.96829268292683,84.3,6.256837782481493,73.68,74.6103448275862,106.586,2.9396,,6.7,6.62,552.12,17.8,403.16,8.5,3.5,1,-23.44,61.69026548672567,1166.974188790561,,,,557.275,88.2775,29.425833333333333,2025-09-23,S60-24
20250923130321,2025-09-23 13:03:21,21,S60-24,556,785,0,68,207,17,0,38,0.0,0.0,1.93,0.0,1672.93,8.0,1.49,0.0,1.03,,,,,,220.0,350.0,700.0,1000.0,5.0,4.0,2.0,8.0,21.5,20250923_21,小型,1405.0,3.0,1302.0,1322.0,S60,,,0.0,25.9,93.5,262,0.329,0.26,1341,0.415,785,21.0,6.5,14.5,19.7,1.412,9,0.7,80.4451219512195,88.7,8.052103988627103,82.58,85.71034482758623,122.443,2.9396,,6.7,6.62,552.12,17.8,403.16,8.0,-0.5,1,-31.15,61.69026548672567,1166.974188790561,,,,557.275,88.2775,29.425833333333333,2025-09-23,S60-24
20250923132632,2025-09-23 13:26:32,22,S60-24,546,772,0,69,201,16,0,39,0.0,0.0,1.9,0.0,1644.9,7.5,1.47,0.18,0.78,,,,,,220.0,350.0,700.0,1000.0,5.0,4.0,2.0,8.0,21.5,20250923_22,小型,1405.0,3.0,1330.0,1350.0,S60,,,0.0,25.9,93.5,256,0.343,0.27,1318,0.414,772,21.5,6.2,15.2,19.8,1.414,9,0.69,79.88152173913043,89.7,7.583261449142391,77.62,83.55757575757576,121.098,2.9396,,6.7,6.62,552.12,17.8,403.16,7.5,-0.5,1,-37.88,61.69026548672567,1166.974188790561,,,,550.7,80.47999999999999,26.82666666666666,2025-09-23,S60-24
20250923133037,2025-09-23 13:30:37,23,S60-24,535,761,0,71,200,17,0,37,0.0,0.0,1.87,0.0,1622.87,7.0,1.43,0.0,0.79,,,,,,220.0,350.0,700.0,1000.0,5.0,4.0,2.0,8.0,21.5,20250923_23,小型,1405.0,3.0,1330.0,1350.0,S60,,,0.0,25.9,93.5,254,0.355,0.28,1296,0.413,761,21.3,6.7,14.6,20.0,1.422,9,0.68,79.1439024390244,86.7,7.524481953823044,79.58,83.25862068965517,122.439,2.9396,,6.7,6.62,552.12,17.8,403.16,7.0,-0.5,1,-39.83,61.69026548672567,1166.974188790561,,,,550.7,80.47999999999999,26.82666666666666,2025-09-23,S60-24
20250923135425,2025-09-23 13:54:25,24,S60-24,866,1251,0,128,330,27,0,63,0.0,0.0,3.12,0.0,2668.12,5.5,0.79,-0.23,0.64,4.2,31.1,756.0,680.0,701.0,220.0,250.0,700.0,1000.0,5.0,3.0,2.0,6.0,21.5,20250923_24,小型,1455.0,1.0,1358.0,1414.0,S60,712.3,756.0,712.3333333333334,31.0,60.0,420,0.388,0.305,2117,0.409,1251,21.4,6.4,15.0,20.6,1.445,9,1.12,98.690625,133.0,17.47380228444976,87.3,108.04411764705884,96.468,2.9396,,6.7,6.62,552.12,17.8,403.16,5.5,-1.5,1,10.82,59.35462962962964,1073.329552469136,,,,515.03125,78.328125,20.8875,2025-09-23,S60-24
20250923142026,2025-09-23 14:20:26,27,S60-24,858,1237,0,132,327,25,0,65,0.0,0.0,3.07,0.0,2647.07,5.0,1.54,0.12,0.41,,,,,,220.0,250.0,700.0,1000.0,5.0,4.0,2.0,6.0,21.5,20250923_27,小型,1455.0,1.0,1425.0,1441.0,S60,,,0.0,25.9,93.5,417,0.404,0.317,2095,0.41,1237,21.6,6.0,15.6,20.8,1.442,9,1.11,94.63571428571429,121.0,16.656284691607883,91.86,106.25999999999998,95.73,2.9396,,6.7,6.62,552.12,17.8,403.16,5.0,-0.5,1,8.18,59.35462962962964,1073.329552469136,,,,533.40625,92.11875,24.565,2025-09-23,S60-24
20250923144628,2025-09-23 14:46:28,28,S60-24,853,1226,0,131,324,26,0,64,0.0,0.0,3.03,0.0,2627.03,5.0,1.55,0.47,0.41,,,,,,220.0,250.0,700.0,1000.0,5.0,1.0,2.0,6.0,21.5,20250923_28,小型,1545.0,2.0,1450.0,1506.0,S60,,,0.0,25.9,93.5,414,0.404,0.316,2079,0.41,1226,21.7,6.3,15.5,20.8,1.437,9,1.1,91.27831325301206,116.0,14.698709460544045,90.64,99.93103448275862,90.846,2.9396,,6.7,6.62,552.12,17.8,403.16,5.0,0.0,0,7.18,65.23980582524274,1125.3866504854373,,,,536.90625,84.40312499999999,22.5075,2025-09-23,S60-24
20250923151226,2025-09-23 15:12:26,30,S60-24,835,1205,0,128,317,26,0,61,0.0,0.0,2.99,0.0,2574.99,5.0,1.59,0.12,0.5,,,,,,220.0,250.0,700.0,1000.0,5.0,1.0,2.0,6.0,21.5,20250923_30,小型,1545.0,2.0,1516.0,1531.0,S60,,,0.0,25.9,93.5,404,0.404,0.317,2040,0.409,1205,21.5,6.4,15.1,20.7,1.443,9,1.08,91.75,117.9,14.637430118197535,88.8,97.32666666666668,90.117,2.9396,,6.7,6.62,552.12,17.8,403.16,5.0,0.0,0,4.18,65.23980582524274,1125.3866504854373,,,,523.2666666666667,84.36666666666665,21.09166666666666,2025-09-23,S60-24
20250923153831,2025-09-23 15:38:31,35,S60-24,838,1227,0,131,325,26,0,62,0.0,0.0,3.02,0.0,2612.02,5.0,1.55,-1.3,0.49,,,,,,220.0,250.0,700.0,1000.0,5.0,1.0,2.0,6.0,21.5,20250923_35,小型,1635.0,4.0,1540.0,1557.0,S60,,,0.0,25.9,93.5,413,0.403,0.317,2065,0.406,1227,21.3,6.3,15.0,20.9,1.464,9,1.1,87.24320987654322,118.0,13.391050431986327,85.08,92.01428571428572,83.649,2.9396,,6.7,6.62,552.12,17.8,403.16,5.0,0.0,0,7.18,65.40102040816326,1073.6667517006804,,,,500.9411764705882,86.06176470588235,24.384166666666665,2025-09-23,S60-24
20250923160331,2025-09-23 16:03:31,38,S60-24,848,1215,0,126,320,25,0,62,0.0,0.0,3.02,0.0,2599.02,5.5,1.61,0.35,0.41,,,,,,220.0,250.0,700.0,1000.0,5.0,2.0,2.0,6.0,21.5,20250923_38,小型,1635.0,4.0,1608.0,1625.0,S60,,,0.0,25.9,93.5,407,0.394,0.31,2063,0.411,1215,21.4,6.1,15.2,20.5,1.433,9,1.09,88.95679012345678,108.2,12.964299872271315,90.24,95.58928571428572,87.697,2.9396,,6.7,6.62,552.12,17.8,403.16,5.5,0.5,1,8.82,65.40102040816326,1073.6667517006804,,,,638.4411764705883,85.37647058823529,24.19,2025-09-23,S60-24
20250924074910,2025-09-24 07:49:10,1,S60-24,823,1171,0,112,311,23,0,61,0.0,0.0,2.9,0.0,2503.9,7.0,3.7,-0.36,0.43,,,,,,220.0,250.0,700.0,1000.0,5.0,6.0,2.0,6.0,1.0,20250924_1,小型,855.0,4.0,752.0,811.0,S60,,,0.0,26.3,89.1,395,0.36,0.284,1994,0.413,1171,21.3,5.8,15.4,20.3,1.423,9,1.05,94.82409638554218,114.6,11.999403502859831,99.16,100.20344827586206,95.432,2.9396,,6.7,6.62,552.12,17.8,403.16,7.0,1.5,1,1.17,,,,,,,,,2025-09-24,S60-24
20250924081843,2025-09-24 08:18:43,4,S60-24,534,761,0,75,200,15,0,37,0.0,0.0,1.86,0.0,1623.86,6.5,2.74,0.38,0.79,,,,,,230.0,350.0,700.0,1000.0,5.0,4.0,2.0,8.0,1.0,20250924_4,小型,855.0,4.0,822.0,843.0,S60,,,0.0,26.3,89.1,252,0.375,0.298,1295,0.412,761,20.6,6.0,14.7,20.2,1.425,9,0.68,80.56904761904761,90.3,7.275103929718709,78.22,83.47,122.75,2.9396,,6.7,6.62,552.12,17.8,403.16,6.5,-0.5,1,-37.52,,,,,,,,,2025-09-24,S60-24
20250924082325,2025-09-24 08:23:25,5,S60-24,531,761,0,74,201,15,0,39,0.0,0.0,1.87,0.0,1622.87,6.5,1.37,-0.19,0.79,,,,,,230.0,350.0,700.0,1000.0,5.0,4.0,2.0,8.0,1.0,20250924_5,小型,855.0,4.0,822.0,843.0,S60,,,0.0,26.3,89.1,255,0.368,0.29,1292,0.411,761,21.2,5.9,15.3,20.3,1.433,9,0.68,80.95652173913044,89.9,7.02079681387386,81.84,83.88787878787879,123.365,2.9396,,6.7,6.62,552.12,17.8,403.16,6.5,0.0,0,-38.52,,,,,,,,,2025-09-24,S60-24
20250924085038,2025-09-24 08:50:38,6,S60-24,850,1215,0,121,321,24,0,63,0.0,0.0,3.0,0.0,2597.0,6.0,0.83,0.12,0.41,,,,,,230.0,350.0,700.0,1000.0,4.0,5.0,2.0,6.0,1.0,20250924_6,小型,950.0,2.0,855.0,912.0,S60,,,0.0,26.3,89.1,408,0.377,0.297,2065,0.412,1215,21.3,5.9,15.4,20.4,1.429,9,1.09,101.74731182795696,129.2,17.070080669523904,91.54,112.271875,103.002,2.9396,,6.7,6.62,552.12,17.8,403.16,6.0,-0.5,1,5.41,,,,,,,,,2025-09-24,S60-24
20250924091901,2025-09-24 09:19:01,7,S60-24,860,1237,0,132,327,24,0,63,0.0,0.0,3.05,0.0,2646.05,5.0,1.54,0.35,0.41,,,,,,230.0,350.0,700.0,1000.0,4.0,4.0,2.0,6.0,1.0,20250924_7,小型,950.0,2.0,923.0,937.0,S60,,,0.0,26.3,89.1,414,0.404,0.319,2097,0.41,1237,21.0,5.8,15.2,20.7,1.438,9,1.11,92.92317073170732,120.0,14.269653103791908,90.76,100.23103448275864,90.298,2.9396,,6.7,6.62,552.12,17.8,403.16,5.0,-1.0,1,8.18,,,,,,,,,2025-09-24,S60-24
20250924094403,2025-09-24 09:44:03,10,S60-24,866,1249,0,133,331,26,0,62,0.0,0.0,3.07,0.0,2670.07,5.0,1.53,0.23,0.48,4.6,30.1,,,,230.0,350.0,700.0,1000.0,4.0,4.0,2.0,6.0,1.0,20250924_10,小型,1045.0,1.0,948.0,1004.0,S60,,,0.0,31.0,58.0,419,0.402,0.317,2115,0.409,1249,21.0,6.2,14.8,20.7,1.442,9,1.12,90.37439024390244,120.4,15.19063263166313,87.51999999999998,97.93793103448276,87.445,2.9396,,6.7,6.62,552.12,17.8,403.16,5.0,0.0,0,9.18,63.64047619047619,445.48333333333335,,,,,,,2025-09-24,S60-24
20250924101014,2025-09-24 10:10:14,14,S60-24,872,1249,0,125,330,25,0,65,0.0,0.0,3.11,0.0,2669.11,6.0,1.63,0.0,0.48,,,,,,230.0,350.0,700.0,1000.0,4.0,3.0,2.0,6.0,1.0,20250924_14,小型,1045.0,1.0,1015.0,1029.0,S60,,,0.0,26.3,89.1,420,0.379,0.298,2121,0.411,1249,21.4,6.0,15.5,20.4,1.432,9,1.12,92.0621052631579,118.3,14.111855254563862,92.3,96.71515151515152,86.353,2.9396,,6.7,6.62,552.12,17.8,403.16,6.0,1.0,1,9.41,63.64047619047619,445.48333333333335,,,,565.25,91.80714285714284,21.421666666666667,2025-09-24,S60-24
20250924103740,2025-09-24 10:37:40,17,S60-24,837,1206,0,128,318,24,0,64,0.0,0.0,2.97,0.0,2579.97,5.0,1.59,0.36,0.58,,,,,,230.0,350.0,700.0,1000.0,4.0,2.0,2.0,6.0,1.0,20250924_17,小型,1135.0,3.0,1042.0,1055.0,S60,,,0.0,26.3,89.1,406,0.403,0.315,2043,0.41,1206,21.7,5.9,15.8,20.7,1.441,9,1.08,93.58111111111111,116.0,14.305701229031763,91.76000000000002,100.53225806451611,93.085,2.9396,,6.7,6.62,552.12,17.8,403.16,5.0,-1.0,1,4.18,71.15714285714286,498.1,,,,627.1153846153846,89.55384615384615,19.40333333333333,2025-09-24,S60-24
20250924110214,2025-09-24 11:02:14,19,S60-24,818,1183,0,126,312,23,0,60,0.0,0.0,2.93,0.0,2524.93,5.0,1.61,0.0,0.51,,,,,,230.0,350.0,700.0,1000.0,4.0,3.0,2.0,6.0,1.0,20250924_19,小型,1135.0,3.0,1106.0,1123.0,S60,,,0.0,26.3,89.1,395,0.404,0.319,2001,0.409,1183,21.0,5.8,15.2,20.7,1.446,9,1.06,89.65853658536587,112.2,14.210653434277726,84.74,99.88620689655173,94.232,2.9396,,6.7,6.62,552.12,17.8,403.16,5.0,0.0,0,2.18,71.15714285714286,498.1,,,,611.9705882352941,94.15588235294118,26.6775,2025-09-24,S60-24
20250924125938,2025-09-24 12:59:38,21,S60-31,867,1227,0,114,322,25,0,62,0.0,0.0,3.25,0.0,2620.25,7.0,1.79,0.12,0.49,,,,,,220.0,280.0,700.0,1000.0,4.0,5.0,2.0,6.0,8.5,20250924_21,小型,1405.0,4.0,1303.0,1320.0,S60,,,0.0,26.2,94.2,409,0.354,0.279,2094,0.414,1227,21.3,6.1,15.2,20.0,1.415,9,1.1,94.61309523809526,119.2,15.826182192823811,92.92,104.43666666666668,94.942,2.9396,,6.7,6.62,552.12,17.8,403.16,7.0,2.0,1,3.17,65.04690265486725,1230.470575221239,,,,524.9705882352941,93.90882352941176,26.607499999999995,2025-09-24,S60-31
20250924132732,2025-09-24 13:27:32,22,S60-31,535,761,0,72,202,13,0,38,0.0,0.0,2.01,0.0,1623.01,7.0,2.86,0.0,0.79,,,,,,220.0,280.0,700.0,1000.0,4.0,5.0,2.0,6.0,8.5,20250924_22,小型,1405.0,4.0,1332.0,1351.0,S60,,,0.0,26.2,94.2,253,0.356,0.285,1296,0.413,761,20.2,5.1,15.0,20.0,1.422,9,0.68,80.56144578313254,89.9,7.745730752980182,75.98,86.45172413793105,127.135,2.9396,,6.7,6.62,552.12,17.8,403.16,7.0,0.0,0,-38.83,65.04690265486725,1230.470575221239,,,,555.7368421052631,91.54473684210528,28.989166666666662,2025-09-24,S60-31
20250924133237,2025-09-24 13:32:37,23,S60-31,525,750,0,72,198,14,0,37,0.0,0.0,1.99,0.0,1597.99,6.5,1.41,0.19,0.81,,,,,,220.0,280.0,700.0,1000.0,4.0,5.0,2.0,6.0,8.5,20250924_23,小型,1405.0,4.0,1332.0,1351.0,S60,,,0.0,26.2,94.2,249,0.364,0.289,1275,0.412,750,20.5,5.6,14.9,20.1,1.429,9,0.67,77.89277108433735,85.5,6.91178116169166,79.22,81.23103448275862,121.24,2.9396,,6.7,6.62,552.12,17.8,403.16,6.5,-0.5,1,-40.52,65.04690265486725,1230.470575221239,,,,555.7368421052631,91.54473684210528,28.989166666666662,2025-09-24,S60-31
20250924135730,2025-09-24 13:57:30,24,S60-31,834,1206,0,128,317,25,0,64,0.0,0.0,3.19,0.0,2577.19,5.0,1.59,0.0,0.58,,,,,,220.0,280.0,700.0,1000.0,4.0,5.0,2.0,6.0,8.5,20250924_24,小型,1455.0,2.0,1402.0,1419.0,S60,,,0.0,26.2,94.2,406,0.404,0.315,2040,0.409,1206,21.9,6.2,15.8,20.7,1.446,9,1.08,94.58641975308642,121.6,16.639412925054597,90.44,106.86785714285716,98.952,2.9396,,6.7,6.62,552.12,17.8,403.16,5.0,-1.5,1,4.18,64.55092592592592,1167.295910493827,,,,498.7647058823529,82.49117647058824,23.3725,2025-09-24,S60-31
20250924142429,2025-09-24 14:24:29,25,S60-31,853,1152,0,124,313,24,0,61,0.0,0.0,3.11,0.0,2530.11,5.0,1.64,0.12,0.61,,,,,,220.0,280.0,700.0,1000.0,4.0,4.0,2.0,6.0,8.5,20250924_25,小型,1455.0,2.0,1428.0,1444.0,S60,,,0.0,26.2,94.2,398,0.396,0.312,2005,0.425,1152,21.4,6.0,15.3,20.7,1.351,9,1.06,92.01190476190476,115.7,13.703574479483054,89.21999999999998,100.70333333333336,95.003,2.9396,,6.7,6.62,552.12,17.8,403.16,5.0,0.0,0,0.18,64.55092592592592,1167.295910493827,,,,531.625,83.93125,22.381666666666668,2025-09-24,S60-31
20250924145129,2025-09-24 14:51:29,26,S60-31,858,1163,0,130,315,24,0,62,0.0,0.0,3.19,0.0,2555.19,4.5,1.56,0.23,0.61,,,,,,220.0,280.0,700.0,1000.0,4.0,3.0,2.0,6.0,8.5,20250924_26,小型,1550.0,1.0,1455.0,1511.0,S60,,,0.0,26.2,94.2,401,0.413,0.324,2021,0.425,1163,21.4,6.0,15.5,20.8,1.355,9,1.07,88.5641975308642,113.5,12.063743339792545,87.84,93.98928571428571,87.84,2.9396,,6.7,6.62,552.12,17.8,403.16,4.5,-0.5,1,4.83,59.80291262135922,1026.6166666666666,,,,537.28125,80.109375,21.3625,2025-09-24,S60-31
20250924151845,2025-09-24 15:18:45,30,S60-31,844,1141,0,124,311,24,0,60,0.0,0.0,3.11,0.0,2507.11,5.0,1.64,0.12,0.62,,,,,,220.0,280.0,700.0,1000.0,4.0,4.0,2.0,6.0,8.5,20250924_30,小型,1550.0,1.0,1523.0,1539.0,S60,,,0.0,26.2,94.2,395,0.399,0.314,1985,0.425,1141,21.3,6.1,15.2,20.7,1.352,9,1.05,91.07777777777778,116.8,14.633852180120916,85.94,101.625,96.786,2.9396,,6.7,6.62,552.12,17.8,403.16,5.0,0.5,1,0.18,59.80291262135922,1026.6166666666666,,,,550.21875,81.24062500000001,21.66416666666667,2025-09-24,S60-31
20250924154503,2025-09-24 15:45:03,35,S60-31,853,1150,0,124,313,24,0,62,0.0,0.0,3.15,0.0,2529.15,5.0,1.64,0.12,0.44,,,,,,220.0,280.0,700.0,1000.0,4.0,3.0,2.0,6.0,8.5,20250924_35,小型,1645.0,3.0,1551.0,1601.0,S60,,,0.0,26.2,94.2,399,0.396,0.311,2003,0.426,1150,21.6,6.0,15.5,20.7,1.348,9,1.06,88.9851851851852,113.8,13.11491574845844,87.33999999999999,97.175,91.675,2.9396,,6.7,6.62,552.12,17.8,403.16,5.0,0.0,0,0.18,61.08453608247422,992.623711340206,,,,471.05,77.28999999999999,12.881666666666664,2025-09-24,S60-31
20250924161414,2025-09-24 16:14:14,40,S60-31,836,1128,0,122,306,22,0,59,0.0,0.0,3.1,0.0,2476.1,5.0,1.67,0.0,0.45,,,,,,220.0,280.0,700.0,1000.0,4.0,4.0,2.0,6.0,8.5,20250924_40,小型,1645.0,3.0,1618.0,1635.0,S60,,,0.0,26.2,94.2,387,0.399,0.315,1964,0.426,1128,20.9,5.7,15.2,20.6,1.349,9,1.04,83.97415730337079,105.9,10.859744529967294,86.72,85.5967741935484,82.305,2.9396,,6.7,6.62,552.12,17.8,403.16,5.0,0.0,0,-1.82,61.08453608247422,992.623711340206,,,,526.7058823529412,83.49117647058824,23.655833333333334,2025-09-24,S60-31
20250925075012,2025-09-25 07:50:12,1,S60-24,859,1139,0,110,309,23,0,58,0.0,0.0,2.9,0.0,2500.9,7.0,3.77,0.0,0.44,,,,,,220.0,250.0,700.0,1000.0,4.0,4.0,2.0,6.0,0.0,20250925_1,小型,845.0,2.0,753.0,809.0,S60,,,0.0,28.7,75.3,390,0.356,0.282,1998,0.43,1139,20.8,5.9,14.9,20.0,1.326,9,1.05,89.67160493827161,124.8,13.567692513475626,84.4,93.59642857142856,89.139,2.9396,,6.7,6.62,552.12,17.8,403.16,7.0,2.0,1,-0.83,,,,,,,,,2025-09-25,S60-24
20250925081336,2025-09-25 08:13:36,4,S60-24,795,1064,0,108,288,21,0,56,0.0,0.0,2.7,0.0,2334.7,6.0,1.89,0.0,0.57,,,,,,230.0,250.0,700.0,1000.0,4.0,4.0,2.0,8.0,0.0,20250925_4,小型,845.0,2.0,817.0,834.0,S60,,,0.0,28.7,75.3,365,0.375,0.296,1859,0.428,1064,21.1,5.8,15.3,20.3,1.338,9,0.98,95.51071428571429,116.5,14.07019830855901,94.52,103.51666666666664,105.629,2.9396,,6.7,6.62,552.12,17.8,403.16,6.0,-1.0,1,-7.59,,,,,,,,,2025-09-25,S60-24
20250925083930,2025-09-25 08:39:30,5,S60-24,858,1160,0,126,317,22,0,60,0.0,0.0,2.96,0.0,2545.96,5.0,1.61,-0.23,0.35,,,,,,230.0,250.0,700.0,1000.0,4.0,3.0,2.0,6.0,0.0,20250925_5,小型,935.0,1.0,845.0,858.0,S60,,,0.0,28.7,75.3,399,0.397,0.316,2018,0.425,1160,20.6,5.5,15.0,20.6,1.352,9,1.07,88.40493827160493,115.9,13.605626116913056,88.55999999999999,94.83928571428572,88.635,2.9396,,6.7,6.62,552.12,17.8,403.16,5.0,-1.0,1,2.18,,,,,,,,,2025-09-25,S60-24
20250925090445,2025-09-25 09:04:45,6,S60-24,873,1172,0,123,318,23,0,62,0.0,0.0,2.98,0.0,2573.98,5.5,1.65,0.23,0.51,,,,,,230.0,250.0,700.0,1000.0,4.0,3.0,2.0,6.0,0.0,20250925_6,小型,935.0,1.0,908.0,924.0,S60,,,0.0,28.7,75.3,403,0.387,0.305,2045,0.427,1172,21.1,5.7,15.4,20.5,1.342,9,1.08,93.11785714285712,118.1,15.043208883193817,89.74000000000001,102.02333333333334,94.466,2.9396,,6.7,6.62,552.12,17.8,403.16,5.5,0.5,1,5.82,,,,,,,,,2025-09-25,S60-24
20250925093122,2025-09-25 09:31:22,7,S60-24,862,1162,0,126,317,22,0,60,0.0,0.0,2.97,0.0,2551.97,5.0,1.61,0.23,0.52,,,,,,230.0,250.0,700.0,1000.0,4.0,3.0,2.0,6.0,0.0,20250925_7,小型,1030.0,3.0,935.0,950.0,S60,,,0.0,28.7,75.3,399,0.397,0.316,2024,0.426,1162,20.6,5.5,15.0,20.6,1.348,9,1.07,94.7277108433735,120.5,14.80623698972519,93.0,105.52413793103447,98.621,2.9396,,6.7,6.62,552.12,17.8,403.16,5.0,-0.5,1,2.18,70.69285714285715,494.85,,,,,,,2025-09-25,S60-24
20250925095630,2025-09-25 09:56:30,10,S60-24,853,1151,0,124,312,24,0,62,0.0,0.0,2.92,0.0,2528.92,5.0,1.64,0.12,0.52,,,,,,230.0,250.0,700.0,1000.0,4.0,4.0,2.0,6.0,0.0,20250925_10,小型,1030.0,3.0,1001.0,1017.0,S60,,,0.0,28.7,75.3,398,0.397,0.312,2004,0.426,1151,21.6,6.0,15.6,20.7,1.349,9,1.06,88.30246913580247,112.2,13.01277601368673,87.44000000000001,95.33571428571427,89.939,2.9396,,6.7,6.62,552.12,17.8,403.16,5.0,0.0,0,0.18,70.69285714285715,494.85,,,,536.59375,82.046875,21.879166666666663,2025-09-25,S60-24
20250925102425,2025-09-25 10:24:25,15,S60-24,884,1194,0,129,323,24,0,64,0.0,0.0,3.04,0.0,2621.04,5.0,1.57,0.0,0.51,,,,,,230.0,250.0,700.0,1000.0,4.0,3.0,2.0,6.0,0.0,20250925_15,小型,1125.0,4.0,1028.0,1044.0,S60,,,0.0,28.7,75.3,411,0.399,0.314,2078,0.425,1194,21.4,5.8,15.6,20.6,1.351,9,1.1,90.11234567901236,121.2,14.857848096320865,87.26,96.6,87.818,2.9396,,6.7,6.62,552.12,17.8,403.16,5.0,0.0,0,5.18,74.74761904761905,523.2333333333333,,,,536.5625,76.12187499999999,20.299166666666665,2025-09-25,S60-24
20250925105018,2025-09-25 10:50:18,19,S60-24,884,1194,0,129,322,24,0,64,0.0,0.0,3.04,0.0,2620.04,5.0,1.57,0.0,0.51,,,,,,230.0,250.0,700.0,1000.0,4.0,3.0,2.0,6.0,0.0,20250925_19,小型,1125.0,4.0,1055.0,1111.0,S60,,,0.0,28.7,75.3,410,0.401,0.315,2078,0.425,1194,21.5,5.9,15.6,20.6,1.351,9,1.1,86.50987654320987,114.5,12.795684119402283,83.56000000000002,92.83571428571427,84.396,2.9396,,6.7,6.62,552.12,17.8,403.16,5.0,0.0,0,5.18,74.74761904761905,523.2333333333333,,,,571.375,82.28125,21.941666666666663,2025-09-25,S60-24
20250925125932,2025-09-25 12:59:32,20,S60-24,894,1196,0,121,323,24,0,63,0.0,0.0,3.03,0.0,2624.03,6.0,1.68,0.22,0.67,,,,,,220.0,250.0,700.0,1000.0,4.0,3.0,2.0,6.0,0.0,20250925_20,小型,1400.0,2.0,1303.0,1319.0,S60,,,0.0,27.8,86.8,410,0.375,0.295,2090,0.428,1196,21.2,5.9,15.4,20.3,1.338,9,1.1,93.67659574468088,119.3,12.795955357746005,90.02000000000001,98.28787878787878,89.353,2.9396,,6.7,6.62,552.12,17.8,403.16,6.0,1.0,1,5.41,65.15614035087721,1237.966666666667,,,,512.03125,82.915625,22.110833333333336,2025-09-25,S60-24
20250925132358,2025-09-25 13:23:58,21,S60-24,554,742,0,75,202,13,0,40,0.0,0.0,1.87,0.0,1627.87,6.0,1.35,0.54,1.09,,,,,,220.0,250.0,700.0,1000.0,4.0,5.0,2.0,8.0,0.0,20250925_21,小型,1400.0,2.0,1328.0,1348.0,S60,,,0.0,27.8,86.8,255,0.371,0.294,1296,0.427,742,20.8,5.1,15.7,20.3,1.339,9,0.68,78.72558139534884,87.3,6.687443736716362,75.8,82.91333333333331,121.931,2.9396,,6.7,6.62,552.12,17.8,403.16,6.0,0.0,0,-40.59,65.15614035087721,1237.966666666667,,,,526.675,86.58250000000001,28.860833333333336,2025-09-25,S60-24
20250925132733,2025-09-25 13:27:33,22,S60-24,544,730,0,76,197,14,0,39,0.0,0.0,1.85,0.0,1601.85,5.5,1.33,0.55,0.83,,,,,,220.0,250.0,700.0,1000.0,4.0,5.0,2.0,8.0,0.0,20250925_22,小型,1400.0,2.0,1328.0,1348.0,S60,,,0.0,27.8,86.8,250,0.386,0.304,1274,0.427,730,21.2,5.6,15.6,20.4,1.342,9,0.67,79.07078651685393,86.0,7.095641996073887,76.24,82.09677419354838,122.532,2.9396,,6.7,6.62,552.12,17.8,403.16,5.5,-0.5,1,-41.18,65.15614035087721,1237.966666666667,,,,526.675,86.58250000000001,28.860833333333336,2025-09-25,S60-24
20250925135427,2025-09-25 13:54:27,23,S60-24,863,1163,0,125,315,24,0,62,0.0,0.0,2.97,0.0,2554.97,5.0,0.81,0.35,0.61,,,,,,220.0,250.0,700.0,1000.0,4.0,7.0,2.0,6.0,0.0,20250925_23,小型,1500.0,1.0,1358.0,1419.0,S60,,,0.0,27.8,86.8,401,0.397,0.312,2026,0.426,1163,21.4,6.0,15.5,20.6,1.348,9,1.07,95.20568181818182,115.2,15.251083105758765,91.48,104.78709677419354,97.932,2.9396,,6.7,6.62,552.12,17.8,403.16,5.0,-0.5,1,1.18,60.39907407407407,1087.1833333333334,,,,433.9761904761905,78.43809523809524,27.453333333333333,2025-09-25,S60-24
20250925142514,2025-09-25 14:25:14,26,S60-31,845,1141,0,124,309,23,0,62,0.0,0.0,3.12,0.0,2507.12,5.0,1.64,0.24,0.62,,,,,,220.0,250.0,700.0,1000.0,4.0,2.0,2.0,6.0,0.0,20250925_26,小型,1500.0,1.0,1430.0,1445.0,S60,,,0.0,27.8,86.8,394,0.401,0.315,1986,0.425,1141,21.6,5.8,15.7,20.7,1.35,9,1.05,92.29880952380954,120.3,14.73477013610049,90.54,98.72,94.019,2.9396,,6.7,6.62,552.12,17.8,403.16,5.0,0.0,0,0.18,60.39907407407407,1087.1833333333334,,,,552.0333333333333,79.71666666666667,19.929166666666667,2025-09-25,S60-31
20250925145504,2025-09-25 14:55:04,30,S60-31,844,1140,0,124,309,24,0,62,0.0,0.0,3.11,0.0,2506.11,5.0,1.64,0.12,0.53,,,,,,220.0,250.0,700.0,1000.0,4.0,3.0,2.0,6.0,0.0,20250925_30,小型,1555.0,3.0,1500.0,1515.0,S60,,,0.0,27.8,86.8,395,0.401,0.314,1984,0.425,1140,21.8,6.1,15.7,20.7,1.351,9,1.05,87.15185185185186,109.9,13.1050090424518,86.3,95.08928571428572,90.561,2.9396,,6.7,6.62,552.12,17.8,403.16,5.0,0.0,0,0.18,62.0813725490196,1060.5567810457514,,,,534.9333333333333,84.42666666666666,21.106666666666666,2025-09-25,S60-31
20250925152211,2025-09-25 15:22:11,34,S60-31,910,1173,0,128,324,25,0,64,0.0,0.0,3.29,0.0,2627.29,5.0,1.59,0.33,0.6,,,,,,220.0,250.0,700.0,1000.0,4.0,4.0,2.0,6.0,0.0,20250925_34,小型,1555.0,3.0,1526.0,1542.0,S60,,,0.0,27.8,86.8,413,0.395,0.31,2083,0.437,1173,21.5,6.1,15.5,20.6,1.289,9,1.1,90.54404761904762,114.2,14.349003210696887,88.7,98.83666666666667,89.852,2.9396,,6.7,6.62,552.12,17.8,403.16,5.0,0.0,0,4.18,62.0813725490196,1060.5567810457514,,,,526.25,85.21875,22.725,2025-09-25,S60-31
20250925154901,2025-09-25 15:49:01,39,S60-31,907,1171,0,128,322,24,0,65,0.0,0.0,3.25,0.0,2620.25,5.0,1.59,0.0,0.43,,,,,,220.0,250.0,700.0,1000.0,4.0,3.0,2.0,6.0,0.0,20250925_39,小型,1645.0,4.0,1555.0,1608.0,S60,,,0.0,27.8,86.8,411,0.398,0.311,2078,0.436,1171,21.7,5.8,15.8,20.6,1.291,9,1.1,90.45662650602412,115.7,14.444494450995494,91.52,97.85517241379311,88.959,2.9396,,6.7,6.62,552.12,17.8,403.16,5.0,0.0,0,4.18,67.27216494845361,1093.1726804123712,,,,599.2692307692307,88.43076923076924,19.160000000000004,2025-09-25,S60-31
20250925161319,2025-09-25 16:13:19,42,S60-31,909,1173,0,128,321,24,0,63,0.0,0.0,3.25,0.0,2621.25,5.0,1.59,0.22,0.6,,,,,,220.0,250.0,700.0,1000.0,4.0,4.0,2.0,6.0,0.0,20250925_42,小型,1645.0,4.0,1618.0,1634.0,S60,,,0.0,27.8,86.8,408,0.399,0.314,2082,0.437,1173,21.3,5.9,15.4,20.5,1.29,9,1.1,88.01975308641974,114.2,12.939616837049346,88.1,96.18571428571428,87.442,2.9396,,6.7,6.62,552.12,17.8,403.16,5.0,0.0,0,4.18,67.27216494845361,1093.1726804123712,,,,590.5625,88.76249999999999,23.67,2025-09-25,S60-31
20250926074924,2025-09-26 07:49:24,1,S60-24,883,1120,0,108,306,25,0,59,0.0,0.0,2.88,0.0,2503.88,7.0,3.85,0.11,0.63,,,,,,220.0,250.0,700.0,1000.0,4.0,3.0,2.0,6.0,0.0,20250926_1,小型,850.0,1.0,754.0,808.0,S60,,,0.0,27.9,85.1,390,0.353,0.277,2003,0.441,1120,21.5,6.4,15.1,19.9,1.268,9,1.05,95.0222222222222,120.7,14.523433597355348,83.88000000000001,106.69642857142856,101.616,2.9396,,6.7,6.62,552.12,17.8,403.16,7.0,2.0,1,-2.83,,,,,,,,,2025-09-26,S60-24
20250926081615,2025-09-26 08:16:15,4,S60-24,801,1033,0,113,283,21,0,55,0.0,0.0,2.68,0.0,2308.68,5.0,1.8,0.25,0.49,,,,,,220.0,250.0,700.0,1000.0,4.0,3.0,2.0,6.0,0.0,20250926_4,小型,850.0,1.0,822.0,837.0,S60,,,0.0,27.9,85.1,359,0.399,0.315,1834,0.437,1033,21.2,5.8,15.3,20.5,1.29,9,0.97,90.69166666666666,113.5,12.868873561661552,82.96,98.6,101.649,2.9396,,6.7,6.62,552.12,17.8,403.16,5.0,-2.0,1,-10.82,,,,,,,,,2025-09-26,S60-24
20250926084546,2025-09-26 08:45:46,5,S60-24,891,1151,0,126,318,23,0,63,0.0,0.0,2.99,0.0,2574.99,5.0,1.61,0.11,0.52,,,,,,220.0,250.0,700.0,1000.0,4.0,2.0,2.0,6.0,0.0,20250926_5,小型,945.0,4.0,850.0,905.0,S60,,,0.0,27.9,85.1,404,0.396,0.312,2042,0.436,1151,21.3,5.7,15.6,20.6,1.292,9,1.08,90.21728395061729,118.2,14.603016685835138,85.9,101.0214285714286,93.538,2.9396,,6.7,6.62,552.12,17.8,403.16,5.0,0.0,0,2.18,,,,,,,,,2025-09-26,S60-24
20250926091222,2025-09-26 09:12:22,6,S60-24,863,1121,0,127,308,23,0,61,0.0,0.0,2.88,0.0,2505.88,4.5,1.6,0.23,0.72,,,,,,220.0,250.0,700.0,1000.0,4.0,2.0,2.0,6.0,0.0,20250926_6,小型,945.0,4.0,916.0,930.0,S60,,,0.0,27.9,85.1,392,0.412,0.324,1984,0.435,1121,21.4,5.9,15.6,20.7,1.299,9,1.05,92.31954022988504,115.8,13.792408698978068,87.84,99.93548387096772,95.177,2.9396,,6.7,6.62,552.12,17.8,403.16,4.5,-0.5,1,1.83,,,,,,,,,2025-09-26,S60-24
20250926093608,2025-09-26 09:36:08,7,S60-24,861,1121,0,127,307,23,0,59,0.0,0.0,2.9,0.0,2500.9,4.5,1.6,0.0,0.72,,,,,,220.0,250.0,700.0,1000.0,4.0,2.0,2.0,6.0,0.0,20250926_7,小型,1035.0,3.0,941.0,957.0,S60,,,0.0,27.9,85.1,389,0.414,0.326,1982,0.434,1121,21.1,5.9,15.2,20.7,1.302,9,1.05,88.79135802469136,114.8,14.79447842889128,85.0,98.17142857142856,93.497,2.9396,,6.7,6.62,552.12,17.8,403.16,4.5,0.0,0,1.83,70.0404761904762,490.2833333333334,,,,,,,2025-09-26,S60-24
20250926100408,2025-09-26 10:04:08,11,S60-24,900,1171,0,132,323,24,0,62,0.0,0.0,3.02,0.0,2615.02,4.5,1.54,-0.33,0.43,,,,,,220.0,250.0,700.0,1000.0,4.0,2.0,2.0,6.0,0.0,20250926_11,小型,1035.0,3.0,1008.0,1023.0,S60,,,0.0,27.9,85.1,409,0.409,0.323,2071,0.435,1171,21.0,5.9,15.2,20.7,1.301,9,1.1,79.56847826086958,112.7,10.46760976565563,81.78,75.52121212121212,68.656,2.9396,,6.7,6.62,552.12,17.8,403.16,4.5,0.0,0,6.83,70.0404761904762,490.2833333333334,,,,547.3333333333334,86.65666666666668,21.66416666666667,2025-09-26,S60-24
