Repository: Vincent626/concrete-strength-analysis

# 🎯 S60 & M60 混凝土強度預測模型訓練成果報告

> **更新日期**: 2026-02-04  
> **專案目標**: 建立 S60/M60 混凝土 28 天抗壓強度預測模型

---

## 📋 摘要

本專案針對 S60（小型）與 M60（中型）離心混凝土管配比，建立機器學習預測模型。透過配料特徵分析，預測 28 天抗壓強度，並識別影響強度的關鍵因素。

### 主要成果

| 模型 | 樣本數 | R² | MAE (kgf/cm²) | 狀態 |
|:---|---:|---:|---:|:---|
| **S60** | 46 | **0.360** | 28 | ✅ 可用 |
| **M60** | 52 | **0.206** | 25 | ✅ 可用 |

---

## 📈 模型效能比較
> **說明**：S60 模型 R²=0.360，M60 模型 R²=0.206，兩者皆具有預測能力。S60 表現較佳，預測誤差約 28 kgf/cm²。

---

## 📊 強度分布比較
> **說明**：S60 與 M60 的強度分布相似，平均約 605 kgf/cm²，皆高於設計強度 510 kgf/cm²（紅色虛線）。

---

File: S60_M60_dataset_v9_shared.csv (part 120 of 138)
match_key,日期及時間,序,配比 ,耗用骨材1,耗用骨材2,耗用骨材3,耗用水,耗用泥料1,耗用泥料2,耗用泥料3,耗用泥料4,耗用藥劑1,耗用藥劑2,耗用藥劑3,耗用藥劑4,耗用小計,表面水骨材1,誤差%水,誤差%骨材1,誤差%骨材2,坍度(cm),混凝土溫度(℃),試體1強度(X1),試體2強度(X2),試體3強度(X3),加料轉速,慢速轉速,中速轉速,高速轉速,加料時間,慢速時間,中速時間,高速時間,總降水量,cp_key,類型,入池,蒸養池,離心開始,離心結束,母體,平均強度,強度_原始,強度_修正,環境溫度,環境濕度,膠結料總量,水灰比,水膠比,骨材總量,砂石比,粗骨材總量,水泥取代率,矽灰取代率,爐石取代率,漿體比例,粗細骨材比,月份,拌合米數,平均電流,最大電流,電流標準差,最終電流,穩定階段平均電流,單位體積穩定電流,砂_FM,砂_Mud,六分_FM,三分_FM,水泥砂漿_28天平均強度,水泥_流動性,水泥砂漿_7天平均強度,設定扣水率(%),扣水率_變動幅度,扣水率_是否變更,水量微調偏離度,蒸養實際平均溫度,蒸養實際總積溫,蒸養實際階段1溫度,蒸養實際階段2溫度,蒸養實際階段3溫度,實際離心平均轉速,實際離心平均電流,實際離心總能量,日期,配比
20250926102828,2025-09-26 10:28:28,16,S60-24,896,1150,0,117,319,24,0,61,0.0,0.0,2.96,0.0,2569.96,6.0,1.74,-0.33,0.44,,,,,,220.0,250.0,700.0,1000.0,4.0,3.0,2.0,6.0,0.0,20250926_16,小型,1125.0,2.0,1032.0,1048.0,S60,,,0.0,27.9,85.1,404,0.367,0.29,2046,0.438,1150,21.0,5.9,15.1,20.3,1.283,9,1.08,93.95543478260868,115.3,14.916910189230636,88.55999999999999,103.73333333333332,96.049,2.9396,,6.7,6.62,552.12,17.8,403.16,6.0,1.5,1,1.41,71.67380952380952,501.7166666666667,,,,540.5625,77.22187500000001,20.5925,2025-09-26,S60-24
20250926105252,2025-09-26 10:52:52,19,S60-24,881,1129,0,115,312,23,0,60,0.0,0.0,2.95,0.0,2522.95,6.0,1.77,-0.11,0.44,,,,,,220.0,250.0,700.0,1000.0,4.0,3.0,2.0,6.0,0.0,20250926_19,小型,1125.0,2.0,1058.0,1112.0,S60,,,0.0,27.9,85.1,395,0.369,0.291,2010,0.438,1129,21.0,5.8,15.2,20.2,1.281,9,1.06,89.88372093023257,113.2,14.099306105844574,85.62,100.32999999999998,94.651,2.9396,,6.7,6.62,552.12,17.8,403.16,6.0,0.0,0,-0.59,71.67380952380952,501.7166666666667,,,,620.9642857142857,85.8392857142857,20.02916666666666,2025-09-26,S60-24
20250926125955,2025-09-26 12:59:55,21,S60-31,917,1171,0,119,323,24,0,66,0.0,0.0,3.28,0.0,2623.28,6.0,1.71,0.11,0.43,,,,,,220.0,250.0,700.0,1000.0,4.0,3.0,2.0,6.0,0.0,20250926_21,小型,1400.0,1.0,1302.0,1318.0,S60,,,0.0,27.8,89.5,413,0.368,0.288,2088,0.439,1171,21.8,5.8,16.0,20.3,1.277,9,1.1,85.36543209876544,112.7,12.438829690632067,82.8,90.9392857142857,82.672,2.9396,,6.7,6.62,552.12,17.8,403.16,6.0,0.0,0,3.41,60.97280701754386,1158.4833333333331,,,,497.15625,86.76875000000001,23.138333333333332,2025-09-26,S60-31
20250926132224,2025-09-26 13:22:24,22,S60-31,567,728,0,75,198,14,0,40,0.0,0.0,2.01,0.0,1624.01,6.0,2.74,0.18,0.97,,,,,,220.0,300.0,700.0,1000.0,4.0,6.0,2.0,8.0,0.0,20250926_22,小型,1400.0,1.0,1327.0,1346.0,S60,,,0.0,27.8,89.5,252,0.379,0.298,1295,0.438,728,21.4,5.6,15.9,20.2,1.284,9,0.68,77.53950617283951,85.5,6.706246931353101,77.14,80.82857142857142,118.866,2.9396,,6.7,6.62,552.12,17.8,403.16,6.0,0.0,0,-40.59,60.97280701754386,1158.4833333333331,,,,555.9736842105264,81.59736842105262,25.839166666666664,2025-09-26,S60-31
20250926132640,2025-09-26 13:26:40,23,S60-31,558,716,0,72,198,14,0,37,0.0,0.0,1.98,0.0,1596.98,6.0,1.41,0.0,0.85,,,,,,220.0,300.0,700.0,1000.0,4.0,6.0,2.0,8.0,0.0,20250926_23,小型,1400.0,1.0,1327.0,1346.0,S60,,,0.0,27.8,89.5,249,0.364,0.289,1274,0.438,716,20.5,5.6,14.9,20.1,1.283,9,0.67,78.53855421686747,86.1,6.776657869895361,78.42,82.75517241379309,123.515,2.9396,,6.7,6.62,552.12,17.8,403.16,6.0,0.0,0,-43.59,60.97280701754386,1158.4833333333331,,,,555.9736842105264,81.59736842105262,25.839166666666664,2025-09-26,S60-31
20250926135230,2025-09-26 13:52:30,24,S60-31,874,1132,0,123,314,23,0,61,0.0,0.0,3.15,0.0,2530.15,5.0,1.65,0.0,0.71,,,,,,220.0,280.0,700.0,1000.0,4.0,6.0,2.0,6.0,0.0,20250926_24,小型,1500.0,4.0,1356.0,1416.0,S60,,,0.0,27.8,89.5,398,0.392,0.309,2006,0.436,1132,21.1,5.8,15.3,20.6,1.295,9,1.06,92.3716049382716,118.5,14.86694265287676,86.0,102.42142857142858,96.624,2.9396,,6.7,6.62,552.12,17.8,403.16,5.0,-1.0,1,-0.82,65.51481481481481,1179.2666666666669,,,,473.925,73.715,24.571666666666665,2025-09-26,S60-31
20250926142002,2025-09-26 14:20:02,26,S60-31,865,1120,0,127,309,24,0,63,0.0,0.0,2.92,0.0,2510.92,4.5,1.6,0.46,0.63,,,,,,220.0,250.0,700.0,1000.0,4.0,2.0,2.0,6.0,0.0,20250926_26,小型,1500.0,4.0,1424.0,1439.0,S60,,,0.0,27.8,89.5,396,0.411,0.321,1985,0.436,1120,22.0,6.1,15.9,20.9,1.295,9,1.05,85.6283950617284,108.2,11.887977478750717,83.68,91.55357142857144,87.194,2.9396,,6.7,6.62,552.12,17.8,403.16,4.5,-0.5,1,1.83,65.51481481481481,1179.2666666666669,,,,524.0333333333333,69.00999999999999,17.252499999999998,2025-09-26,S60-31
20250926144448,2025-09-26 14:44:48,28,S60-31,863,1121,0,127,310,24,0,61,0.0,0.0,2.9,0.0,2508.9,4.5,1.6,0.23,0.72,,,,,,220.0,250.0,700.0,1000.0,4.0,2.0,2.0,6.0,0.0,20250926_28,小型,1555.0,3.0,1448.0,1455.0,S60,,,0.0,27.8,89.5,395,0.41,0.322,1984,0.435,1121,21.5,6.1,15.4,20.8,1.299,9,1.05,87.0109756097561,106.9,11.431866097134789,89.25999999999999,93.05862068965516,88.627,2.9396,,6.7,6.62,552.12,17.8,403.16,4.5,0.0,0,1.83,62.3372549019608,1064.9281045751636,,,,239.8571428571429,71.02142857142857,8.285833333333333,2025-09-26,S60-31
20250926151417,2025-09-26 15:14:17,31,S60-31,870,1132,0,128,312,24,0,62,0.0,0.0,2.94,0.0,2530.94,4.5,1.59,0.12,0.71,,,,,,220.0,250.0,700.0,1000.0,4.0,2.0,2.0,6.0,0.0,20250926_31,小型,1555.0,3.0,1518.0,1529.0,S60,,,0.0,27.8,89.5,398,0.41,0.322,2002,0.435,1132,21.6,6.0,15.6,20.8,1.301,9,1.06,85.60722891566265,107.0,11.233746310848993,88.98,89.22758620689655,84.177,2.9396,,6.7,6.62,552.12,17.8,403.16,4.5,0.0,0,2.83,62.3372549019608,1064.9281045751636,,,,280.09090909090907,93.3,17.105,2025-09-26,S60-31
20250926154440,2025-09-26 15:44:40,35,S60-31,908,1172,0,128,325,24,0,66,0.0,0.0,3.05,0.0,2626.05,5.0,1.59,0.11,0.51,,,,,,220.0,250.0,700.0,1000.0,4.0,2.0,2.0,6.0,0.0,20250926_35,小型,1645.0,2.0,1548.0,1559.0,S60,,,0.0,27.8,89.5,415,0.394,0.308,2080,0.437,1172,21.7,5.8,15.9,20.7,1.291,9,1.1,89.03703703703704,111.5,12.675780779949784,92.06,96.16071428571428,87.419,2.9396,,6.7,6.62,552.12,17.8,403.16,5.0,0.5,1,4.18,63.11237113402063,1025.5760309278353,,,,291.3636363636364,77.24999999999999,14.162499999999996,2025-09-26,S60-31
20250926161435,2025-09-26 16:14:35,39,S60-31,922,1192,0,130,331,25,0,64,0.0,0.0,3.12,0.0,2667.12,5.0,1.56,-0.11,0.42,,,,,,220.0,250.0,700.0,1000.0,4.0,2.0,2.0,6.0,0.0,20250926_39,小型,1645.0,2.0,1620.0,1628.0,S60,,,0.0,27.8,89.5,420,0.393,0.31,2114,0.436,1192,21.2,6.0,15.2,20.6,1.293,9,1.12,87.6855421686747,112.9,13.68145462330916,87.4,96.03793103448274,85.748,2.9396,,6.7,6.62,552.12,17.8,403.16,5.0,0.0,0,6.18,63.11237113402063,1025.5760309278353,,,,241.4375,71.825,9.576666666666666,2025-09-26,S60-31
20250930074917,2025-09-30 07:49:17,1,S60-24,594,761,0,76,210,14,0,40,0.0,0.0,1.81,0.0,1696.81,6.5,4.11,0.17,1.06,,,,,,220.0,280.0,700.0,1000.0,4.0,6.0,2.0,8.0,0.0,20250930_1,小型,855.0,2.0,753.0,814.0,S60,,,0.0,29.1,77.7,264,0.362,0.288,1355,0.438,761,20.5,5.3,15.2,20.1,1.281,9,0.71,82.8752688172043,92.0,7.465845614141035,83.11999999999999,85.6875,120.687,2.9396,,6.7,6.62,522.4666666666667,16.6,423.0266666666666,6.5,1.5,1,-36.52,,,,,,,,,2025-09-30,S60-24
20250930075416,2025-09-30 07:54:16,2,S60-24,586,750,0,78,204,15,0,38,0.0,0.0,1.78,0.0,1672.78,6.0,4.0,0.51,1.08,,,,,,220.0,280.0,700.0,1000.0,4.0,6.0,2.0,8.0,0.0,20250930_2,小型,855.0,2.0,753.0,814.0,S60,,,0.0,29.1,77.7,257,0.382,0.304,1336,0.439,750,20.6,5.8,14.8,20.0,1.28,9,0.7,80.5432098765432,88.5,7.067783599215143,80.1,84.79285714285717,121.133,2.9396,,6.7,6.62,522.4666666666667,16.6,423.0266666666666,6.0,-0.5,1,-37.59,,,,,,,,,2025-09-30,S60-24
20250930081912,2025-09-30 08:19:12,5,S60-24,923,1195,0,134,328,25,0,64,0.0,0.0,2.87,0.0,2671.87,4.5,1.52,0.44,0.67,,,,,,220.0,280.0,700.0,1000.0,4.0,6.0,2.0,6.0,0.0,20250930_5,小型,855.0,2.0,824.0,814.0,S60,,,0.0,29.1,77.7,417,0.409,0.321,2118,0.436,1195,21.3,6.0,15.3,20.6,1.295,9,1.12,102.9957894736842,131.2,20.86695153782637,84.11999999999999,119.54242424242425,106.734,2.9396,,6.7,6.62,522.4666666666667,16.6,423.0266666666666,4.5,-1.5,1,8.83,,,,,,,,,2025-09-30,S60-24
20250930084651,2025-09-30 08:46:51,6,S60-24,899,1155,0,140,320,24,0,60,0.0,0.0,2.8,0.0,2600.8,3.5,1.45,0.22,0.87,,,,,,220.0,280.0,700.0,1000.0,4.0,3.0,2.0,6.0,0.0,20250930_6,小型,945.0,4.0,851.0,906.0,S60,,,0.0,29.1,77.7,404,0.438,0.347,2054,0.438,1155,20.8,5.9,14.9,20.9,1.285,9,1.09,95.355421686747,122.9,16.804254001086264,83.04,109.34827586206896,100.32,2.9396,,6.7,6.62,522.4666666666667,16.6,423.0266666666666,3.5,-1.0,1,4.49,,,,,,,,,2025-09-30,S60-24
20250930091132,2025-09-30 09:11:32,8,S60-24,873,1132,0,145,315,23,0,61,0.0,0.0,2.75,0.0,2551.75,2.5,0.69,0.11,0.71,,,,,,220.0,280.0,700.0,1000.0,4.0,3.0,2.0,6.0,0.0,20250930_8,小型,945.0,4.0,916.0,931.0,S60,,,0.0,29.1,77.7,399,0.46,0.363,2005,0.435,1132,21.1,5.8,15.3,21.3,1.297,9,1.07,87.0722891566265,105.6,11.388128602760636,89.2,92.3896551724138,86.345,2.9396,,6.7,6.62,522.4666666666667,16.6,423.0266666666666,2.5,-1.0,1,-0.23,,,,,,,,,2025-09-30,S60-24
20250930093706,2025-09-30 09:37:06,11,S60-24,907,1121,0,142,320,22,0,63,0.0,0.0,2.77,0.0,2577.77,3.0,1.43,0.11,0.81,,,,,,220.0,280.0,700.0,1000.0,4.0,3.0,2.0,6.0,0.0,20250930_11,小型,1035.0,3.0,942.0,957.0,S60,,,0.0,29.1,77.7,405,0.444,0.351,2028,0.447,1121,21.0,5.4,15.6,21.2,1.236,9,1.08,88.6289156626506,114.5,12.864460525313335,82.62,93.88275862068966,86.928,2.9396,,6.7,6.62,522.4666666666667,16.6,423.0266666666666,3.0,0.5,1,1.3,68.96428571428571,482.75,,,,,,,2025-09-30,S60-24
20250930100245,2025-09-30 10:02:45,14,S60-24,919,1121,0,128,320,23,0,63,0.0,0.0,2.77,0.0,2576.77,4.5,1.59,-0.11,0.81,,,,,,220.0,280.0,700.0,1000.0,4.0,3.0,2.0,6.0,0.0,20250930_14,小型,1035.0,3.0,1007.0,1023.0,S60,,,0.0,29.1,77.7,406,0.4,0.315,2040,0.45,1121,21.2,5.7,15.5,20.7,1.22,9,1.08,88.98390804597702,114.6,15.243712655773017,80.84,99.4,92.037,2.9396,,6.7,6.62,522.4666666666667,16.6,423.0266666666666,4.5,1.5,1,2.83,68.96428571428571,482.75,,,,540.3125,86.56562500000001,23.08416666666667,2025-09-30,S60-24
20250930102857,2025-09-30 10:28:57,16,S60-31,928,1088,0,127,317,23,0,62,0.0,0.0,2.95,0.0,2547.95,4.5,1.6,-0.54,0.65,,,,,,220.0,280.0,700.0,1000.0,4.0,3.0,2.0,6.0,0.0,20250930_16,小型,1125.0,1.0,1033.0,1048.0,S60,,,0.0,29.1,77.7,402,0.401,0.316,2016,0.46,1088,21.1,5.7,15.4,20.8,1.172,9,1.07,85.09534883720931,111.5,11.8477346178916,80.46000000000001,89.3133333333333,83.47,2.9396,,6.7,6.62,522.4666666666667,16.6,423.0266666666666,4.5,0.0,0,1.83,60.69285714285714,424.85,,,,552.3666666666667,77.20666666666665,19.301666666666662,2025-09-30,S60-31
20250930105303,2025-09-30 10:53:03,18,S60-31,962,1119,0,130,322,24,0,65,0.0,0.0,3.07,0.0,2625.07,4.5,1.56,0.21,0.72,,,,,,220.0,280.0,700.0,1000.0,4.0,4.0,2.0,6.0,0.0,20250930_18,小型,1125.0,1.0,1057.0,1112.0,S60,,,0.0,29.1,77.7,411,0.404,0.316,2081,0.462,1119,21.7,5.8,15.8,20.6,1.163,9,1.1,89.28518518518518,118.0,14.88005634456934,80.83999999999999,100.04999999999998,90.955,2.9396,,6.7,6.62,522.4666666666667,16.6,423.0266666666666,4.5,0.0,0,4.83,60.69285714285714,424.85,,,,558.8666666666667,95.76,23.94,2025-09-30,S60-31
20250930125915,2025-09-30 12:59:15,20,S60-31,636,724,0,69,209,15,0,40,0.0,0.0,1.95,0.0,1694.95,7.0,2.99,0.16,0.98,,,,,,220.0,320.0,700.0,1000.0,4.0,5.0,2.0,8.0,0.0,20250930_20,小型,1405.0,2.0,1303.0,1322.0,S60,,,0.0,28.3,83.9,264,0.33,0.261,1360,0.468,724,20.8,5.7,15.2,19.7,1.138,9,0.71,73.9241379310345,88.5,6.85644198331979,70.98,76.11290322580646,107.201,2.9396,,6.7,6.62,522.4666666666667,16.6,423.0266666666666,7.0,2.5,1,-41.83,64.49292035398229,1219.991076696165,,,,545.3684210526316,86.94473684210524,27.53249999999999,2025-09-30,S60-31
20250930130352,2025-09-30 13:03:52,21,S60-31,624,715,0,71,204,16,0,40,0.0,0.0,1.93,0.0,1671.93,6.5,1.43,0.16,1.13,,,,,,220.0,320.0,700.0,1000.0,4.0,5.0,2.0,8.0,0.0,20250930_21,小型,1405.0,2.0,1303.0,1322.0,S60,,,0.0,28.3,83.9,260,0.348,0.273,1339,0.466,715,21.5,6.2,15.4,19.8,1.146,9,0.7,79.92022471910111,91.2,8.729199092897007,71.8,86.31290322580648,123.304,2.9396,,6.7,6.62,522.4666666666667,16.6,423.0266666666666,6.5,-0.5,1,-41.52,64.49292035398229,1219.991076696165,,,,545.3684210526316,86.94473684210524,27.53249999999999,2025-09-30,S60-31
20250930132544,2025-09-30 13:25:44,22,S60-31,618,715,0,77,205,16,0,39,0.0,0.0,1.92,0.0,1671.92,5.5,1.32,0.16,1.13,,,,,,220.0,320.0,700.0,1000.0,4.0,7.0,2.0,8.0,0.0,20250930_22,小型,1405.0,2.0,1330.0,1352.0,S60,,,0.0,28.3,83.9,260,0.376,0.296,1333,0.464,715,21.2,6.2,15.0,20.2,1.157,9,0.7,79.17738095238094,86.9,7.382513947715143,80.03999999999999,82.73666666666666,118.195,2.9396,,6.7,6.62,522.4666666666667,16.6,423.0266666666666,5.5,-1.0,1,-40.18,64.49292035398229,1219.991076696165,,,,522.7045454545455,77.74545454545454,28.50666666666666,2025-09-30,S60-31
20250930133035,2025-09-30 13:30:35,23,S60-31,608,704,0,78,203,14,0,38,0.0,0.0,1.91,0.0,1646.91,5.0,1.3,0.5,1.0,,,,,,220.0,320.0,700.0,1000.0,4.0,7.0,2.0,8.0,0.0,20250930_23,小型,1405.0,2.0,1330.0,1352.0,S60,,,0.0,28.3,83.9,255,0.384,0.306,1312,0.463,704,20.4,5.5,14.9,20.2,1.158,9,0.69,75.78314606741573,83.0,6.803654602120573,71.75999999999999,79.54838709677419,115.288,2.9396,,6.7,6.62,522.4666666666667,16.6,423.0266666666666,5.0,-0.5,1,-45.82,64.49292035398229,1219.991076696165,,,,522.7045454545455,77.74545454545454,28.50666666666666,2025-09-30,S60-31
20250930135803,2025-09-30 13:58:03,24,S60-31,943,1098,0,127,319,24,0,64,0.0,0.0,2.99,0.0,2577.99,4.5,1.6,0.0,0.64,,,,,,220.0,280.0,700.0,1000.0,4.0,8.0,2.0,6.0,0.0,20250930_24,小型,1500.0,4.0,1402.0,1423.0,S60,,,0.0,28.3,83.9,407,0.398,0.312,2041,0.462,1098,21.6,5.9,15.7,20.7,1.164,9,1.08,93.09347826086956,114.6,15.68280562429846,86.7,106.01515151515152,98.162,2.9396,,6.7,6.62,522.4666666666667,16.6,423.0266666666666,4.5,-0.5,1,1.83,65.12592592592593,1172.2666666666669,,,,455.07142857142856,70.15714285714284,24.554999999999996,2025-09-30,S60-31
20250930142706,2025-09-30 14:27:06,26,S60-31,923,1077,0,125,312,23,0,62,0.0,0.0,3.12,0.0,2525.12,4.5,1.63,-0.22,0.56,,,,,,220.0,280.0,700.0,1000.0,4.0,5.0,2.0,6.0,0.0,20250930_26,小型,1500.0,4.0,1432.0,1448.0,S60,,,0.0,28.3,83.9,397,0.401,0.315,2000,0.462,1077,21.4,5.8,15.6,20.7,1.167,9,1.06,88.09318181818182,112.3,12.08166149258816,85.44,91.18387096774194,86.023,2.9396,,6.7,6.62,522.4666666666667,16.6,423.0266666666666,4.5,0.0,0,-0.17,65.12592592592593,1172.2666666666669,,,,543.65625,92.95,24.78666666666667,2025-09-30,S60-31
20250930145634,2025-09-30 14:56:34,31,S60-31,964,1117,0,130,325,24,0,63,0.0,0.0,3.27,0.0,2626.27,4.5,1.56,0.42,0.54,,,,,,220.0,280.0,700.0,1000.0,4.0,3.0,2.0,6.0,0.0,20250930_31,小型,1555.0,3.0,1501.0,1516.0,S60,,,0.0,28.3,83.9,412,0.4,0.316,2081,0.463,1117,21.1,5.8,15.3,20.7,1.159,9,1.1,91.00222222222222,122.6,16.120518173211416,82.46000000000001,101.46451612903226,92.24,2.9396,,6.7,6.62,522.4666666666667,16.6,423.0266666666666,4.5,0.0,0,4.83,60.7764705882353,1038.264705882353,,,,568.1666666666666,88.01333333333332,22.00333333333333,2025-09-30,S60-31
20250930152228,2025-09-30 15:22:28,36,S60-31,946,1108,0,135,320,24,0,63,0.0,0.0,3.23,0.0,2599.23,4.0,2.27,0.0,0.64,,,,,,220.0,280.0,700.0,1000.0,4.0,4.0,2.0,6.0,0.0,20250930_36,小型,1555.0,3.0,1526.0,1541.0,S60,,,0.0,28.3,83.9,407,0.422,0.332,2054,0.461,1108,21.4,5.9,15.5,20.9,1.171,9,1.09,84.59024390243901,111.2,12.379729790936842,82.12,91.03103448275864,83.515,2.9396,,6.7,6.62,522.4666666666667,16.6,423.0266666666666,4.0,-0.5,1,0.26,60.7764705882353,1038.264705882353,,,,529.7333333333333,92.66666666666664,23.16666666666666,2025-09-30,S60-31
20250930155016,2025-09-30 15:50:16,42,S60-31,935,1098,0,132,317,24,0,64,0.0,0.0,3.19,0.0,2573.19,4.0,1.54,-0.32,0.64,,,,,,220.0,280.0,700.0,1000.0,4.0,1.0,2.0,6.0,0.0,20250930_42,小型,1650.0,1.0,1554.0,1608.0,S60,,,0.0,28.3,83.9,405,0.416,0.326,2033,0.46,1098,21.7,5.9,15.8,20.9,1.174,9,1.08,83.51463414634148,105.9,12.969251834968508,82.78,91.06206896551724,84.317,2.9396,,6.7,6.62,522.4666666666667,16.6,423.0266666666666,4.0,0.0,0,-2.74,59.45567010309278,961.2,,,,598.5714285714286,90.31785714285714,21.074166666666667,2025-09-30,S60-31
20250930161612,2025-09-30 16:16:12,46,S60-31,964,1127,0,136,326,24,0,64,0.0,0.0,3.29,0.0,2644.29,4.0,1.49,0.0,0.54,,,,,,220.0,280.0,700.0,1000.0,4.0,2.0,2.0,6.0,0.0,20250930_46,小型,1650.0,1.0,1621.0,1637.0,S60,,,0.0,28.3,83.9,414,0.417,0.329,2091,0.461,1127,21.3,5.8,15.5,20.8,1.169,9,1.11,82.19759036144579,109.5,12.712312368719829,78.9,88.62758620689652,79.845,2.9396,,6.7,6.62,522.4666666666667,16.6,423.0266666666666,4.0,0.0,0,1.26,59.45567010309278,961.2,,,,639.6875,91.159375,24.30916666666667,2025-09-30,S60-31
20251001074903,2025-10-01 07:49:03,1,S60-24,634,726,0,74,209,14,0,38,0.0,0.0,1.94,0.0,1696.94,6.5,5.71,0.32,1.26,,,,,,250.0,320.0,700.0,1000.0,4.0,5.0,2.0,8.0,0.0,20251001_1,小型,855.0,2.0,753.0,813.0,S60,,,0.0,28.8,78.7,261,0.354,0.284,1360,0.466,726,19.9,5.4,14.6,19.8,1.145,10,0.71,83.3,91.6,7.330757123244501,82.53999999999999,87.85862068965514,123.745,2.9396,,6.7,6.62,522.4666666666667,16.6,423.0266666666666,6.5,2.5,1,-38.52,,,,,,,,,2025-10-01,S60-24
20251001075333,2025-10-01 07:53:33,2,S60-24,621,714,0,79,205,15,0,40,0.0,0.0,1.92,0.0,1675.92,5.5,3.95,0.65,0.99,,,,,,250.0,320.0,700.0,1000.0,4.0,5.0,2.0,8.0,0.0,20251001_2,小型,855.0,2.0,753.0,813.0,S60,,,0.0,28.8,78.7,260,0.385,0.304,1335,0.465,714,21.2,5.8,15.4,20.3,1.15,10,0.7,82.01190476190474,91.0,7.3540789582559585,77.8,85.82333333333334,122.605,2.9396,,6.7,6.62,522.4666666666667,16.6,423.0266666666666,5.5,-1.0,1,-38.18,,,,,,,,,2025-10-01,S60-24
20251001081953,2025-10-01 08:19:53,5,S60-24,958,1119,0,130,323,24,0,62,0.0,0.0,3.04,0.0,2619.04,4.5,1.56,-0.21,0.72,,,,,,250.0,300.0,700.0,1000.0,4.0,2.0,2.0,6.0,0.0,20251001_5,小型,855.0,2.0,825.0,840.0,S60,,,0.0,28.8,78.7,409,0.402,0.318,2077,0.461,1119,21.0,5.9,15.2,20.6,1.168,10,1.1,96.51881188118811,123.1,17.57081126440563,79.4,110.29714285714284,100.27,2.9396,,6.7,6.62,522.4666666666667,16.6,423.0266666666666,4.5,-1.0,1,4.83,,,,,,,,,2025-10-01,S60-24
20251001084653,2025-10-01 08:46:53,6,S60-24,929,1099,0,141,318,23,0,60,0.0,0.0,2.94,0.0,2572.94,3.0,1.44,0.0,0.73,,,,,,250.0,300.0,700.0,1000.0,4.0,4.0,2.0,6.0,0.0,20251001_6,小型,945.0,3.0,851.0,907.0,S60,,,0.0,28.8,78.7,401,0.443,0.352,2028,0.458,1099,20.7,5.7,15.0,21.1,1.183,10,1.08,92.94880952380952,117.4,14.758964136831905,86.56,102.35000000000004,94.769,2.9396,,6.7,6.62,522.4666666666667,16.6,423.0266666666666,3.0,-1.5,1,0.3,,,,,,,,,2025-10-01,S60-24
20251001091208,2025-10-01 09:12:08,7,S60-24,941,1120,0,148,322,23,0,63,0.0,0.0,3.04,0.0,2620.04,2.5,1.37,-0.11,0.81,,,,,,250.0,300.0,700.0,1000.0,4.0,2.0,2.0,6.0,0.0,20251001_7,小型,945.0,3.0,917.0,931.0,S60,,,0.0,28.8,78.7,408,0.46,0.363,2061,0.457,1120,21.1,5.6,15.4,21.2,1.19,10,1.1,81.89418604651162,117.1,11.849534920234287,79.68,81.67000000000002,74.245,2.9396,,6.7,6.62,522.4666666666667,16.6,423.0266666666666,2.5,-0.5,1,2.77,,,,,,,,,2025-10-01,S60-24
20251001093607,2025-10-01 09:36:07,8,S60-24,956,1118,0,134,325,25,0,63,0.0,0.0,3.03,0.0,2624.03,4.0,1.52,0.0,0.63,,,,,,250.0,300.0,700.0,1000.0,4.0,3.0,2.0,6.0,0.0,20251001_8,小型,1035.0,4.0,940.0,955.0,S60,,,0.0,28.8,78.7,413,0.412,0.324,2074,0.461,1118,21.3,6.1,15.3,20.9,1.169,10,1.1,88.98795180722891,122.1,14.19072663082939,83.7,94.5103448275862,85.918,2.9396,,6.7,6.62,522.4666666666667,16.6,423.0266666666666,4.0,1.5,1,-0.74,72.81666666666666,509.7166666666666,,,,,,,2025-10-01,S60-24
20251001100044,2025-10-01 10:00:44,10,S60-24,954,1117,0,134,324,24,0,64,0.0,0.0,3.03,0.0,2620.03,4.0,1.52,-0.21,0.54,,,,,,250.0,300.0,700.0,1000.0,4.0,3.0,2.0,6.0,0.0,20251001_10,小型,1035.0,4.0,1005.0,1022.0,S60,,,0.0,28.8,78.7,412,0.414,0.325,2071,0.461,1117,21.4,5.8,15.5,20.9,1.171,10,1.1,85.61829268292682,112.1,12.301696571956366,83.72,91.44137931034484,83.129,2.9396,,6.7,6.62,522.4666666666667,16.6,423.0266666666666,4.0,0.0,0,-0.74,72.81666666666666,509.7166666666666,,,,517.7941176470588,81.09411764705882,22.976666666666667,2025-10-01,S60-24
20251001103817,2025-10-01 10:38:17,15,S60-24,945,1108,0,134,322,24,0,65,0.0,0.0,3.02,0.0,2601.02,4.0,1.52,-0.11,0.64,,,,,,250.0,300.0,700.0,1000.0,4.0,3.0,2.0,6.0,0.0,20251001_15,小型,1145.0,1.0,1043.0,1058.0,S60,,,0.0,28.8,78.7,411,0.416,0.326,2053,0.46,1108,21.7,5.8,15.8,21.0,1.172,10,1.09,87.96585365853659,115.4,13.46245202461905,83.25999999999999,97.03793103448275,89.026,2.9396,,6.7,6.62,522.4666666666667,16.6,423.0266666666666,4.0,0.0,0,-0.74,63.54761904761906,444.8333333333334,,,,570.4,90.60999999999996,22.652499999999996,2025-10-01,S60-24
20251001110809,2025-10-01 11:08:09,19,S60-24,890,1186,0,134,324,24,0,65,0.0,0.0,3.23,0.0,2626.23,4.5,2.29,-0.11,0.76,,,,,,250.0,300.0,700.0,1000.0,4.0,4.0,2.0,6.0,0.0,20251001_19,小型,1145.0,1.0,1115.0,1132.0,S60,,,0.0,28.8,78.7,413,0.414,0.324,2076,0.429,1186,21.5,5.8,15.7,20.9,1.333,10,1.1,94.77843137254904,156.0,15.60285059080602,84.66,103.68611111111107,94.26,2.9396,,6.7,6.62,522.4666666666667,16.6,423.0266666666666,4.5,0.5,1,8.83,63.54761904761906,444.8333333333334,,,,563.1764705882352,86.19117647058823,24.42083333333333,2025-10-01,S60-24
20251001125856,2025-10-01 12:58:56,21,S60-31,600,769,0,72,212,15,0,41,0.0,0.0,2.21,0.0,1711.21,7.0,2.86,1.87,1.18,,,,,,250.0,320.0,700.0,1000.0,4.0,5.0,2.0,8.0,0.0,20251001_21,小型,1405.0,2.0,1303.0,1322.0,S60,,,0.0,28.1,81.9,268,0.34,0.269,1369,0.438,769,20.9,5.6,15.3,19.9,1.282,10,0.71,78.81975308641975,88.0,6.998843286318182,75.17999999999999,82.33214285714284,115.961,2.9396,,6.7,6.62,522.4666666666667,16.6,423.0266666666666,7.0,2.5,1,-38.83,68.70353982300884,1299.6419616519172,,,,597.0526315789474,82.91052631578947,26.254999999999995,2025-10-01,S60-31
20251001130336,2025-10-01 13:03:36,22,S60-31,578,758,0,76,206,15,0,41,0.0,0.0,2.21,0.0,1676.21,6.0,1.33,0.35,1.2,,,,,,250.0,320.0,700.0,1000.0,4.0,5.0,2.0,8.0,0.0,20251001_22,小型,1405.0,2.0,1303.0,1322.0,S60,,,0.0,28.1,81.9,262,0.369,0.29,1336,0.433,758,21.4,5.7,15.6,20.2,1.311,10,0.7,77.60617283950617,85.6,6.9585961703122665,74.72,80.89642857142857,115.566,2.9396,,6.7,6.62,522.4666666666667,16.6,423.0266666666666,6.0,-1.0,1,-39.59,68.70353982300884,1299.6419616519172,,,,597.0526315789474,82.91052631578947,26.254999999999995,2025-10-01,S60-31
20251001132714,2025-10-01 13:27:14,23,S60-31,577,757,0,76,205,16,0,39,0.0,0.0,2.2,0.0,1672.2,6.0,1.33,0.17,1.07,,,,,,250.0,320.0,700.0,1000.0,4.0,6.0,2.0,8.0,0.0,20251001_23,小型,1405.0,2.0,1333.0,1353.0,S60,,,0.0,28.1,81.9,260,0.371,0.292,1334,0.433,757,21.2,6.2,15.0,20.1,1.312,10,0.7,80.5404761904762,89.6,8.22548477436088,78.66,86.63333333333334,123.762,2.9396,,6.7,6.62,522.4666666666667,16.6,423.0266666666666,6.0,0.0,0,-39.59,68.70353982300884,1299.6419616519172,,,,565.025,85.47,28.49,2025-10-01,S60-31
20251001133318,2025-10-01 13:33:18,24,S60-31,566,745,0,78,204,15,0,40,0.0,0.0,2.17,0.0,1650.17,5.5,1.3,0.35,0.95,,,,,,250.0,320.0,700.0,1000.0,4.0,6.0,2.0,8.0,0.0,20251001_24,小型,1405.0,2.0,1333.0,1353.0,S60,,,0.0,28.1,81.9,259,0.382,0.301,1311,0.432,745,21.2,5.8,15.4,20.4,1.316,10,0.69,78.92619047619048,86.1,6.811232303153986,73.82000000000001,82.38666666666668,119.401,2.9396,,6.7,6.62,522.4666666666667,16.6,423.0266666666666,5.5,-0.5,1,-39.18,68.70353982300884,1299.6419616519172,,,,565.025,85.47,28.49,2025-10-01,S60-31
20251001135813,2025-10-01 13:58:13,25,S60-31,891,1186,0,133,324,26,0,65,0.0,0.0,3.51,0.0,2628.51,4.5,1.53,0.0,0.76,,,,,,250.0,300.0,700.0,1000.0,4.0,4.0,2.0,6.0,0.0,20251001_25,小型,1500.0,3.0,1403.0,1419.0,S60,,,0.0,28.1,81.9,415,0.41,0.32,2077,0.429,1186,21.9,6.3,15.7,20.9,1.331,10,1.1,95.64757281553398,123.3,15.517111410825152,84.91999999999999,103.61388888888888,94.194,2.9396,,6.7,6.62,522.4666666666667,16.6,423.0266666666666,4.5,-1.0,1,7.83,61.06759259259261,1099.216666666667,,,,571.0625,81.7875,21.81,2025-10-01,S60-31
20251001142412,2025-10-01 14:24:12,26,S60-31,876,1174,0,140,320,24,0,64,0.0,0.0,3.46,0.0,2601.46,3.5,1.45,0.11,0.69,,,,,,250.0,300.0,700.0,1000.0,4.0,4.0,2.0,6.0,0.0,20251001_26,小型,1500.0,3.0,1428.0,1445.0,S60,,,0.0,28.1,81.9,408,0.438,0.343,2050,0.427,1174,21.6,5.9,15.7,21.1,1.34,10,1.09,88.6107142857143,111.1,12.738458995696222,87.64000000000001,94.76333333333336,86.939,2.9396,,6.7,6.62,522.4666666666667,16.6,423.0266666666666,3.5,-1.0,1,4.49,61.06759259259261,1099.216666666667,,,,534.0882352941177,85.2970588235294,24.1675,2025-10-01,S60-31
20251001144958,2025-10-01 14:49:58,27,S60-31,877,1173,0,139,321,24,0,62,0.0,0.0,3.46,0.0,2599.46,3.5,0.72,0.23,0.6,,,,,,250.0,300.0,700.0,1000.0,4.0,3.0,2.0,6.0,0.0,20251001_27,小型,1545.0,4.0,1454.0,1509.0,S60,,,0.0,28.1,81.9,407,0.433,0.342,2050,0.428,1173,21.1,5.9,15.2,21.0,1.338,10,1.09,88.70722891566264,120.3,14.004463859203684,84.74,94.57241379310344,86.764,2.9396,,6.7,6.62,522.4666666666667,16.6,423.0266666666666,3.5,0.0,0,3.49,65.33398058252428,1127.0111650485435,,,,566.9666666666667,94.61,23.6525,2025-10-01,S60-31
20251001151516,2025-10-01 15:15:16,28,S60-31,907,1204,0,136,331,26,0,64,0.0,0.0,3.54,0.0,2671.54,4.5,2.26,0.0,0.5,,,,,,250.0,300.0,700.0,1000.0,4.0,3.0,2.0,6.0,0.0,20251001_28,小型,1545.0,4.0,1519.0,1534.0,S60,,,0.0,28.1,81.9,421,0.411,0.323,2111,0.43,1204,21.4,6.2,15.2,20.9,1.327,10,1.12,90.09130434782608,117.5,14.085257882020642,89.36,95.06969696969696,84.884,2.9396,,6.7,6.62,522.4666666666667,16.6,423.0266666666666,4.5,1.0,1,10.83,65.33398058252428,1127.0111650485435,,,,593.0666666666667,87.21666666666665,21.804166666666664,2025-10-01,S60-31
20251001153906,2025-10-01 15:39:06,29,S60-31,891,1194,0,144,327,24,0,64,0.0,0.0,3.52,0.0,2647.52,3.5,2.13,0.11,0.51,,,,,,250.0,300.0,700.0,1000.0,4.0,3.0,2.0,6.0,0.0,20251001_29,小型,1640.0,1.0,1543.0,1559.0,S60,,,0.0,28.1,81.9,415,0.44,0.347,2085,0.427,1194,21.2,5.8,15.4,21.1,1.34,10,1.11,83.88641975308643,115.0,13.152690689247477,80.22,90.0142857142857,81.094,2.9396,,6.7,6.62,522.4666666666667,16.6,423.0266666666666,3.5,-1.0,1,8.49,61.76020408163265,1008.75,,,,530.3125,89.3125,23.816666666666663,2025-10-01,S60-31
20251001160644,2025-10-01 16:06:44,33,S60-31,903,1206,0,140,329,26,0,64,0.0,0.0,3.56,0.0,2671.56,4.0,2.19,0.0,0.67,,,,,,250.0,300.0,700.0,1000.0,4.0,4.0,2.0,6.0,0.0,20251001_33,小型,1640.0,1.0,1611.0,1628.0,S60,,,0.0,28.1,81.9,419,0.426,0.334,2109,0.428,1206,21.5,6.2,15.3,21.0,1.336,10,1.12,84.90740740740739,113.2,13.366872426399857,84.08,91.02142857142856,81.269,2.9396,,6.7,6.62,522.4666666666667,16.6,423.0266666666666,4.0,0.5,1,5.26,61.76020408163265,1008.75,,,,581.9411764705883,79.85588235294118,22.625833333333333,2025-10-01,S60-31
20251002074901,2025-10-02 07:49:01,1,S60-24,584,768,0,77,210,12,0,40,0.0,0.0,2.08,0.0,1693.08,6.5,5.48,-0.34,1.05,,,,,,220.0,250.0,700.0,1000.0,4.0,12.0,2.0,5.0,0.0,20251002_1,小型,856.0,4.0,753.0,819.0,S60,,,0.0,29.2,73.3,262,0.367,0.294,1352,0.432,768,19.8,4.6,15.3,20.0,1.315,10,0.71,78.47160493827161,90.5,7.005909931435246,76.47999999999999,79.34642857142858,111.756,2.9396,,7.1,6.44,522.4666666666667,16.6,423.0266666666666,6.5,2.5,1,-35.52,,,,,,,,,2025-10-02,S60-24
20251002075328,2025-10-02 07:53:28,2,S60-24,570,756,0,81,207,13,0,39,0.0,0.0,2.05,0.0,1668.05,5.5,3.85,-0.52,0.93,,,,,,220.0,250.0,700.0,1000.0,4.0,12.0,2.0,5.0,0.0,20251002_2,小型,856.0,4.0,753.0,819.0,S60,,,0.0,29.2,73.3,259,0.391,0.313,1326,0.43,756,20.1,5.0,15.1,20.4,1.326,10,0.7,83.69036144578314,91.1,7.239443739161833,78.3,87.4,124.857,2.9396,,7.1,6.44,522.4666666666667,16.6,423.0266666666666,5.5,-1.0,1,-36.18,,,,,,,,,2025-10-02,S60-24
20251002080434,2025-10-02 08:04:34,3,S60-24,205,274,0,28,74,3,0,12,0.0,0.0,0.73,0.0,596.73,6.0,3.7,-0.49,2.24,,,,,,220.0,250.0,700.0,1000.0,4.0,12.0,2.0,5.0,0.0,20251002_3,小型,856.0,4.0,753.0,819.0,S60,,,0.0,29.2,73.3,89,0.378,0.315,479,0.428,274,16.9,3.4,13.5,19.6,1.337,10,0.25,62.02073170731707,63.4,1.3783816778999407,62.8,62.35862068965518,249.434,2.9396,,7.1,6.44,522.4666666666667,16.6,423.0266666666666,6.0,0.5,1,-87.59,,,,,,,,,2025-10-02,S60-24
20251002082442,2025-10-02 08:24:42,6,S60-24,847,1130,0,127,309,23,0,60,0.0,0.0,3.12,0.0,2499.12,4.5,1.6,-0.47,0.53,,,,,,220.0,250.0,700.0,1000.0,4.0,4.0,2.0,5.0,0.0,20251002_6,小型,856.0,4.0,830.0,846.0,S60,,,0.0,29.2,73.3,392,0.411,0.324,1977,0.428,1130,21.2,5.9,15.3,20.8,1.334,10,1.05,92.08148148148148,116.1,14.31435531819659,95.54,100.525,95.738,2.9396,,7.1,6.44,522.4666666666667,16.6,423.0266666666666,4.5,-1.5,1,1.83,,,,,,,,,2025-10-02,S60-24
20251002085155,2025-10-02 08:51:55,7,S60-24,878,1172,0,136,319,27,0,63,0.0,0.0,3.23,0.0,2598.23,4.0,1.49,-0.11,0.51,,,,,,220.0,250.0,700.0,1000.0,4.0,1.0,2.0,5.0,0.0,20251002_7,小型,946.0,3.0,857.0,910.0,S60,,,0.0,29.2,73.3,409,0.426,0.333,2050,0.428,1172,22.0,6.6,15.4,21.0,1.335,10,1.09,89.68539325842696,119.4,13.803765571266103,87.44,96.03870967741936,88.109,2.9396,,7.1,6.44,522.4666666666667,16.6,423.0266666666666,4.0,-0.5,1,1.26,,,,,,,,,2025-10-02,S60-24
20251002091509,2025-10-02 09:15:09,8,S60-24,861,1152,0,134,315,23,0,60,0.0,0.0,3.18,0.0,2548.18,4.0,1.52,-0.12,0.61,,,,,,220.0,250.0,700.0,1000.0,4.0,4.0,2.0,5.0,0.0,20251002_8,小型,946.0,3.0,919.0,936.0,S60,,,0.0,29.2,73.3,398,0.425,0.337,2013,0.428,1152,20.9,5.8,15.1,20.9,1.338,10,1.07,87.4246913580247,113.7,13.662650998695222,83.46000000000001,93.475,87.36,2.9396,,7.1,6.44,522.4666666666667,16.6,423.0266666666666,4.0,0.0,0,-0.74,,,,,,,,,2025-10-02,S60-24
20251002094057,2025-10-02 09:40:57,10,S60-24,901,1203,0,140,330,25,0,64,0.0,0.0,3.31,0.0,2666.31,4.0,2.19,-0.22,0.42,,,,,,220.0,250.0,700.0,1000.0,4.0,2.0,2.0,5.0,0.0,20251002_10,小型,1034.0,1.0,946.0,959.0,S60,,,0.0,29.2,73.3,419,0.424,0.334,2104,0.428,1203,21.2,6.0,15.3,21.0,1.335,10,1.12,88.07472527472527,113.4,11.67816214472004,85.46,90.20625,80.541,2.9396,,7.1,6.44,522.4666666666667,16.6,423.0266666666666,4.0,0.0,0,5.26,64.69285714285715,452.85,,,,,,,2025-10-02,S60-24
20251002100656,2025-10-02 10:06:56,15,S60-31,927,1238,0,144,340,26,0,67,0.0,0.0,3.64,0.0,2745.64,4.0,2.13,0.0,0.57,,,,,,220.0,250.0,700.0,1000.0,4.0,1.0,2.0,5.0,0.0,20251002_15,小型,1034.0,1.0,1011.0,1024.0,S60,,,0.0,29.2,73.3,433,0.424,0.333,2165,0.428,1238,21.5,6.0,15.5,21.0,1.335,10,1.15,90.04691358024691,120.0,14.247963566161133,85.2,97.63214285714288,84.898,2.9396,,7.1,6.44,522.4666666666667,16.6,423.0266666666666,4.0,0.0,0,9.26,64.69285714285715,452.85,,,,535.2307692307693,90.73846153846154,19.66,2025-10-02,S60-31
20251002102841,2025-10-02 10:28:41,19,S60-31,934,1250,0,146,342,25,0,69,0.0,0.0,3.67,0.0,2769.67,4.0,2.1,-0.11,0.73,,,,,,220.0,250.0,700.0,1000.0,4.0,2.0,2.0,5.0,0.0,20251002_19,小型,1121.0,2.0,1033.0,1047.0,S60,,,0.0,29.2,73.3,436,0.427,0.335,2184,0.428,1250,21.6,5.7,15.8,21.0,1.338,10,1.16,89.60119047619048,126.0,14.603306002471292,86.50000000000001,94.38666666666668,81.368,2.9396,,7.1,6.44,522.4666666666667,16.6,423.0266666666666,4.0,0.0,0,11.26,73.84999999999998,516.9499999999998,,,,521.75,82.01071428571426,19.135833333333327,2025-10-02,S60-31
20251002105109,2025-10-02 10:51:09,21,S60-31,926,1228,0,135,337,25,0,68,0.0,0.0,3.59,0.0,2722.59,5.0,2.27,-0.22,0.66,,,,,,220.0,250.0,700.0,1000.0,4.0,2.0,2.0,5.0,0.0,20251002_21,小型,1121.0,2.0,1056.0,1111.0,S60,,,0.0,29.2,73.3,430,0.401,0.314,2154,0.43,1228,21.6,5.8,15.8,20.8,1.326,10,1.14,85.67654320987654,119.7,14.043295237835803,83.52000000000001,90.2142857142857,79.135,2.9396,,7.1,6.44,522.4666666666667,16.6,423.0266666666666,5.0,1.0,1,11.18,73.84999999999998,516.9499999999998,,,,494.9,76.36666666666663,19.091666666666654,2025-10-02,S60-31
20251002125902,2025-10-02 12:59:02,22,S60-31,596,778,0,74,211,14,0,40,0.0,0.0,2.2,0.0,1715.2,7.0,2.78,-0.17,1.04,,,,,,220.0,250.0,700.0,1000.0,4.0,4.0,2.0,5.0,0.0,20251002_22,小型,1350.0,4.0,1302.0,1319.0,S60,,,0.0,28.2,81.2,265,0.351,0.279,1374,0.434,778,20.4,5.3,15.1,19.8,1.305,10,0.72,79.26951219512196,88.4,6.660654201817772,78.6,82.4310344827586,114.488,2.9396,,7.1,6.44,522.4666666666667,16.6,423.0266666666666,7.0,2.0,1,-36.83,67.78521739130434,1299.2166666666667,,,,460.61764705882354,81.48235294117646,23.086666666666662,2025-10-02,S60-31
20251002130238,2025-10-02 13:02:38,23,S60-31,588,768,0,74,208,15,0,41,0.0,0.0,2.24,0.0,1696.24,6.5,1.37,0.34,1.05,,,,,,220.0,250.0,700.0,1000.0,4.0,4.0,2.0,5.0,0.0,20251002_23,小型,1350.0,4.0,1302.0,1319.0,S60,,,0.0,28.2,81.2,264,0.356,0.28,1356,0.434,768,21.2,5.7,15.5,20.0,1.306,10,0.71,83.56153846153846,92.7,7.682930548232248,82.03999999999999,86.41875,121.717,2.9396,,7.1,6.44,522.4666666666667,16.6,423.0266666666666,6.5,-0.5,1,-38.52,67.78521739130434,1299.2166666666667,,,,460.61764705882354,81.48235294117646,23.086666666666662,2025-10-02,S60-31
20251002132208,2025-10-02 13:22:08,24,S60-31,586,767,0,78,208,15,0,39,0.0,0.0,2.24,0.0,1695.24,6.0,2.63,0.51,0.92,,,,,,220.0,250.0,700.0,1000.0,4.0,3.0,2.0,5.0,0.0,20251002_24,小型,1350.0,4.0,1325.0,1341.0,S60,,,0.0,28.2,81.2,262,0.375,0.298,1353,0.433,767,20.6,5.7,14.9,20.1,1.309,10,0.71,82.95729166666666,92.3,8.406504733335801,78.08,87.98823529411764,123.927,2.9396,,7.1,6.44,522.4666666666667,16.6,423.0266666666666,6.0,-0.5,1,-37.59,67.78521739130434,1299.2166666666667,,,,471.6875,84.771875,22.605833333333333,2025-10-02,S60-31
20251002132614,2025-10-02 13:26:14,25,S60-31,573,755,0,79,207,15,0,40,0.0,0.0,2.23,0.0,1671.23,5.5,1.28,0.0,0.8,,,,,,220.0,250.0,700.0,1000.0,4.0,3.0,2.0,5.0,0.0,20251002_25,小型,1350.0,4.0,1325.0,1341.0,S60,,,0.0,28.2,81.2,262,0.382,0.302,1328,0.431,755,21.0,5.7,15.3,20.4,1.318,10,0.7,80.85952380952382,89.0,7.70383514645263,76.34,84.75666666666665,121.081,2.9396,,7.1,6.44,522.4666666666667,16.6,423.0266666666666,5.5,-0.5,1,-38.18,67.78521739130434,1299.2166666666667,,,,471.6875,84.771875,22.605833333333333,2025-10-02,S60-31
20251002134808,2025-10-02 13:48:08,26,S60-31,904,1205,0,135,329,25,0,65,0.0,0.0,3.59,0.0,2666.59,4.5,1.5,-0.33,0.58,,,,,,220.0,250.0,700.0,1000.0,4.0,2.0,2.0,5.0,0.0,20251002_26,小型,1437.0,3.0,1352.0,1406.0,S60,,,0.0,28.2,81.2,419,0.41,0.322,2109,0.429,1205,21.5,6.0,15.5,20.8,1.333,10,1.12,98.01515151515152,123.9,16.30932907498138,88.55999999999999,107.96285714285716,96.395,2.9396,,7.1,6.44,522.4666666666667,16.6,423.0266666666666,4.5,-1.0,1,9.83,61.29636363636363,1126.8314848484847,,,,519.8571428571429,89.01785714285714,20.77083333333333,2025-10-02,S60-31
20251002141147,2025-10-02 14:11:47,27,S60-31,883,1184,0,141,325,25,0,65,0.0,0.0,3.49,0.0,2626.49,3.5,1.44,0.0,0.59,,,,,,220.0,250.0,700.0,1000.0,4.0,2.0,2.0,5.0,0.0,20251002_27,小型,1437.0,3.0,1414.0,1429.0,S60,,,0.0,28.2,81.2,415,0.434,0.34,2067,0.427,1184,21.7,6.0,15.7,21.2,1.341,10,1.1,88.87380952380951,110.4,11.963835575516931,91.5,93.74333333333334,85.221,2.9396,,7.1,6.44,522.4666666666667,16.6,423.0266666666666,3.5,-1.0,1,5.49,61.29636363636363,1126.8314848484847,,,,508.53333333333336,83.01333333333334,20.75333333333333,2025-10-02,S60-31
20251002143522,2025-10-02 14:35:22,28,S60-31,934,1260,0,151,345,26,0,68,0.0,0.0,3.73,0.0,2787.73,3.5,2.03,-0.53,0.64,,,,,,220.0,250.0,700.0,1000.0,4.0,4.0,2.0,5.0,0.0,20251002_28,小型,1530.0,1.0,1441.0,1457.0,S60,,,0.0,28.2,81.2,439,0.438,0.344,2194,0.426,1260,21.4,5.9,15.5,21.2,1.349,10,1.17,90.15308641975308,125.6,15.7012548560381,87.22,98.71785714285714,84.374,2.9396,,7.1,6.44,522.4666666666667,16.6,423.0266666666666,3.5,0.0,0,15.49,60.40190476190475,1057.033333333333,,,,495.0,89.925,23.98,2025-10-02,S60-31
20251002150316,2025-10-02 15:03:16,32,S60-31,927,1248,0,151,341,26,0,67,0.0,0.0,3.69,0.0,2763.69,3.5,2.03,-0.32,0.56,,,,,,220.0,250.0,700.0,1000.0,4.0,2.0,2.0,5.0,0.0,20251002_32,小型,1530.0,1.0,1506.0,1520.0,S60,,,0.0,28.2,81.2,434,0.443,0.348,2175,0.426,1248,21.4,6.0,15.4,21.2,1.346,10,1.16,89.02650602409638,121.3,14.91099767445338,87.05999999999999,95.16551724137932,82.039,2.9396,,7.1,6.44,522.4666666666667,16.6,423.0266666666666,3.5,0.0,0,15.49,60.40190476190475,1057.033333333333,,,,528.9285714285714,95.84285714285714,22.363333333333333,2025-10-02,S60-31
20251002152558,2025-10-02 15:25:58,34,S60-31,954,1270,0,144,348,27,0,69,0.0,0.0,3.74,0.0,2815.74,4.5,2.13,-0.21,0.55,,,,,,220.0,250.0,700.0,1000.0,4.0,1.0,2.0,5.0,0.0,20251002_34,小型,1619.0,2.0,1530.0,1544.0,S60,,,0.0,28.2,81.2,444,0.414,0.324,2224,0.429,1270,21.6,6.1,15.5,20.9,1.331,10,1.18,92.65975609756096,123.0,15.97383424317144,89.2,102.53103448275864,86.891,2.9396,,7.1,6.44,522.4666666666667,16.6,423.0266666666666,4.5,1.0,1,18.83,67.321,1123.1386833333331,,,,533.5,83.16071428571429,19.40416666666667,2025-10-02,S60-31
20251002155017,2025-10-02 15:50:17,38,S60-31,897,1195,0,135,326,25,0,65,0.0,0.0,3.52,0.0,2646.52,4.5,2.27,-0.22,0.59,,,,,,220.0,250.0,700.0,1000.0,4.0,1.0,2.0,5.0,0.0,20251002_38,小型,1619.0,2.0,1554.0,1608.0,S60,,,0.0,28.2,81.2,416,0.414,0.325,2092,0.429,1195,21.6,6.0,15.6,20.8,1.332,10,1.11,85.29277108433735,114.5,13.191826450199226,82.75999999999999,89.81379310344829,80.913,2.9396,,7.1,6.44,522.4666666666667,16.6,423.0266666666666,4.5,0.0,0,9.83,67.321,1123.1386833333331,,,,502.25,77.03571428571426,17.974999999999994,2025-10-02,S60-31
20251003074909,2025-10-03 07:49:09,1,S60-24,593,778,0,76,211,12,0,41,0.0,0.0,2.12,0.0,1713.12,7.0,5.56,-0.67,1.04,,,,,,220.0,250.0,700.0,1000.0,4.0,4.0,2.0,5.0,0.0,20251003_1,小型,841.0,3.0,752.0,809.0,S60,,,0.0,28.6,66.9,264,0.36,0.288,1371,0.433,778,20.1,4.5,15.5,19.9,1.312,10,0.72,80.02857142857141,91.3,6.7890768610946175,78.9,81.41999999999999,113.083,2.9396,,7.1,6.44,548.7866666666666,16.5,392.5466666666666,7.0,2.5,1,-34.83,,,,,,,,,2025-10-03,S60-24
20251003075305,2025-10-03 07:53:05,2,S60-24,578,766,0,79,207,14,0,40,0.0,0.0,2.1,0.0,1686.1,6.0,3.95,-0.86,0.79,,,,,,220.0,250.0,700.0,1000.0,4.0,4.0,2.0,5.0,0.0,20251003_2,小型,841.0,3.0,752.0,809.0,S60,,,0.0,28.6,66.9,261,0.382,0.303,1344,0.43,766,20.7,5.4,15.3,20.2,1.325,10,0.71,84.45476190476191,94.0,7.770478393710402,78.9,88.11999999999998,124.113,2.9396,,7.1,6.44,548.7866666666666,16.5,392.5466666666666,6.0,-1.0,1,-36.59,,,,,,,,,2025-10-03,S60-24
20251003081347,2025-10-03 08:13:47,5,S60-24,936,1248,0,142,341,25,0,66,0.0,0.0,3.46,0.0,2761.46,4.5,2.16,-0.32,0.56,,,,,,220.0,250.0,700.0,1000.0,4.0,2.0,2.0,5.0,0.0,20251003_5,小型,929.0,1.0,841.0,855.0,S60,,,0.0,28.6,66.9,432,0.416,0.329,2184,0.429,1248,21.1,5.8,15.3,20.8,1.333,10,1.16,100.0151162790698,135.8,19.602387831777264,94.08,115.24666666666666,99.351,2.9396,,7.1,6.44,548.7866666666666,16.5,392.5466666666666,4.5,-1.5,1,16.83,,,,,,,,,2025-10-03,S60-24
20251003083735,2025-10-03 08:37:35,6,S60-24,930,1234,0,139,338,24,0,65,0.0,0.0,3.43,0.0,2733.43,4.5,1.46,-0.11,0.24,,,,,,220.0,250.0,700.0,1000.0,4.0,1.0,2.0,5.0,0.0,20251003_6,小型,929.0,1.0,906.0,919.0,S60,,,0.0,28.6,66.9,427,0.411,0.326,2164,0.43,1234,20.8,5.6,15.2,20.7,1.327,10,1.15,97.63048780487804,128.2,17.859264788519056,91.32,111.69655172413796,97.127,2.9396,,7.1,6.44,548.7866666666666,16.5,392.5466666666666,4.5,0.0,0,13.83,,,,,,,,,2025-10-03,S60-24
20251003090159,2025-10-03 09:01:59,7,S60-24,923,1236,0,143,337,25,0,63,0.0,0.0,3.43,0.0,2730.43,4.0,1.42,-0.43,0.41,,,,,,,,,,,,,,0.0,20251003_7,,,,,,S60,,,0.0,28.6,66.9,425,0.424,0.336,2159,0.428,1236,20.7,5.9,14.8,20.8,1.339,10,1.15,95.82345679012344,124.9,16.1653590277187,91.3,107.25,93.261,2.9396,,7.1,6.44,548.7866666666666,16.5,392.5466666666666,4.0,-0.5,1,8.26,,,,,,,,,2025-10-03,S60-24
20251003092844,2025-10-03 09:28:44,11,S60-24,915,1227,0,144,334,25,0,65,0.0,0.0,3.39,0.0,2713.39,4.0,2.13,-0.44,0.57,,,,,,220.0,250.0,700.0,1000.0,4.0,1.0,2.0,5.0,0.0,20251003_11,小型,1020.0,2.0,932.0,945.0,S60,,,0.0,28.6,66.9,424,0.431,0.34,2142,0.427,1227,21.2,5.9,15.3,21.0,1.341,10,1.14,93.30975609756098,123.1,16.742072093659495,92.26,104.97241379310346,92.081,2.9396,,7.1,6.44,548.7866666666666,16.5,392.5466666666666,4.0,0.0,0,9.26,73.81190476190476,516.6833333333333,,,,,,,2025-10-03,S60-24
20251003095200,2025-10-03 09:52:00,15,S60-24,923,1237,0,143,338,25,0,64,0.0,0.0,3.42,0.0,2733.42,4.0,1.42,-0.43,0.49,,,,,,220.0,250.0,700.0,1000.0,4.0,1.0,2.0,5.0,0.0,20251003_15,小型,1020.0,2.0,956.0,1010.0,S60,,,0.0,28.6,66.9,427,0.423,0.335,2160,0.427,1237,20.8,5.9,15.0,20.9,1.34,10,1.15,96.20365853658537,129.9,16.72420070000759,87.32000000000002,106.52758620689656,92.633,2.9396,,7.1,6.44,548.7866666666666,16.5,392.5466666666666,4.0,0.0,0,8.26,73.81190476190476,516.6833333333333,,,,,,,2025-10-03,S60-24
20251003101937,2025-10-03 10:19:37,17,S60-31,908,1214,0,141,332,23,0,65,0.0,0.0,3.59,0.0,2686.59,4.0,1.44,-0.33,0.41,,,,,,220.0,250.0,700.0,1000.0,4.0,1.0,2.0,5.0,0.0,20251003_17,小型,1109.0,4.0,1022.0,1036.0,S60,,,0.0,28.6,66.9,420,0.425,0.336,2122,0.428,1214,21.0,5.5,15.5,20.9,1.337,10,1.13,86.2641975308642,113.5,13.03522586090982,84.84,92.9214285714286,82.231,2.9396,,7.1,6.44,548.7866666666666,16.5,392.5466666666666,4.0,0.0,0,6.26,73.25,512.75,,,,512.1428571428571,84.71785714285716,19.7675,2025-10-03,S60-31
20251003104213,2025-10-03 10:42:13,20,S60-31,909,1216,0,138,333,25,0,68,0.0,0.0,3.58,0.0,2692.58,4.5,2.22,-0.66,0.58,,,,,,220.0,250.0,700.0,1000.0,4.0,1.0,2.0,5.0,0.0,20251003_20,小型,1109.0,4.0,1045.0,1059.0,S60,,,0.0,28.6,66.9,426,0.414,0.324,2125,0.428,1216,21.8,5.9,16.0,21.0,1.338,10,1.13,91.8878048780488,124.6,15.196472554782863,91.36,97.4344827586207,86.225,2.9396,,7.1,6.44,548.7866666666666,16.5,392.5466666666666,4.5,0.5,1,12.83,73.25,512.75,,,,514.3928571428571,80.61785714285713,18.81083333333333,2025-10-03,S60-31
