Repository: Vincent626/concrete-strength-analysis

# 🎯 S60 & M60 混凝土強度預測模型訓練成果報告

> **更新日期**: 2026-02-04  
> **專案目標**: 建立 S60/M60 混凝土 28 天抗壓強度預測模型

---

## 📋 摘要

本專案針對 S60（小型）與 M60（中型）離心混凝土管配比，建立機器學習預測模型。透過配料特徵分析，預測 28 天抗壓強度，並識別影響強度的關鍵因素。

### 主要成果

| 模型 | 樣本數 | R² | MAE (kgf/cm²) | 狀態 |
|:---|---:|---:|---:|:---|
| **S60** | 46 | **0.360** | 28 | ✅ 可用 |
| **M60** | 52 | **0.206** | 25 | ✅ 可用 |

---

## 📈 模型效能比較
> **說明**：S60 模型 R²=0.360，M60 模型 R²=0.206，兩者皆具有預測能力。S60 表現較佳，預測誤差約 28 kgf/cm²。

---

## 📊 強度分布比較
> **說明**：S60 與 M60 的強度分布相似，平均約 605 kgf/cm²，皆高於設計強度 510 kgf/cm²（紅色虛線）。

---

File: S60_M60_dataset_v9_shared.csv (part 121 of 138)
match_key,日期及時間,序,配比 ,耗用骨材1,耗用骨材2,耗用骨材3,耗用水,耗用泥料1,耗用泥料2,耗用泥料3,耗用泥料4,耗用藥劑1,耗用藥劑2,耗用藥劑3,耗用藥劑4,耗用小計,表面水骨材1,誤差%水,誤差%骨材1,誤差%骨材2,坍度(cm),混凝土溫度(℃),試體1強度(X1),試體2強度(X2),試體3強度(X3),加料轉速,慢速轉速,中速轉速,高速轉速,加料時間,慢速時間,中速時間,高速時間,總降水量,cp_key,類型,入池,蒸養池,離心開始,離心結束,母體,平均強度,強度_原始,強度_修正,環境溫度,環境濕度,膠結料總量,水灰比,水膠比,骨材總量,砂石比,粗骨材總量,水泥取代率,矽灰取代率,爐石取代率,漿體比例,粗細骨材比,月份,拌合米數,平均電流,最大電流,電流標準差,最終電流,穩定階段平均電流,單位體積穩定電流,砂_FM,砂_Mud,六分_FM,三分_FM,水泥砂漿_28天平均強度,水泥_流動性,水泥砂漿_7天平均強度,設定扣水率(%),扣水率_變動幅度,扣水率_是否變更,水量微調偏離度,蒸養實際平均溫度,蒸養實際總積溫,蒸養實際階段1溫度,蒸養實際階段2溫度,蒸養實際階段3溫度,實際離心平均轉速,實際離心平均電流,實際離心總能量,日期,配比
20251003125905,2025-10-03 12:59:05,22,S60-31,601,779,0,71,212,15,0,41,0.0,0.0,2.27,0.0,1721.27,7.5,2.9,0.17,1.17,,,,,,220.0,250.0,600.0,1000.0,4.0,3.0,2.0,5.0,0.0,20251003_22,小型,1353.0,3.0,1302.0,1319.0,S60,,,0.0,28.0,81.3,268,0.335,0.265,1380,0.436,779,20.9,5.6,15.3,19.7,1.296,10,0.72,80.7358024691358,88.7,6.849841101914363,82.32000000000001,84.29285714285716,117.073,2.9396,,7.1,6.44,548.7866666666666,16.5,392.5466666666666,7.5,3.0,1,-35.88,64.51228070175439,1233.2597660818717,,,,437.7058823529412,86.83235294117648,24.602500000000003,2025-10-03,S60-31
20251003130254,2025-10-03 13:02:54,23,S60-31,591,779,0,76,211,16,0,40,0.0,0.0,2.29,0.0,1715.29,6.5,1.33,-0.51,1.17,,,,,,220.0,250.0,600.0,1000.0,4.0,3.0,2.0,5.0,0.0,20251003_23,小型,1353.0,3.0,1302.0,1319.0,S60,,,0.0,28.0,81.3,267,0.36,0.285,1370,0.431,779,21.0,6.0,15.0,20.0,1.318,10,0.72,82.48795180722892,90.2,7.77314495888854,84.1,87.07241379310344,120.934,2.9396,,7.1,6.44,548.7866666666666,16.5,392.5466666666666,6.5,-1.0,1,-36.52,64.51228070175439,1233.2597660818717,,,,437.7058823529412,86.83235294117648,24.602500000000003,2025-10-03,S60-31
20251003132540,2025-10-03 13:25:40,24,S60-31,581,771,0,77,208,16,0,40,0.0,0.0,2.24,0.0,1695.24,6.0,1.32,-0.34,1.45,,,,,,220.0,250.0,600.0,1000.0,4.0,2.0,2.0,5.0,0.0,20251003_24,小型,1353.0,3.0,1329.0,1345.0,S60,,,0.0,28.0,81.3,264,0.37,0.292,1352,0.43,771,21.2,6.1,15.2,20.1,1.327,10,0.71,82.83033707865168,89.8,7.540831243399772,81.25999999999999,86.46451612903229,121.781,2.9396,,7.1,6.44,548.7866666666666,16.5,392.5466666666666,6.0,-0.5,1,-38.59,64.51228070175439,1233.2597660818717,,,,475.0,83.375,22.23333333333333,2025-10-03,S60-31
20251003132921,2025-10-03 13:29:21,25,S60-31,578,769,0,80,207,16,0,42,0.0,0.0,2.25,0.0,1694.25,5.5,1.27,-0.34,1.18,,,,,,220.0,250.0,600.0,1000.0,4.0,2.0,2.0,5.0,0.0,20251003_25,小型,1353.0,3.0,1329.0,1345.0,S60,,,0.0,28.0,81.3,265,0.386,0.302,1347,0.429,769,21.9,6.0,15.8,20.4,1.33,10,0.71,82.4438775510204,92.1,7.378665693306457,75.32000000000001,86.83235294117648,122.299,2.9396,,7.1,6.44,548.7866666666666,16.5,392.5466666666666,5.5,-0.5,1,-37.18,64.51228070175439,1233.2597660818717,,,,475.0,83.375,22.23333333333333,2025-10-03,S60-31
20251003135159,2025-10-03 13:51:59,26,S60-31,922,1239,0,139,338,27,0,66,0.0,0.0,3.65,0.0,2734.65,4.5,1.46,-0.97,0.65,,,,,,220.0,250.0,600.0,1000.0,4.0,4.0,2.0,5.0,0.0,20251003_26,小型,1445.0,1.0,1355.0,1411.0,S60,,,0.0,28.0,81.3,431,0.411,0.323,2161,0.427,1239,21.6,6.3,15.3,20.9,1.344,10,1.15,98.53956043956042,122.2,16.02537739605241,88.56,108.671875,94.497,2.9396,,7.1,6.44,548.7866666666666,16.5,392.5466666666666,4.5,-1.0,1,13.83,60.857798165137616,1110.6548165137615,,,,463.4375,83.24375,22.19833333333333,2025-10-03,S60-31
20251003141740,2025-10-03 14:17:40,28,S60-31,913,1228,0,148,335,26,0,65,0.0,0.0,3.63,0.0,2718.63,3.5,2.07,-0.22,0.66,,,,,,220.0,250.0,600.0,1000.0,4.0,1.0,2.0,5.0,0.0,20251003_28,小型,1445.0,1.0,1421.0,1435.0,S60,,,0.0,28.0,81.3,426,0.442,0.347,2141,0.426,1228,21.4,6.1,15.3,21.1,1.345,10,1.14,88.44691358024691,114.9,13.975331762839138,90.42,95.84642857142858,84.076,2.9396,,7.1,6.44,548.7866666666666,16.5,392.5466666666666,3.5,-1.0,1,12.49,60.857798165137616,1110.6548165137615,,,,489.1785714285714,85.98214285714286,20.0625,2025-10-03,S60-31
20251003144113,2025-10-03 14:41:13,32,S60-31,902,1216,0,146,333,25,0,66,0.0,0.0,3.62,0.0,2691.62,3.5,2.1,-0.55,0.58,,,,,,220.0,250.0,600.0,1000.0,4.0,1.0,2.0,5.0,0.0,20251003_32,小型,1537.0,2.0,1444.0,1457.0,S60,,,0.0,28.0,81.3,424,0.438,0.344,2118,0.426,1216,21.5,5.9,15.6,21.2,1.348,10,1.13,88.34712643678162,121.2,13.646984754591754,84.67999999999999,91.69354838709675,81.145,2.9396,,7.1,6.44,548.7866666666666,16.5,392.5466666666666,3.5,0.0,0,10.49,68.87211538461537,1197.2269391025638,,,,510.6923076923077,90.30384615384614,19.56583333333333,2025-10-03,S60-31
20251003150920,2025-10-03 15:09:20,35,S60-31,885,1196,0,144,325,25,0,64,0.0,0.0,3.52,0.0,2642.52,3.5,2.13,-0.56,0.67,,,,,,220.0,250.0,600.0,1000.0,4.0,1.0,2.0,5.0,0.0,20251003_35,小型,1537.0,2.0,1512.0,1526.0,S60,,,0.0,28.0,81.3,414,0.443,0.348,2081,0.425,1196,21.5,6.0,15.5,21.1,1.351,10,1.11,83.6548780487805,107.9,11.361575728476591,84.94,84.48275862068964,76.111,2.9396,,7.1,6.44,548.7866666666666,16.5,392.5466666666666,3.5,0.0,0,8.49,68.87211538461537,1197.2269391025638,,,,511.2857142857143,93.07857142857142,21.718333333333334,2025-10-03,S60-31
20251003153220,2025-10-03 15:32:20,37,S60-31,884,1182,0,135,325,25,0,61,0.0,0.0,3.44,0.0,2615.44,4.5,3.05,-0.79,0.42,,,,,,220.0,250.0,600.0,1000.0,4.0,1.0,2.0,5.0,0.0,20251003_37,小型,1626.0,4.0,1536.0,1549.0,S60,,,0.0,28.0,81.3,411,0.415,0.328,2066,0.428,1182,20.9,6.1,14.8,20.9,1.337,10,1.1,89.56071428571428,113.5,12.383245380612571,87.53999999999999,94.76666666666668,86.152,2.9396,,7.1,6.44,548.7866666666666,16.5,392.5466666666666,4.5,1.0,1,9.83,67.02828282828283,1110.4352188552189,,,,546.6153846153846,87.4423076923077,18.945833333333333,2025-10-03,S60-31
20251003155629,2025-10-03 15:56:29,39,S60-31,876,1173,0,132,319,26,0,62,0.0,0.0,3.45,0.0,2591.45,4.5,1.54,-0.79,0.6,,,,,,220.0,250.0,600.0,1000.0,4.0,5.0,2.0,5.0,0.0,20251003_39,小型,1626.0,4.0,1600.0,1617.0,S60,,,0.0,28.0,81.3,407,0.414,0.324,2049,0.428,1173,21.6,6.4,15.2,20.8,1.339,10,1.09,88.70609756097562,118.7,14.127773611223889,84.9,96.0,88.073,2.9396,,7.1,6.44,548.7866666666666,16.5,392.5466666666666,4.5,0.0,0,6.83,67.02828282828283,1110.4352188552189,,,,471.11764705882354,88.62352941176471,25.11,2025-10-03,S60-31
20251007074900,2025-10-07 07:49:00,1,S60-24,585,778,0,83,212,14,0,40,0.0,0.0,2.13,0.0,1714.13,5.5,3.75,-0.68,1.04,,,,,,220.0,250.0,600.0,1000.0,4.0,2.0,2.0,5.0,0.0,20251007_1,小型,844.0,1.0,752.0,808.0,S60,,,0.0,29.4,76.9,266,0.392,0.312,1363,0.429,778,20.3,5.3,15.0,20.4,1.33,10,0.72,79.02446808510638,89.9,6.1895706063938425,77.52,78.02121212121212,108.363,2.9396,,6.7,6.71,548.7866666666666,16.5,392.5466666666666,5.5,1.0,1,-34.18,,,,,,,,,2025-10-07,S60-24
20251007075304,2025-10-07 07:53:04,2,S60-24,588,778,0,79,211,14,0,39,0.0,0.0,2.13,0.0,1711.13,6.0,1.28,-0.51,1.04,,,,,,220.0,250.0,600.0,1000.0,4.0,2.0,2.0,5.0,0.0,20251007_2,小型,844.0,1.0,752.0,808.0,S60,,,0.0,29.4,76.9,264,0.374,0.299,1366,0.43,778,20.1,5.3,14.8,20.1,1.323,10,0.72,86.42117647058824,96.3,8.985623735169115,78.96000000000001,92.05862068965516,127.859,2.9396,,6.7,6.71,548.7866666666666,16.5,392.5466666666666,6.0,0.5,1,-36.59,,,,,,,,,2025-10-07,S60-24
20251007081431,2025-10-07 08:14:31,5,S60-24,928,1239,0,139,340,24,0,65,0.0,0.0,3.42,0.0,2738.42,4.5,1.46,-0.32,0.65,,,,,,220.0,250.0,600.0,1000.0,4.0,2.0,2.0,5.0,0.0,20251007_5,小型,844.0,1.0,818.0,831.0,S60,,,0.0,29.4,76.9,429,0.409,0.324,2167,0.428,1239,20.7,5.6,15.2,20.8,1.335,10,1.15,106.1846153846154,136.2,20.78192326860488,91.61999999999998,123.75,107.609,2.9396,,6.7,6.71,548.7866666666666,16.5,392.5466666666666,4.5,-1.5,1,13.83,,,,,,,,,2025-10-07,S60-24
20251007083946,2025-10-07 08:39:46,7,S60-24,923,1248,0,154,342,26,0,68,0.0,0.0,3.43,0.0,2764.43,3.0,1.32,-0.32,0.56,,,,,,220.0,250.0,600.0,1000.0,4.0,1.0,2.0,5.0,0.0,20251007_7,小型,930.0,2.0,844.0,857.0,S60,,,0.0,29.4,76.9,436,0.45,0.353,2171,0.425,1248,21.6,6.0,15.6,21.4,1.352,10,1.16,97.5577777777778,127.5,18.08691348755152,85.58000000000001,110.71290322580644,95.442,2.9396,,6.7,6.71,548.7866666666666,16.5,392.5466666666666,3.0,-1.5,1,13.3,,,,,,,,,2025-10-07,S60-24
20251007090419,2025-10-07 09:04:19,8,S60-24,914,1248,0,163,342,25,0,68,0.0,0.0,3.46,0.0,2763.46,2.0,1.24,-0.33,0.56,,,,,,220.0,250.0,600.0,1000.0,4.0,1.0,2.0,5.0,0.0,20251007_8,小型,930.0,2.0,907.0,921.0,S60,,,0.0,29.4,76.9,435,0.477,0.375,2162,0.423,1248,21.4,5.7,15.6,21.7,1.365,10,1.16,91.279012345679,123.1,15.266737150487325,92.08,99.14285714285715,85.468,2.9396,,6.7,6.71,548.7866666666666,16.5,392.5466666666666,2.0,-1.0,1,2.96,,,,,,,,,2025-10-07,S60-24
20251007092649,2025-10-07 09:26:49,9,S60-24,890,1204,0,148,328,26,0,63,0.0,0.0,3.33,0.0,2662.33,3.0,1.37,-0.45,0.5,,,,,,220.0,250.0,600.0,1000.0,4.0,1.0,2.0,5.0,0.0,20251007_9,小型,1016.0,4.0,930.0,943.0,S60,,,0.0,29.4,76.9,417,0.451,0.355,2094,0.425,1204,21.3,6.2,15.1,21.2,1.353,10,1.12,93.76904761904764,114.3,13.87972121469781,92.98,102.17333333333332,91.226,2.9396,,6.7,6.71,548.7866666666666,16.5,392.5466666666666,3.0,1.0,1,7.3,68.66428571428571,480.65,,,,,,,2025-10-07,S60-24
20251007094931,2025-10-07 09:49:31,11,S60-24,889,1206,0,148,330,25,0,64,0.0,0.0,3.33,0.0,2665.33,3.0,1.37,-0.56,0.67,,,,,,220.0,250.0,600.0,1000.0,4.0,1.0,2.0,5.0,0.0,20251007_11,小型,1016.0,4.0,952.0,1006.0,S60,,,0.0,29.4,76.9,419,0.448,0.353,2095,0.424,1206,21.2,6.0,15.3,21.3,1.357,10,1.12,89.58518518518518,115.0,14.435630739328628,89.28,98.48571428571428,87.934,2.9396,,6.7,6.71,548.7866666666666,16.5,392.5466666666666,3.0,0.0,0,7.3,68.66428571428571,480.65,,,,,,,2025-10-07,S60-24
20251007102440,2025-10-07 10:24:40,14,S60-24,956,1272,0,138,347,26,0,70,0.0,0.0,3.53,0.0,2812.53,5.0,1.47,-0.52,0.71,,,,,,220.0,250.0,600.0,1000.0,4.0,1.0,2.0,5.0,0.0,20251007_14,小型,1122.0,3.0,1028.0,1041.0,S60,,,0.0,29.4,76.9,443,0.398,0.312,2228,0.429,1272,21.7,5.9,15.8,20.7,1.331,10,1.18,94.84756097560977,128.5,20.051502137086864,87.32000000000001,110.69655172413796,93.811,2.9396,,6.7,6.71,548.7866666666666,16.5,392.5466666666666,5.0,2.0,1,14.18,72.18809523809524,505.3166666666667,,,,523.9230769230769,91.54999999999998,19.83583333333333,2025-10-07,S60-24
20251007105504,2025-10-07 10:55:04,17,S60-24,941,1260,0,147,345,27,0,68,0.0,0.0,3.49,0.0,2791.49,4.0,2.08,-0.21,0.64,,,,,,220.0,250.0,600.0,1000.0,4.0,1.0,2.0,5.0,0.0,20251007_17,小型,1122.0,3.0,1058.0,1112.0,S60,,,0.0,29.4,76.9,440,0.426,0.334,2201,0.428,1260,21.6,6.1,15.5,21.1,1.339,10,1.17,93.60786516853936,123.9,16.10680102511729,89.24,102.8451612903226,87.902,2.9396,,6.7,6.71,548.7866666666666,16.5,392.5466666666666,4.0,-1.0,1,12.26,72.18809523809524,505.3166666666667,,,,505.3928571428572,86.83214285714283,20.260833333333327,2025-10-07,S60-24
20251007130530,2025-10-07 13:05:30,18,S60-31,596,790,0,80,213,16,0,41,0.0,0.0,2.33,0.0,1738.33,6.0,2.56,-0.67,1.15,,,,,,250.0,320.0,600.0,1000.0,4.0,5.0,2.0,8.0,0.0,20251007_18,小型,1415.0,1.0,1308.0,1329.0,S60,,,0.0,28.8,79.1,270,0.376,0.296,1386,0.43,790,21.1,5.9,15.2,20.2,1.326,10,0.73,79.85,87.5,7.463410748444708,78.34,84.42758620689654,115.654,2.9396,,6.7,6.71,548.7866666666666,16.5,392.5466666666666,6.0,2.0,1,-35.59,61.73214285714285,1157.4776785714284,,,,546.7142857142857,83.12380952380951,29.093333333333327,2025-10-07,S60-31
20251007130938,2025-10-07 13:09:38,19,S60-31,582,778,0,84,213,15,0,41,0.0,0.0,2.27,0.0,1715.27,5.0,1.2,-0.68,1.04,,,,,,250.0,320.0,600.0,1000.0,4.0,5.0,2.0,8.0,0.0,20251007_19,小型,1415.0,1.0,1308.0,1329.0,S60,,,0.0,28.8,79.1,269,0.394,0.312,1360,0.428,778,20.8,5.6,15.2,20.6,1.337,10,0.72,80.24268292682927,88.7,7.40357577561804,83.76,83.41034482758621,115.848,2.9396,,6.7,6.71,548.7866666666666,16.5,392.5466666666666,5.0,-1.0,1,-39.82,61.73214285714285,1157.4776785714284,,,,546.7142857142857,83.12380952380951,29.093333333333327,2025-10-07,S60-31
20251007133330,2025-10-07 13:33:30,23,S60-31,578,770,0,83,209,15,0,41,0.0,0.0,2.24,0.0,1698.24,5.0,2.47,0.0,1.32,,,,,,250.0,320.0,600.0,1000.0,4.0,7.0,2.0,8.0,0.0,20251007_23,小型,1415.0,1.0,1337.0,1400.0,S60,,,0.0,28.8,79.1,265,0.397,0.313,1348,0.429,770,21.1,5.7,15.5,20.5,1.332,10,0.71,81.01481481481483,90.1,7.831041605050215,80.35999999999999,86.14642857142859,121.333,2.9396,,6.7,6.71,548.7866666666666,16.5,392.5466666666666,5.0,0.0,0,-40.82,61.73214285714285,1157.4776785714284,,,,520.9347826086956,81.3086956521739,31.16833333333333,2025-10-07,S60-31
20251007133741,2025-10-07 13:37:41,24,S60-31,578,767,0,82,210,15,0,43,0.0,0.0,2.26,0.0,1697.26,5.0,1.23,0.0,0.92,,,,,,250.0,320.0,600.0,1000.0,4.0,7.0,2.0,8.0,0.0,20251007_24,小型,1415.0,1.0,1337.0,1400.0,S60,,,0.0,28.8,79.1,268,0.39,0.306,1345,0.43,767,21.6,5.6,16.0,20.6,1.327,10,0.71,83.04456521739132,90.5,7.496961183364706,80.9,87.39696969696969,123.094,2.9396,,6.7,6.71,548.7866666666666,16.5,392.5466666666666,5.0,0.0,0,-41.82,61.73214285714285,1157.4776785714284,,,,520.9347826086956,81.3086956521739,31.16833333333333,2025-10-07,S60-31
20251007140748,2025-10-07 14:07:48,29,S60-31,887,1185,0,133,325,23,0,63,0.0,0.0,3.49,0.0,2619.49,4.5,1.53,-0.45,0.68,,,,,,250.0,320.0,600.0,1000.0,4.0,5.0,2.0,6.0,0.0,20251007_29,小型,1510.0,2.0,1411.0,1430.0,S60,,,0.0,28.8,79.1,411,0.409,0.324,2072,0.428,1185,20.9,5.6,15.3,20.8,1.336,10,1.1,97.21309523809524,121.1,16.45242621970204,89.78,111.09666666666666,100.997,2.9396,,6.7,6.71,548.7866666666666,16.5,392.5466666666666,4.5,-0.5,1,7.83,66.14392523364486,1179.5666666666666,,,,514.0,87.86052631578947,27.8225,2025-10-07,S60-31
20251007143558,2025-10-07 14:35:58,33,S60-31,867,1164,0,135,320,24,0,62,0.0,0.0,3.41,0.0,2575.41,4.0,1.5,-0.34,0.69,,,,,,250.0,320.0,600.0,1000.0,4.0,4.0,2.0,6.0,0.0,20251007_33,小型,1510.0,2.0,1439.0,1455.0,S60,,,0.0,28.8,79.1,406,0.422,0.333,2031,0.427,1164,21.2,5.9,15.3,21.0,1.343,10,1.08,93.83086419753086,118.5,15.706298508350386,83.22,106.65,98.75,2.9396,,6.7,6.71,548.7866666666666,16.5,392.5466666666666,4.0,-0.5,1,0.26,66.14392523364486,1179.5666666666666,,,,499.03125,84.734375,22.59583333333333,2025-10-07,S60-31
20251007150049,2025-10-07 15:00:49,36,S60-31,863,1163,0,140,319,24,0,64,0.0,0.0,3.39,0.0,2576.39,3.5,2.19,-0.35,0.61,,,,,,250.0,320.0,600.0,1000.0,4.0,3.0,2.0,6.0,0.0,20251007_36,小型,1600.0,4.0,1504.0,1520.0,S60,,,0.0,28.8,79.1,407,0.439,0.344,2026,0.426,1163,21.6,5.9,15.7,21.3,1.348,10,1.08,94.06444444444443,119.4,13.854067281737647,90.12,99.63548387096776,92.255,2.9396,,6.7,6.71,548.7866666666666,16.5,392.5466666666666,3.5,-0.5,1,4.49,64.18725490196078,1091.1833333333334,,,,548.96875,86.703125,23.120833333333334,2025-10-07,S60-31
20251007152836,2025-10-07 15:28:36,41,S60-31,847,1140,0,136,312,23,0,65,0.0,0.0,3.35,0.0,2526.35,3.5,1.49,-0.47,0.53,,,,,,250.0,320.0,600.0,1000.0,4.0,4.0,2.0,6.0,0.0,20251007_41,小型,1600.0,4.0,1532.0,1549.0,S60,,,0.0,28.8,79.1,400,0.436,0.34,1987,0.426,1140,22.0,5.8,16.2,21.2,1.346,10,1.06,86.13563218390804,111.4,12.864814145223711,86.88000000000001,91.52903225806452,86.348,2.9396,,6.7,6.71,548.7866666666666,16.5,392.5466666666666,3.5,0.0,0,0.49,64.18725490196078,1091.1833333333334,,,,509.2647058823529,84.69999999999997,23.998333333333324,2025-10-07,S60-31
20251007155542,2025-10-07 15:55:42,45,S60-31,877,1183,0,141,323,24,0,64,0.0,0.0,3.49,0.0,2615.49,3.5,1.44,-0.68,0.51,,,,,,250.0,320.0,600.0,1000.0,4.0,8.0,2.0,6.0,0.0,20251007_45,小型,1710.0,3.0,1600.0,1619.0,S60,,,0.0,28.8,79.1,411,0.437,0.343,2060,0.426,1183,21.4,5.8,15.6,21.1,1.349,10,1.1,87.1962962962963,115.2,13.729597158490511,85.5,94.36071428571428,85.782,2.9396,,6.7,6.71,548.7866666666666,16.5,392.5466666666666,3.5,0.0,0,5.49,64.13052631578945,1015.3999999999996,,,,472.6315789473685,84.43684210526315,26.73833333333333,2025-10-07,S60-31
20251007160906,2025-10-07 16:09:06,47,S60-31,199,274,0,30,75,2,0,14,0.0,0.0,0.78,0.0,594.78,5.0,3.45,-2.45,2.24,,,,,,250.0,320.0,600.0,1000.0,4.0,8.0,2.0,6.0,0.0,20251007_47,小型,1710.0,3.0,1600.0,1619.0,S60,,,0.0,28.8,79.1,91,0.4,0.33,473,0.421,274,17.6,2.2,15.4,20.4,1.377,10,0.25,60.42592592592592,63.1,1.474036850451284,60.0,60.61785714285715,242.471,2.9396,,6.7,6.71,548.7866666666666,16.5,392.5466666666666,5.0,1.5,1,-93.82,64.13052631578945,1015.3999999999996,,,,472.6315789473685,84.43684210526315,26.73833333333333,2025-10-07,S60-31
20251007162529,2025-10-07 16:25:29,49,S60-31,799,1078,0,128,294,22,0,57,0.0,0.0,3.16,0.0,2381.16,3.5,0.79,-0.37,0.75,,,,,,250.0,320.0,600.0,1000.0,4.0,9.0,2.0,6.0,0.0,20251007_49,小型,1710.0,3.0,1631.0,1653.0,S60,,,0.0,28.8,79.1,373,0.435,0.343,1877,0.426,1078,21.2,5.9,15.3,21.1,1.349,10,1.0,91.29518072289156,112.2,13.722401907973902,85.68,100.45862068965518,100.459,2.9396,,6.7,6.71,548.7866666666666,16.5,392.5466666666666,3.5,-1.5,1,-7.51,64.13052631578945,1015.3999999999996,,,,435.7272727272728,88.56363636363636,32.47333333333333,2025-10-07,S60-31
20251008074901,2025-10-08 07:49:01,1,S60-24,596,788,0,82,214,16,0,40,0.0,0.0,2.15,0.0,1738.15,6.0,5.13,-0.67,0.9,,,,,,220.0,250.0,600.0,1000.0,4.0,5.0,2.0,5.0,0.0,20251008_1,小型,843.0,4.0,752.0,810.0,S60,,,0.0,28.5,74.1,270,0.383,0.304,1384,0.431,788,20.7,5.9,14.8,20.3,1.322,10,0.73,83.14390243902439,95.1,8.7003097444297,75.96,87.10000000000002,119.315,2.9396,,6.7,6.61,548.7866666666666,16.5,392.5466666666666,6.0,2.5,1,-33.59,,,,,,,,,2025-10-08,S60-24
20251008075231,2025-10-08 07:52:31,2,S60-24,580,777,0,87,211,15,0,40,0.0,0.0,2.13,0.0,1712.13,4.5,1.16,-0.51,0.91,,,,,,220.0,250.0,600.0,1000.0,4.0,5.0,2.0,5.0,0.0,20251008_2,小型,843.0,4.0,752.0,810.0,S60,,,0.0,28.5,74.1,266,0.412,0.327,1357,0.427,777,20.7,5.6,15.0,20.6,1.34,10,0.72,84.10108695652174,93.0,8.117191827618194,80.17999999999999,89.17575757575759,123.855,2.9396,,6.7,6.61,548.7866666666666,16.5,392.5466666666666,4.5,-1.5,1,-38.17,,,,,,,,,2025-10-08,S60-24
20251008081551,2025-10-08 08:15:51,5,S60-24,926,1248,0,150,343,26,0,65,0.0,0.0,3.43,0.0,2761.43,3.5,1.35,-0.43,0.56,,,,,,220.0,250.0,600.0,1000.0,4.0,2.0,2.0,5.0,0.0,20251008_5,小型,843.0,4.0,819.0,833.0,S60,,,0.0,28.5,74.1,434,0.437,0.346,2174,0.426,1248,21.0,6.0,15.0,21.2,1.348,10,1.16,97.16588235294118,126.9,20.09792235642736,86.5,114.04482758620688,98.315,2.9396,,6.7,6.61,548.7866666666666,16.5,392.5466666666666,3.5,-1.0,1,14.49,,,,,,,,,2025-10-08,S60-24
20251008084002,2025-10-08 08:40:02,7,S60-31,907,1226,0,152,335,23,0,64,0.0,0.0,3.62,0.0,2710.62,3.0,2.01,-0.44,0.49,,,,,,220.0,250.0,600.0,1000.0,4.0,2.0,2.0,5.0,0.0,20251008_7,小型,932.0,3.0,843.0,857.0,S60,,,0.0,28.5,74.1,422,0.454,0.36,2133,0.425,1226,20.6,5.5,15.2,21.2,1.352,10,1.14,92.6358024691358,121.7,15.241498813582554,91.02,100.72142857142858,88.352,2.9396,,6.7,6.61,548.7866666666666,16.5,392.5466666666666,3.0,-0.5,1,11.3,,,,,,,,,2025-10-08,S60-31
20251008090412,2025-10-08 09:04:12,8,S60-31,914,1238,0,153,337,25,0,65,0.0,0.0,3.65,0.0,2735.65,3.0,2.0,-0.44,0.57,,,,,,220.0,250.0,600.0,1000.0,4.0,2.0,2.0,5.0,0.0,20251008_8,小型,932.0,3.0,907.0,922.0,S60,,,0.0,28.5,74.1,427,0.454,0.358,2152,0.425,1238,21.1,5.9,15.2,21.2,1.354,10,1.15,97.89880952380952,125.9,16.479456865527045,89.92,109.12999999999998,94.896,2.9396,,6.7,6.61,548.7866666666666,16.5,392.5466666666666,3.0,0.0,0,12.3,,,,,,,,,2025-10-08,S60-31
20251008092902,2025-10-08 09:29:02,9,S60-31,896,1217,0,150,331,25,0,66,0.0,0.0,3.57,0.0,2688.57,3.0,1.35,-0.67,0.66,,,,,,220.0,250.0,600.0,1000.0,4.0,1.0,2.0,5.0,0.0,20251008_9,小型,1018.0,2.0,932.0,946.0,S60,,,0.0,28.5,74.1,422,0.453,0.355,2113,0.424,1217,21.6,5.9,15.6,21.3,1.358,10,1.13,95.35529411764706,126.3,16.243764457077805,89.97999999999999,103.60689655172412,91.688,2.9396,,6.7,6.61,548.7866666666666,16.5,392.5466666666666,3.0,0.0,0,9.3,73.56904761904762,514.9833333333333,,,,,,,2025-10-08,S60-31
20251008095232,2025-10-08 09:52:32,10,S60-31,890,1205,0,149,329,24,0,65,0.0,0.0,3.53,0.0,2665.53,3.0,2.05,-0.45,0.58,,,,,,220.0,250.0,600.0,1000.0,4.0,1.0,2.0,5.0,0.0,20251008_10,小型,1018.0,2.0,956.0,1009.0,S60,,,0.0,28.5,74.1,418,0.453,0.356,2095,0.425,1205,21.3,5.7,15.6,21.3,1.354,10,1.12,94.8493827160494,124.2,16.576400921798285,91.52,108.475,96.853,2.9396,,6.7,6.61,548.7866666666666,16.5,392.5466666666666,3.0,0.0,0,8.3,73.56904761904762,514.9833333333333,,,,,,,2025-10-08,S60-31
20251008101500,2025-10-08 10:15:00,11,S60-31,931,1248,0,146,341,26,0,68,0.0,0.0,3.68,0.0,2763.68,4.0,2.1,-0.43,0.56,,,,,,220.0,250.0,600.0,1000.0,4.0,1.0,2.0,5.0,0.0,20251008_11,小型,1108.0,1.0,1018.0,1031.0,S60,,,0.0,28.5,74.1,435,0.428,0.336,2179,0.427,1248,21.6,6.0,15.6,21.1,1.34,10,1.16,96.42954545454543,124.0,16.263086751981596,90.84,107.49677419354838,92.67,2.9396,,6.7,6.61,548.7866666666666,16.5,392.5466666666666,4.0,1.0,1,11.26,64.67142857142858,452.7000000000001,,,,521.2307692307693,94.96923076923076,20.576666666666664,2025-10-08,S60-31
20251008104123,2025-10-08 10:41:23,14,S60-31,921,1248,0,155,341,26,0,69,0.0,0.0,3.67,0.0,2763.67,3.0,1.97,-0.54,0.56,,,,,,220.0,250.0,600.0,1000.0,4.0,1.0,2.0,5.0,0.0,20251008_14,小型,1108.0,1.0,1044.0,1058.0,S60,,,0.0,28.5,74.1,436,0.455,0.356,2169,0.425,1248,21.8,6.0,15.8,21.4,1.355,10,1.16,89.38414634146342,113.9,13.579086049134666,90.26,97.0758620689655,83.686,2.9396,,6.7,6.61,548.7866666666666,16.5,392.5466666666666,3.0,-1.0,1,14.3,64.67142857142858,452.7000000000001,,,,493.0,84.59999999999998,19.739999999999995,2025-10-08,S60-31
20251008125926,2025-10-08 12:59:26,17,S60-31,593,787,0,83,214,15,0,41,0.0,0.0,2.31,0.0,1735.31,5.5,2.47,-0.67,0.77,,,,,,220.0,250.0,600.0,1000.0,4.0,3.0,2.0,5.0,0.0,20251008_17,小型,1351.0,4.0,1302.0,1318.0,S60,,,0.0,28.6,78.0,270,0.388,0.307,1380,0.43,787,20.7,5.6,15.2,20.4,1.327,10,0.73,78.53086419753086,87.9,7.527802656380516,79.08,82.47857142857143,112.984,2.9396,,6.7,6.61,548.7866666666666,16.5,392.5466666666666,5.5,2.5,1,-34.18,81.24000000000001,1555.746,,,,511.1875,88.478125,23.594166666666663,2025-10-08,S60-31
20251008130336,2025-10-08 13:03:36,18,S60-31,578,778,0,87,214,15,0,43,0.0,0.0,2.27,0.0,1717.27,4.5,1.16,-0.86,1.04,,,,,,220.0,250.0,600.0,1000.0,4.0,3.0,2.0,5.0,0.0,20251008_18,小型,1351.0,4.0,1302.0,1318.0,S60,,,0.0,28.6,78.0,272,0.407,0.32,1356,0.426,778,21.3,5.5,15.8,20.9,1.346,10,0.72,80.19012345679013,89.5,7.497449853499927,78.5,84.15357142857142,116.88,2.9396,,6.7,6.61,548.7866666666666,16.5,392.5466666666666,4.5,-1.0,1,-38.17,81.24000000000001,1555.746,,,,511.1875,88.478125,23.594166666666663,2025-10-08,S60-31
20251008132243,2025-10-08 13:22:43,21,S60-31,575,778,0,91,212,16,0,40,0.0,0.0,2.28,0.0,1714.28,4.0,2.25,-0.86,1.04,,,,,,220.0,250.0,600.0,1000.0,4.0,2.0,2.0,5.0,0.0,20251008_21,小型,1351.0,4.0,1325.0,1341.0,S60,,,0.0,28.6,78.0,268,0.429,0.34,1353,0.425,778,20.9,6.0,14.9,21.0,1.353,10,0.72,76.62289156626505,86.0,6.905337996337602,80.66,76.92068965517244,106.834,2.9396,,6.7,6.61,548.7866666666666,16.5,392.5466666666666,4.0,-0.5,1,-43.74,81.24000000000001,1555.746,,,,467.375,82.225,21.926666666666662,2025-10-08,S60-31
20251008132619,2025-10-08 13:26:19,22,S60-31,575,768,0,82,208,16,0,42,0.0,0.0,2.24,0.0,1693.24,5.0,1.23,-0.52,1.05,,,,,,220.0,250.0,600.0,1000.0,4.0,2.0,2.0,5.0,0.0,20251008_22,小型,1351.0,4.0,1325.0,1341.0,S60,,,0.0,28.6,78.0,266,0.394,0.308,1343,0.428,768,21.8,6.0,15.8,20.6,1.336,10,0.71,79.32682926829267,88.1,7.072120611702012,74.9,82.53793103448275,116.251,2.9396,,6.7,6.61,548.7866666666666,16.5,392.5466666666666,5.0,1.0,1,-41.82,81.24000000000001,1555.746,,,,467.375,82.225,21.926666666666662,2025-10-08,S60-31
20251008134727,2025-10-08 13:47:27,23,S60-31,939,1249,0,136,341,27,0,69,0.0,0.0,3.7,0.0,2764.7,5.0,1.49,-0.53,0.64,,,,,,220.0,250.0,600.0,1000.0,4.0,1.0,2.0,5.0,0.0,20251008_23,小型,1434.0,3.0,1351.0,1404.0,S60,,,0.0,28.6,78.0,437,0.399,0.311,2188,0.429,1249,22.0,6.2,15.8,20.8,1.33,10,1.16,95.40864197530864,129.5,19.466908912311,88.24,111.04642857142856,95.73,2.9396,,6.7,6.61,548.7866666666666,16.5,392.5466666666666,5.0,0.0,0,12.18,60.86909090909091,1122.0202424242425,,,,522.8461538461538,88.97692307692306,19.27833333333333,2025-10-08,S60-31
20251008140930,2025-10-08 14:09:30,24,S60-31,923,1238,0,143,338,26,0,65,0.0,0.0,3.64,0.0,2736.64,4.0,1.42,-0.43,0.57,,,,,,220.0,250.0,600.0,1000.0,4.0,1.0,2.0,5.0,0.0,20251008_24,小型,1434.0,3.0,1412.0,1425.0,S60,,,0.0,28.6,78.0,429,0.423,0.333,2161,0.427,1238,21.2,6.1,15.2,20.9,1.341,10,1.15,94.5158536585366,118.3,15.197171347135424,91.88,104.47931034482755,90.852,2.9396,,6.7,6.61,548.7866666666666,16.5,392.5466666666666,4.0,-1.0,1,8.26,60.86909090909091,1122.0202424242425,,,,520.0769230769231,90.66153846153846,19.64333333333333,2025-10-08,S60-31
20251008143104,2025-10-08 14:31:04,27,S60-31,912,1227,0,143,335,26,0,65,0.0,0.0,3.61,0.0,2711.61,4.0,1.42,-0.76,0.57,,,,,,220.0,250.0,600.0,1000.0,4.0,1.0,2.0,5.0,0.0,20251008_27,小型,1519.0,2.0,1434.0,1447.0,S60,,,0.0,28.6,78.0,426,0.427,0.336,2139,0.426,1227,21.4,6.1,15.3,21.0,1.345,10,1.14,94.47283950617285,126.1,16.061263978254637,87.8,104.1214285714286,91.335,2.9396,,6.7,6.61,548.7866666666666,16.5,392.5466666666666,4.0,0.0,0,8.26,67.1443396226415,1187.3357389937105,,,,541.0769230769231,90.65384615384616,19.64166666666667,2025-10-08,S60-31
20251008145420,2025-10-08 14:54:20,30,S60-31,922,1238,0,144,338,26,0,68,0.0,0.0,3.66,0.0,2739.66,4.0,2.13,-0.54,0.57,,,,,,220.0,250.0,600.0,1000.0,4.0,1.0,2.0,5.0,0.0,20251008_30,小型,1519.0,2.0,1458.0,1511.0,S60,,,0.0,28.6,78.0,432,0.426,0.333,2160,0.427,1238,21.8,6.0,15.7,21.1,1.343,10,1.15,89.09512195121951,124.5,15.80227602037606,86.79999999999998,96.7793103448276,84.156,2.9396,,6.7,6.61,548.7866666666666,16.5,392.5466666666666,4.0,0.0,0,9.26,67.1443396226415,1187.3357389937105,,,,525.3846153846154,89.8730769230769,19.472499999999997,2025-10-08,S60-31
20251008151631,2025-10-08 15:16:31,32,S60-31,921,1237,0,144,338,26,0,68,0.0,0.0,3.64,0.0,2737.64,4.0,2.13,-0.65,0.49,,,,,,220.0,250.0,600.0,1000.0,4.0,1.0,2.0,5.0,0.0,20251008_32,小型,1608.0,1.0,1519.0,1533.0,S60,,,0.0,28.6,78.0,432,0.426,0.333,2158,0.427,1237,21.8,6.0,15.7,21.1,1.343,10,1.15,84.91234567901235,116.2,13.303126734626828,85.46,89.50714285714285,77.832,2.9396,,6.7,6.61,548.7866666666666,16.5,392.5466666666666,4.0,0.0,0,9.26,60.190099009901,1015.2063366336636,,,,506.6428571428572,81.32857142857142,18.976666666666667,2025-10-08,S60-31
20251008154012,2025-10-08 15:40:12,36,S60-31,919,1227,0,138,337,26,0,68,0.0,0.0,3.62,0.0,2718.62,4.5,1.47,-0.54,0.57,,,,,,220.0,250.0,600.0,1000.0,4.0,1.0,2.0,5.0,0.0,20251008_36,小型,1608.0,1.0,1543.0,1557.0,S60,,,0.0,28.6,78.0,431,0.409,0.32,2146,0.428,1227,21.8,6.0,15.8,21.0,1.335,10,1.14,92.53522727272728,120.5,13.803425462319186,86.7,95.74516129032256,83.987,2.9396,,6.7,6.61,548.7866666666666,16.5,392.5466666666666,4.5,0.5,1,12.83,60.190099009901,1015.2063366336636,,,,503.9285714285714,94.0392857142857,21.942499999999995,2025-10-08,S60-31
20251009074856,2025-10-09 07:48:56,1,S60-24,594,789,0,82,215,15,0,41,0.0,0.0,2.15,0.0,1738.15,6.0,5.13,-1.0,1.02,,,,,,220.0,250.0,600.0,1000.0,4.0,2.0,2.0,5.0,0.0,20251009_1,小型,842.0,3.0,752.0,808.0,S60,,,0.0,29.1,76.7,271,0.381,0.303,1383,0.43,789,20.7,5.5,15.1,20.3,1.328,10,0.73,78.65119047619048,88.5,7.06272060839803,78.0,79.39000000000001,108.753,2.9396,,6.7,6.61,548.7866666666666,16.5,392.5466666666666,6.0,1.5,1,-33.59,,,,,,,,,2025-10-09,S60-24
20251009075248,2025-10-09 07:52:48,2,S60-24,582,777,0,81,210,16,0,39,0.0,0.0,2.13,0.0,1707.13,5.5,1.25,-1.19,0.91,,,,,,220.0,250.0,600.0,1000.0,4.0,2.0,2.0,5.0,0.0,20251009_2,小型,842.0,3.0,752.0,808.0,S60,,,0.0,29.1,76.7,265,0.386,0.306,1359,0.428,777,20.8,6.0,14.7,20.3,1.335,10,0.72,81.76049382716047,91.6,8.038559526576114,81.94000000000001,86.15714285714286,119.663,2.9396,,6.7,6.61,548.7866666666666,16.5,392.5466666666666,5.5,-0.5,1,-36.18,,,,,,,,,2025-10-09,S60-24
20251009081437,2025-10-09 08:14:37,5,S60-24,929,1248,0,146,341,25,0,67,0.0,0.0,3.45,0.0,2759.45,4.0,2.1,-0.64,0.56,,,,,,220.0,250.0,600.0,1000.0,4.0,1.0,2.0,5.0,0.0,20251009_5,小型,842.0,3.0,818.0,831.0,S60,,,0.0,29.1,76.7,433,0.428,0.337,2177,0.427,1248,21.2,5.8,15.5,21.0,1.343,10,1.16,98.5945054945055,125.8,16.862406086949115,87.14000000000001,109.63125,94.51,2.9396,,6.7,6.61,548.7866666666666,16.5,392.5466666666666,4.0,-1.5,1,11.26,,,,,,,,,2025-10-09,S60-24
20251009083816,2025-10-09 08:38:16,7,S60-31,919,1249,0,155,340,26,0,65,0.0,0.0,3.68,0.0,2757.68,3.0,1.97,-0.76,0.64,,,,,,220.0,250.0,600.0,1000.0,4.0,1.0,2.0,5.0,0.0,20251009_7,小型,927.0,1.0,841.0,854.0,S60,,,0.0,29.1,76.7,431,0.456,0.36,2168,0.424,1249,21.1,6.0,15.1,21.3,1.359,10,1.16,89.07037037037038,120.9,13.98276226657546,83.74000000000001,94.13571428571429,81.151,2.9396,,6.7,6.61,548.7866666666666,16.5,392.5466666666666,3.0,-1.0,1,14.3,,,,,,,,,2025-10-09,S60-31
20251009090155,2025-10-09 09:01:55,8,S60-31,911,1226,0,148,334,23,0,63,0.0,0.0,3.63,0.0,2708.63,3.5,2.07,-0.44,0.49,,,,,,220.0,250.0,600.0,1000.0,4.0,1.0,2.0,5.0,0.0,20251009_8,小型,927.0,1.0,905.0,918.0,S60,,,0.0,29.1,76.7,420,0.443,0.352,2137,0.426,1226,20.5,5.5,15.0,21.0,1.346,10,1.14,92.48536585365854,122.3,14.569305539061952,89.73999999999998,100.4,88.07,2.9396,,6.7,6.61,548.7866666666666,16.5,392.5466666666666,3.5,0.5,1,12.49,,,,,,,,,2025-10-09,S60-31
20251009092437,2025-10-09 09:24:37,9,S60-31,911,1226,0,148,335,25,0,65,0.0,0.0,3.6,0.0,2713.6,3.5,2.07,-0.44,0.49,,,,,,220.0,250.0,600.0,1000.0,4.0,1.0,2.0,5.0,0.0,20251009_9,小型,1013.0,2.0,928.0,942.0,S60,,,0.0,29.1,76.7,425,0.442,0.348,2137,0.426,1226,21.2,5.9,15.3,21.1,1.346,10,1.14,92.29753086419753,120.3,13.757951463472663,88.86,98.76785714285715,86.638,2.9396,,6.7,6.61,548.7866666666666,16.5,392.5466666666666,3.5,0.0,0,12.49,68.94047619047618,482.58333333333326,,,,,,,2025-10-09,S60-31
20251009094702,2025-10-09 09:47:02,10,S60-31,931,1248,0,142,342,25,0,66,0.0,0.0,3.65,0.0,2757.65,4.5,2.16,-0.85,0.56,,,,,,220.0,250.0,600.0,1000.0,4.0,1.0,2.0,5.0,0.0,20251009_10,小型,1013.0,2.0,950.0,1003.0,S60,,,0.0,29.1,76.7,433,0.415,0.328,2179,0.427,1248,21.0,5.8,15.2,20.9,1.34,10,1.16,92.23253012048193,125.2,15.427280706074956,89.5,100.11724137931034,86.308,2.9396,,6.7,6.61,548.7866666666666,16.5,392.5466666666666,4.5,1.0,1,16.83,68.94047619047618,482.58333333333326,,,,,,,2025-10-09,S60-31
20251009101018,2025-10-09 10:10:18,12,S60-31,894,1204,0,144,331,25,0,67,0.0,0.0,3.56,0.0,2668.56,3.5,1.41,-0.45,0.5,,,,,,220.0,250.0,600.0,1000.0,4.0,1.0,2.0,5.0,0.0,20251009_12,小型,1105.0,4.0,1013.0,1026.0,S60,,,0.0,29.1,76.7,423,0.435,0.34,2098,0.426,1204,21.7,5.9,15.8,21.3,1.347,10,1.12,88.76543209876543,116.8,13.499027495779432,89.47999999999999,96.92857142857144,86.543,2.9396,,6.7,6.61,548.7866666666666,16.5,392.5466666666666,3.5,-1.0,1,8.49,75.23571428571428,526.65,,,,518.6153846153846,88.29230769230769,19.13,2025-10-09,S60-31
20251009103702,2025-10-09 10:37:02,15,S60-31,918,1237,0,149,337,27,0,69,0.0,0.0,3.63,0.0,2740.63,3.5,2.05,-0.43,0.49,,,,,,220.0,250.0,600.0,1000.0,4.0,1.0,2.0,5.0,0.0,20251009_15,小型,1105.0,4.0,1040.0,1053.0,S60,,,0.0,29.1,76.7,433,0.442,0.344,2155,0.426,1237,22.2,6.2,15.9,21.3,1.347,10,1.15,93.58095238095238,122.2,14.9874111951019,90.8,100.96,87.791,2.9396,,6.7,6.61,548.7866666666666,16.5,392.5466666666666,3.5,0.0,0,13.49,75.23571428571428,526.65,,,,538.7692307692307,90.85,19.684166666666663,2025-10-09,S60-31
20251009125909,2025-10-09 12:59:09,20,S60-31,596,790,0,77,215,14,0,44,0.0,0.0,2.32,0.0,1738.32,6.5,2.67,-1.16,1.15,,,,,,220.0,250.0,600.0,1000.0,4.0,3.0,2.0,5.0,0.0,20251009_20,小型,,0.0,1302.0,1318.0,S60,,,0.0,28.5,78.5,273,0.358,0.282,1386,0.43,790,21.2,5.1,16.1,20.2,1.326,10,0.73,79.62650602409637,87.6,7.617466997288731,79.66,83.4344827586207,114.294,2.9396,,6.7,6.61,548.7866666666666,16.5,392.5466666666666,6.5,3.0,1,-35.52,,,,,,485.96875,83.015625,22.1375,2025-10-09,S60-31
20251009130307,2025-10-09 13:03:07,21,S60-31,584,778,0,81,212,14,0,41,0.0,0.0,2.26,0.0,1712.26,5.5,1.25,-0.85,1.04,,,,,,220.0,250.0,600.0,1000.0,4.0,3.0,2.0,5.0,0.0,20251009_21,小型,,0.0,1302.0,1318.0,S60,,,0.0,28.5,78.5,267,0.382,0.303,1362,0.429,778,20.6,5.2,15.4,20.4,1.332,10,0.72,81.0390804597701,89.2,7.314296445166759,79.03999999999999,84.97419354838709,118.02,2.9396,,6.7,6.61,548.7866666666666,16.5,392.5466666666666,5.5,-1.0,1,-36.18,,,,,,485.96875,83.015625,22.1375,2025-10-09,S60-31
20251009132433,2025-10-09 13:24:33,24,S60-31,586,778,0,82,214,14,0,40,0.0,0.0,2.25,0.0,1716.25,5.5,2.5,-0.51,1.04,,,,,,220.0,250.0,600.0,1000.0,4.0,2.0,2.0,5.0,0.0,20251009_24,小型,,0.0,1327.0,1344.0,S60,,,0.0,28.5,78.5,268,0.383,0.306,1364,0.43,778,20.1,5.2,14.9,20.4,1.328,10,0.72,80.95185185185184,91.2,8.745878904101783,78.03999999999999,87.7142857142857,121.825,2.9396,,6.7,6.61,548.7866666666666,16.5,392.5466666666666,5.5,0.0,0,-35.18,,,,,,446.5,81.05294117647057,22.964999999999996,2025-10-09,S60-31
20251009132804,2025-10-09 13:28:04,25,S60-31,576,771,0,82,210,14,0,41,0.0,0.0,2.24,0.0,1696.24,5.0,1.23,-0.35,1.45,,,,,,220.0,250.0,600.0,1000.0,4.0,2.0,2.0,5.0,0.0,20251009_25,小型,,0.0,1327.0,1344.0,S60,,,0.0,28.5,78.5,265,0.39,0.309,1347,0.428,771,20.8,5.3,15.5,20.5,1.339,10,0.71,80.01529411764706,88.3,7.247449951248215,77.36,83.0551724137931,116.979,2.9396,,6.7,6.61,548.7866666666666,16.5,392.5466666666666,5.0,-0.5,1,-41.82,,,,,,446.5,81.05294117647057,22.964999999999996,2025-10-09,S60-31
20251009135042,2025-10-09 13:50:42,26,S60-31,925,1248,0,148,342,36,0,70,0.0,0.0,3.67,0.0,2772.67,3.5,0.0,-0.54,0.56,,,,,,220.0,250.0,600.0,1000.0,4.0,1.0,2.0,5.0,0.0,20251009_26,小型,1448.0,3.0,1354.0,1408.0,S60,,,0.0,28.5,78.5,448,0.433,0.33,2173,0.426,1248,23.7,8.0,15.6,21.5,1.349,10,1.16,93.8378048780488,124.1,17.67552145188576,89.22,107.8034482758621,92.934,2.9396,,6.7,6.61,548.7866666666666,16.5,392.5466666666666,3.5,-1.5,1,12.49,62.61284403669723,1139.5537614678897,,,,511.5357142857143,97.32142857142856,22.70833333333333,2025-10-09,S60-31
20251009141538,2025-10-09 14:15:38,31,S60-31,490,661,0,72,179,12,0,35,0.0,0.0,1.92,0.0,1450.92,5.0,2.86,-1.41,1.23,,,,,,220.0,250.0,600.0,1000.0,5.0,2.0,2.0,6.0,0.0,20251009_31,小型,1448.0,3.0,1419.0,1436.0,S60,,,0.0,28.5,78.5,226,0.402,0.319,1151,0.426,661,20.8,5.3,15.5,20.6,1.349,10,0.61,74.47901234567901,83.0,6.349953164975192,72.17999999999999,77.21785714285716,126.587,2.9396,,6.7,6.61,548.7866666666666,16.5,392.5466666666666,5.0,1.5,1,-51.82,62.61284403669723,1139.5537614678897,,,,542.0588235294117,92.85,26.3075,2025-10-09,S60-31
20251009141909,2025-10-09 14:19:09,32,S60-31,491,662,0,71,180,13,0,37,0.0,0.0,1.92,0.0,1455.92,5.0,1.43,-1.21,1.38,,,,,,220.0,250.0,600.0,1000.0,5.0,2.0,2.0,6.0,0.0,20251009_32,小型,1448.0,3.0,1419.0,1436.0,S60,,,0.0,28.5,78.5,230,0.394,0.309,1153,0.426,662,21.7,5.7,16.1,20.7,1.348,10,0.61,75.01904761904763,82.7,6.808161701930793,74.34,78.66333333333334,128.956,2.9396,,6.7,6.61,548.7866666666666,16.5,392.5466666666666,5.0,0.0,0,-52.82,62.61284403669723,1139.5537614678897,,,,542.0588235294117,92.85,26.3075,2025-10-09,S60-31
20251009144443,2025-10-09 14:44:43,35,S60-31,880,1182,0,137,325,24,0,63,0.0,0.0,3.49,0.0,2614.49,4.0,1.48,-0.79,0.42,,,,,,220.0,250.0,600.0,1000.0,4.0,3.0,2.0,5.0,0.0,20251009_35,小型,1538.0,1.0,1448.0,1503.0,S60,,,0.0,28.5,78.5,412,0.422,0.333,2062,0.427,1182,21.1,5.8,15.3,21.0,1.343,10,1.1,87.19876543209875,111.4,13.850538108075424,88.28,94.90714285714286,86.279,2.9396,,6.7,6.61,548.7866666666666,16.5,392.5466666666666,4.0,-1.0,1,2.26,59.98846153846154,1041.7996153846154,,,,484.3333333333333,82.64666666666663,20.661666666666655,2025-10-09,S60-31
20251009151125,2025-10-09 15:11:25,38,S60-31,915,1223,0,144,337,26,0,66,0.0,0.0,3.61,0.0,2714.61,4.0,2.13,-0.44,0.25,,,,,,220.0,250.0,600.0,1000.0,4.0,1.0,2.0,5.0,0.0,20251009_38,小型,1538.0,1.0,1514.0,1527.0,S60,,,0.0,28.5,78.5,429,0.427,0.336,2138,0.428,1223,21.4,6.1,15.4,21.1,1.337,10,1.14,82.85333333333334,108.1,11.890558345922102,81.75999999999999,84.16774193548387,73.831,2.9396,,6.7,6.61,548.7866666666666,16.5,392.5466666666666,4.0,0.0,0,9.26,59.98846153846154,1041.7996153846154,,,,525.5769230769231,93.12692307692306,20.1775,2025-10-09,S60-31
20251009153456,2025-10-09 15:34:56,41,S60-31,902,1205,0,136,329,25,0,64,0.0,0.0,3.54,0.0,2664.54,4.5,2.26,-0.55,0.58,,,,,,220.0,250.0,600.0,1000.0,4.0,1.0,2.0,5.0,0.0,20251009_41,小型,1625.0,2.0,1538.0,1551.0,S60,,,0.0,28.5,78.5,418,0.413,0.325,2107,0.428,1205,21.3,6.0,15.3,20.8,1.336,10,1.12,88.69506172839506,113.6,13.64687728251745,86.88,95.67499999999998,85.424,2.9396,,6.7,6.61,548.7866666666666,16.5,392.5466666666666,4.5,0.5,1,10.83,66.15959595959598,1097.1466329966331,,,,547.8461538461538,84.63846153846154,18.33833333333333,2025-10-09,S60-31
20251009155831,2025-10-09 15:58:31,44,S60-31,925,1236,0,140,339,26,0,67,0.0,0.0,3.64,0.0,2736.64,4.5,2.19,-0.64,0.41,,,,,,220.0,250.0,600.0,1000.0,4.0,1.0,2.0,5.0,0.0,20251009_44,小型,1625.0,2.0,1602.0,1615.0,S60,,,0.0,28.5,78.5,432,0.413,0.324,2161,0.428,1236,21.5,6.0,15.5,20.9,1.336,10,1.15,86.63536585365853,121.7,15.26265466113859,79.64,92.80344827586204,80.699,2.9396,,6.7,6.61,548.7866666666666,16.5,392.5466666666666,4.5,0.0,0,14.83,66.15959595959598,1097.1466329966331,,,,535.6923076923077,91.27692307692308,19.776666666666667,2025-10-09,S60-31
20251013075010,2025-10-13 07:50:10,1,S60-24,594,788,0,81,215,14,0,41,0.0,0.0,2.14,0.0,1735.14,6.0,3.85,-1.0,0.9,,,,,,220.0,250.0,600.0,1000.0,4.0,3.0,2.0,5.0,0.0,20251013_1,小型,842.0,1.0,753.0,809.0,S60,,,0.0,28.5,72.6,270,0.377,0.3,1382,0.43,788,20.4,5.2,15.2,20.3,1.327,10,0.73,85.13658536585366,96.0,8.150781979470375,82.03999999999999,90.55862068965516,124.053,2.9396,,6.7,6.61,543.2666666666667,16.4,419.52,6.0,1.5,1,-34.59,,,,,,,,,2025-10-13,S60-24
20251013075406,2025-10-13 07:54:06,2,S60-24,576,778,0,88,213,15,0,41,0.0,0.0,2.12,0.0,1713.12,4.5,2.33,-1.2,1.04,,,,,,220.0,250.0,600.0,1000.0,4.0,3.0,2.0,5.0,0.0,20251013_2,小型,842.0,1.0,753.0,809.0,S60,,,0.0,28.5,72.6,269,0.413,0.327,1354,0.425,778,20.8,5.6,15.2,20.9,1.351,10,0.72,82.49135802469135,91.0,7.435171630037508,80.14000000000001,86.23571428571428,119.772,2.9396,,6.7,6.61,543.2666666666667,16.4,419.52,4.5,-1.5,1,-37.17,,,,,,,,,2025-10-13,S60-24
20251013081536,2025-10-13 08:15:36,6,S60-24,919,1248,0,154,342,25,0,66,0.0,0.0,3.45,0.0,2757.45,3.0,1.32,-0.76,0.56,,,,,,220.0,250.0,600.0,1000.0,4.0,1.0,2.0,5.0,0.0,20251013_6,小型,842.0,1.0,819.0,832.0,S60,,,0.0,28.5,72.6,433,0.45,0.356,2167,0.424,1248,21.0,5.8,15.2,21.3,1.358,10,1.16,100.6731707317073,125.2,17.963153674855104,89.54,114.47586206896553,98.686,2.9396,,6.7,6.61,543.2666666666667,16.4,419.52,3.0,-1.5,1,13.3,,,,,,,,,2025-10-13,S60-24
20251013083927,2025-10-13 08:39:27,9,S60-24,902,1239,0,161,339,25,0,68,0.0,0.0,3.41,0.0,2737.41,2.0,1.26,-0.77,0.65,,,,,,220.0,250.0,600.0,1000.0,4.0,1.0,2.0,5.0,0.0,20251013_9,小型,928.0,2.0,842.0,856.0,S60,,,0.0,28.5,72.6,432,0.475,0.373,2141,0.421,1239,21.5,5.8,15.7,21.7,1.374,10,1.15,91.20493827160496,115.8,13.393944653881894,90.8,99.22142857142856,86.28,2.9396,,6.7,6.61,543.2666666666667,16.4,419.52,2.0,-1.0,1,0.96,,,,,,,,,2025-10-13,S60-24
20251013090222,2025-10-13 09:02:22,13,S60-24,905,1240,0,161,339,26,0,66,0.0,0.0,3.39,0.0,2740.39,2.0,1.26,-0.44,0.73,,,,,,220.0,250.0,600.0,1000.0,4.0,1.0,2.0,5.0,0.0,20251013_13,小型,928.0,2.0,905.0,919.0,S60,,,0.0,28.5,72.6,431,0.475,0.374,2145,0.422,1240,21.3,6.0,15.3,21.6,1.37,10,1.15,87.41882352941175,114.5,12.491582993149446,87.46,88.35517241379311,76.831,2.9396,,6.7,6.61,543.2666666666667,16.4,419.52,2.0,0.0,0,0.96,,,,,,,,,2025-10-13,S60-24
20251013092405,2025-10-13 09:24:05,14,S60-24,895,1217,0,150,333,24,0,65,0.0,0.0,3.32,0.0,2687.32,3.0,1.35,-0.78,0.66,,,,,,220.0,250.0,600.0,1000.0,4.0,1.0,2.0,5.0,0.0,20251013_14,小型,1015.0,4.0,928.0,940.0,S60,,,0.0,28.5,72.6,422,0.45,0.355,2112,0.424,1217,21.1,5.7,15.4,21.3,1.36,10,1.13,86.43703703703703,112.6,11.99433451078687,85.02000000000001,90.25,79.867,2.9396,,6.7,6.61,543.2666666666667,16.4,419.52,3.0,1.0,1,9.3,70.02857142857144,490.2000000000001,,,,,,,2025-10-13,S60-24
20251013094926,2025-10-13 09:49:26,17,S60-24,919,1240,0,143,338,26,0,66,0.0,0.0,3.39,0.0,2735.39,4.0,1.42,-0.86,0.73,,,,,,220.0,250.0,600.0,1000.0,4.0,1.0,2.0,5.0,0.0,20251013_17,小型,1015.0,4.0,953.0,1007.0,S60,,,0.0,28.5,72.6,430,0.423,0.333,2159,0.426,1240,21.4,6.0,15.3,21.0,1.349,10,1.15,101.30851063829785,133.1,18.765471118318345,93.68,112.62424242424242,97.934,2.9396,,6.7,6.61,543.2666666666667,16.4,419.52,4.0,1.0,1,8.26,70.02857142857144,490.2000000000001,,,,,,,2025-10-13,S60-24
20251013101319,2025-10-13 10:13:19,20,S60-24,895,1216,0,151,333,25,0,68,0.0,0.0,3.36,0.0,2691.36,3.0,2.03,-0.78,0.58,,,,,,220.0,250.0,600.0,1000.0,4.0,1.0,2.0,5.0,0.0,20251013_20,小型,1112.0,3.0,1016.0,1030.0,S60,,,0.0,28.5,72.6,426,0.453,0.354,2111,0.424,1216,21.8,5.9,16.0,21.5,1.359,10,1.13,92.43809523809524,119.1,13.797367802470296,89.0,99.07,87.673,2.9396,,6.7,6.61,543.2666666666667,16.4,419.52,3.0,-1.0,1,10.3,74.06666666666668,518.4666666666667,,,,514.7142857142857,77.24999999999999,18.025,2025-10-13,S60-24
