Repository: Vincent626/concrete-strength-analysis

# 🎯 S60 & M60 混凝土強度預測模型訓練成果報告

> **更新日期**: 2026-02-04  
> **專案目標**: 建立 S60/M60 混凝土 28 天抗壓強度預測模型

---

## 📋 摘要

本專案針對 S60（小型）與 M60（中型）離心混凝土管配比，建立機器學習預測模型。透過配料特徵分析，預測 28 天抗壓強度，並識別影響強度的關鍵因素。

### 主要成果

| 模型 | 樣本數 | R² | MAE (kgf/cm²) | 狀態 |
|:---|---:|---:|---:|:---|
| **S60** | 46 | **0.360** | 28 | ✅ 可用 |
| **M60** | 52 | **0.206** | 25 | ✅ 可用 |

---

## 📈 模型效能比較
> **說明**：S60 模型 R²=0.360，M60 模型 R²=0.206，兩者皆具有預測能力。S60 表現較佳，預測誤差約 28 kgf/cm²。

---

## 📊 強度分布比較
> **說明**：S60 與 M60 的強度分布相似，平均約 605 kgf/cm²，皆高於設計強度 510 kgf/cm²（紅色虛線）。

---

File: S60_M60_dataset_v9_shared.csv (part 122 of 138)
match_key,日期及時間,序,配比 ,耗用骨材1,耗用骨材2,耗用骨材3,耗用水,耗用泥料1,耗用泥料2,耗用泥料3,耗用泥料4,耗用藥劑1,耗用藥劑2,耗用藥劑3,耗用藥劑4,耗用小計,表面水骨材1,誤差%水,誤差%骨材1,誤差%骨材2,坍度(cm),混凝土溫度(℃),試體1強度(X1),試體2強度(X2),試體3強度(X3),加料轉速,慢速轉速,中速轉速,高速轉速,加料時間,慢速時間,中速時間,高速時間,總降水量,cp_key,類型,入池,蒸養池,離心開始,離心結束,母體,平均強度,強度_原始,強度_修正,環境溫度,環境濕度,膠結料總量,水灰比,水膠比,骨材總量,砂石比,粗骨材總量,水泥取代率,矽灰取代率,爐石取代率,漿體比例,粗細骨材比,月份,拌合米數,平均電流,最大電流,電流標準差,最終電流,穩定階段平均電流,單位體積穩定電流,砂_FM,砂_Mud,六分_FM,三分_FM,水泥砂漿_28天平均強度,水泥_流動性,水泥砂漿_7天平均強度,設定扣水率(%),扣水率_變動幅度,扣水率_是否變更,水量微調偏離度,蒸養實際平均溫度,蒸養實際總積溫,蒸養實際階段1溫度,蒸養實際階段2溫度,蒸養實際階段3溫度,實際離心平均轉速,實際離心平均電流,實際離心總能量,日期,配比
20251013104433,2025-10-13 10:44:33,26,S60-31,902,1227,0,152,338,25,0,66,0.0,0.0,3.6,0.0,2713.6,3.0,2.01,-0.99,0.57,,,,,,220.0,250.0,600.0,1000.0,4.0,1.0,2.0,5.0,0.0,20251013_26,小型,1112.0,3.0,1048.0,1102.0,S60,,,0.0,28.5,72.6,429,0.45,0.354,2129,0.424,1227,21.2,5.8,15.4,21.4,1.36,10,1.14,94.24024390243902,123.5,15.99123128434118,87.6,106.52068965517245,93.439,2.9396,,6.7,6.61,543.2666666666667,16.4,419.52,3.0,0.0,0,11.3,74.06666666666668,518.4666666666667,,,,552.7857142857143,98.6035714285714,23.0075,2025-10-13,S60-31
20251013125909,2025-10-13 12:59:09,30,S60-31,594,790,0,80,215,16,0,40,0.0,0.0,2.3,0.0,1737.3,6.0,2.56,-1.0,1.15,,,,,,220.0,250.0,600.0,1000.0,4.0,3.0,2.0,5.0,0.0,20251013_30,小型,1353.0,1.0,1302.0,1319.0,S60,,,0.0,28.0,78.6,271,0.372,0.295,1384,0.429,790,20.7,5.9,14.8,20.2,1.33,10,0.73,81.18690476190476,90.0,8.130026353877286,83.17999999999999,85.52666666666666,117.16,2.9396,,6.7,6.61,543.2666666666667,16.4,419.52,6.0,3.0,1,-35.59,59.56315789473684,1138.6490350877193,,,,491.0882352941176,86.21470588235293,24.427499999999995,2025-10-13,S60-31
20251013130257,2025-10-13 13:02:57,31,S60-31,578,779,0,84,209,15,0,43,0.0,0.0,2.27,0.0,1710.27,5.0,1.2,-1.37,1.17,,,,,,220.0,250.0,600.0,1000.0,4.0,3.0,2.0,5.0,0.0,20251013_31,小型,1353.0,1.0,1302.0,1319.0,S60,,,0.0,28.0,78.6,267,0.402,0.315,1357,0.426,779,21.7,5.6,16.1,20.6,1.348,10,0.72,81.23529411764706,91.2,8.437419536973765,78.47999999999999,86.94137931034483,120.752,2.9396,,6.7,6.61,543.2666666666667,16.4,419.52,5.0,-1.0,1,-39.82,59.56315789473684,1138.6490350877193,,,,491.0882352941176,86.21470588235293,24.427499999999995,2025-10-13,S60-31
20251013132432,2025-10-13 13:24:32,35,S60-31,580,780,0,84,210,16,0,41,0.0,0.0,2.24,0.0,1713.24,5.0,1.2,-1.02,1.3,,,,,,220.0,250.0,600.0,1000.0,4.0,3.0,2.0,5.0,0.0,20251013_35,小型,1353.0,1.0,1327.0,1345.0,S60,,,0.0,28.0,78.6,267,0.4,0.315,1360,0.426,780,21.3,6.0,15.4,20.5,1.345,10,0.72,81.9561797752809,89.7,7.684669622282788,81.53999999999999,86.50645161290323,120.148,2.9396,,6.7,6.61,543.2666666666667,16.4,419.52,5.0,0.0,0,-39.82,59.56315789473684,1138.6490350877193,,,,474.69444444444446,84.04166666666667,25.2125,2025-10-13,S60-31
20251013132809,2025-10-13 13:28:09,36,S60-31,580,780,0,84,214,15,0,40,0.0,0.0,2.27,0.0,1715.27,5.0,1.2,-1.02,1.3,,,,,,220.0,250.0,600.0,1000.0,4.0,3.0,2.0,5.0,0.0,20251013_36,小型,1353.0,1.0,1327.0,1345.0,S60,,,0.0,28.0,78.6,269,0.393,0.312,1360,0.426,780,20.4,5.6,14.9,20.6,1.345,10,0.72,82.28367346938775,88.9,6.88443517872835,82.46,85.68823529411765,119.011,2.9396,,6.7,6.61,543.2666666666667,16.4,419.52,5.0,0.0,0,-39.82,59.56315789473684,1138.6490350877193,,,,474.69444444444446,84.04166666666667,25.2125,2025-10-13,S60-31
20251013135137,2025-10-13 13:51:37,39,S60-31,916,1240,0,148,338,26,0,66,0.0,0.0,3.62,0.0,2737.62,3.5,1.37,-0.65,0.73,,,,,,220.0,250.0,600.0,1000.0,4.0,1.0,2.0,5.0,0.0,20251013_39,小型,1446.0,2.0,1356.0,1409.0,S60,,,0.0,28.0,78.6,430,0.438,0.344,2156,0.425,1240,21.4,6.0,15.3,21.1,1.354,10,1.15,94.54588235294118,121.2,15.123223691055044,94.88,102.0896551724138,88.774,2.9396,,6.7,6.61,543.2666666666667,16.4,419.52,3.5,-1.5,1,12.49,65.89908256880734,1201.5599388379203,,,,518.0384615384615,89.6153846153846,19.416666666666664,2025-10-13,S60-31
20251013141758,2025-10-13 14:17:58,43,S60-31,897,1218,0,146,332,25,0,65,0.0,0.0,3.56,0.0,2686.56,3.5,2.1,-1.1,0.74,,,,,,220.0,250.0,600.0,1000.0,5.0,1.0,2.0,5.0,0.0,20251013_43,小型,1446.0,2.0,1422.0,1436.0,S60,,,0.0,28.0,78.6,422,0.44,0.346,2115,0.424,1218,21.3,5.9,15.4,21.2,1.358,10,1.13,97.21354166666669,122.7,17.200082484005627,88.84,108.50882352941176,96.026,2.9396,,6.7,6.61,543.2666666666667,16.4,419.52,3.5,0.0,0,10.49,65.89908256880734,1201.5599388379203,,,,487.4642857142857,85.05714285714284,19.84666666666666,2025-10-13,S60-31
20251013144202,2025-10-13 14:42:02,46,S60-31,886,1206,0,149,331,25,0,65,0.0,0.0,3.53,0.0,2665.53,3.0,2.05,-0.89,0.67,,,,,,220.0,250.0,600.0,1000.0,4.0,1.0,2.0,5.0,0.0,20251013_46,小型,1532.0,4.0,1446.0,1459.0,S60,,,0.0,28.0,78.6,421,0.45,0.354,2092,0.424,1206,21.4,5.9,15.4,21.4,1.361,10,1.12,87.06746987951807,113.4,12.84944430314771,86.42,92.7344827586207,82.799,2.9396,,6.7,6.61,543.2666666666667,16.4,419.52,3.0,-0.5,1,8.3,64.42857142857143,1125.3523809523808,,,,510.2692307692308,86.28846153846152,18.69583333333333,2025-10-13,S60-31
20251013150642,2025-10-13 15:06:42,49,S60-31,889,1207,0,145,329,27,0,65,0.0,0.0,3.56,0.0,2665.56,3.5,2.11,-1.0,0.75,,,,,,220.0,250.0,600.0,1000.0,4.0,1.0,2.0,5.0,0.0,20251013_49,小型,1532.0,4.0,1510.0,1523.0,S60,,,0.0,28.0,78.6,421,0.441,0.344,2096,0.424,1207,21.9,6.4,15.4,21.3,1.358,10,1.12,84.1719512195122,107.0,11.532089633483327,83.44,86.7103448275862,77.42,2.9396,,6.7,6.61,543.2666666666667,16.4,419.52,3.5,0.5,1,9.49,64.42857142857143,1125.3523809523808,,,,551.1923076923077,97.4846153846154,21.12166666666667,2025-10-13,S60-31
20251013152901,2025-10-13 15:29:01,51,S60-31,904,1217,0,142,332,25,0,66,0.0,0.0,3.58,0.0,2689.58,4.0,2.16,-0.77,0.66,,,,,,220.0,250.0,600.0,1000.0,4.0,2.0,2.0,5.0,0.0,20251013_51,小型,1625.0,3.0,1532.0,1546.0,S60,,,0.0,28.0,78.6,423,0.428,0.336,2121,0.426,1217,21.5,5.9,15.6,21.0,1.346,10,1.13,91.22289156626503,115.7,15.13017670288524,91.18,102.34137931034483,90.568,2.9396,,6.7,6.61,543.2666666666667,16.4,419.52,4.0,0.5,1,7.26,60.118181818181824,996.9598484848484,,,,530.0357142857143,87.49642857142855,20.415833333333328,2025-10-13,S60-31
20251013155730,2025-10-13 15:57:30,52,S60-31,928,1250,0,146,341,27,0,66,0.0,0.0,3.67,0.0,2761.67,4.0,2.1,-0.75,0.73,,,,,,220.0,250.0,600.0,1000.0,4.0,1.0,2.0,5.0,0.0,20251013_52,小型,1625.0,3.0,1600.0,1614.0,S60,,,0.0,28.0,78.6,434,0.428,0.336,2178,0.426,1250,21.4,6.2,15.2,21.0,1.347,10,1.16,89.05432098765432,115.1,13.404670729952617,91.08,95.425,82.263,2.9396,,6.7,6.61,543.2666666666667,16.4,419.52,4.0,0.0,0,11.26,60.118181818181824,996.9598484848484,,,,486.8571428571428,87.9035714285714,20.510833333333327,2025-10-13,S60-31
20251014074902,2025-10-14 07:49:02,1,S60-24,589,789,0,82,213,15,0,39,0.0,0.0,2.13,0.0,1729.13,6.0,5.13,-1.83,1.02,,,,,,220.0,250.0,600.0,1000.0,4.0,3.0,2.0,5.0,0.0,20251014_1,小型,842.0,2.0,752.0,809.0,S60,,,0.0,29.0,70.6,267,0.385,0.307,1378,0.427,789,20.2,5.6,14.6,20.2,1.34,10,0.73,82.7271028037383,90.4,6.55104429277348,84.97999999999999,83.37105263157896,114.207,2.9396,,6.7,6.31,543.2666666666667,16.4,419.52,6.0,2.0,1,-33.59,,,,,,,,,2025-10-14,S60-24
20251014075303,2025-10-14 07:53:03,2,S60-24,587,790,0,83,213,17,0,40,0.0,0.0,2.14,0.0,1732.14,5.5,2.47,-1.68,1.15,,,,,,220.0,250.0,600.0,1000.0,4.0,3.0,2.0,5.0,0.0,20251014_2,小型,842.0,2.0,752.0,809.0,S60,,,0.0,29.0,70.6,270,0.39,0.307,1377,0.426,790,21.1,6.3,14.8,20.4,1.346,10,0.73,85.6547619047619,95.0,8.693243199420056,83.56,90.15,123.493,2.9396,,6.7,6.31,543.2666666666667,16.4,419.52,5.5,-0.5,1,-34.18,,,,,,,,,2025-10-14,S60-24
20251014081351,2025-10-14 08:13:51,5,S60-24,917,1240,0,143,337,27,0,66,0.0,0.0,3.4,0.0,2733.4,4.0,1.42,-1.08,0.73,,,,,,220.0,250.0,600.0,1000.0,4.0,2.0,2.0,5.0,0.0,20251014_5,小型,842.0,2.0,818.0,833.0,S60,,,0.0,29.0,70.6,430,0.424,0.333,2157,0.425,1240,21.6,6.3,15.3,21.0,1.352,10,1.15,102.7,132.5,19.051747712718928,91.56000000000002,115.86,100.748,2.9396,,6.7,6.31,543.2666666666667,16.4,419.52,4.0,-1.5,1,8.26,,,,,,,,,2025-10-14,S60-24
20251014083916,2025-10-14 08:39:16,6,S60-24,917,1249,0,155,342,25,0,68,0.0,0.0,3.43,0.0,2759.43,3.0,1.97,-0.97,0.64,,,,,,220.0,250.0,600.0,1000.0,4.0,1.0,2.0,5.0,0.0,20251014_6,小型,928.0,3.0,842.0,855.0,S60,,,0.0,29.0,70.6,435,0.453,0.356,2166,0.423,1249,21.4,5.7,15.6,21.4,1.362,10,1.16,96.96829268292682,126.8,16.845277821690754,92.34,109.05517241379312,94.013,2.9396,,6.7,6.31,543.2666666666667,16.4,419.52,3.0,-1.0,1,14.3,,,,,,,,,2025-10-14,S60-24
20251014090540,2025-10-14 09:05:40,11,S60-24,916,1250,0,154,342,25,0,68,0.0,0.0,3.4,0.0,2758.4,3.0,1.32,-1.08,0.73,,,,,,220.0,250.0,600.0,1000.0,4.0,1.0,2.0,5.0,0.0,20251014_11,小型,928.0,3.0,909.0,923.0,S60,,,0.0,29.0,70.6,435,0.45,0.354,2166,0.423,1250,21.4,5.7,15.6,21.4,1.365,10,1.16,86.71604938271605,117.0,13.884447794761684,86.38000000000001,94.20000000000002,81.207,2.9396,,6.7,6.31,543.2666666666667,16.4,419.52,3.0,0.0,0,13.3,,,,,,,,,2025-10-14,S60-24
20251014092758,2025-10-14 09:27:58,12,S60-24,921,1250,0,150,341,26,0,66,0.0,0.0,3.45,0.0,2757.45,3.5,1.35,-0.97,0.73,,,,,,220.0,250.0,600.0,1000.0,4.0,1.0,2.0,5.0,0.0,20251014_12,小型,1015.0,4.0,931.0,945.0,S60,,,0.0,29.0,70.6,433,0.44,0.346,2171,0.424,1250,21.2,6.0,15.2,21.2,1.357,10,1.16,83.22195121951219,107.4,11.136645994087289,86.16,84.96896551724137,73.249,2.9396,,6.7,6.31,543.2666666666667,16.4,419.52,3.5,0.5,1,14.49,72.14285714285714,505.0,,,,,,,2025-10-14,S60-24
20251014095108,2025-10-14 09:51:08,17,S60-31,925,1251,0,141,342,27,0,67,0.0,0.0,3.66,0.0,2756.66,4.5,1.44,-1.49,0.81,,,,,,220.0,250.0,600.0,1000.0,4.0,1.0,2.0,5.0,0.0,20251014_17,小型,1015.0,4.0,954.0,1008.0,S60,,,0.0,29.0,70.6,436,0.412,0.323,2176,0.425,1251,21.6,6.2,15.4,21.0,1.352,10,1.16,92.3358024691358,123.1,15.81815107300436,87.86,104.23214285714286,89.855,2.9396,,6.7,6.31,543.2666666666667,16.4,419.52,4.5,1.0,1,15.83,72.14285714285714,505.0,,,,,,,2025-10-14,S60-31
20251014101427,2025-10-14 10:14:27,19,S60-31,944,1262,0,132,346,27,0,69,0.0,0.0,3.69,0.0,2783.69,5.5,1.54,-1.36,0.8,,,,,,220.0,250.0,600.0,1000.0,4.0,0.0,2.0,5.0,0.0,20251014_19,小型,1112.0,1.0,1017.0,1031.0,S60,,,0.0,29.0,70.6,442,0.382,0.299,2206,0.428,1262,21.7,6.1,15.6,20.6,1.337,10,1.17,94.5939024390244,119.1,16.357770940345855,93.86,107.43793103448276,91.827,2.9396,,6.7,6.31,543.2666666666667,16.4,419.52,5.5,1.0,1,14.82,62.32142857142858,436.2500000000001,,,,484.57142857142856,87.5035714285714,20.417499999999997,2025-10-14,S60-31
20251014103909,2025-10-14 10:39:09,24,S60-31,903,1219,0,137,332,25,0,67,0.0,0.0,3.59,0.0,2686.59,4.5,1.48,-1.31,0.83,,,,,,220.0,250.0,600.0,1000.0,4.0,1.0,2.0,5.0,0.0,20251014_24,小型,1112.0,1.0,1042.0,1056.0,S60,,,0.0,29.0,70.6,424,0.413,0.323,2122,0.426,1219,21.7,5.9,15.8,20.9,1.35,10,1.13,94.04691358024692,117.5,15.99161112197524,90.96,105.17142857142856,93.072,2.9396,,6.7,6.31,543.2666666666667,16.4,419.52,4.5,-1.0,1,11.83,62.32142857142858,436.2500000000001,,,,512.25,73.70714285714283,17.198333333333327,2025-10-14,S60-31
20251014130009,2025-10-14 13:00:09,31,S60-31,591,791,0,77,213,18,0,42,0.0,0.0,2.31,0.0,1734.31,6.5,2.67,-1.99,1.28,,,,,,220.0,250.0,600.0,1000.0,4.0,3.0,2.0,5.0,0.0,20251014_31,小型,1351.0,2.0,1303.0,1320.0,S60,,,0.0,27.7,84.4,273,0.362,0.282,1382,0.428,791,22.0,6.6,15.4,20.2,1.338,10,0.73,80.93580246913581,90.0,7.835048017878577,78.38,84.81785714285714,116.189,2.9396,,6.7,6.31,543.2666666666667,16.4,419.52,6.5,2.0,1,-35.52,68.1095652173913,1304.2981739130437,,,,472.6470588235294,83.12058823529412,23.550833333333333,2025-10-14,S60-31
20251014130335,2025-10-14 13:03:35,32,S60-31,589,790,0,82,215,18,0,43,0.0,0.0,2.3,0.0,1739.3,5.5,1.23,-1.34,1.15,,,,,,220.0,250.0,600.0,1000.0,4.0,3.0,2.0,5.0,0.0,20251014_32,小型,1351.0,2.0,1303.0,1320.0,S60,,,0.0,27.7,84.4,276,0.381,0.297,1379,0.427,790,22.1,6.5,15.6,20.6,1.341,10,0.73,83.03690476190476,91.5,8.69962752024072,80.96,87.07999999999998,119.288,2.9396,,6.7,6.31,543.2666666666667,16.4,419.52,5.5,-1.0,1,-35.18,68.1095652173913,1304.2981739130437,,,,472.6470588235294,83.12058823529412,23.550833333333333,2025-10-14,S60-31
20251014132403,2025-10-14 13:24:03,33,S60-31,576,780,0,84,212,17,0,40,0.0,0.0,2.25,0.0,1711.25,5.0,1.2,-1.71,1.3,,,,,,220.0,250.0,600.0,1000.0,4.0,2.0,2.0,5.0,0.0,20251014_33,小型,1351.0,2.0,1327.0,1343.0,S60,,,0.0,27.7,84.4,269,0.396,0.312,1356,0.425,780,21.2,6.3,14.9,20.7,1.354,10,0.72,82.6144578313253,93.1,8.54745974424841,80.82000000000001,87.06551724137931,120.924,2.9396,,6.7,6.31,543.2666666666667,16.4,419.52,5.0,-0.5,1,-39.82,68.1095652173913,1304.2981739130437,,,,503.375,87.98125,23.461666666666662,2025-10-14,S60-31
20251014132724,2025-10-14 13:27:24,34,S60-31,571,780,0,87,212,17,0,40,0.0,0.0,2.26,0.0,1709.26,4.5,1.16,-2.06,1.3,,,,,,220.0,250.0,600.0,1000.0,4.0,2.0,2.0,5.0,0.0,20251014_34,小型,1351.0,2.0,1327.0,1343.0,S60,,,0.0,27.7,84.4,269,0.41,0.323,1351,0.423,780,21.2,6.3,14.9,20.9,1.366,10,0.72,82.1867469879518,90.8,7.802791763044216,79.42,87.21034482758623,121.125,2.9396,,6.7,6.31,543.2666666666667,16.4,419.52,4.5,-0.5,1,-38.17,68.1095652173913,1304.2981739130437,,,,503.375,87.98125,23.461666666666662,2025-10-14,S60-31
20251014134742,2025-10-14 13:47:42,35,S60-31,925,1250,0,145,341,27,0,67,0.0,0.0,3.69,0.0,2758.69,4.0,1.4,-1.07,0.73,,,,,,220.0,250.0,600.0,1000.0,4.0,1.0,2.0,5.0,0.0,20251014_35,小型,1435.0,3.0,1351.0,1404.0,S60,,,0.0,27.7,84.4,435,0.425,0.333,2175,0.425,1250,21.6,6.2,15.4,21.1,1.351,10,1.16,100.86095238095238,127.5,16.11854593015432,90.36,110.76388888888889,95.486,2.9396,,6.7,6.31,543.2666666666667,16.4,419.52,4.0,-0.5,1,10.26,60.68090909090909,1117.5400757575758,,,,546.7692307692307,96.83076923076923,20.980000000000004,2025-10-14,S60-31
20251014140930,2025-10-14 14:09:30,36,S60-31,917,1251,0,155,339,27,0,68,0.0,0.0,3.68,0.0,2760.68,3.0,1.97,-0.97,0.81,,,,,,220.0,250.0,600.0,1000.0,4.0,1.0,2.0,5.0,0.0,20251014_36,小型,1435.0,3.0,1413.0,1425.0,S60,,,0.0,27.7,84.4,434,0.457,0.357,2168,0.423,1251,21.9,6.2,15.7,21.4,1.364,10,1.16,92.84761904761906,119.4,14.555112636282663,94.28,100.63666666666668,86.756,2.9396,,6.7,6.31,543.2666666666667,16.4,419.52,3.0,-1.0,1,14.3,60.68090909090909,1117.5400757575758,,,,572.0416666666666,93.8875,18.7775,2025-10-14,S60-31
20251014143118,2025-10-14 14:31:18,38,S60-31,908,1239,0,153,338,27,0,68,0.0,0.0,3.62,0.0,2736.62,3.0,2.0,-1.09,0.65,,,,,,220.0,250.0,600.0,1000.0,4.0,1.0,2.0,5.0,0.0,20251014_38,小型,1521.0,4.0,1435.0,1447.0,S60,,,0.0,27.7,84.4,433,0.453,0.353,2147,0.423,1239,21.9,6.2,15.7,21.4,1.365,10,1.15,95.1641975308642,122.4,15.822661578184997,90.72,106.58214285714288,92.68,2.9396,,6.7,6.31,543.2666666666667,16.4,419.52,3.0,0.0,0,12.3,64.68490566037735,1141.6885849056605,,,,545.5416666666666,90.39583333333331,18.079166666666666,2025-10-14,S60-31
20251014145350,2025-10-14 14:53:50,41,S60-31,915,1251,0,155,343,28,0,67,0.0,0.0,3.66,0.0,2762.66,3.0,1.97,-1.19,0.81,,,,,,220.0,250.0,600.0,1000.0,4.0,1.0,2.0,5.0,0.0,20251014_41,小型,1521.0,4.0,1456.0,1509.0,S60,,,0.0,27.7,84.4,438,0.452,0.354,2166,0.422,1251,21.7,6.4,15.3,21.5,1.367,10,1.16,96.73373493975905,124.1,15.912488670499632,91.14,106.548275862069,91.852,2.9396,,6.7,6.31,543.2666666666667,16.4,419.52,3.0,0.0,0,14.3,64.68490566037735,1141.6885849056605,,,,548.0769230769231,88.58846153846154,19.194166666666668,2025-10-14,S60-31
20251014151739,2025-10-14 15:17:39,44,S60-31,900,1229,0,152,334,27,0,68,0.0,0.0,3.6,0.0,2713.6,3.0,2.01,-1.21,0.74,,,,,,220.0,250.0,600.0,1000.0,4.0,0.0,2.0,5.0,0.0,20251014_44,小型,1612.0,1.0,1521.0,1533.0,S60,,,0.0,27.7,84.4,429,0.455,0.354,2129,0.423,1229,22.1,6.3,15.9,21.4,1.366,10,1.14,93.10238095238094,124.9,15.013969496617191,88.74000000000001,100.04,87.754,2.9396,,6.7,6.31,543.2666666666667,16.4,419.52,3.0,0.0,0,11.3,60.6049504950495,1018.1631683168316,,,,566.2083333333334,94.22083333333336,18.84416666666667,2025-10-14,S60-31
20251014154102,2025-10-14 15:41:02,47,S60-31,915,1251,0,154,341,26,0,68,0.0,0.0,3.68,0.0,2758.68,3.0,1.32,-1.19,0.81,,,,,,220.0,250.0,600.0,1000.0,4.0,2.0,2.0,5.0,0.0,20251014_47,小型,1612.0,1.0,1545.0,1600.0,S60,,,0.0,27.7,84.4,435,0.452,0.354,2166,0.422,1251,21.6,6.0,15.6,21.4,1.367,10,1.16,95.21728395061729,126.5,16.714640511775613,92.42,106.29285714285712,91.632,2.9396,,6.7,6.31,543.2666666666667,16.4,419.52,3.0,0.0,0,13.3,60.6049504950495,1018.1631683168316,,,,491.7,82.06999999999998,20.517499999999995,2025-10-14,S60-31
20251015074905,2025-10-15 07:49:05,1,S60-24,590,791,0,79,218,15,0,39,0.0,0.0,2.15,0.0,1734.15,6.5,5.33,-2.16,1.28,,,,,,220.0,250.0,600.0,1000.0,4.0,3.0,2.0,5.0,0.0,20251015_1,小型,855.0,4.0,752.0,808.0,S60,,,0.0,28.8,79.3,272,0.362,0.29,1381,0.427,791,19.9,5.5,14.3,20.3,1.341,10,0.73,83.3012048192771,92.4,6.804188893631462,80.22,84.85172413793104,116.235,2.9396,,6.7,6.31,543.2666666666667,16.4,419.52,6.5,3.5,1,-33.52,,,,,,,,,2025-10-15,S60-24
20251015075246,2025-10-15 07:52:46,2,S60-24,595,802,0,83,219,16,0,41,0.0,0.0,2.17,0.0,1758.17,5.5,1.22,-1.82,1.26,,,,,,220.0,250.0,600.0,1000.0,4.0,3.0,2.0,5.0,0.0,20251015_2,小型,855.0,4.0,752.0,808.0,S60,,,0.0,28.8,79.3,276,0.379,0.301,1397,0.426,802,20.7,5.8,14.9,20.4,1.348,10,0.74,86.70816326530611,96.6,8.505924387603628,86.54,91.2029411764706,123.247,2.9396,,6.7,6.31,543.2666666666667,16.4,419.52,5.5,-1.0,1,-34.18,,,,,,,,,2025-10-15,S60-24
20251015082107,2025-10-15 08:21:07,5,S60-24,919,1251,0,150,341,26,0,68,0.0,0.0,3.43,0.0,2758.43,3.5,1.35,-1.18,0.81,,,,,,220.0,250.0,600.0,1000.0,4.0,4.0,2.0,5.0,0.0,20251015_5,小型,855.0,4.0,824.0,840.0,S60,,,0.0,28.8,79.3,435,0.44,0.345,2170,0.424,1251,21.6,6.0,15.6,21.2,1.361,10,1.16,103.35833333333332,136.1,20.21657858301386,94.9,121.23000000000002,104.509,2.9396,,6.7,6.31,543.2666666666667,16.4,419.52,3.5,-2.0,1,14.49,,,,,,,,,2025-10-15,S60-24
20251015084811,2025-10-15 08:48:11,6,S60-24,901,1229,0,151,338,25,0,66,0.0,0.0,3.37,0.0,2713.37,3.0,1.34,-1.1,0.74,,,,,,220.0,250.0,600.0,1000.0,4.0,3.0,2.0,5.0,0.0,20251015_6,小型,945.0,3.0,851.0,907.0,S60,,,0.0,28.8,79.3,429,0.447,0.352,2130,0.423,1229,21.2,5.8,15.4,21.4,1.364,10,1.14,98.8641975308642,128.9,17.444878328942245,88.88,112.61071428571428,98.781,2.9396,,6.7,6.31,543.2666666666667,16.4,419.52,3.0,-0.5,1,10.3,,,,,,,,,2025-10-15,S60-24
20251015091408,2025-10-15 09:14:08,10,S60-24,877,1206,0,156,331,24,0,64,0.0,0.0,3.32,0.0,2661.32,2.0,0.65,-0.9,0.67,,,,,,220.0,250.0,600.0,1000.0,4.0,3.0,2.0,5.0,0.0,20251015_10,小型,945.0,3.0,920.0,933.0,S60,,,0.0,28.8,79.3,419,0.471,0.372,2083,0.421,1206,21.0,5.7,15.3,21.6,1.375,10,1.12,88.6283950617284,120.3,14.770476346355498,86.94000000000001,95.76071428571429,85.501,2.9396,,6.7,6.31,543.2666666666667,16.4,419.52,2.0,-1.0,1,-4.04,,,,,,,,,2025-10-15,S60-24
20251015094432,2025-10-15 09:44:32,15,S60-24,857,1175,0,145,323,24,0,60,0.0,0.0,3.26,0.0,2587.26,3.0,1.4,-1.49,0.77,,,,,,220.0,250.0,600.0,1000.0,4.0,2.0,2.0,5.0,0.0,20251015_15,小型,1040.0,1.0,948.0,1002.0,S60,,,0.0,28.8,79.3,407,0.449,0.356,2032,0.422,1175,20.6,5.9,14.7,21.4,1.371,10,1.09,84.80609756097562,111.8,12.706886432944543,82.28,90.1310344827586,82.689,2.9396,,6.7,6.31,543.2666666666667,16.4,419.52,3.0,1.0,1,4.3,63.08780487804878,441.6146341463415,,,,,,,2025-10-15,S60-24
20251015100852,2025-10-15 10:08:52,18,S60-31,884,1206,0,144,328,25,0,64,0.0,0.0,3.53,0.0,2654.53,3.5,1.41,-1.56,0.67,,,,,,220.0,250.0,600.0,1000.0,4.0,3.0,2.0,5.0,0.0,20251015_18,小型,1040.0,1.0,1013.0,1027.0,S60,,,0.0,28.8,79.3,417,0.439,0.345,2090,0.423,1206,21.3,6.0,15.3,21.2,1.364,10,1.12,84.23913043478261,115.3,12.115117725582609,82.02000000000001,83.42121212121212,74.483,2.9396,,6.7,6.31,543.2666666666667,16.4,419.52,3.5,0.5,1,8.49,63.08780487804878,441.6146341463415,,,,513.1785714285714,99.62142857142857,23.245,2025-10-15,S60-31
20251015103414,2025-10-15 10:34:14,22,S60-31,867,1166,0,127,319,23,0,61,0.0,0.0,3.38,0.0,2566.38,5.0,2.42,-1.37,0.87,,,,,,220.0,250.0,600.0,1000.0,4.0,2.0,2.0,5.0,0.0,20251015_22,小型,1135.0,2.0,1038.0,1053.0,S60,,,0.0,28.8,79.3,403,0.398,0.315,2033,0.426,1166,20.8,5.7,15.1,20.7,1.345,10,1.08,92.15238095238097,117.1,15.233409994001718,88.67999999999999,102.72333333333331,95.114,2.9396,,6.7,6.31,543.2666666666667,16.4,419.52,5.0,1.5,1,3.18,74.45142857142858,521.1600000000001,,,,543.3333333333334,91.75,22.9375,2025-10-15,S60-31
20251015105911,2025-10-15 10:59:11,23,S60-31,873,1175,0,128,321,24,0,64,0.0,0.0,3.45,0.0,2588.45,5.0,1.59,-1.58,0.77,,,,,,220.0,250.0,600.0,1000.0,4.0,3.0,2.0,5.0,0.0,20251015_23,小型,1135.0,2.0,1103.0,1120.0,S60,,,0.0,28.8,79.3,409,0.399,0.313,2048,0.426,1175,21.5,5.9,15.6,20.8,1.346,10,1.09,91.54197530864198,120.6,14.963345042589504,85.75999999999999,99.99642857142858,91.74,2.9396,,6.7,6.31,543.2666666666667,16.4,419.52,5.0,0.0,0,4.18,74.45142857142858,521.1600000000001,,,,586.5294117647059,91.8294117647059,26.018333333333334,2025-10-15,S60-31
20251015125908,2025-10-15 12:59:08,24,S60-31,600,801,0,79,219,15,0,41,0.0,0.0,2.34,0.0,1757.34,6.5,2.6,-1.8,1.14,,,,,,220.0,250.0,600.0,1000.0,4.0,2.0,2.0,5.0,0.0,20251015_24,小型,1350.0,4.0,1302.0,1318.0,S60,,,0.0,28.0,84.9,275,0.361,0.287,1401,0.428,801,20.4,5.5,14.9,20.2,1.335,10,0.74,77.69876543209875,87.4,6.922774970389901,74.96,80.95357142857144,109.397,2.9396,,6.7,6.31,543.2666666666667,16.4,419.52,6.5,1.5,1,-33.52,79.63636363636363,1526.3636363636365,,,,529.375,96.403125,25.7075,2025-10-15,S60-31
20251015130234,2025-10-15 13:02:34,25,S60-31,586,790,0,82,214,16,0,41,0.0,0.0,2.29,0.0,1731.29,5.5,1.23,-1.84,1.15,,,,,,220.0,250.0,600.0,1000.0,4.0,2.0,2.0,5.0,0.0,20251015_25,小型,1350.0,4.0,1302.0,1318.0,S60,,,0.0,28.0,84.9,271,0.383,0.303,1376,0.426,790,21.0,5.9,15.1,20.4,1.348,10,0.73,81.81904761904761,92.7,8.07949309157326,76.76000000000002,87.16333333333334,119.402,2.9396,,6.7,6.31,543.2666666666667,16.4,419.52,5.5,-1.0,1,-35.18,79.63636363636363,1526.3636363636365,,,,529.375,96.403125,25.7075,2025-10-15,S60-31
20251015132328,2025-10-15 13:23:28,29,S60-31,598,790,0,84,215,23,0,44,0.0,0.0,2.34,0.0,1756.34,5.0,0.0,0.67,1.15,,,,,,220.0,250.0,600.0,1000.0,4.0,2.0,2.0,5.0,0.0,20251015_29,小型,1350.0,4.0,1326.0,1342.0,S60,,,0.0,28.0,84.9,282,0.391,0.298,1388,0.431,790,23.8,8.2,15.6,20.9,1.321,10,0.73,79.90123456790123,88.1,6.545368616639856,80.56,82.66785714285716,113.244,2.9396,,6.7,6.31,543.2666666666667,16.4,419.52,5.0,-0.5,1,-39.82,79.63636363636363,1526.3636363636365,,,,515.78125,95.165625,25.3775,2025-10-15,S60-31
20251015132645,2025-10-15 13:26:45,30,S60-31,585,779,0,83,212,22,0,43,0.0,0.0,2.3,0.0,1726.3,5.0,0.0,-0.17,1.17,,,,,,220.0,250.0,600.0,1000.0,4.0,2.0,2.0,5.0,0.0,20251015_30,小型,1350.0,4.0,1326.0,1342.0,S60,,,0.0,28.0,84.9,277,0.392,0.3,1364,0.429,779,23.5,7.9,15.5,20.9,1.332,10,0.72,77.4780487804878,86.9,6.350514179110529,75.53999999999999,78.93793103448277,109.636,2.9396,,6.7,6.31,543.2666666666667,16.4,419.52,5.0,0.0,0,-40.82,79.63636363636363,1526.3636363636365,,,,515.78125,95.165625,25.3775,2025-10-15,S60-31
20251015134841,2025-10-15 13:48:41,34,S60-31,926,1248,0,141,340,26,0,69,0.0,0.0,3.66,0.0,2753.66,4.5,1.44,-1.38,0.56,,,,,,220.0,250.0,600.0,1000.0,4.0,2.0,2.0,5.0,0.0,20251015_34,小型,1437.0,3.0,1352.0,1406.0,S60,,,0.0,28.0,84.9,435,0.415,0.324,2174,0.426,1248,21.8,6.0,15.9,20.9,1.348,10,1.16,90.82592592592592,124.0,14.612972232779835,87.62,97.16071428571428,83.759,2.9396,,6.7,6.31,543.2666666666667,16.4,419.52,4.5,-0.5,1,15.83,71.50588235294119,1314.5164705882355,,,,484.32142857142856,87.43571428571427,20.401666666666664,2025-10-15,S60-31
20251015141311,2025-10-15 14:13:11,37,S60-31,915,1229,0,138,335,25,0,65,0.0,0.0,3.58,0.0,2710.58,4.5,1.47,-0.97,0.74,,,,,,220.0,250.0,600.0,1000.0,4.0,1.0,2.0,5.0,0.0,20251015_37,小型,1437.0,3.0,1416.0,1429.0,S60,,,0.0,28.0,84.9,425,0.412,0.325,2144,0.427,1229,21.2,5.9,15.3,20.8,1.343,10,1.14,89.38148148148149,119.3,13.688141313561438,86.10000000000001,95.48928571428571,83.763,2.9396,,6.7,6.31,543.2666666666667,16.4,419.52,4.5,0.0,0,12.83,71.50588235294119,1314.5164705882355,,,,527.3076923076923,91.76923076923076,19.883333333333336,2025-10-15,S60-31
20251015143534,2025-10-15 14:35:34,41,S60-31,920,1240,0,140,339,27,0,67,0.0,0.0,3.66,0.0,2736.66,4.5,2.19,-1.18,0.73,,,,,,220.0,250.0,600.0,1000.0,4.0,1.0,2.0,5.0,0.0,20251015_41,小型,1527.0,1.0,1439.0,1453.0,S60,,,0.0,28.0,84.9,433,0.413,0.323,2160,0.426,1240,21.7,6.2,15.5,21.0,1.348,10,1.15,88.13773584905661,120.7,12.139732464415465,83.78,87.27027027027029,75.887,2.9396,,6.7,6.31,543.2666666666667,16.4,419.52,4.5,0.0,0,14.83,63.525000000000006,1114.8637500000002,,,,508.4642857142857,73.63571428571427,17.181666666666665,2025-10-15,S60-31
20251015145840,2025-10-15 14:58:40,43,S60-31,924,1241,0,134,339,26,0,67,0.0,0.0,3.63,0.0,2734.63,5.0,1.52,-1.28,0.81,,,,,,220.0,250.0,600.0,1000.0,4.0,2.0,2.0,5.0,0.0,20251015_43,小型,1527.0,1.0,1502.0,1516.0,S60,,,0.0,28.0,84.9,432,0.395,0.31,2165,0.427,1241,21.5,6.0,15.5,20.7,1.343,10,1.15,85.46144578313252,111.7,12.805211959643538,85.02,90.04482758620689,78.3,2.9396,,6.7,6.31,543.2666666666667,16.4,419.52,5.0,0.5,1,10.18,63.525000000000006,1114.8637500000002,,,,492.8928571428572,86.87499999999999,20.27083333333333,2025-10-15,S60-31
20251015152452,2025-10-15 15:24:52,47,S60-31,903,1218,0,137,334,26,0,68,0.0,0.0,3.57,0.0,2689.57,4.5,1.48,-1.31,0.74,,,,,,220.0,250.0,600.0,1000.0,4.0,1.0,2.0,5.0,0.0,20251015_47,小型,1614.0,2.0,1528.0,1542.0,S60,,,0.0,28.0,84.9,428,0.41,0.32,2121,0.426,1218,22.0,6.1,15.9,21.0,1.349,10,1.13,87.17407407407407,116.2,14.975286454341193,83.14,96.65,85.531,2.9396,,6.7,6.31,543.2666666666667,16.4,419.52,4.5,-0.5,1,11.83,68.94285714285715,1155.9419047619049,,,,504.1785714285714,83.06071428571427,19.380833333333328,2025-10-15,S60-31
20251015154626,2025-10-15 15:46:26,50,S60-31,887,1197,0,131,325,26,0,65,0.0,0.0,3.5,0.0,2634.5,5.0,2.34,-1.77,0.76,,,,,,220.0,250.0,600.0,1000.0,4.0,1.0,2.0,5.0,0.0,20251015_50,小型,1614.0,2.0,1550.0,1604.0,S60,,,0.0,28.0,84.9,416,0.403,0.315,2084,0.426,1197,21.9,6.2,15.6,20.8,1.349,10,1.11,89.51686746987951,114.4,13.888834201921336,89.22,99.11034482758622,89.289,2.9396,,6.7,6.31,543.2666666666667,16.4,419.52,5.0,0.5,1,7.18,68.94285714285715,1155.9419047619049,,,,507.6785714285714,73.43571428571427,17.134999999999998,2025-10-15,S60-31
20251016074906,2025-10-16 07:49:06,1,S60-24,598,800,0,81,218,16,0,41,0.0,0.0,2.18,0.0,1756.18,6.5,5.19,-2.13,1.01,,,,,,220.0,250.0,600.0,1000.0,4.0,2.0,2.0,5.0,0.0,20251016_1,小型,844.0,2.0,752.0,808.0,S60,,,0.0,28.6,78.3,275,0.372,0.295,1398,0.428,800,20.7,5.8,14.9,20.3,1.338,10,0.74,79.58048780487805,90.8,6.97660618842628,77.0,80.42068965517242,108.677,2.9396,,6.7,6.31,543.2666666666667,16.4,419.52,6.5,1.5,1,-31.52,,,,,,,,,2025-10-16,S60-24
20251016075248,2025-10-16 07:52:48,2,S60-24,594,800,0,85,217,16,0,40,0.0,0.0,2.16,0.0,1754.16,5.5,3.66,-1.98,1.01,,,,,,220.0,250.0,600.0,1000.0,4.0,2.0,2.0,5.0,0.0,20251016_2,小型,844.0,2.0,752.0,808.0,S60,,,0.0,28.6,78.3,273,0.392,0.311,1394,0.426,800,20.5,5.9,14.7,20.4,1.347,10,0.74,84.87560975609755,94.9,9.178495027490124,79.42,89.43103448275862,120.853,2.9396,,6.7,6.31,543.2666666666667,16.4,419.52,5.5,-1.0,1,-32.18,,,,,,,,,2025-10-16,S60-24
20251016081357,2025-10-16 08:13:57,5,S60-24,913,1240,0,143,337,26,0,65,0.0,0.0,3.39,0.0,2727.39,4.0,1.42,-1.51,0.73,,,,,,220.0,250.0,600.0,1000.0,4.0,3.0,2.0,5.0,0.0,20251016_5,小型,844.0,2.0,817.0,833.0,S60,,,0.0,28.6,78.3,428,0.424,0.334,2153,0.424,1240,21.3,6.1,15.2,21.0,1.358,10,1.15,99.19886363636364,129.0,17.279562904287342,94.02,111.10322580645162,96.612,2.9396,,6.7,6.31,543.2666666666667,16.4,419.52,4.0,-1.5,1,8.26,,,,,,,,,2025-10-16,S60-24
20251016083939,2025-10-16 08:39:39,6,S60-24,904,1229,0,143,338,26,0,63,0.0,0.0,3.38,0.0,2706.38,4.0,1.42,-1.63,0.74,,,,,,220.0,250.0,600.0,1000.0,4.0,1.0,2.0,5.0,0.0,20251016_6,小型,932.0,1.0,843.0,857.0,S60,,,0.0,28.6,78.3,427,0.423,0.335,2133,0.424,1229,20.8,6.1,14.8,21.1,1.36,10,1.14,94.6635294117647,122.0,14.59727490328507,87.36,103.69655172413792,90.962,2.9396,,6.7,6.31,543.2666666666667,16.4,419.52,4.0,0.0,0,8.26,,,,,,,,,2025-10-16,S60-24
20251016090245,2025-10-16 09:02:45,9,S60-24,904,1229,0,147,335,26,0,64,0.0,0.0,3.4,0.0,2708.4,3.5,1.38,-1.2,0.74,,,,,,220.0,250.0,600.0,1000.0,4.0,1.0,2.0,5.0,0.0,20251016_9,小型,932.0,1.0,907.0,920.0,S60,,,0.0,28.6,78.3,425,0.439,0.346,2133,0.424,1229,21.2,6.1,15.1,21.1,1.36,10,1.14,87.36585365853658,114.4,13.582855221881156,87.42,94.57586206896552,82.961,2.9396,,6.7,6.31,543.2666666666667,16.4,419.52,3.5,-0.5,1,11.49,,,,,,,,,2025-10-16,S60-24
20251016092918,2025-10-16 09:29:18,13,S60-24,913,1240,0,144,336,26,0,66,0.0,0.0,3.4,0.0,2728.4,4.0,2.13,-1.51,0.73,,,,,,220.0,250.0,600.0,1000.0,4.0,1.0,2.0,5.0,0.0,20251016_13,小型,1021.0,3.0,932.0,946.0,S60,,,0.0,28.6,78.3,428,0.429,0.336,2153,0.424,1240,21.5,6.1,15.4,21.0,1.358,10,1.15,92.44567901234568,123.3,15.343781057207991,91.14,99.39285714285714,86.429,2.9396,,6.7,6.31,543.2666666666667,16.4,419.52,4.0,0.5,1,9.26,,,,,,,,,2025-10-16,S60-24
20251016095228,2025-10-16 09:52:28,18,S60-24,905,1230,0,143,335,26,0,68,0.0,0.0,3.37,0.0,2710.37,4.0,1.42,-1.52,0.82,,,,,,220.0,250.0,600.0,1000.0,4.0,1.0,2.0,5.0,0.0,20251016_18,小型,1021.0,3.0,956.0,1010.0,S60,,,0.0,28.6,78.3,429,0.427,0.333,2135,0.424,1230,21.9,6.1,15.9,21.1,1.359,10,1.14,92.8148148148148,120.7,17.003602458615784,86.94,104.90357142857142,92.021,2.9396,,6.7,6.31,543.2666666666667,16.4,419.52,4.0,0.0,0,8.26,,,,,,,,,2025-10-16,S60-24
20251016101743,2025-10-16 10:17:43,20,S60-31,927,1250,0,142,339,27,0,68,0.0,0.0,3.65,0.0,2756.65,4.5,2.16,-1.28,0.73,,,,,,220.0,250.0,600.0,1000.0,4.0,1.0,2.0,5.0,0.0,20251016_20,小型,1112.0,4.0,1021.0,1034.0,S60,,,0.0,28.6,78.3,434,0.419,0.327,2177,0.426,1250,21.9,6.2,15.7,20.9,1.348,10,1.16,94.56395348837208,126.2,16.699024569693645,91.56000000000002,105.42666666666666,90.885,2.9396,,6.7,6.31,543.2666666666667,16.4,419.52,4.5,0.5,1,16.83,,,,,,,,,2025-10-16,S60-31
20251016104024,2025-10-16 10:40:24,23,S60-31,544,739,0,81,202,13,0,39,0.0,0.0,2.15,0.0,1620.15,5.0,2.53,-1.63,1.51,,,,,,220.0,250.0,600.0,1000.0,5.0,1.0,2.0,6.0,0.0,20251016_23,小型,1112.0,4.0,1043.0,1101.0,S60,,,0.0,28.6,78.3,254,0.401,0.319,1283,0.424,739,20.5,5.1,15.4,20.7,1.358,10,0.68,72.18641975308641,80.4,5.802761221962867,72.1,73.52499999999999,108.125,2.9396,,6.7,6.31,543.2666666666667,16.4,419.52,5.0,0.5,1,-42.82,,,,,,,,,2025-10-16,S60-31
20251016104336,2025-10-16 10:43:36,24,S60-31,543,736,0,77,203,14,0,40,0.0,0.0,2.14,0.0,1615.14,5.5,1.32,-2.34,1.1,,,,,,220.0,250.0,600.0,1000.0,5.0,1.0,2.0,6.0,0.0,20251016_24,小型,1112.0,4.0,1043.0,1101.0,S60,,,0.0,28.6,78.3,257,0.379,0.3,1279,0.425,736,21.0,5.4,15.6,20.7,1.355,10,0.68,75.54691358024692,82.5,6.086152800095629,73.6,77.875,114.522,2.9396,,6.7,6.31,543.2666666666667,16.4,419.52,5.5,0.5,1,-40.18,,,,,,,,,2025-10-16,S60-31
20251016125916,2025-10-16 12:59:16,25,S60-31,598,799,0,78,222,15,0,41,0.0,0.0,2.34,0.0,1755.34,6.5,1.3,-2.13,0.88,,,,,,220.0,250.0,600.0,1000.0,4.0,2.0,2.0,5.0,0.0,20251016_25,小型,1350.0,2.0,1302.0,1318.0,S60,,,0.0,27.9,84.4,278,0.351,0.281,1397,0.428,799,20.1,5.4,14.7,20.3,1.336,10,0.74,79.2156626506024,88.0,6.587858162051139,80.38,81.5896551724138,110.256,2.9396,,6.7,6.31,543.2666666666667,16.4,419.52,6.5,1.0,1,-34.52,,,,,,,,,2025-10-16,S60-31
20251016130241,2025-10-16 13:02:41,26,S60-31,581,790,0,85,216,16,0,41,0.0,0.0,2.29,0.0,1731.29,5.0,1.19,-2.19,1.15,,,,,,220.0,250.0,600.0,1000.0,4.0,2.0,2.0,5.0,0.0,20251016_26,小型,1350.0,2.0,1302.0,1318.0,S60,,,0.0,27.9,84.4,273,0.394,0.311,1371,0.424,790,20.9,5.9,15.0,20.7,1.36,10,0.73,80.24827586206897,89.0,7.302398630791158,77.88,83.91612903225806,114.954,2.9396,,6.7,6.31,543.2666666666667,16.4,419.52,5.0,-1.5,1,-38.82,,,,,,,,,2025-10-16,S60-31
20251016132241,2025-10-16 13:22:41,29,S60-31,585,790,0,85,216,16,0,44,0.0,0.0,2.31,0.0,1738.31,5.0,1.19,-1.52,1.15,,,,,,220.0,250.0,600.0,1000.0,4.0,2.0,2.0,5.0,0.0,20251016_29,小型,1350.0,2.0,1326.0,1341.0,S60,,,0.0,27.9,84.4,276,0.394,0.308,1375,0.425,790,21.7,5.8,15.9,20.8,1.35,10,0.73,81.20123456790122,89.5,7.336724701121041,81.26000000000002,85.47857142857143,117.094,2.9396,,6.7,6.31,543.2666666666667,16.4,419.52,5.0,0.0,0,-38.82,,,,,,,,,2025-10-16,S60-31
20251016132600,2025-10-16 13:26:00,30,S60-31,573,778,0,85,212,16,0,41,0.0,0.0,2.26,0.0,1707.26,5.0,2.41,-2.22,1.04,,,,,,220.0,250.0,600.0,1000.0,4.0,2.0,2.0,5.0,0.0,20251016_30,小型,1350.0,2.0,1326.0,1341.0,S60,,,0.0,27.9,84.4,269,0.401,0.316,1351,0.424,778,21.2,5.9,15.2,20.8,1.358,10,0.72,79.87037037037035,87.2,7.362826960514561,77.23999999999998,83.47142857142856,115.933,2.9396,,6.7,6.31,543.2666666666667,16.4,419.52,5.0,0.0,0,-38.82,,,,,,,,,2025-10-16,S60-31
20251016134710,2025-10-16 13:47:10,34,S60-31,893,1227,0,143,336,25,0,63,0.0,0.0,3.6,0.0,2690.6,4.0,1.42,-2.83,0.57,,,,,,220.0,250.0,600.0,1000.0,4.0,3.0,2.0,5.0,0.0,20251016_34,小型,1439.0,1.0,1350.0,1406.0,S60,,,0.0,27.9,84.4,424,0.426,0.337,2120,0.421,1227,20.8,5.9,14.9,21.1,1.374,10,1.14,95.21951219512194,123.4,15.143198094938011,91.82,105.2448275862069,92.32,2.9396,,6.7,6.31,543.2666666666667,16.4,419.52,4.0,-1.0,1,8.26,,,,,,,,,2025-10-16,S60-31
20251016141231,2025-10-16 14:12:31,38,S60-31,895,1218,0,142,333,26,0,67,0.0,0.0,3.56,0.0,2684.56,4.0,2.16,-1.76,0.74,,,,,,220.0,250.0,600.0,1000.0,4.0,1.0,2.0,5.0,0.0,20251016_38,小型,1439.0,1.0,1416.0,1429.0,S60,,,0.0,27.9,84.4,426,0.426,0.333,2113,0.424,1218,21.8,6.1,15.7,21.2,1.361,10,1.13,91.23855421686748,114.8,14.183673214704235,91.26,99.1,87.699,2.9396,,6.7,6.31,543.2666666666667,16.4,419.52,4.0,0.0,0,7.26,,,,,,,,,2025-10-16,S60-31
20251016143501,2025-10-16 14:35:01,40,S60-31,899,1217,0,141,333,26,0,66,0.0,0.0,3.57,0.0,2685.57,4.0,1.44,-1.32,0.66,,,,,,220.0,250.0,600.0,1000.0,4.0,2.0,2.0,5.0,0.0,20251016_40,小型,1525.0,3.0,1438.0,1452.0,S60,,,0.0,27.9,84.4,425,0.423,0.332,2116,0.425,1217,21.6,6.1,15.5,21.1,1.354,10,1.13,90.55294117647055,114.0,14.535640484363164,90.08,98.60689655172416,87.263,2.9396,,6.7,6.31,543.2666666666667,16.4,419.52,4.0,0.0,0,6.26,,,,,,,,,2025-10-16,S60-31
20251016145931,2025-10-16 14:59:31,43,S60-31,905,1228,0,144,336,26,0,65,0.0,0.0,3.59,0.0,2707.59,4.0,2.13,-1.52,0.66,,,,,,220.0,250.0,600.0,1000.0,4.0,1.0,2.0,5.0,0.0,20251016_43,小型,1525.0,3.0,1502.0,1516.0,S60,,,0.0,27.9,84.4,427,0.429,0.337,2133,0.424,1228,21.3,6.1,15.2,21.1,1.357,10,1.14,86.9753086419753,123.0,15.711217435316778,83.2,95.21071428571427,83.518,2.9396,,6.7,6.31,543.2666666666667,16.4,419.52,4.0,0.0,0,9.26,,,,,,,,,2025-10-16,S60-31
20251016152049,2025-10-16 15:20:49,45,S60-31,907,1228,0,144,334,26,0,68,0.0,0.0,3.59,0.0,2710.59,4.0,2.13,-1.31,0.66,,,,,,220.0,250.0,600.0,1000.0,4.0,1.0,2.0,5.0,0.0,20251016_45,小型,1616.0,4.0,1524.0,1537.0,S60,,,0.0,27.9,84.4,428,0.431,0.336,2135,0.425,1228,22.0,6.1,15.9,21.1,1.354,10,1.14,85.69506172839505,112.7,13.427224060983116,80.54,92.33214285714288,80.993,2.9396,,6.7,6.31,543.2666666666667,16.4,419.52,4.0,0.0,0,9.26,,,,,,,,,2025-10-16,S60-31
20251016154549,2025-10-16 15:45:49,49,S60-31,537,738,0,83,199,14,0,40,0.0,0.0,2.13,0.0,1613.13,4.5,2.47,-2.54,1.37,,,,,,220.0,250.0,600.0,1000.0,5.0,1.0,2.0,6.0,0.0,20251016_49,小型,1616.0,4.0,1549.0,1606.0,S60,,,0.0,27.9,84.4,253,0.417,0.328,1275,0.421,738,21.3,5.5,15.8,20.9,1.374,10,0.68,71.3641975308642,81.4,6.291937004581621,69.68,72.51428571428572,106.639,2.9396,,6.7,6.31,543.2666666666667,16.4,419.52,4.5,0.5,1,-42.17,,,,,,,,,2025-10-16,S60-31
20251016154914,2025-10-16 15:49:14,50,S60-31,542,738,0,77,201,15,0,39,0.0,0.0,2.14,0.0,1614.14,5.5,1.32,-2.52,1.37,,,,,,220.0,250.0,600.0,1000.0,5.0,1.0,2.0,6.0,0.0,20251016_50,小型,1616.0,4.0,1549.0,1606.0,S60,,,0.0,27.9,84.4,255,0.383,0.302,1280,0.423,738,21.2,5.9,15.3,20.6,1.362,10,0.68,73.32716049382717,84.8,6.720321353752254,71.16,74.55714285714285,109.643,2.9396,,6.7,6.31,543.2666666666667,16.4,419.52,5.5,1.0,1,-40.18,,,,,,,,,2025-10-16,S60-31
20251017074859,2025-10-17 07:48:59,1,S60-24,598,802,0,79,219,14,0,41,0.0,0.0,2.17,0.0,1755.17,6.5,2.6,-2.13,1.26,,,,,,220.0,250.0,600.0,1000.0,4.0,2.0,2.0,5.0,0.0,20251017_1,小型,842.0,1.0,752.0,808.0,S60,,,0.0,29.2,72.0,274,0.361,0.288,1400,0.427,802,20.1,5.1,15.0,20.1,1.341,10,0.74,78.8932584269663,93.2,7.016638296090181,77.92,78.31935483870969,105.837,2.9396,,6.7,6.31,562.68,17.4,394.6666666666666,6.5,1.0,1,-33.52,,,,,,,,,2025-10-17,S60-24
20251017075228,2025-10-17 07:52:28,2,S60-24,584,789,0,83,213,16,0,41,0.0,0.0,2.15,0.0,1728.15,5.5,2.47,-2.18,1.02,,,,,,220.0,250.0,600.0,1000.0,4.0,2.0,2.0,5.0,0.0,20251017_2,小型,842.0,1.0,752.0,808.0,S60,,,0.0,29.2,72.0,270,0.39,0.307,1373,0.425,789,21.1,5.9,15.2,20.5,1.351,10,0.73,80.75568181818181,92.4,8.02995610135382,75.7,83.43225806451612,114.291,2.9396,,6.7,6.31,562.68,17.4,394.6666666666666,5.5,-1.0,1,-34.18,,,,,,,,,2025-10-17,S60-24
20251017081356,2025-10-17 08:13:56,5,S60-24,914,1239,0,143,338,26,0,64,0.0,0.0,3.35,0.0,2727.35,4.0,1.42,-1.4,0.65,,,,,,220.0,250.0,600.0,1000.0,4.0,1.0,2.0,5.0,0.0,20251017_5,小型,842.0,1.0,817.0,831.0,S60,,,0.0,29.2,72.0,428,0.423,0.334,2153,0.425,1239,21.0,6.1,15.0,21.0,1.356,10,1.15,98.3308510638298,131.4,17.819114925340678,87.23999999999998,108.53636363636365,94.379,2.9396,,6.7,6.31,562.68,17.4,394.6666666666666,4.0,-1.5,1,8.26,,,,,,,,,2025-10-17,S60-24
20251017083725,2025-10-17 08:37:25,6,S60-24,904,1230,0,148,338,25,0,64,0.0,0.0,3.36,0.0,2712.36,3.5,2.07,-1.2,0.82,,,,,,220.0,250.0,600.0,1000.0,4.0,1.0,2.0,5.0,0.0,20251017_6,小型,926.0,3.0,842.0,855.0,S60,,,0.0,29.2,72.0,427,0.438,0.347,2134,0.424,1230,20.8,5.9,15.0,21.2,1.361,10,1.14,91.44819277108434,116.6,13.032576065482925,91.12,97.5103448275862,85.535,2.9396,,6.7,6.31,562.68,17.4,394.6666666666666,3.5,-0.5,1,12.49,,,,,,,,,2025-10-17,S60-24
20251017090007,2025-10-17 09:00:07,9,S60-24,909,1240,0,148,338,27,0,65,0.0,0.0,3.4,0.0,2730.4,3.5,1.37,-1.41,0.73,,,,,,220.0,250.0,600.0,1000.0,4.0,1.0,2.0,5.0,0.0,20251017_9,小型,926.0,3.0,903.0,917.0,S60,,,0.0,29.2,72.0,430,0.438,0.344,2149,0.423,1240,21.4,6.3,15.1,21.2,1.364,10,1.15,92.8074074074074,124.0,15.475801722607978,93.14,103.025,89.587,2.9396,,6.7,6.31,562.68,17.4,394.6666666666666,3.5,0.0,0,12.49,,,,,,,,,2025-10-17,S60-24
20251017092205,2025-10-17 09:22:05,11,S60-24,900,1230,0,147,335,25,0,65,0.0,0.0,3.38,0.0,2705.38,3.5,1.38,-1.64,0.82,,,,,,,,,,,,,,0.0,20251017_11,,,,,,S60,,,0.0,29.2,72.0,425,0.439,0.346,2130,0.423,1230,21.2,5.9,15.3,21.2,1.367,10,1.14,89.39135802469136,120.5,14.53633334251309,85.97999999999999,97.31785714285716,85.367,2.9396,,6.7,6.31,562.68,17.4,394.6666666666666,3.5,0.0,0,11.49,,,,,,,,,2025-10-17,S60-24
20251017094937,2025-10-17 09:49:37,16,S60-24,920,1248,0,145,342,26,0,69,0.0,0.0,3.42,0.0,2753.42,4.0,1.4,-1.6,0.56,,,,,,275.0,320.0,530.0,930.0,12.0,2.0,2.0,11.0,0.0,20251017_16,中型,1010.0,3.0,930.0,1000.0,S60,,,0.0,29.2,72.0,437,0.424,0.332,2168,0.424,1248,21.7,5.9,15.8,21.2,1.357,10,1.16,94.03548387096774,124.3,17.346591156935386,87.54,104.528125,90.11,2.9396,,6.7,6.31,562.68,17.4,394.6666666666666,4.0,0.5,1,10.26,63.10952380952381,441.76666666666665,,,,,,,2025-10-17,S60-24
20251017101125,2025-10-17 10:11:25,19,S60-31,908,1238,0,149,336,26,0,67,0.0,0.0,3.64,0.0,2727.64,3.5,2.05,-1.52,0.57,,,,,,220.0,250.0,600.0,1000.0,4.0,1.0,2.0,5.0,0.0,20251017_19,小型,1105.0,2.0,1015.0,1028.0,S60,,,0.0,29.2,72.0,429,0.443,0.347,2146,0.423,1238,21.7,6.1,15.6,21.2,1.363,10,1.15,87.09012345679012,112.4,13.038126474308608,86.44,93.45714285714288,81.267,2.9396,,6.7,6.31,562.68,17.4,394.6666666666666,3.5,-0.5,1,13.49,68.66666666666667,480.6666666666667,,,,545.2307692307693,86.32307692307691,18.703333333333333,2025-10-17,S60-31
20251017103302,2025-10-17 10:33:02,23,S60-31,539,736,0,83,200,14,0,39,0.0,0.0,2.14,0.0,1613.14,4.5,2.47,-2.18,1.1,,,,,,,,,,,,,,0.0,20251017_23,,,,,,S60,,,0.0,29.2,72.0,253,0.415,0.328,1275,0.423,736,20.9,5.5,15.4,20.9,1.365,10,0.68,74.75853658536585,84.6,6.3466901537098925,75.32000000000001,76.3,112.206,2.9396,,6.7,6.31,562.68,17.4,394.6666666666666,4.5,1.0,1,-42.17,,,,,,,,,2025-10-17,S60-31
20251017103647,2025-10-17 10:36:47,24,S60-31,536,736,0,82,202,15,0,39,0.0,0.0,2.14,0.0,1612.14,4.5,1.23,-2.72,1.1,,,,,,,,,,,,,,0.0,20251017_24,,,,,,S60,,,0.0,29.2,72.0,256,0.406,0.32,1272,0.421,736,21.1,5.9,15.2,21.0,1.373,10,0.68,75.49259259259259,82.8,5.680544613470098,73.75999999999999,77.24642857142858,113.598,2.9396,,6.7,6.31,562.68,17.4,394.6666666666666,4.5,0.0,0,-43.17,,,,,,,,,2025-10-17,S60-31
20251017125902,2025-10-17 12:59:02,25,S60-31,597,799,0,78,218,18,0,43,0.0,0.0,2.32,0.0,1755.32,6.5,1.3,-2.29,0.88,,,,,,220.0,250.0,600.0,1000.0,4.0,2.0,2.0,5.0,0.0,20251017_25,小型,1350.0,2.0,1302.0,1318.0,S60,,,0.0,28.4,80.9,279,0.358,0.28,1396,0.428,799,21.9,6.5,15.4,20.4,1.338,10,0.74,80.34819277108433,88.1,7.393327526536785,78.06,83.46206896551725,112.787,2.9396,,6.7,6.31,562.68,17.4,394.6666666666666,6.5,2.0,1,-34.52,66.42782608695653,1273.2000000000005,,,,466.09375,77.196875,20.585833333333333,2025-10-17,S60-31
