Repository: Vincent626/concrete-strength-analysis

# 🎯 S60 & M60 混凝土強度預測模型訓練成果報告

> **更新日期**: 2026-02-04  
> **專案目標**: 建立 S60/M60 混凝土 28 天抗壓強度預測模型

---

## 📋 摘要

本專案針對 S60（小型）與 M60（中型）離心混凝土管配比，建立機器學習預測模型。透過配料特徵分析，預測 28 天抗壓強度，並識別影響強度的關鍵因素。

### 主要成果

| 模型 | 樣本數 | R² | MAE (kgf/cm²) | 狀態 |
|:---|---:|---:|---:|:---|
| **S60** | 46 | **0.360** | 28 | ✅ 可用 |
| **M60** | 52 | **0.206** | 25 | ✅ 可用 |

---

## 📈 模型效能比較
> **說明**：S60 模型 R²=0.360，M60 模型 R²=0.206，兩者皆具有預測能力。S60 表現較佳，預測誤差約 28 kgf/cm²。

---

## 📊 強度分布比較
> **說明**：S60 與 M60 的強度分布相似，平均約 605 kgf/cm²，皆高於設計強度 510 kgf/cm²（紅色虛線）。

---

File: S60_M60_dataset_v9_shared.csv (part 123 of 138)
match_key,日期及時間,序,配比 ,耗用骨材1,耗用骨材2,耗用骨材3,耗用水,耗用泥料1,耗用泥料2,耗用泥料3,耗用泥料4,耗用藥劑1,耗用藥劑2,耗用藥劑3,耗用藥劑4,耗用小計,表面水骨材1,誤差%水,誤差%骨材1,誤差%骨材2,坍度(cm),混凝土溫度(℃),試體1強度(X1),試體2強度(X2),試體3強度(X3),加料轉速,慢速轉速,中速轉速,高速轉速,加料時間,慢速時間,中速時間,高速時間,總降水量,cp_key,類型,入池,蒸養池,離心開始,離心結束,母體,平均強度,強度_原始,強度_修正,環境溫度,環境濕度,膠結料總量,水灰比,水膠比,骨材總量,砂石比,粗骨材總量,水泥取代率,矽灰取代率,爐石取代率,漿體比例,粗細骨材比,月份,拌合米數,平均電流,最大電流,電流標準差,最終電流,穩定階段平均電流,單位體積穩定電流,砂_FM,砂_Mud,六分_FM,三分_FM,水泥砂漿_28天平均強度,水泥_流動性,水泥砂漿_7天平均強度,設定扣水率(%),扣水率_變動幅度,扣水率_是否變更,水量微調偏離度,蒸養實際平均溫度,蒸養實際總積溫,蒸養實際階段1溫度,蒸養實際階段2溫度,蒸養實際階段3溫度,實際離心平均轉速,實際離心平均電流,實際離心總能量,日期,配比
20251017130232,2025-10-17 13:02:32,26,S60-31,584,791,0,82,215,17,0,40,0.0,0.0,2.29,0.0,1731.29,5.5,1.23,-2.18,1.28,,,,,,220.0,250.0,600.0,1000.0,4.0,2.0,2.0,5.0,0.0,20251017_26,小型,1350.0,2.0,1302.0,1318.0,S60,,,0.0,28.4,80.9,272,0.381,0.301,1375,0.425,791,21.0,6.2,14.7,20.5,1.354,10,0.73,81.56904761904762,90.4,7.68749721162127,81.44,86.04,117.863,2.9396,,6.7,6.31,562.68,17.4,394.6666666666666,5.5,-1.0,1,-35.18,66.42782608695653,1273.2000000000005,,,,466.09375,77.196875,20.585833333333333,2025-10-17,S60-31
20251017132346,2025-10-17 13:23:46,30,S60-31,581,789,0,82,216,17,0,42,0.0,0.0,2.29,0.0,1729.29,5.5,1.23,-2.68,1.02,,,,,,220.0,250.0,600.0,1000.0,4.0,2.0,2.0,5.0,0.0,20251017_30,小型,1350.0,2.0,1326.0,1341.0,S60,,,0.0,28.4,80.9,275,0.38,0.298,1370,0.424,789,21.5,6.2,15.3,20.7,1.358,10,0.73,81.37407407407407,91.0,8.058363920854703,81.94,85.88571428571427,117.652,2.9396,,6.7,6.31,562.68,17.4,394.6666666666666,5.5,0.0,0,-35.18,66.42782608695653,1273.2000000000005,,,,479.4,81.13666666666667,20.284166666666668,2025-10-17,S60-31
20251017132713,2025-10-17 13:27:13,31,S60-31,572,779,0,84,214,17,0,43,0.0,0.0,2.25,0.0,1711.25,5.0,1.2,-2.39,1.17,,,,,,,,,,,,,,0.0,20251017_31,,,,,,S60,,,0.0,28.4,80.9,274,0.393,0.307,1351,0.423,779,21.9,6.2,15.7,20.9,1.362,10,0.72,81.3421052631579,88.4,7.408964398794468,79.17999999999998,85.73333333333335,119.074,2.9396,,6.7,6.31,562.68,17.4,394.6666666666666,5.0,-0.5,1,-39.82,,,,,,,,,2025-10-17,S60-31
20251017134925,2025-10-17 13:49:25,35,S60-31,911,1238,0,143,339,26,0,65,0.0,0.0,3.64,0.0,2725.64,4.0,1.42,-1.73,0.57,,,,,,,,,,,,,,0.0,20251017_35,,,,,,S60,,,0.0,28.4,80.9,430,0.422,0.333,2149,0.424,1238,21.2,6.0,15.1,21.1,1.359,10,1.15,96.68,123.7,15.397887300968703,94.79999999999998,103.7290322580645,90.199,2.9396,,6.7,6.31,562.68,17.4,394.6666666666666,4.0,-1.0,1,8.26,,,,,,,,,2025-10-17,S60-31
20251017141311,2025-10-17 14:13:11,38,S60-31,892,1217,0,145,332,26,0,66,0.0,0.0,3.56,0.0,2681.56,3.5,1.4,-1.65,0.66,,,,,,220.0,250.0,600.0,1000.0,4.0,1.0,2.0,5.0,0.0,20251017_38,小型,1439.0,1.0,1416.0,1429.0,S60,,,0.0,28.4,80.9,424,0.437,0.342,2109,0.423,1217,21.7,6.1,15.6,21.2,1.364,10,1.13,90.979012345679,118.5,13.966058645382644,91.98,97.92142857142856,86.656,2.9396,,6.7,6.31,562.68,17.4,394.6666666666666,3.5,-0.5,1,9.49,61.20727272727273,1123.153454545455,,,,508.96153846153845,79.61923076923075,17.25083333333333,2025-10-17,S60-31
20251017143438,2025-10-17 14:34:38,40,S60-31,940,1259,0,138,344,27,0,67,0.0,0.0,3.71,0.0,2778.71,5.0,2.22,-1.26,0.56,,,,,,220.0,250.0,600.0,1000.0,4.0,2.0,2.0,5.0,0.0,20251017_40,小型,1525.0,3.0,1438.0,1452.0,S60,,,0.0,28.4,80.9,438,0.401,0.315,2199,0.427,1259,21.5,6.2,15.3,20.8,1.339,10,1.17,93.59880952380952,121.5,16.972460144147377,91.08,105.54666666666664,90.211,2.9396,,6.7,6.31,562.68,17.4,394.6666666666666,5.0,1.5,1,14.18,61.1152380952381,1074.609603174603,,,,501.6071428571428,76.5428571428571,17.859999999999992,2025-10-17,S60-31
20251017145655,2025-10-17 14:56:55,42,S60-31,899,1227,0,148,338,27,0,66,0.0,0.0,3.6,0.0,2708.6,3.5,2.07,-1.75,0.57,,,,,,,,,,,,,,0.0,20251017_42,,,,,,S60,,,0.0,28.4,80.9,431,0.438,0.343,2126,0.423,1227,21.6,6.3,15.3,21.4,1.365,10,1.14,89.5716049382716,116.2,14.079862465727524,89.94,97.23928571428571,85.298,2.9396,,6.7,6.31,562.68,17.4,394.6666666666666,3.5,-1.5,1,12.49,,,,,,,,,2025-10-17,S60-31
20251017152157,2025-10-17 15:21:57,46,S60-31,894,1217,0,146,332,26,0,65,0.0,0.0,3.55,0.0,2683.55,3.5,2.1,-1.43,0.66,,,,,,,,,,,,,,0.0,20251017_46,,,,,,S60,,,0.0,28.4,80.9,423,0.44,0.345,2111,0.423,1217,21.5,6.1,15.4,21.2,1.361,10,1.13,89.93580246913581,117.9,14.517790777091442,88.84,98.57499999999996,87.235,2.9396,,6.7,6.31,562.68,17.4,394.6666666666666,3.5,0.0,0,10.49,,,,,,,,,2025-10-17,S60-31
20251017154315,2025-10-17 15:43:15,49,S60-31,537,737,0,81,202,16,0,39,0.0,0.0,2.12,0.0,1614.12,5.0,2.53,-2.89,1.24,,,,,,,,,,,,,,0.0,20251017_49,,,,,,S60,,,0.0,28.4,80.9,257,0.401,0.315,1274,0.422,737,21.4,6.2,15.2,21.0,1.372,10,0.68,73.5635294117647,82.0,6.034837042662203,75.52000000000001,73.30344827586205,107.799,2.9396,,6.7,6.31,562.68,17.4,394.6666666666666,5.0,1.5,1,-42.82,,,,,,,,,2025-10-17,S60-31
20251017154642,2025-10-17 15:46:42,50,S60-31,541,735,0,74,201,17,0,39,0.0,0.0,2.14,0.0,1609.14,6.0,1.37,-3.22,0.96,,,,,,,,,,,,,,0.0,20251017_50,,,,,,S60,,,0.0,28.4,80.9,257,0.368,0.288,1276,0.424,735,21.8,6.6,15.2,20.6,1.359,10,0.68,76.17816091954025,82.7,7.080480295536753,78.1,79.95161290322581,117.576,2.9396,,6.7,6.31,562.68,17.4,394.6666666666666,6.0,1.0,1,-41.59,,,,,,,,,2025-10-17,S60-31
20251020074912,2025-10-20 07:49:12,1,S60-24,596,800,0,79,217,14,0,42,0.0,0.0,2.14,0.0,1750.14,6.5,2.6,-2.46,1.01,,,,,,220.0,250.0,600.0,1000.0,4.0,2.0,2.0,5.0,0.0,20251020_1,小型,844.0,4.0,752.0,808.0,S60,,,0.0,26.5,78.9,273,0.364,0.289,1396,0.427,800,20.5,5.1,15.4,20.1,1.342,10,0.74,87.52696629213483,96.7,8.424146194791692,84.08,92.6806451612903,125.244,2.9396,,6.7,6.31,562.68,17.4,394.6666666666666,6.5,0.5,1,-33.52,,,,,,,,,2025-10-20,S60-24
20251020075257,2025-10-20 07:52:57,2,S60-24,579,788,0,86,214,15,0,42,0.0,0.0,2.14,0.0,1726.14,5.0,2.38,-2.53,0.9,,,,,,220.0,250.0,600.0,1000.0,4.0,2.0,2.0,5.0,0.0,20251020_2,小型,844.0,4.0,752.0,808.0,S60,,,0.0,26.5,78.9,271,0.402,0.317,1367,0.424,788,21.0,5.5,15.5,20.7,1.361,10,0.73,87.05176470588236,98.5,9.09231882369374,84.42,93.27241379310344,127.77,2.9396,,6.7,6.31,562.68,17.4,394.6666666666666,5.0,-1.5,1,-37.82,,,,,,,,,2025-10-20,S60-24
20251020081358,2025-10-20 08:13:58,5,S60-24,904,1238,0,148,339,26,0,66,0.0,0.0,3.43,0.0,2724.43,3.5,1.37,-1.95,0.57,,,,,,220.0,250.0,600.0,1000.0,4.0,2.0,2.0,5.0,0.0,20251020_5,小型,844.0,4.0,818.0,833.0,S60,,,0.0,26.5,78.9,431,0.437,0.343,2142,0.422,1238,21.3,6.0,15.3,21.3,1.369,10,1.15,105.08703703703704,131.8,17.398441248787694,93.72,114.52105263157893,99.584,2.9396,,6.7,6.31,562.68,17.4,394.6666666666666,3.5,-1.5,1,12.49,,,,,,,,,2025-10-20,S60-24
20251020084107,2025-10-20 08:41:07,6,S60-24,901,1250,0,163,341,25,0,67,0.0,0.0,3.44,0.0,2750.44,2.0,1.24,-1.74,0.73,,,,,,220.0,250.0,600.0,1000.0,4.0,1.0,2.0,5.0,0.0,20251020_6,小型,929.0,3.0,844.0,857.0,S60,,,0.0,26.5,78.9,433,0.478,0.376,2151,0.419,1250,21.2,5.8,15.5,21.7,1.387,10,1.16,95.54597701149426,126.9,15.326378767158737,94.36,102.07419354838709,87.995,2.9396,,6.7,6.31,562.68,17.4,394.6666666666666,2.0,-1.5,1,2.96,,,,,,,,,2025-10-20,S60-24
20251020090259,2025-10-20 09:02:59,9,S60-24,890,1240,0,161,338,26,0,67,0.0,0.0,3.38,0.0,2725.38,2.0,1.26,-2.09,0.73,,,,,,220.0,250.0,600.0,1000.0,4.0,1.0,2.0,5.0,0.0,20251020_9,小型,929.0,3.0,906.0,919.0,S60,,,0.0,26.5,78.9,431,0.476,0.374,2130,0.418,1240,21.6,6.0,15.5,21.7,1.393,10,1.15,95.51951219512196,124.1,16.13655476742314,91.36,108.36896551724138,94.234,2.9396,,6.7,6.31,562.68,17.4,394.6666666666666,2.0,0.0,0,0.96,,,,,,,,,2025-10-20,S60-24
20251020093006,2025-10-20 09:30:06,12,S60-24,900,1239,0,152,338,25,0,66,0.0,0.0,3.41,0.0,2723.41,3.0,1.33,-1.96,0.65,,,,,,220.0,250.0,600.0,1000.0,4.0,1.0,2.0,5.0,0.0,20251020_12,小型,1018.0,2.0,933.0,947.0,S60,,,0.0,26.5,78.9,429,0.45,0.354,2139,0.421,1239,21.2,5.8,15.4,21.4,1.377,10,1.15,94.1320987654321,123.4,16.546879360859496,94.32,105.98214285714286,92.158,2.9396,,6.7,6.31,562.68,17.4,394.6666666666666,3.0,1.0,1,11.3,72.20238095238095,505.4166666666666,,,,,,,2025-10-20,S60-24
20251020095250,2025-10-20 09:52:50,18,S60-24,910,1239,0,143,338,26,0,65,0.0,0.0,3.4,0.0,2724.4,4.0,1.42,-1.83,0.65,,,,,,220.0,250.0,600.0,1000.0,4.0,2.0,2.0,5.0,0.0,20251020_18,小型,1018.0,2.0,956.0,1010.0,S60,,,0.0,26.5,78.9,429,0.423,0.333,2149,0.423,1239,21.2,6.1,15.2,21.0,1.362,10,1.15,100.29518072289156,126.1,18.59223120316433,90.24,115.08275862068966,100.072,2.9396,,6.7,6.31,562.68,17.4,394.6666666666666,4.0,1.0,1,8.26,72.20238095238095,505.4166666666666,,,,,,,2025-10-20,S60-24
20251020101457,2025-10-20 10:14:57,20,S60-24,899,1227,0,148,336,25,0,64,0.0,0.0,3.36,0.0,2702.36,3.5,2.07,-1.75,0.57,,,,,,220.0,250.0,600.0,1000.0,4.0,0.0,2.0,5.0,0.0,20251020_20,小型,1110.0,1.0,1018.0,1031.0,S60,,,0.0,26.5,78.9,425,0.44,0.348,2126,0.423,1227,20.9,5.9,15.1,21.2,1.365,10,1.14,94.675,119.9,15.798059791690186,88.82000000000001,104.3838709677419,91.565,2.9396,,6.7,6.31,562.68,17.4,394.6666666666666,3.5,-0.5,1,12.49,57.46190476190476,402.23333333333335,,,,528.6538461538462,85.93461538461536,18.61916666666666,2025-10-20,S60-24
20251020103702,2025-10-20 10:37:02,24,S60-24,534,737,0,82,201,13,0,38,0.0,0.0,1.99,0.0,1606.99,4.5,1.23,-3.09,1.24,,,,,,220.0,250.0,600.0,1000.0,5.0,2.0,2.0,6.0,0.0,20251020_24,小型,1110.0,1.0,1040.0,1059.0,S60,,,0.0,26.5,78.9,252,0.408,0.325,1271,0.42,737,20.2,5.2,15.1,20.8,1.38,10,0.68,79.39382716049383,88.1,7.800511943931016,74.8,83.79999999999998,123.235,2.9396,,6.7,6.31,562.68,17.4,394.6666666666666,4.5,1.0,1,-43.17,57.46190476190476,402.23333333333335,,,,549.0263157894736,87.4473684210526,27.691666666666656,2025-10-20,S60-24
20251020104023,2025-10-20 10:40:23,25,S60-24,535,736,0,82,199,14,0,37,0.0,0.0,2.0,0.0,1605.0,4.5,1.23,-2.9,1.1,,,,,,220.0,250.0,600.0,1000.0,5.0,2.0,2.0,6.0,0.0,20251020_25,小型,1110.0,1.0,1040.0,1059.0,S60,,,0.0,26.5,78.9,250,0.412,0.328,1271,0.421,736,20.4,5.6,14.8,20.7,1.376,10,0.68,79.8,88.6,7.200836271625171,77.82000000000001,83.1,122.206,2.9396,,6.7,6.31,562.68,17.4,394.6666666666666,4.5,0.0,0,-43.17,57.46190476190476,402.23333333333335,,,,549.0263157894736,87.4473684210526,27.691666666666656,2025-10-20,S60-24
20251020125908,2025-10-20 12:59:08,27,S60-31,594,800,0,78,219,15,0,41,0.0,0.0,2.31,0.0,1749.31,6.5,1.3,-2.78,1.01,,,,,,220.0,250.0,600.0,1000.0,4.0,2.0,2.0,5.0,0.0,20251020_27,小型,1350.0,4.0,1302.0,1318.0,S60,,,0.0,25.6,79.9,275,0.356,0.284,1394,0.426,800,20.4,5.5,14.9,20.2,1.347,10,0.74,82.14838709677419,90.7,7.623458601872064,82.28,86.759375,117.242,2.9396,,6.7,6.31,562.68,17.4,394.6666666666666,6.5,2.0,1,-34.52,62.96086956521739,1206.7500000000002,,,,524.8125,82.04375,21.87833333333333,2025-10-20,S60-31
20251020130303,2025-10-20 13:03:03,28,S60-31,578,790,0,86,214,16,0,40,0.0,0.0,2.3,0.0,1726.3,5.0,2.38,-2.69,1.15,,,,,,220.0,250.0,600.0,1000.0,4.0,2.0,2.0,5.0,0.0,20251020_28,小型,1350.0,4.0,1302.0,1318.0,S60,,,0.0,25.6,79.9,270,0.402,0.319,1368,0.423,790,20.7,5.9,14.8,20.6,1.367,10,0.73,82.49101123595507,91.1,8.030162807050608,77.42,88.11290322580645,120.703,2.9396,,6.7,6.31,562.68,17.4,394.6666666666666,5.0,-1.5,1,-37.82,62.96086956521739,1206.7500000000002,,,,524.8125,82.04375,21.87833333333333,2025-10-20,S60-31
20251020132303,2025-10-20 13:23:03,29,S60-31,575,790,0,89,214,15,0,41,0.0,0.0,2.3,0.0,1726.3,4.5,2.3,-2.71,1.15,,,,,,220.0,250.0,600.0,1000.0,4.0,2.0,2.0,5.0,0.0,20251020_29,小型,1350.0,4.0,1326.0,1342.0,S60,,,0.0,25.6,79.9,270,0.416,0.33,1365,0.421,790,20.7,5.6,15.2,20.8,1.374,10,0.73,85.04777777777778,95.1,8.305182154371087,85.38000000000001,90.05806451612901,123.367,2.9396,,6.7,6.31,562.68,17.4,394.6666666666666,4.5,-0.5,1,-36.17,62.96086956521739,1206.7500000000002,,,,508.53125,79.43125,21.18166666666667,2025-10-20,S60-31
20251020132654,2025-10-20 13:26:54,30,S60-31,565,779,0,90,211,15,0,41,0.0,0.0,2.26,0.0,1703.26,4.0,1.12,-2.59,1.17,,,,,,220.0,250.0,600.0,1000.0,4.0,2.0,2.0,5.0,0.0,20251020_30,小型,1350.0,4.0,1326.0,1342.0,S60,,,0.0,25.6,79.9,267,0.427,0.337,1344,0.42,779,21.0,5.6,15.4,21.0,1.379,10,0.72,84.24835164835166,92.5,7.414143932374783,84.75999999999999,87.721875,121.836,2.9396,,6.7,6.31,562.68,17.4,394.6666666666666,4.0,-0.5,1,-44.74,62.96086956521739,1206.7500000000002,,,,508.53125,79.43125,21.18166666666667,2025-10-20,S60-31
20251020135456,2025-10-20 13:54:56,34,S60-31,898,1228,0,147,337,25,0,63,0.0,0.0,3.57,0.0,2701.57,3.5,1.38,-1.86,0.66,,,,,,220.0,250.0,600.0,1000.0,4.0,1.0,2.0,5.0,0.0,20251020_34,小型,1442.0,3.0,1358.0,1411.0,S60,,,0.0,25.6,79.9,425,0.436,0.346,2126,0.422,1228,20.7,5.9,14.8,21.2,1.367,10,1.14,97.52439024390245,124.3,17.43637605679721,89.04,112.8793103448276,99.017,2.9396,,6.7,6.31,562.68,17.4,394.6666666666666,3.5,-0.5,1,11.49,56.32545454545455,1030.7558181818183,,,,510.7692307692308,90.23076923076924,19.55,2025-10-20,S60-31
20251020141635,2025-10-20 14:16:35,37,S60-31,882,1217,0,155,333,25,0,65,0.0,0.0,3.54,0.0,2680.54,2.5,1.97,-1.78,0.66,,,,,,220.0,250.0,600.0,1000.0,4.0,2.0,2.0,5.0,0.0,20251020_37,小型,1442.0,3.0,1420.0,1434.0,S60,,,0.0,25.6,79.9,423,0.465,0.366,2099,0.42,1217,21.3,5.9,15.4,21.6,1.38,10,1.13,87.82345679012346,116.4,12.98462786875728,83.36,92.7285714285714,82.061,2.9396,,6.7,6.31,562.68,17.4,394.6666666666666,2.5,-1.0,1,9.77,56.32545454545455,1030.7558181818183,,,,481.25,83.01071428571426,19.36916666666666,2025-10-20,S60-31
20251020143958,2025-10-20 14:39:58,40,S60-31,872,1207,0,149,329,25,0,64,0.0,0.0,3.51,0.0,2649.51,3.0,2.05,-2.46,0.75,,,,,,220.0,250.0,600.0,1000.0,4.0,2.0,2.0,5.0,0.0,20251020_40,小型,,2.0,1443.0,1457.0,S60,,,0.0,25.6,79.9,418,0.453,0.356,2079,0.419,1207,21.3,6.0,15.3,21.4,1.384,10,1.12,97.3696629213483,121.7,15.3546787108472,93.62,105.1483870967742,93.882,2.9396,,6.7,6.31,562.68,17.4,394.6666666666666,3.0,0.5,1,8.3,,,,,,514.0714285714286,92.42142857142856,21.565,2025-10-20,S60-31
20251020150223,2025-10-20 15:02:23,42,S60-31,895,1228,0,152,336,23,0,64,0.0,0.0,3.59,0.0,2701.59,3.0,2.01,-1.76,0.66,,,,,,220.0,250.0,600.0,1000.0,4.0,2.0,2.0,5.0,0.0,20251020_42,小型,,2.0,1506.0,1519.0,S60,,,0.0,25.6,79.9,423,0.452,0.359,2123,0.422,1228,20.6,5.4,15.1,21.3,1.372,10,1.14,96.12873563218392,122.1,14.972410704673443,88.06,106.21935483870968,93.175,2.9396,,6.7,6.31,562.68,17.4,394.6666666666666,3.0,0.0,0,11.3,,,,,,537.0384615384615,92.71153846153848,20.0875,2025-10-20,S60-31
20251020152531,2025-10-20 15:25:31,45,S60-31,885,1229,0,157,335,26,0,64,0.0,0.0,3.61,0.0,2699.61,2.5,1.95,-2.32,0.74,,,,,,220.0,250.0,600.0,1000.0,4.0,2.0,2.0,5.0,0.0,20251020_45,小型,1621.0,1.0,1529.0,1543.0,S60,,,0.0,25.6,79.9,425,0.469,0.369,2114,0.419,1229,21.2,6.1,15.1,21.6,1.389,10,1.14,92.22470588235296,120.8,14.196825708855217,88.62,100.50344827586208,88.161,2.9396,,6.7,6.31,562.68,17.4,394.6666666666666,2.5,-0.5,1,11.77,55.867,930.18555,,,,493.9285714285714,83.84642857142855,19.56416666666666,2025-10-20,S60-31
20251020154846,2025-10-20 15:48:46,47,S60-31,527,737,0,86,198,15,0,37,0.0,0.0,2.15,0.0,1602.15,4.0,2.38,-3.83,1.24,,,,,,220.0,250.0,600.0,1000.0,5.0,2.0,2.0,6.0,0.0,20251020_47,小型,1621.0,1.0,1552.0,1610.0,S60,,,0.0,25.6,79.9,250,0.434,0.344,1264,0.417,737,20.8,6.0,14.8,21.0,1.398,10,0.68,78.08148148148148,84.3,6.348871992959883,81.12,81.50357142857145,119.858,2.9396,,6.7,6.31,562.68,17.4,394.6666666666666,4.0,1.5,1,-48.74,55.867,930.18555,,,,501.8333333333333,87.16666666666666,26.149999999999995,2025-10-20,S60-31
20251020155219,2025-10-20 15:52:19,48,S60-31,528,736,0,85,200,14,0,36,0.0,0.0,2.15,0.0,1601.15,4.0,1.19,-3.65,1.1,,,,,,220.0,250.0,600.0,1000.0,5.0,2.0,2.0,6.0,0.0,20251020_48,小型,1621.0,1.0,1552.0,1610.0,S60,,,0.0,25.6,79.9,250,0.425,0.34,1264,0.418,736,20.0,5.6,14.4,21.0,1.394,10,0.68,77.82650602409637,83.9,5.871435536733065,78.05999999999999,79.8896551724138,117.485,2.9396,,6.7,6.31,562.68,17.4,394.6666666666666,4.0,0.0,0,-49.74,55.867,930.18555,,,,501.8333333333333,87.16666666666666,26.149999999999995,2025-10-20,S60-31
20251021074906,2025-10-21 07:49:06,1,S60-24,596,801,0,79,219,13,0,39,0.0,0.0,2.19,0.0,1749.19,6.5,2.6,-2.46,1.14,,,,,,220.0,250.0,600.0,1000.0,4.0,3.0,2.0,5.0,0.0,20251021_1,小型,844.0,2.0,752.0,809.0,S60,,,0.0,25.1,74.3,271,0.361,0.292,1397,0.427,801,19.2,4.8,14.4,20.0,1.344,10,0.74,85.02386363636364,94.9,7.947641078249425,83.73999999999998,88.57096774193546,119.69,2.9396,,6.7,6.61,562.68,17.4,394.6666666666666,6.5,2.5,1,-33.52,,,,,,,,,2025-10-21,S60-24
20251021075244,2025-10-21 07:52:44,2,S60-24,583,801,0,87,216,16,0,41,0.0,0.0,2.18,0.0,1746.18,5.0,2.35,-3.32,1.14,,,,,,220.0,250.0,600.0,1000.0,4.0,3.0,2.0,5.0,0.0,20251021_2,小型,844.0,2.0,752.0,809.0,S60,,,0.0,25.1,74.3,273,0.403,0.319,1384,0.421,801,20.9,5.9,15.0,20.6,1.374,10,0.74,86.41827956989246,95.4,8.602974557306828,79.2,90.875,122.804,2.9396,,6.7,6.61,562.68,17.4,394.6666666666666,5.0,-1.5,1,-36.82,,,,,,,,,2025-10-21,S60-24
20251021081408,2025-10-21 08:14:08,5,S60-24,899,1240,0,152,338,26,0,64,0.0,0.0,3.42,0.0,2722.42,3.0,1.33,-2.07,0.73,,,,,,220.0,250.0,600.0,1000.0,4.0,3.0,2.0,5.0,0.0,20251021_5,小型,844.0,2.0,819.0,834.0,S60,,,0.0,25.1,74.3,428,0.45,0.355,2139,0.42,1240,21.0,6.1,15.0,21.3,1.379,10,1.15,102.20434782608696,131.5,16.512583561605886,94.96,111.74848484848484,97.173,2.9396,,6.7,6.61,562.68,17.4,394.6666666666666,3.0,-2.0,1,11.3,,,,,,,,,2025-10-21,S60-24
20251021084040,2025-10-21 08:40:40,6,S60-24,890,1239,0,162,337,26,0,66,0.0,0.0,3.4,0.0,2723.4,2.0,1.89,-2.09,0.65,,,,,,220.0,250.0,600.0,1000.0,4.0,2.0,2.0,5.0,0.0,20251021_6,小型,934.0,3.0,844.0,859.0,S60,,,0.0,25.1,74.3,429,0.481,0.378,2129,0.418,1239,21.4,6.1,15.4,21.7,1.392,10,1.15,96.23902439024393,121.2,14.128597155583812,93.76,105.1103448275862,91.4,2.9396,,6.7,6.61,562.68,17.4,394.6666666666666,2.0,-1.0,1,1.96,,,,,,,,,2025-10-21,S60-24
20251021090729,2025-10-21 09:07:29,10,S60-24,884,1228,0,160,336,25,0,64,0.0,0.0,3.37,0.0,2700.37,2.0,1.27,-2.0,0.66,,,,,,220.0,250.0,600.0,1000.0,4.0,1.0,2.0,5.0,0.0,20251021_10,小型,934.0,3.0,911.0,924.0,S60,,,0.0,25.1,74.3,425,0.476,0.376,2112,0.419,1228,20.9,5.9,15.1,21.7,1.389,10,1.14,88.81341463414635,115.9,12.268935213257215,86.42,94.11724137931034,82.559,2.9396,,6.7,6.61,562.68,17.4,394.6666666666666,2.0,0.0,0,-0.04,,,,,,,,,2025-10-21,S60-24
20251021093056,2025-10-21 09:30:56,13,S60-24,894,1241,0,158,338,25,0,66,0.0,0.0,3.42,0.0,2725.42,2.5,1.94,-2.08,0.81,,,,,,220.0,250.0,600.0,1000.0,4.0,1.0,2.0,5.0,0.0,20251021_13,小型,1027.0,1.0,934.0,948.0,S60,,,0.0,25.1,74.3,429,0.467,0.368,2135,0.419,1241,21.2,5.8,15.4,21.6,1.388,10,1.15,87.14938271604937,120.9,13.96538156782728,81.94,92.33928571428574,80.295,2.9396,,6.7,6.61,562.68,17.4,394.6666666666666,2.5,0.5,1,12.77,60.82380952380953,425.7666666666667,,,,,,,2025-10-21,S60-24
20251021095705,2025-10-21 09:57:05,17,S60-24,900,1229,0,143,334,24,0,63,0.0,0.0,3.36,0.0,2696.36,4.0,1.42,-2.07,0.74,,,,,,220.0,250.0,600.0,1000.0,4.0,2.0,2.0,5.0,0.0,20251021_17,小型,1027.0,1.0,1003.0,1017.0,S60,,,0.0,25.1,74.3,421,0.428,0.34,2129,0.423,1229,20.7,5.7,15.0,20.9,1.366,10,1.14,97.37228915662652,123.4,17.21648350849604,89.4,109.62758620689657,96.165,2.9396,,6.7,6.61,562.68,17.4,394.6666666666666,4.0,1.5,1,8.26,60.82380952380953,425.7666666666667,,,,497.2857142857143,91.96071428571427,21.4575,2025-10-21,S60-24
20251021110011,2025-10-21 11:00:11,18,S60-24,539,746,0,87,201,12,0,37,0.0,0.0,2.03,0.0,1624.03,4.0,2.35,-3.06,1.08,,,,,,220.0,250.0,600.0,1000.0,5.0,1.0,2.0,6.0,0.0,20251021_18,小型,1132.0,4.0,1103.0,1121.0,S60,,,0.0,25.1,74.3,250,0.433,0.348,1285,0.419,746,19.6,4.8,14.8,20.8,1.384,10,0.69,80.28641975308642,88.2,6.12291290894081,80.53999999999999,83.03214285714286,120.336,2.9396,,6.7,6.61,562.68,17.4,394.6666666666666,4.0,0.0,0,-47.74,69.38095238095237,485.6666666666666,,,,528.3055555555555,91.55,27.465000000000003,2025-10-21,S60-24
20251021110343,2025-10-21 11:03:43,19,S60-24,535,747,0,86,204,12,0,39,0.0,0.0,2.02,0.0,1625.02,4.0,1.18,-3.78,1.22,,,,,,220.0,250.0,600.0,1000.0,5.0,1.0,2.0,6.0,0.0,20251021_19,小型,1132.0,4.0,1103.0,1121.0,S60,,,0.0,25.1,74.3,255,0.422,0.337,1282,0.417,747,20.0,4.7,15.3,21.0,1.396,10,0.69,80.28915662650601,87.3,6.268144977375352,77.96000000000001,83.62068965517241,121.189,2.9396,,6.7,6.61,562.68,17.4,394.6666666666666,4.0,0.0,0,-48.74,69.38095238095237,485.6666666666666,,,,528.3055555555555,91.55,27.465000000000003,2025-10-21,S60-24
20251021125921,2025-10-21 12:59:21,20,S60-24,591,801,0,81,217,14,0,42,0.0,0.0,2.18,0.0,1748.18,6.0,1.25,-2.8,1.14,,,,,,220.0,250.0,600.0,1000.0,4.0,2.0,2.0,5.0,0.0,20251021_20,小型,1350.0,1.0,1302.0,1318.0,S60,,,0.0,24.2,76.9,273,0.373,0.297,1392,0.425,801,20.5,5.1,15.4,20.3,1.355,10,0.74,83.93658536585365,92.2,7.200516786926492,84.0,88.00344827586208,118.924,2.9396,,6.7,6.61,562.68,17.4,394.6666666666666,6.0,2.0,1,-34.59,54.44521739130435,1043.5333333333333,,,,487.75,84.79062499999999,22.61083333333333,2025-10-21,S60-24
20251021130251,2025-10-21 13:02:51,21,S60-24,581,801,0,89,216,15,0,41,0.0,0.0,2.2,0.0,1745.2,4.5,1.14,-3.17,1.14,,,,,,220.0,250.0,600.0,1000.0,4.0,2.0,2.0,5.0,0.0,20251021_21,小型,1350.0,1.0,1302.0,1318.0,S60,,,0.0,24.2,76.9,272,0.412,0.327,1382,0.42,801,20.6,5.5,15.1,20.7,1.379,10,0.74,83.14574468085107,92.2,7.609549779698255,82.19999999999999,86.0939393939394,116.343,2.9396,,6.7,6.61,562.68,17.4,394.6666666666666,4.5,-1.5,1,-36.17,54.44521739130435,1043.5333333333333,,,,487.75,84.79062499999999,22.61083333333333,2025-10-21,S60-24
20251021132308,2025-10-21 13:23:08,24,S60-24,568,789,0,88,214,16,0,40,0.0,0.0,2.17,0.0,1717.17,4.5,1.15,-3.89,1.02,,,,,,220.0,250.0,600.0,1000.0,4.0,1.0,2.0,5.0,0.0,20251021_24,小型,1350.0,1.0,1326.0,1341.0,S60,,,0.0,24.2,76.9,270,0.411,0.326,1357,0.419,789,20.7,5.9,14.8,20.9,1.389,10,0.73,79.56463414634148,89.4,7.585614947678519,81.3,83.94137931034481,114.988,2.9396,,6.7,6.61,562.68,17.4,394.6666666666666,4.5,0.0,0,-37.17,54.44521739130435,1043.5333333333333,,,,531.3,88.71666666666665,22.179166666666664,2025-10-21,S60-24
20251021132639,2025-10-21 13:26:39,25,S60-24,567,790,0,90,215,17,0,42,0.0,0.0,2.15,0.0,1723.15,4.0,1.12,-3.74,1.15,,,,,,220.0,250.0,600.0,1000.0,4.0,1.0,2.0,5.0,0.0,20251021_25,小型,1350.0,1.0,1326.0,1341.0,S60,,,0.0,24.2,76.9,274,0.419,0.328,1357,0.418,790,21.5,6.2,15.3,21.2,1.393,10,0.73,81.38658536585366,91.2,7.80359145264447,77.78,86.53103448275861,118.536,2.9396,,6.7,6.61,562.68,17.4,394.6666666666666,4.0,-0.5,1,-44.74,54.44521739130435,1043.5333333333333,,,,531.3,88.71666666666665,22.179166666666664,2025-10-21,S60-24
20251021134714,2025-10-21 13:47:14,28,S60-24,895,1228,0,147,338,25,0,63,0.0,0.0,3.32,0.0,2699.32,3.5,1.38,-2.19,0.66,,,,,,220.0,250.0,600.0,1000.0,4.0,1.0,2.0,5.0,0.0,20251021_28,小型,1436.0,3.0,1350.0,1405.0,S60,,,0.0,24.2,76.9,426,0.435,0.345,2123,0.422,1228,20.7,5.9,14.8,21.3,1.372,10,1.14,98.65517241379312,127.1,17.49745307325421,91.6,110.58709677419354,97.006,2.9396,,6.7,6.61,562.68,17.4,394.6666666666666,3.5,-0.5,1,11.49,55.05909090909091,1013.0872727272728,,,,469.1666666666667,80.6333333333333,20.158333333333324,2025-10-21,S60-24
20251021140906,2025-10-21 14:09:06,32,S60-24,860,1197,0,151,324,24,0,65,0.0,0.0,3.28,0.0,2624.28,2.5,1.34,-2.49,0.76,,,,,,220.0,250.0,600.0,1000.0,4.0,2.0,2.0,5.0,0.0,20251021_32,小型,1436.0,3.0,1412.0,1426.0,S60,,,0.0,24.2,76.9,413,0.466,0.366,2057,0.418,1197,21.5,5.8,15.7,21.5,1.392,10,1.11,88.73373493975903,113.5,13.230817231163078,85.78,94.78275862068963,85.39,2.9396,,6.7,6.61,562.68,17.4,394.6666666666666,2.5,-1.0,1,5.77,55.05909090909091,1013.0872727272728,,,,522.7857142857143,92.88571428571429,21.67333333333333,2025-10-21,S60-24
20251021143122,2025-10-21 14:31:22,36,S60-24,894,1238,0,153,339,25,0,65,0.0,0.0,3.4,0.0,2717.4,3.0,2.0,-2.61,0.57,,,,,,220.0,250.0,600.0,1000.0,4.0,1.0,2.0,5.0,0.0,20251021_36,小型,1521.0,1.0,1435.0,1447.0,S60,,,0.0,24.2,76.9,429,0.451,0.357,2132,0.419,1238,21.0,5.8,15.2,21.4,1.385,10,1.15,91.79156626506024,124.1,15.702330460290382,85.84,99.97241379310344,86.933,2.9396,,6.7,6.61,562.68,17.4,394.6666666666666,3.0,0.5,1,12.3,53.89716981132076,951.2850471698112,,,,552.7916666666666,97.88333333333333,19.576666666666668,2025-10-21,S60-24
20251021145337,2025-10-21 14:53:37,38,S60-24,898,1240,0,152,339,23,0,67,0.0,0.0,3.39,0.0,2722.39,3.0,1.33,-2.18,0.73,,,,,,220.0,250.0,600.0,1000.0,4.0,1.0,2.0,5.0,0.0,20251021_38,小型,1521.0,1.0,1458.0,1511.0,S60,,,0.0,24.2,76.9,429,0.448,0.354,2138,0.42,1240,21.0,5.4,15.6,21.4,1.381,10,1.15,90.57093023255814,118.6,14.888725766452309,89.9,98.43666666666664,85.597,2.9396,,6.7,6.61,562.68,17.4,394.6666666666666,3.0,0.0,0,11.3,53.89716981132076,951.2850471698112,,,,515.3846153846154,92.83461538461538,20.114166666666662,2025-10-21,S60-24
20251021151642,2025-10-21 15:16:42,42,S60-31,889,1228,0,152,337,25,0,63,0.0,0.0,3.61,0.0,2697.61,3.0,2.01,-2.41,0.66,,,,,,220.0,250.0,600.0,1000.0,4.0,1.0,2.0,5.0,0.0,20251021_42,小型,1613.0,4.0,1520.0,1533.0,S60,,,0.0,24.2,76.9,425,0.451,0.358,2117,0.42,1228,20.7,5.9,14.8,21.4,1.381,10,1.14,95.61829268292684,126.3,17.22187440613472,92.48,106.93448275862067,93.802,2.9396,,6.7,6.61,562.68,17.4,394.6666666666666,3.0,0.0,0,11.3,62.356000000000016,1046.5415333333335,,,,516.1153846153846,91.78461538461536,19.886666666666663,2025-10-21,S60-31
20251021154015,2025-10-21 15:40:15,44,S60-31,535,747,0,84,203,13,0,37,0.0,0.0,2.15,0.0,1621.15,4.5,2.44,-4.29,1.22,,,,,,220.0,250.0,600.0,1000.0,4.0,2.0,2.0,5.0,0.0,20251021_44,小型,1613.0,4.0,1544.0,1602.0,S60,,,0.0,24.2,76.9,253,0.414,0.332,1282,0.417,747,19.8,5.1,14.6,20.8,1.396,10,0.69,78.63855421686748,86.1,7.128321780313164,79.29999999999998,81.69655172413792,118.401,2.9396,,6.7,6.61,562.68,17.4,394.6666666666666,4.5,1.5,1,-41.17,62.356000000000016,1046.5415333333335,,,,535.0555555555555,96.20277777777775,28.86083333333333,2025-10-21,S60-31
20251021154356,2025-10-21 15:43:56,45,S60-31,531,737,0,82,202,14,0,37,0.0,0.0,2.16,0.0,1605.16,4.5,1.23,-3.63,1.24,,,,,,220.0,250.0,600.0,1000.0,4.0,2.0,2.0,5.0,0.0,20251021_45,小型,1613.0,4.0,1544.0,1602.0,S60,,,0.0,24.2,76.9,253,0.406,0.324,1268,0.419,737,20.2,5.5,14.6,20.9,1.388,10,0.68,78.05679012345679,86.2,7.188810548630418,76.62,81.77142857142856,120.252,2.9396,,6.7,6.61,562.68,17.4,394.6666666666666,4.5,0.0,0,-43.17,62.356000000000016,1046.5415333333335,,,,535.0555555555555,96.20277777777775,28.86083333333333,2025-10-21,S60-31
20251022074911,2025-10-22 07:49:11,1,S60-24,584,801,0,83,221,13,0,40,0.0,0.0,2.15,0.0,1744.15,6.0,3.75,-3.95,1.14,,,,,,220.0,250.0,600.0,1000.0,4.0,1.0,2.0,5.0,0.0,20251022_1,小型,840.0,1.0,752.0,808.0,S60,,,0.0,25.0,77.3,274,0.376,0.303,1385,0.422,801,19.3,4.7,14.6,20.5,1.372,10,0.74,84.93571428571428,94.5,8.293753284093697,78.52000000000001,89.16000000000001,120.486,2.9396,,6.7,6.61,562.68,17.4,394.6666666666666,6.0,1.5,1,-32.59,,,,,,,,,2025-10-22,S60-24
20251022075245,2025-10-22 07:52:45,2,S60-24,579,800,0,90,219,14,0,42,0.0,0.0,2.17,0.0,1746.17,4.5,2.27,-3.5,1.01,,,,,,220.0,250.0,600.0,1000.0,4.0,1.0,2.0,5.0,0.0,20251022_2,小型,840.0,1.0,752.0,808.0,S60,,,0.0,25.0,77.3,275,0.411,0.327,1379,0.42,800,20.4,5.1,15.3,20.9,1.382,10,0.74,83.86341463414634,95.6,8.586397526705547,78.78,88.3103448275862,119.338,2.9396,,6.7,6.61,562.68,17.4,394.6666666666666,4.5,-1.5,1,-35.17,,,,,,,,,2025-10-22,S60-24
20251022081324,2025-10-22 08:13:24,5,S60-24,891,1239,0,152,337,26,0,65,0.0,0.0,3.38,0.0,2713.38,3.0,1.33,-2.94,0.65,,,,,,220.0,250.0,600.0,1000.0,4.0,1.0,2.0,5.0,0.0,20251022_5,小型,840.0,1.0,818.0,831.0,S60,,,0.0,25.0,77.3,428,0.451,0.355,2130,0.418,1239,21.3,6.1,15.2,21.4,1.391,10,1.15,100.51777777777778,124.6,17.306746133470472,88.78,112.9516129032258,98.219,2.9396,,6.7,6.61,562.68,17.4,394.6666666666666,3.0,-1.5,1,11.3,,,,,,,,,2025-10-22,S60-24
20251022083633,2025-10-22 08:36:33,6,S60-24,887,1238,0,161,338,26,0,64,0.0,0.0,3.39,0.0,2717.39,2.0,1.26,-2.42,0.57,,,,,,220.0,250.0,600.0,1000.0,4.0,1.0,2.0,5.0,0.0,20251022_6,小型,930.0,3.0,840.0,853.0,S60,,,0.0,25.0,77.3,428,0.476,0.376,2125,0.417,1238,21.0,6.1,15.0,21.7,1.396,10,1.15,93.5710843373494,119.0,14.722947666171985,94.54,101.91379310344828,88.621,2.9396,,6.7,6.61,562.68,17.4,394.6666666666666,2.0,-1.0,1,0.96,,,,,,,,,2025-10-22,S60-24
20251022085837,2025-10-22 08:58:37,9,S60-24,882,1226,0,156,334,26,0,66,0.0,0.0,3.38,0.0,2693.38,2.5,1.3,-2.65,0.49,,,,,,220.0,250.0,600.0,1000.0,4.0,6.0,2.0,5.0,0.0,20251022_9,小型,930.0,3.0,902.0,921.0,S60,,,0.0,25.0,77.3,426,0.467,0.366,2108,0.418,1226,21.6,6.1,15.5,21.6,1.39,10,1.14,85.13975903614458,111.1,12.552933125864184,80.80000000000001,86.86206896551724,76.195,2.9396,,6.7,6.61,562.68,17.4,394.6666666666666,2.5,0.5,1,10.77,,,,,,,,,2025-10-22,S60-24
20251022092551,2025-10-22 09:25:51,12,S60-24,903,1248,0,155,341,29,0,64,0.0,0.0,3.44,0.0,2743.44,3.0,1.97,-2.48,0.56,,,,,,220.0,250.0,600.0,1000.0,4.0,1.0,2.0,5.0,0.0,20251022_12,小型,1016.0,4.0,930.0,943.0,S60,,,0.0,25.0,77.3,434,0.455,0.357,2151,0.42,1248,21.4,6.7,14.7,21.5,1.382,10,1.16,91.7390243902439,120.1,14.685306710945028,91.08,99.76206896551729,86.002,2.9396,,6.7,6.61,562.68,17.4,394.6666666666666,3.0,0.5,1,14.3,68.6047619047619,480.2333333333333,,,,,,,2025-10-22,S60-24
20251022094955,2025-10-22 09:49:55,16,S60-24,905,1249,0,150,341,25,0,65,0.0,0.0,3.42,0.0,2738.42,3.5,1.35,-2.69,0.64,,,,,,220.0,250.0,600.0,1000.0,4.0,1.0,2.0,5.0,0.0,20251022_16,小型,1016.0,4.0,953.0,1006.0,S60,,,0.0,25.0,77.3,431,0.44,0.348,2154,0.42,1249,20.9,5.8,15.1,21.2,1.38,10,1.16,97.11704545454543,124.4,16.300859023592125,91.28,106.85806451612903,92.119,2.9396,,6.7,6.61,562.68,17.4,394.6666666666666,3.5,0.5,1,14.49,68.6047619047619,480.2333333333333,,,,,,,2025-10-22,S60-24
20251022101154,2025-10-22 10:11:54,18,S60-24,898,1239,0,148,340,28,0,65,0.0,0.0,3.41,0.0,2721.41,3.5,1.37,-2.6,0.65,,,,,,220.0,250.0,600.0,1000.0,4.0,1.0,2.0,5.0,0.0,20251022_18,小型,1110.0,2.0,1015.0,1028.0,S60,,,0.0,25.0,77.3,433,0.435,0.342,2137,0.42,1239,21.5,6.5,15.0,21.4,1.38,10,1.15,95.85243902439024,121.0,16.268278467467372,93.3,109.10689655172412,94.876,2.9396,,6.7,6.61,562.68,17.4,394.6666666666666,3.5,0.0,0,12.49,71.72142857142858,502.05,,,,558.4230769230769,96.77692307692308,20.968333333333334,2025-10-22,S60-24
20251022103447,2025-10-22 10:34:47,22,S60-24,538,746,0,80,204,13,0,38,0.0,0.0,2.02,0.0,1621.02,5.0,1.27,-4.27,1.08,,,,,,220.0,250.0,600.0,1000.0,5.0,3.0,2.0,6.0,0.0,20251022_22,小型,1110.0,2.0,1039.0,1058.0,S60,,,0.0,25.0,77.3,255,0.392,0.314,1284,0.419,746,20.0,5.1,14.9,20.7,1.387,10,0.69,74.4126436781609,81.6,6.045684403565695,75.8,74.25806451612905,107.62,2.9396,,6.7,6.61,562.68,17.4,394.6666666666666,5.0,1.5,1,-43.82,71.72142857142858,502.05,,,,552.3157894736842,98.12631578947368,31.07333333333333,2025-10-22,S60-24
20251022103927,2025-10-22 10:39:27,23,S60-24,534,737,0,74,200,14,0,37,0.0,0.0,1.98,0.0,1597.98,6.0,1.37,-4.47,1.24,,,,,,220.0,250.0,600.0,1000.0,5.0,3.0,2.0,6.0,0.0,20251022_23,小型,1110.0,2.0,1039.0,1058.0,S60,,,0.0,25.0,77.3,251,0.37,0.295,1271,0.42,737,20.3,5.6,14.7,20.4,1.38,10,0.68,76.40121951219511,83.5,7.346037490067209,79.38000000000001,79.77241379310347,117.312,2.9396,,6.7,6.61,562.68,17.4,394.6666666666666,6.0,1.0,1,-41.59,71.72142857142858,502.05,,,,552.3157894736842,98.12631578947368,31.07333333333333,2025-10-22,S60-24
20251022125929,2025-10-22 12:59:29,26,S60-24,586,801,0,81,217,13,0,40,0.0,0.0,2.17,0.0,1740.17,6.0,1.25,-3.62,1.14,,,,,,220.0,250.0,600.0,1000.0,4.0,2.0,2.0,5.0,0.0,20251022_26,小型,1350.0,1.0,1302.0,1319.0,S60,,,0.0,23.9,78.7,270,0.373,0.3,1387,0.422,801,19.6,4.8,14.8,20.2,1.367,10,0.74,78.58536585365853,87.6,6.842516331306771,80.88000000000001,80.53448275862068,108.83,2.9396,,6.7,6.61,562.68,17.4,394.6666666666666,6.0,0.0,0,-34.59,56.76782608695652,1088.05,,,,474.7058823529412,82.11470588235295,23.265833333333337,2025-10-22,S60-24
20251022130307,2025-10-22 13:03:07,27,S60-24,584,802,0,83,216,15,0,43,0.0,0.0,2.2,0.0,1745.2,5.5,1.22,-3.63,1.26,,,,,,220.0,250.0,600.0,1000.0,4.0,2.0,2.0,5.0,0.0,20251022_27,小型,1350.0,1.0,1302.0,1319.0,S60,,,0.0,23.9,78.7,274,0.384,0.303,1386,0.421,802,21.2,5.5,15.7,20.5,1.373,10,0.74,80.57831325301204,91.0,8.022604333220897,78.05999999999999,85.57241379310345,115.638,2.9396,,6.7,6.61,562.68,17.4,394.6666666666666,5.5,-0.5,1,-34.18,56.76782608695652,1088.05,,,,474.7058823529412,82.11470588235295,23.265833333333337,2025-10-22,S60-24
20251022132231,2025-10-22 13:22:31,28,S60-24,570,790,0,86,217,14,0,39,0.0,0.0,2.14,0.0,1718.14,5.0,2.38,-4.04,1.15,,,,,,220.0,250.0,600.0,1000.0,4.0,1.0,2.0,5.0,0.0,20251022_28,小型,1350.0,1.0,1326.0,1341.0,S60,,,0.0,23.9,78.7,270,0.396,0.319,1360,0.419,790,19.6,5.2,14.4,20.7,1.386,10,0.73,79.68048780487806,90.6,7.728809567004611,74.62,82.99310344827585,113.689,2.9396,,6.7,6.61,562.68,17.4,394.6666666666666,5.0,-0.5,1,-37.82,56.76782608695652,1088.05,,,,524.3333333333334,92.01666666666664,23.004166666666663,2025-10-22,S60-24
20251022132600,2025-10-22 13:26:00,29,S60-24,566,791,0,85,215,15,0,40,0.0,0.0,2.17,0.0,1714.17,5.0,1.19,-4.71,1.28,,,,,,220.0,250.0,600.0,1000.0,4.0,1.0,2.0,5.0,0.0,20251022_29,小型,1350.0,1.0,1326.0,1341.0,S60,,,0.0,23.9,78.7,270,0.395,0.315,1357,0.417,791,20.4,5.6,14.8,20.7,1.398,10,0.73,77.76463414634148,88.3,7.391992568613944,75.16,80.39999999999999,110.137,2.9396,,6.7,6.61,562.68,17.4,394.6666666666666,5.0,0.0,0,-38.82,56.76782608695652,1088.05,,,,524.3333333333334,92.01666666666664,23.004166666666663,2025-10-22,S60-24
20251022134740,2025-10-22 13:47:40,33,S60-24,906,1240,0,139,338,27,0,66,0.0,0.0,3.43,0.0,2719.43,4.5,1.46,-2.69,0.73,,,,,,220.0,250.0,600.0,1000.0,4.0,1.0,2.0,5.0,0.0,20251022_33,小型,1437.0,3.0,1350.0,1404.0,S60,,,0.0,23.9,78.7,431,0.411,0.323,2146,0.422,1240,21.6,6.3,15.3,21.0,1.369,10,1.15,91.42592592592592,125.4,14.713886762131684,86.91999999999999,95.85,83.348,2.9396,,6.7,6.61,562.68,17.4,394.6666666666666,4.5,-0.5,1,13.83,56.595454545454544,1040.413106060606,,,,505.4285714285714,98.125,22.89583333333333,2025-10-22,S60-24
20251022140852,2025-10-22 14:08:52,37,S60-24,911,1251,0,141,339,26,0,66,0.0,0.0,3.45,0.0,2737.45,4.5,1.44,-2.98,0.81,,,,,,220.0,250.0,600.0,1000.0,4.0,1.0,2.0,5.0,0.0,20251022_37,小型,1437.0,3.0,1413.0,1426.0,S60,,,0.0,23.9,78.7,431,0.416,0.327,2162,0.421,1251,21.3,6.0,15.3,20.9,1.373,10,1.16,93.80470588235292,121.5,15.269253272564775,88.66,101.0586206896552,87.12,2.9396,,6.7,6.61,562.68,17.4,394.6666666666666,4.5,0.0,0,15.83,56.595454545454544,1040.413106060606,,,,498.7692307692308,86.01153846153846,18.63583333333333,2025-10-22,S60-24
20251022143343,2025-10-22 14:33:43,40,S60-24,924,1262,0,142,345,26,0,66,0.0,0.0,3.44,0.0,2768.44,4.5,2.16,-2.53,0.8,,,,,,220.0,250.0,600.0,1000.0,4.0,1.0,2.0,5.0,0.0,20251022_40,小型,1521.0,2.0,1437.0,1450.0,S60,,,0.0,23.9,78.7,437,0.412,0.325,2186,0.423,1262,21.1,5.9,15.1,20.9,1.366,10,1.17,96.1046511627907,126.5,16.776380870464006,88.3,102.74333333333333,87.815,2.9396,,6.7,6.61,562.68,17.4,394.6666666666666,4.5,0.0,0,16.83,63.27924528301888,1116.8786792452831,,,,546.0769230769231,94.07307692307693,20.3825,2025-10-22,S60-24
20251022145552,2025-10-22 14:55:52,43,S60-24,917,1249,0,142,344,26,0,65,0.0,0.0,3.42,0.0,2746.42,4.5,2.16,-2.34,0.64,,,,,,220.0,250.0,600.0,1000.0,4.0,1.0,2.0,5.0,0.0,20251022_43,小型,1521.0,2.0,1459.0,1512.0,S60,,,0.0,23.9,78.7,435,0.413,0.326,2166,0.423,1249,20.9,6.0,14.9,21.0,1.362,10,1.16,91.86024096385542,122.6,14.700790403789629,85.97999999999999,97.52068965517245,84.07,2.9396,,6.7,6.61,562.68,17.4,394.6666666666666,4.5,0.0,0,16.83,63.27924528301888,1116.8786792452831,,,,510.6923076923077,91.7576923076923,19.88083333333333,2025-10-22,S60-24
20251022151801,2025-10-22 15:18:01,46,S60-24,919,1250,0,141,342,26,0,67,0.0,0.0,3.47,0.0,2748.47,4.5,1.44,-2.13,0.73,,,,,,220.0,250.0,600.0,1000.0,4.0,1.0,2.0,5.0,0.0,20251022_46,小型,1612.0,4.0,1521.0,1535.0,S60,,,0.0,23.9,78.7,435,0.412,0.324,2169,0.424,1250,21.4,6.0,15.4,21.0,1.36,10,1.16,91.13734939759036,119.7,14.85315844747753,88.14000000000001,97.0896551724138,83.698,2.9396,,6.7,6.61,562.68,17.4,394.6666666666666,4.5,0.0,0,15.83,63.85445544554456,1072.7548514851487,,,,504.75,95.68214285714284,22.32583333333333,2025-10-22,S60-24
20251022154013,2025-10-22 15:40:13,48,S60-24,549,747,0,76,204,13,0,38,0.0,0.0,2.04,0.0,1629.04,6.0,2.7,-3.17,1.22,,,,,,220.0,250.0,600.0,1000.0,5.0,2.0,2.0,6.0,0.0,20251022_48,小型,1612.0,4.0,1544.0,1602.0,S60,,,0.0,23.9,78.7,255,0.373,0.298,1296,0.424,747,20.0,5.1,14.9,20.3,1.361,10,0.69,77.25185185185185,84.2,6.935792140774364,79.04,80.5,116.667,2.9396,,6.7,6.61,562.68,17.4,394.6666666666666,6.0,1.5,1,-39.59,63.85445544554456,1072.7548514851487,,,,535.8611111111111,98.4972222222222,29.54916666666666,2025-10-22,S60-24
20251022154420,2025-10-22 15:44:20,49,S60-24,548,746,0,75,202,14,0,40,0.0,0.0,2.03,0.0,1627.03,6.0,1.35,-3.35,1.08,,,,,,220.0,250.0,600.0,1000.0,5.0,2.0,2.0,6.0,0.0,20251022_49,小型,1612.0,4.0,1544.0,1602.0,S60,,,0.0,23.9,78.7,256,0.371,0.293,1294,0.423,746,21.1,5.5,15.6,20.4,1.361,10,0.69,77.59759036144577,85.7,7.677458413278312,76.58,81.69655172413795,118.401,2.9396,,6.7,6.61,562.68,17.4,394.6666666666666,6.0,0.0,0,-40.59,63.85445544554456,1072.7548514851487,,,,535.8611111111111,98.4972222222222,29.54916666666666,2025-10-22,S60-24
20251023074910,2025-10-23 07:49:10,1,S60-24,595,801,0,77,220,14,0,40,0.0,0.0,2.15,0.0,1749.15,7.0,4.05,-3.09,1.14,,,,,,220.0,250.0,600.0,1000.0,4.0,3.0,2.0,5.0,0.0,20251023_1,小型,841.0,2.0,752.0,809.0,S60,,,0.0,25.3,76.7,274,0.35,0.281,1396,0.426,801,19.7,5.1,14.6,20.1,1.346,10,0.74,85.09156626506025,95.6,8.45702395487442,81.2,89.32068965517242,120.704,2.9396,,6.7,6.61,562.68,17.4,394.6666666666666,7.0,1.0,1,-33.83,,,,,,,,,2025-10-23,S60-24
20251023075233,2025-10-23 07:52:33,2,S60-24,584,800,0,84,216,15,0,41,0.0,0.0,2.17,0.0,1742.17,5.5,2.44,-3.63,1.01,,,,,,220.0,250.0,600.0,1000.0,4.0,3.0,2.0,5.0,0.0,20251023_2,小型,841.0,2.0,752.0,809.0,S60,,,0.0,25.3,76.7,272,0.389,0.309,1384,0.422,800,20.6,5.5,15.1,20.5,1.37,10,0.74,82.61585365853658,92.3,8.306777566515176,82.94,85.27586206896554,115.238,2.9396,,6.7,6.61,562.68,17.4,394.6666666666666,5.5,-1.5,1,-33.18,,,,,,,,,2025-10-23,S60-24
20251023081407,2025-10-23 08:14:07,5,S60-24,919,1250,0,141,343,26,0,65,0.0,0.0,3.4,0.0,2747.4,4.5,1.44,-2.13,0.73,,,,,,220.0,250.0,600.0,1000.0,4.0,1.0,2.0,5.0,0.0,20251023_5,小型,841.0,2.0,817.0,830.0,S60,,,0.0,25.3,76.7,434,0.411,0.325,2169,0.424,1250,21.0,6.0,15.0,21.0,1.36,10,1.16,99.6654761904762,132.5,18.075815821986723,89.66000000000001,111.7,96.293,2.9396,,6.7,6.61,562.68,17.4,394.6666666666666,4.5,-1.0,1,15.83,,,,,,,,,2025-10-23,S60-24
20251023083738,2025-10-23 08:37:38,6,S60-24,902,1240,0,149,338,25,0,66,0.0,0.0,3.42,0.0,2723.42,3.5,2.05,-2.17,0.73,,,,,,220.0,250.0,600.0,1000.0,4.0,1.0,2.0,5.0,0.0,20251023_6,小型,926.0,3.0,841.0,855.0,S60,,,0.0,25.3,76.7,429,0.441,0.347,2142,0.421,1240,21.2,5.8,15.4,21.2,1.375,10,1.15,97.49770114942528,124.4,15.255125213842028,93.06000000000002,104.22580645161293,90.631,2.9396,,6.7,6.61,562.68,17.4,394.6666666666666,3.5,-1.0,1,13.49,,,,,,,,,2025-10-23,S60-24
20251023090105,2025-10-23 09:01:05,9,S60-24,899,1240,0,148,340,27,0,66,0.0,0.0,3.41,0.0,2723.41,3.5,1.37,-2.49,0.73,,,,,,220.0,250.0,600.0,1000.0,4.0,1.0,2.0,5.0,0.0,20251023_9,小型,926.0,3.0,904.0,917.0,S60,,,0.0,25.3,76.7,433,0.435,0.342,2139,0.42,1240,21.5,6.2,15.2,21.4,1.379,10,1.15,96.83902439024388,127.0,15.286928547423752,90.76000000000002,104.7103448275862,91.052,2.9396,,6.7,6.61,562.68,17.4,394.6666666666666,3.5,0.0,0,12.49,,,,,,,,,2025-10-23,S60-24
20251023092510,2025-10-23 09:25:10,13,S60-24,909,1251,0,150,341,26,0,69,0.0,0.0,3.44,0.0,2749.44,3.5,1.35,-2.26,0.81,,,,,,220.0,250.0,600.0,1000.0,4.0,1.0,2.0,5.0,0.0,20251023_13,小型,1037.0,4.0,928.0,842.0,S60,,,0.0,25.3,76.7,436,0.44,0.344,2160,0.421,1251,21.8,6.0,15.8,21.3,1.376,10,1.16,93.66024096385544,127.4,15.479741442371036,86.2,99.31724137931032,85.618,2.9396,,6.7,6.61,562.68,17.4,394.6666666666666,3.5,0.0,0,14.49,73.48333333333333,514.3833333333333,,,,,,,2025-10-23,S60-24
20251023095057,2025-10-23 09:50:57,16,S60-24,909,1248,0,150,342,26,0,68,0.0,0.0,3.44,0.0,2746.44,3.5,1.35,-2.26,0.56,,,,,,220.0,250.0,600.0,1000.0,4.0,1.0,2.0,5.0,0.0,20251023_16,小型,1037.0,4.0,954.0,1007.0,S60,,,0.0,25.3,76.7,436,0.439,0.344,2157,0.421,1248,21.6,6.0,15.6,21.4,1.373,10,1.16,89.68148148148148,123.3,13.982379662099335,86.72,94.62142857142857,81.57,2.9396,,6.7,6.61,562.68,17.4,394.6666666666666,3.5,0.0,0,14.49,73.48333333333333,514.3833333333333,,,,,,,2025-10-23,S60-24
20251023101440,2025-10-23 10:14:40,17,S60-24,941,1271,0,139,349,24,0,66,0.0,0.0,3.49,0.0,2793.49,5.0,2.21,-2.08,0.63,,,,,,220.0,250.0,600.0,1000.0,4.0,1.0,2.0,5.0,0.0,20251023_17,小型,1110.0,1.0,1018.0,1031.0,S60,,,0.0,25.3,76.7,439,0.398,0.317,2212,0.425,1271,20.5,5.5,15.0,20.7,1.351,10,1.18,94.09753086419754,120.8,15.010045815547995,95.5,102.97857142857144,87.27,2.9396,,6.7,6.61,562.68,17.4,394.6666666666666,5.0,1.5,1,15.18,61.221428571428575,428.55,,,,536.1153846153846,91.75384615384613,19.879999999999995,2025-10-23,S60-24
