Repository: Vincent626/concrete-strength-analysis

# 🎯 S60 & M60 混凝土強度預測模型訓練成果報告

> **更新日期**: 2026-02-04  
> **專案目標**: 建立 S60/M60 混凝土 28 天抗壓強度預測模型

---

## 📋 摘要

本專案針對 S60（小型）與 M60（中型）離心混凝土管配比，建立機器學習預測模型。透過配料特徵分析，預測 28 天抗壓強度，並識別影響強度的關鍵因素。

### 主要成果

| 模型 | 樣本數 | R² | MAE (kgf/cm²) | 狀態 |
|:---|---:|---:|---:|:---|
| **S60** | 46 | **0.360** | 28 | ✅ 可用 |
| **M60** | 52 | **0.206** | 25 | ✅ 可用 |

---

## 📈 模型效能比較
> **說明**：S60 模型 R²=0.360，M60 模型 R²=0.206，兩者皆具有預測能力。S60 表現較佳，預測誤差約 28 kgf/cm²。

---

## 📊 強度分布比較
> **說明**：S60 與 M60 的強度分布相似，平均約 605 kgf/cm²，皆高於設計強度 510 kgf/cm²（紅色虛線）。

---

File: S60_M60_dataset_v9_shared.csv (part 124 of 138)
match_key,日期及時間,序,配比 ,耗用骨材1,耗用骨材2,耗用骨材3,耗用水,耗用泥料1,耗用泥料2,耗用泥料3,耗用泥料4,耗用藥劑1,耗用藥劑2,耗用藥劑3,耗用藥劑4,耗用小計,表面水骨材1,誤差%水,誤差%骨材1,誤差%骨材2,坍度(cm),混凝土溫度(℃),試體1強度(X1),試體2強度(X2),試體3強度(X3),加料轉速,慢速轉速,中速轉速,高速轉速,加料時間,慢速時間,中速時間,高速時間,總降水量,cp_key,類型,入池,蒸養池,離心開始,離心結束,母體,平均強度,強度_原始,強度_修正,環境溫度,環境濕度,膠結料總量,水灰比,水膠比,骨材總量,砂石比,粗骨材總量,水泥取代率,矽灰取代率,爐石取代率,漿體比例,粗細骨材比,月份,拌合米數,平均電流,最大電流,電流標準差,最終電流,穩定階段平均電流,單位體積穩定電流,砂_FM,砂_Mud,六分_FM,三分_FM,水泥砂漿_28天平均強度,水泥_流動性,水泥砂漿_7天平均強度,設定扣水率(%),扣水率_變動幅度,扣水率_是否變更,水量微調偏離度,蒸養實際平均溫度,蒸養實際總積溫,蒸養實際階段1溫度,蒸養實際階段2溫度,蒸養實際階段3溫度,實際離心平均轉速,實際離心平均電流,實際離心總能量,日期,配比
20251023103658,2025-10-23 10:36:58,20,S60-24,558,735,0,78,199,14,0,37,0.0,0.0,2.0,0.0,1623.0,5.5,2.63,0.36,0.96,,,,,,220.0,250.0,600.0,1000.0,5.0,1.0,2.0,6.0,0.0,20251023_20,小型,1110.0,1.0,1040.0,1057.0,S60,,,0.0,25.3,76.7,250,0.392,0.312,1293,0.432,735,20.4,5.6,14.8,20.2,1.317,10,0.68,78.06172839506173,85.5,5.84494226653012,76.52000000000001,79.48928571428571,116.896,2.9396,,6.7,6.61,562.68,17.4,394.6666666666666,5.5,0.5,1,-39.18,61.221428571428575,428.55,,,,572.8235294117648,98.7264705882353,27.9725,2025-10-23,S60-24
20251023104039,2025-10-23 10:40:39,21,S60-24,558,735,0,77,200,14,0,38,0.0,0.0,2.0,0.0,1624.0,5.5,1.32,0.36,0.96,,,,,,220.0,250.0,600.0,1000.0,5.0,1.0,2.0,6.0,0.0,20251023_21,小型,1110.0,1.0,1040.0,1057.0,S60,,,0.0,25.3,76.7,252,0.385,0.306,1293,0.432,735,20.6,5.6,15.1,20.3,1.317,10,0.68,77.74814814814815,86.5,7.029569136843101,75.9,80.27142857142859,118.046,2.9396,,6.7,6.61,562.68,17.4,394.6666666666666,5.5,0.0,0,-40.18,61.221428571428575,428.55,,,,572.8235294117648,98.7264705882353,27.9725,2025-10-23,S60-24
20251023125915,2025-10-23 12:59:15,23,S60-24,615,801,0,75,217,16,0,39,0.0,0.0,2.19,0.0,1765.19,7.0,1.35,0.16,1.14,,,,,,220.0,250.0,600.0,1000.0,4.0,2.0,2.0,5.0,0.0,20251023_23,小型,1350.0,2.0,1302.0,1318.0,S60,,,0.0,25.0,71.5,272,0.346,0.276,1416,0.434,801,20.2,5.9,14.3,19.7,1.302,10,0.74,77.38888888888887,87.2,6.833613363729198,77.34,79.00357142857142,106.762,2.9396,,6.7,6.61,562.68,17.4,394.6666666666666,7.0,1.5,1,-35.83,67.04695652173913,1285.0666666666668,,,,492.84375,91.184375,24.31583333333333,2025-10-23,S60-24
20251023130241,2025-10-23 13:02:41,24,S60-24,607,801,0,81,218,16,0,42,0.0,0.0,2.19,0.0,1767.19,6.0,1.25,-0.16,1.14,,,,,,220.0,250.0,600.0,1000.0,4.0,2.0,2.0,5.0,0.0,20251023_24,小型,1350.0,2.0,1302.0,1318.0,S60,,,0.0,25.0,71.5,276,0.372,0.293,1408,0.431,801,21.0,5.8,15.2,20.2,1.32,10,0.74,80.5604938271605,90.3,7.689108523072848,80.62,82.91071428571429,112.042,2.9396,,6.7,6.61,562.68,17.4,394.6666666666666,6.0,-1.0,1,-34.59,67.04695652173913,1285.0666666666668,,,,492.84375,91.184375,24.31583333333333,2025-10-23,S60-24
20251023132206,2025-10-23 13:22:06,25,S60-24,601,789,0,79,214,16,0,40,0.0,0.0,2.16,0.0,1741.16,6.0,1.28,0.17,1.02,,,,,,220.0,250.0,600.0,1000.0,4.0,2.0,2.0,5.0,0.0,20251023_25,小型,1350.0,2.0,1325.0,1340.0,S60,,,0.0,25.0,71.5,270,0.369,0.293,1390,0.432,789,20.7,5.9,14.8,20.1,1.313,10,0.73,82.71428571428571,90.6,8.0293530377037,81.16,86.70333333333332,118.772,2.9396,,6.7,6.61,562.68,17.4,394.6666666666666,6.0,0.0,0,-36.59,67.04695652173913,1285.0666666666668,,,,537.7666666666667,89.41666666666669,22.35416666666667,2025-10-23,S60-24
20251023132533,2025-10-23 13:25:33,26,S60-24,599,789,0,82,217,16,0,43,0.0,0.0,2.14,0.0,1748.14,5.5,1.23,0.33,1.02,,,,,,220.0,250.0,600.0,1000.0,4.0,2.0,2.0,5.0,0.0,20251023_26,小型,1350.0,2.0,1325.0,1340.0,S60,,,0.0,25.0,71.5,276,0.378,0.297,1388,0.432,789,21.4,5.8,15.6,20.5,1.317,10,0.73,81.9048780487805,91.2,7.793914174268254,81.06000000000002,86.01724137931035,117.832,2.9396,,6.7,6.61,562.68,17.4,394.6666666666666,5.5,-0.5,1,-35.18,67.04695652173913,1285.0666666666668,,,,537.7666666666667,89.41666666666669,22.35416666666667,2025-10-23,S60-24
20251023134430,2025-10-23 13:44:30,29,S60-24,918,1238,0,148,338,26,0,65,0.0,0.0,3.41,0.0,2736.41,3.5,1.37,-0.43,0.57,,,,,,220.0,250.0,600.0,1000.0,4.0,1.0,2.0,5.0,0.0,20251023_29,小型,1437.0,3.0,1348.0,1401.0,S60,,,0.0,25.0,71.5,429,0.438,0.345,2156,0.426,1238,21.2,6.1,15.2,21.1,1.349,10,1.15,87.66913580246914,118.9,13.5618805096073,86.25999999999999,92.53214285714284,80.463,2.9396,,6.7,6.61,562.68,17.4,394.6666666666666,3.5,-2.0,1,12.49,57.91363636363637,1064.645681818182,,,,526.3461538461538,100.89615384615384,21.86083333333333,2025-10-23,S60-24
20251023140628,2025-10-23 14:06:28,33,S60-24,909,1217,0,141,333,25,0,63,0.0,0.0,3.36,0.0,2691.36,4.0,1.44,-0.22,0.66,,,,,,220.0,250.0,600.0,1000.0,4.0,1.0,2.0,5.0,0.0,20251023_33,小型,1437.0,3.0,1410.0,1423.0,S60,,,0.0,25.0,71.5,421,0.423,0.335,2126,0.428,1217,20.9,5.9,15.0,20.9,1.339,10,1.13,89.23493975903614,119.6,12.884523580169244,85.82000000000001,93.55862068965516,82.795,2.9396,,6.7,6.61,562.68,17.4,394.6666666666666,4.0,0.5,1,6.26,57.91363636363637,1064.645681818182,,,,523.0,95.17692307692306,20.621666666666663,2025-10-23,S60-24
20251023142958,2025-10-23 14:29:58,36,S60-24,897,1195,0,134,325,25,0,63,0.0,0.0,3.29,0.0,2642.29,4.5,1.52,-0.22,0.59,,,,,,220.0,250.0,600.0,1000.0,4.0,1.0,2.0,5.0,0.0,20251023_36,小型,1521.0,4.0,1433.0,1446.0,S60,,,0.0,25.0,71.5,413,0.412,0.324,2092,0.429,1195,21.3,6.1,15.3,20.7,1.332,10,1.11,94.4870588235294,116.5,15.08721927550362,92.88,104.31034482758622,93.973,2.9396,,6.7,6.61,562.68,17.4,394.6666666666666,4.5,0.5,1,8.83,62.5188679245283,1103.4580188679245,,,,530.0,98.25,21.2875,2025-10-23,S60-24
20251023145841,2025-10-23 14:58:41,41,S60-24,903,1206,0,135,329,26,0,64,0.0,0.0,3.31,0.0,2666.31,4.5,1.5,-0.44,0.67,,,,,,220.0,250.0,600.0,1000.0,4.0,1.0,2.0,5.0,0.0,20251023_41,小型,1521.0,4.0,1502.0,1515.0,S60,,,0.0,25.0,71.5,419,0.41,0.322,2109,0.428,1206,21.5,6.2,15.3,20.8,1.336,10,1.12,95.39638554216867,115.6,15.556097055829696,94.14,104.88275862068969,93.645,2.9396,,6.7,6.61,562.68,17.4,394.6666666666666,4.5,0.0,0,9.83,62.5188679245283,1103.4580188679245,,,,536.3076923076923,95.99615384615385,20.799166666666665,2025-10-23,S60-24
20251023152037,2025-10-23 15:20:37,44,S60-24,899,1206,0,140,330,26,0,64,0.0,0.0,3.3,0.0,2668.3,4.0,2.19,-0.44,0.67,,,,,,220.0,250.0,600.0,1000.0,4.0,2.0,2.0,5.0,0.0,20251023_44,小型,1612.0,1.0,1524.0,1538.0,S60,,,0.0,25.0,71.5,420,0.424,0.333,2105,0.427,1206,21.4,6.2,15.2,21.0,1.341,10,1.12,91.99565217391304,124.3,14.356205392453862,89.28,94.47272727272728,84.351,2.9396,,6.7,6.61,562.68,17.4,394.6666666666666,4.0,-0.5,1,5.26,56.94653465346535,956.701782178218,,,,522.5,92.00357142857142,21.4675,2025-10-23,S60-24
20251023154245,2025-10-23 15:42:45,48,S60-24,548,726,0,76,198,14,0,37,0.0,0.0,2.0,0.0,1601.0,5.5,2.7,0.0,1.26,,,,,,220.0,250.0,600.0,1000.0,5.0,2.0,2.0,6.0,0.0,20251023_48,小型,1612.0,1.0,1552.0,1610.0,S60,,,0.0,25.0,71.5,249,0.384,0.305,1274,0.43,726,20.5,5.6,14.9,20.3,1.325,10,0.67,73.90243902439025,82.2,6.008469136829547,75.02000000000001,76.41034482758621,114.045,2.9396,,6.7,6.61,562.68,17.4,394.6666666666666,5.5,1.5,1,-41.18,56.94653465346535,956.701782178218,,,,529.1666666666666,93.75833333333333,28.1275,2025-10-23,S60-24
20251023155209,2025-10-23 15:52:09,49,S60-24,546,725,0,73,199,13,0,38,0.0,0.0,1.96,0.0,1595.96,6.0,1.39,-0.73,1.12,,,,,,220.0,250.0,600.0,1000.0,5.0,2.0,2.0,6.0,0.0,20251023_49,小型,1612.0,1.0,1552.0,1610.0,S60,,,0.0,25.0,71.5,250,0.367,0.292,1271,0.43,725,20.4,5.2,15.2,20.3,1.328,10,0.67,75.94390243902438,82.6,5.94072545379023,73.6,78.37241379310343,116.974,2.9396,,6.7,6.61,562.68,17.4,394.6666666666666,6.0,0.5,1,-42.59,56.94653465346535,956.701782178218,,,,529.1666666666666,93.75833333333333,28.1275,2025-10-23,S60-24
20251027074922,2025-10-27 07:49:22,1,S60-24,969,1271,0,130,346,26,0,68,0.0,0.0,3.48,0.0,2813.48,6.0,2.36,-0.1,0.63,,,,,,220.0,250.0,600.0,1000.0,4.0,1.0,2.0,5.0,0.0,20251027_1,小型,846.0,2.0,753.0,806.0,S60,,,0.0,23.9,75.6,440,0.376,0.295,2240,0.433,1271,21.4,5.9,15.5,20.3,1.312,10,1.18,109.25212765957448,147.4,21.586637556715026,93.48,123.41818181818182,104.592,2.9396,,6.7,6.61,562.68,17.4,394.6666666666666,6.0,0.0,0,14.41,,,,,,,,,2025-10-27,S60-24
20251027081131,2025-10-27 08:11:31,4,S60-24,905,1248,0,163,343,26,0,66,0.0,0.0,3.44,0.0,2754.44,2.0,1.24,-1.31,0.56,,,,,,220.0,250.0,600.0,1000.0,4.0,1.0,2.0,5.0,0.0,20251027_4,小型,846.0,2.0,825.0,837.0,S60,,,0.0,23.9,75.6,435,0.475,0.375,2153,0.42,1248,21.1,6.0,15.2,21.7,1.379,10,1.16,98.25,130.2,15.647721739990583,92.86,105.72727272727272,91.144,2.9396,,6.7,6.61,562.68,17.4,394.6666666666666,2.0,-4.0,1,2.96,,,,,,,,,2025-10-27,S60-24
20251027084504,2025-10-27 08:45:04,6,S60-24,887,1219,0,158,335,24,0,65,0.0,0.0,3.35,0.0,2691.35,2.0,1.28,-0.78,0.83,,,,,,220.0,250.0,600.0,1000.0,4.0,1.0,2.0,5.0,0.0,20251027_6,小型,931.0,4.0,848.0,902.0,S60,,,0.0,23.9,75.6,424,0.472,0.373,2106,0.421,1219,21.0,5.7,15.3,21.7,1.374,10,1.13,99.22530120481927,126.9,16.836326498661062,95.98,111.15517241379312,98.367,2.9396,,6.7,6.61,562.68,17.4,394.6666666666666,2.0,0.0,0,-2.04,,,,,,,,,2025-10-27,S60-24
20251027090555,2025-10-27 09:05:55,9,S60-24,889,1228,0,165,335,26,0,66,0.0,0.0,3.37,0.0,2712.37,1.5,1.23,-0.89,0.66,,,,,,220.0,250.0,600.0,1000.0,4.0,1.0,2.0,5.0,0.0,20251027_9,小型,931.0,4.0,910.0,924.0,S60,,,0.0,23.9,75.6,427,0.493,0.386,2117,0.42,1228,21.5,6.1,15.5,21.9,1.381,10,1.14,93.3219512195122,126.4,15.087080762985265,90.92,98.41034482758624,86.325,2.9396,,6.7,6.61,562.68,17.4,394.6666666666666,1.5,-0.5,1,-2.76,,,,,,,,,2025-10-27,S60-24
20251027092914,2025-10-27 09:29:14,12,S60-24,909,1230,0,148,337,25,0,66,0.0,0.0,3.37,0.0,2718.37,3.5,2.07,-0.66,0.82,,,,,,220.0,250.0,600.0,1000.0,4.0,1.0,2.0,5.0,0.0,20251027_12,小型,1030.0,1.0,932.0,945.0,S60,,,0.0,23.9,75.6,428,0.439,0.346,2139,0.425,1230,21.3,5.8,15.4,21.2,1.353,10,1.14,92.95432098765431,121.4,14.134827396420397,89.03999999999999,99.01428571428572,86.855,2.9396,,6.7,6.61,562.68,17.4,394.6666666666666,3.5,2.0,1,12.49,60.0,420.0,,,,,,,2025-10-27,S60-24
20251027100104,2025-10-27 10:01:04,19,S60-24,554,747,0,81,205,13,0,37,0.0,0.0,2.04,0.0,1639.04,5.0,2.53,-1.42,1.22,,,,,,220.0,250.0,600.0,1000.0,5.0,2.0,2.0,6.0,0.0,20251027_19,小型,1030.0,1.0,1004.0,1022.0,S60,,,0.0,23.9,75.6,255,0.395,0.318,1301,0.426,747,19.6,5.1,14.5,20.5,1.348,10,0.69,78.12222222222223,85.0,7.096338823038118,81.28,81.23571428571427,117.733,2.9396,,6.7,6.61,562.68,17.4,394.6666666666666,5.0,1.5,1,-42.82,60.0,420.0,,,,,,,2025-10-27,S60-24
20251027100420,2025-10-27 10:04:20,20,S60-24,544,737,0,80,199,14,0,40,0.0,0.0,2.01,0.0,1616.01,5.0,1.27,-1.63,1.24,,,,,,220.0,250.0,600.0,1000.0,5.0,2.0,2.0,6.0,0.0,20251027_20,小型,1030.0,1.0,1004.0,1022.0,S60,,,0.0,23.9,75.6,253,0.402,0.316,1281,0.425,737,21.3,5.5,15.8,20.6,1.355,10,0.68,77.75308641975309,85.0,6.887868856735976,77.04,80.93214285714285,119.018,2.9396,,6.7,6.61,562.68,17.4,394.6666666666666,5.0,0.0,0,-43.82,60.0,420.0,,,,,,,2025-10-27,S60-24
20251027102623,2025-10-27 10:26:23,23,S60-24,588,791,0,85,216,14,0,42,0.0,0.0,2.15,0.0,1738.15,5.0,1.19,-1.01,1.28,,,,,,220.0,250.0,600.0,1000.0,4.0,2.0,2.0,5.0,0.0,20251027_23,小型,1125.0,3.0,1030.0,1046.0,S60,,,0.0,23.9,75.6,272,0.394,0.312,1379,0.426,791,20.6,5.1,15.4,20.6,1.345,10,0.73,82.1659090909091,90.8,8.278955884481453,80.42,85.69354838709675,117.388,2.9396,,6.7,6.61,562.68,17.4,394.6666666666666,5.0,0.0,0,-38.82,75.80333333333333,530.6233333333333,,,,,,,2025-10-27,S60-24
20251027103023,2025-10-27 10:30:23,24,S60-24,583,790,0,88,216,15,0,42,0.0,0.0,2.16,0.0,1736.16,4.5,1.15,-1.35,1.15,,,,,,220.0,250.0,600.0,1000.0,4.0,2.0,2.0,5.0,0.0,20251027_24,小型,1125.0,3.0,1030.0,1046.0,S60,,,0.0,23.9,75.6,273,0.407,0.322,1373,0.425,790,20.9,5.5,15.4,20.8,1.355,10,0.73,79.40365853658537,88.3,7.828924561256275,78.92,83.15862068965515,113.916,2.9396,,6.7,6.61,562.68,17.4,394.6666666666666,4.5,-0.5,1,-37.17,75.80333333333333,530.6233333333333,,,,,,,2025-10-27,S60-24
20251027105445,2025-10-27 10:54:45,28,S60-24,583,791,0,88,215,14,0,39,0.0,0.0,2.15,0.0,1732.15,4.5,1.15,-1.35,1.28,,,,,,220.0,250.0,600.0,1000.0,4.0,2.0,2.0,5.0,0.0,20251027_28,小型,1125.0,3.0,1058.0,1114.0,S60,,,0.0,23.9,75.6,268,0.409,0.328,1374,0.424,791,19.8,5.2,14.6,20.6,1.357,10,0.73,80.4962962962963,88.7,7.493049362690378,81.96,84.02857142857144,115.108,2.9396,,6.7,6.61,562.68,17.4,394.6666666666666,4.5,0.0,0,-37.17,75.80333333333333,530.6233333333333,,,,,,,2025-10-27,S60-24
20251027105802,2025-10-27 10:58:02,29,S60-24,585,791,0,88,217,14,0,41,0.0,0.0,2.15,0.0,1738.15,4.5,1.15,-1.02,1.28,,,,,,220.0,250.0,600.0,1000.0,4.0,2.0,2.0,5.0,0.0,20251027_29,小型,1125.0,3.0,1058.0,1114.0,S60,,,0.0,23.9,75.6,272,0.406,0.324,1376,0.425,791,20.2,5.1,15.1,20.7,1.352,10,0.73,80.23614457831326,89.2,8.060353340834205,79.06,84.19310344827588,115.333,2.9396,,6.7,6.61,562.68,17.4,394.6666666666666,4.5,0.0,0,-37.17,75.80333333333333,530.6233333333333,,,,,,,2025-10-27,S60-24
20251028074958,2025-10-28 07:49:58,1,S60-24,953,1271,0,139,347,28,0,65,0.0,0.0,3.44,0.0,2806.44,5.0,2.21,-0.83,0.63,,,,,,220.0,250.0,600.0,1000.0,4.0,1.0,2.0,5.0,0.5,20251028_1,小型,838.0,4.0,753.0,807.0,S60,,,0.0,22.3,94.3,440,0.401,0.316,2224,0.429,1271,21.1,6.4,14.8,20.7,1.334,10,1.18,103.16428571428573,131.9,18.29414844552593,90.36,115.9,98.22,2.9396,,6.7,6.94,562.68,17.4,394.6666666666666,5.0,0.5,1,15.18,,,,,,,,,2025-10-28,S60-24
20251028081136,2025-10-28 08:11:36,4,S60-24,925,1250,0,154,341,30,0,71,0.0,0.0,3.41,0.0,2774.41,3.0,1.32,-0.11,0.73,,,,,,220.0,250.0,600.0,1000.0,4.0,1.0,2.0,5.0,0.5,20251028_4,小型,838.0,4.0,815.0,828.0,S60,,,0.0,22.3,94.3,442,0.452,0.348,2175,0.425,1250,22.9,6.8,16.1,21.5,1.351,10,1.16,104.44065934065932,129.4,17.01166360078781,93.64,115.5,99.569,2.9396,,6.7,6.94,562.68,17.4,394.6666666666666,3.0,-2.0,1,13.3,,,,,,,,,2025-10-28,S60-24
20251028083412,2025-10-28 08:34:12,5,S60-24,924,1249,0,159,341,30,0,71,0.0,0.0,3.4,0.0,2777.4,2.5,1.27,0.33,0.64,,,,,,220.0,250.0,600.0,1000.0,4.0,1.0,2.0,5.0,0.5,20251028_5,小型,926.0,2.0,838.0,851.0,S60,,,0.0,22.3,94.3,442,0.466,0.36,2173,0.425,1249,22.9,6.8,16.1,21.7,1.352,10,1.16,97.93928571428572,125.8,15.718119797418089,92.06,105.78333333333332,91.193,2.9396,,6.7,6.94,562.68,17.4,394.6666666666666,2.5,-0.5,1,13.77,,,,,,,,,2025-10-28,S60-24
20251028085759,2025-10-28 08:57:59,9,S60-24,921,1250,0,159,343,30,0,72,0.0,0.0,3.39,0.0,2778.39,2.5,1.27,0.0,0.73,,,,,,220.0,250.0,600.0,1000.0,4.0,2.0,2.0,5.0,0.5,20251028_9,小型,926.0,2.0,902.0,916.0,S60,,,0.0,22.3,94.3,445,0.464,0.357,2171,0.424,1250,22.9,6.7,16.2,21.8,1.357,10,1.16,97.21097560975608,124.2,16.09403014677364,96.84,108.61034482758625,93.63,2.9396,,6.7,6.94,562.68,17.4,394.6666666666666,2.5,0.0,0,13.77,,,,,,,,,2025-10-28,S60-24
20251028092218,2025-10-28 09:22:18,11,S60-24,920,1249,0,159,343,29,0,70,0.0,0.0,3.42,0.0,2773.42,2.5,1.27,-0.11,0.64,,,,,,220.0,250.0,600.0,1000.0,4.0,1.0,2.0,5.0,0.5,20251028_11,小型,1022.0,1.0,926.0,939.0,S60,,,0.0,22.3,94.3,442,0.464,0.36,2169,0.424,1249,22.4,6.6,15.8,21.7,1.358,10,1.16,92.04074074074072,125.9,15.898293858129913,85.54,99.38571428571431,85.677,2.9396,,6.7,6.94,562.68,17.4,394.6666666666666,2.5,0.0,0,13.77,60.76190476190476,425.3333333333333,,,,,,,2025-10-28,S60-24
20251028095007,2025-10-28 09:50:07,16,S60-24,552,736,0,82,200,17,0,40,0.0,0.0,1.99,0.0,1628.99,4.5,1.23,0.18,1.1,,,,,,220.0,250.0,600.0,1000.0,4.0,4.0,2.0,6.0,0.5,20251028_16,小型,1022.0,1.0,953.0,1012.0,S60,,,0.0,22.3,94.3,257,0.41,0.319,1288,0.429,736,22.2,6.6,15.6,20.8,1.333,10,0.68,74.51481481481483,84.2,7.578919938542843,75.47999999999999,77.35000000000001,113.75,2.9396,,6.7,6.94,562.68,17.4,394.6666666666666,4.5,2.0,1,-43.17,60.76190476190476,425.3333333333333,,,,,,,2025-10-28,S60-24
20251028095335,2025-10-28 09:53:35,17,S60-24,546,724,0,78,199,18,0,42,0.0,0.0,1.96,0.0,1608.96,5.0,1.3,0.18,0.98,,,,,,220.0,250.0,600.0,1000.0,4.0,4.0,2.0,6.0,0.5,20251028_17,小型,1022.0,1.0,953.0,1012.0,S60,,,0.0,22.3,94.3,259,0.392,0.301,1270,0.43,724,23.2,6.9,16.2,21.0,1.326,10,0.67,77.47407407407408,86.7,6.639124175798608,76.38,80.41071428571429,120.016,2.9396,,6.7,6.94,562.68,17.4,394.6666666666666,5.0,0.5,1,-45.82,60.76190476190476,425.3333333333333,,,,,,,2025-10-28,S60-24
20251028101840,2025-10-28 10:18:40,20,S60-24,587,779,0,84,213,18,0,44,0.0,0.0,2.11,0.0,1727.11,5.0,1.2,0.17,1.17,,,,,,220.0,250.0,600.0,1000.0,4.0,2.0,2.0,5.0,0.5,20251028_20,小型,1115.0,3.0,1022.0,1037.0,S60,,,0.0,22.3,94.3,275,0.394,0.305,1366,0.43,779,22.5,6.5,16.0,20.8,1.327,10,0.72,77.9074074074074,86.0,6.651497144712457,78.17999999999999,81.03928571428571,112.555,2.9396,,6.7,6.94,562.68,17.4,394.6666666666666,5.0,0.0,0,-39.82,76.08571428571427,532.5999999999999,,,,557.4,91.15,22.7875,2025-10-28,S60-24
20251028102209,2025-10-28 10:22:09,21,S60-24,591,777,0,84,212,18,0,42,0.0,0.0,2.1,0.0,1726.1,5.0,1.2,0.85,0.91,,,,,,220.0,250.0,600.0,1000.0,4.0,2.0,2.0,5.0,0.5,20251028_21,小型,1115.0,3.0,1022.0,1037.0,S60,,,0.0,22.3,94.3,272,0.396,0.309,1368,0.432,777,22.1,6.6,15.4,20.6,1.315,10,0.72,79.31604938271606,88.2,7.204635969592876,81.11999999999999,83.04642857142858,115.342,2.9396,,6.7,6.94,562.68,17.4,394.6666666666666,5.0,0.0,0,-39.82,76.08571428571427,532.5999999999999,,,,557.4,91.15,22.7875,2025-10-28,S60-24
20251028104215,2025-10-28 10:42:15,25,S60-24,600,790,0,86,216,19,0,47,0.0,0.0,2.13,0.0,1760.13,5.0,2.38,1.01,1.15,,,,,,220.0,250.0,600.0,1000.0,4.0,3.0,2.0,5.0,0.5,20251028_25,小型,1115.0,3.0,1046.0,1103.0,S60,,,0.0,22.3,94.3,282,0.398,0.305,1390,0.432,790,23.4,6.7,16.7,20.9,1.317,10,0.73,80.38518518518518,90.2,7.847530257255843,77.42,83.55714285714286,114.462,2.9396,,6.7,6.94,562.68,17.4,394.6666666666666,5.0,0.0,0,-37.82,76.08571428571427,532.5999999999999,,,,518.2058823529412,89.96176470588235,25.489166666666662,2025-10-28,S60-24
20251028104543,2025-10-28 10:45:43,26,S60-24,572,757,0,82,207,18,0,42,0.0,0.0,2.04,0.0,1680.04,5.0,1.23,0.35,1.07,,,,,,220.0,250.0,600.0,1000.0,4.0,3.0,2.0,5.0,0.5,20251028_26,小型,1115.0,3.0,1046.0,1103.0,S60,,,0.0,22.3,94.3,267,0.396,0.307,1329,0.43,757,22.5,6.7,15.7,20.8,1.323,10,0.7,77.21234567901234,85.8,6.759910561101106,75.08,79.82142857142857,114.031,2.9396,,6.7,6.94,562.68,17.4,394.6666666666666,5.0,0.0,0,-41.82,76.08571428571427,532.5999999999999,,,,518.2058823529412,89.96176470588235,25.489166666666662,2025-10-28,S60-24
20251029074925,2025-10-29 07:49:25,1,S60-24,957,1271,0,144,347,31,0,73,0.0,0.0,3.47,0.0,2826.47,4.5,2.13,0.1,0.63,,,,,,220.0,250.0,600.0,1000.0,4.0,2.0,2.0,5.0,0.0,20251029_1,小型,840.0,4.0,752.0,806.0,S60,,,0.0,23.9,80.3,451,0.415,0.319,2228,0.43,1271,23.1,6.9,16.2,21.1,1.328,10,1.18,96.41829268292685,133.2,16.53884656998656,90.86,101.08620689655172,85.666,2.9396,,6.7,6.94,551.48,15.7,399.4,4.5,-0.5,1,18.83,,,,,,,,,2025-10-29,S60-24
20251029081207,2025-10-29 08:12:07,4,S60-24,930,1249,0,150,342,29,0,72,0.0,0.0,3.42,0.0,2775.42,3.5,1.35,0.0,0.64,,,,,,220.0,250.0,600.0,1000.0,4.0,1.0,2.0,5.0,0.0,20251029_4,小型,840.0,4.0,815.0,829.0,S60,,,0.0,23.9,80.3,443,0.439,0.339,2179,0.427,1249,22.8,6.5,16.3,21.4,1.343,10,1.16,101.6109756097561,131.1,18.592491312207923,94.5,114.50689655172413,98.713,2.9396,,6.7,6.94,551.48,15.7,399.4,3.5,-1.0,1,14.49,,,,,,,,,2025-10-29,S60-24
20251029083458,2025-10-29 08:34:58,5,S60-24,919,1239,0,152,337,30,0,71,0.0,0.0,3.38,0.0,2751.38,3.0,1.33,0.11,0.65,,,,,,220.0,250.0,600.0,1000.0,4.0,2.0,2.0,5.0,0.0,20251029_5,小型,928.0,2.0,839.0,852.0,S60,,,0.0,23.9,80.3,438,0.451,0.347,2158,0.426,1239,23.1,6.8,16.2,21.5,1.348,10,1.15,96.1658536585366,129.4,15.924932281605033,90.2,103.89655172413794,90.345,2.9396,,6.7,6.94,551.48,15.7,399.4,3.0,-0.5,1,11.3,,,,,,,,,2025-10-29,S60-24
20251029085832,2025-10-29 08:58:32,8,S60-24,920,1240,0,152,340,29,0,70,0.0,0.0,3.39,0.0,2754.39,3.0,1.33,0.22,0.73,,,,,,220.0,250.0,600.0,1000.0,4.0,2.0,2.0,5.0,0.0,20251029_8,小型,928.0,2.0,902.0,916.0,S60,,,0.0,23.9,80.3,439,0.447,0.346,2160,0.426,1240,22.6,6.6,15.9,21.5,1.348,10,1.15,94.1864197530864,122.0,14.315835599441169,91.58,100.10714285714286,87.05,2.9396,,6.7,6.94,551.48,15.7,399.4,3.0,0.0,0,11.3,,,,,,,,,2025-10-29,S60-24
20251029092341,2025-10-29 09:23:41,12,S60-24,927,1240,0,143,338,29,0,70,0.0,0.0,3.41,0.0,2750.41,4.0,1.42,0.0,0.73,,,,,,220.0,250.0,600.0,1000.0,4.0,2.0,2.0,5.0,0.0,20251029_12,小型,1018.0,1.0,927.0,941.0,S60,,,0.0,23.9,80.3,437,0.423,0.327,2167,0.428,1240,22.7,6.6,16.0,21.1,1.338,10,1.15,91.69753086419752,125.3,15.503500005543485,89.78,97.53571428571428,84.814,2.9396,,6.7,6.94,551.48,15.7,399.4,4.0,1.0,1,8.26,62.8047619047619,439.63333333333327,,,,,,,2025-10-29,S60-24
20251029094552,2025-10-29 09:45:52,16,S60-24,554,736,0,78,203,16,0,41,0.0,0.0,1.99,0.0,1629.99,5.5,2.63,-0.36,1.1,,,,,,220.0,250.0,600.0,1000.0,4.0,3.0,2.0,6.0,0.0,20251029_16,小型,1018.0,1.0,950.0,1008.0,S60,,,0.0,23.9,80.3,260,0.384,0.3,1290,0.429,736,21.9,6.2,15.8,20.8,1.329,10,0.68,79.38148148148149,86.4,7.322367408965443,82.92,82.17499999999998,120.846,2.9396,,6.7,6.94,551.48,15.7,399.4,5.5,1.5,1,-39.18,62.8047619047619,439.63333333333327,,,,,,,2025-10-29,S60-24
20251029095014,2025-10-29 09:50:14,17,S60-24,557,734,0,77,199,17,0,42,0.0,0.0,1.99,0.0,1627.99,5.5,1.32,0.18,0.82,,,,,,220.0,250.0,600.0,1000.0,4.0,3.0,2.0,6.0,0.0,20251029_17,小型,1018.0,1.0,950.0,1008.0,S60,,,0.0,23.9,80.3,258,0.387,0.298,1291,0.431,734,22.9,6.6,16.3,20.6,1.318,10,0.68,79.37160493827162,86.2,6.536927102445893,79.9,81.84642857142856,120.362,2.9396,,6.7,6.94,551.48,15.7,399.4,5.5,0.0,0,-40.18,62.8047619047619,439.63333333333327,,,,,,,2025-10-29,S60-24
20251029101420,2025-10-29 10:14:20,20,S60-24,602,789,0,82,216,19,0,44,0.0,0.0,2.15,0.0,1754.15,5.5,1.23,0.84,1.02,,,,,,220.0,250.0,600.0,1000.0,4.0,2.0,2.0,5.0,0.0,20251029_20,小型,1117.0,3.0,1017.0,1034.0,S60,,,0.0,23.9,80.3,279,0.38,0.294,1391,0.433,789,22.6,6.8,15.8,20.6,1.311,10,0.73,81.00740740740741,89.6,8.32001569588052,78.13999999999999,84.9642857142857,116.389,2.9396,,6.7,6.94,551.48,15.7,399.4,5.5,0.0,0,-35.18,75.87857142857142,531.15,,,,510.4117647058824,86.40882352941175,24.482499999999995,2025-10-29,S60-24
20251029101809,2025-10-29 10:18:09,21,S60-24,593,789,0,82,216,18,0,45,0.0,0.0,2.15,0.0,1745.15,5.5,1.23,-0.67,1.02,,,,,,220.0,250.0,600.0,1000.0,4.0,2.0,2.0,5.0,0.0,20251029_21,小型,1117.0,3.0,1017.0,1034.0,S60,,,0.0,23.9,80.3,279,0.38,0.294,1382,0.429,789,22.6,6.5,16.1,20.7,1.331,10,0.73,80.91604938271605,88.9,7.054784853622022,80.85999999999999,84.85357142857143,116.238,2.9396,,6.7,6.94,551.48,15.7,399.4,5.5,0.0,0,-35.18,75.87857142857142,531.15,,,,510.4117647058824,86.40882352941175,24.482499999999995,2025-10-29,S60-24
20251029104447,2025-10-29 10:44:47,25,S60-24,590,781,0,81,210,18,0,45,0.0,0.0,2.11,0.0,1727.11,5.5,1.25,0.17,1.43,,,,,,220.0,250.0,600.0,1000.0,4.0,3.0,2.0,5.0,0.0,20251029_25,小型,1117.0,3.0,1048.0,1105.0,S60,,,0.0,23.9,80.3,273,0.386,0.297,1371,0.43,781,23.1,6.6,16.5,20.5,1.324,10,0.72,77.62469135802469,86.6,7.010829909208412,79.64,80.59642857142858,111.939,2.9396,,6.7,6.94,551.48,15.7,399.4,5.5,0.0,0,-36.18,75.87857142857142,531.15,,,,469.0,79.32058823529411,22.474166666666665,2025-10-29,S60-24
20251029104810,2025-10-29 10:48:10,26,S60-24,588,779,0,81,211,18,0,45,0.0,0.0,2.12,0.0,1724.12,5.5,1.25,-0.17,1.17,,,,,,220.0,250.0,600.0,1000.0,4.0,3.0,2.0,5.0,0.0,20251029_26,小型,1117.0,3.0,1048.0,1105.0,S60,,,0.0,23.9,80.3,274,0.384,0.296,1367,0.43,779,23.0,6.6,16.4,20.6,1.325,10,0.72,77.05925925925925,88.0,7.49771615890141,75.66,80.07857142857142,111.22,2.9396,,6.7,6.94,551.48,15.7,399.4,5.5,0.0,0,-36.18,75.87857142857142,531.15,,,,469.0,79.32058823529411,22.474166666666665,2025-10-29,S60-24
20251030074945,2025-10-30 07:49:45,1,S60-24,950,1272,0,140,349,31,0,73,0.0,0.0,3.5,0.0,2818.5,5.0,2.94,-1.14,0.71,,,,,,220.0,250.0,600.0,1000.0,4.0,2.0,2.0,5.0,0.0,20251030_1,小型,838.0,4.0,753.0,806.0,S60,,,0.0,26.6,78.0,453,0.401,0.309,2222,0.428,1272,23.0,6.8,16.1,21.1,1.339,10,1.18,96.46296296296296,134.5,18.749745311484684,89.0,103.96071428571427,88.102,2.9396,,6.7,6.94,551.48,15.7,399.4,5.0,-0.5,1,16.18,,,,,,,,,2025-10-30,S60-24
20251030081207,2025-10-30 08:12:07,4,S60-24,923,1249,0,145,342,32,0,69,0.0,0.0,3.44,0.0,2763.44,4.0,1.4,-1.28,0.64,,,,,,220.0,250.0,600.0,1000.0,4.0,1.0,2.0,5.0,0.0,20251030_4,小型,838.0,4.0,817.0,830.0,S60,,,0.0,26.6,78.0,443,0.424,0.327,2172,0.425,1249,22.8,7.2,15.6,21.3,1.353,10,1.16,101.27126436781607,134.6,18.556430914549047,89.17999999999999,116.7032258064516,100.606,2.9396,,6.7,6.94,551.48,15.7,399.4,4.0,-1.0,1,10.26,,,,,,,,,2025-10-30,S60-24
20251030083543,2025-10-30 08:35:43,5,S60-24,906,1238,0,152,337,29,0,69,0.0,0.0,3.4,0.0,2734.4,3.0,1.33,-1.31,0.57,,,,,,220.0,250.0,600.0,1000.0,4.0,3.0,2.0,5.0,0.0,20251030_5,小型,929.0,2.0,840.0,854.0,S60,,,0.0,26.6,78.0,435,0.451,0.349,2144,0.423,1238,22.5,6.7,15.9,21.5,1.366,10,1.15,93.7716049382716,122.0,14.90609482246346,90.78,100.06785714285716,87.016,2.9396,,6.7,6.94,551.48,15.7,399.4,3.0,-1.0,1,11.3,,,,,,,,,2025-10-30,S60-24
20251030090037,2025-10-30 09:00:37,9,S60-24,909,1240,0,148,339,30,0,70,0.0,0.0,3.4,0.0,2739.4,3.5,1.37,-1.41,0.73,,,,,,220.0,250.0,600.0,1000.0,4.0,3.0,2.0,5.0,0.0,20251030_9,小型,929.0,2.0,904.0,919.0,S60,,,0.0,26.6,78.0,439,0.437,0.337,2149,0.423,1240,22.8,6.8,15.9,21.5,1.364,10,1.15,93.8654761904762,124.5,14.705453264881829,88.22,100.68333333333334,87.551,2.9396,,6.7,6.94,551.48,15.7,399.4,3.5,0.5,1,12.49,,,,,,,,,2025-10-30,S60-24
20251030092500,2025-10-30 09:25:00,11,S60-24,902,1229,0,147,336,28,0,68,0.0,0.0,3.39,0.0,2713.39,3.5,1.38,-1.42,0.74,,,,,,220.0,250.0,600.0,1000.0,4.0,3.0,2.0,5.0,0.0,20251030_11,小型,1028.0,3.0,929.0,944.0,S60,,,0.0,26.6,78.0,432,0.438,0.34,2131,0.423,1229,22.2,6.5,15.7,21.4,1.363,10,1.14,89.56829268292682,123.2,14.983152148482665,83.28,93.23448275862069,81.785,2.9396,,6.7,6.94,551.48,15.7,399.4,3.5,0.0,0,11.49,77.35,541.4499999999999,,,,,,,2025-10-30,S60-24
20251030095355,2025-10-30 09:53:55,15,S60-24,549,746,0,80,205,18,0,43,0.0,0.0,2.04,0.0,1643.04,5.0,1.27,-2.31,1.08,,,,,,220.0,250.0,600.0,1000.0,4.0,5.0,2.0,6.0,0.0,20251030_15,小型,1028.0,3.0,957.0,1018.0,S60,,,0.0,26.6,78.0,266,0.39,0.301,1295,0.424,746,22.9,6.8,16.2,21.1,1.359,10,0.69,79.74938271604938,86.9,7.027900718411539,79.82,84.05,121.812,2.9396,,6.7,6.94,551.48,15.7,399.4,5.0,1.5,1,-43.82,77.35,541.4499999999999,,,,,,,2025-10-30,S60-24
20251030095715,2025-10-30 09:57:15,16,S60-24,550,746,0,80,203,19,0,42,0.0,0.0,2.02,0.0,1642.02,5.0,1.27,-2.14,1.08,,,,,,220.0,250.0,600.0,1000.0,4.0,5.0,2.0,6.0,0.0,20251030_16,小型,1028.0,3.0,957.0,1018.0,S60,,,0.0,26.6,78.0,264,0.394,0.303,1296,0.424,746,23.1,7.2,15.9,21.0,1.356,10,0.69,79.60919540229885,87.4,7.815569962285614,83.96000000000001,83.75161290322579,121.379,2.9396,,6.7,6.94,551.48,15.7,399.4,5.0,0.0,0,-43.82,77.35,541.4499999999999,,,,,,,2025-10-30,S60-24
20251030102332,2025-10-30 10:23:32,19,S60-24,577,791,0,85,216,20,0,44,0.0,0.0,2.17,0.0,1735.17,5.0,1.19,-2.86,1.28,,,,,,220.0,250.0,600.0,1000.0,4.0,3.0,2.0,5.0,0.0,20251030_19,小型,1120.0,1.0,1027.0,1043.0,S60,,,0.0,26.6,78.0,280,0.394,0.304,1368,0.422,791,22.9,7.1,15.7,21.1,1.371,10,0.73,82.58915662650602,91.3,8.279471085606607,85.61999999999999,87.28620689655172,119.57,2.9396,,6.7,6.94,551.48,15.7,399.4,5.0,0.0,0,-38.82,63.64047619047618,445.4833333333332,,,,522.25,79.8125,21.28333333333333,2025-10-30,S60-24
20251030102657,2025-10-30 10:26:57,20,S60-24,580,789,0,88,215,21,0,47,0.0,0.0,2.14,0.0,1742.14,4.5,1.15,-1.86,1.02,,,,,,220.0,250.0,600.0,1000.0,4.0,3.0,2.0,5.0,0.0,20251030_20,小型,1120.0,1.0,1027.0,1043.0,S60,,,0.0,26.6,78.0,283,0.409,0.311,1369,0.424,789,24.0,7.4,16.6,21.3,1.36,10,0.73,81.09425287356322,89.9,8.437918743248488,82.4,85.65483870967745,117.335,2.9396,,6.7,6.94,551.48,15.7,399.4,4.5,-0.5,1,-37.17,63.64047619047618,445.4833333333332,,,,522.25,79.8125,21.28333333333333,2025-10-30,S60-24
20251030104742,2025-10-30 10:47:42,25,S60-24,565,779,0,87,210,19,0,44,0.0,0.0,2.13,0.0,1706.13,4.5,1.16,-3.09,1.17,,,,,,220.0,250.0,600.0,1000.0,4.0,3.0,2.0,5.0,0.0,20251030_25,小型,1120.0,1.0,1051.0,1109.0,S60,,,0.0,26.6,78.0,273,0.414,0.319,1344,0.42,779,23.1,7.0,16.1,21.1,1.379,10,0.72,79.4888888888889,88.5,7.651337331667123,80.46,82.98571428571428,115.258,2.9396,,6.7,6.94,551.48,15.7,399.4,4.5,0.0,0,-38.17,63.64047619047618,445.4833333333332,,,,456.44444444444446,81.87777777777777,24.56333333333333,2025-10-30,S60-24
20251030105107,2025-10-30 10:51:07,26,S60-24,559,769,0,85,211,19,0,44,0.0,0.0,2.09,0.0,1689.09,4.5,1.19,-2.78,1.18,,,,,,220.0,250.0,600.0,1000.0,4.0,3.0,2.0,5.0,0.0,20251030_26,小型,1120.0,1.0,1051.0,1109.0,S60,,,0.0,26.6,78.0,274,0.403,0.31,1328,0.421,769,23.0,6.9,16.1,21.3,1.376,10,0.71,80.02134831460674,88.5,7.385431634592437,82.06000000000002,83.50645161290323,117.615,2.9396,,6.7,6.94,551.48,15.7,399.4,4.5,0.0,0,-40.17,63.64047619047618,445.4833333333332,,,,456.44444444444446,81.87777777777777,24.56333333333333,2025-10-30,S60-24
20251030141712,2025-10-30 14:17:12,27,S60-24,938,1274,0,138,349,31,0,71,0.0,0.0,3.47,0.0,2804.47,5.0,1.47,-2.39,0.87,,,,,,220.0,250.0,600.0,1000.0,4.0,2.0,2.0,5.0,0.0,20251030_27,小型,1444.0,4.0,1421.0,1435.0,S60,,,0.0,25.0,87.6,451,0.395,0.306,2212,0.424,1274,22.6,6.9,15.7,21.0,1.358,10,1.18,100.80117647058825,126.2,19.33731834998996,90.16,116.82758620689656,99.006,2.9396,,6.7,6.94,551.48,15.7,399.4,5.0,0.5,1,14.18,62.033636363636354,1133.1477575757574,,,,516.7857142857143,94.28214285714289,21.999166666666675,2025-10-30,S60-24
20251031074920,2025-10-31 07:49:20,1,S60-24,947,1270,0,136,348,31,0,73,0.0,0.0,3.5,0.0,2808.5,5.5,3.03,-1.87,0.55,,,,,,220.0,250.0,600.0,1000.0,4.0,3.0,2.0,5.0,0.0,20251031_1,小型,840.0,4.0,750.0,807.0,S60,,,0.0,25.7,79.0,452,0.391,0.301,2217,0.427,1270,23.0,6.9,16.2,21.0,1.341,10,1.18,105.38352941176468,139.4,20.244911326110472,91.6,121.15172413793104,102.671,2.9396,,6.7,6.94,551.48,15.7,399.4,5.5,0.5,1,18.82,,,,,,,,,2025-10-31,S60-24
20251031081311,2025-10-31 08:13:11,4,S60-24,903,1240,0,152,338,31,0,69,0.0,0.0,3.41,0.0,2736.41,3.0,1.33,-1.63,0.73,,,,,,220.0,250.0,600.0,1000.0,4.0,2.0,2.0,5.0,0.0,20251031_4,小型,840.0,4.0,817.0,831.0,S60,,,0.0,25.7,79.0,438,0.45,0.347,2143,0.421,1240,22.8,7.1,15.8,21.6,1.373,10,1.15,101.01839080459771,128.0,17.1244768607779,93.16,111.3,96.783,2.9396,,6.7,6.94,551.48,15.7,399.4,3.0,-2.5,1,11.3,,,,,,,,,2025-10-31,S60-24
20251031083734,2025-10-31 08:37:34,5,S60-24,869,1207,0,157,329,29,0,67,0.0,0.0,3.32,0.0,2661.32,2.0,1.29,-1.81,0.75,,,,,,220.0,250.0,600.0,1000.0,4.0,2.0,2.0,5.0,0.0,20251031_5,小型,930.0,2.0,841.0,855.0,S60,,,0.0,25.7,79.0,425,0.477,0.369,2076,0.419,1207,22.6,6.8,15.8,21.9,1.389,10,1.12,95.88395061728394,123.9,14.793479184016576,92.5,102.86785714285716,91.846,2.9396,,6.7,6.94,551.48,15.7,399.4,2.0,-1.0,1,-3.04,,,,,,,,,2025-10-31,S60-24
20251031090029,2025-10-31 09:00:29,9,S60-24,877,1218,0,158,331,30,0,67,0.0,0.0,3.34,0.0,2684.34,2.0,1.28,-1.9,0.74,,,,,,220.0,250.0,600.0,1000.0,4.0,3.0,2.0,5.0,0.0,20251031_9,小型,930.0,2.0,905.0,919.0,S60,,,0.0,25.7,79.0,428,0.477,0.369,2095,0.419,1218,22.7,7.0,15.7,21.9,1.389,10,1.13,86.03536585365853,112.9,13.39966664994192,85.47999999999999,87.4448275862069,77.385,2.9396,,6.7,6.94,551.48,15.7,399.4,2.0,0.0,0,-2.04,,,,,,,,,2025-10-31,S60-24
20251031092556,2025-10-31 09:25:56,14,S60-24,863,1186,0,145,322,30,0,66,0.0,0.0,3.23,0.0,2615.23,3.0,1.4,-1.82,0.76,,,,,,220.0,250.0,600.0,1000.0,4.0,3.0,2.0,5.0,0.0,20251031_14,小型,1030.0,3.0,931.0,946.0,S60,,,0.0,25.7,79.0,418,0.45,0.347,2049,0.421,1186,23.0,7.2,15.8,21.6,1.374,10,1.1,88.81294117647059,113.5,13.239235700663247,86.06,90.9896551724138,82.718,2.9396,,6.7,6.94,551.48,15.7,399.4,3.0,1.0,1,4.3,74.37380952380954,520.6166666666668,,,,,,,2025-10-31,S60-24
20251031095640,2025-10-31 09:56:40,18,S60-24,537,737,0,80,200,19,0,42,0.0,0.0,2.01,0.0,1617.01,5.0,1.27,-2.89,1.24,,,,,,220.0,250.0,600.0,1000.0,4.0,7.0,2.0,5.0,0.0,20251031_18,小型,1030.0,3.0,1000.0,1021.0,S60,,,0.0,25.7,79.0,261,0.4,0.307,1274,0.422,737,23.4,7.3,16.1,21.1,1.372,10,0.68,77.82222222222222,85.1,6.674088461364852,80.38000000000001,81.7892857142857,120.278,2.9396,,6.7,6.94,551.48,15.7,399.4,5.0,2.0,1,-43.82,74.37380952380954,520.6166666666668,,,,502.8333333333333,83.14761904761903,29.10166666666666,2025-10-31,S60-24
20251031100104,2025-10-31 10:01:04,19,S60-24,532,727,0,78,198,19,0,41,0.0,0.0,1.97,0.0,1596.97,5.0,1.3,-2.39,1.39,,,,,,220.0,250.0,600.0,1000.0,4.0,7.0,2.0,5.0,0.0,20251031_19,小型,1030.0,3.0,1000.0,1021.0,S60,,,0.0,25.7,79.0,258,0.394,0.302,1259,0.423,727,23.3,7.4,15.9,21.1,1.367,10,0.67,80.19285714285714,87.0,7.4476232340750625,80.53999999999999,83.18,124.149,2.9396,,6.7,6.94,551.48,15.7,399.4,5.0,0.0,0,-45.82,74.37380952380954,520.6166666666668,,,,502.8333333333333,83.14761904761903,29.10166666666666,2025-10-31,S60-24
20251031102747,2025-10-31 10:27:47,21,S60-24,576,780,0,79,214,19,0,43,0.0,0.0,2.12,0.0,1713.12,6.0,1.28,-2.54,1.3,,,,,,220.0,250.0,600.0,1000.0,4.0,9.0,2.0,8.0,0.0,20251031_21,小型,1145.0,1.0,1030.0,1055.0,S60,,,0.0,25.7,79.0,276,0.369,0.286,1356,0.425,780,22.5,6.9,15.6,20.7,1.354,10,0.72,81.01666666666667,88.3,7.667321400614264,78.84,84.93666666666667,117.968,2.9396,,6.7,6.94,551.48,15.7,399.4,6.0,1.0,1,-36.59,62.895238095238106,440.2666666666668,,,,477.14,74.30199999999999,30.959166666666665,2025-10-31,S60-24
20251031103221,2025-10-31 10:32:21,22,S60-24,573,780,0,84,213,20,0,45,0.0,0.0,2.12,0.0,1717.12,5.0,1.2,-2.22,1.3,,,,,,220.0,250.0,600.0,1000.0,4.0,9.0,2.0,8.0,0.0,20251031_22,小型,1145.0,1.0,1030.0,1055.0,S60,,,0.0,25.7,79.0,278,0.394,0.302,1353,0.424,780,23.4,7.2,16.2,21.1,1.361,10,0.72,81.66907216494846,89.4,7.599814984518765,80.94,85.26764705882353,118.427,2.9396,,6.7,6.94,551.48,15.7,399.4,5.0,-1.0,1,-39.82,62.895238095238106,440.2666666666668,,,,477.14,74.30199999999999,30.959166666666665,2025-10-31,S60-24
20251031110242,2025-10-31 11:02:42,25,S60-24,545,747,0,84,203,18,0,42,0.0,0.0,2.03,0.0,1641.03,4.5,2.44,-2.5,1.22,,,,,,220.0,250.0,600.0,1000.0,4.0,9.0,2.0,8.0,0.0,20251031_25,小型,1145.0,1.0,1107.0,1131.0,S60,,,0.0,25.7,79.0,263,0.414,0.319,1292,0.422,747,22.8,6.8,16.0,21.2,1.371,10,0.69,78.31428571428572,86.5,6.586207501415415,75.16,81.47999999999999,118.087,2.9396,,6.7,6.94,551.48,15.7,399.4,4.5,-0.5,1,-41.17,62.895238095238106,440.2666666666668,,,,487.2083333333333,84.86041666666667,33.94416666666667,2025-10-31,S60-24
20251031110713,2025-10-31 11:07:13,26,S60-24,535,738,0,82,199,18,0,43,0.0,0.0,2.01,0.0,1617.01,4.5,1.23,-2.9,1.37,,,,,,220.0,250.0,600.0,1000.0,4.0,9.0,2.0,8.0,0.0,20251031_26,小型,1145.0,1.0,1107.0,1131.0,S60,,,0.0,25.7,79.0,260,0.412,0.315,1273,0.42,738,23.5,6.9,16.5,21.2,1.379,10,0.68,77.19638554216867,84.6,6.607506607049335,77.76,80.36206896551722,118.18,2.9396,,6.7,6.94,551.48,15.7,399.4,4.5,0.0,0,-43.17,62.895238095238106,440.2666666666668,,,,487.2083333333333,84.86041666666667,33.94416666666667,2025-10-31,S60-24
20251103075128,2025-11-03 07:51:28,1,S60-24,960,1271,0,144,349,34,0,71,0.0,0.0,3.51,0.0,2832.51,4.5,2.13,0.42,0.63,,,,,,220.0,250.0,600.0,1000.0,4.0,2.0,2.0,5.0,0.0,20251103_1,小型,840.0,4.0,755.0,809.0,S60,,,0.0,23.1,72.1,454,0.413,0.317,2231,0.43,1271,23.1,7.5,15.6,21.1,1.324,11,1.18,104.54691358024692,140.0,20.98841589032208,89.06,123.55714285714284,104.709,2.9396,,6.7,6.94,551.48,15.7,399.4,4.5,0.0,0,18.83,,,,,,,,,2025-11-03,S60-24
20251103081340,2025-11-03 08:13:40,4,S60-24,923,1246,0,159,342,32,0,73,0.0,0.0,3.47,0.0,2778.47,2.5,1.27,0.22,0.4,,,,,,220.0,250.0,600.0,1000.0,4.0,2.0,2.0,5.0,0.0,20251103_4,小型,840.0,4.0,817.0,831.0,S60,,,0.0,23.1,72.1,447,0.465,0.356,2169,0.426,1246,23.5,7.2,16.3,21.8,1.35,11,1.16,104.60813953488372,134.4,18.306887858134093,97.4,117.33,101.147,2.9396,,6.7,6.94,551.48,15.7,399.4,2.5,-2.0,1,13.77,,,,,,,,,2025-11-03,S60-24
20251103083616,2025-11-03 08:36:16,5,S60-24,907,1239,0,166,338,31,0,70,0.0,0.0,3.43,0.0,2754.43,1.5,1.22,0.33,0.65,,,,,,220.0,250.0,600.0,1000.0,4.0,1.0,2.0,5.0,0.0,20251103_5,小型,930.0,2.0,840.0,853.0,S60,,,0.0,23.1,72.1,439,0.491,0.378,2146,0.423,1239,23.0,7.1,15.9,22.0,1.366,11,1.15,100.6265060240964,131.8,17.243040044052762,95.7,110.29655172413791,95.91,2.9396,,6.7,6.94,551.48,15.7,399.4,1.5,-1.0,1,-1.76,,,,,,,,,2025-11-03,S60-24
20251103090355,2025-11-03 09:03:55,9,S60-24,897,1215,0,158,331,30,0,69,0.0,0.0,3.39,0.0,2703.39,2.0,1.28,0.34,0.5,,,,,,220.0,250.0,600.0,1000.0,4.0,1.0,2.0,5.0,0.0,20251103_9,小型,930.0,2.0,907.0,921.0,S60,,,0.0,23.1,72.1,430,0.477,0.367,2112,0.425,1215,23.0,7.0,16.0,21.8,1.355,11,1.13,94.8641975308642,124.3,15.037100691142207,94.96,103.8892857142857,91.937,2.9396,,6.7,6.94,551.48,15.7,399.4,2.0,0.5,1,-2.04,,,,,,,,,2025-11-03,S60-24
20251103092458,2025-11-03 09:24:58,13,S60-24,908,1227,0,156,335,29,0,69,0.0,0.0,3.45,0.0,2727.45,2.5,1.3,0.22,0.57,,,,,,220.0,250.0,600.0,1000.0,4.0,2.0,2.0,5.0,0.0,20251103_13,小型,1023.0,3.0,929.0,944.0,S60,,,0.0,23.1,72.1,433,0.466,0.36,2135,0.425,1227,22.6,6.7,15.9,21.6,1.351,11,1.14,95.52261904761905,128.9,15.968229999942563,86.66,104.37666666666668,91.558,2.9396,,6.7,6.94,551.48,15.7,399.4,2.5,0.5,1,10.77,71.04523809523809,497.3166666666666,,,,,,,2025-11-03,S60-24
20251103095047,2025-11-03 09:50:47,18,S60-24,561,745,0,84,203,19,0,41,0.0,0.0,2.07,0.0,1655.07,4.5,2.44,0.36,0.95,,,,,,220.0,250.0,600.0,1000.0,4.0,2.0,2.0,6.0,0.0,20251103_18,小型,1023.0,3.0,955.0,1013.0,S60,,,0.0,23.1,72.1,263,0.414,0.319,1306,0.43,745,22.8,7.2,15.6,21.0,1.328,11,0.69,78.77682926829269,86.8,7.218392814505818,81.70000000000002,83.65517241379311,121.239,2.9396,,6.7,6.94,551.48,15.7,399.4,4.5,2.0,1,-41.17,71.04523809523809,497.3166666666666,,,,,,,2025-11-03,S60-24
20251103095430,2025-11-03 09:54:30,19,S60-24,554,735,0,82,202,20,0,42,0.0,0.0,2.06,0.0,1637.06,4.5,1.23,0.54,0.96,,,,,,220.0,250.0,600.0,1000.0,4.0,2.0,2.0,6.0,0.0,20251103_19,小型,1023.0,3.0,955.0,1013.0,S60,,,0.0,23.1,72.1,264,0.406,0.311,1289,0.43,735,23.5,7.6,15.9,21.2,1.327,11,0.68,79.70246913580247,88.2,7.243455544445348,74.52,83.30357142857142,122.505,2.9396,,6.7,6.94,551.48,15.7,399.4,4.5,0.0,0,-43.17,71.04523809523809,497.3166666666666,,,,,,,2025-11-03,S60-24
20251103101927,2025-11-03 10:19:27,20,S60-24,600,789,0,85,214,21,0,44,0.0,0.0,2.2,0.0,1755.2,5.0,1.19,1.01,1.02,,,,,,220.0,250.0,600.0,1000.0,4.0,2.0,2.0,5.0,0.0,20251103_20,小型,1115.0,1.0,1024.0,1039.0,S60,,,0.0,23.1,72.1,279,0.397,0.305,1389,0.432,789,23.3,7.5,15.8,20.8,1.315,11,0.73,80.10919540229885,87.5,7.240271033599424,80.76,84.38709677419357,115.599,2.9396,,6.7,6.94,551.48,15.7,399.4,5.0,0.5,1,-38.82,57.75714285714286,404.3,,,,508.1,79.87999999999997,19.96999999999999,2025-11-03,S60-24
20251103102338,2025-11-03 10:23:38,21,S60-24,592,789,0,90,215,22,0,45,0.0,0.0,2.18,0.0,1755.18,4.0,1.12,0.51,1.02,,,,,,220.0,250.0,600.0,1000.0,4.0,2.0,2.0,5.0,0.0,20251103_21,小型,1115.0,1.0,1024.0,1039.0,S60,,,0.0,23.1,72.1,282,0.419,0.319,1381,0.429,789,23.8,7.8,16.0,21.2,1.333,11,0.73,81.76279069767442,90.5,8.27901587387737,78.53999999999999,85.93333333333337,117.717,2.9396,,6.7,6.94,551.48,15.7,399.4,4.0,-1.0,1,-44.74,57.75714285714286,404.3,,,,508.1,79.87999999999997,19.96999999999999,2025-11-03,S60-24
20251103104406,2025-11-03 10:44:06,25,S60-24,592,788,0,90,217,21,0,44,0.0,0.0,2.21,0.0,1754.21,4.0,1.12,0.51,0.9,,,,,,220.0,250.0,600.0,1000.0,4.0,1.0,2.0,5.0,0.0,20251103_25,小型,1115.0,1.0,1047.0,1103.0,S60,,,0.0,23.1,72.1,282,0.415,0.319,1380,0.429,788,23.0,7.4,15.6,21.2,1.331,11,0.73,79.87777777777778,88.4,7.999351825593723,75.4,84.03214285714286,115.113,2.9396,,6.7,6.94,551.48,15.7,399.4,4.0,0.0,0,-44.74,57.75714285714286,404.3,,,,482.71875,85.9875,22.93,2025-11-03,S60-24
20251103104733,2025-11-03 10:47:33,26,S60-24,592,788,0,90,214,21,0,45,0.0,0.0,2.2,0.0,1752.2,4.0,1.12,0.51,0.9,,,,,,220.0,250.0,600.0,1000.0,4.0,1.0,2.0,5.0,0.0,20251103_26,小型,1115.0,1.0,1047.0,1103.0,S60,,,0.0,23.1,72.1,280,0.421,0.321,1380,0.429,788,23.6,7.5,16.1,21.1,1.331,11,0.73,79.03658536585364,89.1,7.897583949709725,77.22,83.87586206896552,114.898,2.9396,,6.7,6.94,551.48,15.7,399.4,4.0,0.0,0,-44.74,57.75714285714286,404.3,,,,482.71875,85.9875,22.93,2025-11-03,S60-24
20251104074931,2025-11-04 07:49:31,1,S60-24,968,1269,0,136,348,33,0,70,0.0,0.0,3.53,0.0,2827.53,5.5,3.03,0.31,0.48,,,,,,220.0,250.0,600.0,1000.0,4.0,1.0,2.0,5.0,0.0,20251104_1,小型,838.0,2.0,753.0,806.0,S60,,,0.0,23.6,75.6,451,0.391,0.302,2237,0.433,1269,22.8,7.3,15.5,20.8,1.311,11,1.18,108.6690476190476,141.7,21.436667385971635,91.96,128.13666666666666,108.59,2.9396,,6.7,6.94,551.48,15.7,399.4,5.5,1.5,1,18.82,,,,,,,,,2025-11-04,S60-24
20251104081035,2025-11-04 08:10:35,4,S60-24,923,1247,0,159,340,32,0,71,0.0,0.0,3.46,0.0,2775.46,2.5,1.27,0.22,0.48,,,,,,220.0,250.0,600.0,1000.0,4.0,2.0,2.0,5.0,0.0,20251104_4,小型,838.0,2.0,814.0,828.0,S60,,,0.0,23.6,75.6,443,0.468,0.359,2170,0.425,1247,23.3,7.2,16.0,21.7,1.351,11,1.16,101.2421686746988,129.4,17.50840844797686,95.04,112.25862068965516,96.775,2.9396,,6.7,6.94,551.48,15.7,399.4,2.5,-3.0,1,13.77,,,,,,,,,2025-11-04,S60-24
