Repository: Vincent626/concrete-strength-analysis

# 🎯 S60 & M60 混凝土強度預測模型訓練成果報告

> **更新日期**: 2026-02-04  
> **專案目標**: 建立 S60/M60 混凝土 28 天抗壓強度預測模型

---

## 📋 摘要

本專案針對 S60（小型）與 M60（中型）離心混凝土管配比，建立機器學習預測模型。透過配料特徵分析，預測 28 天抗壓強度，並識別影響強度的關鍵因素。

### 主要成果

| 模型 | 樣本數 | R² | MAE (kgf/cm²) | 狀態 |
|:---|---:|---:|---:|:---|
| **S60** | 46 | **0.360** | 28 | ✅ 可用 |
| **M60** | 52 | **0.206** | 25 | ✅ 可用 |

---

## 📈 模型效能比較
> **說明**：S60 模型 R²=0.360，M60 模型 R²=0.206，兩者皆具有預測能力。S60 表現較佳，預測誤差約 28 kgf/cm²。

---

## 📊 強度分布比較
> **說明**：S60 與 M60 的強度分布相似，平均約 605 kgf/cm²，皆高於設計強度 510 kgf/cm²（紅色虛線）。

---

File: S60_M60_dataset_v9_shared.csv (part 125 of 138)
match_key,日期及時間,序,配比 ,耗用骨材1,耗用骨材2,耗用骨材3,耗用水,耗用泥料1,耗用泥料2,耗用泥料3,耗用泥料4,耗用藥劑1,耗用藥劑2,耗用藥劑3,耗用藥劑4,耗用小計,表面水骨材1,誤差%水,誤差%骨材1,誤差%骨材2,坍度(cm),混凝土溫度(℃),試體1強度(X1),試體2強度(X2),試體3強度(X3),加料轉速,慢速轉速,中速轉速,高速轉速,加料時間,慢速時間,中速時間,高速時間,總降水量,cp_key,類型,入池,蒸養池,離心開始,離心結束,母體,平均強度,強度_原始,強度_修正,環境溫度,環境濕度,膠結料總量,水灰比,水膠比,骨材總量,砂石比,粗骨材總量,水泥取代率,矽灰取代率,爐石取代率,漿體比例,粗細骨材比,月份,拌合米數,平均電流,最大電流,電流標準差,最終電流,穩定階段平均電流,單位體積穩定電流,砂_FM,砂_Mud,六分_FM,三分_FM,水泥砂漿_28天平均強度,水泥_流動性,水泥砂漿_7天平均強度,設定扣水率(%),扣水率_變動幅度,扣水率_是否變更,水量微調偏離度,蒸養實際平均溫度,蒸養實際總積溫,蒸養實際階段1溫度,蒸養實際階段2溫度,蒸養實際階段3溫度,實際離心平均轉速,實際離心平均電流,實際離心總能量,日期,配比
20251104083404,2025-11-04 08:34:04,5,S60-24,910,1238,0,161,339,32,0,70,0.0,0.0,3.45,0.0,2753.45,2.0,1.26,0.11,0.57,,,,,,220.0,250.0,600.0,1000.0,4.0,2.0,2.0,5.0,0.0,20251104_5,小型,925.0,1.0,838.0,852.0,S60,,,0.0,23.6,75.6,441,0.475,0.365,2148,0.424,1238,23.1,7.3,15.9,21.9,1.36,11,1.15,99.09638554216868,131.4,16.799329058483632,90.72,111.16551724137932,96.666,2.9396,,6.7,6.94,551.48,15.7,399.4,2.0,-0.5,1,0.96,,,,,,,,,2025-11-04,S60-24
20251104090005,2025-11-04 09:00:05,8,S60-24,904,1226,0,160,336,31,0,67,0.0,0.0,3.43,0.0,2727.43,2.0,1.27,0.22,0.49,,,,,,220.0,250.0,600.0,1000.0,4.0,2.0,2.0,5.0,0.0,20251104_8,小型,925.0,1.0,903.0,917.0,S60,,,0.0,23.6,75.6,434,0.476,0.369,2130,0.424,1226,22.6,7.1,15.4,21.8,1.356,11,1.14,97.06172839506172,123.8,16.460431927348466,95.98,106.725,93.618,2.9396,,6.7,6.94,551.48,15.7,399.4,2.0,0.0,0,-0.04,,,,,,,,,2025-11-04,S60-24
20251104092143,2025-11-04 09:21:43,10,S60-24,896,1216,0,158,333,30,0,69,0.0,0.0,3.38,0.0,2705.38,2.0,1.28,0.22,0.58,,,,,,220.0,250.0,600.0,1000.0,4.0,1.0,2.0,5.0,0.0,20251104_10,小型,1016.0,4.0,925.0,938.0,S60,,,0.0,23.6,75.6,432,0.474,0.366,2112,0.424,1216,22.9,6.9,16.0,21.8,1.357,11,1.13,94.8845238095238,126.7,15.67254571085875,93.64,102.34333333333332,90.569,2.9396,,6.7,6.94,551.48,15.7,399.4,2.0,0.0,0,-2.04,79.13333333333333,553.9333333333333,,,,,,,2025-11-04,S60-24
20251104094828,2025-11-04 09:48:28,14,S60-24,555,734,0,83,201,20,0,42,0.0,0.0,2.06,0.0,1637.06,4.5,2.47,0.73,0.82,,,,,,220.0,250.0,600.0,1000.0,4.0,3.0,2.0,6.0,0.0,20251104_14,小型,1016.0,4.0,952.0,1010.0,S60,,,0.0,23.6,75.6,263,0.413,0.316,1289,0.431,734,23.6,7.6,16.0,21.2,1.323,11,0.68,79.6604938271605,88.4,7.252835614261001,78.61999999999999,84.025,123.566,2.9396,,6.7,6.94,551.48,15.7,399.4,4.5,2.5,1,-42.17,79.13333333333333,553.9333333333333,,,,,,,2025-11-04,S60-24
20251104095149,2025-11-04 09:51:49,15,S60-24,564,743,0,83,205,20,0,43,0.0,0.0,2.04,0.0,1660.04,4.5,1.22,0.89,0.68,,,,,,220.0,250.0,600.0,1000.0,4.0,3.0,2.0,6.0,0.0,20251104_15,小型,1016.0,4.0,952.0,1010.0,S60,,,0.0,23.6,75.6,268,0.405,0.31,1307,0.432,743,23.5,7.5,16.0,21.2,1.317,11,0.69,79.48780487804878,86.2,6.753903843900884,80.24,82.71379310344828,119.875,2.9396,,6.7,6.94,551.48,15.7,399.4,4.5,0.0,0,-42.17,79.13333333333333,553.9333333333333,,,,,,,2025-11-04,S60-24
20251104101415,2025-11-04 10:14:15,19,S60-24,596,787,0,85,216,22,0,46,0.0,0.0,2.19,0.0,1754.19,5.0,1.19,0.34,0.77,,,,,,220.0,250.0,600.0,1000.0,4.0,2.0,2.0,5.0,0.0,20251104_19,小型,1110.0,3.0,1017.0,1033.0,S60,,,0.0,23.6,75.6,284,0.394,0.299,1383,0.431,787,23.9,7.7,16.2,21.1,1.32,11,0.73,80.75308641975309,91.4,8.597258914583383,74.74000000000001,85.55,117.192,2.9396,,6.7,6.94,551.48,15.7,399.4,5.0,0.5,1,-38.82,69.27619047619048,484.9333333333333,,,,489.03125,78.25625,20.86833333333333,2025-11-04,S60-24
20251104101732,2025-11-04 10:17:32,20,S60-24,586,775,0,87,213,22,0,42,0.0,0.0,2.17,0.0,1727.17,4.5,1.16,0.51,0.65,,,,,,220.0,250.0,600.0,1000.0,4.0,2.0,2.0,5.0,0.0,20251104_20,小型,1110.0,3.0,1017.0,1033.0,S60,,,0.0,23.6,75.6,277,0.408,0.314,1361,0.431,775,23.1,7.9,15.2,21.1,1.323,11,0.72,79.1962962962963,88.3,7.14430524219745,79.43999999999998,81.90714285714286,113.76,2.9396,,6.7,6.94,551.48,15.7,399.4,4.5,-0.5,1,-38.17,69.27619047619048,484.9333333333333,,,,489.03125,78.25625,20.86833333333333,2025-11-04,S60-24
20251104103812,2025-11-04 10:38:12,25,S60-24,592,776,0,88,214,21,0,45,0.0,0.0,2.17,0.0,1738.17,4.5,2.33,1.54,0.78,,,,,,220.0,250.0,600.0,1000.0,4.0,2.0,2.0,5.0,0.0,20251104_25,小型,1110.0,3.0,1043.0,1100.0,S60,,,0.0,23.6,75.6,280,0.411,0.314,1368,0.433,776,23.6,7.5,16.1,21.2,1.311,11,0.72,80.83734939759034,88.6,6.651093049825676,78.42,83.39310344827588,115.824,2.9396,,6.7,6.94,551.48,15.7,399.4,4.5,0.0,0,-37.17,69.27619047619048,484.9333333333333,,,,463.4411764705882,74.46470588235293,21.09833333333333,2025-11-04,S60-24
20251104104229,2025-11-04 10:42:29,26,S60-24,586,778,0,87,214,19,0,45,0.0,0.0,2.17,0.0,1731.17,4.5,1.16,0.51,1.04,,,,,,220.0,250.0,600.0,1000.0,4.0,2.0,2.0,5.0,0.0,20251104_26,小型,1110.0,3.0,1043.0,1100.0,S60,,,0.0,23.6,75.6,278,0.407,0.313,1364,0.43,778,23.0,6.8,16.2,21.1,1.328,11,0.72,81.568,89.7,7.318263181930531,79.0,85.44285714285714,118.671,2.9396,,6.7,6.94,551.48,15.7,399.4,4.5,0.0,0,-38.17,69.27619047619048,484.9333333333333,,,,463.4411764705882,74.46470588235293,21.09833333333333,2025-11-04,S60-24
20251105074928,2025-11-05 07:49:28,1,S60-24,949,1269,0,153,348,35,0,73,0.0,0.0,3.53,0.0,2830.53,3.5,2.0,0.21,0.48,,,,,,220.0,250.0,600.0,1000.0,4.0,3.0,2.0,5.0,0.0,20251105_1,小型,844.0,2.0,753.0,808.0,S60,,,0.0,24.3,74.4,456,0.44,0.336,2218,0.428,1269,23.7,7.7,16.0,21.5,1.337,11,1.18,101.84939759036146,135.9,18.06055659320553,95.36,111.6758620689655,94.641,2.9396,,7.1,6.78,523.92,15.5,387.28,3.5,-1.0,1,17.49,,,,,,,,,2025-11-05,S60-24
20251105081539,2025-11-05 08:15:39,4,S60-24,924,1246,0,159,339,33,0,70,0.0,0.0,3.47,0.0,2774.47,2.5,1.27,0.33,0.4,,,,,,220.0,250.0,600.0,1000.0,4.0,2.0,2.0,5.0,0.0,20251105_4,小型,844.0,2.0,819.0,833.0,S60,,,0.0,24.3,74.4,442,0.469,0.36,2170,0.426,1246,23.3,7.5,15.8,21.7,1.348,11,1.16,95.75061728395062,131.0,16.21576068769791,89.74,102.09642857142858,88.014,2.9396,,7.1,6.78,523.92,15.5,387.28,2.5,-1.0,1,13.77,,,,,,,,,2025-11-05,S60-24
20251105084724,2025-11-05 08:47:24,7,S60-24,938,1246,0,145,343,29,0,71,0.0,0.0,3.47,0.0,2775.47,4.0,1.4,0.32,0.4,,,,,,220.0,250.0,600.0,1000.0,4.0,2.0,2.0,5.0,0.0,20251105_7,小型,939.0,3.0,851.0,905.0,S60,,,0.0,24.3,74.4,443,0.423,0.327,2184,0.429,1246,22.6,6.5,16.0,21.2,1.328,11,1.16,95.80864197530865,129.0,17.193655142758754,87.35999999999999,106.71071428571427,91.992,2.9396,,7.1,6.78,523.92,15.5,387.28,4.0,1.5,1,10.26,,,,,,,,,2025-11-05,S60-24
20251105091123,2025-11-05 09:11:23,10,S60-24,929,1236,0,144,339,33,0,72,0.0,0.0,3.45,0.0,2756.45,4.0,2.13,0.22,0.41,,,,,,220.0,250.0,600.0,1000.0,4.0,1.0,2.0,5.0,0.0,20251105_10,小型,939.0,3.0,915.0,928.0,S60,,,0.0,24.3,74.4,444,0.425,0.324,2165,0.429,1236,23.6,7.4,16.2,21.4,1.33,11,1.15,98.20000000000002,132.2,17.054178373642042,90.96,107.70666666666668,93.658,2.9396,,7.1,6.78,523.92,15.5,387.28,4.0,0.0,0,9.26,,,,,,,,,2025-11-05,S60-24
20251105093529,2025-11-05 09:35:29,14,S60-24,929,1237,0,143,338,33,0,71,0.0,0.0,3.46,0.0,2754.46,4.0,1.42,0.22,0.49,,,,,,220.0,250.0,600.0,1000.0,4.0,1.0,2.0,5.0,0.0,20251105_14,小型,1031.0,4.0,939.0,953.0,S60,,,0.0,24.3,74.4,442,0.423,0.324,2166,0.429,1237,23.5,7.5,16.1,21.3,1.332,11,1.15,97.3670731707317,130.1,16.930021356778834,88.17999999999999,107.22758620689656,93.241,2.9396,,7.1,6.78,523.92,15.5,387.28,4.0,0.0,0,8.26,78.99285714285715,552.95,,,,,,,2025-11-05,S60-24
20251105095901,2025-11-05 09:59:01,16,S60-24,568,733,0,72,201,21,0,41,0.0,0.0,2.05,0.0,1638.05,6.5,1.41,1.25,0.69,,,,,,220.0,250.0,600.0,1000.0,4.0,4.0,2.0,6.0,0.0,20251105_16,小型,1031.0,4.0,1002.0,1021.0,S60,,,0.0,24.3,74.4,263,0.358,0.274,1301,0.437,733,23.6,8.0,15.6,20.5,1.29,11,0.68,78.34814814814814,85.8,6.41533870070153,78.34,81.02857142857144,119.16,2.9396,,7.1,6.78,523.92,15.5,387.28,6.5,2.5,1,-40.52,78.99285714285715,552.95,,,,539.6052631578947,90.52894736842104,28.6675,2025-11-05,S60-24
20251105100252,2025-11-05 10:02:52,17,S60-24,563,732,0,74,200,21,0,43,0.0,0.0,2.06,0.0,1635.06,6.0,1.37,0.72,0.55,,,,,,220.0,250.0,600.0,1000.0,4.0,4.0,2.0,6.0,0.0,20251105_17,小型,1031.0,4.0,1002.0,1021.0,S60,,,0.0,24.3,74.4,264,0.37,0.28,1295,0.435,732,24.2,8.0,16.3,20.7,1.3,11,0.68,79.64567901234568,87.0,7.196124632337006,79.56,84.30714285714285,123.981,2.9396,,7.1,6.78,523.92,15.5,387.28,6.0,-0.5,1,-41.59,78.99285714285715,552.95,,,,539.6052631578947,90.52894736842104,28.6675,2025-11-05,S60-24
20251105102846,2025-11-05 10:28:46,21,S60-24,592,774,0,82,211,22,0,46,0.0,0.0,2.18,0.0,1729.18,5.5,2.5,0.51,0.52,,,,,,220.0,250.0,600.0,1000.0,4.0,3.0,2.0,5.0,0.0,20251105_21,小型,1126.0,1.0,1032.0,1049.0,S60,,,0.0,24.3,74.4,279,0.389,0.294,1366,0.433,774,24.4,7.9,16.5,20.9,1.307,11,0.72,80.4952380952381,89.2,8.02202184409393,80.32000000000001,84.69000000000001,117.625,2.9396,,7.1,6.78,523.92,15.5,387.28,5.5,-0.5,1,-35.18,62.08571428571428,434.6,,,,481.7058823529412,87.66470588235293,24.83833333333333,2025-11-05,S60-24
20251105103320,2025-11-05 10:33:20,22,S60-24,600,786,0,82,213,24,0,48,0.0,0.0,2.18,0.0,1755.18,5.5,1.23,0.5,0.64,,,,,,220.0,250.0,600.0,1000.0,4.0,3.0,2.0,5.0,0.0,20251105_22,小型,1126.0,1.0,1032.0,1049.0,S60,,,0.0,24.3,74.4,285,0.385,0.288,1386,0.433,786,25.3,8.4,16.8,20.9,1.31,11,0.73,81.16666666666667,91.6,8.149982958400724,75.6,85.75714285714285,117.476,2.9396,,7.1,6.78,523.92,15.5,387.28,5.5,0.0,0,-35.18,62.08571428571428,434.6,,,,481.7058823529412,87.66470588235293,24.83833333333333,2025-11-05,S60-24
20251105105412,2025-11-05 10:54:12,24,S60-24,589,775,0,84,214,23,0,44,0.0,0.0,2.16,0.0,1731.16,5.0,1.2,0.51,0.65,,,,,,220.0,250.0,600.0,1000.0,4.0,2.0,2.0,5.0,0.0,20251105_24,小型,1126.0,1.0,1058.0,1115.0,S60,,,0.0,24.3,74.4,281,0.393,0.299,1364,0.432,775,23.8,8.2,15.7,21.1,1.316,11,0.72,79.47222222222223,90.2,7.566652390262269,77.16,82.64193548387095,114.78,2.9396,,7.1,6.78,523.92,15.5,387.28,5.0,-0.5,1,-39.82,62.08571428571428,434.6,,,,515.1470588235294,74.85882352941177,21.21,2025-11-05,S60-24
20251105105822,2025-11-05 10:58:22,25,S60-24,590,775,0,84,212,21,0,46,0.0,0.0,2.16,0.0,1730.16,5.0,1.2,0.68,0.65,,,,,,220.0,250.0,600.0,1000.0,4.0,2.0,2.0,5.0,0.0,20251105_25,小型,1126.0,1.0,1058.0,1115.0,S60,,,0.0,24.3,74.4,279,0.396,0.301,1365,0.432,775,24.0,7.5,16.5,21.0,1.314,11,0.72,79.94642857142856,88.6,7.684329236590954,78.46000000000001,84.01666666666667,116.69,2.9396,,7.1,6.78,523.92,15.5,387.28,5.0,0.0,0,-39.82,62.08571428571428,434.6,,,,515.1470588235294,74.85882352941177,21.21,2025-11-05,S60-24
20251106075003,2025-11-06 07:50:03,1,S60-24,948,1269,0,153,346,35,0,73,0.0,0.0,3.52,0.0,2827.52,3.5,2.0,0.11,0.48,,,,,,220.0,250.0,600.0,1000.0,4.0,2.0,2.0,5.0,0.0,20251106_1,小型,842.0,2.0,754.0,808.0,S60,,,0.0,25.0,79.1,454,0.442,0.337,2217,0.428,1269,23.8,7.7,16.1,21.5,1.339,11,1.18,92.46304347826089,128.2,14.755512730997571,88.34,90.01212121212122,76.281,2.9396,,7.1,6.78,523.92,15.5,387.28,3.5,-1.5,1,17.49,,,,,,,,,2025-11-06,S60-24
20251106081317,2025-11-06 08:13:17,4,S60-24,933,1246,0,145,342,34,0,73,0.0,0.0,3.49,0.0,2776.49,4.0,1.4,-0.21,0.4,,,,,,220.0,250.0,600.0,1000.0,4.0,2.0,2.0,5.0,0.0,20251106_4,小型,842.0,2.0,816.0,831.0,S60,,,0.0,25.0,79.1,449,0.424,0.323,2179,0.428,1246,23.8,7.6,16.3,21.4,1.335,11,1.16,96.79634146341463,131.0,15.899934384907958,95.14,102.73103448275864,88.561,2.9396,,7.1,6.78,523.92,15.5,387.28,4.0,0.5,1,10.26,,,,,,,,,2025-11-06,S60-24
20251106083841,2025-11-06 08:38:41,5,S60-24,928,1236,0,143,338,32,0,70,0.0,0.0,3.45,0.0,2750.45,4.0,1.42,0.11,0.41,,,,,,220.0,250.0,600.0,1000.0,4.0,2.0,2.0,5.0,0.0,20251106_5,小型,932.0,3.0,842.0,856.0,S60,,,0.0,25.0,79.1,440,0.423,0.325,2164,0.429,1236,23.2,7.3,15.9,21.2,1.332,11,1.15,99.11358024691356,131.9,17.0335091176435,91.16,108.65357142857144,94.481,2.9396,,7.1,6.78,523.92,15.5,387.28,4.0,0.0,0,8.26,,,,,,,,,2025-11-06,S60-24
20251106090309,2025-11-06 09:03:09,9,S60-24,920,1226,0,143,333,32,0,69,0.0,0.0,3.44,0.0,2726.44,4.0,1.42,0.11,0.49,,,,,,220.0,250.0,600.0,1000.0,4.0,2.0,2.0,5.0,0.0,20251106_9,小型,932.0,3.0,907.0,920.0,S60,,,0.0,25.0,79.1,434,0.429,0.329,2146,0.429,1226,23.3,7.4,15.9,21.2,1.333,11,1.14,93.91358024691355,129.1,15.78540311108218,91.46,99.96785714285714,87.691,2.9396,,7.1,6.78,523.92,15.5,387.28,4.0,0.0,0,8.26,,,,,,,,,2025-11-06,S60-24
20251106092729,2025-11-06 09:27:29,11,S60-24,928,1237,0,143,338,34,0,71,0.0,0.0,3.44,0.0,2754.44,4.0,1.42,0.11,0.49,,,,,,220.0,250.0,600.0,1000.0,4.0,2.0,2.0,5.0,0.0,20251106_11,小型,1026.0,4.0,931.0,945.0,S60,,,0.0,25.0,79.1,443,0.423,0.323,2165,0.429,1237,23.7,7.7,16.0,21.3,1.333,11,1.15,93.90595238095236,122.5,16.281821233031614,90.66,102.48333333333336,89.116,2.9396,,7.1,6.78,523.92,15.5,387.28,4.0,0.0,0,8.26,79.19285714285714,554.3499999999999,,,,,,,2025-11-06,S60-24
20251106095328,2025-11-06 09:53:28,16,S60-24,557,733,0,78,201,21,0,44,0.0,0.0,2.05,0.0,1636.05,5.5,2.63,0.18,0.69,,,,,,220.0,250.0,600.0,1000.0,4.0,4.0,2.0,6.0,0.0,20251106_16,小型,1026.0,4.0,957.0,1017.0,S60,,,0.0,25.0,79.1,266,0.388,0.293,1290,0.432,733,24.4,7.9,16.5,21.1,1.316,11,0.68,79.20588235294117,86.8,6.366721437954712,79.44000000000001,82.0206896551724,120.619,2.9396,,7.1,6.78,523.92,15.5,387.28,5.5,1.5,1,-39.18,79.19285714285714,554.3499999999999,,,,,,,2025-11-06,S60-24
20251106095741,2025-11-06 09:57:41,17,S60-24,556,733,0,77,199,22,0,42,0.0,0.0,2.02,0.0,1631.02,5.5,1.32,0.0,0.69,,,,,,220.0,250.0,600.0,1000.0,4.0,4.0,2.0,6.0,0.0,20251106_17,小型,1026.0,4.0,957.0,1017.0,S60,,,0.0,25.0,79.1,263,0.387,0.293,1289,0.431,733,24.3,8.4,16.0,20.9,1.318,11,0.68,78.34719101123595,89.7,7.439721661575582,76.9,81.9774193548387,120.555,2.9396,,7.1,6.78,523.92,15.5,387.28,5.5,0.0,0,-40.18,79.19285714285714,554.3499999999999,,,,,,,2025-11-06,S60-24
20251106102104,2025-11-06 10:21:04,19,S60-24,591,777,0,81,213,22,0,44,0.0,0.0,2.15,0.0,1730.15,5.5,1.25,0.34,0.91,,,,,,220.0,250.0,600.0,1000.0,4.0,7.0,2.0,5.0,0.0,20251106_19,小型,1127.0,1.0,1025.0,1046.0,S60,,,0.0,25.0,79.1,279,0.38,0.29,1368,0.432,777,23.7,7.9,15.8,20.8,1.315,11,0.72,81.79156626506023,88.6,7.433029589078398,84.48,85.51379310344828,118.769,2.9396,,7.1,6.78,523.92,15.5,387.28,5.5,0.0,0,-36.18,63.25952380952382,442.8166666666667,,,,449.1190476190476,77.48095238095239,27.118333333333336,2025-11-06,S60-24
20251106102532,2025-11-06 10:25:32,20,S60-24,588,776,0,84,212,23,0,44,0.0,0.0,2.16,0.0,1729.16,5.0,1.2,0.34,0.78,,,,,,220.0,250.0,600.0,1000.0,4.0,7.0,2.0,5.0,0.0,20251106_20,小型,1127.0,1.0,1025.0,1046.0,S60,,,0.0,25.0,79.1,279,0.396,0.301,1364,0.431,776,24.0,8.2,15.8,21.0,1.32,11,0.72,79.63827160493825,89.1,7.607640212657477,76.06000000000002,84.74285714285715,117.698,2.9396,,7.1,6.78,523.92,15.5,387.28,5.0,-0.5,1,-39.82,63.25952380952382,442.8166666666667,,,,449.1190476190476,77.48095238095239,27.118333333333336,2025-11-06,S60-24
20251106105459,2025-11-06 10:54:59,26,S60-31,581,765,0,83,209,22,0,47,0.0,0.0,2.28,0.0,1709.28,5.0,2.47,0.52,0.66,,,,,,220.0,250.0,600.0,1000.0,4.0,3.0,2.0,5.0,0.0,20251106_26,小型,1127.0,1.0,1058.0,1114.0,S60,,,0.0,25.0,79.1,278,0.397,0.299,1346,0.432,765,24.8,7.9,16.9,21.1,1.317,11,0.71,76.24024390243902,86.3,6.780691017309291,74.64000000000001,79.22068965517242,111.578,2.9396,,7.1,6.78,523.92,15.5,387.28,5.0,0.0,0,-40.82,63.25952380952382,442.8166666666667,,,,534.125,91.55,24.41333333333333,2025-11-06,S60-31
20251106105907,2025-11-06 10:59:07,27,S60-31,579,765,0,82,211,22,0,47,0.0,0.0,2.27,0.0,1708.27,5.0,1.23,0.17,0.66,,,,,,220.0,250.0,600.0,1000.0,4.0,3.0,2.0,5.0,0.0,20251106_27,小型,1127.0,1.0,1058.0,1114.0,S60,,,0.0,25.0,79.1,280,0.389,0.293,1344,0.431,765,24.6,7.9,16.8,21.2,1.321,11,0.71,77.33827160493827,86.7,6.764204403341266,74.35999999999999,79.63214285714285,112.158,2.9396,,7.1,6.78,523.92,15.5,387.28,5.0,0.0,0,-41.82,63.25952380952382,442.8166666666667,,,,534.125,91.55,24.41333333333333,2025-11-06,S60-31
20251120074901,2025-11-20 07:49:01,1,S60-17,973,1269,0,129,421,0,0,72,0.0,0.0,3.26,0.0,2867.26,6.0,1.57,0.31,0.48,,,,,,220.0,250.0,600.0,1000.0,4.0,2.0,2.0,5.0,0.0,20251120_1,小型,845.0,4.0,753.0,807.0,S60,,,0.0,17.9,65.6,493,0.306,0.262,2242,0.434,1269,14.6,0.0,14.6,21.7,1.304,11,1.18,107.55747126436778,153.2,31.845935276036347,106.82,137.0,116.102,2.9396,,6.7,6.82,518.2133333333334,17.1,360.28,6.0,1.0,1,13.41,,,,,,,,,2025-11-20,S60-17
20251120081257,2025-11-20 08:12:57,4,S60-17,921,1238,0,147,412,0,0,70,0.0,0.0,3.21,0.0,2791.21,3.5,0.68,-0.11,0.57,,,,,,220.0,250.0,600.0,1000.0,4.0,4.0,2.0,5.0,0.0,20251120_4,小型,845.0,4.0,817.0,834.0,S60,,,0.0,17.9,65.6,482,0.357,0.305,2159,0.427,1238,14.5,0.0,14.5,22.6,1.344,11,1.15,105.70361445783128,141.3,26.525911159455184,116.28,125.76206896551724,109.358,2.9396,,6.7,6.82,518.2133333333334,17.1,360.28,3.5,-2.5,1,11.49,,,,,,,,,2025-11-20,S60-17
20251120084533,2025-11-20 08:45:33,7,S60-17,897,1204,0,144,402,0,0,70,0.0,0.0,3.13,0.0,2720.13,3.5,1.41,-0.11,0.5,,,,,,220.0,250.0,600.0,1000.0,4.0,2.0,2.0,5.0,0.0,20251120_7,小型,939.0,2.0,850.0,904.0,S60,,,0.0,17.9,65.6,472,0.358,0.305,2101,0.427,1204,14.8,0.0,14.8,22.7,1.342,11,1.12,99.47764705882354,136.4,24.95622697949157,99.3,120.77586206896552,107.836,2.9396,,6.7,6.82,518.2133333333334,17.1,360.28,3.5,0.0,0,8.49,,,,,,,,,2025-11-20,S60-17
20251120090931,2025-11-20 09:09:31,8,S60-17,883,1182,0,140,396,0,0,69,0.0,0.0,3.08,0.0,2673.08,3.5,0.72,0.0,0.42,,,,,,220.0,250.0,600.0,1000.0,4.0,2.0,2.0,5.0,0.0,20251120_8,小型,939.0,2.0,914.0,928.0,S60,,,0.0,17.9,65.6,465,0.354,0.301,2065,0.428,1182,14.8,0.0,14.8,22.7,1.339,11,1.1,96.95975609756096,130.9,24.39992932694732,97.04,118.70344827586209,107.912,2.9396,,6.7,6.82,518.2133333333334,17.1,360.28,3.5,0.0,0,4.49,,,,,,,,,2025-11-20,S60-17
20251120093326,2025-11-20 09:33:26,11,S60-17,883,1184,0,141,396,0,0,68,0.0,0.0,3.06,0.0,2675.06,3.5,1.44,0.0,0.59,,,,,,220.0,250.0,600.0,1000.0,4.0,2.0,2.0,5.0,0.0,20251120_11,小型,1031.0,1.0,938.0,952.0,S60,,,0.0,17.9,65.6,464,0.356,0.304,2067,0.427,1184,14.7,0.0,14.7,22.6,1.341,11,1.1,98.3111111111111,134.2,24.338898399653218,98.73999999999998,118.76785714285714,107.971,2.9396,,6.7,6.82,518.2133333333334,17.1,360.28,3.5,0.0,0,5.49,55.392857142857146,387.75,,,,,,,2025-11-20,S60-17
20251120095819,2025-11-20 09:58:19,12,S60-17,928,1237,0,142,411,0,0,70,0.0,0.0,3.23,0.0,2791.23,4.0,0.71,0.11,0.49,,,,,,220.0,250.0,600.0,1000.0,4.0,3.0,2.0,5.0,0.0,20251120_12,小型,1031.0,1.0,1004.0,1019.0,S60,,,0.0,17.9,65.6,481,0.345,0.295,2165,0.429,1237,14.6,0.0,14.6,22.3,1.333,11,1.15,96.89878048780488,142.1,23.57955136161901,96.3,115.54137931034482,100.471,2.9396,,6.7,6.82,518.2133333333334,17.1,360.28,4.0,0.5,1,7.26,55.392857142857146,387.75,,,,511.3,85.40333333333334,21.35083333333333,2025-11-20,S60-17
20251120102443,2025-11-20 10:24:43,15,S60-17,779,1044,0,124,347,0,0,60,0.0,0.0,2.72,0.0,2356.72,3.5,0.81,0.13,0.58,,,,,,220.0,250.0,600.0,1000.0,4.0,5.0,2.0,5.0,0.0,20251120_15,小型,1136.0,3.0,1030.0,1047.0,S60,,,0.0,17.9,65.6,407,0.357,0.305,1823,0.427,1044,14.7,0.0,14.7,22.6,1.34,11,0.97,93.53673469387752,118.6,17.536867217001888,95.7,105.12058823529412,108.372,2.9396,,6.7,6.82,518.2133333333334,17.1,360.28,3.5,-0.5,1,-11.51,69.53809523809524,486.76666666666665,,,,460.05882352941177,98.76764705882351,27.984166666666667,2025-11-20,S60-17
20251120110125,2025-11-20 11:01:25,18,S60-17,554,735,0,82,244,0,0,43,0.0,0.0,1.88,0.0,1659.88,4.5,1.23,0.54,0.96,,,,,,220.0,250.0,600.0,1000.0,4.0,6.0,2.0,6.0,0.0,20251120_18,小型,1136.0,3.0,1105.0,1126.0,S60,,,0.0,17.9,65.6,287,0.336,0.286,1289,0.43,735,15.0,0.0,15.0,22.3,1.327,11,0.68,81.93658536585365,92.2,9.860805787525583,88.6,88.36206896551725,129.944,2.9396,,6.7,6.82,518.2133333333334,17.1,360.28,4.5,1.0,1,-43.17,69.53809523809524,486.76666666666665,,,,431.0238095238095,88.23571428571428,30.8825,2025-11-20,S60-17
20251120110442,2025-11-20 11:04:42,19,S60-17,552,735,0,82,243,0,0,40,0.0,0.0,1.91,0.0,1653.91,4.5,1.23,0.18,0.96,,,,,,220.0,250.0,600.0,1000.0,4.0,6.0,2.0,6.0,0.0,20251120_19,小型,1136.0,3.0,1105.0,1126.0,S60,,,0.0,17.9,65.6,283,0.337,0.29,1287,0.429,735,14.1,0.0,14.1,22.1,1.332,11,0.68,79.99012345679012,89.3,8.651662295685469,80.88000000000001,85.11785714285715,125.173,2.9396,,6.7,6.82,518.2133333333334,17.1,360.28,4.5,0.0,0,-43.17,69.53809523809524,486.76666666666665,,,,431.0238095238095,88.23571428571428,30.8825,2025-11-20,S60-17
20251120125848,2025-11-20 12:58:48,20,S60-24,900,1183,0,128,394,0,0,67,0.0,0.0,3.29,0.0,2675.29,5.0,1.59,0.45,0.51,,,,,,220.0,250.0,600.0,1000.0,4.0,4.0,2.0,5.0,0.0,20251120_20,小型,1416.0,4.0,1302.0,1318.0,S60,,,0.0,18.4,69.6,461,0.325,0.278,2083,0.432,1183,14.5,0.0,14.5,22.0,1.314,11,1.1,92.07738095238096,126.5,22.018960180405973,91.02,111.98333333333336,101.803,2.9396,,6.7,6.82,518.2133333333334,17.1,360.28,5.0,0.5,1,4.18,68.1,1275.74,,,,488.625,105.26875,28.07166666666667,2025-11-20,S60-24
20251120132509,2025-11-20 13:25:09,25,S60-24,920,1225,0,147,408,0,0,71,0.0,0.0,3.4,0.0,2774.4,3.5,1.38,0.55,0.41,,,,,,220.0,250.0,600.0,1000.0,4.0,2.0,2.0,5.0,0.0,20251120_25,小型,1416.0,4.0,1329.0,1344.0,S60,,,0.0,18.4,69.6,479,0.36,0.307,2145,0.429,1225,14.8,0.0,14.8,22.6,1.332,11,1.14,97.18148148148148,132.3,24.798297985756964,101.26000000000002,118.71785714285716,104.138,2.9396,,6.7,6.82,518.2133333333334,17.1,360.28,3.5,-1.5,1,11.49,68.1,1275.74,,,,467.2,81.92666666666668,20.48166666666667,2025-11-20,S60-24
20251120134913,2025-11-20 13:49:13,30,S60-24,875,1173,0,140,391,0,0,65,0.0,0.0,3.26,0.0,2647.26,3.5,1.45,0.0,0.6,,,,,,220.0,250.0,600.0,1000.0,4.0,2.0,2.0,5.0,0.0,20251120_30,小型,1416.0,4.0,1353.0,1407.0,S60,,,0.0,18.4,69.6,456,0.358,0.307,2048,0.427,1173,14.3,0.0,14.3,22.5,1.341,11,1.09,92.68271604938272,121.7,21.08800952459704,98.14,110.475,101.353,2.9396,,6.7,6.82,518.2133333333334,17.1,360.28,3.5,0.0,0,4.49,68.1,1275.74,,,,528.0,85.02857142857142,19.84,2025-11-20,S60-24
20251120141241,2025-11-20 14:12:41,34,S60-24,885,1184,0,141,395,0,0,69,0.0,0.0,3.3,0.0,2677.3,3.5,1.44,0.23,0.59,,,,,,220.0,250.0,600.0,1000.0,4.0,3.0,2.0,5.0,0.0,20251120_34,小型,1512.0,2.0,1417.0,1432.0,S60,,,0.0,18.4,69.6,464,0.357,0.304,2069,0.428,1184,14.9,0.0,14.9,22.6,1.338,11,1.1,89.93372093023257,126.1,19.082870746355752,97.74,101.83,92.573,2.9396,,6.7,6.82,518.2133333333334,17.1,360.28,3.5,0.0,0,5.49,63.73831775700935,1134.5420560747664,,,,495.03333333333336,97.58999999999996,24.397499999999997,2025-11-20,S60-24
20251120144047,2025-11-20 14:40:47,38,S60-24,858,1152,0,138,384,0,0,66,0.0,0.0,3.22,0.0,2601.22,3.5,1.47,0.0,0.61,,,,,,220.0,250.0,600.0,1000.0,4.0,2.0,2.0,5.0,0.0,20251120_38,小型,1512.0,2.0,1445.0,1500.0,S60,,,0.0,18.4,69.6,450,0.359,0.307,2010,0.427,1152,14.7,0.0,14.7,22.6,1.343,11,1.07,91.26829268292684,124.8,21.749672708772582,96.98,108.32413793103446,101.238,2.9396,,6.7,6.82,518.2133333333334,17.1,360.28,3.5,0.0,0,2.49,63.73831775700935,1134.5420560747664,,,,489.4666666666666,81.26666666666664,20.31666666666666,2025-11-20,S60-24
20251120150528,2025-11-20 15:05:28,41,S60-24,907,1204,0,139,400,0,0,70,0.0,0.0,3.36,0.0,2723.36,4.0,1.46,0.44,0.5,,,,,,220.0,250.0,600.0,1000.0,4.0,2.0,2.0,5.0,0.0,20251120_41,小型,1612.0,1.0,1511.0,1525.0,S60,,,0.0,18.4,69.6,470,0.348,0.296,2111,0.43,1204,14.9,0.0,14.9,22.4,1.327,11,1.12,94.67045454545456,129.3,23.749976837744253,93.78,114.34516129032258,102.094,2.9396,,6.7,6.82,518.2133333333334,17.1,360.28,4.0,0.5,1,4.26,58.41683168316831,981.4027722772277,,,,534.7857142857143,89.64642857142857,20.9175,2025-11-20,S60-24
20251120153444,2025-11-20 15:34:44,45,S60-24,875,1172,0,140,389,0,0,66,0.0,0.0,3.27,0.0,2645.27,3.5,1.45,0.0,0.51,,,,,,220.0,250.0,600.0,1000.0,4.0,2.0,2.0,5.0,0.0,20251120_45,小型,1612.0,1.0,1539.0,1553.0,S60,,,0.0,18.4,69.6,455,0.36,0.308,2047,0.427,1172,14.5,0.0,14.5,22.5,1.339,11,1.09,94.14044943820224,129.0,22.08415833207613,100.96,109.53225806451611,100.488,2.9396,,6.7,6.82,518.2133333333334,17.1,360.28,3.5,-0.5,1,4.49,58.41683168316831,981.4027722772277,,,,513.0,92.65,21.61833333333333,2025-11-20,S60-24
20251120160853,2025-11-20 16:08:53,51,S60-24,546,723,0,82,240,0,0,39,0.0,0.0,2.02,0.0,1632.02,4.5,2.5,0.74,0.84,,,,,,220.0,250.0,600.0,1000.0,4.0,4.0,2.0,6.0,0.0,20251120_51,小型,1640.0,3.0,1613.0,1632.0,S60,,,0.0,18.4,69.6,279,0.342,0.294,1269,0.43,723,14.0,0.0,14.0,22.1,1.324,11,0.67,76.87391304347827,87.2,9.258050193412377,77.72,82.62424242424242,123.32,2.9396,,6.7,6.82,518.2133333333334,17.1,360.28,4.5,1.0,1,-43.17,59.83979591836734,977.3833333333332,,,,545.8947368421053,96.32894736842104,30.504166666666663,2025-11-20,S60-24
20251120161232,2025-11-20 16:12:32,52,S60-24,547,726,0,81,240,0,0,40,0.0,0.0,2.02,0.0,1636.02,4.5,1.25,0.92,1.26,,,,,,220.0,250.0,600.0,1000.0,4.0,4.0,2.0,6.0,0.0,20251120_52,小型,1640.0,3.0,1613.0,1632.0,S60,,,0.0,18.4,69.6,280,0.338,0.289,1273,0.43,726,14.3,0.0,14.3,22.1,1.327,11,0.67,76.84186046511627,88.2,9.309565787045104,79.74000000000001,83.65000000000002,124.851,2.9396,,6.7,6.82,518.2133333333334,17.1,360.28,4.5,0.0,0,-44.17,59.83979591836734,977.3833333333332,,,,545.8947368421053,96.32894736842104,30.504166666666663,2025-11-20,S60-24
20251121074851,2025-11-21 07:48:51,1,S60-24,901,1183,0,128,392,0,0,65,0.0,0.0,3.29,0.0,2672.29,5.0,1.59,0.56,0.51,,,,,,220.0,250.0,600.0,1000.0,4.0,2.0,2.0,5.0,0.0,20251121_1,小型,842.0,4.0,752.0,806.0,S60,,,0.0,19.9,73.1,457,0.327,0.28,2084,0.432,1183,14.2,0.0,14.2,21.9,1.313,11,1.1,99.8952380952381,137.0,25.151464525956605,103.64,119.61000000000004,108.736,2.9396,,6.7,6.82,518.2133333333334,17.1,360.28,5.0,0.5,1,4.18,,,,,,,,,2025-11-21,S60-24
20251121081156,2025-11-21 08:11:56,4,S60-24,922,1238,0,148,412,0,0,71,0.0,0.0,3.44,0.0,2794.44,3.5,1.37,0.0,0.57,,,,,,220.0,250.0,600.0,1000.0,4.0,2.0,2.0,5.0,0.0,20251121_4,小型,842.0,4.0,817.0,831.0,S60,,,0.0,19.9,73.1,483,0.359,0.306,2160,0.427,1238,14.7,0.0,14.7,22.6,1.343,11,1.15,104.70114942528738,143.7,26.54971694657382,104.04,127.8709677419355,111.192,2.9396,,6.7,6.82,518.2133333333334,17.1,360.28,3.5,-1.5,1,12.49,,,,,,,,,2025-11-21,S60-24
20251121083522,2025-11-21 08:35:22,5,S60-24,895,1206,0,148,401,0,0,68,0.0,0.0,3.36,0.0,2721.36,3.0,1.37,0.11,0.67,,,,,,220.0,250.0,600.0,1000.0,4.0,2.0,2.0,5.0,0.0,20251121_5,小型,934.0,2.0,841.0,855.0,S60,,,0.0,19.9,73.1,469,0.369,0.316,2101,0.426,1206,14.5,0.0,14.5,22.7,1.347,11,1.12,98.44074074074074,135.7,24.50383078026971,107.86,118.75357142857142,106.03,2.9396,,6.7,6.82,518.2133333333334,17.1,360.28,3.0,-0.5,1,7.3,,,,,,,,,2025-11-21,S60-24
20251121090054,2025-11-21 09:00:54,8,S60-24,857,1151,0,142,384,0,0,64,0.0,0.0,3.19,0.0,2601.19,3.0,1.43,0.35,0.52,,,,,,220.0,250.0,600.0,1000.0,4.0,1.0,2.0,5.0,0.0,20251121_8,小型,934.0,2.0,907.0,920.0,S60,,,0.0,19.9,73.1,448,0.37,0.317,2008,0.427,1151,14.3,0.0,14.3,22.7,1.343,11,1.07,94.30121951219512,125.9,22.69923440152176,101.72,112.11034482758625,104.776,2.9396,,6.7,6.82,518.2133333333334,17.1,360.28,3.0,0.0,0,1.3,,,,,,,,,2025-11-21,S60-24
20251121093034,2025-11-21 09:30:34,11,S60-24,854,1140,0,136,380,0,0,64,0.0,0.0,3.18,0.0,2577.18,3.5,1.49,0.35,0.53,,,,,,220.0,250.0,600.0,1000.0,4.0,1.0,2.0,5.0,0.0,20251121_11,小型,1025.0,1.0,935.0,949.0,S60,,,0.0,19.9,73.1,444,0.358,0.306,1994,0.428,1140,14.4,0.0,14.4,22.5,1.335,11,1.06,97.46976744186048,132.2,24.23175923782403,97.72,116.19333333333334,109.616,2.9396,,6.7,6.82,518.2133333333334,17.1,360.28,3.5,0.5,1,0.49,61.583333333333336,431.08333333333337,,,,,,,2025-11-21,S60-24
20251121095456,2025-11-21 09:54:56,12,S60-24,872,1164,0,135,386,0,0,67,0.0,0.0,3.25,0.0,2627.25,4.0,1.5,0.23,0.69,,,,,,220.0,250.0,600.0,1000.0,4.0,2.0,2.0,5.0,0.0,20251121_12,小型,1025.0,1.0,1002.0,1016.0,S60,,,0.0,19.9,73.1,453,0.35,0.298,2036,0.428,1164,14.8,0.0,14.8,22.4,1.335,11,1.08,97.27613636363635,123.1,21.50789492635723,101.92,113.16774193548387,104.785,2.9396,,6.7,6.82,518.2133333333334,17.1,360.28,4.0,0.5,1,0.26,61.583333333333336,431.08333333333337,,,,518.3214285714286,85.27142857142857,19.89666666666667,2025-11-21,S60-24
20251121102200,2025-11-21 10:22:00,15,S60-24,862,1153,0,134,385,0,0,64,0.0,0.0,3.22,0.0,2601.22,4.0,1.52,0.0,0.7,,,,,,220.0,250.0,600.0,1000.0,4.0,3.0,2.0,5.0,0.0,20251121_15,小型,1128.0,3.0,1026.0,1042.0,S60,,,0.0,19.9,73.1,449,0.348,0.298,2015,0.428,1153,14.3,0.0,14.3,22.4,1.338,11,1.07,100.45257731958762,126.1,23.025306977294807,97.08,117.27647058823528,109.604,2.9396,,6.7,6.82,518.2133333333334,17.1,360.28,4.0,0.0,0,-0.74,74.03095238095239,518.2166666666667,,,,453.40625,83.18437500000002,22.182500000000005,2025-11-21,S60-24
20251121105623,2025-11-21 10:56:23,19,S60-24,553,736,0,82,242,0,0,43,0.0,0.0,2.05,0.0,1658.05,4.5,1.23,0.36,1.1,,,,,,220.0,250.0,600.0,1000.0,4.0,2.0,2.0,6.0,0.0,20251121_19,小型,1128.0,3.0,1100.0,1117.0,S60,,,0.0,19.9,73.1,285,0.339,0.288,1289,0.429,736,15.1,0.0,15.1,22.2,1.331,11,0.68,79.08888888888889,92.2,11.21209664206972,81.16,88.30357142857143,129.858,2.9396,,6.7,6.82,518.2133333333334,17.1,360.28,4.5,0.5,1,-43.17,74.03095238095239,518.2166666666667,,,,568.7941176470588,92.34411764705882,26.164166666666667,2025-11-21,S60-24
20251121110001,2025-11-21 11:00:01,20,S60-24,546,724,0,81,242,0,0,40,0.0,0.0,2.01,0.0,1635.01,4.5,1.25,0.74,0.98,,,,,,220.0,250.0,600.0,1000.0,4.0,2.0,2.0,6.0,0.0,20251121_20,小型,1128.0,3.0,1100.0,1117.0,S60,,,0.0,19.9,73.1,282,0.335,0.287,1270,0.43,724,14.2,0.0,14.2,22.2,1.326,11,0.67,78.86913580246913,88.6,9.37650915557174,81.28,85.17857142857142,127.132,2.9396,,6.7,6.82,518.2133333333334,17.1,360.28,4.5,0.0,0,-44.17,74.03095238095239,518.2166666666667,,,,568.7941176470588,92.34411764705882,26.164166666666667,2025-11-21,S60-24
20251121125856,2025-11-21 12:58:56,21,S60-24,898,1183,0,128,393,0,0,66,0.0,0.0,3.3,0.0,2671.3,5.0,1.59,0.22,0.51,,,,,,220.0,250.0,600.0,1000.0,4.0,3.0,2.0,5.0,0.0,20251121_21,小型,1356.0,3.0,1303.0,1318.0,S60,,,0.0,19.6,76.8,459,0.326,0.279,2081,0.432,1183,14.4,0.0,14.4,22.0,1.317,11,1.1,99.73100000000002,130.1,22.90495882991279,99.6,114.45714285714286,104.052,2.9396,,6.7,6.82,518.2133333333334,17.1,360.28,5.0,0.5,1,4.18,62.17719298245614,1185.5118128654972,,,,847.1,96.94333333333331,24.23583333333333,2025-11-21,S60-24
20251121132411,2025-11-21 13:24:11,25,S60-24,899,1204,0,144,401,0,0,70,0.0,0.0,3.36,0.0,2721.36,3.5,1.41,0.11,0.5,,,,,,220.0,250.0,600.0,1000.0,4.0,2.0,2.0,5.0,0.0,20251121_25,小型,1356.0,3.0,1330.0,1345.0,S60,,,0.0,19.6,76.8,471,0.359,0.306,2103,0.427,1204,14.9,0.0,14.9,22.6,1.339,11,1.12,100.25180722891568,136.4,25.547717515032524,101.08,122.35172413793104,109.243,2.9396,,6.7,6.82,518.2133333333334,17.1,360.28,3.5,-1.5,1,8.49,62.17719298245614,1185.5118128654972,,,,493.8666666666667,71.36333333333332,17.84083333333333,2025-11-21,S60-24
20251121135103,2025-11-21 13:51:03,27,S60-24,873,1173,0,145,391,0,0,68,0.0,0.0,3.27,0.0,2653.27,3.0,1.4,0.34,0.6,,,,,,220.0,250.0,600.0,1000.0,4.0,1.0,2.0,5.0,0.0,20251121_27,小型,1444.0,2.0,1355.0,1409.0,S60,,,0.0,19.6,76.8,459,0.371,0.316,2046,0.427,1173,14.8,0.0,14.8,22.8,1.344,11,1.09,96.44761904761904,136.4,23.50673903469708,97.82,115.34333333333332,105.82,2.9396,,6.7,6.82,518.2133333333334,17.1,360.28,3.0,-0.5,1,4.3,68.19,1245.6039999999998,,,,501.4642857142857,85.44285714285714,19.936666666666664,2025-11-21,S60-24
20251121141508,2025-11-21 14:15:08,30,S60-24,870,1174,0,145,391,0,0,66,0.0,0.0,3.26,0.0,2649.26,3.0,1.4,0.0,0.69,,,,,,220.0,250.0,600.0,1000.0,4.0,1.0,2.0,5.0,0.0,20251121_30,小型,1444.0,2.0,1419.0,1433.0,S60,,,0.0,19.6,76.8,457,0.371,0.317,2044,0.426,1174,14.4,0.0,14.4,22.8,1.349,11,1.09,97.20722891566264,126.0,22.29218774570513,104.3,115.3206896551724,105.799,2.9396,,6.7,6.82,518.2133333333334,17.1,360.28,3.0,0.0,0,4.3,68.19,1245.6039999999998,,,,494.8571428571428,91.01071428571426,21.23583333333333,2025-11-21,S60-24
20251121143948,2025-11-21 14:39:48,34,S60-24,862,1164,0,143,386,0,0,67,0.0,0.0,3.25,0.0,2625.25,3.0,1.42,0.0,0.69,,,,,,220.0,250.0,600.0,1000.0,4.0,2.0,2.0,5.0,0.0,20251121_34,小型,1534.0,1.0,1443.0,1458.0,S60,,,0.0,19.6,76.8,453,0.37,0.316,2026,0.425,1164,14.8,0.0,14.8,22.7,1.35,11,1.08,96.45060240963856,132.9,23.143675778768703,97.56,116.35172413793104,107.733,2.9396,,6.7,6.82,518.2133333333334,17.1,360.28,3.0,0.0,0,2.3,59.10095238095238,1030.3266031746032,,,,475.4333333333333,83.04999999999998,20.7625,2025-11-21,S60-24
20251121150559,2025-11-21 15:05:59,37,S60-24,894,1182,0,133,394,0,0,68,0.0,0.0,3.3,0.0,2674.3,4.5,1.53,0.34,0.42,,,,,,220.0,250.0,600.0,1000.0,4.0,2.0,2.0,5.0,0.0,20251121_37,小型,1534.0,1.0,1509.0,1524.0,S60,,,0.0,19.6,76.8,462,0.338,0.288,2076,0.431,1182,14.7,0.0,14.7,22.3,1.322,11,1.1,93.05679012345678,125.2,21.607611474832424,98.6,111.81785714285716,101.653,2.9396,,6.7,6.82,518.2133333333334,17.1,360.28,4.5,1.5,1,7.83,59.10095238095238,1030.3266031746032,,,,467.06666666666666,84.21666666666665,21.054166666666664,2025-11-21,S60-24
20251121153214,2025-11-21 15:32:14,42,S60-24,860,1151,0,138,384,0,0,65,0.0,0.0,3.23,0.0,2601.23,3.5,1.47,0.23,0.52,,,,,,220.0,250.0,600.0,1000.0,4.0,5.0,2.0,5.0,0.0,20251121_42,小型,1632.0,4.0,1536.0,1553.0,S60,,,0.0,19.6,76.8,449,0.359,0.307,2011,0.428,1151,14.5,0.0,14.5,22.6,1.338,11,1.07,90.41728395061727,124.0,21.563605542234825,89.8,108.54642857142858,101.445,2.9396,,6.7,6.82,518.2133333333334,17.1,360.28,3.5,-1.0,1,2.49,68.64141414141415,1130.295286195286,,,,465.9411764705882,89.38235294117646,25.325,2025-11-21,S60-24
20251121155926,2025-11-21 15:59:26,45,S60-24,549,722,0,79,239,0,0,41,0.0,0.0,2.0,0.0,1632.0,5.0,2.6,0.73,0.7,,,,,,220.0,250.0,600.0,1000.0,4.0,3.0,2.0,6.0,0.0,20251121_45,小型,1632.0,4.0,1603.0,1620.0,S60,,,0.0,19.6,76.8,280,0.331,0.282,1271,0.432,722,14.6,0.0,14.6,22.0,1.315,11,0.67,76.14,89.0,9.093490884725638,75.64,83.24137931034481,124.241,2.9396,,6.7,6.82,518.2133333333334,17.1,360.28,5.0,1.5,1,-44.82,68.64141414141415,1130.295286195286,,,,547.9705882352941,88.35588235294117,25.034166666666664,2025-11-21,S60-24
20251121160246,2025-11-21 16:02:46,46,S60-24,551,723,0,75,240,0,0,42,0.0,0.0,2.01,0.0,1633.01,5.5,1.35,0.55,0.84,,,,,,220.0,250.0,600.0,1000.0,4.0,3.0,2.0,6.0,0.0,20251121_46,小型,1632.0,4.0,1603.0,1620.0,S60,,,0.0,19.6,76.8,282,0.312,0.266,1274,0.432,723,14.9,0.0,14.9,21.9,1.312,11,0.67,77.63295454545455,87.3,9.067232733997695,79.62,82.50967741935483,123.149,2.9396,,6.7,6.82,518.2133333333334,17.1,360.28,5.5,0.5,1,-42.18,68.64141414141415,1130.295286195286,,,,547.9705882352941,88.35588235294117,25.034166666666664,2025-11-21,S60-24
20251124074959,2025-11-24 07:49:59,1,S60-24,895,1182,0,135,394,0,0,67,0.0,0.0,3.25,0.0,2676.25,4.5,3.05,0.45,0.42,,,,,,220.0,250.0,600.0,1000.0,4.0,1.0,2.0,5.0,0.0,20251124_1,小型,840.0,3.0,754.0,807.0,S60,,,0.0,21.7,73.2,461,0.343,0.293,2077,0.431,1182,14.5,0.0,14.5,22.3,1.321,11,1.1,99.34942528735634,138.8,23.700127908686405,99.46,117.88387096774194,107.167,2.9396,,6.7,6.66,528.76,17.9,370.12,4.5,-1.0,1,9.83,,,,,,,,,2025-11-24,S60-24
20251124081237,2025-11-24 08:12:37,5,S60-24,887,1193,0,148,397,0,0,68,0.0,0.0,3.29,0.0,2696.29,3.0,2.07,0.11,0.42,,,,,,220.0,250.0,600.0,1000.0,4.0,2.0,2.0,5.0,0.0,20251124_5,小型,840.0,3.0,817.0,831.0,S60,,,0.0,21.7,73.2,465,0.373,0.318,2080,0.426,1193,14.6,0.0,14.6,22.8,1.345,11,1.11,101.15227272727276,134.6,26.470910179738844,96.68,124.2290322580645,111.918,2.9396,,6.7,6.66,528.76,17.9,370.12,3.0,-1.5,1,7.3,,,,,,,,,2025-11-24,S60-24
20251124083604,2025-11-24 08:36:04,8,S60-24,859,1160,0,152,387,0,0,64,0.0,0.0,3.23,0.0,2625.23,2.0,2.01,0.59,0.35,,,,,,220.0,250.0,600.0,1000.0,4.0,1.0,2.0,5.0,0.0,20251124_8,小型,936.0,1.0,841.0,855.0,S60,,,0.0,21.7,73.2,451,0.393,0.337,2019,0.425,1160,14.2,0.0,14.2,23.0,1.35,11,1.08,95.01481481481484,130.1,21.43632610354578,100.98,112.56428571428572,104.226,2.9396,,6.7,6.66,528.76,17.9,370.12,2.0,-1.0,1,-8.04,,,,,,,,,2025-11-24,S60-24
20251124090420,2025-11-24 09:04:20,12,S60-24,865,1160,0,142,385,0,0,65,0.0,0.0,3.23,0.0,2620.23,3.0,0.71,0.35,0.35,,,,,,220.0,250.0,600.0,1000.0,4.0,2.0,2.0,5.0,0.0,20251124_12,小型,936.0,1.0,908.0,923.0,S60,,,0.0,21.7,73.2,450,0.369,0.316,2025,0.427,1160,14.4,0.0,14.4,22.6,1.341,11,1.08,98.21511627906976,128.7,23.910251364954664,102.7,115.8,107.222,2.9396,,6.7,6.66,528.76,17.9,370.12,3.0,1.0,1,1.3,,,,,,,,,2025-11-24,S60-24
20251124093228,2025-11-24 09:32:28,16,S60-24,875,1172,0,145,392,0,0,65,0.0,0.0,3.25,0.0,2652.25,3.0,1.4,0.57,0.51,,,,,,220.0,250.0,600.0,1000.0,4.0,2.0,2.0,5.0,0.0,20251124_16,小型,1027.0,2.0,936.0,950.0,S60,,,0.0,21.7,73.2,457,0.37,0.317,2047,0.427,1172,14.2,0.0,14.2,22.7,1.339,11,1.09,96.0851851851852,132.1,24.001229963910628,96.29999999999998,119.95714285714288,110.052,2.9396,,6.7,6.66,528.76,17.9,370.12,3.0,0.0,0,4.3,73.03809523809525,511.2666666666668,,,,,,,2025-11-24,S60-24
20251124095839,2025-11-24 09:58:39,20,S60-24,888,1195,0,148,399,0,0,69,0.0,0.0,3.33,0.0,2702.33,3.0,2.07,0.23,0.59,,,,,,220.0,250.0,600.0,1000.0,4.0,2.0,2.0,5.0,0.0,20251124_20,小型,1027.0,2.0,1002.0,1016.0,S60,,,0.0,21.7,73.2,468,0.371,0.316,2083,0.426,1195,14.7,0.0,14.7,22.8,1.346,11,1.11,97.23950617283953,129.4,23.892365013304445,103.14,118.33571428571427,106.609,2.9396,,6.7,6.66,528.76,17.9,370.12,3.0,0.0,0,7.3,73.03809523809525,511.2666666666668,,,,507.3571428571428,93.0392857142857,21.70916666666666,2025-11-24,S60-24
20251124102944,2025-11-24 10:29:44,24,S60-24,894,1204,0,149,402,0,0,67,0.0,0.0,3.36,0.0,2719.36,3.0,2.05,0.0,0.5,,,,,,220.0,250.0,600.0,1000.0,4.0,2.0,2.0,5.0,0.0,20251124_24,小型,1131.0,4.0,1033.0,1047.0,S60,,,0.0,21.7,73.2,469,0.371,0.318,2098,0.426,1204,14.3,0.0,14.3,22.8,1.347,11,1.12,91.04823529411765,134.8,23.1057345149218,89.61999999999999,109.15517241379312,97.46,2.9396,,6.7,6.66,528.76,17.9,370.12,3.0,0.0,0,8.3,67.32619047619046,471.2833333333333,,,,517.8571428571429,96.19642857142856,22.44583333333333,2025-11-24,S60-24
20251124105235,2025-11-24 10:52:35,26,S60-24,547,725,0,84,241,0,0,39,0.0,0.0,2.0,0.0,1638.0,4.0,2.44,1.3,1.12,,,,,,220.0,250.0,600.0,1000.0,4.0,6.0,2.0,6.0,0.0,20251124_26,小型,1131.0,4.0,1057.0,1118.0,S60,,,0.0,21.7,73.2,280,0.349,0.3,1272,0.43,725,13.9,0.0,13.9,22.2,1.325,11,0.67,77.59411764705882,89.7,9.395197182806022,78.22,84.45862068965516,126.058,2.9396,,6.7,6.66,528.76,17.9,370.12,4.0,1.0,1,-50.74,67.32619047619046,471.2833333333333,,,,499.7619047619048,96.75238095238096,33.86333333333333,2025-11-24,S60-24
20251124105623,2025-11-24 10:56:23,27,S60-24,548,725,0,81,241,0,0,39,0.0,0.0,2.0,0.0,1636.0,4.5,1.25,1.11,1.12,,,,,,220.0,250.0,600.0,1000.0,4.0,6.0,2.0,6.0,0.0,20251124_27,小型,1131.0,4.0,1057.0,1118.0,S60,,,0.0,21.7,73.2,280,0.336,0.289,1273,0.43,725,13.9,0.0,13.9,22.1,1.323,11,0.67,80.00243902439024,91.9,9.64143719184701,87.26,86.11724137931031,128.533,2.9396,,6.7,6.66,528.76,17.9,370.12,4.5,0.5,1,-44.17,67.32619047619046,471.2833333333333,,,,499.7619047619048,96.75238095238096,33.86333333333333,2025-11-24,S60-24
20251124125903,2025-11-24 12:59:03,28,S60-24,900,1182,0,128,393,0,0,66,0.0,0.0,3.3,0.0,2672.3,5.0,1.59,0.45,0.42,,,,,,220.0,250.0,600.0,1000.0,4.0,4.0,2.0,5.0,0.0,20251124_28,小型,1356.0,3.0,1303.0,1319.0,S60,,,0.0,22.1,87.6,459,0.326,0.279,2082,0.432,1182,14.4,0.0,14.4,22.0,1.313,11,1.1,100.44408602150538,134.4,23.83374070949951,104.82,117.9875,107.261,2.9396,,6.7,6.66,528.76,17.9,370.12,5.0,0.5,1,4.18,62.03333333333333,1182.7688888888888,,,,488.0,101.6125,27.096666666666668,2025-11-24,S60-24
20251124132437,2025-11-24 13:24:37,32,S60-24,892,1193,0,143,399,0,0,70,0.0,0.0,3.33,0.0,2700.33,3.5,1.42,0.22,0.42,,,,,,220.0,250.0,600.0,1000.0,4.0,1.0,2.0,5.0,0.0,20251124_32,小型,1356.0,3.0,1330.0,1344.0,S60,,,0.0,22.1,87.6,469,0.358,0.305,2085,0.428,1193,14.9,0.0,14.9,22.7,1.337,11,1.11,98.1175824175824,130.6,22.71081745160509,97.74,115.43125,103.992,2.9396,,6.7,6.66,528.76,17.9,370.12,3.5,-1.5,1,7.49,62.03333333333333,1182.7688888888888,,,,497.8928571428572,91.4785714285714,21.34499999999999,2025-11-24,S60-24
20251124135121,2025-11-24 13:51:21,34,S60-24,866,1163,0,143,385,0,0,65,0.0,0.0,3.25,0.0,2625.25,3.0,1.42,0.46,0.61,,,,,,220.0,250.0,600.0,1000.0,4.0,3.0,2.0,5.0,0.0,20251124_34,小型,1447.0,1.0,1356.0,1410.0,S60,,,0.0,22.1,87.6,450,0.371,0.318,2029,0.427,1163,14.4,0.0,14.4,22.6,1.343,11,1.08,94.56049382716049,129.2,22.194397463514985,96.62,112.12142857142858,103.816,2.9396,,6.7,6.66,528.76,17.9,370.12,3.0,-0.5,1,2.3,58.53486238532111,1066.3100764525996,,,,498.07142857142856,110.2142857142857,25.71666666666666,2025-11-24,S60-24
20251124141702,2025-11-24 14:17:02,35,S60-24,856,1152,0,142,383,0,0,62,0.0,0.0,3.21,0.0,2598.21,3.0,1.43,0.23,0.61,,,,,,220.0,250.0,600.0,1000.0,4.0,4.0,2.0,5.0,0.0,20251124_35,小型,1447.0,1.0,1421.0,1437.0,S60,,,0.0,22.1,87.6,445,0.371,0.319,2008,0.426,1152,13.9,0.0,13.9,22.6,1.346,11,1.07,95.93086419753088,126.1,21.138272830709425,104.9,113.67857142857144,106.242,2.9396,,6.7,6.66,528.76,17.9,370.12,3.0,0.0,0,1.3,58.53486238532111,1066.3100764525996,,,,477.78125,88.94999999999999,23.719999999999995,2025-11-24,S60-24
