Repository: Vincent626/concrete-strength-analysis

# 🎯 S60 & M60 混凝土強度預測模型訓練成果報告

> **更新日期**: 2026-02-04  
> **專案目標**: 建立 S60/M60 混凝土 28 天抗壓強度預測模型

---

## 📋 摘要

本專案針對 S60（小型）與 M60（中型）離心混凝土管配比，建立機器學習預測模型。透過配料特徵分析，預測 28 天抗壓強度，並識別影響強度的關鍵因素。

### 主要成果

| 模型 | 樣本數 | R² | MAE (kgf/cm²) | 狀態 |
|:---|---:|---:|---:|:---|
| **S60** | 46 | **0.360** | 28 | ✅ 可用 |
| **M60** | 52 | **0.206** | 25 | ✅ 可用 |

---

## 📈 模型效能比較
> **說明**：S60 模型 R²=0.360，M60 模型 R²=0.206，兩者皆具有預測能力。S60 表現較佳，預測誤差約 28 kgf/cm²。

---

## 📊 強度分布比較
> **說明**：S60 與 M60 的強度分布相似，平均約 605 kgf/cm²，皆高於設計強度 510 kgf/cm²（紅色虛線）。

---

File: S60_M60_dataset_v9_shared.csv (part 126 of 138)
match_key,日期及時間,序,配比 ,耗用骨材1,耗用骨材2,耗用骨材3,耗用水,耗用泥料1,耗用泥料2,耗用泥料3,耗用泥料4,耗用藥劑1,耗用藥劑2,耗用藥劑3,耗用藥劑4,耗用小計,表面水骨材1,誤差%水,誤差%骨材1,誤差%骨材2,坍度(cm),混凝土溫度(℃),試體1強度(X1),試體2強度(X2),試體3強度(X3),加料轉速,慢速轉速,中速轉速,高速轉速,加料時間,慢速時間,中速時間,高速時間,總降水量,cp_key,類型,入池,蒸養池,離心開始,離心結束,母體,平均強度,強度_原始,強度_修正,環境溫度,環境濕度,膠結料總量,水灰比,水膠比,骨材總量,砂石比,粗骨材總量,水泥取代率,矽灰取代率,爐石取代率,漿體比例,粗細骨材比,月份,拌合米數,平均電流,最大電流,電流標準差,最終電流,穩定階段平均電流,單位體積穩定電流,砂_FM,砂_Mud,六分_FM,三分_FM,水泥砂漿_28天平均強度,水泥_流動性,水泥砂漿_7天平均強度,設定扣水率(%),扣水率_變動幅度,扣水率_是否變更,水量微調偏離度,蒸養實際平均溫度,蒸養實際總積溫,蒸養實際階段1溫度,蒸養實際階段2溫度,蒸養實際階段3溫度,實際離心平均轉速,實際離心平均電流,實際離心總能量,日期,配比
20251124144302,2025-11-24 14:43:02,38,S60-24,886,1195,0,147,398,0,0,69,0.0,0.0,3.31,0.0,2698.31,3.0,1.38,0.0,0.59,,,,,,220.0,250.0,600.0,1000.0,4.0,3.0,2.0,5.0,0.0,20251124_38,小型,1543.0,2.0,1447.0,1502.0,S60,,,0.0,22.1,87.6,467,0.369,0.315,2081,0.426,1195,14.8,0.0,14.8,22.8,1.349,11,1.11,100.7757894736842,132.9,23.15224538747796,105.04,116.89090909090908,105.307,2.9396,,6.7,6.66,528.76,17.9,370.12,3.0,0.0,0,6.3,68.48942307692307,1183.725528846154,,,,472.6333333333333,85.99999999999997,21.499999999999996,2025-11-24,S60-24
20251124151453,2025-11-24 15:14:53,41,S60-24,900,1216,0,150,403,0,0,69,0.0,0.0,3.37,0.0,2741.37,3.0,1.35,-0.22,0.58,,,,,,220.0,250.0,600.0,1000.0,4.0,1.0,2.0,5.0,0.0,20251124_41,小型,1543.0,2.0,1518.0,1531.0,S60,,,0.0,22.1,87.6,472,0.372,0.318,2116,0.425,1216,14.6,0.0,14.6,22.7,1.351,11,1.13,94.50370370370368,129.9,23.738339278784387,101.02,115.75,102.434,2.9396,,6.7,6.66,528.76,17.9,370.12,3.0,0.0,0,9.3,68.48942307692307,1183.725528846154,,,,534.0769230769231,94.19615384615382,20.40916666666666,2025-11-24,S60-24
20251124153803,2025-11-24 15:38:03,42,S60-24,890,1195,0,147,398,0,0,67,0.0,0.0,3.33,0.0,2700.33,3.0,1.38,0.45,0.59,,,,,,220.0,250.0,600.0,1000.0,4.0,1.0,2.0,5.0,0.0,20251124_42,小型,1639.0,4.0,1543.0,1556.0,S60,,,0.0,22.1,87.6,465,0.369,0.316,2085,0.427,1195,14.4,0.0,14.4,22.7,1.343,11,1.11,93.58024691358024,130.7,23.25778998530948,93.72,116.01785714285714,104.521,2.9396,,6.7,6.66,528.76,17.9,370.12,3.0,0.0,0,6.3,67.80918367346939,1108.6801530612247,,,,542.0769230769231,88.39230769230767,19.151666666666664,2025-11-24,S60-24
20251124160137,2025-11-24 16:01:37,45,S60-24,531,702,0,78,233,0,0,39,0.0,0.0,1.95,0.0,1584.95,4.5,1.3,0.76,0.86,,,,,,220.0,250.0,600.0,1000.0,4.0,4.0,2.0,6.0,0.0,20251124_45,小型,1639.0,4.0,1605.0,1624.0,S60,,,0.0,22.1,87.6,272,0.335,0.287,1233,0.431,702,14.3,0.0,14.3,22.1,1.322,11,0.65,76.77439024390245,87.1,9.581318344234438,81.46000000000001,82.91379310344826,127.56,2.9396,,6.7,6.66,528.76,17.9,370.12,4.5,1.5,1,-47.17,67.80918367346939,1108.6801530612247,,,,504.42105263157896,87.21842105263157,27.61916666666666,2025-11-24,S60-24
20251124160503,2025-11-24 16:05:03,46,S60-24,534,702,0,78,232,0,0,40,0.0,0.0,1.95,0.0,1587.95,4.5,1.3,1.33,0.86,,,,,,220.0,250.0,600.0,1000.0,4.0,4.0,2.0,6.0,0.0,20251124_46,小型,1639.0,4.0,1605.0,1624.0,S60,,,0.0,22.1,87.6,272,0.336,0.287,1236,0.432,702,14.7,0.0,14.7,22.1,1.315,11,0.65,66.8495652173913,87.2,13.261145428349456,82.12,68.795,105.838,2.9396,,6.7,6.66,528.76,17.9,370.12,4.5,0.0,0,-47.17,67.80918367346939,1108.6801530612247,,,,504.42105263157896,87.21842105263157,27.61916666666666,2025-11-24,S60-24
20251125074901,2025-11-25 07:49:01,1,S60-24,892,1183,0,134,394,0,0,67,0.0,0.0,3.29,0.0,2673.29,4.5,2.29,0.11,0.51,,,,,,220.0,250.0,600.0,1000.0,4.0,2.0,2.0,5.0,0.0,20251125_1,小型,841.0,2.0,753.0,807.0,S60,,,0.0,21.6,63.7,461,0.34,0.291,2075,0.43,1183,14.5,0.0,14.5,22.3,1.326,11,1.1,102.55365853658536,140.3,23.477540877176644,109.44,120.17241379310344,109.248,2.9396,,6.7,6.66,528.76,17.9,370.12,4.5,0.0,0,8.83,,,,,,,,,2025-11-25,S60-24
20251125081212,2025-11-25 08:12:12,4,S60-24,885,1180,0,142,394,0,0,65,0.0,0.0,3.28,0.0,2669.28,3.5,2.16,0.23,0.25,,,,,,220.0,250.0,600.0,1000.0,4.0,1.0,2.0,5.0,0.0,20251125_4,小型,841.0,2.0,817.0,830.0,S60,,,0.0,21.6,63.7,459,0.36,0.309,2065,0.429,1180,14.2,0.0,14.2,22.5,1.333,11,1.1,95.76626506024095,129.4,21.830978746684192,95.34,114.74827586206897,104.317,2.9396,,6.7,6.66,528.76,17.9,370.12,3.5,-1.0,1,6.49,,,,,,,,,2025-11-25,S60-24
20251125083614,2025-11-25 08:36:14,5,S60-24,875,1168,0,141,390,0,0,66,0.0,0.0,3.26,0.0,2643.26,3.5,2.17,0.0,0.17,,,,,,220.0,250.0,600.0,1000.0,4.0,2.0,2.0,5.0,0.0,20251125_5,小型,933.0,1.0,840.0,854.0,S60,,,0.0,21.6,63.7,456,0.362,0.309,2043,0.428,1168,14.5,0.0,14.5,22.6,1.335,11,1.09,94.17469879518072,122.0,19.690012411491704,100.78,110.14137931034485,101.047,2.9396,,6.7,6.66,528.76,17.9,370.12,3.5,0.0,0,5.49,,,,,,,,,2025-11-25,S60-24
20251125090231,2025-11-25 09:02:31,9,S60-24,902,1193,0,134,399,0,0,68,0.0,0.0,3.32,0.0,2699.32,4.5,1.52,0.33,0.42,,,,,,220.0,250.0,600.0,1000.0,4.0,2.0,2.0,5.0,0.0,20251125_9,小型,933.0,1.0,907.0,922.0,S60,,,0.0,21.6,63.7,467,0.336,0.287,2095,0.431,1193,14.6,0.0,14.6,22.3,1.323,11,1.11,101.33913043478262,131.9,23.699192595500776,102.54,119.4969696969697,107.655,2.9396,,6.7,6.66,528.76,17.9,370.12,4.5,1.0,1,8.83,,,,,,,,,2025-11-25,S60-24
20251125092818,2025-11-25 09:28:18,10,S60-24,895,1192,0,139,397,0,0,67,0.0,0.0,3.32,0.0,2693.32,4.0,1.46,0.11,0.34,,,,,,220.0,250.0,600.0,1000.0,4.0,2.0,2.0,5.0,0.0,20251125_10,小型,1022.0,4.0,932.0,946.0,S60,,,0.0,21.6,63.7,464,0.35,0.3,2087,0.429,1192,14.4,0.0,14.4,22.4,1.332,11,1.11,99.7493827160494,137.2,25.419741154459093,103.22,124.58214285714284,112.236,2.9396,,6.7,6.66,528.76,17.9,370.12,4.0,-0.5,1,4.26,65.66904761904762,459.6833333333333,,,,,,,2025-11-25,S60-24
20251125095352,2025-11-25 09:53:52,14,S60-24,936,1236,0,134,412,0,0,69,0.0,0.0,3.43,0.0,2790.43,5.0,1.52,0.0,0.41,,,,,,220.0,250.0,600.0,1000.0,4.0,1.0,2.0,5.0,0.0,20251125_14,小型,1022.0,4.0,958.0,1011.0,S60,,,0.0,21.6,63.7,481,0.325,0.279,2172,0.431,1236,14.3,0.0,14.3,22.1,1.321,11,1.15,99.34444444444443,137.6,26.39662810490465,97.44,123.10714285714288,107.05,2.9396,,6.7,6.66,528.76,17.9,370.12,5.0,1.0,1,10.18,65.66904761904762,459.6833333333333,,,,,,,2025-11-25,S60-24
20251125101744,2025-11-25 10:17:44,17,S60-24,903,1204,0,140,403,0,0,68,0.0,0.0,3.35,0.0,2721.35,4.0,2.19,0.0,0.5,,,,,,220.0,250.0,600.0,1000.0,4.0,1.0,2.0,5.0,0.0,20251125_17,小型,,3.0,1021.0,1035.0,S60,,,0.0,21.6,63.7,471,0.347,0.297,2107,0.429,1204,14.4,0.0,14.4,22.5,1.333,11,1.12,96.79135802469136,134.8,24.863941850169464,101.28,118.4464285714286,105.756,2.9396,,6.7,6.66,528.76,17.9,370.12,4.0,-1.0,1,5.26,,,,,,514.8928571428571,78.1392857142857,18.2325,2025-11-25,S60-24
20251125104049,2025-11-25 10:40:49,21,S60-24,545,712,0,76,236,0,0,40,0.0,0.0,1.99,0.0,1610.99,5.5,2.7,0.93,0.85,,,,,,220.0,250.0,600.0,1000.0,4.0,4.0,2.0,6.0,0.0,20251125_21,小型,,3.0,1045.0,1104.0,S60,,,0.0,21.6,63.7,276,0.322,0.275,1257,0.434,712,14.5,0.0,14.5,21.9,1.306,11,0.66,79.05465116279069,88.3,9.313751485775091,85.02,84.83666666666666,128.54,2.9396,,6.7,6.66,528.76,17.9,370.12,5.5,1.5,1,-41.18,,,,,,510.6842105263158,90.75526315789472,28.739166666666662,2025-11-25,S60-24
20251125104438,2025-11-25 10:44:38,22,S60-24,536,702,0,71,232,0,0,40,0.0,0.0,1.97,0.0,1582.97,6.0,1.43,0.37,0.86,,,,,,220.0,250.0,600.0,1000.0,4.0,4.0,2.0,6.0,0.0,20251125_22,小型,,3.0,1045.0,1104.0,S60,,,0.0,21.6,63.7,272,0.306,0.261,1238,0.433,702,14.7,0.0,14.7,21.7,1.31,11,0.65,79.24285714285713,87.9,8.820205236170146,82.1,83.21333333333332,128.021,2.9396,,6.7,6.66,528.76,17.9,370.12,6.0,0.5,1,-44.59,,,,,,510.6842105263158,90.75526315789472,28.739166666666662,2025-11-25,S60-24
20251125125903,2025-11-25 12:59:03,26,S60-24,901,1180,0,128,394,0,0,65,0.0,0.0,3.32,0.0,2671.32,5.0,1.59,0.56,0.25,,,,,,220.0,250.0,600.0,1000.0,4.0,3.0,2.0,5.0,0.0,20251125_26,小型,1351.0,2.0,1303.0,1318.0,S60,,,0.0,20.2,66.5,459,0.325,0.279,2081,0.433,1180,14.2,0.0,14.2,22.0,1.31,11,1.1,98.3377551020408,128.1,22.625389906691574,103.82,113.98823529411764,103.626,2.9396,,6.7,6.66,528.76,17.9,370.12,5.0,-1.0,1,4.18,66.94695652173912,1282.034217391304,,,,502.06666666666666,102.51666666666664,25.629166666666663,2025-11-25,S60-24
20251125132452,2025-11-25 13:24:52,31,S60-24,881,1172,0,136,390,0,0,66,0.0,0.0,3.28,0.0,2648.28,4.0,1.49,0.23,0.51,,,,,,220.0,250.0,600.0,1000.0,4.0,1.0,2.0,5.0,0.0,20251125_31,小型,1351.0,2.0,1329.0,1341.0,S60,,,0.0,20.2,66.5,456,0.349,0.298,2053,0.429,1172,14.5,0.0,14.5,22.4,1.33,11,1.09,97.74320987654322,131.8,23.59743100827969,103.48,118.41428571428573,108.637,2.9396,,6.7,6.66,528.76,17.9,370.12,4.0,-1.0,1,1.26,66.94695652173912,1282.034217391304,,,,558.25,101.02916666666664,20.20583333333333,2025-11-25,S60-24
20251125134649,2025-11-25 13:46:49,34,S60-24,869,1162,0,139,385,0,0,67,0.0,0.0,3.23,0.0,2625.23,3.5,1.46,0.35,0.52,,,,,,220.0,250.0,600.0,1000.0,4.0,1.0,2.0,5.0,0.0,20251125_34,小型,1440.0,1.0,1351.0,1405.0,S60,,,0.0,20.2,66.5,452,0.361,0.308,2031,0.428,1162,14.8,0.0,14.8,22.5,1.337,11,1.08,87.38181818181819,119.8,16.283965985268036,92.9,95.11428571428571,88.069,2.9396,,6.7,6.66,528.76,17.9,370.12,3.5,-0.5,1,3.49,58.558181818181815,1073.5666666666666,,,,481.6071428571428,88.725,20.7025,2025-11-25,S60-24
20251125141206,2025-11-25 14:12:06,37,S60-24,858,1140,0,132,379,0,0,65,0.0,0.0,3.18,0.0,2577.18,4.0,1.54,0.35,0.53,,,,,,220.0,250.0,600.0,1000.0,4.0,2.0,2.0,5.0,0.0,20251125_37,小型,1440.0,1.0,1416.0,1430.0,S60,,,0.0,20.2,66.5,444,0.348,0.297,1998,0.429,1140,14.6,0.0,14.6,22.4,1.329,11,1.06,92.26666666666668,122.4,20.302994974591105,96.56,107.67142857142856,101.577,2.9396,,6.7,6.66,528.76,17.9,370.12,4.0,0.5,1,-2.74,58.558181818181815,1073.5666666666666,,,,497.6785714285714,91.1535714285714,21.26916666666666,2025-11-25,S60-24
20251125143727,2025-11-25 14:37:27,41,S60-24,870,1148,0,130,383,0,0,65,0.0,0.0,3.23,0.0,2599.23,4.5,1.56,0.46,0.26,,,,,,220.0,250.0,600.0,1000.0,4.0,4.0,2.0,5.0,0.0,20251125_41,小型,1539.0,4.0,1441.0,1457.0,S60,,,0.0,20.2,66.5,448,0.339,0.29,2018,0.431,1148,14.5,0.0,14.5,22.3,1.32,11,1.07,93.555421686747,126.7,22.64103989380308,96.18,113.19310344827583,105.788,2.9396,,6.7,6.66,528.76,17.9,370.12,4.5,0.5,1,4.83,65.85865384615384,1142.6476442307692,,,,471.75,95.9125,25.576666666666664,2025-11-25,S60-24
20251125151046,2025-11-25 15:10:46,45,S60-24,907,1203,0,135,400,0,0,69,0.0,0.0,3.38,0.0,2717.38,4.5,1.5,0.0,0.42,,,,,,220.0,250.0,600.0,1000.0,4.0,3.0,2.0,5.0,0.0,20251125_45,小型,1539.0,4.0,1514.0,1529.0,S60,,,0.0,20.2,66.5,469,0.338,0.288,2110,0.43,1203,14.7,0.0,14.7,22.3,1.326,11,1.12,91.00370370370368,123.7,22.21031594621578,97.56,109.40357142857142,97.682,2.9396,,6.7,6.66,528.76,17.9,370.12,4.5,0.0,0,9.83,65.85865384615384,1142.6476442307692,,,,504.0,92.75333333333332,23.18833333333333,2025-11-25,S60-24
20251125153502,2025-11-25 15:35:02,48,S60-24,926,1226,0,138,409,0,0,71,0.0,0.0,3.43,0.0,2773.43,4.5,1.47,0.22,0.49,,,,,,220.0,250.0,600.0,1000.0,4.0,2.0,2.0,5.0,0.0,20251125_48,小型,1631.0,3.0,1539.0,1553.0,S60,,,0.0,20.2,66.5,480,0.337,0.288,2152,0.43,1226,14.8,0.0,14.8,22.3,1.324,11,1.14,93.4925925925926,134.5,24.32559886097628,93.93999999999998,115.7714285714286,101.554,2.9396,,6.7,6.66,528.76,17.9,370.12,4.5,0.0,0,12.83,64.38484848484848,1061.2769191919192,,,,506.1071428571428,92.4142857142857,21.56333333333333,2025-11-25,S60-24
20251125155849,2025-11-25 15:58:49,53,S60-24,548,711,0,72,236,0,0,39,0.0,0.0,1.98,0.0,1607.98,6.0,1.41,0.92,0.71,,,,,,220.0,250.0,600.0,1000.0,4.0,3.0,2.0,6.0,0.0,20251125_53,小型,1631.0,3.0,1603.0,1621.0,S60,,,0.0,20.2,66.5,275,0.305,0.262,1259,0.435,711,14.2,0.0,14.2,21.6,1.297,11,0.66,76.66309523809524,87.7,10.304226822983914,78.22,82.59333333333333,125.141,2.9396,,6.7,6.66,528.76,17.9,370.12,6.0,1.5,1,-43.59,64.38484848484848,1061.2769191919192,,,,502.0833333333333,96.62222222222222,28.986666666666665,2025-11-25,S60-24
20251125160255,2025-11-25 16:02:55,54,S60-24,538,701,0,71,233,0,0,39,0.0,0.0,1.94,0.0,1583.94,6.0,1.43,0.75,0.72,,,,,,220.0,250.0,600.0,1000.0,4.0,3.0,2.0,6.0,0.0,20251125_54,小型,1631.0,3.0,1603.0,1621.0,S60,,,0.0,20.2,66.5,272,0.305,0.261,1239,0.434,701,14.3,0.0,14.3,21.7,1.303,11,0.65,76.31234567901234,87.9,10.486185888958383,78.96,84.6857142857143,130.286,2.9396,,6.7,6.66,528.76,17.9,370.12,6.0,0.0,0,-44.59,64.38484848484848,1061.2769191919192,,,,502.0833333333333,96.62222222222222,28.986666666666665,2025-11-25,S60-24
20251126074905,2025-11-26 07:49:05,1,S60-24,901,1183,0,129,394,0,0,66,0.0,0.0,3.25,0.0,2676.25,5.0,2.38,0.56,0.51,,,,,,220.0,250.0,600.0,1000.0,4.0,2.0,2.0,5.0,0.0,20251126_1,小型,842.0,1.0,752.0,806.0,S60,,,0.0,19.0,65.7,460,0.327,0.28,2084,0.432,1183,14.3,0.0,14.3,22.0,1.313,11,1.1,100.59879518072287,132.5,21.934335157222662,107.9,116.71379310344828,106.103,2.9396,,6.7,6.66,528.76,17.9,370.12,5.0,-1.0,1,5.18,,,,,,,,,2025-11-26,S60-24
20251126081201,2025-11-26 08:12:01,4,S60-24,898,1193,0,139,398,0,0,69,0.0,0.0,3.29,0.0,2700.29,4.0,1.46,0.45,0.42,,,,,,220.0,250.0,600.0,1000.0,4.0,1.0,2.0,5.0,0.0,20251126_4,小型,842.0,1.0,818.0,831.0,S60,,,0.0,19.0,65.7,467,0.349,0.298,2091,0.429,1193,14.8,0.0,14.8,22.5,1.329,11,1.11,101.33855421686748,137.0,25.94274433154441,100.96,122.21379310344824,110.103,2.9396,,6.7,6.66,528.76,17.9,370.12,4.0,-1.0,1,4.26,,,,,,,,,2025-11-26,S60-24
20251126083454,2025-11-26 08:34:54,5,S60-24,863,1161,0,139,386,0,0,65,0.0,0.0,3.23,0.0,2617.23,3.5,1.46,-0.35,0.43,,,,,,220.0,250.0,600.0,1000.0,4.0,4.0,2.0,5.0,0.0,20251126_5,小型,935.0,4.0,842.0,858.0,S60,,,0.0,19.0,65.7,451,0.36,0.308,2024,0.426,1161,14.4,0.0,14.4,22.6,1.345,11,1.08,97.27777777777776,133.5,22.89981939655992,101.5,117.84642857142856,109.117,2.9396,,6.7,6.66,528.76,17.9,370.12,3.5,-0.5,1,3.49,,,,,,,,,2025-11-26,S60-24
20251126090506,2025-11-26 09:05:06,8,S60-24,863,1152,0,134,383,0,0,66,0.0,0.0,3.22,0.0,2601.22,4.0,1.52,0.12,0.61,,,,,,220.0,250.0,600.0,1000.0,4.0,3.0,2.0,5.0,0.0,20251126_8,小型,935.0,4.0,909.0,925.0,S60,,,0.0,19.0,65.7,449,0.35,0.298,2015,0.428,1152,14.7,0.0,14.7,22.4,1.335,11,1.07,97.22222222222224,124.6,22.642650675873387,109.46,115.41785714285712,107.867,2.9396,,6.7,6.66,528.76,17.9,370.12,4.0,0.5,1,-0.74,,,,,,,,,2025-11-26,S60-24
20251126093642,2025-11-26 09:36:42,12,S60-24,901,1203,0,139,402,0,0,67,0.0,0.0,3.35,0.0,2715.35,4.0,1.46,-0.22,0.42,,,,,,220.0,250.0,600.0,1000.0,4.0,3.0,2.0,5.0,0.0,20251126_12,小型,1031.0,3.0,940.0,955.0,S60,,,0.0,19.0,65.7,469,0.346,0.296,2104,0.428,1203,14.3,0.0,14.3,22.4,1.335,11,1.12,96.52168674698795,139.4,24.52626351432606,99.06,117.81379310344828,105.191,2.9396,,6.7,6.66,528.76,17.9,370.12,4.0,0.0,0,4.26,68.0142857142857,476.0999999999999,,,,,,,2025-11-26,S60-24
20251126100124,2025-11-26 10:01:24,13,S60-24,941,1237,0,130,410,0,0,69,0.0,0.0,3.43,0.0,2790.43,5.5,1.56,0.11,0.49,,,,,,220.0,250.0,600.0,1000.0,4.0,2.0,2.0,5.0,0.0,20251126_13,小型,1031.0,3.0,1005.0,1019.0,S60,,,0.0,19.0,65.7,479,0.317,0.271,2178,0.432,1237,14.4,0.0,14.4,21.9,1.315,11,1.15,96.66506024096384,134.1,24.58184477345528,102.52,116.2586206896552,101.094,2.9396,,6.7,6.66,528.76,17.9,370.12,5.5,1.5,1,12.82,68.0142857142857,476.0999999999999,,,,534.75,86.69285714285715,20.22833333333333,2025-11-26,S60-24
20251126102917,2025-11-26 10:29:17,17,S60-24,911,1204,0,131,401,0,0,68,0.0,0.0,3.37,0.0,2718.37,5.0,1.55,0.0,0.5,,,,,,220.0,250.0,600.0,1000.0,4.0,2.0,2.0,5.0,0.0,20251126_17,小型,1130.0,2.0,1033.0,1047.0,S60,,,0.0,19.0,65.7,469,0.327,0.279,2115,0.431,1204,14.5,0.0,14.5,22.1,1.322,11,1.12,94.7202380952381,136.9,22.722837158126605,101.24,110.62333333333332,98.771,2.9396,,6.7,6.66,528.76,17.9,370.12,5.0,-0.5,1,7.18,70.11666666666667,490.8166666666667,,,,494.6071428571428,88.03214285714284,20.54083333333333,2025-11-26,S60-24
20251126105421,2025-11-26 10:54:21,22,S60-24,547,712,0,71,237,0,0,40,0.0,0.0,1.96,0.0,1608.96,6.5,2.9,0.37,0.85,,,,,,220.0,250.0,600.0,1000.0,4.0,6.0,2.0,6.0,0.0,20251126_22,小型,1130.0,2.0,1058.0,1119.0,S60,,,0.0,19.0,65.7,277,0.3,0.256,1259,0.434,712,14.4,0.0,14.4,21.7,1.302,11,0.66,78.43023255813954,87.7,9.090757762150677,86.08,83.67333333333333,126.778,2.9396,,6.7,6.66,528.76,17.9,370.12,6.5,1.5,1,-41.52,70.11666666666667,490.8166666666667,,,,487.3571428571428,97.09285714285714,33.982499999999995,2025-11-26,S60-24
20251126105803,2025-11-26 10:58:03,23,S60-24,548,711,0,67,237,0,0,41,0.0,0.0,1.97,0.0,1605.97,7.0,1.52,0.0,0.71,,,,,,220.0,250.0,600.0,1000.0,4.0,6.0,2.0,6.0,0.0,20251126_23,小型,1130.0,2.0,1058.0,1119.0,S60,,,0.0,19.0,65.7,278,0.283,0.241,1259,0.435,711,14.7,0.0,14.7,21.5,1.297,11,0.66,78.89012345679012,89.8,9.266315007160015,82.9,85.67857142857143,129.816,2.9396,,6.7,6.66,528.76,17.9,370.12,7.0,0.5,1,-43.83,70.11666666666667,490.8166666666667,,,,487.3571428571428,97.09285714285714,33.982499999999995,2025-11-26,S60-24
20251126125910,2025-11-26 12:59:10,26,S60-24,905,1184,0,120,394,0,0,66,0.0,0.0,3.31,0.0,2672.31,6.0,1.69,0.11,0.59,,,,,,220.0,250.0,600.0,1000.0,4.0,5.0,2.0,5.0,0.0,20251126_26,小型,1356.0,1.0,1303.0,1319.0,S60,,,0.0,19.7,63.8,460,0.305,0.261,2089,0.433,1184,14.3,0.0,14.3,21.7,1.308,11,1.1,97.30243902439024,125.4,22.331744744185407,107.58,114.72413793103446,104.295,2.9396,,6.7,6.66,528.76,17.9,370.12,6.0,-1.0,1,4.41,59.955263157894734,1143.1470175438596,,,,468.84375,98.7625,26.336666666666662,2025-11-26,S60-24
20251126132512,2025-11-26 13:25:12,30,S60-24,895,1181,0,128,393,0,0,67,0.0,0.0,3.31,0.0,2667.31,5.0,1.59,-0.11,0.34,,,,,,220.0,250.0,600.0,1000.0,4.0,2.0,2.0,5.0,0.0,20251126_30,小型,1356.0,1.0,1331.0,1345.0,S60,,,0.0,19.7,63.8,460,0.326,0.278,2076,0.431,1181,14.6,0.0,14.6,22.1,1.32,11,1.1,94.4289156626506,128.6,21.93669166015895,100.36,111.20344827586209,101.094,2.9396,,6.7,6.66,528.76,17.9,370.12,5.0,-1.0,1,4.18,59.955263157894734,1143.1470175438596,,,,518.8214285714286,88.67499999999998,20.69083333333333,2025-11-26,S60-24
20251126135203,2025-11-26 13:52:03,32,S60-24,877,1163,0,126,385,0,0,68,0.0,0.0,3.25,0.0,2622.25,5.0,1.61,-0.23,0.61,,,,,,220.0,250.0,600.0,1000.0,4.0,3.0,2.0,5.0,0.0,20251126_32,小型,1452.0,4.0,1356.0,1411.0,S60,,,0.0,19.7,63.8,453,0.327,0.278,2040,0.43,1163,15.0,0.0,15.0,22.1,1.326,11,1.08,93.88488372093023,129.9,20.981927536001407,102.04,109.39333333333336,101.29,2.9396,,6.7,6.66,528.76,17.9,370.12,5.0,0.0,0,2.18,66.38899082568808,1203.8537003058104,,,,498.4666666666666,86.68666666666665,21.671666666666663,2025-11-26,S60-24
20251126141858,2025-11-26 14:18:58,35,S60-24,877,1150,0,121,381,0,0,66,0.0,0.0,3.21,0.0,2598.21,5.5,1.68,0.23,0.44,,,,,,220.0,250.0,600.0,1000.0,4.0,5.0,2.0,5.0,0.0,20251126_35,小型,1452.0,4.0,1423.0,1440.0,S60,,,0.0,19.7,63.8,447,0.318,0.271,2027,0.433,1150,14.8,0.0,14.8,21.9,1.311,11,1.07,95.42345679012344,130.5,23.179515603354563,100.92,113.27142857142856,105.861,2.9396,,6.7,6.66,528.76,17.9,370.12,5.5,0.5,1,3.82,66.38899082568808,1203.8537003058104,,,,443.3529411764706,83.16176470588235,23.5625,2025-11-26,S60-24
20251126144941,2025-11-26 14:49:41,39,S60-24,905,1194,0,125,396,0,0,69,0.0,0.0,3.34,0.0,2692.34,5.5,0.81,-0.22,0.51,,,,,,220.0,250.0,600.0,1000.0,4.0,6.0,2.0,5.0,0.0,20251126_39,小型,1553.0,3.0,1453.0,1511.0,S60,,,0.0,19.7,63.8,465,0.316,0.269,2099,0.431,1194,14.8,0.0,14.8,21.9,1.319,11,1.11,95.8289156626506,130.6,24.132178837616767,100.9,115.22758620689656,103.809,2.9396,,6.7,6.66,528.76,17.9,370.12,5.5,0.0,0,7.82,60.92038834951457,1042.7539805825245,,,,453.5,82.68333333333334,24.805,2025-11-26,S60-24
20251126152233,2025-11-26 15:22:33,44,S60-24,907,1215,0,128,403,0,0,70,0.0,0.0,3.39,0.0,2726.39,5.5,1.59,-1.84,0.5,,,,,,220.0,250.0,600.0,1000.0,4.0,5.0,2.0,5.0,0.0,20251126_44,小型,1553.0,3.0,1526.0,1544.0,S60,,,0.0,19.7,63.8,473,0.318,0.271,2122,0.427,1215,14.8,0.0,14.8,22.1,1.34,11,1.13,97.89156626506023,135.8,25.59280868882816,99.46,119.4551724137931,105.713,2.9396,,6.7,6.66,528.76,17.9,370.12,5.5,0.0,0,10.82,60.92038834951457,1042.7539805825245,,,,429.6666666666667,81.33333333333331,24.399999999999995,2025-11-26,S60-24
20251126154914,2025-11-26 15:49:14,48,S60-24,917,1215,0,132,405,0,0,69,0.0,0.0,3.38,0.0,2741.38,5.0,1.54,-0.33,0.5,,,,,,220.0,250.0,600.0,1000.0,4.0,4.0,2.0,5.0,0.0,20251126_48,小型,1652.0,2.0,1553.0,1609.0,S60,,,0.0,19.7,63.8,474,0.326,0.278,2132,0.43,1215,14.6,0.0,14.6,22.1,1.325,11,1.13,89.84444444444443,132.0,22.156385808582712,96.54,105.93214285714284,93.745,2.9396,,6.7,6.66,528.76,17.9,370.12,5.0,-0.5,1,8.18,65.8762886597938,1062.80412371134,,,,465.15625,84.58437500000001,22.555833333333336,2025-11-26,S60-24
20251126161456,2025-11-26 16:14:56,52,S60-24,551,713,0,67,236,0,0,40,0.0,0.0,1.97,0.0,1608.97,7.0,1.52,0.55,0.99,,,,,,220.0,250.0,600.0,1000.0,4.0,6.0,2.0,6.0,0.0,20251126_52,小型,1652.0,2.0,1619.0,1641.0,S60,,,0.0,19.7,63.8,276,0.284,0.243,1264,0.436,713,14.5,0.0,14.5,21.3,1.294,11,0.66,78.59207920792079,87.8,9.568478397593385,79.16,84.91714285714285,128.662,2.9396,,6.7,6.66,528.76,17.9,370.12,7.0,2.0,1,-43.83,65.8762886597938,1062.80412371134,,,,489.34090909090907,84.35227272727273,30.929166666666667,2025-11-26,S60-24
20251126162003,2025-11-26 16:20:03,53,S60-24,541,701,0,68,232,0,0,38,0.0,0.0,1.95,0.0,1581.95,6.5,1.49,0.74,0.72,,,,,,220.0,250.0,600.0,1000.0,4.0,6.0,2.0,6.0,0.0,20251126_53,小型,1652.0,2.0,1619.0,1641.0,S60,,,0.0,19.7,63.8,270,0.293,0.252,1242,0.436,701,14.1,0.0,14.1,21.4,1.296,11,0.65,78.6188679245283,87.5,8.878659099078554,82.72,83.5702702702703,128.57,2.9396,,6.7,6.66,528.76,17.9,370.12,6.5,-0.5,1,-44.52,65.8762886597938,1062.80412371134,,,,489.34090909090907,84.35227272727273,30.929166666666667,2025-11-26,S60-24
20251127074856,2025-11-27 07:48:56,1,S60-17,899,1183,0,130,364,13,0,65,0.0,0.0,3.05,0.0,2657.05,5.0,3.17,0.33,0.51,,,,,,220.0,250.0,600.0,1000.0,4.0,4.0,2.0,5.0,0.0,20251127_1,小型,852.0,1.0,753.0,809.0,S60,,,0.0,20.0,68.4,442,0.357,0.294,2082,0.432,1183,17.6,2.9,14.7,21.6,1.316,11,1.1,102.76853932584272,130.8,16.618438355394556,98.54,112.59354838709676,102.358,2.9396,,6.7,6.66,528.76,17.9,370.12,5.0,-1.5,1,6.18,,,,,,,,,2025-11-27,S60-17
20251127081636,2025-11-27 08:16:36,4,S60-17,901,1203,0,140,373,12,0,67,0.0,0.0,3.12,0.0,2699.12,4.0,2.19,-0.22,0.42,,,,,,220.0,250.0,600.0,1000.0,4.0,4.0,2.0,5.0,0.0,20251127_4,小型,852.0,1.0,820.0,837.0,S60,,,0.0,20.0,68.4,452,0.375,0.31,2104,0.428,1203,17.5,2.7,14.8,22.0,1.335,11,1.12,104.93707865168538,132.5,19.57618584249448,96.3,120.59354838709676,107.673,2.9396,,6.7,6.66,528.76,17.9,370.12,4.0,-1.0,1,5.26,,,,,,,,,2025-11-27,S60-17
20251127084525,2025-11-27 08:45:25,5,S60-24,877,1162,0,130,358,12,0,67,0.0,0.0,3.23,0.0,2609.23,4.5,1.56,0.23,0.52,,,,,,220.0,250.0,600.0,1000.0,4.0,1.0,2.0,5.0,0.0,20251127_5,小型,948.0,4.0,852.0,905.0,S60,,,0.0,20.0,68.4,437,0.363,0.297,2039,0.43,1162,18.1,2.7,15.3,21.8,1.325,11,1.08,104.16785714285712,130.0,18.559586540411413,90.28,116.2525,107.641,2.9396,,6.7,6.66,528.76,17.9,370.12,4.5,0.5,1,4.83,,,,,,,,,2025-11-27,S60-24
20251127091655,2025-11-27 09:16:55,9,S60-17,879,1181,0,145,363,13,0,68,0.0,0.0,3.06,0.0,2652.06,3.0,1.4,0.0,0.34,,,,,,220.0,250.0,600.0,1000.0,4.0,2.0,2.0,5.0,0.0,20251127_9,小型,948.0,4.0,921.0,936.0,S60,,,0.0,20.0,68.4,444,0.399,0.327,2060,0.427,1181,18.2,2.9,15.3,22.2,1.344,11,1.1,96.1547619047619,124.0,15.192897814140975,94.88,105.07666666666668,95.524,2.9396,,6.7,6.66,528.76,17.9,370.12,3.0,-1.5,1,4.3,,,,,,,,,2025-11-27,S60-17
20251127094446,2025-11-27 09:44:46,13,S60-17,869,1162,0,139,358,13,0,65,0.0,0.0,3.01,0.0,2609.01,3.5,1.46,0.35,0.52,,,,,,220.0,250.0,600.0,1000.0,4.0,2.0,2.0,5.0,0.0,20251127_13,小型,1042.0,3.0,949.0,1004.0,S60,,,0.0,20.0,68.4,436,0.388,0.319,2031,0.428,1162,17.9,3.0,14.9,22.1,1.337,11,1.08,92.8641975308642,118.0,14.281796309901804,90.88,100.325,92.894,2.9396,,6.7,6.66,528.76,17.9,370.12,3.5,0.5,1,3.49,59.75476190476192,418.2833333333334,,,,,,,2025-11-27,S60-17
20251127101258,2025-11-27 10:12:58,15,S60-17,856,1151,0,138,355,13,0,66,0.0,0.0,2.99,0.0,2581.99,3.5,1.47,-0.23,0.52,,,,,,220.0,250.0,600.0,1000.0,4.0,2.0,2.0,5.0,0.0,20251127_15,小型,1042.0,3.0,1016.0,1031.0,S60,,,0.0,20.0,68.4,434,0.389,0.318,2007,0.427,1151,18.2,3.0,15.2,22.2,1.345,11,1.07,88.94444444444443,116.1,12.791287544146488,87.94,91.86785714285716,85.858,2.9396,,6.7,6.66,528.76,17.9,370.12,3.5,0.0,0,2.49,59.75476190476192,418.2833333333334,,,,485.1333333333333,84.91333333333334,21.22833333333333,2025-11-27,S60-17
20251127104219,2025-11-27 10:42:19,21,S60-17,893,1181,0,128,365,13,0,67,0.0,0.0,3.08,0.0,2650.08,5.0,1.59,-0.33,0.34,,,,,,220.0,250.0,600.0,1000.0,4.0,2.0,2.0,5.0,0.0,20251127_21,小型,1147.0,2.0,1046.0,1101.0,S60,,,0.0,20.0,68.4,445,0.351,0.288,2074,0.431,1181,18.0,2.9,15.1,21.6,1.323,11,1.1,90.03209876543211,125.3,15.32676048462976,84.47999999999999,97.86071428571428,88.964,2.9396,,6.7,6.66,528.76,17.9,370.12,5.0,1.5,1,4.18,61.95238095238095,433.6666666666666,,,,463.76666666666665,78.99333333333331,19.748333333333328,2025-11-27,S60-17
20251127111030,2025-11-27 11:10:30,26,S60-17,546,710,0,72,220,8,0,40,0.0,0.0,1.86,0.0,1597.86,6.0,1.41,0.55,0.57,,,,,,220.0,250.0,600.0,1000.0,4.0,6.0,2.0,6.0,0.0,20251127_26,小型,1147.0,2.0,1115.0,1136.0,S60,,,0.0,20.0,68.4,268,0.327,0.269,1256,0.435,710,17.9,3.0,14.9,21.3,1.3,11,0.66,76.91176470588235,84.4,6.289775302536758,76.16,79.52758620689656,120.496,2.9396,,6.7,6.66,528.76,17.9,370.12,6.0,1.0,1,-43.59,61.95238095238095,433.6666666666666,,,,479.2380952380952,92.97619047619048,32.541666666666664,2025-11-27,S60-17
20251127111436,2025-11-27 11:14:36,27,S60-17,545,711,0,72,220,8,0,41,0.0,0.0,1.85,0.0,1598.85,6.0,1.41,0.37,0.71,,,,,,220.0,250.0,600.0,1000.0,4.0,6.0,2.0,6.0,0.0,20251127_27,小型,1147.0,2.0,1115.0,1136.0,S60,,,0.0,20.0,68.4,269,0.327,0.268,1256,0.434,711,18.2,3.0,15.2,21.4,1.305,11,0.66,79.6319587628866,87.0,7.33148198674803,82.58,83.58529411764708,126.644,2.9396,,6.7,6.66,528.76,17.9,370.12,6.0,0.0,0,-43.59,61.95238095238095,433.6666666666666,,,,479.2380952380952,92.97619047619048,32.541666666666664,2025-11-27,S60-17
20251127144748,2025-11-27 14:47:48,34,S60-24,812,1076,0,117,331,12,0,61,0.0,0.0,3.0,0.0,2412.0,5.0,1.74,-0.25,0.56,,,,,,220.0,250.0,600.0,1000.0,4.0,2.0,2.0,5.0,0.0,20251127_34,小型,1542.0,3.0,1452.0,1505.0,S60,,,0.0,19.3,66.8,404,0.353,0.29,1888,0.43,1076,18.1,3.0,15.1,21.6,1.325,11,1.0,90.94878048780488,112.1,14.35529343943558,86.0,100.37241379310343,100.372,2.9396,,6.7,6.66,528.76,17.9,370.12,5.0,-1.0,1,-6.82,57.87307692307692,1001.2042307692308,,,,538.8846153846154,105.98846153846154,22.964166666666667,2025-11-27,S60-24
20251127151158,2025-11-27 15:11:58,38,S60-24,899,1182,0,124,365,13,0,66,0.0,0.0,3.27,0.0,2652.27,5.5,1.64,-0.11,0.42,,,,,,220.0,250.0,600.0,1000.0,4.0,2.0,2.0,5.0,0.0,20251127_38,小型,1542.0,3.0,1515.0,1530.0,S60,,,0.0,19.3,66.8,444,0.34,0.279,2081,0.432,1182,17.8,2.9,14.9,21.4,1.315,11,1.1,96.42962962962962,129.6,17.683168005960454,90.34,108.44642857142858,98.588,2.9396,,6.7,6.66,528.76,17.9,370.12,5.5,0.5,1,6.82,57.87307692307692,1001.2042307692308,,,,494.73333333333335,79.8433333333333,19.960833333333326,2025-11-27,S60-24
20251127153838,2025-11-27 15:38:38,42,S60-24,888,1172,0,128,361,13,0,65,0.0,0.0,3.28,0.0,2630.28,5.0,1.59,0.11,0.51,,,,,,220.0,250.0,600.0,1000.0,4.0,2.0,2.0,5.0,0.0,20251127_42,小型,1643.0,2.0,1542.0,1556.0,S60,,,0.0,19.3,66.8,439,0.355,0.292,2060,0.431,1172,17.8,3.0,14.8,21.6,1.32,11,1.09,92.41764705882352,123.8,15.383613715062404,87.74000000000001,97.90344827586208,89.82,2.9396,,6.7,6.66,528.76,17.9,370.12,5.0,-0.5,1,4.18,57.80204081632652,941.2098979591836,,,,496.1428571428572,90.5285714285714,21.123333333333328,2025-11-27,S60-24
20251127160448,2025-11-27 16:04:48,46,S60-24,897,1183,0,128,364,14,0,66,0.0,0.0,3.28,0.0,2655.28,5.0,1.59,0.11,0.51,,,,,,220.0,250.0,600.0,1000.0,4.0,5.0,2.0,5.0,0.0,20251127_46,小型,1643.0,2.0,1608.0,1626.0,S60,,,0.0,19.3,66.8,444,0.352,0.288,2080,0.431,1183,18.0,3.2,14.9,21.6,1.319,11,1.1,99.01157894736842,125.0,17.133567319325902,89.7,110.06363636363636,100.058,2.9396,,6.7,6.66,528.76,17.9,370.12,5.0,0.0,0,4.18,57.80204081632652,941.2098979591836,,,,425.47222222222223,81.4111111111111,24.42333333333333,2025-11-27,S60-24
20251127163850,2025-11-27 16:38:50,50,S60-24,912,1214,0,138,376,14,0,69,0.0,0.0,3.37,0.0,2726.37,4.5,2.22,-0.33,0.41,,,,,,220.0,250.0,600.0,1000.0,4.0,2.0,2.0,5.0,0.0,20251127_50,小型,1740.0,4.0,1643.0,1656.0,S60,,,0.0,19.3,66.8,459,0.367,0.301,2126,0.429,1214,18.1,3.1,15.0,21.9,1.331,11,1.13,93.16913580246911,122.8,16.88371735130749,91.5,105.86428571428571,93.685,2.9396,,6.7,6.66,528.76,17.9,370.12,4.5,-0.5,1,12.83,58.20108695652173,892.4166666666665,,,,520.1538461538462,94.16538461538462,20.402500000000003,2025-11-27,S60-24
20251127171024,2025-11-27 17:10:24,54,S60-24,923,1228,0,138,377,14,0,69,0.0,0.0,3.42,0.0,2752.42,4.5,1.47,-0.11,0.66,,,,,,220.0,250.0,600.0,1000.0,4.0,3.0,2.0,5.0,0.0,20251127_54,小型,1740.0,4.0,1715.0,1729.0,S60,,,0.0,19.3,66.8,460,0.366,0.3,2151,0.429,1228,18.0,3.0,15.0,21.8,1.33,11,1.14,98.02934782608696,131.4,16.90962896543216,95.08,106.31515151515153,93.259,2.9396,,6.7,6.66,528.76,17.9,370.12,4.5,0.0,0,12.83,58.20108695652173,892.4166666666665,,,,491.1785714285714,89.08214285714283,20.78583333333333,2025-11-27,S60-24
20251128080125,2025-11-28 08:01:25,3,S60-17,808,1076,0,121,332,13,0,62,0.0,0.0,2.78,0.0,2414.78,4.5,1.68,-0.25,0.56,,,,,,220.0,250.0,600.0,1000.0,4.0,5.0,2.0,5.0,0.0,20251128_3,小型,900.0,2.0,808.0,822.0,S60,,,0.0,18.9,69.6,407,0.364,0.297,1884,0.429,1076,18.4,3.2,15.2,21.9,1.332,11,1.0,95.89891304347827,123.9,15.62503213607281,87.34,105.77575757575757,105.776,2.9396,,6.7,6.46,528.76,17.9,370.12,4.5,0.0,0,-4.17,,,,,,,,,2025-11-28,S60-17
20251128083029,2025-11-28 08:30:29,4,S60-17,884,1183,0,141,365,13,0,68,0.0,0.0,3.05,0.0,2657.05,3.5,1.44,0.11,0.51,,,,,,220.0,280.0,600.0,1000.0,4.0,3.0,2.0,5.0,0.0,20251128_4,小型,900.0,2.0,835.0,848.0,S60,,,0.0,18.9,69.6,446,0.386,0.316,2067,0.428,1183,18.2,2.9,15.2,22.1,1.338,11,1.1,96.73703703703704,128.7,16.103273529979685,90.6,103.61428571428571,94.195,2.9396,,6.7,6.46,528.76,17.9,370.12,3.5,-1.0,1,5.49,,,,,,,,,2025-11-28,S60-17
20251128085612,2025-11-28 08:56:12,7,S60-17,864,1160,0,138,358,12,0,66,0.0,0.0,3.01,0.0,2601.01,3.5,0.73,-0.23,0.35,,,,,,220.0,250.0,600.0,1000.0,4.0,4.0,2.0,5.0,0.0,20251128_7,小型,1010.0,4.0,900.0,915.0,S60,,,0.0,18.9,69.6,436,0.385,0.317,2024,0.427,1160,17.9,2.8,15.1,22.1,1.343,11,1.08,97.03373493975904,129.9,16.458222225420016,93.94,105.16206896551724,97.372,2.9396,,6.7,6.46,528.76,17.9,370.12,3.5,0.0,0,2.49,64.82142857142857,453.75,,,,,,,2025-11-28,S60-17
20251128092118,2025-11-28 09:21:18,9,S60-17,861,1162,0,143,358,13,0,67,0.0,0.0,3.02,0.0,2607.02,3.0,1.42,-0.12,0.52,,,,,,220.0,250.0,600.0,1000.0,4.0,3.0,2.0,5.0,0.0,20251128_9,小型,1010.0,4.0,925.0,941.0,S60,,,0.0,18.9,69.6,438,0.399,0.326,2023,0.426,1162,18.3,3.0,15.3,22.3,1.35,11,1.08,89.57160493827159,113.3,12.93371739185302,86.78,96.04642857142856,88.932,2.9396,,6.7,6.46,528.76,17.9,370.12,3.0,-0.5,1,2.3,64.82142857142857,453.75,,,,,,,2025-11-28,S60-17
20251128095128,2025-11-28 09:51:28,14,S60-17,876,1170,0,139,361,12,0,66,0.0,0.0,3.04,0.0,2627.04,3.5,0.72,0.11,0.34,,,,,,220.0,250.0,600.0,1000.0,4.0,4.0,2.0,5.0,0.0,20251128_14,小型,1050.0,1.0,955.0,1010.0,S60,,,0.0,18.9,69.6,439,0.385,0.317,2046,0.428,1170,17.8,2.7,15.0,22.0,1.336,11,1.09,88.4074074074074,119.1,14.094345050915496,86.38,94.98214285714285,87.14,2.9396,,6.7,6.46,528.76,17.9,370.12,3.5,0.5,1,3.49,67.77857142857144,474.4500000000001,,,,,,,2025-11-28,S60-17
20251128102151,2025-11-28 10:21:51,15,S60-17,889,1181,0,141,364,13,0,66,0.0,0.0,3.07,0.0,2657.07,3.5,1.44,0.68,0.34,,,,,,220.0,250.0,600.0,1000.0,4.0,3.0,2.0,5.0,0.0,20251128_15,小型,1050.0,1.0,1026.0,1039.0,S60,,,0.0,18.9,69.6,443,0.387,0.318,2070,0.429,1181,17.8,2.9,14.9,22.0,1.328,11,1.1,89.0060975609756,122.1,14.11418891305514,84.94,95.83793103448276,87.125,2.9396,,6.7,6.46,528.76,17.9,370.12,3.5,0.0,0,5.49,67.77857142857144,474.4500000000001,,,,542.0384615384615,86.20384615384614,18.6775,2025-11-28,S60-17
20251128104902,2025-11-28 10:49:02,20,S60-17,903,1202,0,139,371,12,0,67,0.0,0.0,3.14,0.0,2697.14,4.0,1.46,0.0,0.33,,,,,,220.0,250.0,600.0,1000.0,4.0,3.0,2.0,5.0,0.0,20251128_20,小型,,3.0,1054.0,1106.0,S60,,,0.0,18.9,69.6,450,0.375,0.309,2105,0.429,1202,17.6,2.7,14.9,21.9,1.331,11,1.12,90.1753086419753,122.3,16.136627539902204,87.72,99.81428571428572,89.12,2.9396,,6.7,6.46,528.76,17.9,370.12,4.0,0.5,1,4.26,,,,,,545.5416666666666,99.77916666666664,19.95583333333333,2025-11-28,S60-17
20251128111704,2025-11-28 11:17:04,25,S60-17,543,711,0,76,218,8,0,42,0.0,0.0,1.84,0.0,1599.84,5.5,2.7,0.56,0.71,,,,,,220.0,250.0,600.0,1000.0,4.0,6.0,2.0,5.0,0.0,20251128_25,小型,,3.0,1118.0,1142.0,S60,,,0.0,18.9,69.6,268,0.349,0.284,1254,0.433,711,18.7,3.0,15.7,21.5,1.309,11,0.66,75.93975903614458,85.2,6.396251533271356,73.16,78.17241379310344,118.443,2.9396,,6.7,6.46,528.76,17.9,370.12,5.5,1.5,1,-41.18,,,,,,498.9583333333333,81.61458333333333,32.645833333333336,2025-11-28,S60-17
20251128112145,2025-11-28 11:21:45,26,S60-17,544,711,0,72,219,8,0,40,0.0,0.0,1.85,0.0,1595.85,6.0,1.41,0.18,0.71,,,,,,220.0,250.0,600.0,1000.0,4.0,6.0,2.0,5.0,0.0,20251128_26,小型,,3.0,1118.0,1142.0,S60,,,0.0,18.9,69.6,267,0.329,0.27,1255,0.433,711,18.0,3.0,15.0,21.3,1.307,11,0.66,78.53012048192771,85.4,6.659873274595913,77.88,81.5,123.485,2.9396,,6.7,6.46,528.76,17.9,370.12,6.0,0.5,1,-43.59,,,,,,498.9583333333333,81.61458333333333,32.645833333333336,2025-11-28,S60-17
20251128134141,2025-11-28 13:41:41,32,S60-24,814,1077,0,121,333,11,0,61,0.0,0.0,2.98,0.0,2419.98,4.5,1.68,0.49,0.65,,,,,,220.0,280.0,600.0,1000.0,4.0,5.0,2.0,5.0,0.0,20251128_32,小型,1450.0,2.0,1346.0,1402.0,S60,,,0.0,19.5,65.9,405,0.363,0.299,1891,0.43,1077,17.8,2.7,15.1,21.8,1.323,11,1.0,89.15421686746987,118.2,13.615974859504377,88.4,93.03793103448274,93.038,2.9396,,6.7,6.46,528.76,17.9,370.12,4.5,-1.5,1,-4.17,64.82660550458715,1177.6833333333334,,,,441.53125,93.825,25.02,2025-11-28,S60-24
20251128141231,2025-11-28 14:12:31,33,S60-24,878,1161,0,126,358,13,0,67,0.0,0.0,3.27,0.0,2606.27,5.0,1.61,-0.11,0.43,,,,,,220.0,280.0,600.0,1000.0,4.0,3.0,2.0,5.0,0.0,20251128_33,小型,1450.0,2.0,1417.0,1430.0,S60,,,0.0,19.5,65.9,438,0.352,0.288,2039,0.431,1161,18.3,3.0,15.3,21.7,1.322,11,1.08,98.11084337349398,124.0,16.91796658185093,90.98,111.2,102.963,2.9396,,6.7,6.46,528.76,17.9,370.12,5.0,0.5,1,2.18,64.82660550458715,1177.6833333333334,,,,533.5384615384615,96.43846153846152,20.895,2025-11-28,S60-24
20251128143831,2025-11-28 14:38:31,36,S60-24,857,1140,0,128,351,13,0,64,0.0,0.0,3.17,0.0,2556.17,4.5,1.59,-0.23,0.53,,,,,,220.0,280.0,600.0,1000.0,4.0,5.0,2.0,5.0,0.0,20251128_36,小型,1550.0,4.0,1443.0,1458.0,S60,,,0.0,19.5,65.9,428,0.365,0.299,1997,0.429,1140,18.0,3.0,15.0,21.8,1.33,11,1.06,95.46666666666668,121.7,14.824210677881712,92.3,102.71000000000002,96.896,2.9396,,6.7,6.46,528.76,17.9,370.12,4.5,-0.5,1,2.83,67.85242718446602,1164.8000000000002,,,,485.56666666666666,87.48999999999998,21.872499999999995,2025-11-28,S60-24
20251128151434,2025-11-28 15:14:34,42,S60-24,904,1203,0,135,371,13,0,67,0.0,0.0,3.36,0.0,2696.36,4.5,1.5,-0.33,0.42,,,,,,220.0,280.0,600.0,1000.0,4.0,4.0,2.0,5.0,0.0,20251128_42,小型,1550.0,4.0,1518.0,1532.0,S60,,,0.0,19.5,65.9,451,0.364,0.299,2107,0.429,1203,17.7,2.9,14.9,21.8,1.331,11,1.12,95.80963855421687,124.6,17.6836771407633,90.88,107.11034482758622,95.634,2.9396,,6.7,6.46,528.76,17.9,370.12,4.5,0.0,0,9.83,67.85242718446602,1164.8000000000002,,,,515.8928571428571,95.48928571428571,22.280833333333334,2025-11-28,S60-24
20251128154026,2025-11-28 15:40:26,46,S60-24,917,1225,0,143,377,14,0,69,0.0,0.0,3.39,0.0,2748.39,4.0,1.42,-0.22,0.41,,,,,,220.0,280.0,600.0,1000.0,4.0,3.0,2.0,5.0,0.0,20251128_46,小型,1640.0,1.0,1545.0,1559.0,S60,,,0.0,19.5,65.9,460,0.379,0.311,2142,0.428,1225,18.0,3.0,15.0,22.0,1.336,11,1.14,87.8878048780488,121.3,16.853583177269662,85.47999999999999,99.9689655172414,87.692,2.9396,,6.7,6.46,528.76,17.9,370.12,4.0,-0.5,1,8.26,62.02142857142857,1013.0166666666668,,,,514.3928571428571,88.23214285714286,20.5875,2025-11-28,S60-24
20251128160934,2025-11-28 16:09:34,50,S60-24,932,1236,0,139,381,14,0,69,0.0,0.0,3.44,0.0,2774.44,4.5,1.46,0.11,0.41,,,,,,220.0,280.0,600.0,1000.0,4.0,2.0,2.0,5.0,0.0,20251128_50,小型,1640.0,1.0,1613.0,1627.0,S60,,,0.0,19.5,65.9,464,0.365,0.3,2168,0.43,1236,17.9,3.0,14.9,21.8,1.326,11,1.15,87.94024390243902,121.2,15.94403978979482,82.94,95.18620689655172,82.771,2.9396,,6.7,6.46,528.76,17.9,370.12,4.5,0.5,1,13.83,62.02142857142857,1013.0166666666668,,,,510.5,82.85,19.331666666666667,2025-11-28,S60-24
20251128163854,2025-11-28 16:38:54,54,S60-24,941,1234,0,130,381,13,0,68,0.0,0.0,3.43,0.0,2770.43,5.5,1.56,0.11,0.24,,,,,,220.0,280.0,600.0,1000.0,4.0,4.0,2.0,5.0,0.0,20251128_54,小型,1740.0,3.0,1643.0,1657.0,S60,,,0.0,19.5,65.9,462,0.341,0.281,2175,0.433,1234,17.5,2.8,14.7,21.4,1.311,11,1.15,92.6716049382716,130.2,18.308017771133056,86.38,103.4,89.913,2.9396,,6.7,6.46,528.76,17.9,370.12,5.5,1.0,1,12.82,64.34239130434781,986.5833333333331,,,,523.6071428571429,83.61785714285713,19.51083333333333,2025-11-28,S60-24
20251128170638,2025-11-28 17:06:38,55,S60-24,787,1032,0,109,318,12,0,58,0.0,0.0,2.89,0.0,2318.89,5.5,1.87,0.25,0.49,,,,,,220.0,280.0,600.0,1000.0,4.0,4.0,2.0,5.0,0.0,20251128_55,小型,1740.0,3.0,1711.0,1726.0,S60,,,0.0,19.5,65.9,388,0.343,0.281,1819,0.433,1032,18.0,3.1,14.9,21.5,1.311,11,0.96,86.43580246913581,105.2,11.34216767491646,83.94000000000001,92.18571428571428,96.027,2.9396,,6.7,6.46,528.76,17.9,370.12,5.5,0.0,0,-8.18,64.34239130434781,986.5833333333331,,,,518.3666666666667,99.25333333333332,24.813333333333333,2025-11-28,S60-24
20251201074946,2025-12-01 07:49:46,1,S60-17,899,1182,0,130,364,12,0,67,0.0,0.0,3.05,0.0,2657.05,5.0,3.17,0.33,0.42,,,,,,220.0,250.0,600.0,1000.0,4.0,3.0,2.0,5.0,0.0,20251201_1,小型,848.0,3.0,754.0,809.0,S60,,,0.0,21.7,86.4,443,0.357,0.293,2081,0.432,1182,17.8,2.7,15.1,21.6,1.315,12,1.1,97.7867469879518,130.5,15.190063104831262,87.58000000000001,106.71379310344828,97.013,2.9396,,6.7,6.46,572.24,16.6,359.2,5.0,-0.5,1,6.18,,,,,,,,,2025-12-01,S60-17
20251201081644,2025-12-01 08:16:44,4,S60-17,886,1182,0,137,365,12,0,66,0.0,0.0,3.07,0.0,2651.07,4.0,1.48,-0.11,0.42,,,,,,220.0,250.0,600.0,1000.0,4.0,4.0,2.0,5.0,0.0,20251201_4,小型,848.0,3.0,821.0,837.0,S60,,,0.0,21.7,86.4,443,0.375,0.309,2068,0.428,1182,17.6,2.7,14.9,21.9,1.334,12,1.1,100.8670588235294,125.2,15.549710708376116,93.76000000000002,110.4551724137931,100.414,2.9396,,6.7,6.46,572.24,16.6,359.2,4.0,-1.0,1,2.26,,,,,,,,,2025-12-01,S60-17
20251201084133,2025-12-01 08:41:33,5,S60-17,915,1227,0,147,379,13,0,68,0.0,0.0,3.18,0.0,2752.18,3.5,1.38,0.0,0.57,,,,,,220.0,250.0,600.0,1000.0,4.0,2.0,2.0,5.0,0.0,20251201_5,小型,940.0,1.0,840.0,901.0,S60,,,0.0,21.7,86.4,460,0.388,0.32,2142,0.427,1227,17.6,2.8,14.8,22.1,1.341,12,1.14,93.079012345679,126.0,16.34312417093238,87.32000000000001,102.85,90.219,2.9396,,6.7,6.46,572.24,16.6,359.2,3.5,-0.5,1,11.49,,,,,,,,,2025-12-01,S60-17
20251201090803,2025-12-01 09:08:03,8,S60-17,935,1247,0,145,385,12,0,70,0.0,0.0,3.26,0.0,2797.26,4.0,1.4,0.0,0.48,,,,,,220.0,250.0,600.0,1000.0,4.0,2.0,2.0,5.0,0.0,20251201_8,小型,940.0,1.0,912.0,927.0,S60,,,0.0,21.7,86.4,467,0.377,0.31,2182,0.429,1247,17.6,2.6,15.0,21.9,1.334,12,1.16,98.26222222222222,132.6,17.06008712871966,91.06,105.43225806451612,90.89,2.9396,,6.7,6.46,572.24,16.6,359.2,4.0,0.5,1,10.26,,,,,,,,,2025-12-01,S60-17
20251201093313,2025-12-01 09:33:13,9,S60-17,925,1237,0,144,382,13,0,70,0.0,0.0,3.2,0.0,2774.2,4.0,2.13,-0.22,0.49,,,,,,220.0,250.0,600.0,1000.0,4.0,2.0,2.0,5.0,0.0,20251201_9,小型,1027.0,4.0,939.0,953.0,S60,,,0.0,21.7,86.4,465,0.377,0.31,2162,0.428,1237,17.8,2.8,15.1,22.0,1.337,12,1.15,96.39756097560976,128.8,16.59080685500077,95.06,105.76896551724136,91.973,2.9396,,6.7,6.46,572.24,16.6,359.2,4.0,0.0,0,9.26,67.90238095238095,475.31666666666666,,,,,,,2025-12-01,S60-17
20251201095902,2025-12-01 09:59:02,12,S60-17,961,1268,0,138,393,13,0,71,0.0,0.0,3.28,0.0,2847.28,5.0,1.47,0.0,0.4,,,,,,220.0,250.0,600.0,1000.0,4.0,2.0,2.0,5.0,0.0,20251201_12,小型,1027.0,4.0,1003.0,1018.0,S60,,,0.0,21.7,86.4,477,0.351,0.289,2229,0.431,1268,17.6,2.7,14.9,21.6,1.319,12,1.18,93.31097560975608,126.8,16.806655230110344,89.9,104.37586206896552,88.454,2.9396,,6.7,6.46,572.24,16.6,359.2,5.0,1.0,1,14.18,67.90238095238095,475.31666666666666,,,,456.03333333333336,83.11333333333332,20.77833333333333,2025-12-01,S60-17
20251201102226,2025-12-01 10:22:26,16,S60-17,942,1247,0,136,385,12,0,71,0.0,0.0,3.25,0.0,2796.25,5.0,1.49,-0.21,0.48,,,,,,220.0,250.0,600.0,1000.0,4.0,2.0,2.0,5.0,0.0,20251201_16,小型,1126.0,2.0,1026.0,1040.0,S60,,,0.0,21.7,86.4,468,0.353,0.291,2189,0.43,1247,17.7,2.6,15.2,21.6,1.324,12,1.16,87.34457831325301,121.6,14.853325075081193,82.82,89.5,77.155,2.9396,,6.7,6.46,572.24,16.6,359.2,5.0,0.0,0,12.18,65.34285714285713,457.3999999999999,,,,514.9285714285714,84.28571428571425,19.666666666666657,2025-12-01,S60-17
