Repository: Vincent626/concrete-strength-analysis

# 🎯 S60 & M60 混凝土強度預測模型訓練成果報告

> **更新日期**: 2026-02-04  
> **專案目標**: 建立 S60/M60 混凝土 28 天抗壓強度預測模型

---

## 📋 摘要

本專案針對 S60（小型）與 M60（中型）離心混凝土管配比，建立機器學習預測模型。透過配料特徵分析，預測 28 天抗壓強度，並識別影響強度的關鍵因素。

### 主要成果

| 模型 | 樣本數 | R² | MAE (kgf/cm²) | 狀態 |
|:---|---:|---:|---:|:---|
| **S60** | 46 | **0.360** | 28 | ✅ 可用 |
| **M60** | 52 | **0.206** | 25 | ✅ 可用 |

---

## 📈 模型效能比較
> **說明**：S60 模型 R²=0.360，M60 模型 R²=0.206，兩者皆具有預測能力。S60 表現較佳，預測誤差約 28 kgf/cm²。

---

## 📊 強度分布比較
> **說明**：S60 與 M60 的強度分布相似，平均約 605 kgf/cm²，皆高於設計強度 510 kgf/cm²（紅色虛線）。

---

File: S60_M60_dataset_v9_shared.csv (part 127 of 138)
match_key,日期及時間,序,配比 ,耗用骨材1,耗用骨材2,耗用骨材3,耗用水,耗用泥料1,耗用泥料2,耗用泥料3,耗用泥料4,耗用藥劑1,耗用藥劑2,耗用藥劑3,耗用藥劑4,耗用小計,表面水骨材1,誤差%水,誤差%骨材1,誤差%骨材2,坍度(cm),混凝土溫度(℃),試體1強度(X1),試體2強度(X2),試體3強度(X3),加料轉速,慢速轉速,中速轉速,高速轉速,加料時間,慢速時間,中速時間,高速時間,總降水量,cp_key,類型,入池,蒸養池,離心開始,離心結束,母體,平均強度,強度_原始,強度_修正,環境溫度,環境濕度,膠結料總量,水灰比,水膠比,骨材總量,砂石比,粗骨材總量,水泥取代率,矽灰取代率,爐石取代率,漿體比例,粗細骨材比,月份,拌合米數,平均電流,最大電流,電流標準差,最終電流,穩定階段平均電流,單位體積穩定電流,砂_FM,砂_Mud,六分_FM,三分_FM,水泥砂漿_28天平均強度,水泥_流動性,水泥砂漿_7天平均強度,設定扣水率(%),扣水率_變動幅度,扣水率_是否變更,水量微調偏離度,蒸養實際平均溫度,蒸養實際總積溫,蒸養實際階段1溫度,蒸養實際階段2溫度,蒸養實際階段3溫度,實際離心平均轉速,實際離心平均電流,實際離心總能量,日期,配比
20251201105141,2025-12-01 10:51:41,20,S60-17,548,711,0,66,221,6,0,39,0.0,0.0,1.93,0.0,1592.93,7.5,3.12,-0.36,0.71,,,,,,220.0,250.0,600.0,1000.0,4.0,3.0,2.0,6.0,0.0,20251201_20,小型,1126.0,2.0,1055.0,1114.0,S60,,,0.0,21.7,86.4,266,0.299,0.248,1259,0.435,711,16.9,2.3,14.7,20.9,1.297,12,0.66,77.05243902439025,83.4,5.8640331082849855,78.74,77.35862068965517,117.21,2.9396,,6.7,6.46,572.24,16.6,359.2,7.5,2.5,1,-40.88,65.34285714285713,457.3999999999999,,,,502.6842105263158,91.80263157894736,29.07083333333333,2025-12-01,S60-17
20251201105523,2025-12-01 10:55:23,21,S60-17,544,711,0,62,218,8,0,42,0.0,0.0,1.86,0.0,1586.86,8.0,1.64,-1.63,0.71,,,,,,220.0,250.0,600.0,1000.0,4.0,3.0,2.0,6.0,0.0,20251201_21,小型,1126.0,2.0,1055.0,1114.0,S60,,,0.0,21.7,86.4,268,0.284,0.231,1255,0.433,711,18.7,3.0,15.7,20.8,1.307,12,0.66,76.75,85.8,8.29787760377753,75.75999999999999,81.92903225806451,124.135,2.9396,,6.7,6.46,572.24,16.6,359.2,8.0,0.5,1,-37.15,65.34285714285713,457.3999999999999,,,,502.6842105263158,91.80263157894736,29.07083333333333,2025-12-01,S60-17
20251201125926,2025-12-01 12:59:26,23,S60-24,918,1185,0,107,365,11,0,68,0.0,0.0,3.31,0.0,2657.31,7.5,1.9,0.11,0.68,,,,,,220.0,280.0,600.0,1000.0,4.0,3.0,2.0,5.0,0.0,20251201_23,小型,1450.0,3.0,1303.0,1318.0,S60,,,0.0,21.9,84.6,444,0.293,0.241,2103,0.437,1185,17.8,2.5,15.3,20.8,1.291,12,1.1,90.93703703703704,128.7,22.911803225048,91.2,114.16785714285712,103.789,2.9396,,6.7,6.46,572.24,16.6,359.2,7.5,-0.5,1,0.12,59.64495412844036,1083.55,,,,487.23333333333335,97.26333333333332,24.31583333333333,2025-12-01,S60-24
20251201132552,2025-12-01 13:25:52,28,S60-24,946,1239,0,126,382,13,0,70,0.0,0.0,3.43,0.0,2779.43,6.0,1.61,0.21,0.65,,,,,,220.0,280.0,600.0,1000.0,4.0,2.0,2.0,5.0,0.0,20251201_28,小型,1450.0,3.0,1329.0,1344.0,S60,,,0.0,21.9,84.6,465,0.33,0.271,2185,0.433,1239,17.8,2.8,15.1,21.3,1.31,12,1.15,100.74845360824744,133.3,19.25556882043123,89.92,111.83235294117648,97.246,2.9396,,6.7,6.46,572.24,16.6,359.2,6.0,-1.5,1,10.41,59.64495412844036,1083.55,,,,471.6,85.38666666666667,21.346666666666668,2025-12-01,S60-24
20251201135148,2025-12-01 13:51:48,33,S60-24,908,1195,0,127,370,13,0,67,0.0,0.0,3.3,0.0,2683.3,5.5,2.42,0.11,0.59,,,,,,220.0,280.0,600.0,1000.0,4.0,1.0,2.0,5.0,0.0,20251201_33,小型,1550.0,1.0,1356.0,1408.0,S60,,,0.0,21.9,84.6,450,0.343,0.282,2103,0.432,1195,17.8,2.9,14.9,21.5,1.316,12,1.11,89.37951807228916,120.1,15.284433841004214,88.60000000000001,96.78620689655172,87.195,2.9396,,6.7,6.46,572.24,16.6,359.2,5.5,-0.5,1,9.82,58.68155339805826,1007.3666666666668,,,,570.0416666666666,100.4375,20.0875,2025-12-01,S60-24
20251201144547,2025-12-01 14:45:47,40,S60-24,908,1195,0,126,370,13,0,70,0.0,0.0,3.32,0.0,2685.32,5.5,1.61,0.11,0.59,,,,,,220.0,280.0,600.0,1000.0,4.0,2.0,2.0,5.0,0.0,20251201_40,小型,1550.0,1.0,1450.0,1504.0,S60,,,0.0,21.9,84.6,453,0.341,0.278,2103,0.432,1195,18.3,2.9,15.5,21.6,1.316,12,1.11,91.14819277108434,122.7,16.138111454325657,86.52,97.73793103448276,88.052,2.9396,,6.7,6.46,572.24,16.6,359.2,5.5,0.0,0,8.82,58.68155339805826,1007.3666666666668,,,,509.4285714285714,90.52857142857142,21.12333333333333,2025-12-01,S60-24
20251201151247,2025-12-01 15:12:47,44,S60-24,935,1228,0,130,378,14,0,69,0.0,0.0,3.43,0.0,2757.43,5.5,2.36,0.21,0.66,,,,,,220.0,280.0,600.0,1000.0,4.0,2.0,2.0,5.0,0.0,20251201_44,小型,1640.0,4.0,1516.0,1530.0,S60,,,0.0,21.9,84.6,461,0.344,0.282,2163,0.432,1228,18.0,3.0,15.0,21.5,1.313,12,1.14,91.08641975308642,125.4,16.295009863178706,88.64000000000001,99.71428571428574,87.469,2.9396,,6.7,6.46,572.24,16.6,359.2,5.5,0.0,0,12.82,65.03571428571428,1062.2499999999998,,,,488.2142857142857,86.70357142857141,20.23083333333333,2025-12-01,S60-24
20251201153846,2025-12-01 15:38:46,47,S60-24,916,1206,0,127,374,11,0,67,0.0,0.0,3.37,0.0,2704.37,5.5,2.42,0.0,0.67,,,,,,220.0,280.0,600.0,1000.0,4.0,1.0,2.0,5.0,0.0,20251201_47,小型,1640.0,4.0,1545.0,1559.0,S60,,,0.0,21.9,84.6,452,0.34,0.281,2122,0.432,1206,17.3,2.4,14.8,21.4,1.317,12,1.12,93.3939024390244,120.9,15.118494146533727,92.34,101.1896551724138,90.348,2.9396,,6.7,6.46,572.24,16.6,359.2,5.5,0.0,0,9.82,65.03571428571428,1062.2499999999998,,,,476.0,71.98928571428571,16.7975,2025-12-01,S60-24
20251201160515,2025-12-01 16:05:15,51,S60-24,941,1238,0,130,383,13,0,69,0.0,0.0,3.45,0.0,2777.45,5.5,1.56,0.11,0.57,,,,,,220.0,280.0,600.0,1000.0,4.0,2.0,2.0,5.0,0.0,20251201_51,小型,1740.0,2.0,1609.0,1623.0,S60,,,0.0,21.9,84.6,465,0.339,0.28,2179,0.432,1238,17.6,2.8,14.8,21.4,1.316,12,1.15,96.25731707317074,131.3,18.047329580772487,90.82,106.43448275862067,92.552,2.9396,,6.7,6.46,572.24,16.6,359.2,5.5,0.0,0,12.82,67.30326086956522,1031.9833333333331,,,,477.8928571428572,77.26785714285711,18.029166666666654,2025-12-01,S60-24
20251201163820,2025-12-01 16:38:20,55,S60-24,549,714,0,68,218,7,0,39,0.0,0.0,2.0,0.0,1597.0,7.0,3.03,0.18,1.13,,,,,,220.0,280.0,600.0,1000.0,4.0,19.0,2.0,6.0,0.0,20251201_55,小型,1740.0,2.0,1649.0,1722.0,S60,,,0.0,21.9,84.6,264,0.312,0.258,1263,0.435,714,17.4,2.7,14.8,20.8,1.301,12,0.66,75.99135802469135,85.9,7.8795437219981235,75.47999999999999,80.36785714285715,121.769,2.9396,,6.7,6.46,572.24,16.6,359.2,7.0,1.5,1,-42.83,67.30326086956522,1031.9833333333331,,,,398.95454545454544,85.78181818181818,47.18000000000001,2025-12-01,S60-24
20251201164838,2025-12-01 16:48:38,56,S60-24,552,714,0,65,219,9,0,42,0.0,0.0,1.99,0.0,1602.99,7.5,1.56,0.36,1.13,,,,,,220.0,280.0,600.0,1000.0,4.0,19.0,2.0,6.0,0.0,20251201_56,小型,1740.0,2.0,1649.0,1722.0,S60,,,0.0,21.9,84.6,270,0.297,0.241,1266,0.436,714,18.9,3.3,15.6,20.9,1.293,12,0.66,81.94395604395605,89.8,7.8000029415493,86.2,84.88749999999999,128.617,2.9396,,6.7,6.46,572.24,16.6,359.2,7.5,0.5,1,-41.88,67.30326086956522,1031.9833333333331,,,,398.95454545454544,85.78181818181818,47.18000000000001,2025-12-01,S60-24
20251202074924,2025-12-02 07:49:24,1,S60-17,905,1183,0,118,365,13,0,65,0.0,0.0,3.07,0.0,2652.07,6.5,3.51,-0.33,0.51,,,,,,220.0,250.0,600.0,1000.0,4.0,3.0,2.0,5.0,0.0,20251202_1,小型,845.0,4.0,753.0,809.0,S60,,,0.0,22.6,81.1,443,0.323,0.266,2088,0.433,1183,17.6,2.9,14.7,21.2,1.307,12,1.1,94.4851851851852,126.3,15.51739852760352,90.92,104.77857142857144,95.253,2.9396,,6.7,6.46,572.24,16.6,359.2,6.5,-1.0,1,5.48,,,,,,,,,2025-12-02,S60-17
20251202081514,2025-12-02 08:15:14,4,S60-24,899,1171,0,121,363,13,0,65,0.0,0.0,3.26,0.0,2635.26,6.0,3.42,0.33,0.43,,,,,,220.0,250.0,600.0,1000.0,4.0,3.0,2.0,5.0,0.0,20251202_4,小型,845.0,4.0,820.0,835.0,S60,,,0.0,22.6,81.1,441,0.333,0.274,2070,0.434,1171,17.7,2.9,14.7,21.4,1.303,12,1.09,103.18720930232558,132.2,17.14093289713543,97.48,111.85,102.615,2.9396,,6.7,6.46,572.24,16.6,359.2,6.0,-0.5,1,5.41,,,,,,,,,2025-12-02,S60-24
20251202083852,2025-12-02 08:38:52,5,S60-24,927,1215,0,129,375,13,0,70,0.0,0.0,3.39,0.0,2732.39,5.5,2.38,0.32,0.5,,,,,,220.0,250.0,600.0,1000.0,4.0,1.0,2.0,5.0,0.0,20251202_5,小型,935.0,2.0,844.0,858.0,S60,,,0.0,22.6,81.1,458,0.344,0.282,2142,0.433,1215,18.1,2.8,15.3,21.5,1.311,12,1.13,98.68351648351648,132.8,17.52074603093423,88.38,108.984375,96.446,2.9396,,6.7,6.46,572.24,16.6,359.2,5.5,-0.5,1,11.82,,,,,,,,,2025-12-02,S60-24
20251202090516,2025-12-02 09:05:16,8,S60-24,933,1227,0,129,379,13,0,68,0.0,0.0,3.42,0.0,2752.42,5.5,1.57,0.0,0.57,,,,,,220.0,250.0,600.0,1000.0,4.0,2.0,2.0,5.0,0.0,20251202_8,小型,935.0,2.0,909.0,924.0,S60,,,0.0,22.6,81.1,460,0.34,0.28,2160,0.432,1227,17.6,2.8,14.8,21.4,1.315,12,1.14,99.42592592592592,130.7,17.28939429265406,92.52,108.59285714285716,95.257,2.9396,,6.7,6.46,572.24,16.6,359.2,5.5,0.0,0,11.82,,,,,,,,,2025-12-02,S60-24
20251202093105,2025-12-02 09:31:05,12,S60-24,938,1238,0,131,383,13,0,69,0.0,0.0,3.43,0.0,2775.43,5.5,2.34,-0.21,0.57,,,,,,220.0,250.0,600.0,1000.0,4.0,1.0,2.0,5.0,0.0,20251202_12,小型,1024.0,3.0,935.0,949.0,S60,,,0.0,22.6,81.1,465,0.342,0.282,2176,0.431,1238,17.6,2.8,14.8,21.5,1.32,12,1.15,94.47439024390242,131.1,16.096900254363547,89.24,100.49655172413792,87.388,2.9396,,6.7,6.46,572.24,16.6,359.2,5.5,0.0,0,13.82,59.397619047619045,415.7833333333333,,,,,,,2025-12-02,S60-24
20251202095605,2025-12-02 09:56:05,15,S60-24,972,1270,0,125,393,13,0,71,0.0,0.0,3.54,0.0,2847.54,6.5,1.63,-0.21,0.55,,,,,,220.0,250.0,600.0,1000.0,4.0,2.0,2.0,5.0,0.0,20251202_15,小型,1024.0,3.0,1000.0,1014.0,S60,,,0.0,22.6,81.1,477,0.318,0.262,2242,0.434,1270,17.6,2.7,14.9,21.2,1.307,12,1.18,95.52409638554217,129.3,18.631419184001707,90.28,106.4275862068966,90.193,2.9396,,6.7,6.46,572.24,16.6,359.2,6.5,1.0,1,12.48,59.397619047619045,415.7833333333333,,,,510.2142857142857,90.51428571428568,21.119999999999997,2025-12-02,S60-24
20251202102003,2025-12-02 10:20:03,16,S60-24,946,1238,0,122,382,13,0,71,0.0,0.0,3.44,0.0,2775.44,6.5,2.52,-0.32,0.57,,,,,,220.0,250.0,600.0,1000.0,4.0,1.0,2.0,5.0,0.0,20251202_16,小型,1119.0,1.0,1023.0,1037.0,S60,,,0.0,22.6,81.1,466,0.319,0.262,2184,0.433,1238,18.0,2.8,15.2,21.2,1.309,12,1.15,95.35581395348838,132.6,18.589147901028625,90.34,104.63,90.983,2.9396,,6.7,6.46,572.24,16.6,359.2,6.5,0.0,0,9.48,64.6690476190476,452.6833333333332,,,,494.1071428571428,85.4642857142857,19.941666666666663,2025-12-02,S60-24
20251202104313,2025-12-02 10:43:13,19,S60-24,559,724,0,66,221,7,0,42,0.0,0.0,2.02,0.0,1621.02,7.5,3.12,0.18,0.98,,,,,,220.0,250.0,600.0,1000.0,4.0,5.0,2.0,6.0,0.0,20251202_19,小型,1119.0,1.0,1048.0,1109.0,S60,,,0.0,22.6,81.1,270,0.299,0.244,1283,0.436,724,18.1,2.6,15.6,20.8,1.295,12,0.67,76.43975903614457,86.9,9.192636389924171,76.9,83.17241379310344,124.138,2.9396,,6.7,6.46,572.24,16.6,359.2,7.5,1.0,1,-40.88,64.6690476190476,452.6833333333332,,,,488.5,91.64999999999998,32.07749999999999,2025-12-02,S60-24
20251202104744,2025-12-02 10:47:44,20,S60-24,553,712,0,65,218,7,0,39,0.0,0.0,1.99,0.0,1595.99,7.5,1.56,0.55,0.85,,,,,,220.0,250.0,600.0,1000.0,4.0,5.0,2.0,6.0,0.0,20251202_20,小型,1119.0,1.0,1048.0,1109.0,S60,,,0.0,22.6,81.1,264,0.298,0.246,1265,0.437,712,17.4,2.7,14.8,20.6,1.288,12,0.66,78.23786407766991,86.9,9.193677824608068,80.38,83.62500000000001,126.705,2.9396,,6.7,6.46,572.24,16.6,359.2,7.5,0.0,0,-41.88,64.6690476190476,452.6833333333332,,,,488.5,91.64999999999998,32.07749999999999,2025-12-02,S60-24
20251202125922,2025-12-02 12:59:22,23,S60-24,892,1162,0,114,358,13,0,65,0.0,0.0,3.24,0.0,2607.24,6.5,1.79,0.11,0.52,,,,,,220.0,250.0,600.0,1000.0,4.0,4.0,2.0,5.0,0.0,20251202_23,小型,1404.0,4.0,1303.0,1319.0,S60,,,0.0,22.0,82.1,436,0.318,0.261,2054,0.434,1162,17.9,3.0,14.9,21.1,1.303,12,1.08,96.90120481927708,120.6,14.920661618263576,90.18,106.9689655172414,99.045,2.9396,,6.7,6.46,572.24,16.6,359.2,6.5,-1.0,1,1.48,63.54035087719297,1203.0306432748537,,,,476.65625,81.4,21.706666666666667,2025-12-02,S60-24
20251202132601,2025-12-02 13:26:01,27,S60-24,902,1182,0,124,365,12,0,69,0.0,0.0,3.31,0.0,2657.31,5.5,1.64,0.22,0.42,,,,,,220.0,250.0,600.0,1000.0,4.0,2.0,2.0,5.0,0.0,20251202_27,小型,1404.0,4.0,1335.0,1350.0,S60,,,0.0,22.0,82.1,446,0.34,0.278,2084,0.433,1182,18.2,2.7,15.5,21.5,1.31,12,1.1,97.80430107526882,124.7,16.941378458714528,89.4,110.01875,100.017,2.9396,,6.7,6.46,572.24,16.6,359.2,5.5,-1.0,1,6.82,63.54035087719297,1203.0306432748537,,,,451.1666666666667,75.10999999999997,18.777499999999996,2025-12-02,S60-24
20251202140014,2025-12-02 14:00:14,32,S60-24,910,1204,0,132,374,11,0,69,0.0,0.0,3.37,0.0,2703.37,5.0,2.33,-0.11,0.5,,,,,,220.0,250.0,600.0,1000.0,4.0,2.0,2.0,5.0,0.0,20251202_32,小型,1456.0,1.0,1404.0,1418.0,S60,,,0.0,22.0,82.1,454,0.353,0.291,2114,0.43,1204,17.6,2.4,15.2,21.7,1.323,12,1.12,93.98658536585368,125.3,16.79148130564527,87.55999999999999,103.0,91.964,2.9396,,6.7,6.46,572.24,16.6,359.2,5.0,-0.5,1,8.18,62.36388888888888,1126.7075925925924,,,,477.9285714285714,84.5892857142857,19.7375,2025-12-02,S60-24
20251202142714,2025-12-02 14:27:14,36,S60-24,911,1204,0,131,372,12,0,69,0.0,0.0,3.33,0.0,2702.33,5.0,1.55,0.0,0.5,,,,,,220.0,250.0,600.0,1000.0,4.0,1.0,2.0,5.0,0.0,20251202_36,小型,1456.0,1.0,1431.0,1444.0,S60,,,0.0,22.0,82.1,453,0.352,0.289,2115,0.431,1204,17.9,2.6,15.2,21.6,1.322,12,1.12,93.63488372093023,121.0,16.34297920125109,91.08,105.19333333333331,93.923,2.9396,,6.7,6.46,572.24,16.6,359.2,5.0,0.0,0,7.18,62.36388888888888,1126.7075925925924,,,,508.38461538461536,85.87692307692306,18.606666666666666,2025-12-02,S60-24
20251202145218,2025-12-02 14:52:18,40,S60-24,912,1204,0,131,373,12,0,67,0.0,0.0,3.37,0.0,2702.37,5.0,1.55,0.11,0.5,,,,,,220.0,250.0,600.0,1000.0,4.0,2.0,2.0,5.0,0.0,20251202_40,小型,1545.0,2.0,1456.0,1510.0,S60,,,0.0,22.0,82.1,452,0.351,0.29,2116,0.431,1204,17.5,2.7,14.8,21.6,1.32,12,1.12,90.45432098765431,116.5,14.902904260684886,88.94,99.10357142857144,88.485,2.9396,,6.7,6.46,572.24,16.6,359.2,5.0,0.0,0,7.18,64.23009708737865,1107.9691747572815,,,,489.8571428571428,85.74642857142854,20.007499999999997,2025-12-02,S60-24
20251202151746,2025-12-02 15:17:46,44,S60-24,902,1195,0,131,369,12,0,67,0.0,0.0,3.33,0.0,2679.33,5.0,2.34,-0.11,0.59,,,,,,220.0,250.0,600.0,1000.0,4.0,1.0,2.0,5.0,0.0,20251202_44,小型,1545.0,2.0,1522.0,1535.0,S60,,,0.0,22.0,82.1,448,0.355,0.292,2097,0.43,1195,17.6,2.7,15.0,21.6,1.325,12,1.11,91.56790123456788,121.8,15.913716633039092,86.64,99.87142857142858,89.974,2.9396,,6.7,6.46,572.24,16.6,359.2,5.0,0.0,0,7.18,64.23009708737865,1107.9691747572815,,,,525.7692307692307,84.9076923076923,18.396666666666665,2025-12-02,S60-24
20251202154535,2025-12-02 15:45:35,48,S60-24,937,1238,0,134,383,13,0,69,0.0,0.0,3.45,0.0,2777.45,5.0,1.52,0.11,0.57,,,,,,220.0,250.0,600.0,1000.0,4.0,1.0,2.0,5.0,0.0,20251202_48,小型,1642.0,3.0,1549.0,1602.0,S60,,,0.0,22.0,82.1,465,0.35,0.288,2175,0.431,1238,17.6,2.8,14.8,21.6,1.321,12,1.15,97.54819277108436,124.6,18.550500018888737,89.62,111.33448275862068,96.813,2.9396,,6.7,6.46,572.24,16.6,359.2,5.0,0.0,0,10.18,62.36938775510204,1016.6210204081632,,,,535.5384615384615,95.16923076923077,20.62,2025-12-02,S60-24
20251202161004,2025-12-02 16:10:04,53,S60-24,557,734,0,73,226,8,0,43,0.0,0.0,2.04,0.0,1643.04,6.5,2.82,-0.71,0.82,,,,,,220.0,250.0,600.0,1000.0,4.0,3.0,2.0,5.0,0.0,20251202_53,小型,1642.0,3.0,1614.0,1632.0,S60,,,0.0,22.0,82.1,277,0.323,0.264,1291,0.431,734,18.4,2.9,15.5,21.3,1.318,12,0.68,75.68271604938272,85.0,8.430672836430531,76.0,81.74285714285713,120.21,2.9396,,6.7,6.46,572.24,16.6,359.2,6.5,1.5,1,-39.52,62.36938775510204,1016.6210204081632,,,,536.5,90.08055555555552,27.02416666666666,2025-12-02,S60-24
20251202161330,2025-12-02 16:13:30,54,S60-24,553,725,0,70,222,8,0,42,0.0,0.0,2.03,0.0,1622.03,6.5,1.45,0.0,1.12,,,,,,220.0,250.0,600.0,1000.0,4.0,3.0,2.0,5.0,0.0,20251202_54,小型,1642.0,3.0,1614.0,1632.0,S60,,,0.0,22.0,82.1,272,0.315,0.257,1278,0.433,725,18.4,2.9,15.4,21.1,1.311,12,0.67,76.94329896907216,85.8,8.26898200164973,79.4,81.63823529411765,121.848,2.9396,,6.7,6.46,572.24,16.6,359.2,6.5,0.0,0,-42.52,62.36938775510204,1016.6210204081632,,,,536.5,90.08055555555552,27.02416666666666,2025-12-02,S60-24
20251203074859,2025-12-03 07:48:59,1,S60-17,905,1184,0,118,365,12,0,65,0.0,0.0,3.07,0.0,2652.07,6.5,3.51,-0.33,0.59,,,,,,220.0,250.0,600.0,1000.0,4.0,4.0,2.0,5.0,0.0,20251203_1,小型,845.0,1.0,753.0,808.0,S60,,,0.0,20.9,69.6,442,0.323,0.267,2089,0.433,1184,17.4,2.7,14.7,21.1,1.308,12,1.1,101.18433734939758,126.5,16.47439401907803,95.92,113.82068965517242,103.473,2.9396,,6.7,6.46,572.24,16.6,359.2,6.5,0.0,0,5.48,,,,,,,,,2025-12-03,S60-17
20251203081635,2025-12-03 08:16:35,4,S60-17,880,1162,0,127,358,12,0,67,0.0,0.0,3.01,0.0,2609.01,5.0,2.42,0.11,0.52,,,,,,220.0,250.0,600.0,1000.0,4.0,3.0,2.0,5.0,0.0,20251203_4,小型,845.0,1.0,821.0,836.0,S60,,,0.0,20.9,69.6,437,0.355,0.291,2042,0.431,1162,18.1,2.7,15.3,21.6,1.32,12,1.08,99.35060240963854,127.4,17.75551075828868,87.6,114.26551724137931,105.801,2.9396,,6.7,6.46,572.24,16.6,359.2,5.0,-1.5,1,3.18,,,,,,,,,2025-12-03,S60-17
20251203084407,2025-12-03 08:44:07,5,S60-17,888,1182,0,138,364,11,0,65,0.0,0.0,3.08,0.0,2651.08,4.0,2.22,0.11,0.42,,,,,,220.0,250.0,600.0,1000.0,4.0,2.0,2.0,5.0,0.0,20251203_5,小型,935.0,2.0,849.0,902.0,S60,,,0.0,20.9,69.6,440,0.379,0.314,2070,0.429,1182,17.3,2.5,14.8,21.8,1.331,12,1.1,91.57682926829268,122.0,15.147110315900855,88.02,97.3551724137931,88.505,2.9396,,6.7,6.46,572.24,16.6,359.2,4.0,-1.0,1,3.26,,,,,,,,,2025-12-03,S60-17
20251203091255,2025-12-03 09:12:55,9,S60-17,903,1203,0,139,374,12,0,68,0.0,0.0,3.12,0.0,2702.12,4.0,1.46,0.0,0.42,,,,,,220.0,250.0,600.0,1000.0,4.0,4.0,2.0,5.0,0.0,20251203_9,小型,935.0,2.0,917.0,933.0,S60,,,0.0,20.9,69.6,454,0.372,0.306,2106,0.429,1203,17.6,2.6,15.0,22.0,1.332,12,1.12,100.0940476190476,132.4,17.270180405422163,88.84,111.69,99.723,2.9396,,6.7,6.46,572.24,16.6,359.2,4.0,0.0,0,4.26,,,,,,,,,2025-12-03,S60-17
20251203094652,2025-12-03 09:46:52,13,S60-17,884,1182,0,137,365,12,0,69,0.0,0.0,3.07,0.0,2652.07,4.0,1.48,-0.34,0.42,,,,,,220.0,250.0,600.0,1000.0,4.0,2.0,2.0,5.0,0.0,20251203_13,小型,1024.0,3.0,951.0,1005.0,S60,,,0.0,20.9,69.6,446,0.375,0.307,2066,0.428,1182,18.2,2.7,15.5,22.0,1.337,12,1.1,91.9283950617284,121.8,15.335347972060276,89.22,100.65714285714286,91.506,2.9396,,6.7,6.46,572.24,16.6,359.2,4.0,0.0,0,2.26,62.21190476190476,435.4833333333333,,,,,,,2025-12-03,S60-17
20251203101239,2025-12-03 10:12:39,14,S60-17,938,1238,0,135,382,12,0,71,0.0,0.0,3.2,0.0,2779.2,5.0,2.27,0.21,0.57,,,,,,220.0,250.0,600.0,1000.0,4.0,1.0,2.0,5.0,0.0,20251203_14,小型,1024.0,3.0,1016.0,1029.0,S60,,,0.0,20.9,69.6,465,0.353,0.29,2176,0.431,1238,17.8,2.6,15.3,21.6,1.32,12,1.15,94.73882352941176,121.4,16.541449499880397,91.9,104.85172413793104,91.175,2.9396,,6.7,6.46,572.24,16.6,359.2,5.0,1.0,1,11.18,62.21190476190476,435.4833333333333,,,,537.6538461538462,96.98846153846154,21.014166666666668,2025-12-03,S60-17
20251203103800,2025-12-03 10:38:00,17,S60-17,934,1247,0,146,385,13,0,71,0.0,0.0,3.27,0.0,2799.27,4.0,2.1,-0.11,0.48,,,,,,220.0,250.0,600.0,1000.0,4.0,1.0,2.0,5.0,0.0,20251203_17,小型,1119.0,4.0,1042.0,1055.0,S60,,,0.0,20.9,69.6,469,0.379,0.311,2181,0.428,1247,17.9,2.8,15.1,22.0,1.335,12,1.16,92.57710843373494,130.9,16.901018186346942,87.9,101.31034482758622,87.337,2.9396,,6.7,6.46,572.24,16.6,359.2,4.0,-1.0,1,11.26,64.22619047619048,449.58333333333337,,,,528.0769230769231,94.05384615384614,20.37833333333333,2025-12-03,S60-17
20251203110243,2025-12-03 11:02:43,19,S60-17,564,733,0,73,226,8,0,41,0.0,0.0,1.91,0.0,1646.91,6.5,2.82,0.53,0.69,,,,,,220.0,250.0,600.0,1000.0,4.0,4.0,2.0,6.0,0.0,20251203_19,小型,1119.0,4.0,1106.0,1126.0,S60,,,0.0,20.9,69.6,275,0.323,0.265,1297,0.435,733,17.8,2.9,14.9,21.2,1.3,12,0.68,78.144578313253,90.9,8.024334270506863,81.25999999999999,83.52068965517243,122.825,2.9396,,6.7,6.46,572.24,16.6,359.2,6.5,2.5,1,-39.52,64.22619047619048,449.58333333333337,,,,437.125,86.0425,28.68083333333333,2025-12-03,S60-17
20251203110616,2025-12-03 11:06:16,20,S60-17,555,722,0,68,221,8,0,41,0.0,0.0,1.88,0.0,1616.88,7.0,1.49,0.0,0.7,,,,,,220.0,250.0,600.0,1000.0,4.0,4.0,2.0,6.0,0.0,20251203_20,小型,1119.0,4.0,1106.0,1126.0,S60,,,0.0,20.9,69.6,270,0.308,0.252,1277,0.435,722,18.1,3.0,15.2,20.9,1.301,12,0.67,78.73775510204082,89.2,8.899432627020788,82.39999999999999,84.12352941176471,125.558,2.9396,,6.7,6.46,572.24,16.6,359.2,7.0,0.5,1,-42.83,64.22619047619048,449.58333333333337,,,,437.125,86.0425,28.68083333333333,2025-12-03,S60-17
20251203125919,2025-12-03 12:59:19,22,S60-24,889,1163,0,117,360,12,0,66,0.0,0.0,3.28,0.0,2610.28,6.0,0.86,0.23,0.61,,,,,,220.0,250.0,600.0,1000.0,4.0,2.0,2.0,5.0,0.0,20251203_22,小型,1355.0,1.0,1303.0,1317.0,S60,,,0.0,18.8,69.6,438,0.325,0.267,2052,0.433,1163,17.8,2.7,15.1,21.3,1.308,12,1.08,94.56352941176472,119.6,15.683890926746338,91.16,103.4103448275862,95.75,2.9396,,6.7,6.46,572.24,16.6,359.2,6.0,-1.0,1,1.41,57.67807017543859,1100.6898391812863,,,,501.4285714285714,105.73928571428569,24.672499999999992,2025-12-03,S60-24
20251203132337,2025-12-03 13:23:37,26,S60-24,912,1204,0,131,372,7,0,69,0.0,0.0,3.38,0.0,2698.38,5.0,1.55,0.11,0.5,,,,,,220.0,250.0,600.0,1000.0,4.0,1.0,2.0,5.0,0.0,20251203_26,小型,1355.0,1.0,1330.0,1343.0,S60,,,0.0,18.8,69.6,448,0.352,0.292,2116,0.431,1204,17.0,1.6,15.4,21.5,1.32,12,1.12,92.67272727272729,125.2,15.32621585917357,86.53999999999999,97.58387096774192,87.128,2.9396,,6.7,6.46,572.24,16.6,359.2,5.0,-1.0,1,7.18,57.67807017543859,1100.6898391812863,,,,531.6538461538462,90.14615384615384,19.531666666666663,2025-12-03,S60-24
20251203134823,2025-12-03 13:48:23,29,S60-24,925,1215,0,131,375,14,0,68,0.0,0.0,3.38,0.0,2731.38,5.0,0.77,0.54,0.5,,,,,,220.0,250.0,600.0,1000.0,4.0,2.0,2.0,5.0,0.0,20251203_29,小型,1447.0,2.0,1355.0,1408.0,S60,,,0.0,18.8,69.6,457,0.349,0.287,2140,0.432,1215,17.9,3.1,14.9,21.6,1.314,12,1.13,93.42976190476188,122.9,15.880946803383043,90.0,102.17666666666666,90.422,2.9396,,6.7,6.46,572.24,16.6,359.2,5.0,0.0,0,7.18,65.59633027522936,1194.9464831804282,,,,532.6923076923077,95.04615384615384,20.593333333333334,2025-12-03,S60-24
20251203141701,2025-12-03 14:17:01,33,S60-24,927,1226,0,135,336,32,0,71,0.0,0.0,3.43,0.0,2730.43,5.0,2.27,-0.11,0.49,,,,,,220.0,250.0,600.0,1000.0,4.0,2.0,2.0,5.0,0.0,20251203_33,小型,1447.0,2.0,1420.0,1434.0,S60,,,0.0,18.8,69.6,439,0.402,0.308,2153,0.431,1226,23.5,7.3,16.2,21.0,1.323,12,1.14,95.98395061728397,130.7,17.17377024396865,88.7,106.1464285714286,93.111,2.9396,,6.7,6.46,572.24,16.6,359.2,5.0,0.0,0,11.18,65.59633027522936,1194.9464831804282,,,,495.9285714285714,83.26071428571426,19.427499999999995,2025-12-03,S60-24
20251203144246,2025-12-03 14:42:46,37,S60-24,900,1193,0,135,327,31,0,70,0.0,0.0,3.34,0.0,2659.34,4.5,2.27,0.11,0.42,,,,,,220.0,250.0,600.0,1000.0,4.0,3.0,2.0,5.0,0.0,20251203_37,小型,1540.0,3.0,1446.0,1501.0,S60,,,0.0,18.8,69.6,428,0.413,0.315,2093,0.43,1193,23.6,7.2,16.4,21.2,1.326,12,1.11,90.72345679012346,118.1,14.623701981903908,90.0,98.93214285714284,89.128,2.9396,,6.7,6.46,572.24,16.6,359.2,4.5,-0.5,1,9.83,63.41153846153847,1099.1333333333334,,,,484.03333333333336,89.55666666666666,22.389166666666664,2025-12-03,S60-24
20251203150821,2025-12-03 15:08:21,41,S60-24,924,1225,0,139,335,32,0,70,0.0,0.0,3.42,0.0,2728.42,4.5,2.21,0.0,0.41,,,,,,220.0,250.0,600.0,1000.0,4.0,2.0,2.0,5.0,0.0,20251203_41,小型,1540.0,3.0,1513.0,1528.0,S60,,,0.0,18.8,69.6,437,0.415,0.318,2149,0.43,1225,23.3,7.3,16.0,21.1,1.326,12,1.14,87.51604938271605,117.3,15.085210292793676,85.88,91.69285714285716,80.432,2.9396,,6.7,6.46,572.24,16.6,359.2,4.5,0.0,0,13.83,63.41153846153847,1099.1333333333334,,,,485.9333333333333,79.64666666666666,19.911666666666665,2025-12-03,S60-24
20251203153531,2025-12-03 15:35:31,45,S60-24,943,1247,0,137,342,33,0,72,0.0,0.0,3.49,0.0,2777.49,5.0,2.24,-0.11,0.48,,,,,,220.0,250.0,600.0,1000.0,4.0,2.0,2.0,5.0,0.0,20251203_45,小型,1641.0,4.0,1539.0,1554.0,S60,,,0.0,18.8,69.6,447,0.401,0.306,2190,0.431,1247,23.5,7.4,16.1,21.1,1.322,12,1.16,98.47126436781608,127.7,18.244015917340644,89.62,111.41612903225808,96.048,2.9396,,6.7,6.46,572.24,16.6,359.2,5.0,0.5,1,13.18,67.42040816326531,1100.0763265306125,,,,471.1333333333333,84.97999999999999,21.245,2025-12-03,S60-24
20251203160507,2025-12-03 16:05:07,50,S60-24,562,734,0,73,200,20,0,42,0.0,0.0,2.05,0.0,1633.05,6.5,2.82,0.18,0.82,,,,,,220.0,250.0,600.0,1000.0,4.0,6.0,2.0,6.0,0.0,20251203_50,小型,1641.0,4.0,1609.0,1631.0,S60,,,0.0,18.8,69.6,262,0.365,0.279,1296,0.434,734,23.7,7.6,16.0,20.5,1.306,12,0.68,79.38915662650602,87.4,7.580968753433059,77.08,82.97241379310346,122.018,2.9396,,6.7,6.46,572.24,16.6,359.2,6.5,1.5,1,-39.52,67.42040816326531,1100.0763265306125,,,,434.9772727272728,87.36363636363636,32.03333333333333,2025-12-03,S60-24
20251203160900,2025-12-03 16:09:00,51,S60-24,554,724,0,70,198,20,0,39,0.0,0.0,2.0,0.0,1607.0,6.5,1.45,0.18,0.98,,,,,,220.0,250.0,600.0,1000.0,4.0,6.0,2.0,6.0,0.0,20251203_51,小型,1641.0,4.0,1609.0,1631.0,S60,,,0.0,18.8,69.6,257,0.354,0.272,1278,0.433,724,23.0,7.8,15.2,20.4,1.307,12,0.67,79.42371134020618,86.9,6.628877362867205,81.72,82.05294117647058,122.467,2.9396,,6.7,6.46,572.24,16.6,359.2,6.5,0.0,0,-42.52,67.42040816326531,1100.0763265306125,,,,434.9772727272728,87.36363636363636,32.03333333333333,2025-12-03,S60-24
20251204075005,2025-12-04 07:50:05,1,S60-17,907,1181,0,121,323,32,0,65,0.0,0.0,3.06,0.0,2632.06,6.0,2.54,0.33,0.34,,,,,,220.0,250.0,600.0,1000.0,4.0,3.0,2.0,5.0,0.0,20251204_1,小型,853.0,3.0,754.0,809.0,S60,,,0.0,18.7,60.1,420,0.375,0.288,2088,0.434,1181,23.1,7.6,15.5,20.6,1.302,12,1.1,100.12674418604652,127.1,14.672553275835588,93.84,106.86999999999998,97.155,2.9396,,7.1,6.38,572.24,16.6,359.2,6.0,-0.5,1,5.41,,,,,,,,,2025-12-04,S60-17
20251204082227,2025-12-04 08:22:27,5,S60-17,897,1181,0,128,322,31,0,66,0.0,0.0,3.06,0.0,2628.06,5.0,1.59,0.11,0.34,,,,,,220.0,250.0,600.0,1000.0,4.0,2.0,2.0,5.0,0.0,20251204_5,小型,853.0,3.0,826.0,841.0,S60,,,0.0,18.7,60.1,419,0.398,0.305,2078,0.432,1181,23.2,7.4,15.8,20.8,1.317,12,1.1,101.29670329670331,130.8,18.70557565434218,92.42,114.346875,103.952,2.9396,,7.1,6.38,572.24,16.6,359.2,5.0,-1.0,1,4.18,,,,,,,,,2025-12-04,S60-17
20251204084934,2025-12-04 08:49:34,6,S60-24,870,1160,0,136,318,30,0,67,0.0,0.0,3.22,0.0,2584.22,4.0,2.26,0.0,0.35,,,,,,220.0,250.0,600.0,1000.0,4.0,2.0,2.0,5.0,0.0,20251204_6,小型,947.0,2.0,853.0,908.0,S60,,,0.0,18.7,60.1,415,0.428,0.328,2030,0.429,1160,23.4,7.2,16.1,21.3,1.333,12,1.08,97.41686746987952,129.2,15.704997434069275,91.4,106.07586206896552,98.218,2.9396,,7.1,6.38,572.24,16.6,359.2,4.0,-1.0,1,1.26,,,,,,,,,2025-12-04,S60-24
20251204091659,2025-12-04 09:16:59,9,S60-24,876,1169,0,140,320,31,0,68,0.0,0.0,3.25,0.0,2607.25,3.5,1.45,0.11,0.26,,,,,,220.0,250.0,600.0,1000.0,4.0,1.0,2.0,5.0,0.0,20251204_9,小型,947.0,2.0,921.0,936.0,S60,,,0.0,18.7,60.1,419,0.438,0.334,2045,0.428,1169,23.6,7.4,16.2,21.5,1.334,12,1.09,88.94141414141413,120.2,12.348770110935313,86.17999999999999,87.56857142857142,80.338,2.9396,,7.1,6.38,572.24,16.6,359.2,3.5,-0.5,1,4.49,,,,,,,,,2025-12-04,S60-24
20251204094350,2025-12-04 09:43:50,12,S60-24,881,1169,0,137,321,31,0,66,0.0,0.0,3.27,0.0,2608.27,4.0,2.24,0.23,0.26,,,,,,220.0,250.0,600.0,1000.0,4.0,3.0,2.0,5.0,0.0,20251204_12,小型,1039.0,4.0,947.0,1004.0,S60,,,0.0,18.7,60.1,418,0.427,0.328,2050,0.43,1169,23.2,7.4,15.8,21.3,1.327,12,1.09,92.85185185185183,123.4,14.304537060711263,88.86,100.01071428571429,91.753,2.9396,,7.1,6.38,572.24,16.6,359.2,4.0,0.5,1,2.26,68.66190476190476,480.6333333333333,,,,,,,2025-12-04,S60-24
20251204101101,2025-12-04 10:11:01,13,S60-24,953,1256,0,138,344,32,0,69,0.0,0.0,3.5,0.0,2795.5,5.0,2.22,0.1,0.32,,,,,,220.0,250.0,600.0,1000.0,4.0,1.0,2.0,5.0,0.0,20251204_13,小型,1039.0,4.0,1015.0,1028.0,S60,,,0.0,18.7,60.1,445,0.401,0.31,2209,0.431,1256,22.7,7.2,15.5,20.9,1.318,12,1.17,96.625,128.8,18.1291391004595,94.24,107.67333333333332,92.028,2.9396,,7.1,6.38,572.24,16.6,359.2,5.0,1.0,1,14.18,68.66190476190476,480.6333333333333,,,,515.5,86.86538461538461,18.820833333333333,2025-12-04,S60-24
20251204103514,2025-12-04 10:35:14,16,S60-24,838,1118,0,131,307,29,0,63,0.0,0.0,3.13,0.0,2489.13,4.0,2.34,0.0,0.45,,,,,,220.0,250.0,600.0,1000.0,4.0,1.0,2.0,5.0,0.0,20251204_16,小型,1134.0,1.0,1040.0,1053.0,S60,,,0.0,18.7,60.1,399,0.427,0.328,1956,0.428,1118,23.1,7.3,15.8,21.3,1.334,12,1.04,89.6843373493976,116.7,12.949442765400686,86.98,95.56206896551724,91.887,2.9396,,7.1,6.38,572.24,16.6,359.2,4.0,-1.0,1,-3.74,61.68095238095238,431.76666666666665,,,,519.4230769230769,91.70384615384614,19.869166666666665,2025-12-04,S60-24
20251204110001,2025-12-04 11:00:01,18,S60-24,555,734,0,81,200,19,0,43,0.0,0.0,2.04,0.0,1634.04,5.0,2.53,0.36,0.82,,,,,,220.0,250.0,600.0,1000.0,4.0,3.0,2.0,6.0,0.0,20251204_18,小型,1134.0,1.0,1104.0,1121.0,S60,,,0.0,18.7,60.1,262,0.405,0.309,1289,0.431,734,23.7,7.3,16.4,21.0,1.323,12,0.68,77.70617283950617,88.4,6.455456982973041,75.35999999999999,79.26785714285714,116.57,2.9396,,7.1,6.38,572.24,16.6,359.2,5.0,1.0,1,-42.82,61.68095238095238,431.76666666666665,,,,524.2352941176471,100.0029411764706,28.334166666666665,2025-12-04,S60-24
20251204110331,2025-12-04 11:03:31,19,S60-24,551,722,0,75,198,19,0,39,0.0,0.0,2.03,0.0,1606.03,5.5,1.35,0.55,0.7,,,,,,220.0,250.0,600.0,1000.0,4.0,3.0,2.0,6.0,0.0,20251204_19,小型,1134.0,1.0,1104.0,1121.0,S60,,,0.0,18.7,60.1,256,0.379,0.293,1273,0.433,722,22.7,7.4,15.2,20.6,1.31,12,0.67,79.53703703703704,87.4,6.939410521171399,76.86000000000001,83.28214285714284,124.302,2.9396,,7.1,6.38,572.24,16.6,359.2,5.5,0.5,1,-42.18,61.68095238095238,431.76666666666665,,,,524.2352941176471,100.0029411764706,28.334166666666665,2025-12-04,S60-24
20251204130019,2025-12-04 13:00:19,20,S60-24,890,1162,0,118,318,31,0,66,0.0,0.0,3.24,0.0,2588.24,6.0,1.72,0.34,0.52,,,,,,220.0,250.0,600.0,1000.0,4.0,2.0,2.0,5.0,0.0,20251204_20,小型,1356.0,3.0,1304.0,1320.0,S60,,,0.0,18.7,66.3,415,0.371,0.284,2052,0.434,1162,23.4,7.5,15.9,20.6,1.306,12,1.08,94.05308641975309,120.4,14.55722710011709,90.4,104.68214285714286,96.928,2.9396,,7.1,6.38,572.24,16.6,359.2,6.0,0.5,1,2.41,62.57280701754386,1193.0548538011697,,,,475.09375,94.2375,25.13,2025-12-04,S60-24
20251204132753,2025-12-04 13:27:53,26,S60-24,889,1171,0,128,322,32,0,66,0.0,0.0,3.16,0.0,2611.16,5.0,1.59,0.23,0.43,,,,,,220.0,250.0,600.0,1000.0,4.0,2.0,2.0,5.0,0.0,20251204_26,小型,1356.0,3.0,1332.0,1346.0,S60,,,0.0,18.7,66.3,420,0.398,0.305,2060,0.432,1171,23.3,7.6,15.7,21.0,1.317,12,1.09,91.31264367816092,123.2,15.765324998911714,87.56000000000002,99.82903225806452,91.586,2.9396,,7.1,6.38,572.24,16.6,359.2,5.0,-1.0,1,4.18,62.57280701754386,1193.0548538011697,,,,507.4285714285714,80.7535714285714,18.842499999999998,2025-12-04,S60-24
20251204135438,2025-12-04 13:54:38,31,S60-24,898,1181,0,129,324,31,0,68,0.0,0.0,3.31,0.0,2634.31,5.0,2.38,0.22,0.34,,,,,,220.0,250.0,600.0,1000.0,4.0,2.0,2.0,5.0,0.0,20251204_31,小型,1452.0,2.0,1359.0,1412.0,S60,,,0.0,18.7,66.3,423,0.398,0.305,2079,0.432,1181,23.4,7.3,16.1,21.0,1.315,12,1.1,96.22073170731709,126.3,17.41178979470084,88.43999999999998,108.3793103448276,98.527,2.9396,,7.1,6.38,572.24,16.6,359.2,5.0,0.0,0,5.18,67.96238532110092,1232.3845871559631,,,,547.0384615384615,86.39615384615385,18.71916666666667,2025-12-04,S60-24
20251204142252,2025-12-04 14:22:52,34,S60-24,878,1161,0,131,318,30,0,65,0.0,0.0,3.27,0.0,2586.27,4.5,2.34,0.34,0.43,,,,,,220.0,250.0,600.0,1000.0,4.0,2.0,2.0,5.0,0.0,20251204_34,小型,1452.0,2.0,1427.0,1442.0,S60,,,0.0,18.7,66.3,413,0.412,0.317,2039,0.431,1161,23.0,7.3,15.7,21.1,1.322,12,1.08,90.28024691358024,118.2,13.631240623167358,87.24000000000001,95.88214285714284,88.78,2.9396,,7.1,6.38,572.24,16.6,359.2,4.5,-0.5,1,5.83,67.96238532110092,1232.3845871559631,,,,469.06666666666666,80.90666666666665,20.226666666666663,2025-12-04,S60-24
20251204145246,2025-12-04 14:52:46,39,S60-24,923,1225,0,139,337,31,0,69,0.0,0.0,3.41,0.0,2727.41,4.5,2.21,-0.11,0.41,,,,,,220.0,250.0,600.0,1000.0,4.0,1.0,2.0,5.0,0.0,20251204_39,小型,1546.0,4.0,1457.0,1510.0,S60,,,0.0,18.7,66.3,437,0.412,0.318,2148,0.43,1225,22.9,7.1,15.8,21.1,1.327,12,1.14,91.96049382716048,124.2,16.477074825886515,86.67999999999999,102.76785714285715,90.147,2.9396,,7.1,6.38,572.24,16.6,359.2,4.5,0.0,0,13.83,66.85242718446602,1152.0901618122978,,,,536.6153846153846,87.38461538461537,18.93333333333333,2025-12-04,S60-24
20251204151656,2025-12-04 15:16:56,43,S60-24,906,1203,0,136,329,31,0,67,0.0,0.0,3.38,0.0,2675.38,4.5,2.26,-0.11,0.42,,,,,,220.0,250.0,600.0,1000.0,4.0,2.0,2.0,5.0,0.0,20251204_43,小型,1546.0,4.0,1521.0,1535.0,S60,,,0.0,18.7,66.3,427,0.413,0.319,2109,0.43,1203,23.0,7.3,15.7,21.1,1.328,12,1.12,90.56222222222225,118.1,14.710877138119248,85.28,97.61290322580646,87.154,2.9396,,7.1,6.38,572.24,16.6,359.2,4.5,0.0,0,10.83,66.85242718446602,1152.0901618122978,,,,505.8571428571428,85.17499999999998,19.874166666666664,2025-12-04,S60-24
20251204154221,2025-12-04 15:42:21,47,S60-24,888,1182,0,134,323,31,0,67,0.0,0.0,3.32,0.0,2628.32,4.5,2.29,-0.34,0.42,,,,,,220.0,250.0,600.0,1000.0,4.0,2.0,2.0,5.0,0.0,20251204_47,小型,1642.0,1.0,1546.0,1600.0,S60,,,0.0,18.7,66.3,421,0.415,0.318,2070,0.429,1182,23.3,7.4,15.9,21.1,1.331,12,1.1,91.84814814814814,119.0,16.156809603713373,87.43999999999998,103.98571428571428,94.532,2.9396,,7.1,6.38,572.24,16.6,359.2,4.5,0.0,0,8.83,60.28163265306123,982.590612244898,,,,478.07142857142856,72.61071428571428,16.9425,2025-12-04,S60-24
20251204160837,2025-12-04 16:08:37,52,S60-24,552,722,0,74,198,20,0,41,0.0,0.0,2.02,0.0,1609.02,6.0,2.78,0.36,0.7,,,,,,220.0,250.0,600.0,1000.0,4.0,4.0,2.0,6.0,0.0,20251204_52,小型,1642.0,1.0,1614.0,1633.0,S60,,,0.0,18.7,66.3,259,0.374,0.286,1274,0.433,722,23.6,7.7,15.8,20.7,1.308,12,0.67,77.41445783132531,84.7,7.017604927816939,76.6,80.45172413793105,120.077,2.9396,,7.1,6.38,572.24,16.6,359.2,6.0,1.5,1,-41.59,60.28163265306123,982.590612244898,,,,476.6315789473685,108.33947368421056,34.307500000000005,2025-12-04,S60-24
20251204161338,2025-12-04 16:13:38,53,S60-24,554,721,0,71,195,21,0,40,0.0,0.0,2.02,0.0,1604.02,6.0,-1.39,0.73,0.56,,,,,,220.0,250.0,600.0,1000.0,4.0,4.0,2.0,6.0,0.0,20251204_53,小型,1642.0,1.0,1614.0,1633.0,S60,,,0.0,18.7,66.3,256,0.364,0.277,1275,0.435,721,23.8,8.2,15.6,20.4,1.301,12,0.67,75.8,84.3,6.684003561822647,71.94,78.22068965517242,116.747,2.9396,,7.1,6.38,572.24,16.6,359.2,6.0,0.0,0,-44.59,60.28163265306123,982.590612244898,,,,476.6315789473685,108.33947368421056,34.307500000000005,2025-12-04,S60-24
20251208075018,2025-12-08 07:50:18,1,S60-24,880,1161,0,127,318,30,0,66,0.0,0.0,3.18,0.0,2585.18,5.0,2.42,0.11,0.43,,,,,,220.0,250.0,600.0,1000.0,4.0,2.0,2.0,5.0,0.0,20251208_1,小型,842.0,4.0,754.0,808.0,S60,,,0.0,20.7,75.4,414,0.399,0.307,2041,0.431,1161,23.2,7.2,15.9,21.0,1.319,12,1.08,94.4358024691358,121.1,13.058777934637174,92.76,101.22142857142856,93.724,2.9396,,7.1,6.38,494.48,16.5,353.64,5.0,-1.0,1,3.18,,,,,,,,,2025-12-08,S60-24
20251208081529,2025-12-08 08:15:29,4,S60-24,885,1184,0,138,323,31,0,67,0.0,0.0,3.25,0.0,2631.25,4.0,2.22,-0.23,0.59,,,,,,220.0,250.0,600.0,1000.0,4.0,1.0,2.0,5.0,0.0,20251208_4,小型,842.0,4.0,820.0,833.0,S60,,,0.0,20.7,75.4,421,0.427,0.328,2069,0.428,1184,23.3,7.4,15.9,21.3,1.338,12,1.1,97.42222222222222,127.6,16.93131367366541,88.7,109.01785714285712,99.107,2.9396,,7.1,6.38,494.48,16.5,353.64,4.0,-1.0,1,3.26,,,,,,,,,2025-12-08,S60-24
20251208083819,2025-12-08 08:38:19,5,S60-24,874,1161,0,135,317,29,0,66,0.0,0.0,3.2,0.0,2585.2,4.0,1.5,0.46,0.43,,,,,,220.0,250.0,600.0,1000.0,4.0,2.0,2.0,5.0,0.0,20251208_5,小型,942.0,1.0,842.0,857.0,S60,,,0.0,20.7,75.4,412,0.426,0.328,2035,0.429,1161,23.1,7.0,16.0,21.2,1.328,12,1.08,94.40222222222224,123.3,13.76172613347757,92.78,98.74516129032254,91.431,2.9396,,7.1,6.38,494.48,16.5,353.64,4.0,0.0,0,0.26,,,,,,,,,2025-12-08,S60-24
20251208090711,2025-12-08 09:07:11,9,S60-24,870,1161,0,135,317,30,0,65,0.0,0.0,3.22,0.0,2581.22,4.0,1.5,0.0,0.43,,,,,,220.0,250.0,600.0,1000.0,4.0,4.0,2.0,5.0,0.0,20251208_9,小型,942.0,1.0,911.0,928.0,S60,,,0.0,20.7,75.4,412,0.426,0.328,2031,0.428,1161,23.1,7.3,15.8,21.2,1.334,12,1.08,91.66746987951808,118.2,14.318436244578406,89.85999999999999,99.1896551724138,91.842,2.9396,,7.1,6.38,494.48,16.5,353.64,4.0,0.0,0,0.26,,,,,,,,,2025-12-08,S60-24
20251208093654,2025-12-08 09:36:54,14,S60-24,908,1204,0,135,329,32,0,69,0.0,0.0,3.34,0.0,2680.34,4.5,1.5,0.11,0.5,,,,,,220.0,250.0,600.0,1000.0,4.0,2.0,2.0,5.0,0.0,20251208_14,小型,1031.0,2.0,941.0,955.0,S60,,,0.0,20.7,75.4,430,0.41,0.314,2112,0.43,1204,23.5,7.4,16.0,21.1,1.326,12,1.12,96.16341463414632,128.7,17.277057338895798,85.6,108.71379310344828,97.066,2.9396,,7.1,6.38,494.48,16.5,353.64,4.5,0.5,1,9.83,69.78095238095239,488.4666666666667,,,,,,,2025-12-08,S60-24
20251208100216,2025-12-08 10:02:16,16,S60-24,937,1237,0,135,337,32,0,68,0.0,0.0,3.39,0.0,2749.39,5.0,2.27,0.11,0.49,,,,,,220.0,250.0,600.0,1000.0,4.0,1.0,2.0,5.0,0.0,20251208_16,小型,1031.0,2.0,1006.0,1020.0,S60,,,0.0,20.7,75.4,437,0.401,0.309,2174,0.431,1237,22.9,7.3,15.6,20.8,1.32,12,1.15,92.96097560975608,126.5,16.259231944911466,91.84,102.68275862068964,89.289,2.9396,,7.1,6.38,494.48,16.5,353.64,5.0,0.5,1,11.18,69.78095238095239,488.4666666666667,,,,502.7857142857143,87.91071428571426,20.5125,2025-12-08,S60-24
20251208102649,2025-12-08 10:26:49,19,S60-24,912,1214,0,142,333,32,0,69,0.0,0.0,3.41,0.0,2705.41,4.0,2.16,0.11,0.41,,,,,,220.0,250.0,600.0,1000.0,4.0,1.0,2.0,5.0,0.0,20251208_19,小型,1125.0,3.0,1031.0,1044.0,S60,,,0.0,20.7,75.4,434,0.426,0.327,2126,0.429,1214,23.3,7.4,15.9,21.3,1.331,12,1.13,93.62352941176472,127.5,16.750000154934668,88.22,102.37241379310343,90.595,2.9396,,7.1,6.38,494.48,16.5,353.64,4.0,-1.0,1,7.26,67.44523809523811,472.1166666666668,,,,531.0384615384615,89.56153846153846,19.405,2025-12-08,S60-24
20251208105040,2025-12-08 10:50:40,21,S60-24,542,712,0,78,194,20,0,42,0.0,0.0,1.98,0.0,1589.98,5.0,2.63,0.74,0.85,,,,,,220.0,250.0,600.0,1000.0,4.0,3.0,2.0,5.0,0.0,20251208_21,小型,1125.0,3.0,1055.0,1114.0,S60,,,0.0,20.7,75.4,256,0.402,0.305,1254,0.432,712,24.2,7.8,16.4,21.0,1.314,12,0.66,76.34597701149424,87.6,6.096235970741765,76.0,77.62258064516129,117.61,2.9396,,7.1,6.38,494.48,16.5,353.64,5.0,1.0,1,-45.82,67.44523809523811,472.1166666666668,,,,483.7368421052632,95.9236842105263,30.37583333333333,2025-12-08,S60-24
20251208105455,2025-12-08 10:54:55,22,S60-24,544,713,0,75,193,20,0,41,0.0,0.0,1.97,0.0,1587.97,5.5,1.35,0.74,0.99,,,,,,220.0,250.0,600.0,1000.0,4.0,3.0,2.0,5.0,0.0,20251208_22,小型,1125.0,3.0,1055.0,1114.0,S60,,,0.0,20.7,75.4,254,0.389,0.295,1257,0.433,713,24.0,7.9,16.1,20.7,1.311,12,0.66,78.49878048780488,88.3,6.45291565604336,77.8,80.14137931034485,121.426,2.9396,,7.1,6.38,494.48,16.5,353.64,5.5,0.5,1,-42.18,67.44523809523811,472.1166666666668,,,,483.7368421052632,95.9236842105263,30.37583333333333,2025-12-08,S60-24
20251208125945,2025-12-08 12:59:45,23,S60-24,880,1162,0,126,316,31,0,67,0.0,0.0,3.24,0.0,2585.24,5.0,1.61,0.11,0.52,,,,,,220.0,250.0,600.0,1000.0,4.0,4.0,2.0,5.0,0.0,20251208_23,小型,1354.0,4.0,1304.0,1319.0,S60,,,0.0,20.0,78.2,414,0.399,0.304,2042,0.431,1162,23.7,7.5,16.2,20.9,1.32,12,1.08,92.0493827160494,122.5,12.852334403483304,89.42,97.92857142857144,90.675,2.9396,,7.1,6.38,494.48,16.5,353.64,5.0,-0.5,1,2.18,63.09304347826087,1205.0771304347827,,,,479.8,97.18333333333332,24.29583333333333,2025-12-08,S60-24
20251208132519,2025-12-08 13:25:19,27,S60-24,889,1184,0,138,321,32,0,67,0.0,0.0,3.28,0.0,2634.28,4.0,2.22,0.23,0.59,,,,,,220.0,250.0,600.0,1000.0,4.0,2.0,2.0,5.0,0.0,20251208_27,小型,1354.0,4.0,1330.0,1344.0,S60,,,0.0,20.0,78.2,420,0.43,0.329,2073,0.429,1184,23.6,7.6,16.0,21.2,1.332,12,1.1,93.3494117647059,126.5,14.867640530632189,94.5,99.40689655172416,90.37,2.9396,,7.1,6.38,494.48,16.5,353.64,4.0,-1.0,1,3.26,63.09304347826087,1205.0771304347827,,,,500.1071428571428,86.69999999999997,20.229999999999997,2025-12-08,S60-24
20251208135007,2025-12-08 13:50:07,29,S60-24,882,1173,0,136,319,33,0,67,0.0,0.0,3.27,0.0,2613.27,4.0,1.49,0.34,0.6,,,,,,220.0,250.0,600.0,1000.0,4.0,2.0,2.0,5.0,0.0,20251208_29,小型,1449.0,1.0,1354.0,1408.0,S60,,,0.0,20.0,78.2,419,0.426,0.325,2055,0.429,1173,23.9,7.9,16.0,21.3,1.33,12,1.09,91.47654320987655,116.0,13.993986994463706,88.82000000000001,98.9785714285714,90.806,2.9396,,7.1,6.38,494.48,16.5,353.64,4.0,0.0,0,1.26,57.367889908256885,1043.1394648318044,,,,491.6785714285714,89.33571428571427,20.845,2025-12-08,S60-24
20251208141822,2025-12-08 14:18:22,31,S60-24,872,1163,0,135,318,31,0,67,0.0,0.0,3.24,0.0,2589.24,4.0,1.5,0.23,0.61,,,,,,220.0,250.0,600.0,1000.0,4.0,4.0,2.0,5.0,0.0,20251208_31,小型,1449.0,1.0,1422.0,1438.0,S60,,,0.0,20.0,78.2,416,0.425,0.325,2035,0.429,1163,23.6,7.5,16.1,21.3,1.334,12,1.08,93.18915662650603,119.6,13.75324725772407,93.1,98.28620689655172,91.006,2.9396,,7.1,6.38,494.48,16.5,353.64,4.0,0.0,0,0.26,57.367889908256885,1043.1394648318044,,,,483.125,86.80937499999999,23.149166666666662,2025-12-08,S60-24
20251208144419,2025-12-08 14:44:19,36,S60-24,907,1205,0,139,330,32,0,69,0.0,0.0,3.31,0.0,2685.31,4.0,1.46,0.44,0.58,,,,,,220.0,250.0,600.0,1000.0,4.0,1.0,2.0,5.0,0.0,20251208_36,小型,1542.0,2.0,1449.0,1502.0,S60,,,0.0,20.0,78.2,431,0.421,0.323,2112,0.429,1205,23.4,7.4,16.0,21.3,1.329,12,1.12,92.2548780487805,120.8,14.637482394140957,88.54,102.0,91.071,2.9396,,7.1,6.38,494.48,16.5,353.64,4.0,0.0,0,4.26,65.56634615384615,1134.2977884615386,,,,537.8461538461538,83.68461538461537,18.131666666666664,2025-12-08,S60-24
