Repository: Vincent626/concrete-strength-analysis

# 🎯 S60 & M60 混凝土強度預測模型訓練成果報告

> **更新日期**: 2026-02-04  
> **專案目標**: 建立 S60/M60 混凝土 28 天抗壓強度預測模型

---

## 📋 摘要

本專案針對 S60（小型）與 M60（中型）離心混凝土管配比，建立機器學習預測模型。透過配料特徵分析，預測 28 天抗壓強度，並識別影響強度的關鍵因素。

### 主要成果

| 模型 | 樣本數 | R² | MAE (kgf/cm²) | 狀態 |
|:---|---:|---:|---:|:---|
| **S60** | 46 | **0.360** | 28 | ✅ 可用 |
| **M60** | 52 | **0.206** | 25 | ✅ 可用 |

---

## 📈 模型效能比較
> **說明**：S60 模型 R²=0.360，M60 模型 R²=0.206，兩者皆具有預測能力。S60 表現較佳，預測誤差約 28 kgf/cm²。

---

## 📊 強度分布比較
> **說明**：S60 與 M60 的強度分布相似，平均約 605 kgf/cm²，皆高於設計強度 510 kgf/cm²（紅色虛線）。

---

File: S60_M60_dataset_v9_shared.csv (part 128 of 138)
match_key,日期及時間,序,配比 ,耗用骨材1,耗用骨材2,耗用骨材3,耗用水,耗用泥料1,耗用泥料2,耗用泥料3,耗用泥料4,耗用藥劑1,耗用藥劑2,耗用藥劑3,耗用藥劑4,耗用小計,表面水骨材1,誤差%水,誤差%骨材1,誤差%骨材2,坍度(cm),混凝土溫度(℃),試體1強度(X1),試體2強度(X2),試體3強度(X3),加料轉速,慢速轉速,中速轉速,高速轉速,加料時間,慢速時間,中速時間,高速時間,總降水量,cp_key,類型,入池,蒸養池,離心開始,離心結束,母體,平均強度,強度_原始,強度_修正,環境溫度,環境濕度,膠結料總量,水灰比,水膠比,骨材總量,砂石比,粗骨材總量,水泥取代率,矽灰取代率,爐石取代率,漿體比例,粗細骨材比,月份,拌合米數,平均電流,最大電流,電流標準差,最終電流,穩定階段平均電流,單位體積穩定電流,砂_FM,砂_Mud,六分_FM,三分_FM,水泥砂漿_28天平均強度,水泥_流動性,水泥砂漿_7天平均強度,設定扣水率(%),扣水率_變動幅度,扣水率_是否變更,水量微調偏離度,蒸養實際平均溫度,蒸養實際總積溫,蒸養實際階段1溫度,蒸養實際階段2溫度,蒸養實際階段3溫度,實際離心平均轉速,實際離心平均電流,實際離心總能量,日期,配比
20251208151141,2025-12-08 15:11:41,39,S60-24,920,1227,0,143,335,33,0,67,0.0,0.0,3.41,0.0,2728.41,4.0,1.42,0.11,0.57,,,,,,220.0,250.0,600.0,1000.0,4.0,2.0,2.0,5.0,0.0,20251208_39,小型,1542.0,2.0,1515.0,1530.0,S60,,,0.0,20.0,78.2,435,0.427,0.329,2147,0.429,1227,23.0,7.6,15.4,21.2,1.334,12,1.14,88.60487804878049,123.1,14.284691639270005,87.6,92.53448275862068,81.171,2.9396,,7.1,6.38,494.48,16.5,353.64,4.0,0.0,0,8.26,65.56634615384615,1134.2977884615386,,,,487.1666666666667,79.66333333333334,19.91583333333333,2025-12-08,S60-24
20251208153801,2025-12-08 15:38:01,43,S60-24,897,1183,0,128,323,32,0,66,0.0,0.0,3.28,0.0,2632.28,5.0,1.59,0.11,0.51,,,,,,220.0,250.0,600.0,1000.0,4.0,2.0,2.0,5.0,0.0,20251208_43,小型,1645.0,3.0,1542.0,1556.0,S60,,,0.0,20.0,78.2,421,0.396,0.304,2080,0.431,1183,23.3,7.6,15.7,20.9,1.319,12,1.1,90.32962962962962,117.4,14.830810808770432,87.88000000000001,102.13571428571429,92.851,2.9396,,7.1,6.38,494.48,16.5,353.64,5.0,1.0,1,4.18,62.71134020618557,1019.0592783505156,,,,494.0,86.8392857142857,20.2625,2025-12-08,S60-24
20251208160621,2025-12-08 16:06:21,49,S60-24,545,713,0,71,196,20,0,42,0.0,0.0,1.96,0.0,1588.96,6.5,2.9,0.0,0.99,,,,,,220.0,250.0,600.0,1000.0,4.0,4.0,2.0,5.0,0.0,20251208_49,小型,1645.0,3.0,1610.0,1630.0,S60,,,0.0,20.0,78.2,258,0.362,0.275,1258,0.433,713,24.0,7.8,16.3,20.7,1.308,12,0.66,76.30493827160494,85.5,7.636347475984011,73.17999999999999,80.65714285714286,122.208,2.9396,,7.1,6.38,494.48,16.5,353.64,6.5,1.5,1,-41.52,62.71134020618557,1019.0592783505156,,,,461.9,86.9825,28.994166666666665,2025-12-08,S60-24
20251208161013,2025-12-08 16:10:13,50,S60-24,546,712,0,72,194,21,0,40,0.0,0.0,1.98,0.0,1586.98,6.0,1.41,0.55,0.85,,,,,,220.0,250.0,600.0,1000.0,4.0,4.0,2.0,5.0,0.0,20251208_50,小型,1645.0,3.0,1610.0,1630.0,S60,,,0.0,20.0,78.2,255,0.371,0.282,1258,0.434,712,23.9,8.2,15.7,20.6,1.304,12,0.66,75.91204819277108,83.6,6.918273299274942,75.04,79.27586206896552,120.115,2.9396,,7.1,6.38,494.48,16.5,353.64,6.0,-0.5,1,-43.59,62.71134020618557,1019.0592783505156,,,,461.9,86.9825,28.994166666666665,2025-12-08,S60-24
20251209130006,2025-12-09 13:00:06,1,S60-17,877,1158,0,125,319,31,0,63,0.0,0.0,2.98,0.0,2575.98,5.0,0.81,-0.23,0.17,,,,,,220.0,250.0,600.0,1000.0,4.0,3.0,2.0,5.0,0.0,20251209_1,小型,1357.0,3.0,1304.0,1319.0,S60,,,0.0,19.9,81.8,413,0.392,0.303,2035,0.431,1158,22.8,7.5,15.3,20.9,1.32,12,1.08,95.93571428571428,126.5,14.115717707384128,93.98,100.06000000000002,92.648,2.9396,,6.7,6.47,494.48,16.5,353.64,5.0,-1.0,1,1.18,53.25526315789474,1014.5127631578948,,,,497.03333333333336,98.27333333333335,24.56833333333334,2025-12-09,S60-17
20251209132655,2025-12-09 13:26:55,4,S60-24,868,1156,0,135,318,31,0,65,0.0,0.0,3.23,0.0,2576.23,4.0,1.5,-0.23,0.0,,,,,,220.0,250.0,600.0,1000.0,4.0,3.0,2.0,5.0,0.0,20251209_4,小型,1357.0,3.0,1332.0,1347.0,S60,,,0.0,19.9,81.8,414,0.425,0.326,2024,0.429,1156,23.2,7.5,15.7,21.3,1.332,12,1.08,97.8608695652174,125.3,15.182985017000613,90.22,106.0909090909091,98.232,2.9396,,6.7,6.47,494.48,16.5,353.64,4.0,-1.0,1,0.26,53.25526315789474,1014.5127631578948,,,,468.7,80.98000000000005,20.24500000000001,2025-12-09,S60-24
20251209135450,2025-12-09 13:54:50,6,S60-24,862,1157,0,139,319,31,0,64,0.0,0.0,3.21,0.0,2575.21,3.5,1.46,-0.46,0.09,,,,,,220.0,250.0,600.0,1000.0,4.0,1.0,2.0,5.0,0.0,20251209_6,小型,1452.0,1.0,1400.0,1413.0,S60,,,0.0,19.9,81.8,414,0.436,0.336,2019,0.427,1157,22.9,7.5,15.5,21.5,1.342,12,1.08,90.54938271604938,118.1,13.486409468783796,87.97999999999999,97.40357142857144,90.188,2.9396,,6.7,6.47,494.48,16.5,353.64,3.5,-0.5,1,3.49,52.82568807339449,957.9058103975534,,,,533.5384615384615,75.54615384615384,16.368333333333332,2025-12-09,S60-24
20251209142006,2025-12-09 14:20:06,10,S60-24,826,1103,0,133,302,30,0,61,0.0,0.0,3.07,0.0,2458.07,3.5,1.53,0.0,0.09,,,,,,220.0,250.0,600.0,1000.0,4.0,2.0,2.0,5.0,0.0,20251209_10,小型,1452.0,1.0,1425.0,1439.0,S60,,,0.0,19.9,81.8,393,0.44,0.338,1929,0.428,1103,23.2,7.6,15.5,21.4,1.335,12,1.03,85.62247191011237,107.8,11.5572318213665,83.1,88.21935483870966,85.65,2.9396,,6.7,6.47,494.48,16.5,353.64,3.5,0.0,0,-2.51,52.82568807339449,957.9058103975534,,,,483.3928571428572,86.4714285714286,20.176666666666677,2025-12-09,S60-24
20251209144754,2025-12-09 14:47:54,15,S60-24,843,1126,0,131,309,31,0,62,0.0,0.0,3.11,0.0,2505.11,4.0,1.55,-0.47,0.18,,,,,,220.0,250.0,600.0,1000.0,4.0,4.0,2.0,5.0,0.0,20251209_15,小型,1544.0,2.0,1452.0,1508.0,S60,,,0.0,19.9,81.8,402,0.424,0.326,1969,0.428,1126,23.1,7.7,15.4,21.3,1.336,12,1.05,90.92926829268292,116.4,14.4037045353844,88.55999999999999,100.02413793103447,95.261,2.9396,,6.7,6.47,494.48,16.5,353.64,4.0,0.5,1,-3.74,60.50576923076923,1044.7329487179486,,,,480.28125,73.59687500000001,19.625833333333336,2025-12-09,S60-24
20251209151608,2025-12-09 15:16:08,18,S60-24,912,1214,0,137,331,33,0,70,0.0,0.0,3.36,0.0,2700.36,4.5,1.48,-0.33,0.41,,,,,,220.0,250.0,600.0,1000.0,4.0,2.0,2.0,5.0,0.0,20251209_18,小型,1544.0,2.0,1520.0,1534.0,S60,,,0.0,19.9,81.8,434,0.414,0.316,2126,0.429,1214,23.7,7.6,16.1,21.2,1.331,12,1.13,92.92117647058822,126.0,15.980245850406885,89.84,102.2344827586207,90.473,2.9396,,6.7,6.47,494.48,16.5,353.64,4.5,0.5,1,11.83,60.50576923076923,1044.7329487179486,,,,495.4642857142857,82.45000000000003,19.23833333333334,2025-12-09,S60-24
20251209154028,2025-12-09 15:40:28,22,S60-24,900,1200,0,139,330,33,0,66,0.0,0.0,3.32,0.0,2671.32,4.0,1.46,-0.33,0.17,,,,,,220.0,250.0,600.0,1000.0,4.0,1.0,2.0,5.0,0.0,20251209_22,小型,1641.0,4.0,1544.0,1558.0,S60,,,0.0,19.9,81.8,429,0.421,0.324,2100,0.429,1200,23.1,7.7,15.4,21.3,1.333,12,1.12,91.60212765957448,122.8,14.992302838764797,88.6,96.54848484848486,86.204,2.9396,,6.7,6.47,494.48,16.5,353.64,4.0,-0.5,1,4.26,61.854081632653056,1009.252431972789,,,,484.8928571428572,86.19642857142857,20.1125,2025-12-09,S60-24
20251209160653,2025-12-09 16:06:53,25,S60-24,537,709,0,78,195,18,0,39,0.0,0.0,1.98,0.0,1577.98,5.0,2.63,-0.19,0.42,,,,,,220.0,250.0,600.0,1000.0,4.0,5.0,2.0,5.0,0.0,20251209_25,小型,1641.0,4.0,1611.0,1632.0,S60,,,0.0,19.9,81.8,252,0.4,0.31,1246,0.431,709,22.6,7.1,15.5,20.9,1.32,12,0.66,75.24096385542168,86.2,6.453579116144167,75.03999999999999,74.70344827586207,113.187,2.9396,,6.7,6.47,494.48,16.5,353.64,5.0,1.0,1,-45.82,61.854081632653056,1009.252431972789,,,,465.1190476190476,84.95476190476191,29.734166666666667,2025-12-09,S60-24
20251209161035,2025-12-09 16:10:35,26,S60-24,530,701,0,73,190,20,0,40,0.0,0.0,1.94,0.0,1555.94,5.5,1.39,-0.38,0.72,,,,,,220.0,250.0,600.0,1000.0,4.0,5.0,2.0,5.0,0.0,20251209_26,小型,1641.0,4.0,1611.0,1632.0,S60,,,0.0,19.9,81.8,250,0.384,0.292,1231,0.431,701,24.0,8.0,16.0,20.8,1.323,12,0.65,75.7560975609756,83.2,6.708787421986829,76.32000000000001,79.15172413793104,121.772,2.9396,,6.7,6.47,494.48,16.5,353.64,5.5,0.5,1,-44.18,61.854081632653056,1009.252431972789,,,,465.1190476190476,84.95476190476191,29.734166666666667,2025-12-09,S60-24
20251210074941,2025-12-10 07:49:41,1,S60-17,862,1154,0,127,314,31,0,62,0.0,0.0,2.95,0.0,2552.95,5.0,2.42,-0.92,0.79,,,,,,220.0,250.0,600.0,1000.0,4.0,2.0,2.0,5.0,0.0,20251210_1,小型,846.0,1.0,754.0,807.0,S60,,,0.0,20.6,82.3,407,0.404,0.312,2016,0.428,1154,22.9,7.6,15.2,20.9,1.339,12,1.07,93.11358024691356,127.4,14.031883914648729,87.96000000000001,97.05,90.701,2.9396,,6.7,6.47,494.48,16.5,353.64,5.0,-0.5,1,3.18,,,,,,,,,2025-12-10,S60-17
20251210081738,2025-12-10 08:17:38,5,S60-17,880,1183,0,138,323,32,0,66,0.0,0.0,3.05,0.0,2625.05,4.0,2.22,-0.79,0.51,,,,,,220.0,250.0,600.0,1000.0,4.0,1.0,2.0,5.0,0.0,20251210_5,小型,846.0,1.0,822.0,836.0,S60,,,0.0,20.6,82.3,421,0.427,0.328,2063,0.427,1183,23.3,7.6,15.7,21.3,1.344,12,1.1,101.30000000000004,127.1,17.21192976733839,86.8,110.84848484848484,100.771,2.9396,,6.7,6.47,494.48,16.5,353.64,4.0,-1.0,1,3.26,,,,,,,,,2025-12-10,S60-17
20251210084234,2025-12-10 08:42:34,7,S60-17,856,1162,0,143,317,31,0,65,0.0,0.0,2.99,0.0,2576.99,3.0,1.42,-0.7,0.52,,,,,,220.0,250.0,600.0,1000.0,4.0,1.0,2.0,5.0,0.0,20251210_7,小型,937.0,3.0,846.0,900.0,S60,,,0.0,20.6,82.3,413,0.451,0.346,2018,0.424,1162,23.2,7.5,15.7,21.6,1.357,12,1.08,90.9925925925926,119.2,13.237318905162864,85.8,95.56785714285716,88.489,2.9396,,6.7,6.47,494.48,16.5,353.64,3.0,-1.0,1,2.3,,,,,,,,,2025-12-10,S60-17
20251210090542,2025-12-10 09:05:42,10,S60-17,860,1162,0,139,317,30,0,66,0.0,0.0,3.0,0.0,2577.0,3.5,1.46,-0.69,0.52,,,,,,220.0,250.0,600.0,1000.0,4.0,2.0,2.0,5.0,0.0,20251210_10,小型,937.0,3.0,910.0,924.0,S60,,,0.0,20.6,82.3,413,0.438,0.337,2022,0.425,1162,23.2,7.3,16.0,21.4,1.351,12,1.08,93.72823529411764,120.4,13.880690030014453,92.9,100.45862068965518,93.017,2.9396,,6.7,6.47,494.48,16.5,353.64,3.5,0.5,1,3.49,,,,,,,,,2025-12-10,S60-17
20251210093304,2025-12-10 09:33:04,14,S60-17,902,1215,0,145,332,32,0,66,0.0,0.0,3.16,0.0,2695.16,3.5,1.4,-0.55,0.5,,,,,,220.0,250.0,600.0,1000.0,4.0,2.0,2.0,5.0,0.0,20251210_14,小型,1027.0,2.0,937.0,951.0,S60,,,0.0,20.6,82.3,430,0.437,0.337,2117,0.426,1215,22.8,7.4,15.3,21.4,1.347,12,1.13,90.23703703703704,116.3,13.837116345240243,89.0,98.29642857142858,86.988,2.9396,,6.7,6.47,494.48,16.5,353.64,3.5,0.0,0,9.49,68.29285714285716,478.0500000000001,,,,,,,2025-12-10,S60-17
20251210095755,2025-12-10 09:57:55,15,S60-17,935,1244,0,141,341,33,0,69,0.0,0.0,3.24,0.0,2766.24,4.5,1.44,-0.43,0.24,,,,,,220.0,250.0,600.0,1000.0,4.0,1.0,2.0,5.0,0.0,20251210_15,小型,1027.0,2.0,1002.0,1016.0,S60,,,0.0,20.6,82.3,443,0.413,0.318,2179,0.429,1244,23.0,7.4,15.6,21.1,1.33,12,1.16,98.08915662650602,130.5,17.602395866829507,93.76,108.77931034482758,93.775,2.9396,,6.7,6.47,494.48,16.5,353.64,4.5,1.0,1,15.83,68.29285714285716,478.0500000000001,,,,475.6071428571428,82.16071428571426,19.170833333333327,2025-12-10,S60-17
20251210102302,2025-12-10 10:23:02,18,S60-17,911,1225,0,147,335,32,0,70,0.0,0.0,3.18,0.0,2723.18,3.5,1.38,-0.44,0.41,,,,,,220.0,250.0,600.0,1000.0,4.0,1.0,2.0,5.0,0.0,20251210_18,小型,1122.0,4.0,1027.0,1040.0,S60,,,0.0,20.6,82.3,437,0.439,0.336,2136,0.426,1225,23.3,7.3,16.0,21.5,1.345,12,1.14,98.35544554455448,124.3,15.840219990768608,88.41999999999999,107.57142857142856,94.361,2.9396,,6.7,6.47,494.48,16.5,353.64,3.5,-1.0,1,11.49,65.52380952380952,458.6666666666666,,,,515.0,92.32692307692308,20.004166666666663,2025-12-10,S60-17
20251210104658,2025-12-10 10:46:58,20,S60-17,539,710,0,78,195,19,0,41,0.0,0.0,1.85,0.0,1583.85,5.0,2.63,0.19,0.57,,,,,,220.0,250.0,600.0,1000.0,4.0,6.0,2.0,6.0,0.0,20251210_20,小型,1122.0,4.0,1051.0,1112.0,S60,,,0.0,20.6,82.3,255,0.4,0.306,1249,0.432,710,23.5,7.5,16.1,21.0,1.317,12,0.66,80.69753086419753,89.5,6.661330740678001,80.41999999999999,83.325,126.25,2.9396,,6.7,6.47,494.48,16.5,353.64,5.0,1.5,1,-45.82,65.52380952380952,458.6666666666666,,,,473.0,108.80952380952382,38.083333333333336,2025-12-10,S60-17
20251210105053,2025-12-10 10:50:53,21,S60-17,536,709,0,77,196,19,0,41,0.0,0.0,1.85,0.0,1579.85,5.0,1.32,-0.37,0.42,,,,,,220.0,250.0,600.0,1000.0,4.0,6.0,2.0,6.0,0.0,20251210_21,小型,1122.0,4.0,1051.0,1112.0,S60,,,0.0,20.6,82.3,256,0.393,0.301,1245,0.431,709,23.4,7.4,16.0,21.1,1.323,12,0.66,81.54634146341463,87.7,6.984620651080508,85.67999999999999,85.11724137931034,128.966,2.9396,,6.7,6.47,494.48,16.5,353.64,5.0,0.0,0,-46.82,65.52380952380952,458.6666666666666,,,,473.0,108.80952380952382,38.083333333333336,2025-12-10,S60-17
20251210125931,2025-12-10 12:59:31,22,S60-24,871,1146,0,126,313,30,0,64,0.0,0.0,3.23,0.0,2553.23,5.0,1.61,0.11,0.09,,,,,,220.0,250.0,600.0,1000.0,4.0,3.0,2.0,5.0,0.0,20251210_22,小型,1356.0,1.0,1304.0,1319.0,S60,,,0.0,19.7,86.5,407,0.403,0.31,2017,0.432,1146,23.1,7.4,15.7,20.9,1.316,12,1.07,98.32083333333333,122.6,14.92642313613308,91.94,107.05588235294118,100.052,2.9396,,6.7,6.47,494.48,16.5,353.64,5.0,0.0,0,2.18,55.26929824561404,1053.8012865497076,,,,496.2,90.89999999999996,22.72499999999999,2025-12-10,S60-24
20251210132601,2025-12-10 13:26:01,25,S60-24,878,1167,0,140,319,31,0,64,0.0,0.0,3.27,0.0,2602.27,3.5,1.45,0.34,0.09,,,,,,220.0,250.0,600.0,1000.0,4.0,2.0,2.0,5.0,0.0,20251210_25,小型,1356.0,1.0,1331.0,1345.0,S60,,,0.0,19.7,86.5,414,0.439,0.338,2045,0.429,1167,22.9,7.5,15.5,21.3,1.329,12,1.09,91.55882352941175,113.9,13.817561665526332,88.02000000000001,99.6344827586207,91.408,2.9396,,6.7,6.47,494.48,16.5,353.64,3.5,-1.5,1,4.49,55.26929824561404,1053.8012865497076,,,,503.9285714285714,79.93571428571427,18.651666666666664,2025-12-10,S60-24
20251210135742,2025-12-10 13:57:42,28,S60-24,861,1157,0,143,317,30,0,63,0.0,0.0,3.24,0.0,2574.24,3.0,1.42,-0.12,0.09,,,,,,220.0,250.0,600.0,1000.0,4.0,2.0,2.0,5.0,0.0,20251210_28,小型,1456.0,3.0,1402.0,1416.0,S60,,,0.0,19.7,86.5,410,0.451,0.349,2018,0.427,1157,22.7,7.3,15.4,21.5,1.344,12,1.08,85.78928571428571,118.2,13.247192136064005,86.22,88.87333333333332,82.29,2.9396,,6.7,6.47,494.48,16.5,353.64,3.0,-0.5,1,2.3,55.53425925925927,1003.318950617284,,,,479.3928571428572,85.81071428571427,20.0225,2025-12-10,S60-24
20251210142433,2025-12-10 14:24:33,30,S60-24,857,1146,0,138,314,30,0,65,0.0,0.0,3.22,0.0,2553.22,3.5,1.47,-0.12,0.09,,,,,,220.0,250.0,600.0,1000.0,4.0,2.0,2.0,5.0,0.0,20251210_30,小型,1456.0,3.0,1430.0,1445.0,S60,,,0.0,19.7,86.5,409,0.439,0.337,2003,0.428,1146,23.2,7.3,15.9,21.5,1.337,12,1.07,84.4867469879518,110.2,11.032534265048938,82.25999999999999,85.55172413793105,79.955,2.9396,,6.7,6.47,494.48,16.5,353.64,3.5,0.5,1,2.49,55.53425925925927,1003.318950617284,,,,486.73333333333335,84.36666666666665,21.09166666666666,2025-12-10,S60-24
20251210145636,2025-12-10 14:56:36,34,S60-24,862,1149,0,134,314,31,0,66,0.0,0.0,3.21,0.0,2559.21,4.0,1.52,0.0,0.35,,,,,,220.0,250.0,600.0,1000.0,4.0,3.0,2.0,5.0,0.0,20251210_34,小型,1554.0,2.0,1500.0,1515.0,S60,,,0.0,19.7,86.5,411,0.427,0.326,2011,0.429,1149,23.6,7.5,16.1,21.3,1.333,12,1.07,96.16111111111113,118.7,14.63052132772403,88.1,104.658064516129,97.811,2.9396,,6.7,6.47,494.48,16.5,353.64,4.0,0.5,1,-0.74,62.721359223300965,1072.5352427184466,,,,502.3,83.44333333333333,20.86083333333333,2025-12-10,S60-24
20251210152247,2025-12-10 15:22:47,38,S60-24,904,1213,0,145,331,32,0,69,0.0,0.0,3.34,0.0,2697.34,3.5,1.4,-0.33,0.33,,,,,,220.0,250.0,600.0,1000.0,4.0,2.0,2.0,5.0,0.0,20251210_38,小型,1554.0,2.0,1527.0,1541.0,S60,,,0.0,19.7,86.5,432,0.438,0.336,2117,0.427,1213,23.4,7.4,16.0,21.4,1.342,12,1.13,94.73684210526316,121.9,15.834865280410613,88.42,103.80606060606058,91.864,2.9396,,6.7,6.47,494.48,16.5,353.64,3.5,-0.5,1,9.49,62.721359223300965,1072.5352427184466,,,,512.7142857142857,77.86071428571428,18.1675,2025-12-10,S60-24
20251210155021,2025-12-10 15:50:21,41,S60-24,882,1193,0,148,326,31,0,66,0.0,0.0,3.31,0.0,2649.31,3.0,2.07,-0.45,0.42,,,,,,220.0,250.0,600.0,1000.0,4.0,2.0,2.0,5.0,0.0,20251210_41,小型,1654.0,4.0,1554.0,1608.0,S60,,,0.0,19.7,86.5,423,0.454,0.35,2075,0.425,1193,22.9,7.3,15.6,21.6,1.353,12,1.11,89.91975308641975,123.0,15.453182338388366,85.28,98.33214285714288,88.588,2.9396,,6.7,6.47,494.48,16.5,353.64,3.0,-0.5,1,7.3,62.05876288659795,999.146082474227,,,,519.8571428571429,89.32142857142857,20.841666666666665,2025-12-10,S60-24
20251210161925,2025-12-10 16:19:25,45,S60-24,545,722,0,78,196,20,0,40,0.0,0.0,2.0,0.0,1603.0,5.0,1.3,0.0,0.7,,,,,,220.0,250.0,600.0,1000.0,4.0,6.0,2.0,6.0,0.0,20251210_45,小型,1654.0,4.0,1623.0,1645.0,S60,,,0.0,19.7,86.5,256,0.398,0.305,1267,0.43,722,23.4,7.8,15.6,20.9,1.325,12,0.67,77.85000000000001,86.0,6.937103797040167,76.22,81.90322580645163,122.244,2.9396,,6.7,6.47,494.48,16.5,353.64,5.0,2.0,1,-45.82,62.05876288659795,999.146082474227,,,,421.04545454545456,82.49318181818181,30.247499999999995,2025-12-10,S60-24
20251210162313,2025-12-10 16:23:13,46,S60-24,533,710,0,80,194,19,0,39,0.0,0.0,1.99,0.0,1576.99,4.5,1.27,-0.37,0.57,,,,,,220.0,250.0,600.0,1000.0,4.0,6.0,2.0,6.0,0.0,20251210_46,小型,1654.0,4.0,1623.0,1645.0,S60,,,0.0,19.7,86.5,252,0.412,0.317,1243,0.429,710,23.0,7.5,15.5,21.1,1.332,12,0.66,77.28777777777778,84.7,6.637265631397345,76.62,81.08387096774192,122.854,2.9396,,6.7,6.47,494.48,16.5,353.64,4.5,-0.5,1,-45.17,62.05876288659795,999.146082474227,,,,421.04545454545456,82.49318181818181,30.247499999999995,2025-12-10,S60-24
20251211074952,2025-12-11 07:49:52,1,S60-17,864,1152,0,127,316,31,0,64,0.0,0.0,2.97,0.0,2556.97,5.0,2.42,-0.69,0.61,,,,,,220.0,250.0,600.0,1000.0,4.0,4.0,2.0,5.0,0.0,20251211_1,小型,848.0,3.0,754.0,809.0,S60,,,0.0,20.8,64.4,411,0.402,0.309,2016,0.429,1152,23.1,7.5,15.6,21.1,1.333,12,1.07,98.97023809523812,123.0,13.758346209465044,95.04,106.98333333333332,99.984,2.9396,,6.7,6.47,494.48,16.5,353.64,5.0,0.5,1,3.18,,,,,,,,,2025-12-11,S60-17
20251211081709,2025-12-11 08:17:09,5,S60-17,872,1173,0,138,320,31,0,67,0.0,0.0,3.01,0.0,2604.01,4.0,2.99,-0.8,0.6,,,,,,220.0,250.0,600.0,1000.0,4.0,1.0,2.0,5.0,0.0,20251211_5,小型,848.0,3.0,822.0,835.0,S60,,,0.0,20.8,64.4,418,0.431,0.33,2045,0.426,1173,23.4,7.4,16.0,21.4,1.345,12,1.09,98.28068181818183,122.7,15.618046510618772,88.58000000000001,108.54516129032258,99.583,2.9396,,6.7,6.47,494.48,16.5,353.64,4.0,-1.0,1,3.26,,,,,,,,,2025-12-11,S60-17
20251211084328,2025-12-11 08:43:28,8,S60-17,870,1183,0,146,324,30,0,66,0.0,0.0,3.07,0.0,2622.07,3.0,2.1,-1.02,0.51,,,,,,220.0,250.0,600.0,1000.0,4.0,2.0,2.0,5.0,0.0,20251211_8,小型,939.0,2.0,847.0,901.0,S60,,,0.0,20.8,64.4,420,0.451,0.348,2053,0.424,1183,22.9,7.1,15.7,21.6,1.36,12,1.1,92.14444444444446,125.3,15.248841283646016,87.47999999999999,98.49642857142858,89.542,2.9396,,6.7,6.47,494.48,16.5,353.64,3.0,-1.0,1,5.3,,,,,,,,,2025-12-11,S60-17
20251211090816,2025-12-11 09:08:16,11,S60-17,898,1216,0,150,331,31,0,69,0.0,0.0,3.14,0.0,2698.14,3.0,1.35,-0.44,0.58,,,,,,220.0,250.0,600.0,1000.0,4.0,2.0,2.0,5.0,0.0,20251211_11,小型,939.0,2.0,913.0,928.0,S60,,,0.0,20.8,64.4,431,0.453,0.348,2114,0.425,1216,23.2,7.2,16.0,21.6,1.354,12,1.13,92.21888888888888,121.6,14.354944130426086,87.68,96.62258064516128,85.507,2.9396,,6.7,6.47,494.48,16.5,353.64,3.0,0.0,0,9.3,,,,,,,,,2025-12-11,S60-17
20251211093425,2025-12-11 09:34:25,15,S60-17,905,1226,0,151,334,32,0,68,0.0,0.0,3.2,0.0,2719.2,3.0,1.34,-0.66,0.49,,,,,,220.0,250.0,600.0,1000.0,4.0,2.0,2.0,5.0,0.0,20251211_15,小型,1031.0,4.0,938.0,952.0,S60,,,0.0,20.8,64.4,434,0.452,0.348,2131,0.425,1226,23.0,7.4,15.7,21.5,1.355,12,1.14,91.99156626506024,122.6,15.814330886959318,86.1,99.07241379310346,86.906,2.9396,,6.7,6.47,494.48,16.5,353.64,3.0,0.0,0,10.3,67.32619047619048,471.2833333333333,,,,,,,2025-12-11,S60-17
20251211100153,2025-12-11 10:01:53,16,S60-17,942,1256,0,141,346,33,0,69,0.0,0.0,3.24,0.0,2790.24,4.5,1.44,-0.63,0.32,,,,,,220.0,250.0,600.0,1000.0,4.0,1.0,2.0,5.0,0.0,20251211_16,小型,1031.0,4.0,1005.0,1019.0,S60,,,0.0,20.8,64.4,448,0.408,0.315,2198,0.429,1256,22.8,7.4,15.4,21.1,1.333,12,1.17,93.3604938271605,122.9,15.93893965378497,90.16,103.59642857142858,88.544,2.9396,,6.7,6.47,494.48,16.5,353.64,4.5,1.5,1,15.83,67.32619047619048,471.2833333333333,,,,505.57142857142856,72.45357142857141,16.90583333333333,2025-12-11,S60-17
20251211102606,2025-12-11 10:26:06,19,S60-17,897,1213,0,150,332,32,0,70,0.0,0.0,3.11,0.0,2697.11,3.0,1.35,-0.55,0.33,,,,,,220.0,250.0,600.0,1000.0,4.0,1.0,2.0,5.0,0.0,20251211_19,小型,1125.0,1.0,1030.0,1043.0,S60,,,0.0,20.8,64.4,434,0.452,0.346,2110,0.425,1213,23.5,7.4,16.1,21.7,1.352,12,1.13,87.04074074074076,117.7,14.39094174783481,85.7,92.26428571428572,81.65,2.9396,,6.7,6.47,494.48,16.5,353.64,3.0,-1.5,1,9.3,58.22380952380952,407.5666666666666,,,,508.6923076923077,86.36538461538461,18.7125,2025-12-11,S60-17
20251211104912,2025-12-11 10:49:12,21,S60-17,543,722,0,79,197,20,0,39,0.0,0.0,1.88,0.0,1601.88,5.0,2.6,-0.37,0.7,,,,,,220.0,250.0,600.0,1000.0,4.0,3.0,2.0,6.0,0.0,20251211_21,小型,1125.0,1.0,1053.0,1112.0,S60,,,0.0,20.8,64.4,256,0.401,0.309,1265,0.429,722,23.0,7.8,15.2,20.9,1.33,12,0.67,76.8144578313253,88.2,6.921681189507767,77.16,76.97586206896551,114.889,2.9396,,6.7,6.47,494.48,16.5,353.64,5.0,2.0,1,-44.82,58.22380952380952,407.5666666666666,,,,456.9736842105263,84.02894736842104,26.609166666666663,2025-12-11,S60-17
20251211105246,2025-12-11 10:52:46,22,S60-17,545,722,0,75,197,20,0,39,0.0,0.0,1.88,0.0,1599.88,5.5,1.35,-0.55,0.7,,,,,,220.0,250.0,600.0,1000.0,4.0,3.0,2.0,6.0,0.0,20251211_22,小型,1125.0,1.0,1053.0,1112.0,S60,,,0.0,20.8,64.4,256,0.381,0.293,1267,0.43,722,23.0,7.8,15.2,20.7,1.325,12,0.67,79.99540229885058,88.5,7.105994038481685,77.58,83.41935483870971,124.506,2.9396,,6.7,6.47,494.48,16.5,353.64,5.5,0.5,1,-42.18,58.22380952380952,407.5666666666666,,,,456.9736842105263,84.02894736842104,26.609166666666663,2025-12-11,S60-17
20251211125958,2025-12-11 12:59:58,23,S60-24,875,1159,0,126,317,31,0,63,0.0,0.0,3.23,0.0,2574.23,5.0,1.61,-0.46,0.26,,,,,,220.0,250.0,600.0,1000.0,4.0,3.0,2.0,5.0,0.0,20251211_23,小型,1355.0,3.0,1304.0,1318.0,S60,,,0.0,19.4,78.1,411,0.397,0.307,2034,0.43,1159,22.9,7.5,15.3,20.9,1.325,12,1.08,95.75925925925924,131.8,17.071511015144267,87.97999999999999,106.875,98.958,2.9396,,6.7,6.47,494.48,16.5,353.64,5.0,-0.5,1,2.18,55.745614035087726,1063.812134502924,,,,521.6071428571429,91.7285714285714,21.40333333333333,2025-12-11,S60-24
20251211132542,2025-12-11 13:25:42,26,S60-24,880,1181,0,141,323,31,0,65,0.0,0.0,3.29,0.0,2624.29,3.5,1.44,-0.34,0.34,,,,,,220.0,250.0,600.0,1000.0,4.0,1.0,2.0,5.0,0.0,20251211_26,小型,1355.0,3.0,1330.0,1344.0,S60,,,0.0,19.4,78.1,419,0.437,0.337,2061,0.427,1181,22.9,7.4,15.5,21.4,1.342,12,1.1,92.7767441860465,125.0,15.729868451220398,89.28,100.41333333333333,91.285,2.9396,,6.7,6.47,494.48,16.5,353.64,3.5,-1.5,1,5.49,55.745614035087726,1063.812134502924,,,,489.8928571428572,83.2642857142857,19.42833333333333,2025-12-11,S60-24
20251211135812,2025-12-11 13:58:12,29,S60-24,863,1161,0,139,317,30,0,64,0.0,0.0,3.26,0.0,2577.26,3.5,1.46,-0.35,0.43,,,,,,220.0,250.0,600.0,1000.0,4.0,1.0,2.0,5.0,0.0,20251211_29,小型,1455.0,2.0,1402.0,1416.0,S60,,,0.0,19.4,78.1,411,0.438,0.338,2024,0.426,1161,22.9,7.3,15.6,21.4,1.345,12,1.08,89.55061728395061,120.7,15.297471133352422,86.89999999999999,97.84999999999998,90.602,2.9396,,6.7,6.47,494.48,16.5,353.64,3.5,0.0,0,3.49,62.84166666666667,1136.3868055555556,,,,475.9642857142857,83.51785714285712,19.4875,2025-12-11,S60-24
20251211142438,2025-12-11 14:24:38,30,S60-24,864,1159,0,139,317,30,0,66,0.0,0.0,3.22,0.0,2578.22,3.5,1.46,-0.23,0.26,,,,,,220.0,250.0,600.0,1000.0,4.0,4.0,2.0,5.0,0.0,20251211_30,小型,1455.0,2.0,1428.0,1444.0,S60,,,0.0,19.4,78.1,413,0.438,0.337,2023,0.427,1159,23.2,7.3,16.0,21.4,1.341,12,1.08,91.5148148148148,122.0,15.360990444461654,86.79999999999998,100.46785714285716,93.026,2.9396,,6.7,6.47,494.48,16.5,353.64,3.5,0.0,0,3.49,62.84166666666667,1136.3868055555556,,,,479.59375,81.18124999999999,21.64833333333333,2025-12-11,S60-24
20251211145544,2025-12-11 14:55:44,34,S60-24,918,1236,0,148,337,32,0,68,0.0,0.0,3.44,0.0,2742.44,3.5,1.37,-0.43,0.41,,,,,,220.0,250.0,600.0,1000.0,4.0,1.0,2.0,5.0,0.0,20251211_34,小型,1545.0,4.0,1459.0,1513.0,S60,,,0.0,19.4,78.1,437,0.439,0.339,2154,0.426,1236,22.9,7.3,15.6,21.4,1.346,12,1.15,87.80864197530865,119.9,16.70765476616627,82.82000000000001,99.35357142857144,86.394,2.9396,,6.7,6.47,494.48,16.5,353.64,3.5,0.0,0,12.49,64.01553398058253,1104.2679611650487,,,,495.1785714285714,87.99642857142855,20.532499999999995,2025-12-11,S60-24
20251211152017,2025-12-11 15:20:17,38,S60-24,922,1236,0,144,337,32,0,69,0.0,0.0,3.44,0.0,2743.44,4.0,2.13,-0.54,0.41,,,,,,220.0,250.0,600.0,1000.0,4.0,2.0,2.0,5.0,0.0,20251211_38,小型,1545.0,4.0,1524.0,1538.0,S60,,,0.0,19.4,78.1,438,0.427,0.329,2158,0.427,1236,23.1,7.3,15.8,21.2,1.341,12,1.15,90.4320987654321,122.0,15.837428921843436,86.48,99.7714285714286,86.758,2.9396,,6.7,6.47,494.48,16.5,353.64,4.0,0.5,1,9.26,64.01553398058253,1104.2679611650487,,,,490.82142857142856,86.98214285714285,20.29583333333333,2025-12-11,S60-24
20251215075013,2025-12-15 07:50:13,1,S60-17,880,1160,0,131,319,29,0,62,0.0,0.0,2.98,0.0,2583.98,4.5,2.34,0.57,0.35,,,,,,220.0,250.0,600.0,1000.0,4.0,2.0,2.0,5.0,0.0,20251215_1,小型,847.0,1.0,754.0,808.0,S60,,,0.0,17.2,61.4,410,0.411,0.32,2040,0.431,1160,22.2,7.1,15.1,21.0,1.318,12,1.08,103.9904761904762,132.8,18.789166198634504,95.08,118.25333333333334,109.494,2.9396,,6.7,6.47,494.48,16.5,353.64,4.5,0.5,1,5.83,,,,,,,,,2025-12-15,S60-17
20251215081449,2025-12-15 08:14:49,5,S60-17,875,1168,0,146,319,31,0,64,0.0,0.0,3.01,0.0,2606.01,3.0,2.1,0.57,0.17,,,,,,220.0,250.0,600.0,1000.0,4.0,2.0,2.0,5.0,0.0,20251215_5,小型,847.0,1.0,821.0,836.0,S60,,,0.0,17.2,61.4,414,0.458,0.353,2043,0.428,1168,22.9,7.5,15.5,21.5,1.335,12,1.09,101.37294117647058,129.9,16.88740838428787,94.0,113.33103448275864,103.973,2.9396,,6.7,6.47,494.48,16.5,353.64,3.0,-1.5,1,5.3,,,,,,,,,2025-12-15,S60-17
20251215084256,2025-12-15 08:42:56,9,S60-17,865,1157,0,144,316,29,0,66,0.0,0.0,3.02,0.0,2580.02,3.0,2.13,0.35,0.09,,,,,,220.0,250.0,600.0,1000.0,4.0,3.0,2.0,5.0,0.0,20251215_9,小型,939.0,4.0,849.0,902.0,S60,,,0.0,17.2,61.4,411,0.456,0.35,2022,0.428,1157,23.1,7.1,16.1,21.5,1.338,12,1.08,91.7679012345679,125.8,14.614822740742762,87.76,98.38571428571429,91.098,2.9396,,6.7,6.47,494.48,16.5,353.64,3.0,0.0,0,3.3,,,,,,,,,2025-12-15,S60-17
20251215091000,2025-12-15 09:10:00,12,S60-17,902,1199,0,144,327,31,0,66,0.0,0.0,3.11,0.0,2672.11,3.5,1.41,0.45,0.08,,,,,,220.0,250.0,600.0,1000.0,4.0,1.0,2.0,5.0,0.0,20251215_12,小型,939.0,4.0,914.0,928.0,S60,,,0.0,17.2,61.4,424,0.44,0.34,2101,0.429,1199,22.9,7.3,15.6,21.3,1.329,12,1.12,100.30555555555556,126.5,18.01241153026997,92.94,113.99032258064516,101.777,2.9396,,6.7,6.47,494.48,16.5,353.64,3.5,0.5,1,8.49,,,,,,,,,2025-12-15,S60-17
20251215093522,2025-12-15 09:35:22,15,S60-17,941,1241,0,141,340,31,0,69,0.0,0.0,3.23,0.0,2766.23,4.5,1.44,0.21,0.0,,,,,,220.0,250.0,600.0,1000.0,4.0,2.0,2.0,5.0,0.0,20251215_15,小型,,2.0,939.0,954.0,S60,,,0.0,17.2,61.4,440,0.415,0.32,2182,0.431,1241,22.7,7.0,15.7,21.0,1.319,12,1.16,97.80114942528736,130.7,17.035578012472936,94.6,108.2,93.276,2.9396,,6.7,6.47,494.48,16.5,353.64,4.5,1.0,1,15.83,,,,,,,,,2025-12-15,S60-17
20251215100113,2025-12-15 10:01:13,16,S60-17,908,1209,0,150,332,30,0,67,0.0,0.0,3.14,0.0,2699.14,3.0,1.35,0.67,0.0,,,,,,220.0,250.0,600.0,1000.0,4.0,2.0,2.0,5.0,0.0,20251215_16,小型,,2.0,1006.0,1023.0,S60,,,0.0,17.2,61.4,429,0.452,0.35,2117,0.429,1209,22.6,7.0,15.6,21.5,1.331,12,1.13,96.05411764705885,128.5,15.80866146018156,94.84,103.7,91.77,2.9396,,6.7,6.47,494.48,16.5,353.64,3.0,-1.5,1,9.3,,,,,,455.4705882352941,90.46764705882352,25.6325,2025-12-15,S60-17
20251216074949,2025-12-16 07:49:49,1,S60-17,878,1159,0,130,318,29,0,65,0.0,0.0,2.99,0.0,2581.99,4.5,1.56,0.34,0.26,,,,,,220.0,250.0,600.0,990.0,4.0,2.0,2.0,5.0,0.0,20251216_1,小型,843.0,2.0,754.0,808.0,S60,,,0.0,17.8,77.3,412,0.409,0.316,2037,0.431,1159,22.8,7.0,15.8,21.0,1.32,12,1.08,99.77954545454546,129.2,14.578947766392696,95.1,107.28064516129034,99.334,2.9396,,6.7,6.33,494.48,16.5,353.64,4.5,1.5,1,4.83,,,,,,,,,2025-12-16,S60-17
20251216081508,2025-12-16 08:15:08,5,S60-17,862,1159,0,144,317,30,0,64,0.0,0.0,2.98,0.0,2578.98,3.0,2.13,0.0,0.26,,,,,,220.0,250.0,600.0,996.0,4.0,1.0,2.0,5.0,0.0,20251216_5,小型,843.0,2.0,819.0,833.0,S60,,,0.0,17.8,77.3,411,0.454,0.35,2021,0.427,1159,22.9,7.3,15.6,21.5,1.345,12,1.08,96.00246913580246,128.0,16.823506301414657,87.25999999999999,105.91071428571428,98.065,2.9396,,6.7,6.33,494.48,16.5,353.64,3.0,-1.5,1,3.3,,,,,,,,,2025-12-16,S60-17
20251216083941,2025-12-16 08:39:41,7,S60-17,873,1169,0,146,320,30,0,65,0.0,0.0,3.02,0.0,2606.02,3.0,2.1,0.34,0.26,,,,,,220.0,250.0,600.0,994.0,4.0,2.0,2.0,5.0,0.0,20251216_7,小型,936.0,4.0,843.0,857.0,S60,,,0.0,17.8,77.3,415,0.456,0.352,2042,0.428,1169,22.9,7.2,15.7,21.6,1.339,12,1.09,92.33086419753089,122.6,14.344342386893231,88.64,99.44642857142856,91.235,2.9396,,6.7,6.33,494.48,16.5,353.64,3.0,0.0,0,5.3,,,,,,,,,2025-12-16,S60-17
20251216090533,2025-12-16 09:05:33,8,S60-17,880,1168,0,140,320,29,0,64,0.0,0.0,3.03,0.0,2604.03,3.5,1.45,0.57,0.17,,,,,,220.0,250.0,600.0,994.0,4.0,2.0,2.0,5.0,0.0,20251216_8,小型,936.0,4.0,909.0,924.0,S60,,,0.0,17.8,77.3,413,0.438,0.339,2048,0.43,1168,22.5,7.0,15.5,21.3,1.327,12,1.09,99.04719101123597,126.9,15.577209583289202,90.72,109.47096774193548,100.432,2.9396,,6.7,6.33,494.48,16.5,353.64,3.5,0.5,1,4.49,,,,,,,,,2025-12-16,S60-17
20251216093146,2025-12-16 09:31:46,11,S60-17,899,1198,0,148,329,31,0,69,0.0,0.0,3.12,0.0,2677.12,3.0,1.37,0.56,0.0,,,,,,220.0,250.0,600.0,994.0,4.0,1.0,2.0,5.0,0.0,20251216_11,小型,1025.0,3.0,936.0,949.0,S60,,,0.0,17.8,77.3,429,0.45,0.345,2097,0.429,1198,23.3,7.2,16.1,21.6,1.333,12,1.12,100.924,132.9,17.3172753053129,90.38,111.01714285714289,99.122,2.9396,,6.7,6.33,494.48,16.5,353.64,3.0,-0.5,1,7.3,66.03095238095237,462.2166666666666,,,,,,,2025-12-16,S60-17
20251216095621,2025-12-16 09:56:21,12,S60-24,930,1231,0,148,338,31,0,70,0.0,0.0,3.41,0.0,2751.41,3.5,1.37,0.87,0.0,,,,,,220.0,250.0,600.0,996.0,4.0,1.0,2.0,5.0,0.0,20251216_12,小型,1025.0,3.0,1000.0,1013.0,S60,,,0.0,17.8,77.3,439,0.438,0.337,2161,0.43,1231,23.0,7.1,15.9,21.4,1.324,12,1.15,96.92020202020204,125.8,16.600967355274964,91.48,107.34,93.339,2.9396,,6.7,6.33,494.48,16.5,353.64,3.5,0.5,1,12.49,66.03095238095237,462.2166666666666,,,,541.4230769230769,85.93461538461537,18.619166666666665,2025-12-16,S60-24
20251216102053,2025-12-16 10:20:53,15,S60-24,900,1199,0,152,330,30,0,69,0.0,0.0,3.35,0.0,2683.35,2.5,1.33,1.12,0.08,,,,,,220.0,250.0,600.0,999.0,4.0,1.0,2.0,5.0,0.0,20251216_15,小型,1120.0,1.0,1025.0,1039.0,S60,,,0.0,17.8,77.3,429,0.461,0.354,2099,0.429,1199,23.1,7.0,16.1,21.7,1.332,12,1.12,91.48048780487804,122.0,15.418245756280797,86.62,101.62758620689657,90.739,2.9396,,6.7,6.33,494.48,16.5,353.64,2.5,-1.0,1,6.77,56.8809523809524,398.16666666666674,,,,540.2142857142857,84.5142857142857,19.72,2025-12-16,S60-24
20251216104610,2025-12-16 10:46:10,17,S60-24,542,706,0,81,196,18,0,40,0.0,0.0,1.96,0.0,1584.96,4.5,2.53,1.31,0.0,,,,,,220.0,250.0,600.0,996.0,4.0,3.0,2.0,5.0,0.0,20251216_17,小型,1120.0,1.0,1050.0,1109.0,S60,,,0.0,17.8,77.3,254,0.413,0.319,1248,0.434,706,22.8,7.1,15.7,21.2,1.303,12,0.66,80.21411764705883,90.2,7.278318373024111,76.36,83.84482758620689,127.038,2.9396,,6.7,6.33,494.48,16.5,353.64,4.5,2.0,1,-44.17,56.8809523809524,398.16666666666674,,,,497.0,94.02894736842104,29.775833333333328,2025-12-16,S60-24
20251216105004,2025-12-16 10:50:04,18,S60-24,539,707,0,80,194,18,0,42,0.0,0.0,1.98,0.0,1581.98,4.5,1.27,0.75,0.14,,,,,,220.0,250.0,600.0,996.0,4.0,3.0,2.0,5.0,0.0,20251216_18,小型,1120.0,1.0,1050.0,1109.0,S60,,,0.0,17.8,77.3,254,0.412,0.315,1246,0.433,707,23.6,7.1,16.5,21.1,1.312,12,0.66,79.93369565217391,88.1,6.76702807374483,79.11999999999999,83.11212121212121,125.927,2.9396,,6.7,6.33,494.48,16.5,353.64,4.5,0.0,0,-45.17,56.8809523809524,398.16666666666674,,,,497.0,94.02894736842104,29.775833333333328,2025-12-16,S60-24
20251216125954,2025-12-16 12:59:54,19,S60-24,886,1155,0,130,318,30,0,65,0.0,0.0,3.36,0.0,2587.36,4.5,1.56,1.26,-0.09,,,,,,220.0,250.0,600.0,1100.0,4.0,4.0,2.0,5.0,0.0,20251216_19,小型,1354.0,2.0,1304.0,1320.0,S60,,,0.0,18.1,85.1,413,0.409,0.315,2041,0.434,1155,23.0,7.3,15.7,21.0,1.304,12,1.08,92.60493827160496,119.8,15.9464915544901,88.58000000000001,104.04642857142856,96.339,2.9396,,6.7,6.33,494.48,16.5,353.64,4.5,0.0,0,4.83,62.50087719298244,1193.7667543859648,,,,510.65625,96.6875,25.78333333333333,2025-12-16,S60-24
20251216132559,2025-12-16 13:25:59,22,S60-24,872,1154,0,143,319,30,0,64,0.0,0.0,3.38,0.0,2585.38,3.0,1.42,1.16,-0.17,,,,,,220.0,250.0,600.0,1100.0,4.0,1.0,2.0,5.0,0.0,20251216_22,小型,1354.0,2.0,1330.0,1344.0,S60,,,0.0,18.1,85.1,413,0.448,0.346,2026,0.43,1154,22.8,7.3,15.5,21.5,1.323,12,1.08,91.92592592592592,125.7,16.16711169893593,86.63999999999999,102.67499999999998,95.069,2.9396,,6.7,6.33,494.48,16.5,353.64,3.0,-1.5,1,2.3,62.50087719298244,1193.7667543859648,,,,532.1785714285714,88.18214285714284,20.57583333333333,2025-12-16,S60-24
20251216134742,2025-12-16 13:47:42,23,S60-24,915,1219,0,156,335,32,0,69,0.0,0.0,3.57,0.0,2729.57,2.5,1.3,0.99,-0.08,,,,,,220.0,250.0,600.0,1100.0,4.0,1.0,2.0,5.0,0.0,20251216_23,小型,1442.0,4.0,1354.0,1407.0,S60,,,0.0,18.1,85.1,436,0.466,0.358,2134,0.429,1219,23.2,7.3,15.8,21.7,1.332,12,1.14,89.9283950617284,124.5,15.141702976518571,85.67999999999999,96.925,85.022,2.9396,,6.7,6.33,494.48,16.5,353.64,2.5,-0.5,1,10.77,59.42272727272727,1087.435909090909,,,,550.6923076923077,90.4153846153846,19.59,2025-12-16,S60-24
20251216141313,2025-12-16 14:13:13,27,S60-24,906,1207,0,154,332,32,0,70,0.0,0.0,3.51,0.0,2704.51,2.5,1.32,0.89,-0.17,,,,,,220.0,250.0,600.0,1100.0,4.0,1.0,2.0,5.0,0.0,20251216_27,小型,1442.0,4.0,1417.0,1430.0,S60,,,0.0,18.1,85.1,434,0.464,0.355,2113,0.429,1207,23.5,7.4,16.1,21.8,1.332,12,1.13,91.0148148148148,124.2,15.262494263341951,88.63999999999999,99.73928571428571,88.265,2.9396,,6.7,6.33,494.48,16.5,353.64,2.5,0.0,0,8.77,59.42272727272727,1087.435909090909,,,,559.8461538461538,91.07692307692308,19.73333333333333,2025-12-16,S60-24
20251216143813,2025-12-16 14:38:13,31,S60-24,890,1186,0,152,327,30,0,66,0.0,0.0,3.41,0.0,2654.41,2.5,2.01,0.91,-0.17,,,,,,220.0,250.0,600.0,1100.0,4.0,1.0,2.0,5.0,0.0,20251216_31,小型,1532.0,3.0,1442.0,1455.0,S60,,,0.0,18.1,85.1,423,0.465,0.359,2076,0.429,1186,22.7,7.1,15.6,21.7,1.333,12,1.11,86.97283950617283,115.4,14.590450219791608,84.4,96.99642857142858,87.384,2.9396,,6.7,6.33,494.48,16.5,353.64,2.5,0.0,0,6.77,55.43428571428571,968.2521904761902,,,,544.5384615384615,91.05384615384614,19.72833333333333,2025-12-16,S60-24
20251216150257,2025-12-16 15:02:57,36,S60-24,873,1163,0,150,321,29,0,63,0.0,0.0,3.44,0.0,2602.44,2.5,2.04,0.81,-0.26,,,,,,220.0,250.0,600.0,1100.0,4.0,2.0,2.0,5.0,0.0,20251216_36,小型,1532.0,3.0,1508.0,1522.0,S60,,,0.0,18.1,85.1,413,0.467,0.363,2036,0.429,1163,22.3,7.0,15.3,21.7,1.332,12,1.09,87.44938271604939,115.8,13.708239600776382,87.35999999999999,93.875,86.124,2.9396,,6.7,6.33,494.48,16.5,353.64,2.5,0.0,0,4.77,55.43428571428571,968.2521904761902,,,,544.3214285714286,87.7142857142857,20.46666666666666,2025-12-16,S60-24
20251216152658,2025-12-16 15:26:58,39,S60-24,906,1209,0,155,332,31,0,69,0.0,0.0,3.52,0.0,2705.52,2.5,1.97,0.89,0.0,,,,,,220.0,250.0,600.0,1100.0,4.0,1.0,2.0,5.0,0.0,20251216_39,小型,1630.0,1.0,1532.0,1546.0,S60,,,0.0,18.1,85.1,432,0.467,0.359,2115,0.428,1209,23.1,7.2,16.0,21.7,1.334,12,1.13,86.99382716049382,117.6,15.094429891450169,86.66,96.73214285714286,85.604,2.9396,,6.7,6.33,494.48,16.5,353.64,2.5,0.0,0,9.77,54.98484848484848,907.25,,,,525.2857142857143,88.37499999999999,20.62083333333333,2025-12-16,S60-24
20251216155300,2025-12-16 15:53:00,43,S60-24,538,705,0,81,195,19,0,40,0.0,0.0,2.12,0.0,1580.12,4.5,2.53,0.56,-0.14,,,,,,220.0,250.0,600.0,1100.0,4.0,2.0,2.0,6.0,0.0,20251216_43,小型,1630.0,1.0,1557.0,1615.0,S60,,,0.0,18.1,85.1,254,0.415,0.319,1243,0.433,705,23.2,7.5,15.7,21.2,1.31,12,0.66,74.579012345679,84.0,6.088518156787134,75.4,75.74999999999999,114.773,2.9396,,6.7,6.33,494.48,16.5,353.64,4.5,2.0,1,-44.17,54.98484848484848,907.25,,,,518.9166666666666,95.34444444444443,28.603333333333328,2025-12-16,S60-24
20251216155657,2025-12-16 15:56:57,44,S60-24,535,695,0,76,189,20,0,41,0.0,0.0,2.1,0.0,1558.1,5.0,1.33,1.13,-0.14,,,,,,220.0,250.0,600.0,1100.0,4.0,2.0,2.0,6.0,0.0,20251216_44,小型,1630.0,1.0,1557.0,1615.0,S60,,,0.0,18.1,85.1,250,0.402,0.304,1230,0.435,695,24.4,8.0,16.4,21.0,1.299,12,0.65,76.97901234567902,86.0,7.025381076600223,76.12,80.87500000000001,124.423,2.9396,,6.7,6.33,494.48,16.5,353.64,5.0,0.5,1,-47.82,54.98484848484848,907.25,,,,518.9166666666666,95.34444444444443,28.603333333333328,2025-12-16,S60-24
20251217074937,2025-12-17 07:49:37,1,S60-17,875,1160,0,132,317,29,0,66,0.0,0.0,3.16,0.0,2582.16,4.5,3.12,0.0,0.35,,,,,,220.0,250.0,600.0,1100.0,4.0,3.0,2.0,5.0,0.0,20251217_1,小型,848.0,2.0,754.0,809.0,S60,,,0.0,18.8,77.3,412,0.416,0.32,2035,0.43,1160,23.1,7.0,16.0,21.1,1.326,12,1.08,104.16666666666669,131.9,17.350733025089646,91.76,116.87000000000003,108.213,2.9396,,6.7,6.33,519.68,19.3,389.33333333333337,4.5,-0.5,1,6.83,,,,,,,,,2025-12-17,S60-17
20251217081556,2025-12-17 08:15:56,5,S60-17,853,1146,0,144,314,30,0,62,0.0,0.0,3.14,0.0,2552.14,3.0,2.86,-0.12,0.09,,,,,,220.0,250.0,600.0,1100.0,4.0,1.0,2.0,5.0,0.0,20251217_5,小型,848.0,2.0,822.0,836.0,S60,,,0.0,18.8,77.3,406,0.459,0.355,1999,0.427,1146,22.7,7.4,15.3,21.6,1.343,12,1.07,95.30697674418606,123.0,16.03229147469855,90.5,105.64666666666666,98.735,2.9396,,6.7,6.33,519.68,19.3,389.33333333333337,3.0,-1.5,1,3.3,,,,,,,,,2025-12-17,S60-17
20251217084357,2025-12-17 08:43:57,7,S60-17,903,1208,0,154,330,30,0,69,0.0,0.0,3.34,0.0,2697.34,2.5,1.32,0.56,-0.08,,,,,,220.0,250.0,600.0,1100.0,4.0,2.0,2.0,5.0,0.0,20251217_7,小型,937.0,4.0,848.0,902.0,S60,,,0.0,18.8,77.3,429,0.467,0.359,2111,0.428,1208,23.1,7.0,16.1,21.6,1.338,12,1.13,93.62716049382716,132.8,16.859147880182043,86.52,102.14999999999998,90.398,2.9396,,6.7,6.33,519.68,19.3,389.33333333333337,2.5,-0.5,1,8.77,,,,,,,,,2025-12-17,S60-17
20251217090745,2025-12-17 09:07:45,8,S60-17,894,1200,0,152,330,30,0,68,0.0,0.0,3.31,0.0,2677.31,2.5,1.33,0.45,0.17,,,,,,220.0,250.0,600.0,1100.0,4.0,2.0,2.0,5.0,0.0,20251217_8,小型,937.0,4.0,911.0,926.0,S60,,,0.0,18.8,77.3,428,0.461,0.355,2094,0.427,1200,22.9,7.0,15.9,21.7,1.342,12,1.12,98.12022471910112,131.0,17.259982812594988,91.64,107.45806451612904,95.945,2.9396,,6.7,6.33,519.68,19.3,389.33333333333337,2.5,0.0,0,6.77,,,,,,,,,2025-12-17,S60-17
20251217093306,2025-12-17 09:33:06,11,S60-17,878,1178,0,150,323,30,0,67,0.0,0.0,3.22,0.0,2629.22,2.5,1.35,0.46,0.08,,,,,,220.0,250.0,600.0,1100.0,4.0,3.0,2.0,5.0,0.0,20251217_11,小型,1028.0,3.0,937.0,952.0,S60,,,0.0,18.8,77.3,420,0.464,0.357,2056,0.427,1178,23.1,7.1,16.0,21.7,1.342,12,1.1,97.8939024390244,130.0,17.46581572436029,93.28,109.67241379310344,99.702,2.9396,,6.7,6.33,519.68,19.3,389.33333333333337,2.5,0.0,0,4.77,65.04285714285713,455.2999999999999,,,,,,,2025-12-17,S60-17
20251217095610,2025-12-17 09:56:10,12,S60-17,942,1251,0,150,344,32,0,71,0.0,0.0,3.43,0.0,2793.43,3.5,1.35,0.32,-0.08,,,,,,220.0,250.0,600.0,1100.0,4.0,2.0,2.0,5.0,0.0,20251217_12,小型,1028.0,3.0,1004.0,1018.0,S60,,,0.0,18.8,77.3,447,0.436,0.336,2193,0.43,1251,23.0,7.2,15.9,21.4,1.328,12,1.17,94.52235294117646,122.0,16.163585627762817,94.86,104.8689655172414,89.632,2.9396,,6.7,6.33,519.68,19.3,389.33333333333337,3.5,1.0,1,14.49,65.04285714285713,455.2999999999999,,,,544.6428571428571,95.67142857142856,22.323333333333327,2025-12-17,S60-17
20251217102529,2025-12-17 10:25:29,15,S60-24,933,1241,0,155,340,32,0,71,0.0,0.0,3.5,0.0,2775.5,3.0,1.97,0.76,0.0,,,,,,220.0,250.0,600.0,1100.0,4.0,2.0,2.0,5.0,0.0,20251217_15,小型,1128.0,1.0,1032.0,1046.0,S60,,,0.0,18.8,77.3,443,0.456,0.35,2174,0.429,1241,23.3,7.2,16.0,21.6,1.33,12,1.16,96.50786516853934,130.1,15.89290863500753,92.72,101.5,87.5,2.9396,,6.7,6.33,519.68,19.3,389.33333333333337,3.0,-0.5,1,14.3,60.00714285714286,420.05,,,,514.0357142857143,93.6642857142857,21.855,2025-12-17,S60-24
20251217105313,2025-12-17 10:53:13,17,S60-24,555,717,0,79,195,18,0,41,0.0,0.0,2.03,0.0,1607.03,5.0,2.6,1.83,0.0,,,,,,220.0,250.0,600.0,1100.0,4.0,3.0,2.0,5.0,0.0,20251217_17,小型,1128.0,1.0,1057.0,1117.0,S60,,,0.0,18.8,77.3,254,0.405,0.311,1272,0.436,717,23.2,7.1,16.1,20.7,1.292,12,0.67,81.36913580246913,91.5,7.598304586320291,81.52,85.50714285714284,127.623,2.9396,,6.7,6.33,519.68,19.3,389.33333333333337,5.0,2.0,1,-44.82,60.00714285714286,420.05,,,,462.95,87.69500000000001,29.23166666666667,2025-12-17,S60-24
20251217105714,2025-12-17 10:57:14,18,S60-24,554,717,0,78,196,18,0,41,0.0,0.0,2.02,0.0,1606.02,5.0,1.3,1.65,0.0,,,,,,220.0,250.0,600.0,1100.0,4.0,3.0,2.0,5.0,0.0,20251217_18,小型,1128.0,1.0,1057.0,1117.0,S60,,,0.0,18.8,77.3,255,0.398,0.306,1271,0.436,717,23.1,7.1,16.1,20.8,1.294,12,0.67,81.27731958762887,89.9,7.0488356156913605,78.38,85.05882352941177,126.953,2.9396,,6.7,6.33,519.68,19.3,389.33333333333337,5.0,0.0,0,-45.82,60.00714285714286,420.05,,,,462.95,87.69500000000001,29.23166666666667,2025-12-17,S60-24
20251217125930,2025-12-17 12:59:30,19,S60-24,875,1147,0,134,315,30,0,64,0.0,0.0,3.2,0.0,2568.2,4.0,1.52,1.51,0.17,,,,,,220.0,250.0,600.0,1100.0,4.0,5.0,2.0,5.0,0.0,20251217_19,小型,1358.0,2.0,1303.0,1321.0,S60,,,0.0,19.1,86.1,409,0.425,0.328,2022,0.433,1147,23.0,7.3,15.6,21.2,1.311,12,1.07,93.87073170731706,117.9,13.998183573844264,97.02,101.49310344827587,94.853,2.9396,,6.7,6.33,519.68,19.3,389.33333333333337,4.0,-1.0,1,-0.74,62.58508771929824,1191.20283625731,,,,476.55555555555554,100.16666666666666,30.05,2025-12-17,S60-24
