Repository: Vincent626/concrete-strength-analysis

# 🎯 S60 & M60 混凝土強度預測模型訓練成果報告

> **更新日期**: 2026-02-04  
> **專案目標**: 建立 S60/M60 混凝土 28 天抗壓強度預測模型

---

## 📋 摘要

本專案針對 S60（小型）與 M60（中型）離心混凝土管配比，建立機器學習預測模型。透過配料特徵分析，預測 28 天抗壓強度，並識別影響強度的關鍵因素。

### 主要成果

| 模型 | 樣本數 | R² | MAE (kgf/cm²) | 狀態 |
|:---|---:|---:|---:|:---|
| **S60** | 46 | **0.360** | 28 | ✅ 可用 |
| **M60** | 52 | **0.206** | 25 | ✅ 可用 |

---

## 📈 模型效能比較
> **說明**：S60 模型 R²=0.360，M60 模型 R²=0.206，兩者皆具有預測能力。S60 表現較佳，預測誤差約 28 kgf/cm²。

---

## 📊 強度分布比較
> **說明**：S60 與 M60 的強度分布相似，平均約 605 kgf/cm²，皆高於設計強度 510 kgf/cm²（紅色虛線）。

---

File: S60_M60_dataset_v9_shared.csv (part 129 of 138)
match_key,日期及時間,序,配比 ,耗用骨材1,耗用骨材2,耗用骨材3,耗用水,耗用泥料1,耗用泥料2,耗用泥料3,耗用泥料4,耗用藥劑1,耗用藥劑2,耗用藥劑3,耗用藥劑4,耗用小計,表面水骨材1,誤差%水,誤差%骨材1,誤差%骨材2,坍度(cm),混凝土溫度(℃),試體1強度(X1),試體2強度(X2),試體3強度(X3),加料轉速,慢速轉速,中速轉速,高速轉速,加料時間,慢速時間,中速時間,高速時間,總降水量,cp_key,類型,入池,蒸養池,離心開始,離心結束,母體,平均強度,強度_原始,強度_修正,環境溫度,環境濕度,膠結料總量,水灰比,水膠比,骨材總量,砂石比,粗骨材總量,水泥取代率,矽灰取代率,爐石取代率,漿體比例,粗細骨材比,月份,拌合米數,平均電流,最大電流,電流標準差,最終電流,穩定階段平均電流,單位體積穩定電流,砂_FM,砂_Mud,六分_FM,三分_FM,水泥砂漿_28天平均強度,水泥_流動性,水泥砂漿_7天平均強度,設定扣水率(%),扣水率_變動幅度,扣水率_是否變更,水量微調偏離度,蒸養實際平均溫度,蒸養實際總積溫,蒸養實際階段1溫度,蒸養實際階段2溫度,蒸養實際階段3溫度,實際離心平均轉速,實際離心平均電流,實際離心總能量,日期,配比
20251217132633,2025-12-17 13:26:33,22,S60-24,877,1165,0,145,321,31,0,63,0.0,0.0,3.3,0.0,2605.3,3.0,1.4,0.8,-0.09,,,,,,220.0,250.0,600.0,1100.0,4.0,3.0,2.0,5.0,0.0,20251217_22,小型,1358.0,2.0,1331.0,1346.0,S60,,,0.0,19.1,86.1,415,0.452,0.349,2042,0.429,1165,22.7,7.5,15.2,21.5,1.328,12,1.09,95.62298850574712,124.4,15.53308446213803,89.69999999999999,104.62903225806453,95.99,2.9396,,6.7,6.33,519.68,19.3,389.33333333333337,3.0,-1.0,1,4.3,62.58508771929824,1191.20283625731,,,,488.9333333333333,81.86666666666666,20.466666666666665,2025-12-17,S60-24
20251217135015,2025-12-17 13:50:15,26,S60-24,920,1231,0,157,339,32,0,68,0.0,0.0,3.44,0.0,2750.44,2.5,1.29,0.77,0.0,,,,,,220.0,250.0,600.0,1100.0,4.0,1.0,2.0,5.0,0.0,20251217_26,小型,1449.0,4.0,1358.0,1411.0,S60,,,0.0,19.1,86.1,439,0.463,0.358,2151,0.428,1231,22.8,7.3,15.5,21.7,1.338,12,1.15,92.95308641975308,127.7,17.168806672939695,84.75999999999999,103.23214285714286,89.767,2.9396,,6.7,6.33,519.68,19.3,389.33333333333337,2.5,-0.5,1,11.77,62.26605504587156,1132.2044342507645,,,,551.6923076923077,99.42692307692307,21.5425,2025-12-17,S60-24
20251217141851,2025-12-17 14:18:51,31,S60-24,920,1230,0,157,337,32,0,69,0.0,0.0,3.46,0.0,2748.46,2.5,1.29,0.77,-0.08,,,,,,220.0,250.0,600.0,1100.0,4.0,2.0,2.0,5.0,0.0,20251217_31,小型,1449.0,4.0,1423.0,1437.0,S60,,,0.0,19.1,86.1,438,0.466,0.358,2150,0.428,1230,23.1,7.3,15.8,21.7,1.337,12,1.15,94.54823529411765,130.9,18.242739808190613,89.38000000000001,106.2655172413793,92.405,2.9396,,6.7,6.33,519.68,19.3,389.33333333333337,2.5,0.0,0,11.77,62.26605504587156,1132.2044342507645,,,,540.4642857142857,90.65357142857142,21.1525,2025-12-17,S60-24
20251217144626,2025-12-17 14:46:26,35,S60-24,925,1229,0,153,339,32,0,70,0.0,0.0,3.49,0.0,2751.49,3.0,2.0,0.76,-0.16,,,,,,220.0,250.0,600.0,1100.0,4.0,1.0,2.0,5.0,0.0,20251217_35,小型,1541.0,3.0,1450.0,1504.0,S60,,,0.0,19.1,86.1,441,0.451,0.347,2154,0.429,1229,23.1,7.3,15.9,21.6,1.329,12,1.15,85.0037037037037,116.3,14.720552898604168,82.62,92.67857142857144,80.59,2.9396,,6.7,6.33,519.68,19.3,389.33333333333337,3.0,0.5,1,12.3,56.15384615384615,972.397435897436,,,,514.6071428571429,91.15714285714284,21.27,2025-12-17,S60-24
20251217151202,2025-12-17 15:12:02,39,S60-24,925,1219,0,144,335,32,0,66,0.0,0.0,3.39,0.0,2724.39,4.0,2.13,0.65,-0.08,,,,,,220.0,250.0,600.0,1100.0,4.0,2.0,2.0,5.0,0.0,20251217_39,小型,1541.0,3.0,1515.0,1531.0,S60,,,0.0,19.1,86.1,433,0.43,0.333,2144,0.431,1219,22.6,7.4,15.2,21.2,1.318,12,1.14,91.06296296296296,124.8,16.175293188667986,90.46,99.375,87.171,2.9396,,6.7,6.33,519.68,19.3,389.33333333333337,4.0,1.0,1,9.26,56.15384615384615,972.397435897436,,,,490.03125,86.58437500000001,23.089166666666667,2025-12-17,S60-24
20251217153551,2025-12-17 15:35:51,43,S60-24,908,1198,0,140,328,32,0,66,0.0,0.0,3.4,0.0,2675.4,4.0,2.19,0.55,0.0,,,,,,220.0,250.0,600.0,1100.0,4.0,1.0,2.0,5.0,0.0,20251217_43,小型,1640.0,1.0,1540.0,1554.0,S60,,,0.0,19.1,86.1,426,0.427,0.329,2106,0.431,1198,23.0,7.5,15.5,21.2,1.319,12,1.12,89.81951219512194,120.5,15.836199955492452,87.97999999999999,99.0206896551724,88.411,2.9396,,6.7,6.33,519.68,19.3,389.33333333333337,4.0,0.0,0,5.26,57.85510204081634,944.9666666666668,,,,520.1785714285714,91.43214285714284,21.334166666666665,2025-12-17,S60-24
20251217160346,2025-12-17 16:03:46,47,S60-24,546,707,0,76,193,19,0,39,0.0,0.0,2.0,0.0,1582.0,5.5,2.7,1.11,0.14,,,,,,220.0,250.0,600.0,1100.0,4.0,3.0,2.0,6.0,0.0,20251217_47,小型,1640.0,1.0,1609.0,1628.0,S60,,,0.0,19.1,86.1,251,0.394,0.303,1253,0.436,707,23.1,7.6,15.5,20.7,1.295,12,0.66,76.47317073170731,84.5,6.196754634100089,77.3,79.1655172413793,119.948,2.9396,,6.7,6.33,519.68,19.3,389.33333333333337,5.5,1.5,1,-41.18,57.85510204081634,944.9666666666668,,,,497.0263157894737,88.52631578947368,28.03333333333333,2025-12-17,S60-24
20251217160823,2025-12-17 16:08:23,48,S60-24,536,696,0,73,191,20,0,39,0.0,0.0,1.95,0.0,1556.95,5.5,1.39,0.75,0.0,,,,,,220.0,250.0,600.0,1100.0,4.0,3.0,2.0,6.0,0.0,20251217_48,小型,1640.0,1.0,1609.0,1628.0,S60,,,0.0,19.1,86.1,250,0.382,0.292,1232,0.435,696,23.6,8.0,15.6,20.8,1.299,12,0.65,77.12105263157896,84.1,6.632295700614365,74.2,80.26060606060605,123.478,2.9396,,6.7,6.33,519.68,19.3,389.33333333333337,5.5,0.0,0,-44.18,57.85510204081634,944.9666666666668,,,,497.0263157894737,88.52631578947368,28.03333333333333,2025-12-17,S60-24
20251218074943,2025-12-18 07:49:43,1,S60-17,870,1149,0,131,313,30,0,63,0.0,0.0,2.98,0.0,2558.98,4.5,2.34,0.46,0.35,,,,,,220.0,250.0,600.0,1100.0,4.0,2.0,2.0,5.0,0.0,20251218_1,小型,846.0,3.0,753.0,808.0,S60,,,0.0,18.8,79.9,406,0.419,0.323,2019,0.431,1149,22.9,7.4,15.5,21.0,1.321,12,1.07,96.18536585365854,120.2,14.06186784553089,96.96,104.06896551724138,97.261,2.9396,,6.7,6.59,519.68,19.3,389.33333333333337,4.5,-1.0,1,5.83,,,,,,,,,2025-12-18,S60-17
20251218081511,2025-12-18 08:15:11,5,S60-17,870,1156,0,140,317,29,0,66,0.0,0.0,3.03,0.0,2581.03,3.5,2.19,0.46,0.0,,,,,,220.0,250.0,600.0,1100.0,4.0,2.0,2.0,5.0,0.0,20251218_5,小型,846.0,3.0,821.0,834.0,S60,,,0.0,18.8,79.9,412,0.442,0.34,2026,0.429,1156,23.1,7.0,16.0,21.4,1.329,12,1.08,94.21098901098902,119.5,14.438512682143084,89.7,99.2375,91.887,2.9396,,6.7,6.59,519.68,19.3,389.33333333333337,3.5,-1.0,1,4.49,,,,,,,,,2025-12-18,S60-17
20251218084214,2025-12-18 08:42:14,7,S60-17,905,1210,0,150,332,31,0,67,0.0,0.0,3.16,0.0,2698.16,3.0,1.35,0.33,0.08,,,,,,220.0,250.0,600.0,1100.0,4.0,2.0,2.0,5.0,0.0,20251218_7,小型,938.0,4.0,846.0,900.0,S60,,,0.0,18.8,79.9,430,0.452,0.349,2115,0.428,1210,22.8,7.2,15.6,21.5,1.337,12,1.13,88.32716049382717,130.5,16.562750206603386,83.66,95.32500000000002,84.358,2.9396,,6.7,6.59,519.68,19.3,389.33333333333337,3.0,-0.5,1,9.3,,,,,,,,,2025-12-18,S60-17
20251218090756,2025-12-18 09:07:56,8,S60-17,903,1200,0,144,330,30,0,69,0.0,0.0,3.15,0.0,2679.15,3.5,1.41,0.56,0.17,,,,,,220.0,250.0,600.0,1100.0,4.0,2.0,2.0,5.0,0.0,20251218_8,小型,938.0,4.0,912.0,927.0,S60,,,0.0,18.8,79.9,429,0.436,0.336,2103,0.429,1200,23.1,7.0,16.1,21.4,1.329,12,1.12,95.42222222222225,127.6,16.27247164180455,89.05999999999999,105.64285714285712,94.324,2.9396,,6.7,6.59,519.68,19.3,389.33333333333337,3.5,0.5,1,8.49,,,,,,,,,2025-12-18,S60-17
20251218093317,2025-12-18 09:33:17,11,S60-17,886,1176,0,141,323,30,0,68,0.0,0.0,3.08,0.0,2627.08,3.5,1.44,0.34,-0.09,,,,,,220.0,250.0,600.0,1100.0,4.0,2.0,2.0,5.0,0.0,20251218_11,小型,1029.0,1.0,938.0,952.0,S60,,,0.0,18.8,79.9,421,0.437,0.335,2062,0.43,1176,23.3,7.1,16.2,21.4,1.327,12,1.1,94.52738095238097,125.4,16.32934366620903,91.46,101.96333333333332,92.694,2.9396,,6.7,6.59,519.68,19.3,389.33333333333337,3.5,0.0,0,5.49,65.22142857142856,456.55,,,,,,,2025-12-18,S60-17
20251218095702,2025-12-18 09:57:02,12,S60-17,942,1241,0,141,339,32,0,69,0.0,0.0,3.25,0.0,2767.25,4.5,1.44,0.32,0.0,,,,,,220.0,250.0,600.0,1100.0,4.0,1.0,2.0,5.0,0.0,20251218_12,小型,1029.0,1.0,1004.0,1017.0,S60,,,0.0,18.8,79.9,440,0.416,0.32,2183,0.432,1241,23.0,7.3,15.7,21.0,1.317,12,1.16,92.90860215053765,127.9,15.191194789129844,91.4,99.084375,85.418,2.9396,,6.7,6.59,519.68,19.3,389.33333333333337,4.5,1.0,1,15.83,65.22142857142856,456.55,,,,553.6538461538462,94.41923076923077,20.4575,2025-12-18,S60-17
20251218102429,2025-12-18 10:24:29,15,S60-17,921,1219,0,147,336,31,0,69,0.0,0.0,3.18,0.0,2726.18,3.5,1.38,0.66,-0.08,,,,,,220.0,250.0,600.0,1100.0,4.0,1.0,2.0,5.0,0.0,20251218_15,小型,,2.0,1028.0,1042.0,S60,,,0.0,18.8,79.9,436,0.438,0.337,2140,0.43,1219,22.9,7.1,15.8,21.4,1.324,12,1.14,90.54567901234569,128.4,16.279935764294635,86.58000000000001,97.20714285714288,85.269,2.9396,,6.7,6.59,519.68,19.3,389.33333333333337,3.5,-1.0,1,11.49,,,,,,505.57142857142856,86.71071428571426,20.232499999999995,2025-12-18,S60-17
20251218104740,2025-12-18 10:47:40,17,S60-17,538,694,0,74,190,18,0,39,0.0,0.0,1.84,0.0,1554.84,5.5,2.78,1.13,-0.29,,,,,,220.0,250.0,600.0,1100.0,4.0,3.0,2.0,6.0,0.0,20251218_17,小型,,2.0,1052.0,1111.0,S60,,,0.0,18.8,79.9,247,0.389,0.3,1232,0.437,694,23.1,7.3,15.8,20.7,1.29,12,0.65,77.39512195121951,88.2,7.017780596265676,78.52000000000001,79.07586206896552,121.655,2.9396,,6.7,6.59,519.68,19.3,389.33333333333337,5.5,2.0,1,-43.18,,,,,,481.0263157894737,89.8236842105263,28.444166666666657,2025-12-18,S60-17
20251218105116,2025-12-18 10:51:16,18,S60-17,540,695,0,71,190,18,0,40,0.0,0.0,1.85,0.0,1555.85,6.0,1.43,1.12,-0.14,,,,,,220.0,250.0,600.0,1100.0,4.0,3.0,2.0,6.0,0.0,20251218_18,小型,,2.0,1052.0,1111.0,S60,,,0.0,18.8,79.9,248,0.374,0.286,1235,0.437,695,23.4,7.3,16.1,20.5,1.287,12,0.65,78.84639175257732,86.6,6.647502621606243,76.02000000000001,82.25588235294116,126.548,2.9396,,6.7,6.59,519.68,19.3,389.33333333333337,6.0,0.5,1,-44.59,,,,,,481.0263157894737,89.8236842105263,28.444166666666657,2025-12-18,S60-17
20251218125925,2025-12-18 12:59:25,19,S60-24,874,1143,0,130,314,29,0,65,0.0,0.0,3.24,0.0,2558.24,4.5,1.56,0.92,-0.17,,,,,,220.0,250.0,600.0,1100.0,4.0,3.0,2.0,5.0,0.0,20251218_19,小型,1355.0,3.0,1303.0,1318.0,S60,,,0.0,20.1,82.3,408,0.414,0.319,2017,0.433,1143,23.0,7.1,15.9,21.1,1.308,12,1.07,89.73734939759036,121.1,14.411748143114766,89.49999999999999,96.67241379310346,90.348,2.9396,,6.7,6.59,519.68,19.3,389.33333333333337,4.5,-1.5,1,4.83,57.08245614035087,1089.3235380116955,,,,523.3,106.46999999999998,26.6175,2025-12-18,S60-24
20251218132429,2025-12-18 13:24:29,22,S60-24,872,1153,0,139,318,29,0,66,0.0,0.0,3.23,0.0,2580.23,3.5,1.46,0.69,-0.26,,,,,,220.0,250.0,600.0,1100.0,4.0,2.0,2.0,5.0,0.0,20251218_22,小型,1355.0,3.0,1329.0,1343.0,S60,,,0.0,20.1,82.3,413,0.437,0.337,2025,0.431,1153,23.0,7.0,16.0,21.4,1.322,12,1.08,96.72021276595746,122.5,15.071218023792506,92.0,103.3969696969697,95.738,2.9396,,6.7,6.59,519.68,19.3,389.33333333333337,3.5,-1.0,1,3.49,57.08245614035087,1089.3235380116955,,,,518.5714285714286,87.90714285714284,20.511666666666663,2025-12-18,S60-24
20251218134957,2025-12-18 13:49:57,26,S60-24,877,1161,0,146,320,30,0,65,0.0,0.0,3.28,0.0,2602.28,3.0,2.1,0.8,-0.43,,,,,,220.0,250.0,600.0,1100.0,4.0,1.0,2.0,5.0,0.0,20251218_26,小型,1444.0,4.0,1354.0,1407.0,S60,,,0.0,20.1,82.3,415,0.456,0.352,2038,0.43,1161,22.9,7.2,15.7,21.6,1.324,12,1.09,86.48536585365854,117.1,13.97297148724008,81.94000000000001,94.59655172413794,86.786,2.9396,,6.7,6.59,519.68,19.3,389.33333333333337,3.0,-0.5,1,5.3,61.00642201834863,1114.3839755351682,,,,558.5384615384615,94.39615384615384,20.4525,2025-12-18,S60-24
20251218141431,2025-12-18 14:14:31,30,S60-24,939,1238,0,150,339,32,0,69,0.0,0.0,3.51,0.0,2770.51,3.5,1.35,0.97,-0.24,,,,,,220.0,250.0,600.0,1100.0,4.0,2.0,2.0,5.0,0.0,20251218_30,小型,1444.0,4.0,1419.0,1432.0,S60,,,0.0,20.1,82.3,440,0.442,0.341,2177,0.431,1238,23.0,7.3,15.7,21.3,1.318,12,1.16,90.7560975609756,124.0,16.672542767434884,87.97999999999999,100.89655172413794,86.98,2.9396,,6.7,6.59,519.68,19.3,389.33333333333337,3.5,0.5,1,14.49,61.00642201834863,1114.3839755351682,,,,572.6153846153846,98.02692307692308,21.239166666666662,2025-12-18,S60-24
20251218144114,2025-12-18 14:41:14,35,S60-24,918,1206,0,142,331,31,0,69,0.0,0.0,3.4,0.0,2700.4,4.0,2.16,0.77,-0.25,,,,,,220.0,250.0,600.0,1100.0,4.0,1.0,2.0,5.0,0.0,20251218_35,小型,1537.0,1.0,1445.0,1458.0,S60,,,0.0,20.1,82.3,431,0.429,0.329,2124,0.432,1206,23.2,7.2,16.0,21.2,1.314,12,1.13,87.73132530120483,125.1,15.740561736664464,84.34,93.5206896551724,82.762,2.9396,,6.7,6.59,519.68,19.3,389.33333333333337,4.0,0.5,1,7.26,57.14615384615384,993.390641025641,,,,538.9230769230769,89.61538461538461,19.416666666666668,2025-12-18,S60-24
20251218150610,2025-12-18 15:06:10,40,S60-24,919,1205,0,138,332,31,0,66,0.0,0.0,3.41,0.0,2694.41,4.5,2.22,0.44,-0.33,,,,,,220.0,250.0,600.0,1100.0,4.0,2.0,2.0,5.0,0.0,20251218_40,小型,1537.0,1.0,1510.0,1525.0,S60,,,0.0,20.1,82.3,429,0.416,0.322,2124,0.433,1205,22.6,7.2,15.4,21.1,1.311,12,1.13,86.95777777777778,118.2,13.547857376949793,81.9,90.08387096774194,79.72,2.9396,,6.7,6.59,519.68,19.3,389.33333333333337,4.5,0.5,1,12.83,57.14615384615384,993.390641025641,,,,497.23333333333335,91.58999999999996,22.897499999999997,2025-12-18,S60-24
20251218153146,2025-12-18 15:31:46,43,S60-24,900,1175,0,134,322,30,0,67,0.0,0.0,3.32,0.0,2631.32,4.5,2.29,1.01,-0.17,,,,,,220.0,250.0,600.0,1100.0,4.0,1.0,2.0,5.0,0.0,20251218_43,小型,1630.0,2.0,1537.0,1550.0,S60,,,0.0,20.1,82.3,419,0.416,0.32,2075,0.434,1175,23.2,7.2,16.0,21.0,1.306,12,1.1,89.28313253012048,123.5,14.958020126035043,87.85999999999999,96.42413793103444,87.658,2.9396,,6.7,6.59,519.68,19.3,389.33333333333337,4.5,0.0,0,8.83,65.23636363636363,1076.4,,,,567.6153846153846,95.9423076923077,20.7875,2025-12-18,S60-24
20251218155935,2025-12-18 15:59:35,48,S60-24,542,692,0,69,191,19,0,41,0.0,0.0,1.98,0.0,1555.98,6.5,2.99,0.93,-0.57,,,,,,220.0,250.0,600.0,1100.0,4.0,3.0,2.0,6.0,0.0,20251218_48,小型,1630.0,2.0,1604.0,1621.0,S60,,,0.0,20.1,82.3,251,0.361,0.275,1234,0.439,692,23.9,7.6,16.3,20.6,1.277,12,0.65,78.25934065934067,87.0,7.549863225920391,78.47999999999999,82.30625,126.625,2.9396,,6.7,6.59,519.68,19.3,389.33333333333337,6.5,2.0,1,-43.52,65.23636363636363,1076.4,,,,503.7647058823529,89.59411764705882,25.385,2025-12-18,S60-24
20251218160311,2025-12-18 16:03:11,49,S60-24,538,693,0,71,192,18,0,40,0.0,0.0,1.97,0.0,1553.97,6.0,1.43,0.75,-0.43,,,,,,220.0,250.0,600.0,1100.0,4.0,3.0,2.0,6.0,0.0,20251218_49,小型,1630.0,2.0,1604.0,1621.0,S60,,,0.0,20.1,82.3,250,0.37,0.284,1231,0.437,693,23.2,7.2,16.0,20.7,1.288,12,0.65,76.93023255813954,83.6,6.861555687855678,74.76000000000002,81.05333333333331,124.697,2.9396,,6.7,6.59,519.68,19.3,389.33333333333337,6.0,-0.5,1,-44.59,65.23636363636363,1076.4,,,,503.7647058823529,89.59411764705882,25.385,2025-12-18,S60-24
20251219074930,2025-12-19 07:49:30,1,S60-17,868,1149,0,132,314,29,0,65,0.0,0.0,2.99,0.0,2559.99,4.5,3.12,0.23,0.35,,,,,,220.0,250.0,600.0,1100.0,4.0,3.0,2.0,5.0,0.0,20251219_1,小型,846.0,1.0,753.0,809.0,S60,,,0.0,19.7,93.0,408,0.42,0.324,2017,0.43,1149,23.0,7.1,15.9,21.1,1.324,12,1.07,97.1938271604938,119.9,13.358682807092055,95.12,103.08571428571427,96.342,2.9396,,6.7,6.59,519.68,19.3,389.33333333333337,4.5,-1.5,1,6.83,,,,,,,,,2025-12-19,S60-17
20251219081646,2025-12-19 08:16:46,5,S60-17,869,1157,0,139,318,29,0,66,0.0,0.0,3.0,0.0,2581.0,3.5,1.46,0.35,0.09,,,,,,220.0,250.0,600.0,1100.0,4.0,2.0,2.0,5.0,0.0,20251219_5,小型,846.0,1.0,821.0,835.0,S60,,,0.0,19.7,93.0,413,0.437,0.337,2026,0.429,1157,23.0,7.0,16.0,21.4,1.331,12,1.08,97.42359550561795,128.0,15.707995691537896,90.82,108.43870967741935,100.406,2.9396,,6.7,6.59,519.68,19.3,389.33333333333337,3.5,-1.0,1,3.49,,,,,,,,,2025-12-19,S60-17
20251219084215,2025-12-19 08:42:15,7,S60-17,872,1167,0,145,320,30,0,68,0.0,0.0,3.06,0.0,2605.06,3.0,1.4,0.23,0.09,,,,,,220.0,250.0,600.0,1100.0,4.0,3.0,2.0,5.0,0.0,20251219_7,小型,939.0,4.0,846.0,902.0,S60,,,0.0,19.7,93.0,418,0.453,0.347,2039,0.428,1167,23.4,7.2,16.3,21.6,1.338,12,1.09,94.56341463414633,125.4,15.3800433901123,87.96,103.65172413793104,95.093,2.9396,,6.7,6.59,519.68,19.3,389.33333333333337,3.0,-0.5,1,4.3,,,,,,,,,2025-12-19,S60-17
20251219090802,2025-12-19 09:08:02,8,S60-17,926,1242,0,154,341,31,0,70,0.0,0.0,3.25,0.0,2767.25,3.0,1.32,0.0,0.08,,,,,,220.0,250.0,600.0,1100.0,4.0,1.0,2.0,5.0,0.0,20251219_8,小型,939.0,4.0,912.0,926.0,S60,,,0.0,19.7,93.0,442,0.452,0.348,2168,0.427,1242,22.9,7.0,15.8,21.6,1.341,12,1.16,100.32619047619048,138.7,18.47363706582733,91.62,111.47333333333334,96.098,2.9396,,6.7,6.59,519.68,19.3,389.33333333333337,3.0,0.0,0,13.3,,,,,,,,,2025-12-19,S60-17
20251219093227,2025-12-19 09:32:27,11,S60-17,910,1221,0,156,336,30,0,67,0.0,0.0,3.2,0.0,2723.2,2.5,1.3,0.44,0.08,,,,,,220.0,250.0,600.0,1100.0,4.0,2.0,2.0,5.0,0.0,20251219_11,小型,1029.0,2.0,938.0,952.0,S60,,,0.0,19.7,93.0,433,0.464,0.36,2131,0.427,1221,22.4,6.9,15.5,21.7,1.342,12,1.14,94.79789473684212,121.6,14.634645116063806,88.78,100.5939393939394,88.24,2.9396,,6.7,6.59,519.68,19.3,389.33333333333337,2.5,-0.5,1,10.77,71.80238095238094,502.6166666666666,,,,,,,2025-12-19,S60-17
20251219095741,2025-12-19 09:57:41,12,S60-17,920,1232,0,152,340,30,0,70,0.0,0.0,3.22,0.0,2747.22,3.0,1.33,0.22,0.08,,,,,,220.0,250.0,600.0,1100.0,4.0,1.0,2.0,5.0,0.0,20251219_12,小型,1029.0,2.0,1003.0,1016.0,S60,,,0.0,19.7,93.0,440,0.447,0.345,2152,0.428,1232,22.7,6.8,15.9,21.6,1.339,12,1.15,90.86913580246916,122.9,13.955233913272478,87.62,97.89642857142856,85.127,2.9396,,6.7,6.59,519.68,19.3,389.33333333333337,3.0,0.5,1,11.3,71.80238095238094,502.6166666666666,,,,558.4230769230769,96.3076923076923,20.866666666666667,2025-12-19,S60-17
20251219102358,2025-12-19 10:23:58,15,S60-17,887,1198,0,157,330,30,0,68,0.0,0.0,3.14,0.0,2673.14,2.0,1.29,0.23,0.0,,,,,,220.0,250.0,600.0,1100.0,4.0,2.0,2.0,5.0,0.0,20251219_15,小型,1125.0,3.0,1029.0,1043.0,S60,,,0.0,19.7,93.0,428,0.476,0.367,2085,0.425,1198,22.9,7.0,15.9,21.9,1.351,12,1.12,88.31604938271605,118.8,13.330114952225156,83.72,93.73571428571428,83.693,2.9396,,6.7,6.59,519.68,19.3,389.33333333333337,2.0,-1.0,1,-3.04,67.47380952380952,472.31666666666666,,,,544.2857142857143,89.66785714285712,20.922499999999992,2025-12-19,S60-17
20251219104918,2025-12-19 10:49:18,17,S60-17,541,707,0,78,193,17,0,41,0.0,0.0,1.87,0.0,1578.87,5.0,2.63,0.56,0.14,,,,,,220.0,250.0,600.0,1100.0,4.0,3.0,2.0,5.0,0.0,20251219_17,小型,1125.0,3.0,1054.0,1113.0,S60,,,0.0,19.7,93.0,251,0.404,0.311,1248,0.433,707,23.1,6.8,16.3,20.9,1.307,12,0.66,79.7246913580247,91.1,6.705121147011302,78.47999999999999,83.42142857142858,126.396,2.9396,,6.7,6.59,519.68,19.3,389.33333333333337,5.0,3.0,1,-45.82,67.47380952380952,472.31666666666666,,,,468.2368421052632,85.22368421052632,26.9875,2025-12-19,S60-17
20251219105339,2025-12-19 10:53:39,18,S60-17,533,696,0,73,190,17,0,39,0.0,0.0,1.84,0.0,1549.84,5.5,1.39,0.19,0.0,,,,,,220.0,250.0,600.0,1100.0,4.0,3.0,2.0,5.0,0.0,20251219_18,小型,1125.0,3.0,1054.0,1113.0,S60,,,0.0,19.7,93.0,246,0.384,0.297,1229,0.434,696,22.8,6.9,15.9,20.6,1.306,12,0.65,79.60113636363636,87.8,7.538770913782688,78.32000000000001,83.92903225806452,129.122,2.9396,,6.7,6.59,519.68,19.3,389.33333333333337,5.5,0.5,1,-44.18,67.47380952380952,472.31666666666666,,,,468.2368421052632,85.22368421052632,26.9875,2025-12-19,S60-17
20251219125919,2025-12-19 12:59:19,19,S60-24,874,1145,0,126,314,29,0,64,0.0,0.0,3.25,0.0,2555.25,5.0,1.61,0.46,0.0,,,,,,220.0,250.0,600.0,1100.0,4.0,4.0,2.0,5.0,1.0,20251219_19,小型,1355.0,1.0,1303.0,1319.0,S60,,,0.0,19.9,92.2,407,0.401,0.31,2019,0.433,1145,22.9,7.1,15.7,20.9,1.31,12,1.07,96.94302325581396,115.2,15.139487416422568,90.76,107.36333333333332,100.34,2.9396,,6.7,6.59,519.68,19.3,389.33333333333337,5.0,-0.5,1,2.18,57.32543859649123,1093.9604532163742,,,,501.75,99.715625,26.59083333333333,2025-12-19,S60-24
20251219133354,2025-12-19 13:33:54,22,S60-24,876,1167,0,145,320,29,0,64,0.0,0.0,3.28,0.0,2604.28,3.0,1.4,0.69,0.09,,,,,,220.0,250.0,600.0,1100.0,4.0,1.0,2.0,5.0,1.0,20251219_22,小型,1355.0,1.0,1338.0,1352.0,S60,,,0.0,19.9,92.2,413,0.453,0.351,2043,0.429,1167,22.5,7.0,15.5,21.5,1.332,12,1.09,93.0588888888889,118.8,14.210871381871652,88.26,97.66774193548385,89.603,2.9396,,6.7,6.59,519.68,19.3,389.33333333333337,3.0,-2.0,1,4.3,57.32543859649123,1093.9604532163742,,,,517.2857142857143,91.98571428571428,21.463333333333328,2025-12-19,S60-24
20251219140439,2025-12-19 14:04:39,26,S60-24,915,1220,0,152,334,27,0,67,0.0,0.0,3.47,0.0,2718.47,3.0,2.01,0.44,0.0,,,,,,220.0,250.0,600.0,1100.0,4.0,1.0,2.0,5.0,1.0,20251219_26,小型,1444.0,4.0,1409.0,1422.0,S60,,,0.0,19.9,92.2,428,0.455,0.355,2135,0.429,1220,22.0,6.3,15.7,21.4,1.333,12,1.14,91.63456790123456,127.5,17.45697469649399,83.74000000000001,102.79285714285716,90.169,2.9396,,6.7,6.59,519.68,19.3,389.33333333333337,3.0,0.0,0,11.3,63.551376146789,1160.8718042813457,,,,546.8846153846154,95.83076923076922,20.76333333333333,2025-12-19,S60-24
20251219143102,2025-12-19 14:31:02,30,S60-24,863,1156,0,144,319,29,0,64,0.0,0.0,3.26,0.0,2578.26,3.0,2.13,0.12,0.0,,,,,,220.0,250.0,600.0,1100.0,4.0,2.0,2.0,5.0,1.0,20251219_30,小型,1444.0,4.0,1435.0,1450.0,S60,,,0.0,19.9,92.2,412,0.451,0.35,2019,0.427,1156,22.6,7.0,15.5,21.6,1.34,12,1.08,89.16341463414635,113.0,13.537522490084436,90.72,96.56551724137933,89.413,2.9396,,6.7,6.59,519.68,19.3,389.33333333333337,3.0,0.0,0,3.3,63.551376146789,1160.8718042813457,,,,479.6,91.33666666666664,22.83416666666666,2025-12-19,S60-24
20251219145726,2025-12-19 14:57:26,35,S60-24,869,1155,0,139,317,28,0,67,0.0,0.0,3.23,0.0,2578.23,3.5,1.46,0.35,-0.09,,,,,,220.0,250.0,600.0,1100.0,4.0,1.0,2.0,5.0,1.0,20251219_35,小型,1537.0,2.0,1503.0,1516.0,S60,,,0.0,19.9,92.2,412,0.438,0.337,2024,0.429,1155,23.1,6.8,16.3,21.4,1.329,12,1.08,85.09540229885057,118.4,12.90477865732216,82.16,87.45161290322581,80.974,2.9396,,6.7,6.59,519.68,19.3,389.33333333333337,3.5,0.5,1,3.49,63.71153846153846,1107.5189102564102,,,,567.2692307692307,88.2653846153846,19.124166666666664,2025-12-19,S60-24
20251219152217,2025-12-19 15:22:17,38,S60-24,906,1196,0,139,329,30,0,71,0.0,0.0,3.38,0.0,2674.38,4.0,1.46,0.33,-0.17,,,,,,220.0,250.0,600.0,1100.0,4.0,1.0,2.0,5.0,1.0,20251219_38,小型,1537.0,2.0,1529.0,1542.0,S60,,,0.0,19.9,92.2,430,0.422,0.323,2102,0.431,1196,23.5,7.0,16.5,21.3,1.32,12,1.12,89.16309523809525,117.0,14.051408841091384,88.96,94.91333333333334,84.744,2.9396,,6.7,6.59,519.68,19.3,389.33333333333337,4.0,0.5,1,4.26,63.71153846153846,1107.5189102564102,,,,536.1923076923077,94.73076923076924,20.525,2025-12-19,S60-24
20251219154854,2025-12-19 15:48:54,43,S60-24,866,1145,0,134,314,29,0,65,0.0,0.0,3.22,0.0,2556.22,4.0,1.52,0.46,0.0,,,,,,220.0,250.0,600.0,1100.0,4.0,1.0,2.0,5.0,1.0,20251219_43,小型,1537.0,3.0,1554.0,1607.0,S60,,,0.0,19.9,92.2,408,0.427,0.328,2011,0.431,1145,23.0,7.1,15.9,21.2,1.322,12,1.07,92.59310344827588,123.3,15.897117450725837,87.88,101.21290322580644,94.591,2.9396,,6.7,6.59,519.68,19.3,389.33333333333337,4.0,0.0,0,-0.74,57.19615384615384,994.2598076923076,,,,552.4615384615385,95.86923076923075,20.77166666666667,2025-12-19,S60-24
20251219162113,2025-12-19 16:21:13,48,S60-24,538,695,0,72,191,18,0,40,0.0,0.0,1.97,0.0,1555.97,6.0,2.86,0.75,-0.14,,,,,,220.0,250.0,600.0,1100.0,4.0,4.0,2.0,6.0,1.0,20251219_48,小型,1630.0,3.0,1625.0,1645.0,S60,,,0.0,19.9,92.2,249,0.377,0.289,1233,0.436,695,23.3,7.2,16.1,20.7,1.292,12,0.65,76.85411764705883,84.8,6.895532278071351,75.72,81.2551724137931,125.008,2.9396,,6.7,6.59,519.68,19.3,389.33333333333337,6.0,2.0,1,-43.59,57.82424242424242,954.1,,,,451.775,84.22,28.07333333333333,2025-12-19,S60-24
20251219162449,2025-12-19 16:24:49,49,S60-24,534,696,0,71,192,18,0,40,0.0,0.0,1.97,0.0,1552.97,6.0,1.43,0.0,0.0,,,,,,220.0,250.0,600.0,1100.0,4.0,4.0,2.0,6.0,1.0,20251219_49,小型,1630.0,3.0,1625.0,1645.0,S60,,,0.0,19.9,92.2,250,0.37,0.284,1230,0.434,696,23.2,7.2,16.0,20.7,1.303,12,0.65,76.98658536585366,83.4,6.830647617675722,76.5,79.63793103448276,122.52,2.9396,,6.7,6.59,519.68,19.3,389.33333333333337,6.0,0.0,0,-44.59,57.82424242424242,954.1,,,,451.775,84.22,28.07333333333333,2025-12-19,S60-24
20251222074931,2025-12-22 07:49:31,1,S60-17,870,1152,0,131,314,29,0,64,0.0,0.0,2.97,0.0,2562.97,4.5,2.34,0.46,0.61,,,,,,220.0,250.0,600.0,1100.0,4.0,2.0,2.0,5.0,0.0,20251222_1,小型,843.0,4.0,754.0,807.0,S60,,,0.0,18.6,73.3,407,0.417,0.322,2022,0.43,1152,22.9,7.1,15.7,21.0,1.324,12,1.07,100.22888888888887,120.6,14.729133975027894,91.02,109.51290322580644,102.349,2.9396,,6.7,6.59,528.4933333333333,18.7,423.06666666666666,4.5,-1.5,1,5.83,,,,,,,,,2025-12-22,S60-17
20251222081406,2025-12-22 08:14:06,4,S60-17,862,1159,0,144,318,27,0,64,0.0,0.0,3.01,0.0,2577.01,3.0,2.13,0.0,0.26,,,,,,220.0,250.0,600.0,1100.0,4.0,2.0,2.0,5.0,0.0,20251222_4,小型,843.0,4.0,818.0,833.0,S60,,,0.0,18.6,73.3,409,0.453,0.352,2021,0.427,1159,22.2,6.6,15.6,21.5,1.345,12,1.08,99.00227272727273,126.8,16.41639270303209,93.76,109.7483870967742,101.619,2.9396,,6.7,6.59,528.4933333333333,18.7,423.06666666666666,3.0,-1.5,1,3.3,,,,,,,,,2025-12-22,S60-17
20251222083846,2025-12-22 08:38:46,5,S60-17,904,1223,0,162,335,28,0,68,0.0,0.0,3.18,0.0,2723.18,2.0,2.53,0.22,0.25,,,,,,220.0,250.0,600.0,1100.0,4.0,1.0,2.0,5.0,0.0,20251222_5,小型,933.0,2.0,843.0,856.0,S60,,,0.0,18.6,73.3,431,0.484,0.376,2127,0.425,1223,22.3,6.5,15.8,21.8,1.353,12,1.14,95.20843373493976,128.5,15.662219178488296,92.68,103.9551724137931,91.189,2.9396,,6.7,6.59,528.4933333333333,18.7,423.06666666666666,2.0,-1.0,1,1.96,,,,,,,,,2025-12-22,S60-17
20251222090407,2025-12-22 09:04:07,8,S60-17,896,1212,0,158,334,28,0,69,0.0,0.0,3.17,0.0,2700.17,2.0,1.28,0.22,0.25,,,,,,220.0,250.0,600.0,1100.0,4.0,2.0,2.0,5.0,0.0,20251222_8,小型,933.0,2.0,909.0,923.0,S60,,,0.0,18.6,73.3,431,0.473,0.367,2108,0.425,1212,22.5,6.5,16.0,21.8,1.353,12,1.13,95.01190476190476,122.6,15.137499988296998,93.6,103.67666666666668,91.749,2.9396,,6.7,6.59,528.4933333333333,18.7,423.06666666666666,2.0,0.0,0,-2.04,,,,,,,,,2025-12-22,S60-17
20251222092725,2025-12-22 09:27:25,9,S60-17,887,1189,0,151,326,28,0,66,0.0,0.0,3.12,0.0,2650.12,2.5,1.34,0.57,0.08,,,,,,220.0,250.0,600.0,1100.0,4.0,2.0,2.0,5.0,0.0,20251222_9,小型,1024.0,3.0,932.0,946.0,S60,,,0.0,18.6,73.3,420,0.463,0.36,2076,0.427,1189,22.4,6.7,15.7,21.6,1.34,12,1.11,94.86341463414634,123.8,14.245328820996814,95.64,101.54482758620688,91.482,2.9396,,6.7,6.59,528.4933333333333,18.7,423.06666666666666,2.5,0.5,1,5.77,66.86428571428571,468.05,,,,,,,2025-12-22,S60-17
20251222095431,2025-12-22 09:54:31,12,S60-17,936,1240,0,150,341,29,0,70,0.0,0.0,3.25,0.0,2769.25,3.5,1.35,0.65,-0.08,,,,,,220.0,250.0,600.0,1100.0,4.0,2.0,2.0,5.0,0.0,20251222_12,小型,1024.0,3.0,959.0,1014.0,S60,,,0.0,18.6,73.3,440,0.44,0.341,2176,0.43,1240,22.5,6.6,15.9,21.3,1.325,12,1.16,100.3622641509434,129.0,16.009115639312054,90.32,108.8,93.793,2.9396,,6.7,6.59,528.4933333333333,18.7,423.06666666666666,3.5,1.0,1,14.49,66.86428571428571,468.05,,,,,,,2025-12-22,S60-17
20251222102943,2025-12-22 10:29:43,16,S60-17,919,1221,0,147,335,29,0,68,0.0,0.0,3.19,0.0,2722.19,3.5,1.38,0.44,0.08,,,,,,220.0,250.0,600.0,1100.0,4.0,2.0,2.0,5.0,0.0,20251222_16,小型,1131.0,1.0,1034.0,1048.0,S60,,,0.0,18.6,73.3,432,0.439,0.34,2140,0.429,1221,22.5,6.7,15.7,21.3,1.329,12,1.14,100.8161616161616,131.4,17.105346243654186,91.76,111.65142857142855,97.94,2.9396,,6.7,6.59,528.4933333333333,18.7,423.06666666666666,3.5,0.0,0,11.49,62.42142857142856,436.9499999999999,,,,508.9285714285714,96.84642857142856,22.5975,2025-12-22,S60-17
20251222105513,2025-12-22 10:55:13,18,S60-17,539,695,0,74,191,17,0,39,0.0,0.0,1.85,0.0,1556.85,5.5,2.78,1.32,-0.14,,,,,,220.0,250.0,600.0,1100.0,4.0,4.0,2.0,6.0,0.0,20251222_18,小型,1131.0,1.0,1059.0,1119.0,S60,,,0.0,18.6,73.3,247,0.387,0.3,1234,0.437,695,22.7,6.9,15.8,20.6,1.289,12,0.65,81.84197530864198,89.5,7.379649431225402,79.56,86.7142857142857,133.407,2.9396,,6.7,6.59,528.4933333333333,18.7,423.06666666666666,5.5,2.0,1,-43.18,62.42142857142856,436.9499999999999,,,,485.825,92.6725,30.890833333333337,2025-12-22,S60-17
20251222105829,2025-12-22 10:58:29,19,S60-17,537,695,0,76,192,17,0,40,0.0,0.0,1.85,0.0,1558.85,5.0,1.33,1.51,-0.14,,,,,,220.0,250.0,600.0,1100.0,4.0,4.0,2.0,6.0,0.0,20251222_19,小型,1131.0,1.0,1059.0,1119.0,S60,,,0.0,18.6,73.3,249,0.396,0.305,1232,0.436,695,22.9,6.8,16.1,20.9,1.294,12,0.65,81.04074074074073,88.6,6.765052312039907,83.06,83.66052631578947,128.709,2.9396,,6.7,6.59,528.4933333333333,18.7,423.06666666666666,5.0,-0.5,1,-47.82,62.42142857142856,436.9499999999999,,,,485.825,92.6725,30.890833333333337,2025-12-22,S60-17
20251222125911,2025-12-22 12:59:11,20,S60-24,870,1144,0,134,313,28,0,65,0.0,0.0,3.22,0.0,2557.22,4.0,1.52,0.93,-0.09,,,,,,220.0,250.0,600.0,1100.0,4.0,4.0,2.0,5.0,0.0,20251222_20,小型,1357.0,4.0,1303.0,1319.0,S60,,,0.0,19.4,73.8,406,0.428,0.33,2014,0.432,1144,22.9,6.9,16.0,21.1,1.315,12,1.07,93.35294117647058,116.0,13.559269355947167,93.34,99.26206896551726,92.768,2.9396,,6.7,6.59,528.4933333333333,18.7,423.06666666666666,4.0,-1.0,1,-0.74,61.071929824561394,1163.4202631578946,,,,495.65625,102.021875,27.20583333333333,2025-12-22,S60-24
20251222132903,2025-12-22 13:29:03,25,S60-24,878,1165,0,145,322,29,0,64,0.0,0.0,3.27,0.0,2606.27,3.0,1.4,0.92,-0.09,,,,,,220.0,250.0,600.0,1100.0,4.0,1.0,2.0,5.0,0.0,20251222_25,小型,1357.0,4.0,1333.0,1347.0,S60,,,0.0,19.4,73.8,415,0.45,0.349,2043,0.43,1165,22.4,7.0,15.4,21.5,1.327,12,1.09,95.2567901234568,122.1,15.800233927566657,89.0,107.45,98.578,2.9396,,6.7,6.59,528.4933333333333,18.7,423.06666666666666,3.0,-1.0,1,4.3,61.071929824561394,1163.4202631578946,,,,517.2857142857143,92.29642857142856,21.535833333333333,2025-12-22,S60-24
20251222135315,2025-12-22 13:53:15,30,S60-24,879,1175,0,155,322,29,0,67,0.0,0.0,3.31,0.0,2630.31,2.0,1.97,1.03,-0.17,,,,,,220.0,250.0,600.0,1100.0,4.0,1.0,2.0,5.0,0.0,20251222_30,小型,1454.0,2.0,1357.0,1411.0,S60,,,0.0,19.4,73.8,418,0.481,0.371,2054,0.428,1175,23.0,6.9,16.0,21.8,1.337,12,1.1,87.63292682926829,121.4,14.264240252121942,85.75999999999999,92.04827586206896,83.68,2.9396,,6.7,6.59,528.4933333333333,18.7,423.06666666666666,2.0,-1.0,1,-5.04,60.63425925925927,1097.4800925925929,,,,514.9285714285714,90.875,21.204166666666666,2025-12-22,S60-24
20251222141853,2025-12-22 14:18:53,34,S60-24,878,1176,0,150,322,30,0,66,0.0,0.0,3.32,0.0,2625.32,2.5,1.35,0.46,-0.09,,,,,,220.0,250.0,600.0,1100.0,4.0,4.0,2.0,5.0,0.0,20251222_34,小型,1454.0,2.0,1424.0,1440.0,S60,,,0.0,19.4,73.8,418,0.466,0.359,2054,0.427,1176,23.0,7.2,15.8,21.7,1.339,12,1.1,88.67037037037038,115.5,13.581127468646184,87.66,96.125,87.386,2.9396,,6.7,6.59,528.4933333333333,18.7,423.06666666666666,2.5,0.5,1,4.77,60.63425925925927,1097.4800925925929,,,,490.8125,93.134375,24.835833333333333,2025-12-22,S60-24
20251222145112,2025-12-22 14:51:12,39,S60-24,911,1231,0,157,338,31,0,70,0.0,0.0,3.48,0.0,2741.48,2.5,1.29,-0.22,0.0,,,,,,220.0,250.0,600.0,1100.0,4.0,2.0,2.0,5.0,0.0,20251222_39,小型,1546.0,3.0,1455.0,1510.0,S60,,,0.0,19.4,73.8,439,0.464,0.358,2142,0.425,1231,23.0,7.1,15.9,21.8,1.351,12,1.15,97.00705882352942,128.4,17.996926458084896,93.22,110.70344827586209,96.264,2.9396,,6.7,6.59,528.4933333333333,18.7,423.06666666666666,2.5,0.0,0,11.77,56.99029126213591,982.1326860841424,,,,501.1666666666667,87.32666666666664,21.83166666666666,2025-12-22,S60-24
20251222151555,2025-12-22 15:15:55,42,S60-24,909,1218,0,160,334,30,0,67,0.0,0.0,3.44,0.0,2721.44,2.0,1.27,0.78,-0.16,,,,,,220.0,250.0,600.0,1100.0,4.0,1.0,2.0,5.0,0.0,20251222_42,小型,1546.0,3.0,1522.0,1536.0,S60,,,0.0,19.4,73.8,431,0.479,0.371,2127,0.427,1218,22.5,7.0,15.5,21.7,1.34,12,1.14,87.1,118.2,13.992828851210154,84.96000000000001,93.52142857142856,82.036,2.9396,,6.7,6.59,528.4933333333333,18.7,423.06666666666666,2.0,-0.5,1,-0.04,56.99029126213591,982.1326860841424,,,,531.25,91.74642857142857,21.407499999999995,2025-12-22,S60-24
20251222154239,2025-12-22 15:42:39,46,S60-24,898,1199,0,152,328,30,0,66,0.0,0.0,3.4,0.0,2676.4,2.5,1.33,0.9,0.08,,,,,,220.0,250.0,600.0,1100.0,4.0,1.0,2.0,5.0,0.0,20251222_46,小型,1645.0,1.0,1546.0,1600.0,S60,,,0.0,19.4,73.8,424,0.463,0.358,2097,0.428,1199,22.6,7.1,15.6,21.5,1.335,12,1.12,83.47901234567902,117.4,13.181016241094452,80.3,87.3607142857143,78.001,2.9396,,6.7,6.59,528.4933333333333,18.7,423.06666666666666,2.5,0.5,1,6.77,56.65670103092784,920.6713917525774,,,,527.8214285714286,87.28571428571426,20.36666666666666,2025-12-22,S60-24
20251222160637,2025-12-22 16:06:37,49,S60-24,534,698,0,77,190,19,0,38,0.0,0.0,1.96,0.0,1557.96,5.0,2.67,0.95,0.29,,,,,,220.0,250.0,600.0,1100.0,4.0,3.0,2.0,6.0,0.0,20251222_49,小型,1645.0,1.0,1611.0,1629.0,S60,,,0.0,19.4,73.8,247,0.405,0.312,1232,0.433,698,23.1,7.7,15.4,20.8,1.307,12,0.65,74.96172839506174,84.5,6.541917412533087,75.78,77.13928571428572,118.676,2.9396,,6.7,6.59,528.4933333333333,18.7,423.06666666666666,5.0,2.5,1,-46.82,56.65670103092784,920.6713917525774,,,,488.1388888888889,85.23055555555555,25.569166666666664,2025-12-22,S60-24
20251222161027,2025-12-22 16:10:27,50,S60-24,531,686,0,73,189,19,0,39,0.0,0.0,1.94,0.0,1538.94,5.5,1.39,1.53,0.15,,,,,,220.0,250.0,600.0,1100.0,4.0,3.0,2.0,6.0,0.0,20251222_50,小型,1645.0,1.0,1611.0,1629.0,S60,,,0.0,19.4,73.8,247,0.386,0.296,1217,0.436,686,23.5,7.7,15.8,20.8,1.292,12,0.64,76.54337349397589,84.1,6.810006683489888,77.97999999999999,80.15862068965518,125.248,2.9396,,6.7,6.59,528.4933333333333,18.7,423.06666666666666,5.5,0.5,1,-44.18,56.65670103092784,920.6713917525774,,,,488.1388888888889,85.23055555555555,25.569166666666664,2025-12-22,S60-24
20251223074937,2025-12-23 07:49:37,1,S60-17,897,1182,0,134,344,39,0,31,0.0,0.0,3.08,0.0,2630.08,4.5,2.29,0.67,0.42,,,,,,220.0,250.0,600.0,1100.0,4.0,3.0,2.0,5.0,0.0,20251223_1,小型,849.0,3.0,754.0,809.0,S60,,,0.0,19.5,80.1,414,0.39,0.324,2079,0.431,1182,16.9,9.4,7.5,20.9,1.318,12,1.1,99.15731707317072,123.6,13.99175742102231,98.46,106.4551724137931,96.777,2.9396,,6.7,6.59,528.4933333333333,18.7,423.06666666666666,4.5,-1.0,1,8.83,,,,,,,,,2025-12-23,S60-17
20251223081701,2025-12-23 08:17:01,4,S60-17,869,1161,0,139,340,37,0,32,0.0,0.0,3.03,0.0,2581.03,3.5,1.46,0.35,0.43,,,,,,220.0,250.0,600.0,1100.0,4.0,2.0,2.0,5.0,0.0,20251223_4,小型,849.0,3.0,823.0,838.0,S60,,,0.0,19.5,80.1,409,0.409,0.34,2030,0.428,1161,16.9,9.0,7.8,21.3,1.336,12,1.08,102.3795918367347,124.7,16.25851085873509,90.12,113.94705882352942,105.507,2.9396,,6.7,6.59,528.4933333333333,18.7,423.06666666666666,3.5,-1.0,1,3.49,,,,,,,,,2025-12-23,S60-17
20251223084721,2025-12-23 08:47:21,7,S60-17,867,1169,0,153,342,37,0,33,0.0,0.0,3.04,0.0,2604.04,2.0,1.32,0.58,0.26,,,,,,220.0,250.0,600.0,1100.0,4.0,2.0,2.0,5.0,0.0,20251223_7,小型,953.0,1.0,853.0,907.0,S60,,,0.0,19.5,80.1,412,0.447,0.371,2036,0.426,1169,17.0,9.0,8.0,21.7,1.348,12,1.09,93.71770833333336,123.0,14.559318284690756,93.04,98.78235294117646,90.626,2.9396,,6.7,6.59,528.4933333333333,18.7,423.06666666666666,2.0,-1.5,1,-7.04,,,,,,,,,2025-12-23,S60-17
20251223091651,2025-12-23 09:16:51,8,S60-17,892,1199,0,157,352,37,0,34,0.0,0.0,3.14,0.0,2674.14,2.0,1.29,0.79,0.08,,,,,,220.0,250.0,600.0,1100.0,4.0,3.0,2.0,5.0,0.0,20251223_8,小型,953.0,1.0,923.0,940.0,S60,,,0.0,19.5,80.1,423,0.446,0.371,2091,0.427,1199,16.8,8.7,8.0,21.7,1.344,12,1.12,92.74814814814816,125.9,16.294141271651025,88.82,103.09642857142856,92.05,2.9396,,6.7,6.59,528.4933333333333,18.7,423.06666666666666,2.0,0.0,0,-3.04,,,,,,,,,2025-12-23,S60-17
20251223094738,2025-12-23 09:47:38,13,S60-24,934,1243,0,150,364,39,0,35,0.0,0.0,3.5,0.0,2768.5,3.5,1.35,0.43,0.16,,,,,,220.0,250.0,600.0,1100.0,4.0,2.0,2.0,5.0,0.0,20251223_13,小型,1051.0,2.0,953.0,1007.0,S60,,,0.0,19.5,80.1,438,0.412,0.342,2177,0.429,1243,16.9,8.9,8.0,21.3,1.331,12,1.16,95.2074074074074,138.5,14.456174534341804,90.4,96.72553191489362,83.384,2.9396,,6.7,6.59,528.4933333333333,18.7,423.06666666666666,3.5,1.5,1,14.49,71.12857142857145,497.90000000000015,,,,,,,2025-12-23,S60-24
20251223101757,2025-12-23 10:17:57,16,S60-24,962,1264,0,141,370,40,0,35,0.0,0.0,3.54,0.0,2815.54,4.5,0.0,0.63,0.08,,,,,,220.0,250.0,600.0,1100.0,4.0,4.0,2.0,5.0,0.0,20251223_16,小型,1051.0,2.0,1022.0,1040.0,S60,,,0.0,19.5,80.1,445,0.381,0.317,2226,0.432,1264,16.9,9.0,7.9,20.8,1.314,12,1.18,104.51101694915252,133.8,17.632144105169836,96.12,113.85853658536588,96.49,2.9396,,6.7,6.59,528.4933333333333,18.7,423.06666666666666,4.5,1.0,1,15.83,71.12857142857145,497.90000000000015,,,,446.6388888888889,78.79444444444442,23.638333333333325,2025-12-23,S60-24
20251223104553,2025-12-23 10:45:53,21,S60-24,912,1220,0,156,358,39,0,33,0.0,0.0,3.46,0.0,2721.46,2.5,1.3,0.66,0.0,,,,,,220.0,250.0,600.0,1100.0,4.0,3.0,2.0,5.0,0.0,20251223_21,小型,1145.0,4.0,1050.0,1106.0,S60,,,0.0,19.5,80.1,430,0.436,0.363,2132,0.428,1220,16.7,9.1,7.7,21.6,1.338,12,1.14,90.68024691358023,122.2,15.883265669694485,93.68,101.96785714285714,89.445,2.9396,,6.7,6.59,528.4933333333333,18.7,423.06666666666666,2.5,-2.0,1,10.77,73.05714285714286,511.4,,,,467.53125,79.12187500000002,21.099166666666672,2025-12-23,S60-24
20251223111157,2025-12-23 11:11:57,25,S60-24,538,697,0,77,205,24,0,20,0.0,0.0,1.97,0.0,1562.97,5.0,2.67,1.7,0.14,,,,,,220.0,250.0,600.0,1100.0,4.0,5.0,2.0,6.0,0.0,20251223_25,小型,1145.0,4.0,1116.0,1136.0,S60,,,0.0,19.5,80.1,249,0.376,0.309,1235,0.436,697,17.7,9.6,8.0,20.9,1.296,12,0.65,79.620987654321,88.3,7.369786770947331,75.04,84.10357142857143,129.39,2.9396,,6.7,6.59,528.4933333333333,18.7,423.06666666666666,5.0,2.5,1,-46.82,73.05714285714286,511.4,,,,483.5,89.93,29.976666666666667,2025-12-23,S60-24
20251223111542,2025-12-23 11:15:42,26,S60-24,526,685,0,78,201,24,0,20,0.0,0.0,1.93,0.0,1535.93,4.5,1.3,1.54,0.0,,,,,,220.0,250.0,600.0,1100.0,4.0,5.0,2.0,6.0,0.0,20251223_26,小型,1145.0,4.0,1116.0,1136.0,S60,,,0.0,19.5,80.1,245,0.388,0.318,1211,0.434,685,18.0,9.8,8.2,21.1,1.302,12,0.64,78.42839506172841,84.7,6.454766342423578,79.14000000000001,81.98571428571428,128.103,2.9396,,6.7,6.59,528.4933333333333,18.7,423.06666666666666,4.5,-0.5,1,-47.17,73.05714285714286,511.4,,,,483.5,89.93,29.976666666666667,2025-12-23,S60-24
20251223125949,2025-12-23 12:59:49,27,S60-24,878,1156,0,135,338,38,0,31,0.0,0.0,3.24,0.0,2579.24,4.0,1.5,0.92,0.0,,,,,,220.0,250.0,600.0,1100.0,4.0,5.0,2.0,5.0,0.0,20251223_27,小型,1358.0,3.0,1304.0,1321.0,S60,,,0.0,19.2,87.8,407,0.399,0.332,2034,0.432,1156,17.0,9.3,7.6,21.0,1.317,12,1.08,95.15238095238097,122.6,15.174277076923838,94.76,104.88333333333334,97.114,2.9396,,6.7,6.59,528.4933333333333,18.7,423.06666666666666,4.0,-0.5,1,0.26,58.94473684210527,1121.9148245614035,,,,471.1470588235294,94.30882352941175,26.72083333333333,2025-12-23,S60-24
20251223132740,2025-12-23 13:27:40,30,S60-24,876,1167,0,144,342,45,0,33,0.0,0.0,3.29,0.0,2610.29,3.0,0.7,0.69,0.09,,,,,,220.0,250.0,600.0,1100.0,4.0,2.0,2.0,5.0,0.0,20251223_30,小型,1358.0,3.0,1333.0,1347.0,S60,,,0.0,19.2,87.8,420,0.421,0.343,2043,0.429,1167,18.6,10.7,7.9,21.6,1.332,12,1.09,92.72555555555554,121.2,14.129343470720084,91.70000000000002,98.48709677419356,90.355,2.9396,,6.7,6.59,528.4933333333333,18.7,423.06666666666666,3.0,-1.0,1,3.3,58.94473684210527,1121.9148245614035,,,,513.1071428571429,82.82499999999997,19.32583333333333,2025-12-23,S60-24
20251223135644,2025-12-23 13:56:44,32,S60-24,862,1157,0,147,339,37,0,33,0.0,0.0,3.27,0.0,2578.27,2.5,1.38,0.47,0.09,,,,,,220.0,250.0,600.0,1100.0,4.0,2.0,2.0,5.0,0.0,20251223_32,小型,1455.0,1.0,1401.0,1416.0,S60,,,0.0,19.2,87.8,409,0.434,0.359,2019,0.427,1157,17.1,9.0,8.1,21.6,1.342,12,1.08,83.33978494623655,111.0,11.099454019168888,83.6,79.884375,73.967,2.9396,,6.7,6.59,528.4933333333333,18.7,423.06666666666666,2.5,-0.5,1,1.77,57.38518518518517,1037.7154320987652,,,,495.06666666666666,85.39999999999999,21.35,2025-12-23,S60-24
20251223142610,2025-12-23 14:26:10,36,S60-24,876,1156,0,140,338,38,0,32,0.0,0.0,3.23,0.0,2583.23,3.5,2.19,1.15,0.0,,,,,,220.0,250.0,600.0,1100.0,4.0,1.0,2.0,5.0,0.0,20251223_36,小型,1455.0,1.0,1430.0,1444.0,S60,,,0.0,19.2,87.8,408,0.414,0.343,2032,0.431,1156,17.2,9.3,7.8,21.2,1.32,12,1.08,86.58780487804879,117.5,14.318403561406322,83.6,93.47586206896553,86.552,2.9396,,6.7,6.59,528.4933333333333,18.7,423.06666666666666,3.5,1.0,1,4.49,57.38518518518517,1037.7154320987652,,,,528.3214285714286,87.51071428571426,20.419166666666666,2025-12-23,S60-24
20251223145131,2025-12-23 14:51:31,40,S60-24,935,1229,0,143,360,40,0,33,0.0,0.0,3.47,0.0,2743.47,4.0,1.42,0.86,-0.16,,,,,,220.0,250.0,600.0,1100.0,4.0,3.0,2.0,5.0,0.0,20251223_40,小型,1548.0,2.0,1456.0,1511.0,S60,,,0.0,19.2,87.8,433,0.397,0.33,2164,0.432,1229,16.9,9.2,7.6,21.0,1.314,12,1.15,102.34174757281552,133.5,19.966941242390064,88.06,114.30277777777776,99.394,2.9396,,6.7,6.59,528.4933333333333,18.7,423.06666666666666,4.0,0.5,1,8.26,63.526213592233006,1092.6508737864076,,,,504.9666666666666,86.33333333333331,21.58333333333333,2025-12-23,S60-24
20251223151840,2025-12-23 15:18:40,43,S60-31,925,1221,0,144,359,40,0,33,0.0,0.0,3.66,0.0,2725.66,4.0,2.13,0.65,0.08,,,,,,220.0,250.0,600.0,1100.0,4.0,1.0,2.0,5.0,0.0,20251223_43,小型,1548.0,2.0,1523.0,1537.0,S60,,,0.0,19.2,87.8,432,0.401,0.333,2146,0.431,1221,16.9,9.3,7.6,21.2,1.32,12,1.14,92.8440476190476,123.9,17.529148182319997,86.94,105.30333333333336,92.371,2.9396,,6.7,6.59,528.4933333333333,18.7,423.06666666666666,4.0,0.0,0,9.26,63.526213592233006,1092.6508737864076,,,,503.9285714285714,92.61071428571428,21.609166666666663,2025-12-23,S60-31
