Repository: Vincent626/concrete-strength-analysis

# 🎯 S60 & M60 混凝土強度預測模型訓練成果報告

> **更新日期**: 2026-02-04  
> **專案目標**: 建立 S60/M60 混凝土 28 天抗壓強度預測模型

---

## 📋 摘要

本專案針對 S60（小型）與 M60（中型）離心混凝土管配比，建立機器學習預測模型。透過配料特徵分析，預測 28 天抗壓強度，並識別影響強度的關鍵因素。

### 主要成果

| 模型 | 樣本數 | R² | MAE (kgf/cm²) | 狀態 |
|:---|---:|---:|---:|:---|
| **S60** | 46 | **0.360** | 28 | ✅ 可用 |
| **M60** | 52 | **0.206** | 25 | ✅ 可用 |

---

## 📈 模型效能比較
> **說明**：S60 模型 R²=0.360，M60 模型 R²=0.206，兩者皆具有預測能力。S60 表現較佳，預測誤差約 28 kgf/cm²。

---

## 📊 強度分布比較
> **說明**：S60 與 M60 的強度分布相似，平均約 605 kgf/cm²，皆高於設計強度 510 kgf/cm²（紅色虛線）。

---

File: S60_M60_dataset_v9_shared.csv (part 130 of 138)
match_key,日期及時間,序,配比 ,耗用骨材1,耗用骨材2,耗用骨材3,耗用水,耗用泥料1,耗用泥料2,耗用泥料3,耗用泥料4,耗用藥劑1,耗用藥劑2,耗用藥劑3,耗用藥劑4,耗用小計,表面水骨材1,誤差%水,誤差%骨材1,誤差%骨材2,坍度(cm),混凝土溫度(℃),試體1強度(X1),試體2強度(X2),試體3強度(X3),加料轉速,慢速轉速,中速轉速,高速轉速,加料時間,慢速時間,中速時間,高速時間,總降水量,cp_key,類型,入池,蒸養池,離心開始,離心結束,母體,平均強度,強度_原始,強度_修正,環境溫度,環境濕度,膠結料總量,水灰比,水膠比,骨材總量,砂石比,粗骨材總量,水泥取代率,矽灰取代率,爐石取代率,漿體比例,粗細骨材比,月份,拌合米數,平均電流,最大電流,電流標準差,最終電流,穩定階段平均電流,單位體積穩定電流,砂_FM,砂_Mud,六分_FM,三分_FM,水泥砂漿_28天平均強度,水泥_流動性,水泥砂漿_7天平均強度,設定扣水率(%),扣水率_變動幅度,扣水率_是否變更,水量微調偏離度,蒸養實際平均溫度,蒸養實際總積溫,蒸養實際階段1溫度,蒸養實際階段2溫度,蒸養實際階段3溫度,實際離心平均轉速,實際離心平均電流,實際離心總能量,日期,配比
20251223154425,2025-12-23 15:44:25,46,S60-31,920,1221,0,147,358,40,0,34,0.0,0.0,3.68,0.0,2723.68,3.5,1.38,0.55,0.08,,,,,,220.0,250.0,600.0,1100.0,4.0,1.0,2.0,5.0,0.0,20251223_46,小型,1642.0,4.0,1548.0,1602.0,S60,,,0.0,19.2,87.8,432,0.411,0.34,2141,0.43,1221,17.1,9.3,7.9,21.3,1.327,12,1.14,84.79277108433735,121.2,14.720592765144891,83.02000000000001,88.76551724137931,77.864,2.9396,,6.7,6.59,528.4933333333333,18.7,423.06666666666666,3.5,-0.5,1,11.49,64.8734693877551,1057.437551020408,,,,532.1428571428571,88.7642857142857,20.711666666666662,2025-12-23,S60-31
20251223160842,2025-12-23 16:08:42,48,S60-24,527,688,0,73,199,23,0,18,0.0,0.0,1.94,0.0,1529.94,5.5,1.39,0.76,0.44,,,,,,220.0,250.0,600.0,1100.0,4.0,4.0,2.0,6.0,0.0,20251223_48,小型,1642.0,4.0,1612.0,1632.0,S60,,,0.0,19.2,87.8,240,0.367,0.304,1215,0.434,688,17.1,9.6,7.5,20.5,1.306,12,0.64,73.16235294117648,81.0,6.484242918673984,75.38,75.75172413793103,118.362,2.9396,,6.7,6.59,528.4933333333333,18.7,423.06666666666666,5.5,2.0,1,-44.18,64.8734693877551,1057.437551020408,,,,463.875,84.345,28.115,2025-12-23,S60-24
20251223161209,2025-12-23 16:12:09,49,S60-24,528,687,0,73,199,23,0,17,0.0,0.0,1.94,0.0,1528.94,5.5,1.39,0.96,0.29,,,,,,220.0,250.0,600.0,1100.0,4.0,4.0,2.0,6.0,0.0,20251223_49,小型,1642.0,4.0,1612.0,1632.0,S60,,,0.0,19.2,87.8,239,0.367,0.305,1215,0.435,687,16.7,9.6,7.1,20.4,1.301,12,0.64,72.45232558139536,79.5,6.0843246313439066,71.26,75.31666666666666,117.682,2.9396,,6.7,6.59,528.4933333333333,18.7,423.06666666666666,5.5,0.0,0,-44.18,64.8734693877551,1057.437551020408,,,,463.875,84.345,28.115,2025-12-23,S60-24
20251224074941,2025-12-24 07:49:41,1,S60-17,876,1162,0,131,341,38,0,32,0.0,0.0,3.0,0.0,2583.0,4.5,2.34,0.11,0.52,,,,,,220.0,250.0,600.0,1100.0,4.0,3.0,2.0,5.0,0.0,20251224_1,小型,848.0,1.0,754.0,808.0,S60,,,0.0,20.1,85.4,411,0.384,0.319,2038,0.43,1162,17.0,9.2,7.8,21.0,1.326,12,1.08,95.87710843373496,121.2,14.06347336916132,94.32,104.70344827586209,96.948,2.9396,,6.7,6.59,528.4933333333333,18.7,423.06666666666666,4.5,-1.0,1,5.83,,,,,,,,,2025-12-24,S60-17
20251224081637,2025-12-24 08:16:37,4,S60-17,862,1160,0,143,338,37,0,32,0.0,0.0,3.06,0.0,2575.06,3.0,1.42,0.0,0.35,,,,,,220.0,250.0,600.0,1100.0,4.0,3.0,2.0,5.0,0.0,20251224_4,小型,848.0,1.0,822.0,838.0,S60,,,0.0,20.1,85.4,407,0.423,0.351,2022,0.426,1160,17.0,9.1,7.9,21.4,1.346,12,1.08,96.720987654321,122.9,15.645215543255048,93.7,109.47142857142856,101.362,2.9396,,6.7,6.59,528.4933333333333,18.7,423.06666666666666,3.0,-1.5,1,2.3,,,,,,,,,2025-12-24,S60-17
20251224084928,2025-12-24 08:49:28,7,S60-24,860,1157,0,147,339,36,0,33,0.0,0.0,3.24,0.0,2575.24,2.5,1.38,0.23,0.09,,,,,,220.0,250.0,600.0,1100.0,4.0,2.0,2.0,5.0,0.0,20251224_7,小型,950.0,2.0,854.0,909.0,S60,,,0.0,20.1,85.4,408,0.434,0.36,2017,0.426,1157,16.9,8.8,8.1,21.6,1.345,12,1.08,89.97113402061856,119.0,13.121375955341724,85.8,93.5470588235294,86.618,2.9396,,6.7,6.59,528.4933333333333,18.7,423.06666666666666,2.5,-0.5,1,1.77,,,,,,,,,2025-12-24,S60-24
20251224091558,2025-12-24 09:15:58,10,S60-24,861,1157,0,148,338,36,0,32,0.0,0.0,3.23,0.0,2575.23,2.5,2.07,0.35,0.09,,,,,,220.0,250.0,600.0,1100.0,4.0,3.0,2.0,5.0,0.0,20251224_10,小型,950.0,2.0,920.0,935.0,S60,,,0.0,20.1,85.4,406,0.438,0.365,2018,0.427,1157,16.7,8.9,7.9,21.5,1.344,12,1.08,89.355421686747,120.6,13.56685590102024,82.72,93.8655172413793,86.913,2.9396,,6.7,6.59,528.4933333333333,18.7,423.06666666666666,2.5,0.0,0,2.77,,,,,,,,,2025-12-24,S60-24
20251224094545,2025-12-24 09:45:45,15,S60-24,916,1221,0,151,357,40,0,33,0.0,0.0,3.42,0.0,2721.42,3.0,1.34,0.55,0.08,,,,,,220.0,250.0,600.0,1100.0,4.0,2.0,2.0,5.0,0.0,20251224_15,小型,1041.0,4.0,950.0,1005.0,S60,,,0.0,20.1,85.4,430,0.423,0.351,2137,0.429,1221,17.0,9.3,7.7,21.4,1.333,12,1.14,87.50574712643679,117.9,14.587495482151905,84.56,95.49032258064516,83.763,2.9396,,6.7,6.59,528.4933333333333,18.7,423.06666666666666,3.0,0.5,1,10.3,72.33809523809524,506.3666666666667,,,,,,,2025-12-24,S60-24
20251224101146,2025-12-24 10:11:46,18,S60-24,901,1200,0,145,353,38,0,33,0.0,0.0,3.37,0.0,2673.37,3.3,1.4,0.45,0.17,,,,,,220.0,250.0,600.0,1100.0,4.0,1.0,2.0,5.0,0.0,20251224_18,小型,1041.0,4.0,1015.0,1030.0,S60,,,0.0,20.1,85.4,424,0.411,0.342,2101,0.429,1200,16.7,9.0,7.8,21.3,1.332,12,1.12,89.07777777777778,119.0,14.498088422313977,88.58,99.81428571428572,89.12,2.9396,,6.7,6.59,528.4933333333333,18.7,423.06666666666666,3.3,0.3,1,0.0,72.33809523809524,506.3666666666667,,,,477.03333333333336,81.51999999999998,20.379999999999995,2025-12-24,S60-24
20251224103645,2025-12-24 10:36:45,23,S60-24,901,1198,0,144,351,39,0,35,0.0,0.0,3.34,0.0,2671.34,3.5,1.41,0.33,0.0,,,,,,220.0,250.0,600.0,1100.0,4.0,1.0,2.0,5.0,0.0,20251224_23,小型,1133.0,3.0,1041.0,1054.0,S60,,,0.0,20.1,85.4,425,0.41,0.339,2099,0.429,1198,17.4,9.2,8.2,21.3,1.33,12,1.12,87.1280487804878,116.8,14.34794346094924,82.96000000000001,95.048275862069,84.865,2.9396,,6.7,6.59,528.4933333333333,18.7,423.06666666666666,3.5,0.2,1,8.49,65.94047619047619,461.5833333333333,,,,563.8076923076923,85.61923076923075,18.55083333333333,2025-12-24,S60-24
20251224110021,2025-12-24 11:00:21,25,S60-24,527,686,0,74,202,22,0,20,0.0,0.0,1.93,0.0,1532.93,5.5,2.78,0.76,0.15,,,,,,220.0,250.0,600.0,1100.0,4.0,3.0,2.0,6.0,0.0,20251224_25,小型,1133.0,3.0,1105.0,1123.0,S60,,,0.0,20.1,85.4,244,0.366,0.303,1213,0.434,686,17.2,9.0,8.2,20.8,1.302,12,0.64,74.46707317073171,84.4,6.726831147526223,69.84,77.54137931034484,121.158,2.9396,,6.7,6.59,528.4933333333333,18.7,423.06666666666666,5.5,2.0,1,-43.18,65.94047619047619,461.5833333333333,,,,541.5277777777778,93.59999999999998,28.079999999999995,2025-12-24,S60-24
20251224110420,2025-12-24 11:04:20,26,S60-24,526,685,0,73,200,23,0,18,0.0,0.0,1.94,0.0,1526.94,5.5,1.39,0.57,0.0,,,,,,220.0,250.0,600.0,1100.0,4.0,3.0,2.0,6.0,0.0,20251224_26,小型,1133.0,3.0,1105.0,1123.0,S60,,,0.0,20.1,85.4,241,0.365,0.303,1211,0.434,685,17.0,9.5,7.5,20.6,1.302,12,0.64,76.81136363636364,83.1,6.277529041571101,74.52000000000001,80.29354838709676,125.459,2.9396,,6.7,6.59,528.4933333333333,18.7,423.06666666666666,5.5,0.0,0,-44.18,65.94047619047619,461.5833333333333,,,,541.5277777777778,93.59999999999998,28.079999999999995,2025-12-24,S60-24
20251224125926,2025-12-24 12:59:26,27,S60-24,880,1155,0,130,339,37,0,32,0.0,0.0,3.26,0.0,2576.26,4.5,1.56,0.57,-0.09,,,,,,220.0,250.0,600.0,1100.0,4.0,5.0,2.0,5.0,0.0,20251224_27,小型,1356.0,1.0,1303.0,1321.0,S60,,,0.0,21.0,83.4,408,0.383,0.319,2035,0.432,1155,16.9,9.1,7.8,20.9,1.312,12,1.08,89.83975903614457,118.3,14.845898705557415,87.38,98.62758620689657,91.322,2.9396,,6.7,6.59,528.4933333333333,18.7,423.06666666666666,4.5,-1.0,1,4.83,58.44649122807017,1114.3797660818714,,,,473.05555555555554,91.84999999999998,27.554999999999996,2025-12-24,S60-24
20251224132706,2025-12-24 13:27:06,30,S60-24,871,1154,0,139,339,37,0,31,0.0,0.0,3.26,0.0,2574.26,3.5,1.46,0.58,-0.17,,,,,,220.0,250.0,600.0,1100.0,4.0,1.0,2.0,5.0,0.0,20251224_30,小型,1356.0,1.0,1332.0,1346.0,S60,,,0.0,21.0,83.4,407,0.41,0.342,2025,0.43,1154,16.7,9.1,7.6,21.2,1.325,12,1.08,89.35444444444445,117.8,13.9636286362592,84.76000000000002,93.39032258064518,86.473,2.9396,,6.7,6.59,528.4933333333333,18.7,423.06666666666666,3.5,-1.0,1,3.49,58.44649122807017,1114.3797660818714,,,,516.0357142857143,85.48214285714286,19.945833333333333,2025-12-24,S60-24
20251224135553,2025-12-24 13:55:53,32,S60-24,885,1177,0,145,345,36,0,31,0.0,0.0,3.3,0.0,2622.3,3.0,1.4,0.68,0.0,,,,,,220.0,250.0,600.0,1100.0,4.0,2.0,2.0,5.0,0.0,20251224_32,小型,1507.0,2.0,1400.0,1415.0,S60,,,0.0,21.0,83.4,412,0.42,0.352,2062,0.429,1177,16.3,8.7,7.5,21.3,1.33,12,1.1,83.54819277108433,111.2,12.98321772585888,80.96000000000001,89.09310344827585,80.994,2.9396,,6.7,6.59,528.4933333333333,18.7,423.06666666666666,3.0,-0.5,1,4.3,65.32990654205608,1168.3164953271028,,,,510.8,81.10666666666664,20.27666666666666,2025-12-24,S60-24
20251224143839,2025-12-24 14:38:39,33,S60-24,928,1231,0,146,360,41,0,34,0.0,0.0,3.49,0.0,2743.49,3.5,0.0,0.65,0.0,,,,,,220.0,250.0,600.0,1100.0,4.0,1.0,2.0,5.0,0.0,20251224_33,小型,1507.0,2.0,1443.0,1457.0,S60,,,0.0,21.0,83.4,435,0.406,0.336,2159,0.43,1231,17.2,9.4,7.8,21.2,1.327,12,1.15,93.45308641975308,127.4,19.001046666555776,82.50000000000001,108.70000000000002,94.522,2.9396,,6.7,6.59,528.4933333333333,18.7,423.06666666666666,3.5,0.5,1,10.49,65.32990654205608,1168.3164953271028,,,,503.1428571428572,86.54285714285712,20.193333333333328,2025-12-24,S60-24
20251224150448,2025-12-24 15:04:48,38,S60-24,943,1242,0,141,364,41,0,36,0.0,0.0,3.48,0.0,2770.48,4.5,1.44,0.43,0.08,,,,,,220.0,250.0,600.0,1100.0,4.0,2.0,2.0,5.0,0.0,20251224_38,小型,1555.0,4.0,1508.0,1523.0,S60,,,0.0,21.0,83.4,441,0.387,0.32,2185,0.432,1242,17.5,9.3,8.2,21.0,1.317,12,1.16,91.71358024691357,122.4,17.08820799890763,81.74,103.89642857142856,89.566,2.9396,,6.7,6.59,528.4933333333333,18.7,423.06666666666666,4.5,1.0,1,15.83,65.57549019607843,1120.2479575163395,,,,520.9333333333333,80.33666666666666,20.084166666666665,2025-12-24,S60-24
20251224152644,2025-12-24 15:26:44,41,S60-24,902,1199,0,145,352,39,0,33,0.0,0.0,3.38,0.0,2673.38,3.5,2.11,0.45,0.08,,,,,,220.0,250.0,600.0,1100.0,4.0,2.0,2.0,5.0,0.0,20251224_41,小型,1555.0,4.0,1532.0,1546.0,S60,,,0.0,21.0,83.4,424,0.412,0.342,2101,0.429,1199,17.0,9.2,7.8,21.3,1.329,12,1.12,89.4320987654321,120.8,15.206576120993796,83.56,97.9107142857143,87.42,2.9396,,6.7,6.59,528.4933333333333,18.7,423.06666666666666,3.5,-1.0,1,9.49,65.57549019607843,1120.2479575163395,,,,524.4642857142857,86.02142857142856,20.071666666666665,2025-12-24,S60-24
20251224155234,2025-12-24 15:52:34,44,S60-24,812,1081,0,131,316,36,0,29,0.0,0.0,3.06,0.0,2408.06,3.5,1.55,0.25,0.0,,,,,,220.0,250.0,600.0,1100.0,4.0,2.0,2.0,5.0,0.0,20251224_44,小型,1704.0,3.0,1557.0,1612.0,S60,,,0.0,21.0,83.4,381,0.415,0.344,1893,0.429,1081,17.1,9.4,7.6,21.3,1.331,12,1.01,86.59397590361445,111.1,12.346360367034178,85.04,95.00689655172413,94.066,2.9396,,6.7,6.59,528.4933333333333,18.7,423.06666666666666,3.5,0.0,0,-4.51,58.67368421052632,934.8673684210528,,,,519.2,84.28666666666665,21.071666666666665,2025-12-24,S60-24
20251224163022,2025-12-24 16:30:22,47,S60-24,529,685,0,70,200,24,0,18,0.0,0.0,1.95,0.0,1527.95,6.0,1.45,0.57,0.0,,,,,,220.0,250.0,600.0,1100.0,4.0,4.0,2.0,6.0,0.0,20251224_47,小型,1704.0,3.0,1634.0,1655.0,S60,,,0.0,21.0,83.4,242,0.35,0.289,1214,0.436,685,17.4,9.9,7.4,20.4,1.295,12,0.64,75.82839506172839,84.6,7.042941209534782,72.6,81.3142857142857,127.054,2.9396,,6.7,6.59,528.4933333333333,18.7,423.06666666666666,6.0,2.5,1,-45.59,58.67368421052632,934.8673684210528,,,,454.04761904761904,77.16428571428571,27.0075,2025-12-24,S60-24
20251224163348,2025-12-24 16:33:48,48,S60-24,517,673,0,71,196,23,0,19,0.0,0.0,1.91,0.0,1500.91,5.5,1.43,0.39,-0.15,,,,,,220.0,250.0,600.0,1100.0,4.0,4.0,2.0,6.0,0.0,20251224_48,小型,1704.0,3.0,1634.0,1655.0,S60,,,0.0,21.0,83.4,238,0.362,0.298,1190,0.434,673,17.6,9.7,8.0,20.6,1.302,12,0.63,73.98210526315789,81.0,6.323522984562331,70.58,77.73636363636363,123.391,2.9396,,6.7,6.59,528.4933333333333,18.7,423.06666666666666,5.5,-0.5,1,-46.18,58.67368421052632,934.8673684210528,,,,454.04761904761904,77.16428571428571,27.0075,2025-12-24,S60-24
20251225074949,2025-12-25 07:49:49,1,S60-17,875,1162,0,131,338,37,0,31,0.0,0.0,3.01,0.0,2577.01,4.5,2.34,0.0,0.52,,,,,,220.0,250.0,600.0,1100.0,4.0,3.0,2.0,5.0,0.0,20251225_1,小型,854.0,1.0,754.0,809.0,S60,,,0.0,17.9,84.4,406,0.388,0.323,2037,0.43,1162,16.7,9.1,7.6,20.9,1.328,12,1.08,97.0875,125.7,13.250575852266447,87.74,100.45294117647056,93.012,2.9396,,6.7,6.59,528.4933333333333,18.7,423.06666666666666,4.5,-1.0,1,5.83,,,,,,,,,2025-12-25,S60-17
20251225081633,2025-12-25 08:16:33,4,S60-17,865,1160,0,144,338,37,0,31,0.0,0.0,3.02,0.0,2578.02,3.0,2.13,0.35,0.35,,,,,,220.0,250.0,600.0,1100.0,4.0,3.0,2.0,5.0,0.0,20251225_4,小型,854.0,1.0,823.0,809.0,S60,,,0.0,17.9,84.4,406,0.426,0.355,2025,0.427,1160,16.7,9.1,7.6,21.4,1.341,12,1.08,85.51379310344828,114.7,11.945356164142964,82.26,87.8774193548387,81.368,2.9396,,6.7,6.59,528.4933333333333,18.7,423.06666666666666,3.0,-1.5,1,3.3,,,,,,,,,2025-12-25,S60-17
20251225085114,2025-12-25 08:51:14,7,S60-17,870,1158,0,138,338,37,0,32,0.0,0.0,3.01,0.0,2576.01,3.5,0.73,0.46,0.17,,,,,,220.0,250.0,600.0,1100.0,4.0,2.0,2.0,5.0,0.0,20251225_7,小型,948.0,2.0,856.0,910.0,S60,,,0.0,17.9,84.4,407,0.408,0.339,2028,0.429,1158,17.0,9.1,7.9,21.2,1.331,12,1.08,87.42222222222222,108.7,12.498493736407294,87.28,94.12857142857143,87.156,2.9396,,6.7,6.59,528.4933333333333,18.7,423.06666666666666,3.5,0.5,1,2.49,,,,,,,,,2025-12-25,S60-17
20251225091844,2025-12-25 09:18:44,9,S60-17,865,1159,0,139,339,37,0,32,0.0,0.0,3.04,0.0,2574.04,3.5,1.46,-0.12,0.26,,,,,,220.0,250.0,600.0,1100.0,4.0,1.0,2.0,5.0,0.0,20251225_9,小型,948.0,2.0,923.0,936.0,S60,,,0.0,17.9,84.4,408,0.41,0.341,2024,0.427,1159,16.9,9.1,7.8,21.3,1.34,12,1.08,86.68765432098765,111.4,13.121449621775875,84.98,93.97142857142858,87.011,2.9396,,6.7,6.59,528.4933333333333,18.7,423.06666666666666,3.5,0.0,0,3.49,,,,,,,,,2025-12-25,S60-17
20251225094320,2025-12-25 09:43:20,14,S60-17,925,1232,0,148,362,39,0,34,0.0,0.0,3.24,0.0,2743.24,3.5,1.37,0.33,0.08,,,,,,220.0,250.0,600.0,1100.0,4.0,2.0,2.0,5.0,0.0,20251225_14,小型,1037.0,3.0,947.0,1002.0,S60,,,0.0,17.9,84.4,435,0.409,0.34,2157,0.429,1232,16.8,9.0,7.8,21.3,1.332,12,1.15,90.58765432098764,126.4,16.004909607205754,84.78,96.80714285714286,84.18,2.9396,,6.7,6.59,528.4933333333333,18.7,423.06666666666666,3.5,0.0,0,12.49,67.70238095238095,473.9166666666666,,,,,,,2025-12-25,S60-17
20251225100730,2025-12-25 10:07:30,17,S60-17,915,1221,0,147,358,40,0,32,0.0,0.0,3.2,0.0,2716.2,3.5,1.38,0.0,0.08,,,,,,220.0,250.0,600.0,1100.0,4.0,3.0,2.0,5.0,0.0,20251225_17,小型,1037.0,3.0,1011.0,1027.0,S60,,,0.0,17.9,84.4,430,0.411,0.342,2136,0.428,1221,16.7,9.3,7.4,21.3,1.334,12,1.14,89.41111111111113,119.3,13.87750644695167,85.84,94.96071428571427,83.299,2.9396,,6.7,6.59,528.4933333333333,18.7,423.06666666666666,3.5,0.0,0,11.49,67.70238095238095,473.9166666666666,,,,477.71875,77.784375,20.7425,2025-12-25,S60-17
20251225103749,2025-12-25 10:37:49,23,S60-17,900,1201,0,144,352,40,0,35,0.0,0.0,3.16,0.0,2675.16,3.5,1.41,0.22,0.25,,,,,,220.0,250.0,600.0,1100.0,4.0,1.0,2.0,5.0,0.0,20251225_23,小型,1133.0,4.0,1042.0,1056.0,S60,,,0.0,17.9,84.4,427,0.409,0.337,2101,0.428,1201,17.6,9.4,8.2,21.4,1.334,12,1.12,88.33703703703702,120.8,14.395219066120228,85.9,94.9357142857143,84.764,2.9396,,6.7,6.59,528.4933333333333,18.7,423.06666666666666,3.5,0.0,0,8.49,69.21428571428571,484.5,,,,534.25,81.39999999999999,18.99333333333333,2025-12-25,S60-17
20251225110133,2025-12-25 11:01:33,25,S60-17,525,688,0,74,202,22,0,20,0.0,0.0,1.82,0.0,1532.82,5.5,2.78,0.38,0.44,,,,,,220.0,250.0,600.0,1100.0,4.0,3.0,2.0,6.0,0.0,20251225_25,小型,1133.0,4.0,1105.0,1125.0,S60,,,0.0,17.9,84.4,244,0.366,0.303,1213,0.433,688,17.2,9.0,8.2,20.8,1.31,12,0.64,75.35301204819277,84.3,6.344608513740303,75.74000000000001,78.5551724137931,122.742,2.9396,,6.7,6.59,528.4933333333333,18.7,423.06666666666666,5.5,2.0,1,-43.18,69.21428571428571,484.5,,,,487.525,88.205,29.401666666666664,2025-12-25,S60-17
20251225110515,2025-12-25 11:05:15,26,S60-17,518,678,0,71,197,23,0,18,0.0,0.0,1.78,0.0,1506.78,5.5,1.43,0.58,0.59,,,,,,220.0,250.0,600.0,1100.0,4.0,3.0,2.0,6.0,0.0,20251225_26,小型,1133.0,4.0,1105.0,1125.0,S60,,,0.0,17.9,84.4,238,0.36,0.298,1196,0.433,678,17.2,9.7,7.6,20.5,1.309,12,0.63,75.14597701149427,81.8,6.363162746418055,72.78,78.48387096774194,124.578,2.9396,,6.7,6.59,528.4933333333333,18.7,423.06666666666666,5.5,0.0,0,-46.18,69.21428571428571,484.5,,,,487.525,88.205,29.401666666666664,2025-12-25,S60-17
20251225125927,2025-12-25 12:59:27,27,S60-24,880,1157,0,130,339,37,0,32,0.0,0.0,3.29,0.0,2578.29,4.5,1.56,0.57,0.09,,,,,,220.0,250.0,600.0,1100.0,4.0,2.0,2.0,5.0,0.0,20251225_27,小型,1354.0,1.0,1303.0,1318.0,S60,,,0.0,16.4,78.1,408,0.383,0.319,2037,0.432,1157,16.9,9.1,7.8,20.9,1.315,12,1.08,91.95333333333336,116.7,14.12858568057445,88.42,100.82580645161288,93.357,2.9396,,6.7,6.59,528.4933333333333,18.7,423.06666666666666,4.5,-1.0,1,4.83,55.34385964912282,1057.067719298246,,,,511.1,92.29999999999998,23.075,2025-12-25,S60-24
20251225132506,2025-12-25 13:25:06,30,S60-24,872,1155,0,139,339,37,0,31,0.0,0.0,3.23,0.0,2576.23,3.5,1.46,0.69,-0.09,,,,,,220.0,250.0,600.0,1100.0,4.0,1.0,2.0,5.0,0.0,20251225_30,小型,1354.0,1.0,1330.0,1344.0,S60,,,0.0,16.4,78.1,407,0.41,0.342,2027,0.43,1155,16.7,9.1,7.6,21.2,1.325,12,1.08,92.53793103448275,122.5,14.938519532882909,85.58000000000001,101.1258064516129,93.635,2.9396,,6.7,6.59,528.4933333333333,18.7,423.06666666666666,3.5,-1.0,1,3.49,55.34385964912282,1057.067719298246,,,,519.4642857142857,83.67499999999998,19.524166666666662,2025-12-25,S60-24
20251225135054,2025-12-25 13:50:54,32,S60-24,802,1073,0,133,313,34,0,30,0.0,0.0,3.01,0.0,2388.01,3.0,1.53,0.5,0.28,,,,,,220.0,250.0,600.0,1100.0,4.0,5.0,2.0,5.0,0.0,20251225_32,小型,1455.0,2.0,1357.0,1415.0,S60,,,0.0,16.4,78.1,377,0.425,0.353,1875,0.428,1073,17.0,9.0,8.0,21.4,1.338,12,1.0,85.86476190476192,112.0,11.066732480748485,83.16,81.85,81.85,2.9396,,6.7,6.59,528.4933333333333,18.7,423.06666666666666,3.0,-0.5,1,-7.7,65.5175925925926,1184.7764660493829,,,,480.27777777777777,72.89999999999999,21.87,2025-12-25,S60-24
20251225142152,2025-12-25 14:21:52,33,S60-24,856,1135,0,136,334,37,0,33,0.0,0.0,3.2,0.0,2534.2,3.5,1.49,0.59,0.09,,,,,,220.0,250.0,600.0,1100.0,4.0,2.0,2.0,5.0,0.0,20251225_33,小型,1455.0,2.0,1427.0,1442.0,S60,,,0.0,16.4,78.1,404,0.407,0.337,1991,0.43,1135,17.3,9.2,8.2,21.3,1.326,12,1.06,93.46666666666668,119.8,14.146052228476806,87.06,101.52,95.774,2.9396,,6.7,6.59,528.4933333333333,18.7,423.06666666666666,3.5,0.5,1,0.49,65.5175925925926,1184.7764660493829,,,,491.9333333333333,80.91666666666666,20.229166666666664,2025-12-25,S60-24
20251225144931,2025-12-25 14:49:31,36,S60-24,877,1167,0,140,342,39,0,34,0.0,0.0,3.32,0.0,2602.32,3.5,1.45,0.23,0.09,,,,,,220.0,250.0,600.0,1100.0,4.0,2.0,2.0,5.0,0.0,20251225_36,小型,1545.0,3.0,1454.0,1509.0,S60,,,0.0,16.4,78.1,415,0.409,0.337,2044,0.429,1167,17.6,9.4,8.2,21.4,1.331,12,1.09,91.34886363636365,123.1,14.676821509365322,84.9,96.61612903225809,88.639,2.9396,,6.7,6.59,528.4933333333333,18.7,423.06666666666666,3.5,0.0,0,4.49,54.8514563106796,946.187621359223,,,,515.2666666666667,76.6233333333333,19.155833333333327,2025-12-25,S60-24
20251225151133,2025-12-25 15:11:33,37,S60-24,956,1263,0,144,371,41,0,33,0.0,0.0,3.54,0.0,2811.54,4.5,2.13,0.0,0.0,,,,,,220.0,250.0,600.0,1100.0,4.0,2.0,2.0,5.0,0.0,20251225_37,小型,1545.0,3.0,1520.0,1533.0,S60,,,0.0,16.4,78.1,445,0.388,0.324,2219,0.431,1263,16.6,9.2,7.4,21.0,1.321,12,1.18,90.34939759036143,124.1,15.81686132096824,84.58,97.44827586206895,82.583,2.9396,,6.7,6.59,528.4933333333333,18.7,423.06666666666666,4.5,1.0,1,18.83,54.8514563106796,946.187621359223,,,,542.0769230769231,88.11923076923077,19.0925,2025-12-25,S60-24
20251225154057,2025-12-25 15:40:57,40,S60-24,901,1198,0,144,352,40,0,33,0.0,0.0,3.41,0.0,2671.41,3.5,1.41,0.33,0.0,,,,,,220.0,250.0,600.0,1100.0,4.0,2.0,2.0,5.0,0.0,20251225_40,小型,1645.0,4.0,1545.0,1559.0,S60,,,0.0,16.4,78.1,425,0.409,0.339,2099,0.429,1198,17.2,9.4,7.8,21.3,1.33,12,1.12,94.24166666666667,122.0,16.916758444508254,85.7,106.46333333333332,95.057,2.9396,,6.7,6.59,528.4933333333333,18.7,423.06666666666666,3.5,-1.0,1,8.49,64.56701030927834,1049.213917525773,,,,537.3214285714286,90.06071428571428,21.014166666666668,2025-12-25,S60-24
20251225161057,2025-12-25 16:10:57,43,S60-24,518,677,0,71,197,23,0,21,0.0,0.0,1.93,0.0,1508.93,5.5,1.43,0.58,0.45,,,,,,220.0,250.0,600.0,1100.0,4.0,5.0,2.0,5.0,0.0,20251225_43,小型,1645.0,4.0,1615.0,1636.0,S60,,,0.0,16.4,78.1,241,0.36,0.295,1195,0.433,677,18.3,9.5,8.7,20.7,1.307,12,0.63,77.55119047619047,87.1,7.415146886250548,72.58000000000001,80.60333333333332,127.942,2.9396,,6.7,6.59,528.4933333333333,18.7,423.06666666666666,5.5,2.0,1,-46.18,64.56701030927834,1049.213917525773,,,,471.0,85.93571428571428,30.0775,2025-12-25,S60-24
20251225161442,2025-12-25 16:14:42,44,S60-24,513,674,0,74,198,23,0,20,0.0,0.0,1.91,0.0,1503.91,5.0,1.37,0.2,0.0,,,,,,220.0,250.0,600.0,1100.0,4.0,5.0,2.0,5.0,0.0,20251225_44,小型,1645.0,4.0,1615.0,1636.0,S60,,,0.0,16.4,78.1,241,0.374,0.307,1187,0.432,674,17.8,9.5,8.3,21.0,1.314,12,0.63,74.44878048780488,82.5,6.0260055107201005,73.52000000000001,77.82758620689656,123.536,2.9396,,6.7,6.59,528.4933333333333,18.7,423.06666666666666,5.0,-0.5,1,-49.82,64.56701030927834,1049.213917525773,,,,471.0,85.93571428571428,30.0775,2025-12-25,S60-24
20251226075018,2025-12-26 07:50:18,1,S60-17,872,1161,0,135,337,38,0,29,0.0,0.0,3.02,0.0,2575.02,4.0,1.5,0.23,0.43,,,,,,220.0,250.0,600.0,1100.0,4.0,3.0,2.0,5.0,0.0,20251226_1,小型,854.0,3.0,754.0,809.0,S60,,,0.0,14.1,71.0,404,0.401,0.334,2033,0.429,1161,16.6,9.4,7.2,21.0,1.331,12,1.08,99.21975308641976,133.0,16.60708178371903,86.94,111.13214285714288,102.9,2.9396,,6.7,6.59,528.4933333333333,18.7,423.06666666666666,4.0,-1.0,1,0.26,,,,,,,,,2025-12-26,S60-17
20251226081745,2025-12-26 08:17:45,5,S60-17,861,1157,0,146,338,37,0,31,0.0,0.0,3.03,0.0,2573.03,2.5,0.69,0.35,0.09,,,,,,220.0,250.0,600.0,1100.0,4.0,1.0,2.0,5.0,0.0,20251226_5,小型,854.0,3.0,822.0,835.0,S60,,,0.0,14.1,71.0,406,0.432,0.36,2018,0.427,1157,16.7,9.1,7.6,21.5,1.344,12,1.08,86.27530864197531,113.8,12.747989731274918,83.3,90.49642857142857,83.793,2.9396,,6.7,6.59,528.4933333333333,18.7,423.06666666666666,2.5,-1.5,1,0.77,,,,,,,,,2025-12-26,S60-17
20251226084411,2025-12-26 08:44:11,7,S60-17,873,1166,0,144,342,39,0,32,0.0,0.0,3.07,0.0,2599.07,3.0,0.7,0.34,0.0,,,,,,220.0,250.0,600.0,1100.0,4.0,1.0,2.0,5.0,0.0,20251226_7,小型,854.0,2.0,848.0,902.0,S60,,,0.0,14.1,71.0,413,0.421,0.349,2039,0.428,1166,17.2,9.4,7.7,21.5,1.336,12,1.09,88.05925925925926,123.6,15.492019273797016,82.88,92.27857142857142,84.659,2.9396,,6.7,6.59,528.4933333333333,18.7,423.06666666666666,3.0,0.5,1,3.3,,,,,,,,,2025-12-26,S60-17
20251226090846,2025-12-26 09:08:46,8,S60-17,918,1222,0,146,358,39,0,36,0.0,0.0,3.19,0.0,2722.19,3.5,0.69,0.33,0.16,,,,,,220.0,250.0,600.0,1100.0,4.0,1.0,2.0,5.0,0.0,20251226_8,小型,948.0,2.0,914.0,927.0,S60,,,0.0,14.1,71.0,433,0.408,0.337,2140,0.429,1222,17.3,9.0,8.3,21.3,1.331,12,1.14,94.2876404494382,127.0,15.762577073738765,87.02,101.16129032258064,88.738,2.9396,,6.7,6.59,528.4933333333333,18.7,423.06666666666666,3.5,0.5,1,10.49,,,,,,,,,2025-12-26,S60-17
20251226093342,2025-12-26 09:33:42,13,S60-17,899,1200,0,143,354,39,0,33,0.0,0.0,3.12,0.0,2671.12,3.5,0.7,0.11,0.17,,,,,,220.0,250.0,600.0,1100.0,4.0,1.0,2.0,5.0,0.0,20251226_13,小型,948.0,4.0,938.0,951.0,S60,,,0.0,14.1,71.0,426,0.404,0.336,2099,0.428,1200,16.9,9.2,7.7,21.3,1.335,12,1.12,91.85308641975308,126.0,15.109077366572548,86.02000000000001,98.98571428571428,88.38,2.9396,,6.7,6.59,528.4933333333333,18.7,423.06666666666666,3.5,0.0,0,7.49,,,,,,,,,2025-12-26,S60-17
20251226095643,2025-12-26 09:56:43,16,S60-17,891,1188,0,143,350,39,0,33,0.0,0.0,3.09,0.0,2647.09,3.5,1.42,0.11,0.0,,,,,,220.0,250.0,600.0,1100.0,4.0,1.0,2.0,5.0,0.0,20251226_16,小型,1037.0,1.0,1001.0,1014.0,S60,,,0.0,14.1,71.0,422,0.409,0.339,2079,0.429,1188,17.1,9.2,7.8,21.4,1.333,12,1.11,90.49753086419751,120.0,14.506686200530169,86.32000000000001,98.55714285714286,88.79,2.9396,,6.7,6.59,528.4933333333333,18.7,423.06666666666666,3.5,0.0,0,7.49,64.69761904761904,452.8833333333333,,,,550.4615384615385,91.97692307692306,19.92833333333333,2025-12-26,S60-17
20251226102257,2025-12-26 10:22:57,20,S60-17,876,1167,0,139,342,38,0,33,0.0,0.0,3.06,0.0,2598.06,3.5,0.72,0.11,0.09,,,,,,220.0,250.0,600.0,1100.0,4.0,2.0,2.0,5.0,0.0,20251226_20,小型,1037.0,1.0,1027.0,1042.0,S60,,,0.0,14.1,71.0,413,0.406,0.337,2043,0.429,1167,17.2,9.2,8.0,21.3,1.332,12,1.09,89.89135802469136,115.0,13.945468732020768,83.0,98.38214285714288,90.259,2.9396,,6.7,6.59,528.4933333333333,18.7,423.06666666666666,3.5,0.0,0,3.49,64.69761904761904,452.8833333333333,,,,512.2333333333333,85.13333333333331,21.283333333333328,2025-12-26,S60-17
20251226105446,2025-12-26 10:54:46,25,S60-17,520,675,0,69,198,24,0,21,0.0,0.0,1.77,0.0,1508.77,6.0,1.47,0.58,0.15,,,,,,220.0,250.0,600.0,1100.0,4.0,4.0,2.0,6.0,0.0,20251226_25,小型,1133.0,1.0,1059.0,1119.0,S60,,,0.0,14.1,71.0,243,0.348,0.284,1195,0.435,675,18.5,9.9,8.6,20.7,1.298,12,0.63,77.52317073170731,84.3,6.30683521540442,76.6,80.76551724137931,128.199,2.9396,,6.7,6.59,528.4933333333333,18.7,423.06666666666666,6.0,2.5,1,-46.59,67.68333333333332,473.7833333333333,,,,511.8,92.4425,30.814166666666665,2025-12-26,S60-17
20251226105819,2025-12-26 10:58:19,26,S60-17,517,676,0,71,198,23,0,18,0.0,0.0,1.76,0.0,1504.76,5.5,1.43,0.39,0.3,,,,,,220.0,250.0,600.0,1100.0,4.0,4.0,2.0,6.0,0.0,20251226_26,小型,1133.0,1.0,1059.0,1119.0,S60,,,0.0,14.1,71.0,239,0.359,0.297,1193,0.433,676,17.2,9.6,7.5,20.6,1.308,12,0.63,77.2506172839506,86.7,6.237780617043849,75.38,81.8,129.841,2.9396,,6.7,6.59,528.4933333333333,18.7,423.06666666666666,5.5,-0.5,1,-46.18,67.68333333333332,473.7833333333333,,,,511.8,92.4425,30.814166666666665,2025-12-26,S60-17
20260112075006,2026-01-12 07:50:06,1,S60-17,964,1274,0,139,346,32,0,71,0.0,0.0,3.29,0.0,2829.29,5.0,2.21,0.31,0.87,,,,,,220.0,250.0,600.0,1100.0,4.0,1.0,2.0,5.0,0.0,20260112_1,小型,845.0,4.0,755.0,809.0,S60,,,0.0,15.6,58.7,449,0.402,0.31,2238,0.431,1274,22.9,7.1,15.8,20.8,1.322,1,1.18,113.98852459016392,146.2,21.322251121894546,93.6,126.37906976744186,107.101,2.9396,,7.19,6.55,521.7733333333333,18.2,370.68,5.0,-0.5,1,15.18,,,,,,,,,2026-01-12,S60-17
20260112081609,2026-01-12 08:16:09,4,S60-17,897,1219,0,157,331,30,0,67,0.0,0.0,3.16,0.0,2704.16,2.0,0.64,0.34,0.83,,,,,,220.0,250.0,600.0,1100.0,4.0,2.0,2.0,5.0,0.0,20260112_4,小型,845.0,4.0,821.0,839.0,S60,,,0.0,15.6,58.7,428,0.474,0.367,2116,0.424,1219,22.7,7.0,15.7,21.7,1.359,1,1.13,103.49333333333333,127.3,14.834909065583348,93.96,110.78333333333332,98.038,2.9396,,7.19,6.55,521.7733333333333,18.2,370.68,2.0,-3.0,1,-3.04,,,,,,,,,2026-01-12,S60-17
20260112084023,2026-01-12 08:40:23,5,S60-17,846,1166,0,160,316,28,0,65,0.0,0.0,2.98,0.0,2583.98,1.0,1.27,0.12,0.87,,,,,,220.0,250.0,600.0,1100.0,4.0,0.0,2.0,5.0,0.0,20260112_5,小型,934.0,1.0,845.0,858.0,S60,,,0.0,15.6,58.7,409,0.506,0.391,2012,0.42,1166,22.7,6.8,15.9,22.0,1.378,1,1.08,93.43780487804878,119.0,13.33588264469761,92.26,97.8344827586207,90.587,2.9396,,7.19,6.55,521.7733333333333,18.2,370.68,1.0,-1.0,1,-0.04,,,,,,,,,2026-01-12,S60-17
20260112090422,2026-01-12 09:04:22,8,S60-17,865,1177,0,152,321,29,0,63,0.0,0.0,3.0,0.0,2610.0,2.0,0.66,0.35,0.94,,,,,,220.0,250.0,600.0,1100.0,4.0,1.0,2.0,5.0,0.0,20260112_8,小型,934.0,1.0,909.0,923.0,S60,,,0.0,15.6,58.7,413,0.474,0.368,2042,0.424,1177,22.3,7.0,15.3,21.7,1.361,1,1.09,97.95697674418606,129.1,15.564446222360802,94.44,105.93666666666668,97.19,2.9396,,7.19,6.55,521.7733333333333,18.2,370.68,2.0,1.0,1,-8.04,,,,,,,,,2026-01-12,S60-17
20260112092926,2026-01-12 09:29:26,12,S60-17,874,1187,0,154,323,28,0,64,0.0,0.0,3.08,0.0,2633.08,2.0,1.32,0.46,0.85,4.9,19.6,470.0,532.0,551.0,220.0,250.0,600.0,1100.0,4.0,1.0,2.0,5.0,0.0,20260112_12,小型,1024.0,2.0,934.0,947.0,S60,517.7,470.0,517.6666666666666,15.0,48.0,415,0.477,0.371,2061,0.424,1187,22.2,6.7,15.4,21.6,1.358,1,1.1,97.29166666666666,121.2,14.636502056854887,94.1,106.15333333333334,96.503,2.9396,,7.19,6.55,521.7733333333333,18.2,370.68,2.0,0.0,0,-6.04,,,,,,,,,2026-01-12,S60-17
20260112095459,2026-01-12 09:54:59,15,S60-17,917,1186,0,152,328,30,0,67,0.0,0.0,3.15,0.0,2683.15,2.5,1.33,0.55,0.85,,,,,,220.0,250.0,600.0,1100.0,4.0,2.0,2.0,5.0,0.0,20260112_15,小型,1024.0,2.0,1000.0,1014.0,S60,,,0.0,15.6,58.7,425,0.463,0.358,2103,0.436,1186,22.8,7.1,15.8,21.5,1.293,1,1.12,102.64646464646464,142.6,16.43480731684066,102.88,106.08285714285716,94.717,2.9396,,7.19,6.55,521.7733333333333,18.2,370.68,2.5,0.5,1,6.77,,,,,,,,,2026-01-12,S60-17
20260112102418,2026-01-12 10:24:18,20,S60-17,592,721,0,82,202,17,0,43,0.0,0.0,1.93,0.0,1658.93,4.5,1.23,0.85,1.41,,,,,,220.0,250.0,600.0,1100.0,4.0,3.0,2.0,5.0,0.0,20260112_20,小型,1123.0,3.0,1028.0,1046.0,S60,,,0.0,15.6,58.7,262,0.406,0.313,1313,0.451,721,22.9,6.5,16.4,20.8,1.218,1,0.69,82.09316239316242,89.9,7.338188678154342,79.8,85.02926829268293,123.231,2.9396,,7.19,6.55,521.7733333333333,18.2,370.68,4.5,2.0,1,-43.17,,,,,,,,,2026-01-12,S60-17
20260112102849,2026-01-12 10:28:49,21,S60-17,577,710,0,87,201,17,0,40,0.0,0.0,1.9,0.0,1633.9,3.5,1.16,0.7,1.43,,,,,,220.0,250.0,600.0,1100.0,4.0,3.0,2.0,5.0,0.0,20260112_21,小型,1123.0,3.0,1028.0,1046.0,S60,,,0.0,15.6,58.7,258,0.433,0.337,1287,0.448,710,22.1,6.6,15.5,21.1,1.231,1,0.68,78.4086956521739,87.7,7.693442325800323,76.16,82.41212121212122,121.194,2.9396,,7.19,6.55,521.7733333333333,18.2,370.68,3.5,-1.0,1,-48.51,,,,,,,,,2026-01-12,S60-17
20260112105137,2026-01-12 10:51:37,23,S60-17,561,672,0,82,191,18,0,39,0.0,0.0,1.83,0.0,1564.83,3.5,1.23,1.08,1.36,,,,,,220.0,250.0,600.0,1100.0,4.0,3.0,2.0,5.0,0.0,20260112_23,小型,1123.0,3.0,1056.0,1113.0,S60,,,0.0,15.6,58.7,248,0.429,0.331,1233,0.455,672,23.0,7.3,15.7,21.1,1.198,1,0.65,79.03333333333335,86.9,7.23902319309197,74.53999999999999,83.43928571428572,128.368,2.9396,,7.19,6.55,521.7733333333333,18.2,370.68,3.5,0.0,0,-53.51,,,,,,,,,2026-01-12,S60-17
20260112105516,2026-01-12 10:55:16,24,S60-17,560,673,0,82,190,18,0,39,0.0,0.0,1.83,0.0,1563.83,3.5,1.23,0.9,1.51,,,,,,220.0,250.0,600.0,1100.0,4.0,3.0,2.0,5.0,0.0,20260112_24,小型,1123.0,3.0,1056.0,1113.0,S60,,,0.0,15.6,58.7,247,0.432,0.332,1233,0.454,673,23.1,7.3,15.8,21.1,1.202,1,0.65,78.63068181818181,86.0,7.040247250864546,79.30000000000001,81.86129032258064,125.94,2.9396,,7.19,6.55,521.7733333333333,18.2,370.68,3.5,0.0,0,-53.51,,,,,,,,,2026-01-12,S60-17
20260112125933,2026-01-12 12:59:33,27,S60-17,999,1193,0,142,340,31,0,68,0.0,0.0,3.28,0.0,2776.28,4.0,0.71,0.4,0.85,,,,,,220.0,250.0,600.0,1100.0,4.0,2.0,2.0,5.0,0.0,20260112_27,小型,1356.0,4.0,1304.0,1319.0,S60,,,0.0,16.3,67.8,439,0.418,0.323,2192,0.456,1193,22.6,7.1,15.5,21.0,1.194,1,1.16,102.0,134.8,19.46156058556281,91.34,114.1909090909091,98.44,2.9396,,7.19,6.55,521.7733333333333,18.2,370.68,4.0,0.5,1,7.26,-756.8499999999999,-14430.606666666665,,,,,,,2026-01-12,S60-17
20260112132533,2026-01-12 13:25:33,31,S60-17,951,1149,0,151,329,30,0,68,0.0,0.0,3.19,0.0,2681.19,2.5,1.34,0.42,0.61,,,,,,220.0,250.0,600.0,1100.0,4.0,2.0,2.0,5.0,0.0,20260112_31,小型,1356.0,4.0,1329.0,1344.0,S60,,,0.0,16.3,67.8,427,0.459,0.354,2100,0.453,1149,23.0,7.0,15.9,21.6,1.208,1,1.12,100.18214285714284,127.4,16.76583942421731,95.94,112.8566666666667,100.765,2.9396,,7.19,6.55,521.7733333333333,18.2,370.68,2.5,-1.5,1,5.77,-756.8499999999999,-14430.606666666665,,,,,,,2026-01-12,S60-17
20260112134844,2026-01-12 13:48:44,35,S60-17,972,1171,0,154,334,29,0,68,0.0,0.0,3.19,0.0,2731.19,2.5,1.32,0.73,0.69,,,,,,220.0,250.0,600.0,1100.0,4.0,2.0,2.0,5.0,0.0,20260112_35,小型,1449.0,1.0,1356.0,1411.0,S60,,,0.0,16.3,67.8,431,0.461,0.357,2143,0.454,1171,22.5,6.7,15.8,21.4,1.205,1,1.14,102.3181818181818,130.4,17.54239375092227,99.02,114.75161290322578,100.659,2.9396,,7.19,6.55,521.7733333333333,18.2,370.68,2.5,0.0,0,8.77,43.9,798.2483333333333,,,,,,,2026-01-12,S60-17
20260112142018,2026-01-12 14:20:18,39,S60-17,951,1151,0,151,329,30,0,65,0.0,0.0,3.15,0.0,2680.15,2.5,1.34,0.42,0.79,,,,,,220.0,250.0,600.0,1100.0,4.0,2.0,2.0,5.0,0.0,20260112_39,小型,1449.0,1.0,1424.0,1439.0,S60,,,0.0,16.3,67.8,424,0.459,0.356,2102,0.452,1151,22.4,7.1,15.3,21.5,1.21,1,1.12,100.10357142857144,126.6,15.95300722828929,97.52,109.92333333333336,98.146,2.9396,,7.19,6.55,521.7733333333333,18.2,370.68,2.5,0.0,0,5.77,43.9,798.2483333333333,,,,,,,2026-01-12,S60-17
20260112145305,2026-01-12 14:53:05,43,S60-17,933,1131,0,147,320,29,0,65,0.0,0.0,3.04,0.0,2628.04,2.5,0.68,0.21,0.8,,,,,,220.0,250.0,600.0,1100.0,4.0,4.0,2.0,5.0,0.0,20260112_43,小型,1551.0,2.0,1457.0,1514.0,S60,,,0.0,16.3,67.8,414,0.459,0.355,2064,0.452,1131,22.7,7.0,15.7,21.4,1.212,1,1.1,101.94545454545457,127.0,17.121218289084435,94.78,115.73870967741938,105.217,2.9396,,7.19,6.55,521.7733333333333,18.2,370.68,2.5,0.0,0,1.77,48.6,833.4899999999998,,,,,,,2026-01-12,S60-17
20260112151957,2026-01-12 15:19:57,44,S60-17,1002,1203,0,148,343,31,0,69,0.0,0.0,3.25,0.0,2799.25,3.5,1.37,0.3,0.84,,,,,,220.0,250.0,600.0,1100.0,4.0,2.0,2.0,5.0,0.0,20260112_44,小型,1551.0,2.0,1525.0,1540.0,S60,,,0.0,16.3,67.8,443,0.431,0.334,2205,0.454,1203,22.6,7.0,15.6,21.1,1.201,1,1.17,103.5244680851064,133.8,20.35257674193161,93.72,119.86666666666667,102.45,2.9396,,7.19,6.55,521.7733333333333,18.2,370.68,3.5,1.0,1,12.49,48.6,833.4899999999998,,,,,,,2026-01-12,S60-17
20260112154609,2026-01-12 15:46:09,47,S60-17,531,634,0,72,178,17,0,38,0.0,0.0,1.69,0.0,1471.69,4.5,1.41,0.95,1.93,,,,,,220.0,250.0,600.0,1100.0,4.0,6.0,2.0,5.0,0.0,20260112_47,小型,1650.0,3.0,1551.0,1610.0,S60,,,0.0,16.3,67.8,233,0.404,0.309,1165,0.456,634,23.6,7.3,16.3,20.7,1.194,1,0.61,77.95268817204301,83.5,6.173122306441871,81.44,80.86875,132.572,2.9396,,7.19,6.55,521.7733333333333,18.2,370.68,4.5,1.0,1,-53.17,49.150000000000006,794.5916666666668,,,,,,,2026-01-12,S60-17
20260112155102,2026-01-12 15:51:02,48,S60-17,529,633,0,75,178,17,0,37,0.0,0.0,1.62,0.0,1470.62,4.0,1.35,1.15,1.77,,,,,,220.0,250.0,600.0,1100.0,4.0,6.0,2.0,5.0,0.0,20260112_48,小型,1650.0,3.0,1551.0,1610.0,S60,,,0.0,16.3,67.8,232,0.421,0.323,1162,0.455,633,23.3,7.3,15.9,20.9,1.197,1,0.61,77.39285714285712,82.0,5.372876894406662,79.22,79.09705882352944,129.667,2.9396,,7.19,6.55,521.7733333333333,18.2,370.68,4.0,-0.5,1,-59.74,49.150000000000006,794.5916666666668,,,,,,,2026-01-12,S60-17
20260112161638,2026-01-12 16:16:38,49,S60-17,564,674,0,80,189,18,0,40,0.0,0.0,1.76,0.0,1566.76,4.0,1.27,1.26,1.66,,,,,,220.0,250.0,600.0,1100.0,4.0,6.0,2.0,5.0,0.0,20260112_49,小型,1650.0,3.0,1621.0,1642.0,S60,,,0.0,16.3,67.8,247,0.423,0.324,1238,0.456,674,23.5,7.3,16.2,20.9,1.195,1,0.65,79.64574468085105,87.5,6.344551438524928,78.0,81.85151515151514,125.925,2.9396,,7.19,6.55,521.7733333333333,18.2,370.68,4.0,0.0,0,-54.74,49.150000000000006,794.5916666666668,,,,,,,2026-01-12,S60-17
20260112162102,2026-01-12 16:21:02,50,S60-17,555,675,0,85,190,19,0,38,0.0,0.0,1.75,0.0,1563.75,3.0,1.19,0.54,1.81,,,,,,220.0,250.0,600.0,1100.0,4.0,6.0,2.0,5.0,0.0,20260112_50,小型,1650.0,3.0,1621.0,1642.0,S60,,,0.0,16.3,67.8,247,0.447,0.344,1230,0.451,675,23.1,7.7,15.4,21.3,1.216,1,0.65,77.43580246913581,85.2,7.098779388070017,73.92,80.95357142857142,124.544,2.9396,,7.19,6.55,521.7733333333333,18.2,370.68,3.0,-1.0,1,-55.7,49.150000000000006,794.5916666666668,,,,,,,2026-01-12,S60-17
20260113074917,2026-01-13 07:49:17,1,S60-17,993,1196,0,149,340,31,0,68,0.0,0.0,3.22,0.0,2780.22,3.5,2.05,0.3,1.1,,,,,,220.0,250.0,600.0,1100.0,4.0,3.0,2.0,5.0,0.0,20260113_1,小型,946.0,4.0,754.0,809.0,S60,,,0.0,17.7,59.1,439,0.438,0.339,2189,0.454,1196,22.6,7.1,15.5,21.2,1.204,1,1.16,83.61009166604757,105.01386676004552,11.699338427850112,79.71852753217193,88.49308207534115,76.287,2.9396,,6.7,6.66,521.7733333333333,18.2,370.68,3.5,0.5,1,13.49,,,,,,,,,2026-01-13,S60-17
20260113081629,2026-01-13 08:16:29,4,S60-17,965,1167,0,160,335,30,0,68,0.0,0.0,3.17,0.0,2728.17,2.0,1.91,0.52,0.34,,,,,,220.0,250.0,600.0,1100.0,4.0,2.0,2.0,5.0,0.0,20260113_4,小型,946.0,4.0,821.0,836.0,S60,,,0.0,17.7,59.1,433,0.478,0.37,2132,0.453,1167,22.6,6.9,15.7,21.8,1.209,1,1.14,83.61009166604757,105.01386676004552,11.699338427850112,79.71852753217193,88.49308207534115,77.626,2.9396,,6.7,6.66,521.7733333333333,18.2,370.68,2.0,-1.5,1,-0.04,,,,,,,,,2026-01-13,S60-17
20260113085924,2026-01-13 08:59:24,6,S60-17,988,1194,0,152,341,30,0,69,0.0,0.0,3.22,0.0,2777.22,3.0,1.33,0.2,0.93,,,,,,220.0,250.0,600.0,1100.0,4.0,2.0,2.0,5.0,0.0,20260113_6,小型,959.0,2.0,903.0,919.0,S60,,,0.0,17.7,59.1,440,0.446,0.345,2182,0.453,1194,22.5,6.8,15.7,21.3,1.209,1,1.16,83.61009166604757,105.01386676004552,11.699338427850112,79.71852753217193,88.49308207534115,76.287,2.9396,,6.7,6.66,521.7733333333333,18.2,370.68,3.0,1.0,1,11.3,,,,,,,,,2026-01-13,S60-17
20260113092523,2026-01-13 09:25:23,11,S60-17,961,1173,0,164,336,30,0,67,0.0,0.0,3.22,0.0,2734.22,1.5,1.23,0.63,0.86,3.0,21.6,526.0,559.0,546.0,220.0,250.0,600.0,1100.0,4.0,3.0,2.0,5.0,0.0,20260113_11,小型,959.0,2.0,931.0,946.0,S60,543.7,526.0,543.6666666666666,17.0,44.0,433,0.488,0.379,2134,0.45,1173,22.4,6.9,15.5,21.9,1.221,1,1.14,83.61009166604757,105.01386676004552,11.699338427850112,79.71852753217193,88.49308207534115,77.626,2.9396,,6.7,6.66,521.7733333333333,18.2,370.68,1.5,-1.5,1,-3.76,,,,,,,,,2026-01-13,S60-17
20260113100026,2026-01-13 10:00:26,14,S60-17,930,1142,0,164,326,29,0,68,0.0,0.0,3.11,0.0,2662.11,1.0,1.23,0.54,0.88,,,,,,220.0,250.0,600.0,1100.0,4.0,1.0,2.0,5.0,0.0,20260113_14,小型,1054.0,1.0,1006.0,1019.0,S60,,,0.0,17.7,59.1,423,0.503,0.388,2072,0.449,1142,22.9,6.9,16.1,22.1,1.228,1,1.11,83.61009166604757,105.01386676004552,11.699338427850112,79.71852753217193,88.49308207534115,79.723,2.9396,,6.7,6.66,521.7733333333333,18.2,370.68,1.0,-0.5,1,3.96,67.00238095238095,469.01666666666665,,,,567.0,78.62307692307692,17.035,2026-01-13,S60-17
20260113102601,2026-01-13 10:26:01,15,S60-17,979,1182,0,155,336,31,0,67,0.0,0.0,3.22,0.0,2753.22,2.5,1.31,0.62,0.77,,,,,,220.0,250.0,600.0,1100.0,4.0,2.0,2.0,5.0,0.0,20260113_15,小型,1054.0,1.0,1030.0,1044.0,S60,,,0.0,17.7,59.1,434,0.461,0.357,2161,0.453,1182,22.6,7.1,15.4,21.4,1.207,1,1.15,83.61009166604757,105.01386676004552,11.699338427850112,79.71852753217193,88.49308207534115,76.951,2.9396,,6.7,6.66,521.7733333333333,18.2,370.68,2.5,1.5,1,9.77,67.00238095238095,469.01666666666665,,,,523.1428571428571,85.43571428571427,19.934999999999995,2026-01-13,S60-17
20260113105025,2026-01-13 10:50:25,18,S60-17,569,672,0,77,189,18,0,37,0.0,0.0,1.82,0.0,1563.82,4.5,1.32,1.61,1.36,,,,,,220.0,250.0,600.0,1100.0,4.0,4.0,2.0,5.0,0.0,20260113_18,小型,1148.0,3.0,1054.0,1113.0,S60,,,0.0,17.7,59.1,244,0.407,0.316,1241,0.459,672,22.5,7.4,15.2,20.6,1.181,1,0.65,83.61009166604757,105.01386676004552,11.699338427850112,79.71852753217193,88.49308207534115,136.143,2.9396,,6.7,6.66,521.7733333333333,18.2,370.68,4.5,2.0,1,-48.17,68.05238095238094,476.3666666666666,,,,441.6315789473685,73.92894736842105,23.410833333333333,2026-01-13,S60-17
20260113105402,2026-01-13 10:54:02,19,S60-17,567,671,0,80,190,18,0,36,0.0,0.0,1.84,0.0,1563.84,4.0,1.27,1.8,1.21,,,,,,220.0,250.0,600.0,1100.0,4.0,4.0,2.0,5.0,0.0,20260113_19,小型,1148.0,3.0,1054.0,1113.0,S60,,,0.0,17.7,59.1,244,0.421,0.328,1238,0.458,671,22.1,7.4,14.8,20.7,1.183,1,0.65,83.61009166604757,105.01386676004552,11.699338427850112,79.71852753217193,88.49308207534115,136.143,2.9396,,6.7,6.66,521.7733333333333,18.2,370.68,4.0,-0.5,1,-54.74,68.05238095238094,476.3666666666666,,,,441.6315789473685,73.92894736842105,23.410833333333333,2026-01-13,S60-17
20260113111638,2026-01-13 11:16:38,21,S60-17,583,690,0,82,194,18,0,38,0.0,0.0,1.89,0.0,1606.89,4.0,1.23,1.39,1.02,,,,,,220.0,250.0,600.0,1100.0,4.0,3.0,2.0,5.0,0.0,20260113_21,小型,1148.0,3.0,1121.0,1138.0,S60,,,0.0,17.7,59.1,250,0.423,0.328,1273,0.458,690,22.4,7.2,15.2,20.7,1.184,1,0.67,83.61009166604757,105.01386676004552,11.699338427850112,79.71852753217193,88.49308207534115,132.079,2.9396,,6.7,6.66,521.7733333333333,18.2,370.68,4.0,0.0,0,-52.74,68.05238095238094,476.3666666666666,,,,511.1470588235294,81.05,22.964166666666664,2026-01-13,S60-17
20260113112012,2026-01-13 11:20:12,22,S60-17,573,680,0,84,192,18,0,39,0.0,0.0,1.85,0.0,1587.85,3.5,1.2,1.6,1.04,,,,,,220.0,250.0,600.0,1100.0,4.0,3.0,2.0,5.0,0.0,20260113_22,小型,1148.0,3.0,1121.0,1138.0,S60,,,0.0,17.7,59.1,249,0.438,0.337,1253,0.457,680,22.9,7.2,15.7,21.0,1.187,1,0.66,83.61009166604757,105.01386676004552,11.699338427850112,79.71852753217193,88.49308207534115,134.08,2.9396,,6.7,6.66,521.7733333333333,18.2,370.68,3.5,-0.5,1,-51.51,68.05238095238094,476.3666666666666,,,,511.1470588235294,81.05,22.964166666666664,2026-01-13,S60-17
20260113125943,2026-01-13 12:59:43,23,S60-24,1002,1189,0,149,340,31,0,69,0.0,0.0,3.53,0.0,2783.53,3.5,2.05,1.21,0.51,,,,,,220.0,250.0,600.0,1100.0,4.0,1.0,2.0,5.0,0.0,20260113_23,小型,1420.0,4.0,1304.0,1317.0,S60,,,0.0,17.3,62.5,440,0.438,0.339,2191,0.457,1189,22.7,7.0,15.7,21.2,1.187,1,1.16,83.61009166604757,105.01386676004552,11.699338427850112,79.71852753217193,88.49308207534115,76.287,2.9396,,6.7,6.66,521.7733333333333,18.2,370.68,3.5,0.0,0,13.49,-756.8499999999998,-14127.866666666663,,,,536.8461538461538,89.6846153846154,19.431666666666672,2026-01-13,S60-24
