Repository: Vincent626/concrete-strength-analysis

# 🎯 S60 & M60 混凝土強度預測模型訓練成果報告

> **更新日期**: 2026-02-04  
> **專案目標**: 建立 S60/M60 混凝土 28 天抗壓強度預測模型

---

## 📋 摘要

本專案針對 S60（小型）與 M60（中型）離心混凝土管配比，建立機器學習預測模型。透過配料特徵分析，預測 28 天抗壓強度，並識別影響強度的關鍵因素。

### 主要成果

| 模型 | 樣本數 | R² | MAE (kgf/cm²) | 狀態 |
|:---|---:|---:|---:|:---|
| **S60** | 46 | **0.360** | 28 | ✅ 可用 |
| **M60** | 52 | **0.206** | 25 | ✅ 可用 |

---

## 📈 模型效能比較
> **說明**：S60 模型 R²=0.360，M60 模型 R²=0.206，兩者皆具有預測能力。S60 表現較佳，預測誤差約 28 kgf/cm²。

---

## 📊 強度分布比較
> **說明**：S60 與 M60 的強度分布相似，平均約 605 kgf/cm²，皆高於設計強度 510 kgf/cm²（紅色虛線）。

---

File: S60_M60_dataset_v9_shared.csv (part 131 of 138)
match_key,日期及時間,序,配比 ,耗用骨材1,耗用骨材2,耗用骨材3,耗用水,耗用泥料1,耗用泥料2,耗用泥料3,耗用泥料4,耗用藥劑1,耗用藥劑2,耗用藥劑3,耗用藥劑4,耗用小計,表面水骨材1,誤差%水,誤差%骨材1,誤差%骨材2,坍度(cm),混凝土溫度(℃),試體1強度(X1),試體2強度(X2),試體3強度(X3),加料轉速,慢速轉速,中速轉速,高速轉速,加料時間,慢速時間,中速時間,高速時間,總降水量,cp_key,類型,入池,蒸養池,離心開始,離心結束,母體,平均強度,強度_原始,強度_修正,環境溫度,環境濕度,膠結料總量,水灰比,水膠比,骨材總量,砂石比,粗骨材總量,水泥取代率,矽灰取代率,爐石取代率,漿體比例,粗細骨材比,月份,拌合米數,平均電流,最大電流,電流標準差,最終電流,穩定階段平均電流,單位體積穩定電流,砂_FM,砂_Mud,六分_FM,三分_FM,水泥砂漿_28天平均強度,水泥_流動性,水泥砂漿_7天平均強度,設定扣水率(%),扣水率_變動幅度,扣水率_是否變更,水量微調偏離度,蒸養實際平均溫度,蒸養實際總積溫,蒸養實際階段1溫度,蒸養實際階段2溫度,蒸養實際階段3溫度,實際離心平均轉速,實際離心平均電流,實際離心總能量,日期,配比
20260113132420,2026-01-13 13:24:20,26,S60-24,967,1169,0,161,334,31,0,68,0.0,0.0,3.44,0.0,2733.44,2.0,2.55,0.73,0.52,,,,,,220.0,250.0,600.0,1100.0,4.0,1.0,2.0,5.0,0.0,20260113_26,小型,1420.0,4.0,1329.0,1342.0,S60,,,0.0,17.3,62.5,433,0.482,0.372,2136,0.453,1169,22.9,7.2,15.7,21.8,1.209,1,1.14,83.61009166604757,105.01386676004552,11.699338427850112,79.71852753217193,88.49308207534115,77.626,2.9396,,6.7,6.66,521.7733333333333,18.2,370.68,2.0,-1.5,1,0.96,-756.8499999999998,-14127.866666666663,,,,569.7307692307693,83.01153846153845,17.985833333333332,2026-01-13,S60-24
20260113134755,2026-01-13 13:47:55,28,S60-24,962,1159,0,154,332,31,0,67,0.0,0.0,3.41,0.0,2708.41,2.5,1.99,0.73,0.52,,,,,,220.0,250.0,600.0,1100.0,4.0,2.0,2.0,5.0,0.0,20260113_28,小型,1420.0,4.0,1352.0,1406.0,S60,,,0.0,17.3,62.5,430,0.464,0.358,2121,0.454,1159,22.8,7.2,15.6,21.6,1.205,1,1.13,83.61009166604757,105.01386676004552,11.699338427850112,79.71852753217193,88.49308207534115,78.312,2.9396,,6.7,6.66,521.7733333333333,18.2,370.68,2.5,0.5,1,8.77,-756.8499999999998,-14127.866666666663,,,,525.3928571428571,89.92499999999998,20.982499999999995,2026-01-13,S60-24
20260113141618,2026-01-13 14:16:18,31,S60-24,952,1140,0,148,325,30,0,67,0.0,0.0,3.31,0.0,2665.31,3.0,2.78,0.95,0.71,,,,,,220.0,250.0,600.0,1100.0,4.0,1.0,2.0,5.0,0.0,20260113_31,小型,1535.0,2.0,1432.0,1434.0,S60,,,0.0,17.3,62.5,422,0.455,0.351,2092,0.455,1140,23.0,7.1,15.9,21.4,1.197,1,1.11,83.61009166604757,105.01386676004552,11.699338427850112,79.71852753217193,88.49308207534115,79.723,2.9396,,6.7,6.66,521.7733333333333,18.2,370.68,3.0,0.5,1,7.3,62.41523809523809,1087.0653968253969,,,,0.0,0.1,0.0033333333333333,2026-01-13,S60-24
20260113144029,2026-01-13 14:40:29,35,S60-24,969,1160,0,148,331,31,0,66,0.0,0.0,3.35,0.0,2708.35,3.0,1.37,0.94,0.61,,,,,,220.0,250.0,600.0,1100.0,4.0,3.0,2.0,5.0,0.0,20260113_35,小型,1535.0,2.0,1445.0,1500.0,S60,,,0.0,17.3,62.5,428,0.447,0.346,2129,0.455,1160,22.7,7.2,15.4,21.3,1.197,1,1.13,83.61009166604757,105.01386676004552,11.699338427850112,79.71852753217193,88.49308207534115,78.312,2.9396,,6.7,6.66,521.7733333333333,18.2,370.68,3.0,0.0,0,7.3,62.41523809523809,1087.0653968253969,,,,515.3666666666667,82.26333333333334,20.56583333333333,2026-01-13,S60-24
20260113150610,2026-01-13 15:06:10,38,S60-24,938,1130,0,149,322,29,0,65,0.0,0.0,3.22,0.0,2636.22,2.5,2.05,0.75,0.71,,,,,,220.0,250.0,600.0,1100.0,4.0,3.0,2.0,5.0,0.0,20260113_38,小型,1535.0,2.0,1510.0,1525.0,S60,,,0.0,17.3,62.5,416,0.463,0.358,2068,0.454,1130,22.6,7.0,15.6,21.5,1.205,1,1.1,83.61009166604757,105.01386676004552,11.699338427850112,79.71852753217193,88.49308207534115,80.448,2.9396,,6.7,6.66,521.7733333333333,18.2,370.68,2.5,-0.5,1,3.77,62.41523809523809,1087.0653968253969,,,,513.3333333333334,88.30999999999999,22.0775,2026-01-13,S60-24
20260113153347,2026-01-13 15:33:47,42,S60-24,586,692,0,82,194,18,0,41,0.0,0.0,1.94,0.0,1614.94,4.0,1.23,1.91,1.32,,,,,,220.0,250.0,600.0,1100.0,4.0,3.0,2.0,5.0,0.0,20260113_42,小型,1633.0,3.0,1538.0,1555.0,S60,,,0.0,17.3,62.5,253,0.423,0.324,1278,0.459,692,23.3,7.1,16.2,20.8,1.181,1,0.67,83.61009166604757,105.01386676004552,11.699338427850112,79.71852753217193,88.49308207534115,132.079,2.9396,,6.7,6.66,521.7733333333333,18.2,370.68,4.0,1.5,1,-52.74,58.71414141414141,965.847626262626,,,,502.7352941176471,72.69411764705882,20.596666666666664,2026-01-13,S60-24
20260113153802,2026-01-13 15:38:02,43,S60-24,579,693,0,87,195,18,0,39,0.0,0.0,1.95,0.0,1612.95,3.0,1.16,1.58,1.46,,,,,,220.0,250.0,600.0,1100.0,4.0,3.0,2.0,5.0,0.0,20260113_43,小型,1633.0,3.0,1538.0,1555.0,S60,,,0.0,17.3,62.5,252,0.446,0.345,1272,0.455,693,22.6,7.1,15.5,21.0,1.197,1,0.67,83.61009166604757,105.01386676004552,11.699338427850112,79.71852753217193,88.49308207534115,132.079,2.9396,,6.7,6.66,521.7733333333333,18.2,370.68,3.0,-1.0,1,-53.7,58.71414141414141,965.847626262626,,,,502.7352941176471,72.69411764705882,20.596666666666664,2026-01-13,S60-24
20260113160235,2026-01-13 16:02:35,47,S60-24,576,692,0,87,197,18,0,40,0.0,0.0,1.94,0.0,1611.94,3.0,1.16,1.05,1.32,,,,,,220.0,250.0,600.0,1100.0,4.0,2.0,2.0,5.0,0.0,20260113_47,小型,1633.0,3.0,1607.0,1623.0,S60,,,0.0,17.3,62.5,255,0.442,0.341,1268,0.454,692,22.7,7.1,15.7,21.2,1.201,1,0.67,83.61009166604757,105.01386676004552,11.699338427850112,79.71852753217193,88.49308207534115,132.079,2.9396,,6.7,6.66,521.7733333333333,18.2,370.68,3.0,0.0,0,-53.7,58.71414141414141,965.847626262626,,,,505.90625,73.65,19.64,2026-01-13,S60-24
20260113160601,2026-01-13 16:06:01,48,S60-24,586,704,0,89,200,18,0,40,0.0,0.0,1.99,0.0,1638.99,3.0,1.14,1.38,1.44,,,,,,220.0,250.0,600.0,1100.0,4.0,2.0,2.0,5.0,0.0,20260113_48,小型,1633.0,3.0,1607.0,1623.0,S60,,,0.0,17.3,62.5,258,0.445,0.345,1290,0.454,704,22.5,7.0,15.5,21.2,1.201,1,0.68,83.61009166604757,105.01386676004552,11.699338427850112,79.71852753217193,88.49308207534115,130.137,2.9396,,6.7,6.66,521.7733333333333,18.2,370.68,3.0,0.0,0,-51.7,58.71414141414141,965.847626262626,,,,505.90625,73.65,19.64,2026-01-13,S60-24
20260115075338,2026-01-15 07:53:38,1,S60-17,994,1194,0,153,339,31,0,69,0.0,0.0,3.22,0.0,2783.22,3.0,2.0,0.81,0.93,,,,,,220.0,250.0,600.0,1100.0,4.0,4.0,2.0,5.0,0.0,20260115_1,小型,849.0,1.0,757.0,814.0,S60,,,0.0,17.7,79.3,439,0.451,0.349,2188,0.454,1194,22.8,7.1,15.7,21.3,1.201,1,1.16,110.6547619047619,139.7,18.805023421833106,104.6,124.28,107.138,2.9396,,6.7,6.51,521.4,17.9,362.21333333333337,3.0,0.0,0,12.3,,,,,,,,,2026-01-15,S60-17
20260115082011,2026-01-15 08:20:11,4,S60-17,959,1163,0,157,331,30,0,68,0.0,0.0,3.13,0.0,2711.13,2.0,1.29,0.84,0.87,,,,,,220.0,250.0,600.0,1100.0,4.0,2.0,2.0,5.0,0.0,20260115_4,小型,849.0,1.0,825.0,839.0,S60,,,0.0,17.7,79.3,429,0.474,0.366,2122,0.452,1163,22.8,7.0,15.9,21.6,1.213,1,1.13,105.72830188679248,133.6,17.10706438385595,98.7,114.31081081081084,101.16,2.9396,,6.7,6.51,521.4,17.9,362.21333333333337,2.0,-1.0,1,-3.04,,,,,,,,,2026-01-15,S60-17
20260115085318,2026-01-15 08:53:18,7,S60-17,936,1152,0,165,327,30,0,65,0.0,0.0,3.09,0.0,2678.09,1.0,1.23,0.32,0.88,,,,,,220.0,250.0,600.0,1100.0,4.0,2.0,2.0,5.0,0.0,20260115_7,小型,944.0,4.0,858.0,911.0,S60,,,0.0,17.7,79.3,422,0.505,0.391,2088,0.448,1152,22.5,7.1,15.4,21.9,1.231,1,1.12,98.77272727272728,125.1,16.260966420407485,94.1,109.53548387096772,97.8,2.9396,,6.7,6.51,521.4,17.9,362.21333333333337,1.0,-1.0,1,4.96,,,,,,,,,2026-01-15,S60-17
20260115091636,2026-01-15 09:16:36,8,S60-17,940,1152,0,166,329,28,0,65,0.0,0.0,3.13,0.0,2683.13,1.0,1.84,0.75,0.88,,,,,,220.0,250.0,600.0,1100.0,4.0,1.0,2.0,5.0,0.0,20260115_8,小型,944.0,4.0,921.0,935.0,S60,,,0.0,17.7,79.3,422,0.505,0.393,2092,0.449,1152,22.0,6.6,15.4,21.9,1.226,1,1.12,91.93033707865168,122.5,14.16435155390312,88.4,94.78709677419356,84.631,2.9396,,6.7,6.51,521.4,17.9,362.21333333333337,1.0,0.0,0,5.96,,,,,,,,,2026-01-15,S60-17
20260115094009,2026-01-15 09:40:09,12,S60-17,948,1152,0,155,328,29,0,65,0.0,0.0,3.13,0.0,2680.13,2.0,0.65,0.64,0.88,,,,,,220.0,250.0,600.0,1100.0,4.0,2.0,2.0,5.0,0.0,20260115_12,小型,1034.0,2.0,944.0,958.0,S60,,,0.0,17.7,79.3,422,0.473,0.367,2100,0.451,1152,22.3,6.9,15.4,21.6,1.215,1,1.12,97.30795454545454,121.0,15.039442246600869,90.9,105.89032258064516,94.545,2.9396,,6.7,6.51,521.4,17.9,362.21333333333337,2.0,1.0,1,-5.04,-757.0999999999999,-5299.699999999999,,,,,,,2026-01-15,S60-17
20260115100603,2026-01-15 10:06:03,15,S60-17,993,1190,0,152,341,31,0,70,0.0,0.0,3.23,0.0,2780.23,3.0,1.33,0.71,0.59,,,,,,220.0,250.0,600.0,1100.0,4.0,1.0,2.0,5.0,0.0,20260115_15,小型,1034.0,2.0,1010.0,1024.0,S60,,,0.0,17.7,79.3,442,0.446,0.344,2183,0.455,1190,22.9,7.0,15.8,21.4,1.198,1,1.16,103.38333333333334,132.1,18.21678865466932,97.64,114.80967741935488,98.974,2.9396,,6.7,6.51,521.4,17.9,362.21333333333337,3.0,1.0,1,11.3,-757.0999999999999,-5299.699999999999,,,,518.5714285714286,97.2642857142857,22.695,2026-01-15,S60-17
20260115102949,2026-01-15 10:29:49,18,S60-17,575,682,0,82,193,17,0,40,0.0,0.0,1.86,0.0,1590.86,4.0,2.5,1.41,1.34,,,,,,220.0,250.0,600.0,1100.0,4.0,2.0,2.0,5.0,0.0,20260115_18,小型,1127.0,3.0,1034.0,1050.0,S60,,,0.0,17.7,79.3,250,0.425,0.328,1257,0.457,682,22.8,6.8,16.0,20.9,1.186,1,0.66,79.85979381443299,88.3,8.972060409890508,82.73999999999998,85.25588235294117,129.176,2.9396,,6.7,6.51,521.4,17.9,362.21333333333337,4.0,1.0,1,-52.74,67.8404761904762,474.8833333333334,,,,506.5625,83.528125,22.274166666666662,2026-01-15,S60-17
20260115103339,2026-01-15 10:33:39,19,S60-17,564,674,0,82,190,17,0,37,0.0,0.0,1.83,0.0,1565.83,3.5,1.23,1.62,1.66,,,,,,220.0,250.0,600.0,1100.0,4.0,2.0,2.0,5.0,0.0,20260115_19,小型,1127.0,3.0,1034.0,1050.0,S60,,,0.0,17.7,79.3,244,0.432,0.336,1238,0.456,674,22.1,7.0,15.2,20.8,1.195,1,0.65,79.92738095238094,86.5,6.792070853128882,80.24,83.08333333333334,127.821,2.9396,,6.7,6.51,521.4,17.9,362.21333333333337,3.5,-0.5,1,-53.51,67.8404761904762,474.8833333333334,,,,506.5625,83.528125,22.274166666666662,2026-01-15,S60-17
20260115105515,2026-01-15 10:55:15,21,S60-17,573,682,0,84,193,17,0,38,0.0,0.0,1.85,0.0,1588.85,3.5,1.2,1.6,1.34,,,,,,220.0,250.0,600.0,1100.0,4.0,3.0,2.0,5.0,0.0,20260115_21,小型,1127.0,3.0,1059.0,1117.0,S60,,,0.0,17.7,79.3,248,0.435,0.339,1255,0.457,682,22.2,6.9,15.3,20.9,1.19,1,0.66,81.44698795180722,89.0,7.201745727945089,78.62,85.1896551724138,129.075,2.9396,,6.7,6.51,521.4,17.9,362.21333333333337,3.5,0.0,0,-51.51,67.8404761904762,474.8833333333334,,,,500.0,84.40555555555554,25.321666666666665,2026-01-15,S60-17
20260115105913,2026-01-15 10:59:13,22,S60-17,572,682,0,84,193,18,0,39,0.0,0.0,1.87,0.0,1589.87,3.5,1.2,1.42,1.34,,,,,,220.0,250.0,600.0,1100.0,4.0,3.0,2.0,5.0,0.0,20260115_22,小型,1127.0,3.0,1059.0,1117.0,S60,,,0.0,17.7,79.3,250,0.435,0.336,1254,0.456,682,22.8,7.2,15.6,21.0,1.192,1,0.66,81.75416666666666,88.7,6.909699050770751,81.46,85.71470588235292,129.871,2.9396,,6.7,6.51,521.4,17.9,362.21333333333337,3.5,0.0,0,-51.51,67.8404761904762,474.8833333333334,,,,500.0,84.40555555555554,25.321666666666665,2026-01-15,S60-17
20260115125928,2026-01-15 12:59:28,23,S60-24,993,1191,0,152,340,31,0,70,0.0,0.0,3.42,0.0,2780.42,3.0,1.33,0.71,0.68,,,,,,220.0,250.0,600.0,1100.0,4.0,2.0,2.0,5.0,0.0,20260115_23,小型,1355.0,1.0,1304.0,1318.0,S60,,,0.0,18.6,66.1,441,0.447,0.345,2184,0.455,1191,22.9,7.0,15.9,21.4,1.199,1,1.16,105.18602150537632,136.6,18.16685266589906,97.2,115.8125,99.838,2.9396,,6.7,6.51,521.4,17.9,362.21333333333337,3.0,-0.5,1,11.3,58.99478260869565,1125.8171014492752,,,,524.5714285714286,95.11071428571428,22.192499999999995,2026-01-15,S60-24
20260115132458,2026-01-15 13:24:58,26,S60-24,969,1171,0,158,334,30,0,66,0.0,0.0,3.37,0.0,2731.37,2.0,0.64,0.94,0.69,,,,,,220.0,250.0,600.0,1100.0,4.0,2.0,2.0,5.0,0.0,20260115_26,小型,1355.0,1.0,1329.0,1344.0,S60,,,0.0,18.6,66.1,430,0.473,0.367,2140,0.453,1171,22.3,7.0,15.3,21.6,1.208,1,1.14,100.82142857142856,129.1,17.50153491810921,95.38,111.76470588235294,98.039,2.9396,,6.7,6.51,521.4,17.9,362.21333333333337,2.0,-1.0,1,-2.04,58.99478260869565,1125.8171014492752,,,,478.06666666666666,82.22999999999999,20.5575,2026-01-15,S60-24
20260115134948,2026-01-15 13:49:48,27,S60-24,948,1152,0,160,328,30,0,66,0.0,0.0,3.31,0.0,2687.31,1.5,1.27,1.07,0.88,,,,,,220.0,250.0,600.0,1100.0,4.0,2.0,2.0,5.0,0.0,20260115_27,小型,1445.0,1.0,1354.0,1409.0,S60,,,0.0,18.6,66.1,424,0.488,0.377,2100,0.451,1152,22.6,7.1,15.6,21.8,1.215,1,1.12,97.78765432098766,124.5,16.55748223476565,94.2,108.58214285714288,96.948,2.9396,,6.7,6.51,521.4,17.9,362.21333333333337,1.5,-0.5,1,-7.76,59.11181818181819,1078.7906818181818,,,,494.6,90.40333333333332,22.60083333333333,2026-01-15,S60-24
20260115141437,2026-01-15 14:14:37,31,S60-24,964,1172,0,164,334,30,0,67,0.0,0.0,3.36,0.0,2734.36,1.5,1.23,0.94,0.77,,,,,,220.0,250.0,600.0,1100.0,4.0,2.0,2.0,5.0,0.0,20260115_31,小型,1445.0,4.0,1419.0,1433.0,S60,,,0.0,18.6,66.1,431,0.491,0.381,2136,0.451,1172,22.5,7.0,15.5,21.8,1.216,1,1.14,102.49347826086954,130.6,18.51980024042321,95.04,114.96666666666668,100.848,2.9396,,6.7,6.51,521.4,17.9,362.21333333333337,1.5,0.0,0,-3.76,61.494545454545445,1122.2754545454543,,,,523.7857142857143,93.17499999999998,21.74083333333333,2026-01-15,S60-24
20260115144012,2026-01-15 14:40:12,34,S60-24,945,1153,0,160,330,31,0,67,0.0,0.0,3.34,0.0,2689.34,1.5,1.27,0.75,0.96,,,,,,220.0,250.0,600.0,1100.0,4.0,1.0,2.0,5.0,0.0,20260115_34,小型,1538.0,2.0,1445.0,1458.0,S60,,,0.0,18.6,66.1,428,0.485,0.374,2098,0.45,1153,22.9,7.2,15.7,21.9,1.22,1,1.12,97.03012048192772,119.3,16.215222172574943,94.9,108.90689655172412,97.238,2.9396,,6.7,6.51,521.4,17.9,362.21333333333337,1.5,0.0,0,-7.76,-757.1000000000003,-13148.30333333334,,,,546.5384615384615,93.23846153846154,20.201666666666668,2026-01-15,S60-24
20260115150536,2026-01-15 15:05:36,38,S60-24,958,1172,0,168,335,31,0,70,0.0,0.0,3.37,0.0,2737.37,1.0,0.6,0.84,0.77,,,,,,220.0,250.0,600.0,1100.0,4.0,2.0,2.0,5.0,0.0,20260115_38,小型,1538.0,2.0,1513.0,1528.0,S60,,,0.0,18.6,66.1,436,0.501,0.385,2130,0.45,1172,23.2,7.1,16.1,22.1,1.223,1,1.14,99.34941176470586,130.2,17.165448357122457,95.88,108.8,95.439,2.9396,,6.7,6.51,521.4,17.9,362.21333333333337,1.0,-0.5,1,7.96,-757.1000000000003,-13148.30333333334,,,,497.8,85.34999999999998,21.337499999999995,2026-01-15,S60-24
20260115153850,2026-01-15 15:38:50,41,S60-24,559,664,0,79,188,18,0,37,0.0,0.0,1.88,0.0,1546.88,4.0,1.28,1.82,1.68,,,,,,220.0,250.0,600.0,1100.0,4.0,2.0,2.0,5.0,0.0,20260115_41,小型,1638.0,3.0,1543.0,1559.0,S60,,,0.0,18.6,66.1,243,0.42,0.325,1223,0.457,664,22.6,7.4,15.2,20.8,1.188,1,0.64,78.36235294117647,84.9,7.188012512192263,77.44000000000001,81.89310344827587,127.958,2.9396,,6.7,6.51,521.4,17.9,362.21333333333337,4.0,3.0,1,-55.74,60.47755102040816,989.8159183673469,,,,502.875,85.078125,22.6875,2026-01-15,S60-24
20260115154236,2026-01-15 15:42:36,42,S60-24,552,664,0,82,187,19,0,40,0.0,0.0,1.87,0.0,1545.87,3.5,1.23,1.1,1.68,,,,,,220.0,250.0,600.0,1100.0,4.0,2.0,2.0,5.0,0.0,20260115_42,小型,1638.0,3.0,1543.0,1559.0,S60,,,0.0,18.6,66.1,246,0.439,0.333,1216,0.454,664,24.0,7.7,16.3,21.2,1.203,1,0.64,77.4070707070707,84.3,6.535161347930545,75.94000000000001,80.59428571428572,125.929,2.9396,,6.7,6.51,521.4,17.9,362.21333333333337,3.5,-0.5,1,-53.51,60.47755102040816,989.8159183673469,,,,502.875,85.078125,22.6875,2026-01-15,S60-24
20260115160353,2026-01-15 16:03:53,46,S60-24,562,674,0,81,189,19,0,40,0.0,0.0,1.89,0.0,1566.89,3.5,0.0,1.26,1.66,,,,,,220.0,250.0,600.0,1100.0,4.0,5.0,2.0,5.0,0.0,20260115_46,小型,1638.0,3.0,1609.0,1628.0,S60,,,0.0,18.6,66.1,248,0.429,0.327,1236,0.455,674,23.8,7.7,16.1,21.0,1.199,1,0.65,78.07019230769231,86.2,6.250967306802209,79.25999999999999,80.33783783783785,123.597,2.9396,,6.7,6.51,521.4,17.9,362.21333333333337,3.5,0.0,0,-54.51,60.47755102040816,989.8159183673469,,,,493.3157894736842,82.21842105263158,26.035833333333333,2026-01-15,S60-24
20260115160803,2026-01-15 16:08:03,47,S60-24,561,672,0,82,190,19,0,37,0.0,0.0,1.89,0.0,1562.89,3.5,1.23,1.08,1.36,,,,,,220.0,250.0,600.0,1100.0,4.0,5.0,2.0,5.0,0.0,20260115_47,小型,1638.0,3.0,1609.0,1628.0,S60,,,0.0,18.6,66.1,246,0.432,0.333,1233,0.455,672,22.8,7.7,15.0,21.0,1.198,1,0.65,76.30898876404494,83.4,6.519678775595652,73.50000000000001,80.38387096774196,123.667,2.9396,,6.7,6.51,521.4,17.9,362.21333333333337,3.5,0.0,0,-53.51,60.47755102040816,989.8159183673469,,,,493.3157894736842,82.21842105263158,26.035833333333333,2026-01-15,S60-24
20260116074923,2026-01-16 07:49:23,1,S60-17,983,1195,0,163,340,31,0,68,0.0,0.0,3.22,0.0,2783.22,2.0,1.87,0.72,1.01,,,,,,220.0,250.0,600.0,1100.0,4.0,2.0,2.0,5.0,0.0,20260116_1,小型,844.0,2.0,754.0,808.0,S60,,,0.0,19.6,64.6,439,0.479,0.371,2178,0.451,1195,22.6,7.1,15.5,21.7,1.216,1,1.16,104.72650602409638,133.2,17.95939251083949,97.3,118.86206896551724,102.467,2.9396,,6.7,6.51,521.4,17.9,362.21333333333337,2.0,-1.5,1,2.96,,,,,,,,,2026-01-16,S60-17
20260116081502,2026-01-16 08:15:02,4,S60-17,952,1174,0,169,334,31,0,69,0.0,0.0,3.22,0.0,2732.22,1.0,1.2,0.21,0.95,,,,,,220.0,250.0,600.0,1100.0,4.0,2.0,2.0,5.0,0.0,20260116_4,小型,844.0,2.0,819.0,834.0,S60,,,0.0,19.6,64.6,434,0.506,0.389,2126,0.448,1174,23.0,7.1,15.9,22.1,1.233,1,1.14,100.59285714285716,132.5,17.95702399854591,91.22,112.50666666666667,98.69,2.9396,,6.7,6.51,521.4,17.9,362.21333333333337,1.0,-1.0,1,8.96,,,,,,,,,2026-01-16,S60-17
20260116084737,2026-01-16 08:47:37,7,S60-17,939,1154,0,166,328,31,0,67,0.0,0.0,3.16,0.0,2688.16,1.0,1.84,0.64,1.05,,,,,,220.0,250.0,600.0,1100.0,4.0,2.0,2.0,5.0,0.0,20260116_7,小型,941.0,4.0,852.0,906.0,S60,,,0.0,19.6,64.6,426,0.506,0.39,2093,0.449,1154,23.0,7.3,15.7,22.0,1.229,1,1.12,97.86296296296295,130.6,17.311378149733564,89.05999999999999,110.28928571428573,98.473,2.9396,,6.7,6.51,521.4,17.9,362.21333333333337,1.0,0.0,0,5.96,,,,,,,,,2026-01-16,S60-17
20260116091202,2026-01-16 09:12:02,8,S60-17,922,1133,0,163,322,30,0,67,0.0,0.0,3.04,0.0,2640.04,1.0,1.87,0.55,0.98,,,,,,220.0,250.0,600.0,1100.0,4.0,1.0,2.0,5.0,0.0,20260116_8,小型,941.0,4.0,917.0,931.0,S60,,,0.0,19.6,64.6,419,0.506,0.389,2055,0.449,1133,23.2,7.2,16.0,22.1,1.229,1,1.1,96.37901234567902,128.0,14.765213673598094,88.94,103.07499999999996,93.705,2.9396,,6.7,6.51,521.4,17.9,362.21333333333337,1.0,0.0,0,2.96,,,,,,,,,2026-01-16,S60-17
20260116093627,2026-01-16 09:36:27,11,S60-17,939,1152,0,164,328,31,0,65,0.0,0.0,3.13,0.0,2682.13,1.0,0.61,0.64,0.88,,,,,,220.0,250.0,600.0,1100.0,4.0,1.0,2.0,5.0,0.0,20260116_11,小型,1029.0,1.0,941.0,954.0,S60,,,0.0,19.6,64.6,424,0.5,0.387,2091,0.449,1152,22.6,7.3,15.3,21.9,1.227,1,1.12,95.76829268292684,122.2,15.79876406132949,91.18,107.33448275862072,95.834,2.9396,,6.7,6.51,521.4,17.9,362.21333333333337,1.0,0.0,0,3.96,69.19761904761906,484.3833333333334,,,,,,,2026-01-16,S60-17
20260116100101,2026-01-16 10:01:01,12,S60-17,958,1162,0,157,332,31,0,70,0.0,0.0,3.15,0.0,2713.15,2.0,1.29,0.74,0.78,,,,,,220.0,250.0,600.0,1100.0,4.0,1.0,2.0,5.0,0.0,20260116_12,小型,1029.0,1.0,1005.0,1019.0,S60,,,0.0,19.6,64.6,433,0.473,0.363,2120,0.452,1162,23.3,7.2,16.2,21.8,1.213,1,1.13,96.00987654320988,123.6,14.424076279885943,90.58,105.60714285714286,93.458,2.9396,,6.7,6.51,521.4,17.9,362.21333333333337,2.0,1.0,1,-3.04,69.19761904761906,484.3833333333334,,,,520.0,88.9607142857143,20.757500000000004,2026-01-16,S60-17
20260116102451,2026-01-16 10:24:51,15,S60-17,572,683,0,82,193,19,0,41,0.0,0.0,1.86,0.0,1591.86,4.0,2.5,0.88,1.49,,,,,,220.0,250.0,600.0,1100.0,4.0,3.0,2.0,5.0,0.0,20260116_15,小型,1122.0,3.0,1029.0,1046.0,S60,,,0.0,19.6,64.6,253,0.425,0.324,1255,0.456,683,23.7,7.5,16.2,21.1,1.194,1,0.66,81.3,88.5,7.037061751557825,82.72,85.08333333333334,128.914,2.9396,,6.7,6.51,521.4,17.9,362.21333333333337,4.0,2.0,1,-52.74,67.89047619047619,475.23333333333335,,,,530.5882352941177,93.90588235294118,26.606666666666666,2026-01-16,S60-17
20260116102824,2026-01-16 10:28:24,16,S60-17,564,671,0,80,191,19,0,40,0.0,0.0,1.83,0.0,1566.83,4.0,1.27,1.26,1.21,,,,,,220.0,250.0,600.0,1100.0,4.0,3.0,2.0,5.0,0.0,20260116_16,小型,1122.0,3.0,1029.0,1046.0,S60,,,0.0,19.6,64.6,250,0.419,0.32,1235,0.457,671,23.6,7.6,16.0,21.1,1.19,1,0.65,79.67176470588235,86.1,6.927924937861025,78.17999999999999,82.7896551724138,127.369,2.9396,,6.7,6.51,521.4,17.9,362.21333333333337,4.0,0.0,0,-54.74,67.89047619047619,475.23333333333335,,,,530.5882352941177,93.90588235294118,26.606666666666666,2026-01-16,S60-17
20260116105141,2026-01-16 10:51:41,18,S60-17,580,694,0,85,197,18,0,41,0.0,0.0,1.9,0.0,1616.9,3.5,1.19,1.4,1.61,,,,,,220.0,250.0,600.0,1100.0,4.0,3.0,2.0,5.0,0.0,20260116_18,小型,1122.0,3.0,1056.0,1114.0,S60,,,0.0,19.6,64.6,256,0.431,0.332,1274,0.455,694,23.0,7.0,16.0,21.1,1.197,1,0.67,84.06785714285714,91.7,7.626663139686878,82.06,89.11333333333336,133.005,2.9396,,6.7,6.51,521.4,17.9,362.21333333333337,3.5,-0.5,1,-50.51,67.89047619047619,475.23333333333335,,,,487.6388888888889,80.53888888888888,24.16166666666666,2026-01-16,S60-17
20260116105521,2026-01-16 10:55:21,19,S60-17,570,683,0,84,194,19,0,39,0.0,0.0,1.88,0.0,1590.88,3.5,1.2,1.06,1.49,,,,,,220.0,250.0,600.0,1100.0,4.0,3.0,2.0,5.0,0.0,20260116_19,小型,1122.0,3.0,1056.0,1114.0,S60,,,0.0,19.6,64.6,252,0.433,0.333,1253,0.455,683,23.0,7.5,15.5,21.1,1.198,1,0.66,79.5952380952381,88.1,7.388164679016234,76.62,83.46333333333332,126.46,2.9396,,6.7,6.51,521.4,17.9,362.21333333333337,3.5,0.0,0,-51.51,67.89047619047619,475.23333333333335,,,,487.6388888888889,80.53888888888888,24.16166666666666,2026-01-16,S60-17
20260116130124,2026-01-16 13:01:24,20,S60-24,982,1194,0,164,340,32,0,70,0.0,0.0,3.38,0.0,2785.38,2.0,2.5,0.61,0.93,,,,,,220.0,250.0,600.0,1100.0,4.0,1.0,2.0,5.0,0.0,20260116_20,小型,1424.0,2.0,1306.0,1319.0,S60,,,0.0,20.0,72.2,442,0.482,0.371,2176,0.451,1194,23.1,7.2,15.8,21.8,1.216,1,1.16,92.74578313253012,125.8,14.857769872747484,86.23999999999998,101.6137931034483,87.598,2.9396,,6.7,6.51,521.4,17.9,362.21333333333337,2.0,-1.5,1,3.96,-757.1000000000001,-14082.060000000003,,,,543.0,102.16538461538462,22.135833333333338,2026-01-16,S60-24
20260116132431,2026-01-16 13:24:31,24,S60-24,955,1174,0,169,334,31,0,67,0.0,0.0,3.44,0.0,2733.44,1.0,1.2,0.53,0.95,,,,,,220.0,250.0,600.0,1100.0,4.0,2.0,2.0,5.0,0.0,20260116_24,小型,1424.0,2.0,1329.0,1343.0,S60,,,0.0,20.0,72.2,432,0.506,0.391,2129,0.449,1174,22.7,7.2,15.5,22.0,1.229,1,1.14,97.73977272727274,133.6,18.552772028684743,90.48,107.0516129032258,93.905,2.9396,,6.7,6.51,521.4,17.9,362.21333333333337,1.0,-1.0,1,8.96,-757.1000000000001,-14082.060000000003,,,,525.6785714285714,92.1,21.49,2026-01-16,S60-24
20260116135326,2026-01-16 13:53:26,28,S60-24,966,1183,0,170,335,31,0,69,0.0,0.0,3.46,0.0,2757.46,1.0,1.19,0.84,0.85,,,,,,220.0,250.0,600.0,1100.0,4.0,4.0,2.0,5.0,0.0,20260116_28,小型,1424.0,2.0,1358.0,1414.0,S60,,,0.0,20.0,72.2,435,0.507,0.391,2149,0.45,1183,23.0,7.1,15.9,22.0,1.225,1,1.15,96.1963414634146,130.1,15.652993519685149,88.93999999999998,103.71379310344828,90.186,2.9396,,6.7,6.51,521.4,17.9,362.21333333333337,1.0,0.0,0,9.96,-757.1000000000001,-14082.060000000003,,,,474.5625,93.265625,24.870833333333334,2026-01-16,S60-24
20260116141953,2026-01-16 14:19:53,32,S60-24,963,1182,0,169,339,31,0,70,0.0,0.0,3.47,0.0,2757.47,1.0,0.6,0.52,0.77,,,,,,220.0,250.0,600.0,1100.0,4.0,2.0,2.0,5.0,0.0,20260116_32,小型,1546.0,4.0,1424.0,1439.0,S60,,,0.0,20.0,72.2,440,0.499,0.384,2145,0.449,1182,23.0,7.0,15.9,22.1,1.227,1,1.15,96.3658536585366,125.4,16.736284661515146,92.12,107.47586206896553,93.457,2.9396,,6.7,6.51,521.4,17.9,362.21333333333337,1.0,0.0,0,8.96,68.55675675675676,1181.4614414414414,,,,492.9666666666666,83.15999999999998,20.79,2026-01-16,S60-24
20260116145207,2026-01-16 14:52:07,37,S60-24,940,1153,0,164,326,32,0,67,0.0,0.0,3.33,0.0,2685.33,1.0,0.61,0.75,0.96,,,,,,220.0,250.0,600.0,1100.0,4.0,2.0,2.0,5.0,0.0,20260116_37,小型,1546.0,4.0,1456.0,1511.0,S60,,,0.0,20.0,72.2,425,0.503,0.386,2093,0.449,1153,23.3,7.5,15.8,22.0,1.227,1,1.12,95.38170731707318,119.9,14.314065469174022,92.4,104.86896551724138,93.633,2.9396,,6.7,6.51,521.4,17.9,362.21333333333337,1.0,0.0,0,3.96,68.55675675675676,1181.4614414414414,,,,503.06666666666666,86.25999999999999,21.565,2026-01-16,S60-24
20260116151719,2026-01-16 15:17:19,38,S60-24,930,1141,0,163,326,29,0,68,0.0,0.0,3.27,0.0,2660.27,1.0,0.62,0.54,0.8,,,,,,220.0,250.0,600.0,1100.0,4.0,1.0,2.0,5.0,0.0,20260116_38,小型,1546.0,4.0,1522.0,1535.0,S60,,,0.0,20.0,72.2,423,0.5,0.385,2071,0.449,1141,22.9,6.9,16.1,22.1,1.227,1,1.11,94.40246913580248,117.0,13.51928640921848,91.46,101.91785714285712,91.818,2.9396,,6.7,6.51,521.4,17.9,362.21333333333337,1.0,0.0,0,2.96,68.55675675675676,1181.4614414414414,,,,551.8846153846154,92.21923076923076,19.980833333333333,2026-01-16,S60-24
20260116154137,2026-01-16 15:41:37,41,S60-24,573,684,0,84,192,18,0,39,0.0,0.0,1.93,0.0,1591.93,3.5,1.2,1.6,1.63,,,,,,220.0,250.0,600.0,1100.0,4.0,5.0,2.0,5.0,0.0,20260116_41,小型,1642.0,3.0,1546.0,1606.0,S60,,,0.0,20.0,72.2,249,0.438,0.337,1257,0.456,684,22.9,7.2,15.7,20.9,1.194,1,0.66,79.06024096385543,85.3,6.641652787459258,77.83999999999999,82.0758620689655,124.357,2.9396,,6.7,6.51,521.4,17.9,362.21333333333337,3.5,2.5,1,-51.51,64.4044117647059,1049.791911764706,,,,448.675,74.82000000000001,24.94,2026-01-16,S60-24
20260116154526,2026-01-16 15:45:26,42,S60-24,578,693,0,87,193,18,0,42,0.0,0.0,1.96,0.0,1612.96,3.0,1.16,1.4,1.46,,,,,,220.0,250.0,600.0,1100.0,4.0,5.0,2.0,5.0,0.0,20260116_42,小型,1642.0,3.0,1546.0,1606.0,S60,,,0.0,20.0,72.2,253,0.451,0.344,1271,0.455,693,23.7,7.1,16.6,21.1,1.199,1,0.67,78.46704545454546,85.3,6.029675130531666,77.38,80.43548387096773,120.053,2.9396,,6.7,6.51,521.4,17.9,362.21333333333337,3.0,-0.5,1,-53.7,64.4044117647059,1049.791911764706,,,,448.675,74.82000000000001,24.94,2026-01-16,S60-24
20260116161148,2026-01-16 16:11:48,43,S60-24,588,704,0,89,200,18,0,42,0.0,0.0,1.99,0.0,1642.99,3.0,1.14,1.73,1.44,,,,,,220.0,250.0,600.0,1100.0,4.0,4.0,2.0,5.0,0.0,20260116_43,小型,1642.0,3.0,1616.0,1635.0,S60,,,0.0,20.0,72.2,260,0.445,0.342,1292,0.455,704,23.1,6.9,16.2,21.3,1.197,1,0.68,78.3111111111111,86.7,6.847401958425321,76.46,81.16071428571429,119.354,2.9396,,6.7,6.51,521.4,17.9,362.21333333333337,3.0,0.0,0,-51.7,64.4044117647059,1049.791911764706,,,,448.2631578947368,82.57105263157894,26.147499999999997,2026-01-16,S60-24
20260116161525,2026-01-16 16:15:25,44,S60-24,577,694,0,87,195,19,0,41,0.0,0.0,1.97,0.0,1614.97,3.0,1.16,1.23,1.61,,,,,,220.0,250.0,600.0,1100.0,4.0,4.0,2.0,5.0,0.0,20260116_44,小型,1642.0,3.0,1616.0,1635.0,S60,,,0.0,20.0,72.2,255,0.446,0.341,1271,0.454,694,23.5,7.5,16.1,21.2,1.203,1,0.67,77.44024390243902,85.7,6.435777659836693,78.76,80.64827586206896,120.371,2.9396,,6.7,6.51,521.4,17.9,362.21333333333337,3.0,0.0,0,-53.7,64.4044117647059,1049.791911764706,,,,448.2631578947368,82.57105263157894,26.147499999999997,2026-01-16,S60-24
20260119074916,2026-01-19 07:49:16,1,S60-17,817,984,0,122,278,26,0,55,0.0,0.0,2.64,0.0,2284.64,3.5,2.52,0.74,1.55,,,,,,220.0,250.0,600.0,1100.0,4.0,2.0,2.0,5.0,0.0,20260119_1,小型,839.0,1.0,754.0,808.0,S60,,,0.0,17.7,81.7,359,0.439,0.34,1801,0.454,984,22.6,7.2,15.3,21.1,1.204,1,0.95,100.78505747126438,119.2,13.75875502867995,91.28,109.53548387096777,115.301,2.9396,,6.7,6.51,521.4,17.9,362.21333333333337,3.5,0.5,1,-13.51,,,,,,,,,2026-01-19,S60-17
20260119081251,2026-01-19 08:12:51,4,S60-24-1,777,950,0,140,269,25,0,54,0.0,0.0,1.93,0.0,2216.93,1.5,1.45,0.91,1.28,,,,,,220.0,250.0,600.0,1100.0,4.0,1.0,2.0,5.0,0.0,20260119_4,小型,839.0,1.0,817.0,830.0,S60,,,0.0,17.7,81.7,348,0.52,0.402,1727,0.45,950,22.7,7.2,15.5,22.0,1.223,1,0.92,94.98333333333332,110.0,12.371191894433167,88.94,104.47666666666667,113.562,2.9396,,6.7,6.51,521.4,17.9,362.21333333333337,1.5,-2.0,1,-27.76,,,,,,,,,2026-01-19,S60-24-1
20260119083540,2026-01-19 08:35:40,5,S60-24-1,754,931,0,140,263,24,0,53,0.0,0.0,1.89,0.0,2166.89,1.0,0.72,0.53,1.42,,,,,,220.0,250.0,600.0,1100.0,4.0,1.0,2.0,5.0,0.0,20260119_5,小型,928.0,2.0,839.0,853.0,S60,,,0.0,17.7,81.7,340,0.532,0.412,1685,0.447,931,22.6,7.1,15.6,22.2,1.235,1,0.9,89.67407407407408,105.1,10.256124671554243,88.68,94.18928571428572,104.655,2.9396,,6.7,6.51,521.4,17.9,362.21333333333337,1.0,-0.5,1,-20.04,,,,,,,,,2026-01-19,S60-24-1
20260119085803,2026-01-19 08:58:03,8,S60-24-1,738,908,0,137,259,23,0,53,0.0,0.0,1.86,0.0,2119.86,1.0,0.74,0.68,1.11,,,,,,220.0,250.0,600.0,1100.0,4.0,2.0,2.0,5.0,0.0,20260119_8,小型,928.0,2.0,902.0,917.0,S60,,,0.0,17.7,81.7,335,0.529,0.409,1646,0.448,908,22.7,6.9,15.8,22.3,1.23,1,0.88,86.89506172839506,101.8,9.247167083505287,88.08,91.90357142857144,104.436,2.9396,,6.7,6.51,521.4,17.9,362.21333333333337,1.0,0.0,0,-23.04,,,,,,,,,2026-01-19,S60-24-1
20260119092325,2026-01-19 09:23:25,9,S60-24-1,724,888,0,133,251,23,0,51,0.0,0.0,1.83,0.0,2071.83,1.0,0.76,0.98,1.25,,,,,,220.0,250.0,600.0,1100.0,4.0,1.0,2.0,5.0,0.0,20260119_9,小型,1016.0,3.0,928.0,941.0,S60,,,0.0,17.7,81.7,325,0.53,0.409,1612,0.449,888,22.8,7.1,15.7,22.1,1.227,1,0.86,86.78148148148148,100.8,9.620311731186916,86.96,91.35357142857144,106.225,2.9396,,6.7,6.51,521.4,17.9,362.21333333333337,1.0,0.0,0,-27.04,64.75952380952383,453.3166666666668,,,,,,,2026-01-19,S60-24-1
20260119094730,2026-01-19 09:47:30,12,S60-24-1,780,948,0,134,269,25,0,55,0.0,0.0,1.93,0.0,2212.93,2.0,0.0,0.78,1.07,,,,,,220.0,250.0,600.0,1100.0,4.0,2.0,2.0,5.0,0.0,20260119_12,小型,1016.0,3.0,952.0,1007.0,S60,,,0.0,17.7,81.7,349,0.498,0.384,1728,0.451,948,22.9,7.2,15.8,21.8,1.215,1,0.92,88.45882352941177,104.8,9.805860122068028,84.0,91.92758620689656,99.921,2.9396,,6.7,6.51,521.4,17.9,362.21333333333337,2.0,1.0,1,-26.04,64.75952380952383,453.3166666666668,,,,,,,2026-01-19,S60-24-1
20260119101130,2026-01-19 10:11:30,13,S60-24-1,578,693,0,91,197,17,0,39,0.0,0.0,1.43,0.0,1616.43,3.5,1.11,1.05,1.46,,,,,,220.0,250.0,600.0,1100.0,4.0,3.0,2.0,5.0,0.0,20260119_13,小型,1118.0,4.0,1016.0,1034.0,S60,,,0.0,17.7,81.7,253,0.462,0.36,1271,0.455,693,22.1,6.7,15.4,21.3,1.199,1,0.67,83.89518072289157,91.3,7.417220334967792,82.74,87.72068965517242,130.926,2.9396,,6.7,6.51,521.4,17.9,362.21333333333337,3.5,1.5,1,-44.51,72.68333333333334,508.78333333333336,,,,507.72222222222223,115.54722222222225,34.664166666666674,2026-01-19,S60-24-1
20260119101530,2026-01-19 10:15:30,14,S60-24-1,576,693,0,93,194,17,0,41,0.0,0.0,1.43,0.0,1615.43,3.0,1.09,1.05,1.46,,,,,,220.0,250.0,600.0,1100.0,4.0,3.0,2.0,5.0,0.0,20260119_14,小型,1118.0,4.0,1016.0,1034.0,S60,,,0.0,17.7,81.7,252,0.479,0.369,1269,0.454,693,23.0,6.7,16.3,21.4,1.203,1,0.67,83.22289156626506,90.7,6.992704034287001,80.96000000000001,87.13793103448276,130.057,2.9396,,6.7,6.51,521.4,17.9,362.21333333333337,3.0,-0.5,1,-47.7,72.68333333333334,508.78333333333336,,,,507.72222222222223,115.54722222222225,34.664166666666674,2026-01-19,S60-24-1
20260119103919,2026-01-19 10:39:19,17,S60-24-1,578,694,0,93,196,18,0,41,0.0,0.0,1.42,0.0,1621.42,3.0,1.09,1.4,1.61,,,,,,220.0,250.0,600.0,1100.0,4.0,5.0,2.0,5.0,0.0,20260119_17,小型,1118.0,4.0,1046.0,1105.0,S60,,,0.0,17.7,81.7,255,0.474,0.365,1272,0.454,694,23.1,7.1,16.1,21.5,1.201,1,0.67,80.60843373493977,88.9,6.800340261141033,77.8,84.26896551724137,125.775,2.9396,,6.7,6.51,521.4,17.9,362.21333333333337,3.0,0.0,0,-47.7,72.68333333333334,508.78333333333336,,,,513.9473684210526,115.69736842105266,36.63750000000001,2026-01-19,S60-24-1
20260119104429,2026-01-19 10:44:29,18,S60-24-1,579,695,0,93,196,18,0,41,0.0,0.0,1.44,0.0,1623.44,3.0,1.09,1.58,1.76,,,,,,220.0,250.0,600.0,1100.0,4.0,5.0,2.0,5.0,0.0,20260119_18,小型,1118.0,4.0,1046.0,1105.0,S60,,,0.0,17.7,81.7,255,0.474,0.365,1274,0.454,695,23.1,7.1,16.1,21.5,1.2,1,0.67,80.08505747126435,88.4,7.245490531542641,77.52,84.57419354838709,126.23,2.9396,,6.7,6.51,521.4,17.9,362.21333333333337,3.0,0.0,0,-47.7,72.68333333333334,508.78333333333336,,,,513.9473684210526,115.69736842105266,36.63750000000001,2026-01-19,S60-24-1
20260119125934,2026-01-19 12:59:34,20,S60-24-1,805,968,0,133,275,26,0,55,0.0,0.0,1.91,0.0,2263.91,2.5,0.0,1.26,0.94,,,,,,220.0,250.0,600.0,1100.0,4.0,1.0,2.0,5.0,0.0,20260119_20,小型,1424.0,2.0,1304.0,1317.0,S60,,,0.0,17.6,85.2,356,0.484,0.374,1773,0.454,968,22.8,7.3,15.4,21.6,1.202,1,0.94,91.5556818181818,108.2,10.869879755487654,90.4,95.90645161290324,102.028,2.9396,,6.7,6.51,521.4,17.9,362.21333333333337,2.5,-0.5,1,-12.23,-757.1000000000006,-14082.060000000012,,,,548.4615384615385,87.81538461538463,19.02666666666667,2026-01-19,S60-24-1
20260119132310,2026-01-19 13:23:10,23,S60-24-1,760,929,0,138,264,24,0,53,0.0,0.0,1.84,0.0,2169.84,1.0,-0.72,1.33,1.2,,,,,,220.0,250.0,600.0,1100.0,4.0,2.0,2.0,5.0,0.0,20260119_23,小型,1424.0,2.0,1327.0,1342.0,S60,,,0.0,17.6,85.2,341,0.523,0.405,1689,0.45,929,22.6,7.0,15.5,22.1,1.222,1,0.9,88.31379310344826,103.4,10.132843746647602,88.36000000000001,93.38387096774196,103.76,2.9396,,6.7,6.51,521.4,17.9,362.21333333333337,1.0,-1.5,1,-22.04,-757.1000000000006,-14082.060000000012,,,,526.5333333333333,77.59666666666668,19.39916666666667,2026-01-19,S60-24-1
20260119134819,2026-01-19 13:48:19,26,S60-24-1,775,948,0,143,268,24,0,56,0.0,0.0,1.89,0.0,2215.89,0.7,-0.69,1.44,1.07,,,,,,220.0,250.0,600.0,1100.0,4.0,4.0,2.0,5.0,0.0,20260119_26,小型,1424.0,2.0,1353.0,1406.0,S60,,,0.0,17.6,85.2,348,0.534,0.411,1723,0.45,948,23.0,6.9,16.1,22.2,1.223,1,0.92,87.26555555555557,99.5,8.905780408889386,83.17999999999999,90.3483870967742,98.205,2.9396,,6.7,6.51,521.4,17.9,362.21333333333337,0.7,-0.3,1,0.0,-757.1000000000006,-14082.060000000012,,,,537.2692307692307,90.2346153846154,19.550833333333337,2026-01-19,S60-24-1
20260119141745,2026-01-19 14:17:45,30,S60-24-1,747,918,0,139,261,25,0,53,0.0,0.0,1.81,0.0,2144.81,0.5,-0.71,1.22,1.1,,,,,,220.0,250.0,600.0,1100.0,4.0,4.0,2.0,5.0,0.0,20260119_30,小型,1424.0,2.0,1422.0,1436.0,S60,,,0.0,17.6,85.2,339,0.533,0.41,1665,0.449,918,23.0,7.4,15.6,22.3,1.229,1,0.89,84.03253012048192,98.8,8.61594359080514,80.12,87.4448275862069,98.253,2.9396,,6.7,6.51,521.4,17.9,362.21333333333337,0.5,-0.2,1,-0.25,-757.1000000000006,-14082.060000000012,,,,535.6071428571429,88.37857142857146,20.621666666666677,2026-01-19,S60-24-1
20260119144530,2026-01-19 14:45:30,33,S60-24-1,741,909,0,139,255,24,0,53,0.0,0.0,1.83,0.0,2122.83,0.5,0.0,1.51,1.22,,,,,,220.0,250.0,600.0,1100.0,4.0,2.0,2.0,5.0,0.0,20260119_33,小型,1546.0,4.0,1450.0,1503.0,S60,,,0.0,17.6,85.2,332,0.545,0.419,1650,0.449,909,23.2,7.2,16.0,22.2,1.227,1,0.88,82.7609756097561,100.0,8.86012932925431,79.5,84.77931034482758,96.34,2.9396,,6.7,6.51,521.4,17.9,362.21333333333337,0.5,0.0,0,-0.25,61.89029126213592,1066.5760194174757,,,,546.9615384615385,88.72307692307693,19.223333333333336,2026-01-19,S60-24-1
20260119150906,2026-01-19 15:09:06,37,S60-24-1,737,910,0,138,257,24,0,52,0.0,0.0,1.83,0.0,2119.83,0.5,-0.72,0.96,1.34,,,,,,220.0,250.0,600.0,1100.0,4.0,2.0,2.0,5.0,0.0,20260119_37,小型,1546.0,4.0,1513.0,1527.0,S60,,,0.0,17.6,85.2,333,0.537,0.414,1647,0.447,910,22.8,7.2,15.6,22.2,1.235,1,0.88,84.00232558139534,101.9,9.326107101113443,82.58000000000001,87.46999999999998,99.398,2.9396,,6.7,6.51,521.4,17.9,362.21333333333337,0.5,0.0,0,-1.25,61.89029126213592,1066.5760194174757,,,,502.75,80.48928571428574,18.78083333333334,2026-01-19,S60-24-1
20260119153936,2026-01-19 15:39:36,39,S60-24-1,745,964,0,116,265,25,0,55,0.0,0.0,1.85,0.0,2171.85,3.0,0.0,1.09,1.05,,,,,,220.0,250.0,600.0,1100.0,4.0,1.0,2.0,5.0,0.0,20260119_39,小型,1546.0,4.0,1546.0,1601.0,S60,,,0.0,17.6,85.2,345,0.438,0.336,1709,0.436,964,23.2,7.2,15.9,21.2,1.294,1,0.9,94.28579881656805,111.0,9.028942914910283,85.24000000000001,97.87118644067796,108.746,2.9396,,6.7,6.51,521.4,17.9,362.21333333333337,3.0,2.5,1,-24.7,61.89029126213592,1066.5760194174757,,,,496.3,79.43333333333337,19.85833333333334,2026-01-19,S60-24-1
20260119161033,2026-01-19 16:10:33,43,S60-24-1,537,717,0,93,194,18,0,39,0.0,0.0,1.34,0.0,1599.34,3.0,1.09,1.9,1.56,,,,,,220.0,250.0,600.0,1100.0,4.0,5.0,2.0,5.0,0.0,20260119_43,小型,1642.0,3.0,1615.0,1633.0,S60,,,0.0,17.6,85.2,251,0.479,0.371,1254,0.428,717,22.7,7.2,15.5,21.5,1.335,1,0.66,78.48095238095237,85.3,7.236999447128101,79.06,82.25000000000001,124.621,2.9396,,6.7,6.51,521.4,17.9,362.21333333333337,3.0,0.0,0,-47.7,56.9,927.47,,,,487.8611111111111,97.47222222222224,29.241666666666667,2026-01-19,S60-24-1
20260119161423,2026-01-19 16:14:23,44,S60-24-1,524,707,0,92,189,18,0,41,0.0,0.0,1.33,0.0,1572.33,2.5,0.0,1.35,1.58,,,,,,220.0,250.0,600.0,1100.0,4.0,5.0,2.0,5.0,0.0,20260119_44,小型,1642.0,3.0,1615.0,1633.0,S60,,,0.0,17.6,85.2,248,0.487,0.371,1231,0.426,707,23.8,7.3,16.5,21.6,1.349,1,0.65,78.12500000000001,84.4,6.333273502768498,76.62,81.08787878787878,124.751,2.9396,,6.7,6.51,521.4,17.9,362.21333333333337,2.5,-0.5,1,-53.23,56.9,927.47,,,,487.8611111111111,97.47222222222224,29.241666666666667,2026-01-19,S60-24-1
20260119163949,2026-01-19 16:39:49,47,S60-24-1,516,697,0,93,187,19,0,37,0.0,0.0,1.31,0.0,1550.31,2.5,1.09,1.57,1.75,,,,,,220.0,250.0,600.0,1100.0,4.0,4.0,2.0,5.0,0.0,20260119_47,小型,1642.0,3.0,1644.0,1704.0,S60,,,0.0,17.6,85.2,243,0.497,0.383,1213,0.425,697,23.0,7.8,15.2,21.7,1.351,1,0.64,76.2835294117647,83.5,5.934145402743318,77.02000000000001,79.00689655172413,123.448,2.9396,,6.7,6.51,521.4,17.9,362.21333333333337,2.5,0.0,0,-52.23,56.9,927.47,,,,485.275,104.885,34.96166666666666,2026-01-19,S60-24-1
20260119164358,2026-01-19 16:43:58,48,S60-24-1,508,685,0,90,184,18,0,37,0.0,0.0,1.29,0.0,1523.29,2.5,0.0,1.6,1.63,,,,,,220.0,250.0,600.0,1100.0,4.0,4.0,2.0,5.0,0.0,20260119_48,小型,1642.0,3.0,1644.0,1704.0,S60,,,0.0,17.6,85.2,239,0.489,0.377,1193,0.426,685,23.0,7.5,15.5,21.6,1.348,1,0.63,75.62967032967032,83.3,6.018953479652303,73.86,79.0125,125.417,2.9396,,6.7,6.51,521.4,17.9,362.21333333333337,2.5,0.0,0,-55.23,56.9,927.47,,,,485.275,104.885,34.96166666666666,2026-01-19,S60-24-1
20260120074908,2026-01-20 07:49:08,1,S60-24-1,736,1038,0,135,274,25,0,56,0.0,0.0,1.96,0.0,2265.96,2.5,0.75,1.1,1.27,,,,,,220.0,250.0,600.0,1100.0,4.0,2.0,2.0,5.0,0.0,20260120_1,小型,840.0,1.0,754.0,808.0,S60,,,0.0,17.5,71.6,355,0.493,0.38,1774,0.415,1038,22.8,7.0,15.8,21.6,1.41,1,0.94,97.83186813186816,115.5,11.077170653957468,92.58,103.015625,109.591,2.9396,,6.7,6.51,521.4,17.9,362.21333333333337,2.5,0.0,0,-10.23,,,,,,,,,2026-01-20,S60-24-1
20260120081422,2026-01-20 08:14:22,4,S60-24-1,694,992,0,139,264,24,0,53,0.0,0.0,1.9,0.0,2167.9,1.0,0.0,1.02,1.12,,,,,,220.0,250.0,600.0,1100.0,4.0,1.0,2.0,5.0,0.0,20260120_4,小型,840.0,1.0,818.0,931.0,S60,,,0.0,17.5,71.6,341,0.527,0.408,1686,0.412,992,22.6,7.0,15.5,22.2,1.429,1,0.9,92.08795180722892,105.4,10.924256172085132,89.47999999999999,98.44137931034484,109.379,2.9396,,6.7,6.51,521.4,17.9,362.21333333333337,1.0,-1.5,1,-21.04,,,,,,,,,2026-01-20,S60-24-1
20260120083612,2026-01-20 08:36:12,5,S60-24-1,692,993,0,139,265,24,0,54,0.0,0.0,1.9,0.0,2168.9,1.0,0.0,0.73,1.22,,,,,,220.0,250.0,600.0,1100.0,4.0,0.0,2.0,5.0,0.0,20260120_5,小型,926.0,3.0,841.0,853.0,S60,,,0.0,17.5,71.6,343,0.525,0.405,1685,0.411,993,22.7,7.0,15.7,22.2,1.435,1,0.9,90.30344827586204,108.8,11.108559900001543,88.24000000000001,95.8225806451613,106.47,2.9396,,6.7,6.51,521.4,17.9,362.21333333333337,1.0,0.0,0,-21.04,,,,,,,,,2026-01-20,S60-24-1
20260120085807,2026-01-20 08:58:07,8,S60-24-1,681,982,0,141,260,23,0,55,0.0,0.0,1.88,0.0,2143.88,0.5,0.0,0.89,1.24,,,,,,220.0,250.0,600.0,1100.0,4.0,1.0,2.0,5.0,0.0,20260120_8,小型,926.0,3.0,902.0,915.0,S60,,,0.0,17.5,71.6,338,0.542,0.417,1663,0.41,982,23.1,6.8,16.3,22.4,1.442,1,0.89,87.90609756097562,105.7,10.838249201166184,87.36,92.08620689655172,103.468,2.9396,,6.7,6.51,521.4,17.9,362.21333333333337,0.5,-0.5,1,1.75,,,,,,,,,2026-01-20,S60-24-1
20260120092109,2026-01-20 09:21:09,9,S60-24-1,675,970,0,136,257,22,0,53,0.0,0.0,1.86,0.0,2114.86,1.0,0.0,0.6,1.15,,,,,,220.0,250.0,600.0,1100.0,4.0,0.0,2.0,5.0,0.0,20260120_9,小型,1014.0,2.0,926.0,938.0,S60,,,0.0,17.5,71.6,332,0.529,0.41,1645,0.41,970,22.6,6.6,16.0,22.1,1.437,1,0.88,90.65121951219513,108.5,10.213253511652288,88.88,93.37241379310343,106.105,2.9396,,6.7,6.51,521.4,17.9,362.21333333333337,1.0,0.5,1,-24.04,-757.0999999999999,-5299.699999999999,,,,,,,2026-01-20,S60-24-1
20260120094349,2026-01-20 09:43:49,12,S60-24-1,692,994,0,139,264,24,0,56,0.0,0.0,1.91,0.0,2170.91,1.0,0.0,0.73,1.33,,,,,,220.0,250.0,600.0,1100.0,4.0,3.0,2.0,5.0,0.0,20260120_12,小型,1014.0,2.0,947.0,1003.0,S60,,,0.0,17.5,71.6,344,0.527,0.404,1686,0.41,994,23.3,7.0,16.3,22.3,1.436,1,0.9,89.85714285714286,108.7,11.252399592915255,84.97999999999999,94.58333333333331,105.093,2.9396,,6.7,6.51,521.4,17.9,362.21333333333337,1.0,0.0,0,-21.04,-757.0999999999999,-5299.699999999999,,,,,,,2026-01-20,S60-24-1
20260120101003,2026-01-20 10:10:03,14,S60-24-1,523,731,0,91,192,18,0,41,0.0,0.0,1.42,0.0,1597.42,3.5,1.11,1.55,1.67,,,,,,220.0,250.0,600.0,1100.0,4.0,6.0,2.0,5.0,0.0,20260120_14,小型,1112.0,4.0,1014.0,1036.0,S60,,,0.0,17.5,71.6,251,0.474,0.363,1254,0.417,731,23.5,7.2,16.3,21.4,1.398,1,0.66,79.19268292682928,87.1,6.963892598179325,78.6,82.23448275862069,124.598,2.9396,,6.7,6.51,521.4,17.9,362.21333333333337,3.5,2.5,1,-44.51,72.87380952380953,510.1166666666667,,,,445.8181818181818,113.30227272727276,41.54416666666667,2026-01-20,S60-24-1
