Repository: Vincent626/concrete-strength-analysis

# 🎯 S60 & M60 混凝土強度預測模型訓練成果報告

> **更新日期**: 2026-02-04  
> **專案目標**: 建立 S60/M60 混凝土 28 天抗壓強度預測模型

---

## 📋 摘要

本專案針對 S60（小型）與 M60（中型）離心混凝土管配比，建立機器學習預測模型。透過配料特徵分析，預測 28 天抗壓強度，並識別影響強度的關鍵因素。

### 主要成果

| 模型 | 樣本數 | R² | MAE (kgf/cm²) | 狀態 |
|:---|---:|---:|---:|:---|
| **S60** | 46 | **0.360** | 28 | ✅ 可用 |
| **M60** | 52 | **0.206** | 25 | ✅ 可用 |

---

## 📈 模型效能比較
> **說明**：S60 模型 R²=0.360，M60 模型 R²=0.206，兩者皆具有預測能力。S60 表現較佳，預測誤差約 28 kgf/cm²。

---

## 📊 強度分布比較
> **說明**：S60 與 M60 的強度分布相似，平均約 605 kgf/cm²，皆高於設計強度 510 kgf/cm²（紅色虛線）。

---

File: S60_M60_dataset_v9_shared.csv (part 132 of 138)
match_key,日期及時間,序,配比 ,耗用骨材1,耗用骨材2,耗用骨材3,耗用水,耗用泥料1,耗用泥料2,耗用泥料3,耗用泥料4,耗用藥劑1,耗用藥劑2,耗用藥劑3,耗用藥劑4,耗用小計,表面水骨材1,誤差%水,誤差%骨材1,誤差%骨材2,坍度(cm),混凝土溫度(℃),試體1強度(X1),試體2強度(X2),試體3強度(X3),加料轉速,慢速轉速,中速轉速,高速轉速,加料時間,慢速時間,中速時間,高速時間,總降水量,cp_key,類型,入池,蒸養池,離心開始,離心結束,母體,平均強度,強度_原始,強度_修正,環境溫度,環境濕度,膠結料總量,水灰比,水膠比,骨材總量,砂石比,粗骨材總量,水泥取代率,矽灰取代率,爐石取代率,漿體比例,粗細骨材比,月份,拌合米數,平均電流,最大電流,電流標準差,最終電流,穩定階段平均電流,單位體積穩定電流,砂_FM,砂_Mud,六分_FM,三分_FM,水泥砂漿_28天平均強度,水泥_流動性,水泥砂漿_7天平均強度,設定扣水率(%),扣水率_變動幅度,扣水率_是否變更,水量微調偏離度,蒸養實際平均溫度,蒸養實際總積溫,蒸養實際階段1溫度,蒸養實際階段2溫度,蒸養實際階段3溫度,實際離心平均轉速,實際離心平均電流,實際離心總能量,日期,配比
20260120101336,2026-01-20 10:13:36,15,S60-24-1,510,720,0,94,189,18,0,39,0.0,0.0,1.4,0.0,1571.4,2.5,1.08,1.39,1.55,,,,,,220.0,250.0,600.0,1100.0,4.0,6.0,2.0,5.0,0.0,20260120_15,小型,1112.0,4.0,1014.0,1036.0,S60,,,0.0,17.5,71.6,246,0.497,0.382,1230,0.415,720,23.2,7.3,15.9,21.7,1.412,1,0.65,80.14390243902439,86.8,6.427553067031515,81.64,82.77241379310344,127.342,2.9396,,6.7,6.51,521.4,17.9,362.21333333333337,2.5,-1.0,1,-51.23,72.87380952380953,510.1166666666667,,,,445.8181818181818,113.30227272727276,41.54416666666667,2026-01-20,S60-24-1
20260120104007,2026-01-20 10:40:07,18,S60-24-1,527,742,0,97,196,17,0,41,0.0,0.0,1.45,0.0,1621.45,2.5,1.04,1.54,1.64,,,,,,220.0,250.0,600.0,1100.0,4.0,4.0,2.0,5.0,0.0,20260120_18,小型,1112.0,4.0,1046.0,1105.0,S60,,,0.0,17.5,71.6,254,0.495,0.382,1269,0.415,742,22.8,6.7,16.1,21.7,1.408,1,0.67,81.46543209876542,89.0,6.987575578669016,81.96,83.62857142857142,124.819,2.9396,,6.7,6.51,521.4,17.9,362.21333333333337,2.5,0.0,0,-48.23,72.87380952380953,510.1166666666667,,,,462.89473684210526,102.2526315789474,32.38,2026-01-20,S60-24-1
20260120104515,2026-01-20 10:45:15,19,S60-24-1,517,732,0,96,195,18,0,39,0.0,0.0,1.43,0.0,1598.43,2.5,1.05,1.37,1.81,,,,,,220.0,250.0,600.0,1100.0,4.0,4.0,2.0,5.0,0.0,20260120_19,小型,1112.0,4.0,1046.0,1105.0,S60,,,0.0,17.5,71.6,252,0.492,0.381,1249,0.414,732,22.6,7.1,15.5,21.8,1.416,1,0.66,81.58863636363637,89.3,6.832433211897598,83.34,84.56451612903226,128.128,2.9396,,6.7,6.51,521.4,17.9,362.21333333333337,2.5,0.0,0,-49.23,72.87380952380953,510.1166666666667,,,,462.89473684210526,102.2526315789474,32.38,2026-01-20,S60-24-1
20260120125947,2026-01-20 12:59:47,21,S60-24-1,738,1035,0,144,272,26,0,54,0.0,0.0,1.96,0.0,2270.96,3.0,-0.69,0.96,0.98,,,,,,220.0,250.0,600.0,1100.0,4.0,0.0,2.0,5.0,0.0,20260120_21,小型,1411.0,1.0,1304.0,1316.0,S60,,,0.0,16.4,73.8,352,0.529,0.409,1773,0.416,1035,22.7,7.4,15.3,21.9,1.402,1,0.94,89.06049382716049,109.2,11.304666129494697,85.6,92.1714285714286,98.055,2.9396,,6.7,6.51,521.4,17.9,362.21333333333337,3.0,0.5,1,3.3,57.37596153846154,1079.624342948718,,,,563.5416666666666,91.65833333333336,18.33166666666667,2026-01-20,S60-24-1
20260120132211,2026-01-20 13:22:11,24,S60-24-1,700,993,0,145,265,24,0,55,0.0,0.0,1.86,0.0,2183.86,2.0,0.0,0.86,1.22,3.3,23.1,531.0,556.0,528.0,220.0,250.0,600.0,1100.0,4.0,1.0,2.0,5.0,0.0,20260120_24,小型,1411.0,1.0,1326.0,1340.0,S60,538.3,531.0,538.3333333333334,21.0,44.0,344,0.547,0.422,1693,0.413,993,23.0,7.0,16.0,22.4,1.419,1,0.9,88.76744186046511,106.8,9.865955579792244,89.26000000000002,90.91333333333333,101.015,2.9396,,6.7,6.51,521.4,17.9,362.21333333333337,2.0,-1.0,1,-15.04,57.37596153846154,1079.624342948718,,,,511.25,86.2714285714286,20.13000000000001,2026-01-20,S60-24-1
20260120134502,2026-01-20 13:45:02,25,S60-24-1,687,970,0,142,259,23,0,52,0.0,0.0,1.81,0.0,2134.81,2.0,-0.7,1.48,1.15,,,,,,220.0,250.0,600.0,1100.0,4.0,1.0,2.0,5.0,0.0,20260120_25,小型,1411.0,1.0,1349.0,1402.0,S60,,,0.0,16.4,73.8,334,0.548,0.425,1657,0.415,970,22.5,6.9,15.6,22.3,1.412,1,0.88,88.18048780487804,105.4,10.12601622752478,87.74000000000001,90.8896551724138,103.284,2.9396,,6.7,6.51,521.4,17.9,362.21333333333337,2.0,0.0,0,-18.04,57.37596153846154,1079.624342948718,,,,540.0384615384615,94.54615384615389,20.485000000000007,2026-01-20,S60-24-1
20260120140825,2026-01-20 14:08:25,29,S60-24-1,689,970,0,138,258,23,0,54,0.0,0.0,1.8,0.0,2133.8,2.5,-0.72,1.17,1.15,,,,,,220.0,250.0,600.0,1100.0,4.0,2.0,2.0,5.0,0.0,20260120_29,小型,1504.0,3.0,1412.0,1426.0,S60,,,0.0,16.4,73.8,335,0.535,0.412,1659,0.415,970,23.0,6.9,16.1,22.2,1.408,1,0.88,87.48170731707319,106.3,10.174323589295875,85.38000000000001,92.17241379310344,104.741,2.9396,,6.7,6.51,521.4,17.9,362.21333333333337,2.5,0.5,1,-7.23,57.00612244897959,1022.3097959183672,,,,541.75,88.94285714285716,20.753333333333337,2026-01-20,S60-24-1
20260120143054,2026-01-20 14:30:54,32,S60-24-1,720,1014,0,146,269,29,0,55,0.0,0.0,1.91,0.0,2234.91,2.5,0.0,1.12,1.1,,,,,,220.0,250.0,600.0,1100.0,4.0,6.0,2.0,5.0,0.0,20260120_32,小型,1504.0,3.0,1436.0,1454.0,S60,,,0.0,16.4,73.8,353,0.543,0.414,1734,0.415,1014,23.8,8.2,15.6,22.3,1.408,1,0.92,87.39638554216867,108.2,11.00666222983692,83.78,91.1896551724138,99.119,2.9396,,6.7,6.51,521.4,17.9,362.21333333333337,2.5,0.0,0,0.77,57.00612244897959,1022.3097959183672,,,,485.80555555555554,83.14722222222225,24.944166666666675,2026-01-20,S60-24-1
20260120145859,2026-01-20 14:58:59,37,S60-24-1,719,1014,0,145,270,25,0,55,0.0,0.0,1.89,0.0,2229.89,2.5,-0.68,0.98,1.1,,,,,,220.0,250.0,600.0,1100.0,4.0,2.0,2.0,5.0,0.0,20260120_37,小型,1550.0,2.0,1503.0,1517.0,S60,,,0.0,16.4,73.8,350,0.537,0.414,1733,0.415,1014,22.9,7.1,15.7,22.2,1.41,1,0.92,88.02592592592593,101.7,10.765202030614434,87.47999999999999,94.45000000000002,102.663,2.9396,,6.7,6.51,521.4,17.9,362.21333333333337,2.5,0.0,0,-0.23,-757.1000000000006,-12996.883333333344,,,,544.0,85.60714285714289,19.97500000000001,2026-01-20,S60-24-1
20260120152250,2026-01-20 15:22:50,40,S60-24-1,691,970,0,137,258,23,0,51,0.0,0.0,1.81,0.0,2131.81,2.5,-1.44,1.47,1.15,,,,,,220.0,250.0,600.0,1100.0,4.0,1.0,2.0,5.0,0.0,20260120_40,小型,1550.0,2.0,1527.0,1541.0,S60,,,0.0,16.4,73.8,332,0.531,0.413,1661,0.416,970,22.3,6.9,15.4,22.0,1.404,1,0.88,86.57333333333332,102.5,8.95259756576845,86.63999999999999,87.44444444444446,99.369,2.9396,,6.7,6.51,521.4,17.9,362.21333333333337,2.5,0.0,0,-8.23,-757.1000000000006,-12996.883333333344,,,,517.1428571428571,86.80357142857146,20.254166666666677,2026-01-20,S60-24-1
20260120154550,2026-01-20 15:45:50,44,S60-24-1,518,731,0,105,192,18,0,39,0.0,0.0,1.36,0.0,1604.36,2.5,0.0,1.57,1.67,,,,,,220.0,250.0,600.0,1100.0,4.0,4.0,2.0,5.0,0.0,20260120_44,小型,1749.0,4.0,1550.0,1608.0,S60,,,0.0,16.4,73.8,249,0.547,0.422,1249,0.415,731,22.9,7.2,15.7,22.1,1.411,1,0.66,75.01341463414634,83.7,5.585516160508179,73.88,74.68620689655171,113.161,2.9396,,6.7,6.51,521.4,17.9,362.21333333333337,2.5,0.0,0,-40.23,63.48292682926829,963.8824390243902,,,,508.1666666666667,107.5777777777778,32.27333333333334,2026-01-20,S60-24-1
20260120154937,2026-01-20 15:49:37,45,S60-24-1,502,709,0,98,188,19,0,38,0.0,0.0,1.3,0.0,1555.3,3.0,-1.01,1.01,1.58,,,,,,220.0,250.0,600.0,1100.0,4.0,4.0,2.0,5.0,0.0,20260120_45,小型,1749.0,4.0,1550.0,1608.0,S60,,,0.0,16.4,73.8,245,0.521,0.4,1211,0.415,709,23.3,7.8,15.5,22.1,1.412,1,0.64,75.05287356321838,84.7,6.408145661819353,72.7,75.78064516129032,118.407,2.9396,,6.7,6.51,521.4,17.9,362.21333333333337,3.0,0.5,1,-42.7,63.48292682926829,963.8824390243902,,,,508.1666666666667,107.5777777777778,32.27333333333334,2026-01-20,S60-24-1
20260120162127,2026-01-20 16:21:27,48,S60-24-1,532,741,0,101,195,18,0,39,0.0,0.0,1.38,0.0,1627.38,3.5,0.0,1.53,1.51,,,,,,220.0,250.0,600.0,1100.0,4.0,3.0,2.0,5.0,0.0,20260120_48,小型,1749.0,4.0,1625.0,1643.0,S60,,,0.0,16.4,73.8,252,0.518,0.401,1273,0.418,741,22.6,7.1,15.5,21.7,1.393,1,0.67,74.11279069767441,84.5,6.29379163479687,76.08,75.21333333333334,112.259,2.9396,,6.7,6.51,521.4,17.9,362.21333333333337,3.5,0.5,1,-34.51,63.48292682926829,963.8824390243902,,,,516.8055555555555,120.0777777777778,36.02333333333334,2026-01-20,S60-24-1
20260120162501,2026-01-20 16:25:01,49,S60-24-1,532,742,0,98,195,19,0,41,0.0,0.0,1.37,0.0,1628.37,4.0,-1.01,1.14,1.64,,,,,,220.0,250.0,600.0,1100.0,4.0,3.0,2.0,5.0,0.0,20260120_49,小型,1749.0,4.0,1625.0,1643.0,S60,,,0.0,16.4,73.8,255,0.503,0.384,1274,0.418,742,23.5,7.5,16.1,21.7,1.395,1,0.67,83.61009166604757,105.01386676004552,11.699338427850112,79.71852753217193,88.49308207534115,132.079,2.9396,,6.7,6.51,521.4,17.9,362.21333333333337,4.0,0.5,1,-36.74,63.48292682926829,963.8824390243902,,,,516.8055555555555,120.0777777777778,36.02333333333334,2026-01-20,S60-24-1
20260121074912,2026-01-21 07:49:12,1,S60-24-1,737,1038,0,146,276,25,0,52,0.0,0.0,1.96,0.0,2275.96,3.0,0.69,0.82,1.27,,,,,,220.0,250.0,600.0,1100.0,4.0,2.0,2.0,5.0,0.0,20260121_1,小型,903.0,1.0,753.0,807.0,S60,,,0.0,14.0,72.1,353,0.529,0.414,1775,0.415,1038,21.8,7.1,14.7,21.9,1.408,1,0.94,83.61009166604757,105.01386676004552,11.699338427850112,79.71852753217193,88.49308207534115,94.142,2.9396,,6.7,6.51,519.72,17.4,357.46666666666664,3.0,-1.0,1,5.3,,,,,,,,,2026-01-21,S60-24-1
20260121081327,2026-01-21 08:13:27,4,S60-24-1,699,992,0,146,266,23,0,52,0.0,0.0,1.88,0.0,2179.88,2.0,0.69,0.72,1.12,,,,,,220.0,250.0,600.0,1100.0,4.0,1.0,2.0,5.0,0.0,20260121_4,小型,903.0,1.0,817.0,831.0,S60,,,0.0,14.0,72.1,341,0.549,0.428,1691,0.413,992,22.0,6.7,15.2,22.4,1.419,1,0.9,83.61009166604757,105.01386676004552,11.699338427850112,79.71852753217193,88.49308207534115,98.326,2.9396,,6.7,6.51,519.72,17.4,357.46666666666664,2.0,-1.0,1,-14.04,,,,,,,,,2026-01-21,S60-24-1
20260121083522,2026-01-21 08:35:22,5,S60-24-1,690,982,0,145,261,24,0,54,0.0,0.0,1.86,0.0,2157.86,2.0,0.0,0.73,1.24,,,,,,220.0,250.0,600.0,1100.0,4.0,0.0,2.0,5.0,0.0,20260121_5,小型,903.0,1.0,840.0,852.0,S60,,,0.0,14.0,72.1,339,0.556,0.428,1672,0.413,982,23.0,7.1,15.9,22.4,1.423,1,0.89,83.61009166604757,105.01386676004552,11.699338427850112,79.71852753217193,88.49308207534115,99.43,2.9396,,6.7,6.51,519.72,17.4,357.46666666666664,2.0,0.0,0,-15.04,,,,,,,,,2026-01-21,S60-24-1
20260121085808,2026-01-21 08:58:08,8,S60-24-1,690,969,0,139,258,23,0,54,0.0,0.0,1.87,0.0,2134.87,2.5,0.0,1.32,1.04,,,,,,220.0,250.0,600.0,1100.0,4.0,1.0,2.0,5.0,0.0,20260121_8,小型,947.0,3.0,803.0,916.0,S60,,,0.0,14.0,72.1,335,0.539,0.415,1659,0.416,969,23.0,6.9,16.1,22.2,1.404,1,0.88,83.61009166604757,105.01386676004552,11.699338427850112,79.71852753217193,88.49308207534115,100.56,2.9396,,6.7,6.51,519.72,17.4,357.46666666666664,2.5,0.5,1,-6.23,,,,,,,,,2026-01-21,S60-24-1
20260121092108,2026-01-21 09:21:08,9,S60-24-1,687,970,0,139,258,23,0,52,0.0,0.0,1.88,0.0,2130.88,2.5,0.0,0.88,1.15,,,,,,220.0,250.0,600.0,1100.0,4.0,1.0,2.0,5.0,0.0,20260121_9,小型,947.0,3.0,925.0,939.0,S60,,,0.0,14.0,72.1,333,0.539,0.417,1657,0.415,970,22.5,6.9,15.6,22.2,1.412,1,0.88,83.61009166604757,105.01386676004552,11.699338427850112,79.71852753217193,88.49308207534115,100.56,2.9396,,6.7,6.51,519.72,17.4,357.46666666666664,2.5,0.0,0,-6.23,,,,,,,,,2026-01-21,S60-24-1
20260121094332,2026-01-21 09:43:32,12,S60-24-1,704,993,0,142,263,24,0,54,0.0,0.0,1.91,0.0,2181.91,2.5,0.0,1.0,1.22,,,,,,220.0,250.0,600.0,1100.0,4.0,1.0,2.0,5.0,0.0,20260121_12,小型,1035.0,2.0,947.0,1001.0,S60,,,0.0,14.0,72.1,341,0.54,0.416,1697,0.415,993,22.9,7.0,15.8,22.2,1.411,1,0.9,83.61009166604757,105.01386676004552,11.699338427850112,79.71852753217193,88.49308207534115,98.326,2.9396,,6.7,6.51,519.72,17.4,357.46666666666664,2.5,0.0,0,-3.23,-739.0738095238095,-5173.516666666666,,,,,,,2026-01-21,S60-24-1
20260121100902,2026-01-21 10:09:02,14,S60-24-1,693,971,0,136,258,23,0,53,0.0,0.0,1.87,0.0,2135.87,3.0,0.0,1.32,1.25,,,,,,220.0,250.0,600.0,1100.0,4.0,0.0,2.0,5.0,0.0,20260121_14,小型,1035.0,2.0,1013.0,1025.0,S60,,,0.0,14.0,72.1,334,0.527,0.407,1664,0.416,971,22.8,6.9,15.9,22.0,1.401,1,0.88,83.61009166604757,105.01386676004552,11.699338427850112,79.71852753217193,88.49308207534115,100.56,2.9396,,6.7,6.51,519.72,17.4,357.46666666666664,3.0,0.5,1,-4.7,-739.0738095238095,-5173.516666666666,,,,606.0833333333334,86.075,17.215,2026-01-21,S60-24-1
20260121103029,2026-01-21 10:30:29,18,S60-24-1,532,742,0,102,195,17,0,42,0.0,0.0,1.45,0.0,1631.45,3.5,0.99,1.53,1.64,,,,,,220.0,250.0,600.0,1100.0,4.0,2.0,2.0,5.0,0.0,20260121_18,小型,1124.0,4.0,1035.0,1052.0,S60,,,0.0,14.0,72.1,254,0.523,0.402,1274,0.418,742,23.2,6.7,16.5,21.8,1.395,1,0.67,83.61009166604757,105.01386676004552,11.699338427850112,79.71852753217193,88.49308207534115,132.079,2.9396,,6.7,6.51,519.72,17.4,357.46666666666664,3.5,0.5,1,-33.51,60.89047619047619,426.23333333333335,,,,514.5882352941177,106.34411764705882,30.13083333333333,2026-01-21,S60-24-1
20260121103416,2026-01-21 10:34:16,19,S60-24-1,519,720,0,95,192,18,0,39,0.0,0.0,1.39,0.0,1584.39,4.0,0.0,1.57,1.55,,,,,,220.0,250.0,600.0,1100.0,4.0,2.0,2.0,5.0,0.0,20260121_19,小型,1124.0,4.0,1035.0,1052.0,S60,,,0.0,14.0,72.1,249,0.495,0.382,1239,0.419,720,22.9,7.2,15.7,21.7,1.387,1,0.65,83.61009166604757,105.01386676004552,11.699338427850112,79.71852753217193,88.49308207534115,136.143,2.9396,,6.7,6.51,519.72,17.4,357.46666666666664,4.0,0.5,1,-39.74,60.89047619047619,426.23333333333335,,,,514.5882352941177,106.34411764705882,30.13083333333333,2026-01-21,S60-24-1
20260121105516,2026-01-21 10:55:16,21,S60-24-1,533,742,0,99,196,18,0,40,0.0,0.0,1.44,0.0,1629.44,4.0,0.0,1.33,1.64,,,,,,220.0,250.0,600.0,1100.0,4.0,3.0,2.0,5.0,0.0,20260121_21,小型,1124.0,4.0,1059.0,1117.0,S60,,,0.0,14.0,72.1,254,0.505,0.39,1275,0.418,742,22.8,7.1,15.7,21.7,1.392,1,0.67,83.61009166604757,105.01386676004552,11.699338427850112,79.71852753217193,88.49308207534115,132.079,2.9396,,6.7,6.51,519.72,17.4,357.46666666666664,4.0,0.0,0,-35.74,60.89047619047619,426.23333333333335,,,,476.6388888888889,103.16666666666669,30.95,2026-01-21,S60-24-1
20260121105918,2026-01-21 10:59:18,22,S60-24-1,534,741,0,100,197,18,0,39,0.0,0.0,1.44,0.0,1630.44,4.0,1.01,1.52,1.51,,,,,,220.0,250.0,600.0,1100.0,4.0,3.0,2.0,5.0,0.0,20260121_22,小型,1124.0,4.0,1059.0,1117.0,S60,,,0.0,14.0,72.1,254,0.508,0.394,1275,0.419,741,22.4,7.1,15.4,21.7,1.388,1,0.67,83.61009166604757,105.01386676004552,11.699338427850112,79.71852753217193,88.49308207534115,132.079,2.9396,,6.7,6.51,519.72,17.4,357.46666666666664,4.0,0.0,0,-34.74,60.89047619047619,426.23333333333335,,,,476.6388888888889,103.16666666666669,30.95,2026-01-21,S60-24-1
20260121125922,2026-01-21 12:59:22,23,S60-24-1,740,1037,0,145,274,25,0,54,0.0,0.0,1.98,0.0,2276.98,3.0,0.0,1.23,1.17,,,,,,220.0,250.0,600.0,1100.0,4.0,0.0,2.0,5.0,0.0,20260121_23,小型,1410.0,1.0,1304.0,1315.0,S60,,,0.0,13.8,72.4,353,0.529,0.411,1777,0.416,1037,22.4,7.1,15.3,21.9,1.401,1,0.94,83.61009166604757,105.01386676004552,11.699338427850112,79.71852753217193,88.49308207534115,94.142,2.9396,,6.7,6.51,519.72,17.4,357.46666666666664,3.0,-1.0,1,4.3,57.654867256637175,1085.8333333333337,,,,630.5,100.58181818181816,18.439999999999998,2026-01-21,S60-24-1
20260121132036,2026-01-21 13:20:36,26,S60-24-1,709,993,0,142,264,24,0,53,0.0,0.0,1.91,0.0,2186.91,2.5,0.0,1.72,1.22,,,,,,220.0,250.0,600.0,1100.0,4.0,1.0,2.0,5.0,0.0,20260121_26,小型,1410.0,1.0,1324.0,1338.0,S60,,,0.0,13.8,72.4,341,0.538,0.416,1702,0.417,993,22.6,7.0,15.5,22.1,1.401,1,0.9,83.61009166604757,105.01386676004552,11.699338427850112,79.71852753217193,88.49308207534115,98.326,2.9396,,6.7,6.51,519.72,17.4,357.46666666666664,2.5,-0.5,1,-3.23,57.654867256637175,1085.8333333333337,,,,533.9285714285714,79.84642857142856,18.63083333333333,2026-01-21,S60-24-1
20260121134332,2026-01-21 13:43:32,27,S60-24-1,694,971,0,136,259,23,0,52,0.0,0.0,1.88,0.0,2136.88,3.0,0.0,1.46,1.25,,,,,,220.0,250.0,600.0,1100.0,4.0,0.0,2.0,5.0,0.0,20260121_27,小型,1410.0,1.0,1348.0,1400.0,S60,,,0.0,13.8,72.4,334,0.525,0.407,1665,0.417,971,22.5,6.9,15.6,22.0,1.399,1,0.88,83.61009166604757,105.01386676004552,11.699338427850112,79.71852753217193,88.49308207534115,100.56,2.9396,,6.7,6.51,519.72,17.4,357.46666666666664,3.0,0.5,1,-4.7,57.654867256637175,1085.8333333333337,,,,593.8333333333334,88.28333333333335,17.65666666666667,2026-01-21,S60-24-1
20260121140533,2026-01-21 14:05:33,31,S60-24-1,702,981,0,138,261,23,0,54,0.0,0.0,1.89,0.0,2160.89,3.0,0.0,1.45,1.13,,,,,,220.0,250.0,600.0,1100.0,4.0,1.0,2.0,5.0,0.0,20260121_31,小型,1459.0,3.0,1410.0,1423.0,S60,,,0.0,13.8,72.4,338,0.529,0.408,1683,0.417,981,22.8,6.8,16.0,22.0,1.397,1,0.89,83.61009166604757,105.01386676004552,11.699338427850112,79.71852753217193,88.49308207534115,99.43,2.9396,,6.7,6.51,519.72,17.4,357.46666666666664,3.0,0.0,0,-2.7,56.8574074074074,1024.3809567901233,,,,566.9230769230769,85.72307692307692,18.57333333333333,2026-01-21,S60-24-1
20260121143025,2026-01-21 14:30:25,34,S60-24-1,727,1014,0,141,268,24,0,54,0.0,0.0,1.95,0.0,2229.95,3.0,-0.7,1.54,1.1,,,,,,220.0,250.0,600.0,1100.0,4.0,1.0,2.0,5.0,0.0,20260121_34,小型,1459.0,3.0,1435.0,1447.0,S60,,,0.0,13.8,72.4,346,0.526,0.408,1741,0.418,1014,22.5,6.9,15.6,21.9,1.395,1,0.92,83.61009166604757,105.01386676004552,11.699338427850112,79.71852753217193,88.49308207534115,96.188,2.9396,,6.7,6.51,519.72,17.4,357.46666666666664,3.0,0.0,0,0.3,56.8574074074074,1024.3809567901233,,,,476.125,98.425,19.685,2026-01-21,S60-24-1
20260121145608,2026-01-21 14:56:08,39,S60-24-1,895,1255,0,175,335,30,0,68,0.0,0.0,2.4,0.0,2760.4,3.0,-0.57,0.9,0.97,,,,,,220.0,250.0,600.0,1100.0,4.0,2.0,2.0,5.0,0.0,20260121_39,小型,1606.0,2.0,1500.0,1515.0,S60,,,0.0,13.8,72.4,433,0.522,0.404,2150,0.416,1255,22.6,6.9,15.7,22.0,1.402,1,1.14,83.61009166604757,105.01386676004552,11.699338427850112,79.71852753217193,88.49308207534115,77.626,2.9396,,6.7,6.51,519.72,17.4,357.46666666666664,3.0,0.0,0,34.3,-757.1000000000005,-12794.990000000009,,,,505.3666666666667,100.46666666666664,25.116666666666664,2026-01-21,S60-24-1
20260121152310,2026-01-21 15:23:10,42,S60-24-1,848,1201,0,175,318,29,0,63,0.0,0.0,2.28,0.0,2636.28,2.0,-1.13,1.07,1.09,,,,,,220.0,250.0,600.0,1100.0,4.0,17.0,2.0,5.0,0.0,20260121_42,小型,1606.0,2.0,1528.0,1558.0,S60,,,0.0,13.8,72.4,410,0.55,0.427,2049,0.414,1201,22.4,7.1,15.4,22.2,1.416,1,1.09,83.61009166604757,105.01386676004552,11.699338427850112,79.71852753217193,88.49308207534115,81.186,2.9396,,6.7,6.51,519.72,17.4,357.46666666666664,2.0,-1.0,1,14.96,-757.1000000000005,-12794.990000000009,,,,376.35,89.43000000000002,44.71500000000001,2026-01-21,S60-24-1
20260121163005,2026-01-21 16:30:05,49,S60-24-1,534,741,0,101,195,18,0,39,0.0,0.0,1.41,0.0,1629.41,3.5,0.0,1.91,1.51,,,,,,220.0,250.0,600.0,1100.0,4.0,3.0,2.0,5.0,0.0,20260121_49,小型,1725.0,4.0,1634.0,1652.0,S60,,,0.0,13.8,72.4,252,0.518,0.401,1275,0.419,741,22.6,7.1,15.5,21.7,1.388,1,0.67,83.61009166604757,105.01386676004552,11.699338427850112,79.71852753217193,88.49308207534115,132.079,2.9396,,6.7,6.51,519.72,17.4,357.46666666666664,3.5,1.5,1,-34.51,63.763440860215056,993.646953405018,,,,497.9166666666667,107.54444444444444,32.26333333333333,2026-01-21,S60-24-1
20260121163359,2026-01-21 16:33:59,50,S60-24-1,522,731,0,99,193,19,0,42,0.0,0.0,1.36,0.0,1607.36,3.5,-1.0,1.36,1.67,,,,,,220.0,250.0,600.0,1100.0,4.0,3.0,2.0,5.0,0.0,20260121_50,小型,1725.0,4.0,1634.0,1652.0,S60,,,0.0,13.8,72.4,254,0.513,0.39,1253,0.417,731,24.0,7.5,16.5,22.0,1.4,1,0.66,83.61009166604757,105.01386676004552,11.699338427850112,79.71852753217193,88.49308207534115,134.08,2.9396,,6.7,6.51,519.72,17.4,357.46666666666664,3.5,0.0,0,-36.51,63.763440860215056,993.646953405018,,,,497.9166666666667,107.54444444444444,32.26333333333333,2026-01-21,S60-24-1
20260121165559,2026-01-21 16:55:59,51,S60-24-1,531,741,0,100,196,18,0,42,0.0,0.0,1.38,0.0,1629.38,3.5,-0.99,1.34,1.51,,,,,,220.0,250.0,600.0,1100.0,4.0,4.0,2.0,5.0,0.0,20260121_51,小型,1725.0,4.0,1700.0,1719.0,S60,,,0.0,13.8,72.4,256,0.51,0.391,1272,0.417,741,23.4,7.0,16.4,21.9,1.395,1,0.67,83.61009166604757,105.01386676004552,11.699338427850112,79.71852753217193,88.49308207534115,132.079,2.9396,,6.7,6.51,519.72,17.4,357.46666666666664,3.5,0.0,0,-35.51,63.763440860215056,993.646953405018,,,,485.2105263157895,108.021052631579,34.20666666666668,2026-01-21,S60-24-1
20260121165928,2026-01-21 16:59:28,52,S60-24-1,524,731,0,99,193,19,0,40,0.0,0.0,1.36,0.0,1607.36,3.5,-1.0,1.75,1.67,,,,,,220.0,250.0,600.0,1100.0,4.0,4.0,2.0,5.0,0.0,20260121_52,小型,1725.0,4.0,1700.0,1719.0,S60,,,0.0,13.8,72.4,252,0.513,0.393,1255,0.418,731,23.4,7.5,15.9,21.9,1.395,1,0.66,83.61009166604757,105.01386676004552,11.699338427850112,79.71852753217193,88.49308207534115,134.08,2.9396,,6.7,6.51,519.72,17.4,357.46666666666664,3.5,0.0,0,-36.51,63.763440860215056,993.646953405018,,,,485.2105263157895,108.021052631579,34.20666666666668,2026-01-21,S60-24-1
20260122102344,2026-01-22 10:23:44,13,S60-24-1,538,752,0,102,199,18,0,40,0.0,0.0,1.47,0.0,1650.47,3.5,0.0,1.32,1.48,,,,,,220.0,250.0,600.0,1100.0,4.0,6.0,2.0,5.0,0.0,20260122_13,小型,1121.0,4.0,1029.0,1048.0,S60,,,0.0,13.0,73.4,257,0.513,0.397,1290,0.417,752,22.6,7.0,15.6,21.8,1.398,1,0.68,74.9219512195122,86.9,6.405333608155536,73.47999999999999,73.63448275862069,108.286,2.9396,,6.7,6.61,519.72,17.4,357.46666666666664,3.5,0.0,0,-33.51,71.30952380952381,499.1666666666667,,,,500.2894736842105,119.84210526315792,37.95,2026-01-22,S60-24-1
20260122102803,2026-01-22 10:28:03,14,S60-24-1,530,741,0,101,196,19,0,40,0.0,0.0,1.43,0.0,1628.43,3.5,0.0,1.14,1.51,,,,,,220.0,250.0,600.0,1100.0,4.0,6.0,2.0,5.0,0.0,20260122_14,小型,1121.0,4.0,1029.0,1048.0,S60,,,0.0,13.0,73.4,255,0.515,0.396,1271,0.417,741,23.1,7.5,15.7,21.9,1.398,1,0.67,78.53086419753085,87.4,6.090260226257413,75.41999999999999,80.12857142857142,119.595,2.9396,,6.7,6.61,519.72,17.4,357.46666666666664,3.5,0.0,0,-34.51,71.30952380952381,499.1666666666667,,,,500.2894736842105,119.84210526315792,37.95,2026-01-22,S60-24-1
20260122105349,2026-01-22 10:53:49,17,S60-24-1,531,741,0,102,197,17,0,40,0.0,0.0,1.42,0.0,1629.42,3.5,0.99,1.34,1.51,,,,,,220.0,250.0,600.0,1100.0,4.0,3.0,2.0,5.0,0.0,20260122_17,小型,1121.0,4.0,1058.0,1116.0,S60,,,0.0,13.0,73.4,254,0.518,0.402,1272,0.417,741,22.4,6.7,15.7,21.9,1.395,1,0.67,77.17560975609756,86.3,6.00431879070329,77.88000000000001,77.47931034482757,115.641,2.9396,,6.7,6.61,519.72,17.4,357.46666666666664,3.5,0.0,0,-33.51,71.30952380952381,499.1666666666667,,,,487.72222222222223,98.6527777777778,29.59583333333334,2026-01-22,S60-24-1
20260122105744,2026-01-22 10:57:44,18,S60-24-1,533,742,0,99,196,18,0,40,0.0,0.0,1.43,0.0,1629.43,4.0,0.0,1.33,1.64,,,,,,220.0,250.0,600.0,1100.0,4.0,3.0,2.0,5.0,0.0,20260122_18,小型,1121.0,4.0,1058.0,1116.0,S60,,,0.0,13.0,73.4,254,0.505,0.39,1275,0.418,742,22.8,7.1,15.7,21.7,1.392,1,0.67,77.94444444444444,86.0,6.607776937017677,77.92,81.08928571428571,121.029,2.9396,,6.7,6.61,519.72,17.4,357.46666666666664,4.0,0.5,1,-35.74,71.30952380952381,499.1666666666667,,,,487.72222222222223,98.6527777777778,29.59583333333334,2026-01-22,S60-24-1
20260122125952,2026-01-22 12:59:52,20,S60-24-1,922,1276,0,169,340,31,0,69,0.0,0.0,2.44,0.0,2809.44,4.0,-0.59,1.21,0.95,,,,,,220.0,250.0,600.0,1100.0,4.0,3.0,2.0,5.0,0.0,20260122_20,小型,1357.0,1.0,1304.0,1320.0,S60,,,0.0,13.6,74.4,440,0.497,0.384,2198,0.419,1276,22.7,7.0,15.7,21.7,1.384,1,1.16,96.02323232323228,128.2,15.684959200063036,89.92,100.77142857142856,86.872,2.9396,,6.7,6.61,519.72,17.4,357.46666666666664,4.0,0.0,0,34.26,60.324444444444445,1149.1806666666666,,,,482.0,102.20625,27.255,2026-01-22,S60-24-1
20260122132649,2026-01-22 13:26:49,24,S60-24-1,881,1232,0,172,328,29,0,67,0.0,0.0,2.34,0.0,2711.34,3.0,-0.58,1.15,0.9,4.3,21.4,518.0,542.0,553.0,220.0,250.0,600.0,1100.0,4.0,1.0,2.0,5.0,0.0,20260122_24,小型,1357.0,1.0,1332.0,1346.0,S60,537.7,518.0,537.6666666666666,16.0,48.0,424,0.524,0.406,2113,0.417,1232,22.6,6.8,15.8,22.0,1.398,1,1.12,98.14141414141416,130.4,16.44919334303563,84.08,106.39142857142856,94.992,2.9396,,6.7,6.61,519.72,17.4,357.46666666666664,3.0,-1.0,1,31.3,60.324444444444445,1149.1806666666666,,,,514.9285714285714,101.41428571428574,23.66333333333334,2026-01-22,S60-24-1
20260122135228,2026-01-22 13:52:28,27,S60-24-1,888,1255,0,184,334,30,0,68,0.0,0.0,2.41,0.0,2761.41,2.0,-0.54,1.14,0.97,,,,,,220.0,250.0,600.0,1100.0,4.0,2.0,2.0,5.0,0.0,20260122_27,小型,1450.0,3.0,1357.0,1411.0,S60,,,0.0,13.6,74.4,432,0.551,0.426,2143,0.414,1255,22.7,6.9,15.7,22.3,1.413,1,1.14,90.05308641975307,121.8,13.879731082353777,85.5,95.61071428571428,83.869,2.9396,,6.7,6.61,519.72,17.4,357.46666666666664,2.0,-1.0,1,23.96,64.66499999999999,1174.7475,,,,525.8214285714286,99.76428571428572,23.27833333333334,2026-01-22,S60-24-1
20260122141830,2026-01-22 14:18:30,32,S60-24-1,879,1242,0,182,331,29,0,65,0.0,0.0,2.4,0.0,2730.4,2.0,-0.55,1.03,0.81,,,,,,220.0,250.0,600.0,1100.0,4.0,2.0,2.0,5.0,0.0,20260122_32,小型,1450.0,3.0,1423.0,1439.0,S60,,,0.0,13.6,74.4,425,0.55,0.428,2121,0.414,1242,22.1,6.8,15.3,22.3,1.413,1,1.13,90.06530612244897,121.4,13.98124182129301,84.32000000000001,91.11176470588234,80.63,2.9396,,6.7,6.61,519.72,17.4,357.46666666666664,2.0,0.0,0,21.96,64.66499999999999,1174.7475,,,,474.0,92.0875,24.55666666666667,2026-01-22,S60-24-1
20260122144155,2026-01-22 14:41:55,35,S60-24-1,872,1232,0,180,328,30,0,68,0.0,0.0,2.36,0.0,2712.36,2.0,-0.55,1.04,0.9,,,,,,220.0,250.0,600.0,1100.0,4.0,1.0,2.0,5.0,0.0,20260122_35,小型,1541.0,2.0,1449.0,1502.0,S60,,,0.0,13.6,74.4,426,0.549,0.423,2104,0.414,1232,23.0,7.0,16.0,22.4,1.413,1,1.12,88.2022988505747,118.6,13.363253587335084,83.52000000000001,92.88387096774191,82.932,2.9396,,6.7,6.61,519.72,17.4,357.46666666666664,2.0,0.0,0,19.96,-757.0999999999999,-13110.448333333332,,,,538.5769230769231,102.73846153846156,22.260000000000005,2026-01-22,S60-24-1
20260122151225,2026-01-22 15:12:25,40,S60-24-1,847,1201,0,175,320,29,0,64,0.0,0.0,2.28,0.0,2638.28,2.0,-1.13,0.95,1.09,,,,,,220.0,250.0,600.0,1100.0,4.0,2.0,2.0,5.0,0.0,20260122_40,小型,1541.0,2.0,1517.0,1531.0,S60,,,0.0,13.6,74.4,413,0.547,0.424,2048,0.414,1201,22.5,7.0,15.5,22.3,1.418,1,1.09,89.4816091954023,116.7,13.907233946086468,85.46,96.33225806451614,88.378,2.9396,,6.7,6.61,519.72,17.4,357.46666666666664,2.0,0.0,0,14.96,-757.0999999999999,-13110.448333333332,,,,533.2857142857143,94.7714285714286,22.113333333333337,2026-01-22,S60-24-1
20260122154304,2026-01-22 15:43:04,44,S60-24-1,516,721,0,98,189,17,0,37,0.0,0.0,1.38,0.0,1579.38,3.5,0.0,1.57,1.69,,,,,,220.0,250.0,600.0,1100.0,4.0,3.0,2.0,5.0,0.0,20260122_44,小型,1642.0,4.0,1547.0,1604.0,S60,,,0.0,13.6,74.4,243,0.519,0.403,1237,0.417,721,22.2,7.0,15.2,21.6,1.397,1,0.65,76.88297872340425,86.4,6.341666307268051,74.2,78.59696969696971,120.918,2.9396,,6.7,6.61,519.72,17.4,357.46666666666664,3.5,1.5,1,-37.51,72.73214285714286,1185.5339285714288,,,,519.5,108.1029411764706,30.62916666666667,2026-01-22,S60-24-1
20260122154700,2026-01-22 15:47:00,45,S60-24-1,517,721,0,98,189,18,0,39,0.0,0.0,1.36,0.0,1583.36,3.5,0.0,1.77,1.69,,,,,,220.0,250.0,600.0,1100.0,4.0,3.0,2.0,5.0,0.0,20260122_45,小型,1642.0,4.0,1547.0,1604.0,S60,,,0.0,13.6,74.4,246,0.519,0.398,1238,0.418,721,23.2,7.3,15.9,21.7,1.395,1,0.65,76.96315789473684,83.6,5.760446850934193,77.16,77.56060606060606,119.324,2.9396,,6.7,6.61,519.72,17.4,357.46666666666664,3.5,0.0,0,-37.51,72.73214285714286,1185.5339285714288,,,,519.5,108.1029411764706,30.62916666666667,2026-01-22,S60-24-1
20260122160954,2026-01-22 16:09:54,47,S60-24-1,522,731,0,100,194,18,0,40,0.0,0.0,1.35,0.0,1606.35,3.5,0.0,1.36,1.67,,,,,,220.0,250.0,600.0,1100.0,4.0,5.0,2.0,5.0,0.0,20260122_47,小型,1642.0,4.0,1614.0,1634.0,S60,,,0.0,13.6,74.4,252,0.515,0.397,1253,0.417,731,23.0,7.1,15.9,21.9,1.4,1,0.66,76.72469135802469,85.1,6.555301894606493,75.78,79.20357142857142,120.005,2.9396,,6.7,6.61,519.72,17.4,357.46666666666664,3.5,0.0,0,-35.51,72.73214285714286,1185.5339285714288,,,,472.575,105.0225,35.00749999999999,2026-01-22,S60-24-1
20260122161335,2026-01-22 16:13:35,48,S60-24-1,516,721,0,97,191,18,0,38,0.0,0.0,1.33,0.0,1582.33,3.5,-1.02,1.57,1.69,,,,,,220.0,250.0,600.0,1100.0,4.0,5.0,2.0,5.0,0.0,20260122_48,小型,1642.0,4.0,1614.0,1634.0,S60,,,0.0,13.6,74.4,247,0.508,0.393,1237,0.417,721,22.7,7.3,15.4,21.8,1.397,1,0.65,77.76881720430107,85.8,6.205633557365933,74.5,79.99375,123.067,2.9396,,6.7,6.61,519.72,17.4,357.46666666666664,3.5,0.0,0,-38.51,72.73214285714286,1185.5339285714288,,,,472.575,105.0225,35.00749999999999,2026-01-22,S60-24-1
20260123103417,2026-01-23 10:34:17,15,S60-24-1,530,740,0,107,195,17,0,39,0.0,0.0,1.43,0.0,1629.43,2.5,0.94,2.12,1.37,,,,,,220.0,250.0,600.0,1100.0,4.0,4.0,2.0,5.0,0.0,20260123_15,小型,1130.0,4.0,1038.0,1056.0,S60,,,0.0,15.1,73.0,251,0.549,0.426,1270,0.417,740,22.3,6.8,15.5,22.0,1.396,1,0.67,75.60114942528736,85.6,5.973860575295878,73.0,74.86774193548388,111.743,2.9396,,6.7,6.61,519.72,17.4,357.46666666666664,2.5,-1.0,1,-38.23,73.40238095238094,513.8166666666666,,,,502.8611111111111,117.7277777777778,35.31833333333334,2026-01-23,S60-24-1
20260123103759,2026-01-23 10:37:59,16,S60-24-1,533,742,0,102,196,18,0,39,0.0,0.0,1.43,0.0,1631.43,3.5,0.99,1.72,1.64,,,,,,220.0,250.0,600.0,1100.0,4.0,4.0,2.0,5.0,0.0,20260123_16,小型,1130.0,4.0,1038.0,1056.0,S60,,,0.0,15.1,73.0,253,0.52,0.403,1275,0.418,742,22.5,7.1,15.4,21.8,1.392,1,0.67,78.21234567901234,89.2,6.864227950905148,74.53999999999999,79.75714285714285,119.041,2.9396,,6.7,6.61,519.72,17.4,357.46666666666664,3.5,1.0,1,-33.51,73.40238095238094,513.8166666666666,,,,502.8611111111111,117.7277777777778,35.31833333333334,2026-01-23,S60-24-1
20260123110054,2026-01-23 11:00:54,18,S60-24-1,535,742,0,100,196,17,0,40,0.0,0.0,1.44,0.0,1631.44,4.0,1.01,1.71,1.64,,,,,,220.0,250.0,600.0,1100.0,4.0,3.0,2.0,5.0,0.0,20260123_18,小型,1130.0,4.0,1105.0,1122.0,S60,,,0.0,15.1,73.0,253,0.51,0.395,1277,0.419,742,22.5,6.7,15.8,21.7,1.387,1,0.67,79.02345679012346,89.0,6.668634368961784,78.7,80.34285714285716,119.915,2.9396,,6.7,6.61,519.72,17.4,357.46666666666664,4.0,0.5,1,-34.74,73.40238095238094,513.8166666666666,,,,516.7058823529412,111.12941176470588,31.486666666666668,2026-01-23,S60-24-1
20260123110424,2026-01-23 11:04:24,19,S60-24-1,534,740,0,99,196,18,0,41,0.0,0.0,1.43,0.0,1629.43,4.0,0.0,1.52,1.37,,,,,,220.0,250.0,600.0,1100.0,4.0,3.0,2.0,5.0,0.0,20260123_19,小型,1130.0,4.0,1105.0,1122.0,S60,,,0.0,15.1,73.0,255,0.505,0.388,1274,0.419,740,23.1,7.1,16.1,21.7,1.386,1,0.67,79.58271604938271,88.7,6.284918065672103,77.34,81.8357142857143,122.143,2.9396,,6.7,6.61,519.72,17.4,357.46666666666664,4.0,0.0,0,-35.74,73.40238095238094,513.8166666666666,,,,516.7058823529412,111.12941176470588,31.486666666666668,2026-01-23,S60-24-1
20260123125947,2026-01-23 12:59:47,20,S60-24-1,906,1263,0,173,335,32,0,68,0.0,0.0,2.39,0.0,2779.39,3.5,-0.57,0.89,0.72,,,,,,220.0,250.0,600.0,1100.0,4.0,3.0,2.0,5.0,0.0,20260123_20,小型,1356.0,1.0,1304.0,1320.0,S60,,,0.0,15.7,78.5,435,0.516,0.398,2169,0.418,1263,23.0,7.4,15.6,21.9,1.394,1,1.15,96.03636363636362,126.5,14.392706167266237,87.82000000000001,101.31714285714284,88.102,2.9396,,6.7,6.61,519.72,17.4,357.46666666666664,3.5,-0.5,1,37.49,56.92782608695653,1085.4238840579712,,,,493.78125,88.6,23.626666666666665,2026-01-23,S60-24-1
20260123132635,2026-01-23 13:26:35,23,S60-24-1,870,1232,0,180,330,30,0,67,0.0,0.0,2.31,0.0,2711.31,2.0,-0.55,0.81,0.9,,,,,,220.0,250.0,600.0,1100.0,4.0,2.0,2.0,5.0,0.0,20260123_23,小型,1356.0,1.0,1331.0,1345.0,S60,,,0.0,15.7,78.5,427,0.545,0.422,2102,0.414,1232,22.7,7.0,15.7,22.4,1.416,1,1.12,96.79509803921567,127.3,14.369933053803017,88.72,102.7611111111111,91.751,2.9396,,6.7,6.61,519.72,17.4,357.46666666666664,2.0,-1.5,1,19.96,56.92782608695653,1085.4238840579712,,,,538.5,100.91071428571432,23.54583333333334,2026-01-23,S60-24-1
20260123135637,2026-01-23 13:56:37,27,S60-24-1,865,1231,0,189,327,30,0,66,0.0,0.0,2.28,0.0,2710.28,1.0,-0.53,1.29,0.82,,,,,,220.0,250.0,600.0,1100.0,4.0,2.0,2.0,5.0,0.0,20260123_27,小型,1453.0,3.0,1400.0,1415.0,S60,,,0.0,15.7,78.5,423,0.578,0.447,2096,0.413,1231,22.7,7.1,15.6,22.6,1.423,1,1.12,93.09629629629627,118.4,13.897476851061446,91.16,100.82857142857142,90.026,2.9396,,6.7,6.61,519.72,17.4,357.46666666666664,1.0,-1.0,1,28.96,58.600917431192656,1061.6532874617735,,,,508.56666666666666,97.08000000000004,24.270000000000007,2026-01-23,S60-24-1
20260123142235,2026-01-23 14:22:35,31,S60-24-1,873,1243,0,189,333,29,0,66,0.0,0.0,2.32,0.0,2735.32,1.0,-1.05,1.28,0.89,,,,,,220.0,250.0,600.0,1100.0,4.0,1.0,2.0,5.0,0.0,20260123_31,小型,1453.0,3.0,1427.0,1441.0,S60,,,0.0,15.7,78.5,428,0.568,0.442,2116,0.413,1243,22.2,6.8,15.4,22.6,1.424,1,1.13,88.0037037037037,114.1,12.48824083376378,83.8,91.42142857142858,80.904,2.9396,,6.7,6.61,519.72,17.4,357.46666666666664,1.0,0.0,0,28.96,58.600917431192656,1061.6532874617735,,,,504.32142857142856,93.42500000000004,21.79916666666667,2026-01-23,S60-24-1
20260123144756,2026-01-23 14:47:56,36,S60-24-1,861,1220,0,182,326,29,0,68,0.0,0.0,2.26,0.0,2688.26,1.5,-0.55,1.18,0.83,,,,,,220.0,250.0,600.0,1100.0,4.0,1.0,2.0,5.0,0.0,20260123_36,小型,1544.0,2.0,1453.0,1507.0,S60,,,0.0,15.7,78.5,423,0.558,0.43,2081,0.414,1220,22.9,6.9,16.1,22.5,1.417,1,1.11,90.01444444444442,116.1,12.39378483229138,85.72,92.57741935483872,83.403,2.9396,,6.7,6.61,519.72,17.4,357.46666666666664,1.5,0.5,1,14.24,-757.1000000000003,-13072.593333333338,,,,530.25,94.05357142857146,21.94583333333334,2026-01-23,S60-24-1
20260123151536,2026-01-23 15:15:36,38,S60-24-1,839,1188,0,178,317,29,0,66,0.0,0.0,2.23,0.0,2619.23,1.5,-0.56,1.45,0.93,,,,,,220.0,250.0,600.0,1100.0,4.0,1.0,2.0,5.0,0.0,20260123_38,小型,1544.0,2.0,1520.0,1534.0,S60,,,0.0,15.7,78.5,412,0.562,0.432,2027,0.414,1188,23.1,7.0,16.0,22.5,1.416,1,1.08,91.0989247311828,120.7,12.42632909421666,86.1,94.365625,87.376,2.9396,,6.7,6.61,519.72,17.4,357.46666666666664,1.5,0.0,0,10.24,-757.1000000000003,-13072.593333333338,,,,500.8571428571428,88.93928571428576,20.75250000000001,2026-01-23,S60-24-1
20260123153844,2026-01-23 15:38:44,42,S60-24-1,534,731,0,92,192,18,0,40,0.0,0.0,1.35,0.0,1608.35,5.0,0.0,2.1,1.67,,,,,,220.0,250.0,600.0,1100.0,4.0,4.0,2.0,5.0,0.0,20260123_42,小型,1642.0,4.0,1543.0,1600.0,S60,,,0.0,15.7,78.5,250,0.479,0.368,1265,0.422,731,23.2,7.2,16.0,21.3,1.369,1,0.66,80.77849462365592,88.7,7.004942179500352,77.42,84.43125,127.926,2.9396,,6.7,6.61,519.72,17.4,357.46666666666664,5.0,3.5,1,-31.82,63.9,1041.57,,,,535.8235294117648,98.08235294117648,27.790000000000003,2026-01-23,S60-24-1
20260123154233,2026-01-23 15:42:33,43,S60-24-1,523,721,0,95,190,18,0,38,0.0,0.0,1.32,0.0,1586.32,4.0,0.0,2.35,1.69,,,,,,220.0,250.0,600.0,1100.0,4.0,4.0,2.0,5.0,0.0,20260123_43,小型,1642.0,4.0,1543.0,1600.0,S60,,,0.0,15.7,78.5,246,0.5,0.386,1244,0.42,721,22.8,7.3,15.4,21.5,1.379,1,0.65,78.55365853658537,84.8,6.454648450156682,80.66,81.4448275862069,125.3,2.9396,,6.7,6.61,519.72,17.4,357.46666666666664,4.0,-1.0,1,-39.74,63.9,1041.57,,,,535.8235294117648,98.08235294117648,27.790000000000003,2026-01-23,S60-24-1
20260123161242,2026-01-23 16:12:42,48,S60-24-1,537,742,0,99,196,18,0,42,0.0,0.0,1.37,0.0,1635.37,4.0,0.0,2.09,1.64,,,,,,220.0,250.0,600.0,1100.0,4.0,3.0,2.0,5.0,0.0,20260123_48,小型,1642.0,4.0,1616.0,1634.0,S60,,,0.0,15.7,78.5,256,0.505,0.387,1279,0.42,742,23.4,7.0,16.4,21.7,1.382,1,0.67,79.74197530864197,86.7,6.572949883593351,80.7,83.18214285714284,124.152,2.9396,,6.7,6.61,519.72,17.4,357.46666666666664,4.0,0.0,0,-35.74,63.9,1041.57,,,,483.1111111111111,92.3388888888889,27.70166666666667,2026-01-23,S60-24-1
20260123161621,2026-01-23 16:16:21,49,S60-24-1,527,730,0,100,194,18,0,40,0.0,0.0,1.34,0.0,1610.34,3.5,0.0,2.33,1.53,,,,,,220.0,250.0,600.0,1100.0,4.0,3.0,2.0,5.0,0.0,20260123_49,小型,1642.0,4.0,1616.0,1634.0,S60,,,0.0,15.7,78.5,252,0.515,0.397,1257,0.419,730,23.0,7.1,15.9,21.9,1.385,1,0.66,78.14431818181818,86.3,6.505676855893304,75.1,80.60967741935484,122.136,2.9396,,6.7,6.61,519.72,17.4,357.46666666666664,3.5,-0.5,1,-35.51,63.9,1041.57,,,,483.1111111111111,92.3388888888889,27.70166666666667,2026-01-23,S60-24-1
20260124103343,2026-01-24 10:33:43,14,S60-24-1,532,741,0,101,197,21,0,40,0.0,0.0,1.43,0.0,1633.43,3.5,0.0,1.53,1.51,,,,,,220.0,250.0,600.0,1100.0,4.0,3.0,1.0,4.0,0.0,20260124_14,小型,1126.0,4.0,1038.0,1054.0,S60,,,0.0,17.4,78.4,258,0.513,0.391,1273,0.418,741,23.6,8.1,15.5,22.0,1.393,1,0.67,78.14814814814814,89.4,6.547944944056709,76.96000000000001,78.33214285714287,116.914,2.9396,,6.7,6.61,519.72,17.4,357.46666666666664,3.5,0.0,0,-34.51,72.80714285714285,509.65,,,,513.6875,96.7625,25.80333333333333,2026-01-24,S60-24-1
20260124103714,2026-01-24 10:37:14,15,S60-24-1,533,741,0,102,197,18,0,39,0.0,0.0,1.43,0.0,1631.43,3.5,0.99,1.72,1.51,,,,,,220.0,250.0,600.0,1100.0,4.0,3.0,1.0,4.0,0.0,20260124_15,小型,1126.0,4.0,1038.0,1054.0,S60,,,0.0,17.4,78.4,254,0.518,0.402,1274,0.418,741,22.4,7.1,15.4,21.8,1.39,1,0.67,78.94197530864197,87.5,6.4050879505055445,78.46,80.39285714285714,119.989,2.9396,,6.7,6.61,519.72,17.4,357.46666666666664,3.5,0.0,0,-33.51,72.80714285714285,509.65,,,,513.6875,96.7625,25.80333333333333,2026-01-24,S60-24-1
20260124105815,2026-01-24 10:58:15,16,S60-24-1,541,753,0,102,199,17,0,41,0.0,0.0,1.45,0.0,1654.45,3.5,0.0,1.88,1.62,,,,,,220.0,250.0,600.0,1100.0,4.0,3.0,1.0,4.0,0.0,20260124_16,小型,1126.0,4.0,1103.0,1119.0,S60,,,0.0,17.4,78.4,257,0.513,0.397,1294,0.418,753,22.6,6.6,16.0,21.7,1.392,1,0.68,80.88876404494383,88.3,6.170124435622573,79.6,82.94516129032257,121.978,2.9396,,6.7,6.61,519.72,17.4,357.46666666666664,3.5,0.0,0,-33.51,72.80714285714285,509.65,,,,503.1875,85.884375,22.9025,2026-01-24,S60-24-1
20260124110307,2026-01-24 11:03:07,17,S60-24-1,536,741,0,102,196,17,0,39,0.0,0.0,1.44,0.0,1632.44,3.5,0.99,2.29,1.51,,,,,,220.0,250.0,600.0,1100.0,4.0,3.0,1.0,4.0,0.0,20260124_17,小型,1126.0,4.0,1103.0,1119.0,S60,,,0.0,17.4,78.4,252,0.52,0.405,1277,0.42,741,22.2,6.7,15.5,21.7,1.382,1,0.67,78.87317073170732,87.9,6.404896160322135,78.32000000000001,80.55862068965519,120.237,2.9396,,6.7,6.61,519.72,17.4,357.46666666666664,3.5,0.0,0,-33.51,72.80714285714285,509.65,,,,503.1875,85.884375,22.9025,2026-01-24,S60-24-1
20260124130025,2026-01-24 13:00:25,18,S60-24-1,923,1273,0,174,340,36,0,70,0.0,0.0,2.44,0.0,2818.44,3.5,0.0,1.76,0.71,,,,,,220.0,250.0,600.0,1100.0,4.0,2.0,2.0,5.0,0.0,20260124_18,小型,1356.0,1.0,1305.0,1320.0,S60,,,0.0,17.1,83.1,446,0.512,0.39,2196,0.42,1273,23.8,8.1,15.7,22.0,1.379,1,1.16,100.53826086956522,126.2,15.526345534963388,91.64,107.85,92.974,2.9396,,6.7,6.61,519.72,17.4,357.46666666666664,3.5,0.0,0,38.49,57.87565217391304,1103.495768115942,,,,507.53333333333336,92.7466666666667,23.186666666666675,2026-01-24,S60-24-1
20260124132505,2026-01-24 13:25:05,21,S60-24-1,883,1241,0,182,331,30,0,68,0.0,0.0,2.29,0.0,2737.29,2.0,-0.55,1.49,0.73,,,,,,220.0,250.0,600.0,1100.0,4.0,1.0,2.0,5.0,0.0,20260124_21,小型,1356.0,1.0,1332.0,1345.0,S60,,,0.0,17.1,83.1,429,0.55,0.424,2124,0.416,1241,22.8,7.0,15.9,22.3,1.405,1,1.13,93.97083333333332,126.0,13.625364801436408,87.1,95.8452380952381,84.819,2.9396,,6.7,6.61,519.72,17.4,357.46666666666664,2.0,-1.5,1,21.96,57.87565217391304,1103.495768115942,,,,561.4615384615385,92.3076923076923,20.0,2026-01-24,S60-24-1
20260124140444,2026-01-24 14:04:44,26,S60-24-1,866,1220,0,183,325,34,0,67,0.0,0.0,2.32,0.0,2697.32,1.5,0.0,1.76,0.83,,,,,,220.0,250.0,600.0,1100.0,4.0,1.0,2.0,5.0,0.0,20260124_26,小型,1453.0,2.0,1409.0,1422.0,S60,,,0.0,17.1,83.1,426,0.563,0.43,2086,0.415,1220,23.7,8.0,15.7,22.6,1.409,1,1.11,94.17614678899082,124.4,14.1363342060731,83.9,98.07894736842108,88.359,2.9396,,6.7,6.61,519.72,17.4,357.46666666666664,1.5,-0.5,1,15.24,-757.1000000000005,-13716.128333333343,,,,535.6923076923077,88.71153846153847,19.22083333333333,2026-01-24,S60-24-1
20260124142838,2026-01-24 14:28:38,29,S60-24-1,856,1209,0,182,322,29,0,66,0.0,0.0,2.25,0.0,2666.25,1.5,-0.55,1.54,0.83,,,,,,220.0,250.0,600.0,1100.0,4.0,1.0,2.0,5.0,0.0,20260124_29,小型,1453.0,2.0,1434.0,1447.0,S60,,,0.0,17.1,83.1,417,0.565,0.436,2065,0.415,1209,22.8,7.0,15.8,22.5,1.412,1,1.1,88.1719512195122,111.8,12.77520726184066,85.77999999999999,93.96206896551725,85.42,2.9396,,6.7,6.61,519.72,17.4,357.46666666666664,1.5,0.0,0,14.24,-757.1000000000005,-13716.128333333343,,,,538.2307692307693,86.42307692307693,18.725,2026-01-24,S60-24-1
20260124145611,2026-01-24 14:56:11,33,S60-24-1,847,1198,0,180,320,29,0,65,0.0,0.0,2.26,0.0,2641.26,1.5,-0.55,1.44,0.84,,,,,,220.0,250.0,600.0,1100.0,4.0,1.0,2.0,5.0,0.0,20260124_33,小型,1544.0,3.0,1501.0,1514.0,S60,,,0.0,17.1,83.1,414,0.562,0.435,2045,0.414,1198,22.7,7.0,15.7,22.5,1.414,1,1.09,91.28728813559322,119.0,11.438742868362034,85.08,92.66829268292682,85.017,2.9396,,6.7,6.61,519.72,17.4,357.46666666666664,1.5,0.0,0,12.24,57.323076923076925,989.7784615384616,,,,546.6923076923077,90.7846153846154,19.670000000000005,2026-01-24,S60-24-1
20260124152247,2026-01-24 15:22:47,36,S60-24-1,852,1208,0,182,323,28,0,65,0.0,0.0,2.3,0.0,2660.3,1.5,-0.55,1.07,0.75,,,,,,220.0,250.0,600.0,1100.0,4.0,1.0,2.0,5.0,0.0,20260124_36,小型,1544.0,3.0,1528.0,1540.0,S60,,,0.0,17.1,83.1,416,0.563,0.438,2060,0.414,1208,22.4,6.7,15.6,22.5,1.418,1,1.1,91.4357894736842,117.2,12.714690349848116,87.2,93.76363636363637,85.24,2.9396,,6.7,6.61,519.72,17.4,357.46666666666664,1.5,0.0,0,14.24,57.323076923076925,989.7784615384616,,,,606.3333333333334,91.89583333333331,18.379166666666663,2026-01-24,S60-24-1
