Repository: Vincent626/concrete-strength-analysis

# 🎯 S60 & M60 混凝土強度預測模型訓練成果報告

> **更新日期**: 2026-02-04  
> **專案目標**: 建立 S60/M60 混凝土 28 天抗壓強度預測模型

---

## 📋 摘要

本專案針對 S60（小型）與 M60（中型）離心混凝土管配比，建立機器學習預測模型。透過配料特徵分析，預測 28 天抗壓強度，並識別影響強度的關鍵因素。

### 主要成果

| 模型 | 樣本數 | R² | MAE (kgf/cm²) | 狀態 |
|:---|---:|---:|---:|:---|
| **S60** | 46 | **0.360** | 28 | ✅ 可用 |
| **M60** | 52 | **0.206** | 25 | ✅ 可用 |

---

## 📈 模型效能比較
> **說明**：S60 模型 R²=0.360，M60 模型 R²=0.206，兩者皆具有預測能力。S60 表現較佳，預測誤差約 28 kgf/cm²。

---

## 📊 強度分布比較
> **說明**：S60 與 M60 的強度分布相似，平均約 605 kgf/cm²，皆高於設計強度 510 kgf/cm²（紅色虛線）。

---

File: S60_M60_dataset_v9_shared.csv (part 133 of 138)
match_key,日期及時間,序,配比 ,耗用骨材1,耗用骨材2,耗用骨材3,耗用水,耗用泥料1,耗用泥料2,耗用泥料3,耗用泥料4,耗用藥劑1,耗用藥劑2,耗用藥劑3,耗用藥劑4,耗用小計,表面水骨材1,誤差%水,誤差%骨材1,誤差%骨材2,坍度(cm),混凝土溫度(℃),試體1強度(X1),試體2強度(X2),試體3強度(X3),加料轉速,慢速轉速,中速轉速,高速轉速,加料時間,慢速時間,中速時間,高速時間,總降水量,cp_key,類型,入池,蒸養池,離心開始,離心結束,母體,平均強度,強度_原始,強度_修正,環境溫度,環境濕度,膠結料總量,水灰比,水膠比,骨材總量,砂石比,粗骨材總量,水泥取代率,矽灰取代率,爐石取代率,漿體比例,粗細骨材比,月份,拌合米數,平均電流,最大電流,電流標準差,最終電流,穩定階段平均電流,單位體積穩定電流,砂_FM,砂_Mud,六分_FM,三分_FM,水泥砂漿_28天平均強度,水泥_流動性,水泥砂漿_7天平均強度,設定扣水率(%),扣水率_變動幅度,扣水率_是否變更,水量微調偏離度,蒸養實際平均溫度,蒸養實際總積溫,蒸養實際階段1溫度,蒸養實際階段2溫度,蒸養實際階段3溫度,實際離心平均轉速,實際離心平均電流,實際離心總能量,日期,配比
20260124154755,2026-01-24 15:47:55,40,S60-24-1,527,730,0,102,194,18,0,40,0.0,0.0,1.35,0.0,1612.35,3.0,0.0,2.73,1.53,,,,,,220.0,250.0,600.0,1100.0,4.0,2.0,2.0,5.0,0.0,20260124_40,小型,1642.0,4.0,1552.0,1608.0,S60,,,0.0,17.1,83.1,252,0.526,0.405,1257,0.419,730,23.0,7.1,15.9,22.0,1.385,1,0.66,77.68117647058824,87.1,6.913252305496044,77.75999999999999,79.49310344827585,120.444,2.9396,,6.7,6.61,519.72,17.4,357.46666666666664,3.0,1.5,1,-38.7,63.19795918367348,1030.1267346938778,,,,495.25,82.640625,22.0375,2026-01-24,S60-24-1
20260124155128,2026-01-24 15:51:28,41,S60-24-1,518,721,0,100,190,19,0,38,0.0,0.0,1.33,0.0,1587.33,3.0,0.0,2.37,1.69,,,,,,220.0,250.0,600.0,1100.0,4.0,2.0,2.0,5.0,0.0,20260124_41,小型,1642.0,4.0,1552.0,1608.0,S60,,,0.0,17.1,83.1,247,0.526,0.405,1239,0.418,721,23.1,7.7,15.4,21.9,1.392,1,0.65,76.81851851851852,86.1,6.239205218281404,74.14,78.40357142857144,120.621,2.9396,,6.7,6.61,519.72,17.4,357.46666666666664,3.0,0.0,0,-40.7,63.19795918367348,1030.1267346938778,,,,495.25,82.640625,22.0375,2026-01-24,S60-24-1
20260124161311,2026-01-24 16:13:11,43,S60-24-1,517,720,0,101,190,17,0,41,0.0,0.0,1.31,0.0,1587.31,3.0,1.0,2.17,1.55,,,,,,220.0,250.0,600.0,1100.0,4.0,5.0,2.0,5.0,0.0,20260124_43,小型,1642.0,4.0,1617.0,1636.0,S60,,,0.0,17.1,83.1,248,0.532,0.407,1237,0.418,720,23.4,6.9,16.5,22.0,1.393,1,0.65,77.8074074074074,85.8,7.014056042501553,75.55999999999999,80.83571428571429,124.363,2.9396,,6.7,6.61,519.72,17.4,357.46666666666664,3.0,0.0,0,-39.7,63.19795918367348,1030.1267346938778,,,,453.10526315789474,79.63684210526317,25.218333333333337,2026-01-24,S60-24-1
20260124161815,2026-01-24 16:18:15,44,S60-24-1,514,720,0,100,189,18,0,41,0.0,0.0,1.31,0.0,1583.31,3.0,0.0,1.58,1.55,,,,,,220.0,250.0,600.0,1100.0,4.0,5.0,2.0,5.0,0.0,20260124_44,小型,1642.0,4.0,1617.0,1636.0,S60,,,0.0,17.1,83.1,248,0.529,0.403,1234,0.417,720,23.8,7.3,16.5,22.0,1.401,1,0.65,77.89404761904763,89.0,7.326848071606173,74.67999999999999,80.71999999999998,124.185,2.9396,,6.7,6.61,519.72,17.4,357.46666666666664,3.0,0.0,0,-40.7,63.19795918367348,1030.1267346938778,,,,453.10526315789474,79.63684210526317,25.218333333333337,2026-01-24,S60-24-1
20260126104032,2026-01-26 10:40:32,15,S60-24-1,535,742,0,103,197,17,0,43,0.0,0.0,1.42,0.0,1638.42,3.5,1.98,2.1,1.64,,,,,,220.0,250.0,600.0,1100.0,4.0,3.0,2.0,6.0,0.0,20260126_15,小型,1136.0,4.0,1043.0,1101.0,S60,,,0.0,18.2,89.7,257,0.523,0.401,1277,0.419,742,23.3,6.6,16.7,22.0,1.387,1,0.67,77.62988505747126,84.6,6.374141636015286,79.44000000000001,79.79677419354839,119.1,2.9396,,6.7,6.61,519.72,17.4,357.46666666666664,3.5,0.5,1,-32.51,70.60476190476192,494.2333333333334,,,,528.6666666666666,100.2027777777778,30.06083333333334,2026-01-26,S60-24-1
20260126104408,2026-01-26 10:44:08,16,S60-24-1,535,742,0,102,197,17,0,38,0.0,0.0,1.44,0.0,1632.44,3.5,0.99,2.1,1.64,,,,,,220.0,250.0,600.0,1100.0,4.0,3.0,2.0,6.0,0.0,20260126_16,小型,1136.0,4.0,1043.0,1101.0,S60,,,0.0,18.2,89.7,252,0.518,0.405,1277,0.419,742,21.8,6.7,15.1,21.7,1.387,1,0.67,79.10740740740742,87.9,7.436111053464122,79.38,83.20714285714284,124.19,2.9396,,6.7,6.61,519.72,17.4,357.46666666666664,3.5,0.0,0,-33.51,70.60476190476192,494.2333333333334,,,,528.6666666666666,100.2027777777778,30.06083333333334,2026-01-26,S60-24-1
20260126110816,2026-01-26 11:08:16,18,S60-24-1,543,753,0,103,200,17,0,42,0.0,0.0,1.44,0.0,1659.44,3.5,0.98,2.26,1.62,,,,,,220.0,250.0,600.0,1100.0,4.0,4.0,2.0,6.0,0.0,20260126_18,小型,1136.0,4.0,1111.0,1129.0,S60,,,0.0,18.2,89.7,259,0.515,0.398,1296,0.419,753,22.8,6.6,16.2,21.8,1.387,1,0.68,78.1206896551724,90.5,8.165375988992615,74.02000000000001,82.05483870967741,120.669,2.9396,,6.7,6.61,519.72,17.4,357.46666666666664,3.5,0.0,0,-32.51,70.60476190476192,494.2333333333334,,,,527.1666666666666,89.2027777777778,26.760833333333338,2026-01-26,S60-24-1
20260126111156,2026-01-26 11:11:56,19,S60-24-1,535,743,0,101,196,17,0,41,0.0,0.0,1.42,0.0,1634.42,3.5,0.0,2.1,1.78,,,,,,220.0,250.0,600.0,1100.0,4.0,4.0,2.0,6.0,0.0,20260126_19,小型,1136.0,4.0,1111.0,1129.0,S60,,,0.0,18.2,89.7,254,0.515,0.398,1278,0.419,743,22.8,6.7,16.1,21.7,1.389,1,0.67,78.93406593406593,86.9,6.9303476559993245,75.96,81.84062499999999,122.15,2.9396,,6.7,6.61,519.72,17.4,357.46666666666664,3.5,0.0,0,-34.51,70.60476190476192,494.2333333333334,,,,527.1666666666666,89.2027777777778,26.760833333333338,2026-01-26,S60-24-1
20260126125936,2026-01-26 12:59:36,20,S60-24-1,918,1273,0,173,341,31,0,72,0.0,0.0,2.38,0.0,2810.38,3.5,-0.57,1.21,0.71,,,,,,220.0,250.0,600.0,1100.0,4.0,3.0,2.0,5.0,0.0,20260126_20,小型,1358.0,2.0,1302.0,1318.0,S60,,,0.0,19.0,85.4,444,0.507,0.39,2191,0.419,1273,23.2,7.0,16.2,22.0,1.387,1,1.16,98.6074074074074,128.0,17.185958435668862,88.30000000000001,105.30263157894736,90.778,2.9396,,6.7,6.61,519.72,17.4,357.46666666666664,3.5,0.0,0,37.49,-757.1000000000004,-14410.136666666676,,,,478.09375,96.490625,25.730833333333333,2026-01-26,S60-24-1
20260126132642,2026-01-26 13:26:42,23,S60-24-1,870,1231,0,184,329,29,0,68,0.0,0.0,2.29,0.0,2713.29,1.5,-0.54,1.28,0.82,,,,,,220.0,250.0,600.0,1100.0,4.0,2.0,2.0,5.0,0.0,20260126_23,小型,1358.0,2.0,1330.0,1343.0,S60,,,0.0,19.0,85.4,426,0.559,0.432,2101,0.414,1231,22.8,6.8,16.0,22.5,1.415,1,1.12,98.60288461538462,124.2,15.467039749159207,92.32,105.14864864864866,93.883,2.9396,,6.7,6.61,519.72,17.4,357.46666666666664,1.5,-2.0,1,16.24,-757.1000000000004,-14410.136666666676,,,,570.8076923076923,97.95384615384614,21.223333333333333,2026-01-26,S60-24-1
20260126135403,2026-01-26 13:54:03,25,S60-24-1,864,1234,0,202,328,29,0,68,0.0,0.0,2.29,0.0,2727.29,1.0,-0.49,1.17,1.06,,,,,,220.0,250.0,600.0,1100.0,4.0,2.0,2.0,5.0,0.0,20260126_25,小型,1449.0,1.0,1357.0,1411.0,S60,,,0.0,19.0,85.4,425,0.616,0.475,2098,0.412,1234,22.8,6.8,16.0,23.0,1.428,1,1.12,83.78989898989897,115.0,10.016425852492686,82.66,81.59714285714286,72.855,2.9396,,6.7,6.61,519.72,17.4,357.46666666666664,1.0,-0.5,1,41.96,57.15,1039.1775,,,,549.7142857142857,96.63571428571429,22.548333333333336,2026-01-26,S60-24-1
20260126141933,2026-01-26 14:19:33,29,S60-24-1,876,1231,0,176,329,29,0,68,0.0,0.0,2.31,0.0,2711.31,2.5,-0.57,1.04,0.82,4.2,24.5,504.0,512.0,498.0,220.0,250.0,600.0,1100.0,4.0,2.0,2.0,5.0,0.0,20260126_29,小型,1449.0,1.0,1424.0,1438.0,S60,504.7,504.0,504.6666666666667,20.0,54.0,426,0.535,0.413,2107,0.416,1231,22.8,6.8,16.0,22.2,1.405,1,1.12,92.86494845360826,124.5,14.472377110348772,85.0,98.05000000000004,87.545,2.9396,,6.7,6.61,519.72,17.4,357.46666666666664,2.5,1.5,1,30.77,57.15,1039.1775,,,,534.6071428571429,97.25357142857142,22.6925,2026-01-26,S60-24-1
20260126141933,2026-01-26 14:19:33,29,S60-24-1,876,1231,0,176,329,29,0,68,0.0,0.0,2.31,0.0,2711.31,2.5,-0.57,1.04,0.82,4.2,24.5,504.0,512.0,498.0,220.0,250.0,600.0,1100.0,4.0,2.0,2.0,5.0,0.0,20260126_29,小型,1449.0,1.0,1424.0,1438.0,S60,504.7,504.0,504.6666666666667,20.0,54.0,426,0.535,0.413,2107,0.416,1231,22.8,6.8,16.0,22.2,1.405,1,1.12,92.86494845360826,124.5,14.472377110348772,85.0,98.05000000000004,87.545,2.9396,,6.7,6.61,519.72,17.4,357.46666666666664,2.5,0.0,0,30.77,57.15,1039.1775,,,,534.6071428571429,97.25357142857142,22.6925,2026-01-26,S60-24-1
20260126145202,2026-01-26 14:52:02,33,S60-24-1,852,1198,0,176,319,28,0,65,0.0,0.0,2.22,0.0,2640.22,2.0,-0.57,1.55,0.84,,,,,,220.0,250.0,600.0,1100.0,4.0,2.0,2.0,5.0,0.0,20260126_33,小型,1545.0,3.0,1454.0,1508.0,S60,,,0.0,19.0,85.4,412,0.552,0.427,2050,0.416,1198,22.6,6.8,15.8,22.3,1.406,1,1.09,93.66913580246911,122.9,15.69611607204119,89.62,104.5,95.872,2.9396,,6.7,6.61,519.72,17.4,357.46666666666664,2.0,-0.5,1,15.96,57.78846153846154,996.8509615384615,,,,525.25,97.45,22.738333333333333,2026-01-26,S60-24-1
20260126151650,2026-01-26 15:16:50,36,S60-24-1,837,1190,0,178,319,28,0,66,0.0,0.0,2.19,0.0,2620.19,1.5,-0.56,1.21,1.1,,,,,,220.0,250.0,600.0,1100.0,4.0,1.0,2.0,5.0,0.0,20260126_36,小型,1545.0,3.0,1520.0,1533.0,S60,,,0.0,19.0,85.4,413,0.558,0.431,2027,0.413,1190,22.8,6.8,16.0,22.6,1.422,1,1.08,89.88947368421053,113.7,11.687145198074957,89.28,90.50909090909092,83.805,2.9396,,6.7,6.61,519.72,17.4,357.46666666666664,1.5,-0.5,1,10.24,57.78846153846154,996.8509615384615,,,,555.1153846153846,88.05384615384614,19.07833333333333,2026-01-26,S60-24-1
20260126154626,2026-01-26 15:46:26,40,S60-24-1,534,741,0,102,195,18,0,41,0.0,0.0,1.36,0.0,1632.36,3.5,0.99,1.91,1.51,,,,,,220.0,250.0,600.0,1100.0,4.0,3.0,2.0,6.0,0.0,20260126_40,小型,1645.0,4.0,1549.0,1607.0,S60,,,0.0,19.0,85.4,254,0.523,0.402,1275,0.419,741,23.2,7.1,16.1,21.8,1.388,1,0.67,74.55777777777779,85.2,6.025242784924434,76.88,74.22258064516129,110.78,2.9396,,6.7,6.61,519.72,17.4,357.46666666666664,3.5,2.0,1,-33.51,62.65204081632652,1018.095663265306,,,,534.8611111111111,89.89722222222223,26.969166666666663,2026-01-26,S60-24-1
20260126155014,2026-01-26 15:50:14,41,S60-24-1,531,730,0,96,194,18,0,40,0.0,0.0,1.35,0.0,1610.35,4.5,1.05,2.12,1.53,,,,,,220.0,250.0,600.0,1100.0,4.0,3.0,2.0,6.0,0.0,20260126_41,小型,1645.0,4.0,1549.0,1607.0,S60,,,0.0,19.0,85.4,252,0.495,0.381,1261,0.421,730,23.0,7.1,15.9,21.6,1.375,1,0.66,76.35555555555555,84.2,6.121687816966417,77.34,78.83214285714284,119.443,2.9396,,6.7,6.61,519.72,17.4,357.46666666666664,4.5,1.0,1,-29.17,62.65204081632652,1018.095663265306,,,,534.8611111111111,89.89722222222223,26.969166666666663,2026-01-26,S60-24-1
20260126161514,2026-01-26 16:15:14,44,S60-24-1,540,742,0,94,197,17,0,40,0.0,0.0,1.37,0.0,1631.37,5.0,0.0,1.69,1.64,,,,,,220.0,250.0,600.0,1100.0,4.0,3.0,2.0,6.0,0.0,20260126_44,小型,1645.0,4.0,1617.0,1635.0,S60,,,0.0,19.0,85.4,254,0.477,0.37,1282,0.421,742,22.4,6.7,15.7,21.3,1.374,1,0.67,76.67073170731707,84.7,6.784639893833322,77.35999999999999,79.2344827586207,118.26,2.9396,,6.7,6.61,519.72,17.4,357.46666666666664,5.0,0.5,1,-29.82,62.65204081632652,1018.095663265306,,,,523.75,89.22777777777777,26.76833333333333,2026-01-26,S60-24-1
20260126161851,2026-01-26 16:18:51,45,S60-24-1,534,731,0,93,192,17,0,40,0.0,0.0,1.37,0.0,1608.37,5.0,1.09,2.1,1.67,,,,,,220.0,250.0,600.0,1100.0,4.0,3.0,2.0,6.0,0.0,20260126_45,小型,1645.0,4.0,1617.0,1635.0,S60,,,0.0,19.0,85.4,249,0.484,0.373,1265,0.422,731,22.9,6.8,16.1,21.3,1.369,1,0.66,76.92857142857143,83.9,6.49458696638559,77.52,79.82666666666667,120.949,2.9396,,6.7,6.61,519.72,17.4,357.46666666666664,5.0,0.0,0,-30.82,62.65204081632652,1018.095663265306,,,,523.75,89.22777777777777,26.76833333333333,2026-01-26,S60-24-1
20260127102204,2026-01-27 10:22:04,13,S60-24-1,563,763,0,92,202,16,0,42,0.0,0.0,1.44,0.0,1679.44,6.0,1.1,1.99,1.46,,,,,,220.0,250.0,600.0,1100.0,4.0,5.0,2.0,6.0,0.0,20260127_13,小型,1120.0,4.0,1024.0,1044.0,S60,,,0.0,19.2,85.9,260,0.455,0.354,1326,0.425,763,22.3,6.2,16.2,21.0,1.355,1,0.69,76.79638554216868,83.8,6.260344610845154,79.3,77.29655172413794,112.024,2.9396,,6.7,6.51,514.2533333333333,17.2,361.52,6.0,1.0,1,-23.59,73.60952380952381,515.2666666666667,,,,490.0,88.94,29.646666666666665,2026-01-27,S60-24-1
20260127102539,2026-01-27 10:25:39,14,S60-24-1,549,752,0,94,198,17,0,41,0.0,0.0,1.44,0.0,1652.44,5.0,0.0,1.86,1.48,,,,,,220.0,250.0,600.0,1100.0,4.0,5.0,2.0,6.0,0.0,20260127_14,小型,1120.0,4.0,1024.0,1044.0,S60,,,0.0,19.2,85.9,256,0.475,0.367,1301,0.422,752,22.7,6.6,16.0,21.2,1.37,1,0.68,79.3641975308642,87.8,7.1048811015494415,81.1,83.12857142857142,122.248,2.9396,,6.7,6.51,514.2533333333333,17.2,361.52,5.0,-1.0,1,-29.82,73.60952380952381,515.2666666666667,,,,490.0,88.94,29.646666666666665,2026-01-27,S60-24-1
20260127105012,2026-01-27 10:50:12,17,S60-24-1,552,752,0,93,200,16,0,41,0.0,0.0,1.43,0.0,1655.43,5.5,1.09,2.03,1.48,,,,,,220.0,250.0,600.0,1100.0,4.0,3.0,2.0,6.0,0.0,20260127_17,小型,1120.0,4.0,1053.0,1111.0,S60,,,0.0,19.2,85.9,257,0.465,0.362,1304,0.423,752,22.2,6.2,16.0,21.2,1.362,1,0.68,79.12317073170732,86.0,6.915593881001707,79.06,81.7344827586207,120.198,2.9396,,6.7,6.51,514.2533333333333,17.2,361.52,5.5,0.5,1,-24.18,73.60952380952381,515.2666666666667,,,,539.5,87.55555555555556,26.266666666666666,2026-01-27,S60-24-1
20260127105357,2026-01-27 10:53:57,18,S60-24-1,555,754,0,90,199,17,0,42,0.0,0.0,1.43,0.0,1658.43,6.0,1.12,2.02,1.75,,,,,,220.0,250.0,600.0,1100.0,4.0,3.0,2.0,6.0,0.0,20260127_18,小型,1120.0,4.0,1053.0,1111.0,S60,,,0.0,19.2,85.9,258,0.452,0.349,1309,0.424,754,22.9,6.6,16.3,21.0,1.359,1,0.68,80.48061224489797,88.8,6.7143869014148185,79.26,83.4,122.647,2.9396,,6.7,6.51,514.2533333333333,17.2,361.52,6.0,0.5,1,-25.59,73.60952380952381,515.2666666666667,,,,539.5,87.55555555555556,26.266666666666666,2026-01-27,S60-24-1
20260127130000,2026-01-27 13:00:00,20,S60-24-1,916,1138,127,168,338,31,0,66,0.0,0.0,2.36,0.0,2786.36,4.0,-0.59,1.44,0.89,,,,,,220.0,250.0,600.0,1100.0,4.0,2.0,2.0,5.0,0.0,20260127_20,小型,1359.0,3.0,1303.0,1317.0,S60,,,0.0,18.0,84.4,435,0.497,0.386,2181,0.42,1265,22.3,7.1,15.2,21.7,1.381,1,1.15,96.24545454545454,126.2,15.405989080252628,91.84,100.58857142857144,87.468,2.9396,,6.7,6.51,514.2533333333333,17.2,361.52,4.0,-2.0,1,33.26,58.01826086956521,1103.3139275362316,,,,541.9642857142857,95.15,22.201666666666668,2026-01-27,S60-24-1
20260127132723,2026-01-27 13:27:23,23,S60-24-1,897,1129,125,179,335,30,0,66,0.0,0.0,2.31,0.0,2763.31,2.5,-0.56,1.59,0.98,,,,,,220.0,250.0,600.0,1100.0,4.0,4.0,2.0,5.0,0.0,20260127_23,小型,1359.0,3.0,1330.0,1347.0,S60,,,0.0,18.0,84.4,431,0.534,0.415,2151,0.417,1254,22.3,7.0,15.3,22.1,1.398,1,1.14,92.51764705882351,121.4,13.282081485268597,89.11999999999998,95.21379310344828,83.521,2.9396,,6.7,6.51,514.2533333333333,17.2,361.52,2.5,-1.5,1,33.77,58.01826086956521,1103.3139275362316,,,,481.7647058823529,89.76764705882354,25.43416666666667,2026-01-27,S60-24-1
20260127140111,2026-01-27 14:01:11,26,S60-24-1,880,1110,125,176,330,29,0,67,0.0,0.0,2.3,0.0,2719.3,2.5,-0.57,1.5,1.0,,,,,,220.0,250.0,600.0,1100.0,4.0,2.0,2.0,5.0,0.0,20260127_26,小型,1456.0,1.0,1404.0,1418.0,S60,,,0.0,18.0,84.4,426,0.533,0.413,2115,0.416,1235,22.5,6.8,15.7,22.2,1.403,1,1.12,90.02716049382715,112.7,13.090897906048593,89.11999999999999,96.26428571428572,85.95,2.9396,,6.7,6.51,514.2533333333333,17.2,361.52,2.5,0.0,0,30.77,57.06055045871558,1030.893944954128,,,,536.7857142857143,90.32142857142858,21.075000000000003,2026-01-27,S60-24-1
20260127142700,2026-01-27 14:27:00,27,S60-24-1,864,1091,121,173,322,29,0,65,0.0,0.0,2.25,0.0,2667.25,2.5,-0.57,1.41,1.11,,,,,,220.0,250.0,600.0,1100.0,4.0,1.0,2.0,5.0,0.0,20260127_27,小型,1456.0,1.0,1430.0,1444.0,S60,,,0.0,18.0,84.4,416,0.537,0.416,2076,0.416,1212,22.6,7.0,15.6,22.1,1.403,1,1.1,87.72716049382716,120.0,14.494383862108212,83.94000000000001,90.825,82.568,2.9396,,6.7,6.51,514.2533333333333,17.2,361.52,2.5,0.0,0,27.77,57.06055045871558,1030.893944954128,,,,557.1785714285714,99.02857142857144,23.10666666666667,2026-01-27,S60-24-1
20260127145334,2026-01-27 14:53:34,32,S60-24-1,863,1079,120,167,321,29,0,66,0.0,0.0,2.22,0.0,2647.22,3.0,-0.6,1.77,0.94,,,,,,220.0,250.0,600.0,1100.0,4.0,2.0,2.0,5.0,0.0,20260127_32,小型,1546.0,2.0,1456.0,1510.0,S60,,,0.0,18.0,84.4,416,0.52,0.401,2062,0.419,1199,22.8,7.0,15.9,22.0,1.389,1,1.09,85.21358024691358,113.9,12.015265527667315,83.74,88.76428571428573,81.435,2.9396,,6.7,6.51,514.2533333333333,17.2,361.52,3.0,0.5,1,26.3,-757.1000000000003,-13047.356666666672,,,,552.5357142857143,95.9107142857143,22.37916666666667,2026-01-27,S60-24-1
20260127151923,2026-01-27 15:19:23,34,S60-24-1,848,1063,118,159,315,28,0,65,0.0,0.0,2.18,0.0,2598.18,3.5,-1.24,1.44,1.24,,,,,,220.0,250.0,600.0,1100.0,4.0,1.0,2.0,5.0,0.0,20260127_34,小型,1546.0,2.0,1522.0,1536.0,S60,,,0.0,18.0,84.4,408,0.505,0.39,2029,0.418,1181,22.8,6.9,15.9,21.8,1.393,1,1.07,88.41851851851851,117.3,13.49179092991626,85.7,93.53928571428573,87.42,2.9396,,6.7,6.51,514.2533333333333,17.2,361.52,3.5,0.5,1,23.49,-757.1000000000003,-13047.356666666672,,,,539.9642857142857,102.03214285714289,23.807500000000005,2026-01-27,S60-24-1
20260127154211,2026-01-27 15:42:11,38,S60-24-1,555,679,76,88,201,17,0,41,0.0,0.0,1.37,0.0,1658.37,6.0,-1.12,2.02,1.8,,,,,,220.0,250.0,600.0,1100.0,4.0,3.0,2.0,5.0,0.0,20260127_38,小型,1654.0,4.0,1545.0,1602.0,S60,,,0.0,18.0,84.4,259,0.438,0.34,1310,0.424,755,22.4,6.6,15.8,20.9,1.36,1,0.68,81.19382716049384,90.6,7.84671584488526,77.54,85.46071428571429,125.678,2.9396,,6.7,6.51,514.2533333333333,17.2,361.52,6.0,2.5,1,-27.59,64.60721649484536,1040.1761855670104,,,,540.6470588235294,84.3529411764706,23.9,2026-01-27,S60-24-1
20260127154616,2026-01-27 15:46:16,39,S60-24-1,545,669,77,91,194,18,0,41,0.0,0.0,1.36,0.0,1636.36,5.5,0.0,2.06,1.83,,,,,,220.0,250.0,600.0,1100.0,4.0,3.0,2.0,5.0,0.0,20260127_39,小型,1654.0,4.0,1545.0,1602.0,S60,,,0.0,18.0,84.4,253,0.469,0.36,1291,0.422,746,23.3,7.1,16.2,21.0,1.369,1,0.67,79.60229885057471,86.6,7.012533557794505,80.16,82.28064516129032,122.807,2.9396,,6.7,6.51,514.2533333333333,17.2,361.52,5.5,-0.5,1,-26.18,64.60721649484536,1040.1761855670104,,,,540.6470588235294,84.3529411764706,23.9,2026-01-27,S60-24-1
20260127162339,2026-01-27 16:23:39,44,S60-24-1,545,671,78,89,198,17,0,38,0.0,0.0,1.35,0.0,1637.35,6.0,0.0,1.68,2.13,,,,,,220.0,250.0,600.0,1100.0,4.0,5.0,2.0,5.0,0.0,20260127_44,小型,1654.0,4.0,1626.0,1646.0,S60,,,0.0,18.0,84.4,253,0.449,0.352,1294,0.421,749,21.7,6.7,15.0,20.9,1.374,1,0.67,78.84725274725274,85.7,6.592808947272756,77.5,80.915625,120.77,2.9396,,6.7,6.51,514.2533333333333,17.2,361.52,6.0,0.5,1,-26.59,64.60721649484536,1040.1761855670104,,,,453.85,83.2,27.73333333333333,2026-01-27,S60-24-1
20260127162730,2026-01-27 16:27:30,45,S60-24-1,537,660,75,87,194,18,0,41,0.0,0.0,1.33,0.0,1613.33,6.0,0.0,1.7,2.01,,,,,,220.0,250.0,600.0,1100.0,4.0,5.0,2.0,5.0,0.0,20260127_45,小型,1654.0,4.0,1626.0,1646.0,S60,,,0.0,18.0,84.4,253,0.448,0.344,1272,0.422,735,23.3,7.1,16.2,21.1,1.369,1,0.66,77.99787234042553,87.2,6.628564536420406,79.96000000000001,79.38787878787879,120.285,2.9396,,6.7,6.51,514.2533333333333,17.2,361.52,6.0,0.0,0,-28.59,64.60721649484536,1040.1761855670104,,,,453.85,83.2,27.73333333333333,2026-01-27,S60-24-1
20260128074904,2026-01-28 07:49:04,1,S60-24-1,566,692,80,90,203,17,0,41,0.0,0.0,1.43,0.0,1690.43,6.5,2.27,1.98,2.22,,,,,,220.0,250.0,600.0,1100.0,4.0,4.0,2.0,5.0,0.0,20260128_1,小型,850.0,4.0,754.0,811.0,S60,,,0.0,16.4,80.0,261,0.443,0.345,1338,0.423,772,22.2,6.5,15.7,20.8,1.364,1,0.69,86.46195652173914,96.1,7.201159966816101,86.97999999999999,87.64848484848486,127.027,2.9396,,6.7,6.51,514.2533333333333,17.2,361.52,6.5,0.5,1,-22.52,,,,,,,,,2026-01-28,S60-24-1
20260128075531,2026-01-28 07:55:31,2,S60-24-1,557,691,81,95,200,17,0,39,0.0,0.0,1.42,0.0,1681.42,5.5,2.15,1.27,2.07,,,,,,220.0,250.0,600.0,1100.0,4.0,4.0,2.0,5.0,0.0,20260128_2,小型,850.0,4.0,754.0,811.0,S60,,,0.0,16.4,80.0,256,0.475,0.371,1329,0.419,772,21.9,6.6,15.2,20.9,1.386,1,0.69,82.17191011235956,94.4,6.913884235932453,79.5,82.59354838709677,119.701,2.9396,,6.7,6.51,514.2533333333333,17.2,361.52,5.5,-1.0,1,-22.18,,,,,,,,,2026-01-28,S60-24-1
20260128081835,2026-01-28 08:18:35,5,S60-24-1,555,680,80,90,198,18,0,42,0.0,0.0,1.42,0.0,1664.42,6.0,1.12,2.02,1.95,,,,,,220.0,250.0,600.0,1100.0,4.0,3.0,0.0,5.0,0.0,20260128_5,小型,850.0,4.0,821.0,837.0,S60,,,0.0,16.4,80.0,258,0.455,0.349,1315,0.422,760,23.3,7.0,16.3,20.9,1.369,1,0.68,82.64578313253014,89.7,6.671018079575917,80.5,84.54482758620689,124.331,2.9396,,6.7,6.51,514.2533333333333,17.2,361.52,6.0,0.5,1,-25.59,,,,,,,,,2026-01-28,S60-24-1
20260128082232,2026-01-28 08:22:32,6,S60-24-1,559,689,79,91,203,18,0,41,0.0,0.0,1.45,0.0,1681.45,6.0,0.0,1.27,1.77,,,,,,220.0,250.0,600.0,1100.0,4.0,3.0,0.0,5.0,0.0,20260128_6,小型,850.0,4.0,821.0,837.0,S60,,,0.0,16.4,80.0,262,0.448,0.347,1327,0.421,768,22.5,6.9,15.6,21.0,1.374,1,0.69,80.6433734939759,90.8,7.427029644644619,77.8,83.4793103448276,120.985,2.9396,,6.7,6.51,514.2533333333333,17.2,361.52,6.0,0.0,0,-24.59,,,,,,,,,2026-01-28,S60-24-1
20260128125929,2026-01-28 12:59:29,21,S60-24-1,930,1149,130,160,340,30,0,70,0.0,0.0,2.39,0.0,2811.39,5.0,-0.62,1.09,0.97,,,,,,220.0,250.0,600.0,1100.0,4.0,2.0,1.0,5.0,0.0,20260128_21,小型,1359.0,3.0,1300.0,1315.0,S60,,,0.0,15.8,81.0,440,0.471,0.364,2209,0.421,1279,22.7,6.8,15.9,21.4,1.375,1,1.16,92.59886363636365,121.7,13.883946700466872,88.8,96.07096774193546,82.82,2.9396,,6.7,6.51,514.2533333333333,17.2,361.52,5.0,-1.0,1,36.18,55.709565217391294,1059.4102318840578,,,,487.6333333333333,92.12999999999998,23.032499999999995,2026-01-28,S60-24-1
20260128132416,2026-01-28 13:24:16,24,S60-24-1,895,1110,123,159,328,30,0,67,0.0,0.0,2.27,0.0,2714.27,4.5,-0.63,1.24,1.0,,,,,,220.0,250.0,600.0,1100.0,4.0,4.0,1.0,6.0,0.0,20260128_24,小型,1359.0,3.0,1327.0,1342.0,S60,,,0.0,15.8,81.0,425,0.485,0.374,2128,0.421,1233,22.8,7.1,15.8,21.5,1.378,1,1.12,104.87741935483872,134.2,18.627353739024905,87.92,117.68125,105.073,2.9396,,6.7,6.51,514.2533333333333,17.2,361.52,4.5,-0.5,1,33.83,55.709565217391294,1059.4102318840578,,,,499.3,99.45333333333332,24.863333333333333,2026-01-28,S60-24-1
20260128135050,2026-01-28 13:50:50,26,S60-24-1,865,1090,121,173,322,28,0,67,0.0,0.0,2.23,0.0,2668.23,2.5,-0.57,1.53,1.02,5.1,23.7,518.0,542.0,553.0,220.0,250.0,600.0,1100.0,4.0,3.0,1.0,6.0,0.0,20260128_26,小型,1456.0,1.0,1354.0,1409.0,S60,537.7,518.0,537.6666666666666,19.0,44.0,417,0.537,0.415,2076,0.417,1211,22.8,6.7,16.1,22.1,1.4,1,1.1,92.9320987654321,122.6,14.163035065332934,91.58,100.0642857142857,90.968,2.9396,,6.7,6.51,514.2533333333333,17.2,361.52,2.5,-2.0,1,27.77,56.934862385321104,1028.623180428135,,,,571.6,95.88666666666664,23.97166666666666,2026-01-28,S60-24-1
20260128141714,2026-01-28 14:17:14,30,S60-24-1,843,1060,119,160,315,29,0,64,0.0,0.0,2.16,0.0,2592.16,3.5,-0.62,0.84,0.95,,,,,,220.0,250.0,600.0,1100.0,4.0,3.0,1.0,6.0,0.0,20260128_30,小型,1456.0,1.0,1420.0,1435.0,S60,,,0.0,15.8,81.0,408,0.508,0.392,2022,0.417,1179,22.8,7.1,15.7,21.9,1.399,1,1.07,83.55647058823529,111.2,11.138924301837951,81.7,79.62758620689657,74.418,2.9396,,6.7,6.51,514.2533333333333,17.2,361.52,3.5,1.0,1,24.49,56.934862385321104,1028.623180428135,,,,556.7,93.70666666666666,23.426666666666662,2026-01-28,S60-24-1
20260128144323,2026-01-28 14:43:23,33,S60-24-1,845,1050,116,148,311,28,0,64,0.0,0.0,2.17,0.0,2564.17,5.0,0.0,0.6,0.96,,,,,,220.0,250.0,600.0,1100.0,4.0,2.0,1.0,6.0,0.0,20260128_33,小型,1546.0,2.0,1440.0,1500.0,S60,,,0.0,15.8,81.0,403,0.476,0.367,2011,0.42,1166,22.8,6.9,15.9,21.5,1.38,1,1.06,86.20731707317074,117.2,12.629473662707628,80.84,85.65862068965518,80.81,2.9396,,6.7,6.51,514.2533333333333,17.2,361.52,5.0,1.5,1,24.18,-757.1000000000003,-13047.356666666672,,,,423.475,63.75250000000001,21.250833333333336,2026-01-28,S60-24-1
20260128150911,2026-01-28 15:09:11,37,S60-24-1,871,1061,119,132,315,28,0,64,0.0,0.0,2.18,0.0,2592.18,7.0,0.0,0.69,1.05,,,,,,220.0,250.0,600.0,1100.0,4.0,3.0,1.0,5.0,0.0,20260128_37,小型,1546.0,2.0,1512.0,1526.0,S60,,,0.0,15.8,81.0,407,0.419,0.324,2051,0.425,1180,22.6,6.9,15.7,20.8,1.355,1,1.07,91.60246913580248,120.1,14.180851071541683,87.35999999999999,96.54642857142856,90.23,2.9396,,6.7,6.51,514.2533333333333,17.2,361.52,7.0,2.0,1,21.17,-757.1000000000003,-13047.356666666672,,,,597.0714285714286,110.91428571428573,25.88,2026-01-28,S60-24-1
20260128154105,2026-01-28 15:41:05,41,S60-24-1,551,679,73,87,199,18,0,39,0.0,0.0,1.38,0.0,1647.38,6.5,0.0,0.92,1.8,,,,,,220.0,250.0,600.0,1100.0,4.0,6.0,1.0,5.0,0.0,20260128_41,小型,1654.0,4.0,1544.0,1604.0,S60,,,0.0,15.8,81.0,256,0.437,0.34,1303,0.423,752,22.3,7.0,15.2,20.8,1.365,1,0.68,75.70853658536585,85.3,5.861390853412387,76.12,75.80344827586208,111.476,2.9396,,6.7,6.51,514.2533333333333,17.2,361.52,6.5,-0.5,1,-25.52,64.27113402061856,1034.7652577319589,,,,585.925,87.2875,29.09583333333333,2026-01-28,S60-24-1
20260128154516,2026-01-28 15:45:16,42,S60-24-1,543,658,74,80,193,18,0,40,0.0,0.0,1.34,0.0,1607.34,7.5,0.0,1.5,1.7,,,,,,220.0,250.0,600.0,1100.0,4.0,6.0,1.0,5.0,0.0,20260128_42,小型,1654.0,4.0,1544.0,1604.0,S60,,,0.0,15.8,81.0,251,0.415,0.319,1275,0.426,732,23.1,7.2,15.9,20.6,1.348,1,0.66,76.38395061728396,87.2,7.082380446409583,72.74,78.07142857142857,118.29,2.9396,,6.7,6.51,514.2533333333333,17.2,361.52,7.5,1.0,1,-26.88,64.27113402061856,1034.7652577319589,,,,585.925,87.2875,29.09583333333333,2026-01-28,S60-24-1
20260128161204,2026-01-28 16:12:04,45,S60-24-1,559,679,76,79,199,17,0,41,0.0,0.0,1.38,0.0,1651.38,8.0,0.0,0.9,1.8,,,,,,220.0,250.0,600.0,1100.0,4.0,6.0,1.0,5.0,0.0,20260128_45,小型,1654.0,4.0,1614.0,1635.0,S60,,,0.0,15.8,81.0,257,0.397,0.307,1314,0.425,755,22.6,6.6,16.0,20.4,1.351,1,0.68,80.73333333333333,89.8,7.922619594210484,77.38,84.72142857142858,124.59,2.9396,,6.7,6.51,514.2533333333333,17.2,361.52,8.0,0.5,1,-20.15,64.27113402061856,1034.7652577319589,,,,543.4285714285714,86.84047619047618,30.39416666666666,2026-01-28,S60-24-1
20260128161554,2026-01-28 16:15:54,46,S60-24-1,558,678,75,81,199,18,0,41,0.0,0.0,1.38,0.0,1651.38,7.5,0.0,1.09,1.65,,,,,,220.0,250.0,600.0,1100.0,4.0,6.0,1.0,5.0,0.0,20260128_46,小型,1654.0,4.0,1614.0,1635.0,S60,,,0.0,15.8,81.0,258,0.407,0.314,1311,0.426,753,22.9,7.0,15.9,20.5,1.349,1,0.68,78.25308641975309,87.6,6.777651846184428,76.04,80.475,118.346,2.9396,,6.7,6.51,514.2533333333333,17.2,361.52,7.5,-0.5,1,-25.88,64.27113402061856,1034.7652577319589,,,,543.4285714285714,86.84047619047618,30.39416666666666,2026-01-28,S60-24-1
20260129074904,2026-01-29 07:49:04,1,S60-24-1,575,701,77,84,205,17,0,42,0.0,0.0,1.45,0.0,1702.45,8.0,2.44,0.7,2.04,,,,,,220.0,250.0,600.0,1100.0,4.0,3.0,2.0,5.0,0.0,20260129_1,小型,845.0,4.0,752.0,808.0,S60,,,0.0,16.5,76.6,264,0.41,0.318,1353,0.425,778,22.3,6.4,15.9,20.5,1.353,1,0.7,83.97111111111111,96.7,6.625342665258813,82.96,82.44193548387095,117.774,2.9396,,6.7,6.77,514.2533333333333,17.2,361.52,8.0,0.5,1,-15.15,,,,,,,,,2026-01-29,S60-24-1
20260129075252,2026-01-29 07:52:52,2,S60-24-1,569,690,78,83,201,17,0,40,0.0,0.0,1.43,0.0,1679.43,8.0,3.75,1.07,1.92,,,,,,220.0,250.0,600.0,1100.0,4.0,3.0,2.0,5.0,0.0,20260129_2,小型,845.0,4.0,752.0,808.0,S60,,,0.0,16.5,76.6,258,0.413,0.322,1337,0.426,768,22.1,6.6,15.5,20.3,1.35,1,0.69,84.00217391304348,94.6,6.319672154761455,84.4,83.57575757575758,121.124,2.9396,,6.7,6.77,514.2533333333333,17.2,361.52,8.0,0.0,0,-16.15,,,,,,,,,2026-01-29,S60-24-1
20260129081524,2026-01-29 08:15:24,5,S60-24-1,562,676,74,78,199,17,0,42,0.0,0.0,1.42,0.0,1649.42,8.5,2.63,0.9,1.35,,,,,,220.0,250.0,600.0,1100.0,4.0,3.0,2.0,5.0,0.0,20260129_5,小型,845.0,4.0,817.0,834.0,S60,,,0.0,16.5,76.6,258,0.392,0.302,1312,0.428,750,22.9,6.6,16.3,20.4,1.335,1,0.68,83.09069767441862,90.7,7.685528955589452,82.85999999999999,87.45333333333332,128.608,2.9396,,6.7,6.77,514.2533333333333,17.2,361.52,8.5,0.5,1,-11.44,,,,,,,,,2026-01-29,S60-24-1
20260129081907,2026-01-29 08:19:07,6,S60-24-1,561,677,74,78,199,17,0,40,0.0,0.0,1.41,0.0,1647.41,8.5,2.63,0.72,1.5,,,,,,220.0,250.0,600.0,1100.0,4.0,3.0,2.0,5.0,0.0,20260129_6,小型,845.0,4.0,817.0,834.0,S60,,,0.0,16.5,76.6,256,0.392,0.305,1312,0.428,751,22.3,6.6,15.6,20.3,1.339,1,0.68,80.61511627906977,90.5,7.026718401793762,80.66,83.6,122.941,2.9396,,6.7,6.77,514.2533333333333,17.2,361.52,8.5,0.0,0,-11.44,,,,,,,,,2026-01-29,S60-24-1
20260129125943,2026-01-29 12:59:43,20,S60-24-1,950,1136,128,132,336,31,0,69,0.0,0.0,2.39,0.0,2784.39,8.5,1.54,0.85,0.71,,,,,,220.0,250.0,600.0,1100.0,4.0,2.0,1.0,5.0,0.0,20260129_20,小型,1420.0,1.0,1302.0,1315.0,S60,,,0.0,17.5,78.0,436,0.393,0.303,2214,0.429,1264,22.9,7.1,15.8,20.4,1.331,1,1.15,100.90777777777777,131.5,16.043241760094485,97.28,107.28709677419356,93.293,2.9396,,6.7,6.77,514.2533333333333,17.2,361.52,8.5,0.0,0,42.56,59.65089285714286,1113.4833333333331,,,,567.4615384615385,92.47307692307692,20.035833333333333,2026-01-29,S60-24-1
20260129132404,2026-01-29 13:24:04,23,S60-24-1,949,1107,125,145,334,29,0,69,0.0,0.0,2.31,0.0,2760.31,6.5,0.0,0.85,1.0,,,,,,220.0,250.0,600.0,1100.0,4.0,3.0,1.0,5.0,0.0,20260129_23,小型,1420.0,1.0,1327.0,1341.0,S60,,,0.0,17.5,78.0,432,0.434,0.336,2181,0.435,1232,22.7,6.7,16.0,20.9,1.298,1,1.14,101.37454545454548,132.7,17.091291968632003,90.12,108.69473684210526,95.346,2.9396,,6.7,6.77,514.2533333333333,17.2,361.52,6.5,-2.0,1,32.48,59.65089285714286,1113.4833333333331,,,,548.8571428571429,82.69285714285715,19.295,2026-01-29,S60-24-1
20260129135038,2026-01-29 13:50:38,25,S60-24-1,812,951,107,128,289,25,0,60,0.0,0.0,1.98,0.0,2373.98,6.0,0.79,0.74,0.96,,,,,,220.0,250.0,600.0,1100.0,4.0,1.0,1.0,5.0,0.0,20260129_25,小型,1420.0,1.0,1354.0,1408.0,S60,,,0.0,17.5,78.0,374,0.443,0.342,1870,0.434,1058,22.7,6.7,16.0,21.2,1.303,1,0.98,90.28488372093022,112.6,11.290493196241966,91.3,90.84333333333332,92.697,2.9396,,6.7,6.77,514.2533333333333,17.2,361.52,6.0,-0.5,1,12.41,59.65089285714286,1113.4833333333331,,,,557.9285714285714,107.8142857142857,25.156666666666663,2026-01-29,S60-24-1
20260129141551,2026-01-29 14:15:51,29,S60-24-1,935,1087,121,137,328,30,0,69,0.0,0.0,2.28,0.0,2709.28,7.0,0.0,0.65,1.02,,,,,,220.0,250.0,600.0,1100.0,4.0,1.0,1.0,5.0,0.0,20260129_29,小型,1507.0,3.0,1419.0,1432.0,S60,,,0.0,17.5,78.0,427,0.418,0.321,2143,0.436,1208,23.2,7.0,16.2,20.8,1.292,1,1.12,102.9392523364486,132.0,17.350745395980525,88.44000000000001,111.43947368421053,99.5,2.9396,,6.7,6.77,514.2533333333333,17.2,361.52,7.0,1.0,1,26.17,58.99444444444444,1055.0173148148149,,,,532.8076923076923,91.77692307692308,19.885,2026-01-29,S60-24-1
20260129144028,2026-01-29 14:40:28,32,S60-24-1,909,1068,118,148,322,29,0,66,0.0,0.0,2.23,0.0,2662.23,5.5,0.0,1.0,1.04,,,,,,220.0,250.0,600.0,1100.0,4.0,1.0,1.0,5.0,0.0,20260129_32,小型,1507.0,3.0,1444.0,1456.0,S60,,,0.0,17.5,78.0,417,0.46,0.355,2095,0.434,1186,22.8,7.0,15.8,21.2,1.305,1,1.1,96.57752808988764,129.3,15.91408642362637,91.74,101.8,92.545,2.9396,,6.7,6.77,514.2533333333333,17.2,361.52,5.5,-1.5,1,30.82,58.99444444444444,1055.0173148148149,,,,591.6666666666666,94.38333333333333,18.876666666666665,2026-01-29,S60-24-1
20260129150358,2026-01-29 15:03:58,37,S60-24-1,889,1049,117,145,317,28,0,65,0.0,0.0,2.19,0.0,2612.19,5.5,0.0,0.68,1.06,,,,,,220.0,250.0,600.0,1100.0,4.0,1.0,1.0,5.0,0.0,20260129_37,小型,1553.0,2.0,1507.0,1520.0,S60,,,0.0,17.5,78.0,410,0.457,0.354,2055,0.433,1166,22.7,6.8,15.9,21.3,1.312,1,1.08,93.8509433962264,120.9,13.3738850375198,86.26,95.07027027027029,88.028,2.9396,,6.7,6.77,514.2533333333333,17.2,361.52,5.5,0.0,0,27.82,-757.1000000000006,-12959.028333333345,,,,576.5384615384615,88.98076923076923,19.279166666666665,2026-01-29,S60-24-1
20260129152804,2026-01-29 15:28:04,38,S60-24-1,875,1019,117,134,308,27,0,65,0.0,0.0,2.13,0.0,2547.13,6.5,0.75,0.92,0.99,,,,,,220.0,250.0,600.0,1100.0,4.0,2.0,1.0,5.0,0.0,20260129_38,小型,1553.0,2.0,1530.0,1543.0,S60,,,0.0,17.5,78.0,400,0.435,0.335,2011,0.435,1136,23.0,6.8,16.2,21.0,1.298,1,1.05,85.84404761904761,114.3,12.59343509239254,79.9,89.17333333333333,84.927,2.9396,,6.7,6.77,514.2533333333333,17.2,361.52,6.5,1.0,1,21.48,-757.1000000000006,-12959.028333333345,,,,562.9230769230769,89.22692307692309,19.332500000000003,2026-01-29,S60-24-1
20260129154946,2026-01-29 15:49:46,41,S60-24-1,580,676,82,77,202,17,0,41,0.0,0.0,1.38,0.0,1676.38,8.5,0.0,0.0,1.96,,,,,,220.0,250.0,600.0,1100.0,4.0,3.0,1.0,7.0,0.0,20260129_41,小型,1656.0,4.0,1552.0,1606.0,S60,,,0.0,17.5,78.0,260,0.381,0.296,1338,0.433,758,22.3,6.5,15.8,20.1,1.307,1,0.69,79.65,89.9,7.314940441215949,77.12,82.97931034482757,120.26,2.9396,,6.7,6.77,514.2533333333333,17.2,361.52,8.5,2.0,1,-12.44,64.00103092783506,1028.28323024055,,,,568.8214285714286,91.18214285714284,21.27583333333333,2026-01-29,S60-24-1
20260129155311,2026-01-29 15:53:11,42,S60-24-1,572,664,80,75,200,17,0,41,0.0,0.0,1.37,0.0,1650.37,8.5,0.0,0.0,1.68,,,,,,220.0,250.0,600.0,1100.0,4.0,3.0,1.0,7.0,0.0,20260129_42,小型,1656.0,4.0,1552.0,1606.0,S60,,,0.0,17.5,78.0,258,0.375,0.291,1316,0.435,744,22.5,6.6,15.9,20.2,1.301,1,0.68,77.51851851851852,87.1,6.898167785206948,77.12,80.19285714285715,117.931,2.9396,,6.7,6.77,514.2533333333333,17.2,361.52,8.5,0.0,0,-14.44,64.00103092783506,1028.28323024055,,,,568.8214285714286,91.18214285714284,21.27583333333333,2026-01-29,S60-24-1
20260129162403,2026-01-29 16:24:03,47,S60-24-1,571,664,77,76,199,17,0,42,0.0,0.0,1.38,0.0,1647.38,8.5,1.33,-0.17,1.68,,,,,,220.0,250.0,600.0,1100.0,4.0,3.0,1.0,7.0,0.0,20260129_47,小型,1656.0,4.0,1626.0,1645.0,S60,,,0.0,17.5,78.0,258,0.382,0.295,1312,0.435,741,22.9,6.6,16.3,20.3,1.298,1,0.68,78.46172839506173,87.4,7.250279992911548,79.96,82.13928571428572,120.793,2.9396,,6.7,6.77,514.2533333333333,17.2,361.52,8.5,0.0,0,-13.44,64.00103092783506,1028.28323024055,,,,549.6578947368421,75.11052631578947,23.785,2026-01-29,S60-24-1
20260129162751,2026-01-29 16:27:51,48,S60-24-1,561,656,78,75,197,18,0,39,0.0,0.0,1.35,0.0,1625.35,8.5,0.0,-0.36,1.86,,,,,,220.0,250.0,600.0,1100.0,4.0,3.0,1.0,7.0,0.0,20260129_48,小型,1656.0,4.0,1626.0,1645.0,S60,,,0.0,17.5,78.0,254,0.381,0.295,1295,0.433,734,22.4,7.1,15.4,20.3,1.308,1,0.67,79.07317073170732,88.4,7.461805979992098,76.72,83.52758620689654,124.668,2.9396,,6.7,6.77,514.2533333333333,17.2,361.52,8.5,0.0,0,-14.44,64.00103092783506,1028.28323024055,,,,549.6578947368421,75.11052631578947,23.785,2026-01-29,S60-24-1
20260130074904,2026-01-30 07:49:04,1,S60-24-1,596,684,77,72,206,22,0,42,0.0,0.0,1.45,0.0,1700.45,9.5,0.0,0.17,1.63,,,,,,250.0,280.0,600.0,1100.0,4.0,2.0,1.0,7.0,0.5,20260130_1,小型,849.0,4.0,752.0,809.0,S60,,,0.0,18.4,90.6,270,0.35,0.267,1357,0.439,761,23.7,8.1,15.6,20.1,1.277,1,0.7,83.38749999999999,94.6,6.242113293219261,81.14,82.14054054054054,117.344,2.9396,,6.7,6.77,514.2533333333333,17.2,361.52,9.5,1.0,1,-16.78,,,,,,,,,2026-01-30,S60-24-1
20260130075312,2026-01-30 07:53:12,2,S60-24-1,589,671,76,71,202,21,0,41,0.0,0.0,1.44,0.0,1672.44,9.5,0.0,0.51,1.21,,,,,,250.0,280.0,600.0,1100.0,4.0,2.0,1.0,7.0,0.5,20260130_2,小型,849.0,4.0,752.0,809.0,S60,,,0.0,18.4,90.6,264,0.351,0.269,1336,0.441,747,23.5,8.0,15.5,20.0,1.268,1,0.69,85.62444444444445,93.0,7.023220393192715,82.84,87.96774193548389,127.489,2.9396,,6.7,6.77,514.2533333333333,17.2,361.52,9.5,0.0,0,-17.78,,,,,,,,,2026-01-30,S60-24-1
20260130081616,2026-01-30 08:16:16,5,S60-24-1,593,664,77,71,200,16,0,40,0.0,0.0,1.43,0.0,1662.43,9.5,1.43,2.77,1.68,,,,,,250.0,280.0,600.0,1100.0,4.0,3.0,1.0,7.0,0.5,20260130_5,小型,849.0,4.0,818.0,838.0,S60,,,0.0,18.4,90.6,256,0.355,0.277,1334,0.445,741,21.9,6.2,15.6,19.7,1.25,1,0.68,81.97717391304349,91.4,8.093463590008776,82.44000000000001,86.61818181818184,127.38,2.9396,,6.7,6.77,514.2533333333333,17.2,361.52,9.5,0.0,0,-17.78,,,,,,,,,2026-01-30,S60-24-1
20260130082008,2026-01-30 08:20:08,6,S60-24-1,574,664,77,73,199,16,0,42,0.0,0.0,1.41,0.0,1646.41,9.0,0.0,0.0,1.68,,,,,,250.0,280.0,600.0,1100.0,4.0,3.0,1.0,7.0,0.5,20260130_6,小型,849.0,4.0,818.0,838.0,S60,,,0.0,18.4,90.6,257,0.367,0.284,1315,0.437,741,22.6,6.2,16.3,20.1,1.291,1,0.68,80.74226804123711,91.4,7.222828001588092,82.6,82.99117647058823,122.046,2.9396,,6.7,6.77,514.2533333333333,17.2,361.52,9.0,-0.5,1,-15.63,,,,,,,,,2026-01-30,S60-24-1
20260130095752,2026-01-30 09:57:52,14,S60-24-1,894,1152,127,148,335,30,0,66,0.0,0.0,2.35,0.0,2754.35,6.5,0.0,0.22,0.96,,,,,,250.0,280.0,600.0,1100.0,4.0,1.0,2.0,5.0,0.5,20260130_14,小型,1048.0,3.0,1000.0,1013.0,S60,,,0.0,18.4,90.6,431,0.442,0.343,2173,0.411,1279,22.3,7.0,15.3,21.0,1.431,1,1.14,91.87529411764706,125.3,15.370008273428468,87.9,97.6206896551724,85.632,2.9396,,6.7,6.77,514.2533333333333,17.2,361.52,6.5,-2.5,1,35.48,74.59047619047618,522.1333333333332,,,,579.8846153846154,90.26538461538462,19.5575,2026-01-30,S60-24-1
20260130102204,2026-01-30 10:22:04,15,S60-24-1,895,1151,126,148,335,29,0,66,0.0,0.0,2.38,0.0,2752.38,6.5,0.0,0.34,0.88,,,,,,250.0,280.0,600.0,1100.0,4.0,1.0,2.0,5.0,0.5,20260130_15,小型,1048.0,3.0,1024.0,1037.0,S60,,,0.0,18.4,90.6,430,0.442,0.344,2172,0.412,1277,22.1,6.7,15.3,21.0,1.427,1,1.14,92.25925925925924,128.9,16.15930552365598,91.07999999999998,100.10714285714285,87.813,2.9396,,6.7,6.77,514.2533333333333,17.2,361.52,6.5,0.0,0,35.48,74.59047619047618,522.1333333333332,,,,557.9230769230769,93.08461538461538,20.168333333333333,2026-01-30,S60-24-1
20260130104619,2026-01-30 10:46:19,18,S60-24-1,854,1100,117,142,319,29,0,67,0.0,0.0,2.29,0.0,2630.29,6.5,0.71,0.12,0.82,,,,,,250.0,280.0,600.0,1100.0,4.0,1.0,2.0,5.0,0.5,20260130_18,小型,1110.0,2.0,1049.0,1102.0,S60,,,0.0,18.4,90.6,415,0.445,0.342,2071,0.412,1217,23.1,7.0,16.1,21.2,1.425,1,1.09,91.58888888888887,120.4,15.073892072793347,90.36,98.66428571428573,90.518,2.9396,,6.7,6.77,514.2533333333333,17.2,361.52,6.5,0.0,0,29.48,-757.0999999999999,-5299.699999999999,,,,568.7692307692307,89.36153846153846,19.361666666666668,2026-01-30,S60-24-1
20260130125929,2026-01-30 12:59:29,20,S60-24-1,919,1161,121,137,336,30,0,70,0.0,0.0,2.35,0.0,2776.35,8.0,0.74,0.66,0.87,,,,,,250.0,280.0,600.0,1100.0,4.0,2.0,2.0,5.0,0.0,20260130_20,小型,1353.0,1.0,1302.0,1316.0,S60,,,0.0,18.2,87.6,436,0.408,0.314,2201,0.418,1282,22.9,6.9,16.1,20.7,1.395,1,1.15,96.76521739130436,132.3,15.153342541173297,95.12000000000002,99.63333333333334,86.638,2.9396,,6.7,6.77,514.2533333333333,17.2,361.52,8.0,1.5,1,37.85,58.119130434782605,1111.0440434782608,,,,556.7857142857143,96.09642857142856,22.4225,2026-01-30,S60-24-1
20260130132412,2026-01-30 13:24:12,23,S60-24-1,893,1132,123,108,328,29,0,65,0.0,0.0,2.29,0.0,2680.29,7.5,0.0,0.9,0.98,,,,,,250.0,280.0,600.0,1100.0,4.0,1.0,2.0,5.0,0.0,20260130_23,小型,1353.0,1.0,1327.0,1341.0,S60,,,0.0,18.2,87.6,422,0.329,0.256,2148,0.416,1255,22.3,6.9,15.4,19.8,1.405,1,1.12,108.63576642335764,135.7,18.170505246386124,87.0,116.5375,104.051,2.9396,,6.7,6.77,514.2533333333333,17.2,361.52,7.5,-0.5,1,1.12,58.119130434782605,1111.0440434782608,,,,564.5357142857143,84.58571428571427,19.736666666666665,2026-01-30,S60-24-1
20260130135101,2026-01-30 13:51:01,26,S60-24-1,856,1111,119,128,322,29,0,67,0.0,0.0,2.24,0.0,2634.24,5.0,0.79,0.82,0.91,,,,,,250.0,280.0,600.0,1100.0,4.0,1.0,2.0,5.0,0.0,20260130_26,小型,1442.0,3.0,1353.0,1407.0,S60,,,0.0,18.2,87.6,418,0.398,0.306,2086,0.41,1230,23.0,6.9,16.0,20.7,1.437,1,1.1,102.47469879518071,129.5,17.635238841752646,99.84,113.65862068965517,103.326,2.9396,,6.7,6.77,514.2533333333333,17.2,361.52,5.0,-2.5,1,4.18,58.98636363636363,1079.4504545454545,,,,553.7857142857143,88.46785714285714,20.6425,2026-01-30,S60-24-1
20260130141442,2026-01-30 14:14:42,30,S60-24-1,901,1051,121,123,319,28,0,63,0.0,0.0,2.24,0.0,2608.24,5.0,0.0,0.9,0.86,,,,,,250.0,280.0,600.0,1100.0,4.0,2.0,2.0,5.0,0.0,20260130_30,小型,1442.0,3.0,1417.0,432.0,S60,,,0.0,18.2,87.6,410,0.386,0.3,2073,0.435,1172,22.2,6.8,15.4,20.5,1.301,1,1.09,97.83761467889909,122.7,16.11598892086363,89.47999999999999,108.22894736842105,99.293,2.9396,,6.7,6.77,514.2533333333333,17.2,361.52,5.0,0.0,0,-0.82,58.98636363636363,1079.4504545454545,,,,,,,2026-01-30,S60-24-1
20260130143953,2026-01-30 14:39:53,33,S60-24-1,889,1053,117,137,320,29,0,64,0.0,0.0,2.21,0.0,2611.21,3.5,0.74,1.02,1.06,,,,,,250.0,280.0,600.0,1100.0,4.0,2.0,2.0,5.0,0.0,20260130_33,小型,1535.0,4.0,1442.0,1457.0,S60,,,0.0,18.2,87.6,413,0.428,0.332,2059,0.432,1170,22.5,7.0,15.5,21.1,1.316,1,1.09,92.66526315789471,120.9,13.187400433516297,89.44,95.1909090909091,87.331,2.9396,,6.7,6.77,514.2533333333333,17.2,361.52,3.5,-1.5,1,1.49,65.66571428571429,1143.6778571428572,,,,533.7333333333333,89.48666666666665,22.371666666666663,2026-01-30,S60-24-1
20260130150804,2026-01-30 15:08:04,37,S60-24-1,890,1071,121,143,324,29,0,66,0.0,0.0,2.25,0.0,2646.25,3.0,0.0,-0.22,0.94,,,,,,250.0,280.0,600.0,1100.0,4.0,2.0,2.0,5.0,0.0,20260130_37,小型,1535.0,4.0,1510.0,1525.0,S60,,,0.0,18.2,87.6,419,0.441,0.341,2082,0.427,1192,22.7,6.9,15.8,21.3,1.339,1,1.11,93.26867469879517,125.2,15.256655097025716,83.78,101.71379310344828,91.634,2.9396,,6.7,6.77,514.2533333333333,17.2,361.52,3.0,-0.5,1,2.3,65.66571428571429,1143.6778571428572,,,,542.2666666666667,94.11333333333332,23.52833333333333,2026-01-30,S60-24-1
20260130153607,2026-01-30 15:36:07,41,S60-24-1,581,670,77,73,202,17,0,43,0.0,0.0,1.39,0.0,1664.39,6.0,0.0,1.93,1.52,,,,,,250.0,280.0,600.0,1100.0,4.0,3.0,2.0,6.0,0.0,20260130_41,小型,1634.0,2.0,1538.0,1556.0,S60,,,0.0,18.2,87.6,262,0.361,0.279,1328,0.438,747,22.9,6.5,16.4,20.1,1.286,1,0.69,79.05432098765432,87.5,7.920469642247045,78.56,82.49642857142858,119.56,2.9396,,6.7,6.77,514.2533333333333,17.2,361.52,6.0,3.0,1,-42.59,-757.1000000000004,-12441.676666666674,,,,542.8611111111111,79.24166666666666,23.7725,2026-01-30,S60-24-1
