Repository: Vincent626/concrete-strength-analysis

# 🎯 S60 & M60 混凝土強度預測模型訓練成果報告

> **更新日期**: 2026-02-04  
> **專案目標**: 建立 S60/M60 混凝土 28 天抗壓強度預測模型

---

## 📋 摘要

本專案針對 S60（小型）與 M60（中型）離心混凝土管配比，建立機器學習預測模型。透過配料特徵分析，預測 28 天抗壓強度，並識別影響強度的關鍵因素。

### 主要成果

| 模型 | 樣本數 | R² | MAE (kgf/cm²) | 狀態 |
|:---|---:|---:|---:|:---|
| **S60** | 46 | **0.360** | 28 | ✅ 可用 |
| **M60** | 52 | **0.206** | 25 | ✅ 可用 |

---

## 📈 模型效能比較
> **說明**：S60 模型 R²=0.360，M60 模型 R²=0.206，兩者皆具有預測能力。S60 表現較佳，預測誤差約 28 kgf/cm²。

---

## 📊 強度分布比較
> **說明**：S60 與 M60 的強度分布相似，平均約 605 kgf/cm²，皆高於設計強度 510 kgf/cm²（紅色虛線）。

---

File: S60_M60_dataset_v9_shared.csv (part 134 of 138)
match_key,日期及時間,序,配比 ,耗用骨材1,耗用骨材2,耗用骨材3,耗用水,耗用泥料1,耗用泥料2,耗用泥料3,耗用泥料4,耗用藥劑1,耗用藥劑2,耗用藥劑3,耗用藥劑4,耗用小計,表面水骨材1,誤差%水,誤差%骨材1,誤差%骨材2,坍度(cm),混凝土溫度(℃),試體1強度(X1),試體2強度(X2),試體3強度(X3),加料轉速,慢速轉速,中速轉速,高速轉速,加料時間,慢速時間,中速時間,高速時間,總降水量,cp_key,類型,入池,蒸養池,離心開始,離心結束,母體,平均強度,強度_原始,強度_修正,環境溫度,環境濕度,膠結料總量,水灰比,水膠比,骨材總量,砂石比,粗骨材總量,水泥取代率,矽灰取代率,爐石取代率,漿體比例,粗細骨材比,月份,拌合米數,平均電流,最大電流,電流標準差,最終電流,穩定階段平均電流,單位體積穩定電流,砂_FM,砂_Mud,六分_FM,三分_FM,水泥砂漿_28天平均強度,水泥_流動性,水泥砂漿_7天平均強度,設定扣水率(%),扣水率_變動幅度,扣水率_是否變更,水量微調偏離度,蒸養實際平均溫度,蒸養實際總積溫,蒸養實際階段1溫度,蒸養實際階段2溫度,蒸養實際階段3溫度,實際離心平均轉速,實際離心平均電流,實際離心總能量,日期,配比
20260130153954,2026-01-30 15:39:54,42,S60-24-1,570,660,78,71,199,18,0,42,0.0,0.0,1.39,0.0,1639.39,6.0,0.0,1.42,1.54,,,,,,250.0,280.0,600.0,1100.0,4.0,3.0,2.0,6.0,0.0,20260130_42,小型,1634.0,2.0,1538.0,1556.0,S60,,,0.0,18.2,87.6,259,0.357,0.274,1308,0.436,738,23.2,6.9,16.2,20.1,1.295,1,0.68,77.87777777777777,87.0,7.653644334886374,76.22,81.33214285714287,119.606,2.9396,,6.7,6.77,514.2533333333333,17.2,361.52,6.0,0.0,0,-44.59,-757.1000000000004,-12441.676666666674,,,,542.8611111111111,79.24166666666666,23.7725,2026-01-30,S60-24-1
20260130160445,2026-01-30 16:04:45,45,S60-24-1,569,662,78,71,201,17,0,40,0.0,0.0,1.36,0.0,1639.36,6.0,0.0,1.25,1.85,,,,,,250.0,280.0,600.0,1100.0,4.0,4.0,2.0,6.0,0.0,20260130_45,小型,1634.0,2.0,1607.0,1626.0,S60,,,0.0,18.2,87.6,258,0.353,0.275,1309,0.435,740,22.1,6.6,15.5,20.1,1.301,1,0.68,79.36790123456791,85.5,6.698845066488199,81.0,82.17499999999998,120.846,2.9396,,6.7,6.77,514.2533333333333,17.2,361.52,6.0,0.0,0,-44.59,-757.1000000000004,-12441.676666666674,,,,554.1052631578947,74.28947368421052,23.525,2026-01-30,S60-24-1
20260130160818,2026-01-30 16:08:18,46,S60-24-1,561,653,74,71,197,18,0,41,0.0,0.0,1.36,0.0,1616.36,6.0,0.0,1.26,1.87,,,,,,250.0,280.0,600.0,1100.0,4.0,4.0,2.0,6.0,0.0,20260130_46,小型,1634.0,2.0,1607.0,1626.0,S60,,,0.0,18.2,87.6,256,0.36,0.277,1288,0.436,727,23.0,7.0,16.0,20.2,1.296,1,0.67,78.13414634146342,86.7,6.437603316948711,77.52000000000001,79.73103448275862,119.002,2.9396,,6.7,6.77,514.2533333333333,17.2,361.52,6.0,0.0,0,-44.59,-757.1000000000004,-12441.676666666674,,,,554.1052631578947,74.28947368421052,23.525,2026-01-30,S60-24-1
20260202074956,2026-02-02 07:49:56,1,S60-24-1,917,1066,119,118,323,30,0,66,0.0,0.0,2.25,0.0,2641.25,6.0,1.72,0.88,1.33,,,,,,250.0,280.0,600.0,1100.0,4.0,2.0,1.0,5.0,1.5,20260202_1,小型,842.0,2.0,752.0,805.0,S60,,,0.0,15.7,92.1,419,0.365,0.282,2102,0.436,1185,22.9,7.2,15.8,20.3,1.292,2,1.1,106.85876288659792,140.5,19.495068118469792,89.66,118.11764705882354,107.38,2.9396,,6.7,6.77,514.2533333333333,17.2,361.52,6.0,0.0,0,2.41,,,,,,,,,2026-02-02,S60-24-1
20260202081347,2026-02-02 08:13:47,4,S60-24-1,910,1091,121,152,332,31,0,68,0.0,0.0,2.29,0.0,2707.29,2.5,1.33,0.78,1.02,,,,,,250.0,280.0,600.0,1100.0,4.0,2.0,1.0,5.0,1.5,20260202_4,小型,842.0,2.0,816.0,829.0,S60,,,0.0,15.7,92.1,431,0.458,0.353,2122,0.429,1212,23.0,7.2,15.8,21.6,1.332,2,1.13,101.76344086021506,130.1,18.22378680090343,87.2,114.315625,101.164,2.9396,,6.7,6.77,514.2533333333333,17.2,361.52,2.5,-3.5,1,6.77,,,,,,,,,2026-02-02,S60-24-1
20260202083846,2026-02-02 08:38:46,5,S60-24-1,657,797,86,117,239,21,0,48,0.0,0.0,1.64,0.0,1966.64,1.5,1.74,1.08,1.66,,,,,,250.0,280.0,600.0,1100.0,4.0,0.0,1.0,5.0,1.5,20260202_5,小型,925.0,1.0,842.0,853.0,S60,,,0.0,15.7,92.1,308,0.49,0.38,1540,0.427,883,22.4,6.8,15.6,21.6,1.344,2,0.82,84.61747572815534,95.9,6.939886504548388,86.74,83.4638888888889,101.785,2.9396,,6.7,6.77,514.2533333333333,17.2,361.52,1.5,-1.0,1,-50.76,,,,,,,,,2026-02-02,S60-24-1
20260202090029,2026-02-02 09:00:29,8,S60-24-1,720,863,102,115,262,24,0,53,0.0,0.0,1.82,0.0,2140.82,3.0,0.88,0.7,1.41,,,,,,250.0,280.0,600.0,1100.0,4.0,1.0,1.0,5.0,1.5,20260202_8,小型,925.0,1.0,903.0,915.0,S60,,,0.0,15.7,92.1,339,0.439,0.339,1685,0.427,965,22.7,7.1,15.6,21.2,1.34,2,0.89,91.39302325581396,108.7,11.766169386113518,88.67999999999999,98.18000000000002,110.315,2.9396,,6.7,6.77,514.2533333333333,17.2,361.52,3.0,1.5,1,-25.7,,,,,,,,,2026-02-02,S60-24-1
20260202092138,2026-02-02 09:21:38,9,S60-24-1,648,777,90,104,232,20,0,49,0.0,0.0,1.67,0.0,1921.67,3.0,0.97,0.78,1.57,,,,,,250.0,280.0,600.0,1100.0,3.0,2.0,1.0,5.0,1.5,20260202_9,小型,1009.0,4.0,924.0,936.0,S60,,,0.0,15.7,92.1,301,0.448,0.346,1515,0.428,867,22.9,6.6,16.3,21.1,1.338,2,0.8,87.5679012345679,100.4,9.314210928726776,86.41999999999999,91.46428571428572,114.33,2.9396,,6.7,6.77,514.2533333333333,17.2,361.52,3.0,0.0,0,-36.7,72.64285714285715,508.50000000000006,,,,,,,2026-02-02,S60-24-1
20260202094529,2026-02-02 09:45:29,12,S60-24-1,753,891,100,111,269,25,0,53,0.0,0.0,1.91,0.0,2203.91,4.0,0.0,0.8,1.25,,,,,,250.0,280.0,600.0,1100.0,3.0,2.0,1.0,5.0,1.5,20260202_12,小型,1009.0,4.0,948.0,1001.0,S60,,,0.0,15.7,92.1,347,0.413,0.32,1744,0.432,991,22.5,7.2,15.3,20.8,1.316,2,0.92,93.0141414141414,108.0,10.01711676597784,93.32,96.86571428571428,105.289,2.9396,,6.7,6.77,514.2533333333333,17.2,361.52,4.0,1.0,1,-23.74,72.64285714285715,508.50000000000006,,,,,,,2026-02-02,S60-24-1
20260202100832,2026-02-02 10:08:32,13,S60-24-1,758,912,103,122,275,24,0,54,0.0,0.0,1.95,0.0,2249.95,3.0,0.83,0.4,1.45,3.0,20.9,555.0,494.0,535.0,250.0,280.0,600.0,1100.0,3.0,3.0,1.0,5.0,1.5,20260202_13,小型,1108.0,3.0,1011.0,1024.0,S60,528.0,555.0,528.0,16.0,66.0,353,0.444,0.346,1773,0.428,1015,22.1,6.8,15.3,21.1,1.339,2,0.94,93.09655172413794,109.6,11.546541983968815,93.16,97.57741935483872,103.806,2.9396,,6.7,6.77,514.2533333333333,17.2,361.52,3.0,-1.0,1,-18.7,64.8952380952381,454.2666666666667,,,,539.0,77.98461538461538,16.896666666666665,2026-02-02,S60-24-1
20260202103247,2026-02-02 10:32:47,16,S60-24-1,559,654,76,74,196,18,0,41,0.0,0.0,1.41,0.0,1619.41,5.5,1.37,1.27,2.03,,,,,,250.0,280.0,600.0,1100.0,4.0,4.0,2.0,6.0,1.5,20260202_16,小型,1108.0,3.0,1036.0,1056.0,S60,,,0.0,15.7,92.1,255,0.378,0.29,1289,0.434,730,23.1,7.1,16.1,20.3,1.306,2,0.67,81.8975903614458,90.7,7.325594279172143,79.26000000000002,84.60344827586206,126.274,2.9396,,6.7,6.77,514.2533333333333,17.2,361.52,5.5,2.5,1,-43.18,64.8952380952381,454.2666666666667,,,,523.55,90.6375,30.2125,2026-02-02,S60-24-1
20260202103709,2026-02-02 10:37:09,17,S60-24-1,557,653,77,73,196,17,0,40,0.0,0.0,1.41,0.0,1614.41,5.5,0.0,0.91,1.87,,,,,,250.0,280.0,600.0,1100.0,4.0,4.0,2.0,6.0,1.5,20260202_17,小型,1108.0,3.0,1036.0,1056.0,S60,,,0.0,15.7,92.1,253,0.372,0.289,1287,0.433,730,22.5,6.7,15.8,20.2,1.311,2,0.67,82.74146341463415,91.8,7.158279382091491,83.62,86.55172413793102,129.182,2.9396,,6.7,6.77,514.2533333333333,17.2,361.52,5.5,0.0,0,-44.18,64.8952380952381,454.2666666666667,,,,523.55,90.6375,30.2125,2026-02-02,S60-24-1
20260202125932,2026-02-02 12:59:32,19,S60-24-1,882,1044,116,130,318,27,0,64,0.0,0.0,2.26,0.0,2583.26,4.0,0.0,0.68,1.16,,,,,,250.0,280.0,600.0,1100.0,4.0,3.0,1.0,6.0,1.5,20260202_19,小型,1355.0,2.0,1302.0,1317.0,S60,,,0.0,15.0,86.5,409,0.409,0.318,2042,0.432,1160,22.2,6.6,15.6,20.9,1.315,2,1.08,96.8134831460674,120.5,14.7343380265683,86.88,105.18064516129031,97.389,2.9396,,6.7,6.77,514.2533333333333,17.2,361.52,4.0,-1.5,1,-4.74,-757.1000000000004,-14447.991666666672,,,,571.9,117.14,29.285,2026-02-02,S60-24-1
20260202132642,2026-02-02 13:26:42,23,S60-24-1,891,1063,119,142,322,29,0,65,0.0,0.0,2.3,0.0,2633.3,3.0,0.71,0.79,1.05,,,,,,250.0,280.0,600.0,1100.0,4.0,1.0,1.0,6.0,1.5,20260202_23,小型,1355.0,2.0,1330.0,1342.0,S60,,,0.0,15.0,86.5,416,0.441,0.341,2073,0.43,1182,22.6,7.0,15.6,21.2,1.327,2,1.1,98.434375,122.2,15.84360956956174,90.84,107.66176470588236,97.874,2.9396,,6.7,6.77,514.2533333333333,17.2,361.52,3.0,-1.0,1,1.3,-757.1000000000004,-14447.991666666672,,,,648.5416666666666,104.84583333333336,20.96916666666667,2026-02-02,S60-24-1
20260202135055,2026-02-02 13:50:55,26,S60-24-1,859,1035,116,146,315,28,0,62,0.0,0.0,2.19,0.0,2563.19,2.0,0.0,0.82,1.17,,,,,,250.0,280.0,600.0,1100.0,4.0,2.0,1.0,6.0,1.5,20260202_26,小型,1447.0,1.0,1354.0,1408.0,S60,,,0.0,15.0,86.5,405,0.463,0.36,2010,0.427,1151,22.2,6.9,15.3,21.5,1.34,2,1.07,96.8547619047619,119.0,14.114374678403513,99.04,103.76,96.972,2.9396,,6.7,6.77,514.2533333333333,17.2,361.52,2.0,-1.0,1,-14.04,56.61376146788991,1031.3140214067278,,,,609.9642857142857,86.11785714285713,20.094166666666663,2026-02-02,S60-24-1
20260202141652,2026-02-02 14:16:52,30,S60-24-1,870,1044,118,143,317,27,0,64,0.0,0.0,2.21,0.0,2585.21,2.5,0.0,0.81,1.16,,,,,,250.0,280.0,600.0,1100.0,4.0,3.0,1.0,6.0,1.5,20260202_30,小型,1447.0,1.0,1419.0,1435.0,S60,,,0.0,15.0,86.5,408,0.451,0.35,2032,0.428,1162,22.3,6.6,15.7,21.3,1.336,2,1.08,93.86097560975612,111.4,12.562514468843128,95.52,100.59655172413792,93.145,2.9396,,6.7,6.77,514.2533333333333,17.2,361.52,2.5,0.5,1,-2.23,56.61376146788991,1031.3140214067278,,,,555.375,86.065625,22.95083333333333,2026-02-02,S60-24-1
20260202143932,2026-02-02 14:39:32,33,S60-24-1,884,1064,120,146,322,29,0,66,0.0,0.0,2.23,0.0,2633.23,2.5,0.0,0.57,1.14,,,,,,250.0,280.0,600.0,1100.0,4.0,3.0,1.0,6.0,1.5,20260202_33,小型,1541.0,4.0,1446.0,1502.0,S60,,,0.0,15.0,86.5,417,0.453,0.35,2068,0.427,1184,22.8,7.0,15.8,21.4,1.339,2,1.1,93.57407407407408,115.7,14.047360613013533,92.58,102.0357142857143,92.76,2.9396,,6.7,6.77,514.2533333333333,17.2,361.52,2.5,0.0,0,0.77,62.3125,1079.0447916666667,,,,537.84375,96.440625,25.7175,2026-02-02,S60-24-1
20260202151059,2026-02-02 15:10:59,38,S60-24-1,904,1083,123,144,328,29,0,66,0.0,0.0,2.26,0.0,2679.26,3.0,0.0,0.44,1.12,,,,,,250.0,280.0,600.0,1100.0,4.0,3.0,1.0,6.0,1.5,20260202_38,小型,1541.0,4.0,1513.0,1529.0,S60,,,0.0,15.0,86.5,423,0.439,0.34,2110,0.428,1206,22.5,6.9,15.6,21.2,1.334,2,1.12,95.59666666666668,117.6,14.358051941525895,91.88,103.03870967741936,91.999,2.9396,,6.7,6.77,514.2533333333333,17.2,361.52,3.0,0.5,1,3.3,62.3125,1079.0447916666667,,,,523.1875,86.44062500000001,23.050833333333337,2026-02-02,S60-24-1
20260202153715,2026-02-02 15:37:15,42,S60-24-1,924,1101,124,142,334,30,0,69,0.0,0.0,2.31,0.0,2726.31,3.5,0.0,0.43,1.01,,,,,,250.0,280.0,600.0,1100.0,4.0,2.0,2.0,6.0,1.5,20260202_42,小型,1633.0,3.0,1540.0,1555.0,S60,,,0.0,15.0,86.5,433,0.425,0.328,2149,0.43,1225,22.9,6.9,15.9,21.1,1.326,2,1.14,99.04367816091953,121.9,15.734000822214009,93.74,110.82903225806452,97.218,2.9396,,6.7,6.77,514.2533333333333,17.2,361.52,3.5,0.5,1,6.49,81.12424242424242,1334.4937878787878,,,,612.5,96.92333333333336,24.230833333333337,2026-02-02,S60-24-1
20260202160431,2026-02-02 16:04:31,44,S60-24-1,561,654,77,72,196,17,0,41,0.0,0.0,1.35,0.0,1619.35,6.0,1.41,1.26,2.03,,,,,,250.0,280.0,600.0,1100.0,4.0,4.0,2.0,6.0,1.5,20260202_44,小型,1633.0,3.0,1607.0,1627.0,S60,,,0.0,15.0,86.5,254,0.367,0.283,1292,0.434,731,22.8,6.7,16.1,20.1,1.303,2,0.67,82.42409638554216,89.9,7.500162092408175,86.25999999999999,85.78275862068968,128.034,2.9396,,6.7,6.77,514.2533333333333,17.2,361.52,6.0,2.5,1,-43.59,81.12424242424242,1334.4937878787878,,,,564.1,84.5275,28.175833333333333,2026-02-02,S60-24-1
20260202160830,2026-02-02 16:08:30,45,S60-24-1,559,654,74,71,197,17,0,41,0.0,0.0,1.36,0.0,1614.36,6.0,0.0,0.9,2.03,,,,,,250.0,280.0,600.0,1100.0,4.0,4.0,2.0,6.0,1.5,20260202_45,小型,1633.0,3.0,1607.0,1627.0,S60,,,0.0,15.0,86.5,255,0.36,0.278,1287,0.434,728,22.7,6.7,16.1,20.2,1.302,2,0.67,81.92823529411763,88.4,6.788998224024892,81.4,84.35517241379311,125.903,2.9396,,6.7,6.77,514.2533333333333,17.2,361.52,6.0,0.0,0,-44.59,81.12424242424242,1334.4937878787878,,,,564.1,84.5275,28.175833333333333,2026-02-02,S60-24-1
20260203074924,2026-02-03 07:49:24,1,S60-24-1,903,1025,120,131,317,28,0,62,0.0,0.0,2.29,0.0,2588.29,4.0,1.55,0.44,1.38,,,,,,250.0,280.0,600.0,1100.0,4.0,2.0,1.0,6.0,0.0,20260203_1,小型,840.0,1.0,752.0,806.0,S60,,,0.0,15.8,75.9,407,0.413,0.322,2048,0.441,1145,22.1,6.9,15.2,20.8,1.268,2,1.08,95.30879120879123,126.4,13.401555169322933,93.72,94.58125,87.575,2.9396,,7.23,6.61,514.2533333333333,17.2,361.52,4.0,-2.0,1,-3.74,,,,,,,,,2026-02-03,S60-24-1
20260203081338,2026-02-03 08:13:38,4,S60-24-1,739,847,97,113,261,23,0,53,0.0,0.0,1.89,0.0,2134.89,3.5,2.73,0.27,1.68,,,,,,280.0,300.0,600.0,1100.0,5.0,1.0,1.0,5.0,0.0,20260203_4,小型,840.0,1.0,816.0,830.0,S60,,,0.0,15.8,75.9,337,0.433,0.335,1683,0.439,944,22.6,6.8,15.7,21.1,1.277,2,0.89,93.70217391304348,105.5,10.50506066721788,92.96,98.66666666666669,110.861,2.9396,,7.23,6.61,514.2533333333333,17.2,361.52,3.5,-0.5,1,-22.51,,,,,,,,,2026-02-03,S60-24-1
20260203083714,2026-02-03 08:37:14,5,S60-24-1,746,811,93,105,255,22,0,52,0.0,0.0,1.87,0.0,2085.87,4.0,1.94,0.54,1.76,,,,,,280.0,300.0,600.0,1100.0,7.0,1.0,1.0,5.0,0.0,20260203_5,小型,930.0,4.0,840.0,856.0,S60,,,0.0,15.8,75.9,329,0.412,0.319,1650,0.452,904,22.5,6.7,15.8,20.8,1.212,2,0.87,96.8202127659574,110.4,10.143980290051012,100.84,99.86060606060606,114.782,2.9396,,7.23,6.61,514.2533333333333,17.2,361.52,4.0,0.5,1,-29.74,,,,,,,,,2026-02-03,S60-24-1
20260203090239,2026-02-03 09:02:39,8,S60-24-1,766,793,97,104,257,21,0,52,0.0,0.0,1.88,0.0,2091.88,4.0,0.97,0.79,1.67,,,,,,280.0,300.0,600.0,1100.0,6.0,1.0,1.0,5.0,0.0,20260203_8,小型,930.0,4.0,905.0,920.0,S60,,,0.0,15.8,75.9,330,0.405,0.315,1656,0.463,890,22.1,6.4,15.8,20.8,1.162,2,0.87,90.00595238095238,101.7,10.092905938501891,91.74,95.15333333333336,109.372,2.9396,,7.23,6.61,514.2533333333333,17.2,361.52,4.0,0.0,0,-30.74,,,,,,,,,2026-02-03,S60-24-1
20260203092620,2026-02-03 09:26:20,9,S60-24-1,755,785,94,103,254,22,0,51,0.0,0.0,1.86,0.0,2065.86,4.0,0.98,0.53,1.82,,,,,,280.0,300.0,600.0,1100.0,6.0,1.0,1.0,5.0,0.0,20260203_9,小型,1016.0,3.0,929.0,943.0,S60,,,0.0,15.8,75.9,327,0.406,0.315,1634,0.462,879,22.3,6.7,15.6,20.8,1.164,2,0.86,91.09879518072287,104.8,10.745483713409904,91.28,95.58620689655172,111.147,2.9396,,7.23,6.61,514.2533333333333,17.2,361.52,4.0,0.0,0,-31.74,68.61666666666667,480.3166666666667,,,,,,,2026-02-03,S60-24-1
20260203094852,2026-02-03 09:48:52,12,S60-24-1,818,835,99,101,270,24,0,54,0.0,0.0,1.98,0.0,2202.98,5.0,0.0,0.74,1.33,,,,,,280.0,300.0,600.0,1100.0,7.0,1.0,1.0,5.0,0.0,20260203_12,小型,1016.0,3.0,951.0,1006.0,S60,,,0.0,15.8,75.9,348,0.374,0.29,1752,0.467,934,22.4,6.9,15.5,20.4,1.142,2,0.92,90.78888888888888,105.5,10.443758842745847,94.04,96.66071428571428,105.066,2.9396,,7.23,6.61,514.2533333333333,17.2,361.52,5.0,1.0,1,-22.82,68.61666666666667,480.3166666666667,,,,,,,2026-02-03,S60-24-1
20260203101329,2026-02-03 10:13:29,13,S60-24-1,795,817,98,108,264,23,0,54,0.0,0.0,1.93,0.0,2160.93,4.0,0.93,1.14,1.36,,,,,,280.0,300.0,600.0,1100.0,6.0,1.0,1.0,5.0,0.0,20260203_13,小型,1131.0,2.0,1016.0,1030.0,S60,,,0.0,15.8,75.9,341,0.409,0.317,1710,0.465,915,22.6,6.7,15.8,20.8,1.151,2,0.9,88.73614457831324,104.9,10.965922881992007,92.44,93.70689655172416,104.119,2.9396,,7.23,6.61,514.2533333333333,17.2,361.52,4.0,-1.0,1,-26.74,71.71904761904763,502.0333333333334,,,,558.8928571428571,65.18571428571428,15.21,2026-02-03,S60-24-1
20260203103616,2026-02-03 10:36:16,16,S60-24-1,782,808,97,106,262,23,0,53,0.0,0.0,1.91,0.0,2132.91,4.0,0.95,0.51,1.38,,,,,,280.0,300.0,600.0,1100.0,4.0,1.0,1.0,5.0,0.0,20260203_16,小型,1131.0,2.0,1039.0,1052.0,S60,,,0.0,15.8,75.9,338,0.405,0.314,1687,0.464,905,22.5,6.8,15.7,20.8,1.157,2,0.89,87.94814814814815,101.0,10.213838483677169,90.64,92.01071428571429,103.383,2.9396,,7.23,6.61,514.2533333333333,17.2,361.52,4.0,0.0,0,-28.74,71.71904761904763,502.0333333333334,,,,535.1153846153846,80.06923076923076,17.348333333333333,2026-02-03,S60-24-1
20260203105802,2026-02-03 10:58:02,18,S60-24-1,594,603,73,68,196,17,0,40,0.0,0.0,1.45,0.0,1592.45,6.0,1.49,1.19,2.03,,,,,,280.0,300.0,600.0,1100.0,9.0,1.0,1.0,5.0,0.0,20260203_18,小型,1131.0,2.0,1101.0,1122.0,S60,,,0.0,15.8,75.9,253,0.347,0.269,1270,0.468,676,22.5,6.7,15.8,20.2,1.138,2,0.66,80.11627906976744,89.1,7.419378468062714,81.22,83.89,127.106,2.9396,,7.23,6.61,514.2533333333333,17.2,361.52,6.0,2.0,1,-47.59,71.71904761904763,502.0333333333334,,,,485.4761904761905,98.63333333333334,34.52166666666667,2026-02-03,S60-24-1
20260203110238,2026-02-03 11:02:38,19,S60-24-1,595,603,74,68,192,17,0,38,0.0,0.0,1.44,0.0,1588.44,6.0,1.49,1.36,2.03,,,,,,280.0,300.0,600.0,1100.0,9.0,1.0,1.0,5.0,0.0,20260203_19,小型,1131.0,2.0,1101.0,1122.0,S60,,,0.0,15.8,75.9,247,0.354,0.275,1272,0.468,677,22.3,6.9,15.4,19.8,1.138,2,0.66,82.50963855421686,90.0,6.901294002250703,81.75999999999999,84.48620689655172,128.009,2.9396,,7.23,6.61,514.2533333333333,17.2,361.52,6.0,0.0,0,-47.59,71.71904761904763,502.0333333333334,,,,485.4761904761905,98.63333333333334,34.52166666666667,2026-02-03,S60-24-1
20260203125933,2026-02-03 12:59:33,20,S60-24-1,963,978,117,115,317,28,0,65,0.0,0.0,2.27,0.0,2585.27,5.5,0.88,0.63,1.03,,,,,,280.0,300.0,600.0,1100.0,6.0,1.0,1.0,5.0,0.0,20260203_20,小型,1356.0,1.0,1302.0,1316.0,S60,,,0.0,17.0,77.6,410,0.363,0.28,2058,0.468,1095,22.7,6.8,15.9,20.3,1.137,2,1.08,95.825,119.2,14.57091137620888,90.84,103.6,95.926,2.9396,,7.23,6.61,514.2533333333333,17.2,361.52,5.5,-0.5,1,-2.18,57.06929824561405,1088.121286549708,,,,541.9285714285714,103.025,24.03916666666667,2026-02-03,S60-24-1
20260203132534,2026-02-03 13:25:34,23,S60-24-1,984,1014,123,133,327,30,0,66,0.0,0.0,2.34,0.0,2679.34,4.0,0.76,0.51,1.0,,,,,,280.0,300.0,600.0,1100.0,7.0,1.0,1.0,5.0,0.0,20260203_23,小型,1356.0,1.0,1329.0,1344.0,S60,,,0.0,17.0,77.6,423,0.407,0.314,2121,0.464,1137,22.7,7.1,15.6,20.8,1.155,2,1.12,98.37640449438204,125.1,15.362423311238617,98.74,105.32580645161292,94.041,2.9396,,7.23,6.61,514.2533333333333,17.2,361.52,4.0,-1.5,1,-1.74,57.06929824561405,1088.121286549708,,,,519.1,85.73666666666666,21.434166666666663,2026-02-03,S60-24-1
20260203135006,2026-02-03 13:50:06,26,S60-24-1,947,978,117,129,318,28,0,64,0.0,0.0,2.27,0.0,2583.27,4.0,0.78,0.42,1.03,,,,,,280.0,300.0,600.0,1100.0,7.0,1.0,1.0,5.0,0.0,20260203_26,小型,1453.0,4.0,1356.0,1412.0,S60,,,0.0,17.0,77.6,410,0.406,0.315,2042,0.464,1095,22.4,6.8,15.6,20.9,1.156,2,1.08,86.50975609756097,115.5,13.22767433199028,86.32,91.4448275862069,84.671,2.9396,,7.23,6.61,514.2533333333333,17.2,361.52,4.0,0.0,0,-5.74,63.25045871559633,1145.8874770642203,,,,510.1875,81.928125,21.8475,2026-02-03,S60-24-1
20260203142222,2026-02-03 14:22:22,31,S60-24-1,966,979,118,120,316,28,0,65,0.0,0.0,2.25,0.0,2594.25,5.0,0.84,1.47,1.14,,,,,,280.0,300.0,600.0,1100.0,7.0,1.0,1.0,5.0,0.0,20260203_31,小型,1453.0,4.0,1425.0,1442.0,S60,,,0.0,17.0,77.6,409,0.38,0.293,2063,0.468,1097,22.7,6.8,15.9,20.4,1.136,2,1.08,100.7287234042553,122.9,16.680480517215234,92.26,112.87878787878788,104.517,2.9396,,7.23,6.61,514.2533333333333,17.2,361.52,5.0,1.0,1,-3.82,63.25045871559633,1145.8874770642203,,,,483.3235294117647,77.37647058823529,21.92333333333333,2026-02-03,S60-24-1
20260203145207,2026-02-03 14:52:07,35,S60-24-1,1005,1033,126,131,334,30,0,67,0.0,0.0,2.37,0.0,2728.37,4.5,0.77,0.4,1.18,,,,,,280.0,300.0,600.0,1100.0,7.0,1.0,1.0,5.0,0.0,20260203_35,小型,1546.0,3.0,1455.0,1510.0,S60,,,0.0,17.0,77.6,431,0.392,0.304,2164,0.464,1159,22.5,7.0,15.5,20.6,1.153,2,1.14,101.03978494623658,127.7,18.71097739891129,92.08,113.54375,99.6,2.9396,,7.23,6.61,514.2533333333333,17.2,361.52,4.5,-0.5,1,5.83,57.64563106796116,993.4263754045307,,,,509.4333333333333,86.05999999999997,21.514999999999997,2026-02-03,S60-24-1
20260203151827,2026-02-03 15:18:27,38,S60-24-1,962,997,120,136,321,28,0,65,0.0,0.0,2.3,0.0,2631.3,3.5,0.74,0.63,1.12,,,,,,280.0,300.0,600.0,1100.0,6.0,1.0,1.0,5.0,0.0,20260203_38,小型,1546.0,3.0,1521.0,1536.0,S60,,,0.0,17.0,77.6,414,0.424,0.329,2079,0.463,1117,22.5,6.8,15.7,20.9,1.161,2,1.1,93.61264367816092,114.3,14.009756900576992,94.7,101.89032258064516,92.628,2.9396,,7.23,6.61,514.2533333333333,17.2,361.52,3.5,-1.0,1,0.49,57.64563106796116,993.4263754045307,,,,512.0,93.87666666666668,23.46916666666667,2026-02-03,S60-24-1
20260203154521,2026-02-03 15:45:21,43,S60-24-1,939,978,120,132,317,27,0,63,0.0,0.0,2.27,0.0,2578.27,3.5,0.0,0.0,1.03,,,,,,280.0,300.0,600.0,1100.0,9.0,1.0,1.0,5.0,0.0,20260203_43,小型,1653.0,2.0,1548.0,1606.0,S60,,,0.0,17.0,77.6,407,0.416,0.324,2037,0.461,1098,22.1,6.6,15.5,20.9,1.169,2,1.08,93.80123456790125,120.4,15.495459261832202,86.58,106.17142857142858,98.307,2.9396,,7.23,6.61,514.2533333333333,17.2,361.52,3.5,0.0,0,-3.51,64.91443298969072,1046.2042783505156,,,,474.5,85.15,25.545,2026-02-03,S60-24-1
20260203161826,2026-02-03 16:18:26,46,S60-24-1,588,603,73,67,193,17,0,41,0.0,0.0,1.4,0.0,1583.4,6.0,0.0,0.17,2.03,,,,,,280.0,300.0,600.0,1100.0,10.0,1.0,1.0,6.0,0.0,20260203_46,小型,1653.0,2.0,1621.0,1643.0,S60,,,0.0,17.0,77.6,251,0.347,0.267,1264,0.465,676,23.1,6.8,16.3,20.1,1.15,2,0.66,77.94567901234568,86.3,6.87319088444399,78.6,80.93571428571428,122.63,2.9396,,7.23,6.61,514.2533333333333,17.2,361.52,6.0,2.5,1,-48.59,64.91443298969072,1046.2042783505156,,,,497.4318181818182,78.16363636363636,28.66,2026-02-03,S60-24-1
20260203162214,2026-02-03 16:22:14,47,S60-24-1,583,592,73,66,189,17,0,39,0.0,0.0,1.35,0.0,1560.35,6.0,0.0,0.69,1.72,,,,,,280.0,300.0,600.0,1100.0,10.0,1.0,1.0,6.0,0.0,20260203_47,小型,1653.0,2.0,1621.0,1643.0,S60,,,0.0,17.0,77.6,245,0.349,0.269,1248,0.467,665,22.9,6.9,15.9,19.9,1.141,2,0.65,77.125,84.9,7.017023167300702,74.12,80.33939393939394,123.599,2.9396,,7.23,6.61,514.2533333333333,17.2,361.52,6.0,0.0,0,-49.59,64.91443298969072,1046.2042783505156,,,,497.4318181818182,78.16363636363636,28.66,2026-02-03,S60-24-1
20260204074942,2026-02-04 07:49:42,1,S60-24-1,957,980,121,121,317,27,0,63,0.0,0.0,2.29,0.0,2588.29,5.0,1.68,0.53,1.24,,,,,,280.0,320.0,600.0,1100.0,8.0,1.0,1.0,5.0,0.0,20260204_1,小型,840.0,3.0,752.0,808.0,S60,,,0.0,17.8,80.9,407,0.382,0.297,2058,0.465,1101,22.1,6.6,15.5,20.4,1.15,2,1.08,99.6606741573034,126.8,15.070125354395609,95.92,107.16129032258064,99.223,2.9396,,7.23,6.61,513.1333333333333,18.6,324.04,5.0,-1.0,1,-2.82,,,,,,,,,2026-02-04,S60-24-1
20260204081350,2026-02-04 08:13:50,4,S60-24-1,775,807,94,112,262,23,0,54,0.0,0.0,1.9,0.0,2128.9,3.5,2.75,0.13,1.25,,,,,,280.0,320.0,600.0,1100.0,6.0,1.0,1.0,5.0,0.0,20260204_4,小型,840.0,3.0,817.0,830.0,S60,,,0.0,17.8,80.9,339,0.427,0.33,1676,0.462,901,22.7,6.8,15.9,21.2,1.163,2,0.89,89.22391304347825,107.5,10.262800803887048,91.24,91.33333333333331,102.622,2.9396,,7.23,6.61,513.1333333333333,18.6,324.04,3.5,-1.5,1,-23.51,,,,,,,,,2026-02-04,S60-24-1
20260204083702,2026-02-04 08:37:02,5,S60-24-1,776,798,96,105,258,22,0,55,0.0,0.0,1.9,0.0,2111.9,4.0,0.96,0.91,1.27,,,,,,280.0,320.0,600.0,1100.0,6.0,1.0,1.0,5.0,0.0,20260204_5,小型,929.0,4.0,840.0,854.0,S60,,,0.0,17.8,80.9,335,0.407,0.313,1670,0.465,894,23.0,6.6,16.4,20.9,1.152,2,0.88,92.77111111111113,106.5,10.561473428819216,94.42,97.66451612903222,110.982,2.9396,,7.23,6.61,513.1333333333333,18.6,324.04,4.0,0.5,1,-29.74,,,,,,,,,2026-02-04,S60-24-1
20260204085938,2026-02-04 08:59:38,8,S60-24-1,769,799,95,102,260,22,0,53,0.0,0.0,1.88,0.0,2101.88,4.5,0.99,-0.39,1.4,,,,,,280.0,320.0,600.0,1100.0,7.0,1.0,1.0,5.0,0.0,20260204_8,小型,929.0,4.0,903.0,918.0,S60,,,0.0,17.8,80.9,335,0.392,0.304,1663,0.462,894,22.4,6.6,15.8,20.8,1.163,2,0.88,90.7289156626506,104.2,9.645868459723305,90.02000000000001,94.39310344827588,107.265,2.9396,,7.23,6.61,513.1333333333333,18.6,324.04,4.5,0.5,1,-23.17,,,,,,,,,2026-02-04,S60-24-1
20260204092227,2026-02-04 09:22:27,9,S60-24-1,778,799,94,102,259,21,0,52,0.0,0.0,1.88,0.0,2106.88,4.5,0.99,0.78,1.4,,,,,,280.0,320.0,600.0,1100.0,7.0,1.0,1.0,5.0,0.0,20260204_9,小型,1016.0,2.0,928.0,943.0,S60,,,0.0,17.8,80.9,332,0.394,0.307,1671,0.466,893,22.0,6.3,15.7,20.6,1.148,2,0.88,90.73690476190475,107.6,10.46360790642984,87.61999999999999,97.20333333333332,110.458,2.9396,,7.23,6.61,513.1333333333333,18.6,324.04,4.5,0.0,0,-23.17,62.81190476190476,439.6833333333333,,,,,,,2026-02-04,S60-24-1
20260204094903,2026-02-04 09:49:03,12,S60-24-1,806,824,100,100,268,22,0,56,0.0,0.0,1.95,0.0,2177.95,5.0,0.0,0.5,1.1,,,,,,280.0,320.0,600.0,1100.0,7.0,1.0,1.0,5.0,0.0,20260204_12,小型,1016.0,2.0,952.0,1007.0,S60,,,0.0,17.8,80.9,346,0.373,0.289,1730,0.466,924,22.5,6.4,16.2,20.5,1.146,2,0.91,93.40617283950618,106.5,11.718449584372692,88.46000000000001,101.28214285714284,111.299,2.9396,,7.23,6.61,513.1333333333333,18.6,324.04,5.0,0.5,1,-23.82,62.81190476190476,439.6833333333333,,,,,,,2026-02-04,S60-24-1
20260204101219,2026-02-04 10:12:19,13,S60-24-1,832,843,100,95,272,23,0,57,0.0,0.0,2.0,0.0,2224.0,6.0,1.06,0.48,1.2,,,,,,280.0,320.0,600.0,1100.0,6.0,1.0,1.0,5.0,0.0,20260204_13,小型,1134.0,1.0,1015.0,1030.0,S60,,,0.0,17.8,80.9,352,0.349,0.27,1775,0.469,943,22.7,6.5,16.2,20.1,1.133,2,0.93,92.1528735632184,103.9,11.44674665501136,96.18,98.51935483870967,105.935,2.9396,,7.23,6.61,513.1333333333333,18.6,324.04,6.0,1.0,1,-20.59,62.22619047619049,435.5833333333334,,,,518.5333333333333,80.60333333333332,20.15083333333333,2026-02-04,S60-24-1
20260204103656,2026-02-04 10:36:56,16,S60-24-1,780,798,96,98,261,22,0,52,0.0,0.0,1.9,0.0,2108.9,5.0,1.03,0.52,1.27,,,,,,280.0,320.0,600.0,1100.0,5.0,1.0,1.0,5.0,0.0,20260204_16,小型,1134.0,1.0,1043.0,1056.0,S60,,,0.0,17.8,80.9,335,0.375,0.293,1674,0.466,894,22.1,6.6,15.5,20.6,1.146,2,0.88,90.48000000000002,105.3,11.403599019091969,92.24,96.548275862069,109.714,2.9396,,7.23,6.61,513.1333333333333,18.6,324.04,5.0,-1.0,1,-25.82,62.22619047619049,435.5833333333334,,,,567.0,76.6076923076923,16.598333333333333,2026-02-04,S60-24-1
20260204110236,2026-02-04 11:02:36,18,S60-24-1,597,602,75,65,193,16,0,40,0.0,0.0,1.44,0.0,1589.44,6.5,1.56,1.19,1.86,,,,,,280.0,320.0,600.0,1100.0,9.0,1.0,1.0,6.0,0.0,20260204_18,小型,1134.0,1.0,1105.0,1126.0,S60,,,0.0,17.8,80.9,249,0.337,0.261,1274,0.469,677,22.5,6.4,16.1,19.8,1.134,2,0.66,81.68369565217391,90.0,7.417975775305859,79.54,85.38181818181819,129.366,2.9396,,7.23,6.61,513.1333333333333,18.6,324.04,6.5,1.5,1,-47.52,62.22619047619049,435.5833333333334,,,,514.4285714285714,88.78809523809524,31.07583333333333,2026-02-04,S60-24-1
20260204110630,2026-02-04 11:06:30,19,S60-24-1,585,593,73,67,191,16,0,40,0.0,0.0,1.43,0.0,1566.43,6.0,1.52,1.04,1.89,,,,,,280.0,320.0,600.0,1100.0,9.0,1.0,1.0,6.0,0.0,20260204_19,小型,1134.0,1.0,1105.0,1126.0,S60,,,0.0,17.8,80.9,247,0.351,0.271,1251,0.468,666,22.7,6.5,16.2,20.1,1.138,2,0.65,80.20722891566265,89.3,7.552463623144631,79.36,83.82758620689657,128.966,2.9396,,7.23,6.61,513.1333333333333,18.6,324.04,6.0,-0.5,1,-48.59,62.22619047619049,435.5833333333334,,,,514.4285714285714,88.78809523809524,31.07583333333333,2026-02-04,S60-24-1
20260204125935,2026-02-04 12:59:35,20,S60-24-1,971,977,117,111,317,28,0,63,0.0,0.0,2.26,0.0,2586.26,6.0,0.91,1.04,0.93,,,,,,280.0,320.0,600.0,1100.0,7.0,1.0,1.0,5.0,0.0,20260204_20,小型,1356.0,4.0,1302.0,1317.0,S60,,,0.0,18.4,80.5,408,0.35,0.272,2065,0.47,1094,22.3,6.9,15.4,20.1,1.127,2,1.08,97.2876404494382,120.0,14.654338010377977,90.08,107.7548387096774,99.773,2.9396,,7.23,6.61,513.1333333333333,18.6,324.04,6.0,0.0,0,-4.59,64.62719298245614,1232.2251461988303,,,,533.5666666666667,99.19,24.7975,2026-02-04,S60-24-1
20260204132627,2026-02-04 13:26:27,24,S60-24-1,986,1014,123,132,328,29,0,66,0.0,0.0,2.33,0.0,2680.33,4.0,0.0,0.71,1.0,,,,,,280.0,320.0,600.0,1100.0,6.0,1.0,1.0,5.0,0.0,20260204_24,小型,1356.0,4.0,1330.0,1344.0,S60,,,0.0,18.4,80.5,423,0.402,0.312,2123,0.464,1137,22.5,6.9,15.6,20.7,1.153,2,1.12,98.5938775510204,125.8,15.467515771715624,88.76,107.4029411764706,95.895,2.9396,,7.23,6.61,513.1333333333333,18.6,324.04,4.0,-2.0,1,-2.74,64.62719298245614,1232.2251461988303,,,,564.6428571428571,85.10714285714285,19.85833333333333,2026-02-04,S60-24-1
20260204135809,2026-02-04 13:58:09,29,S60-24-1,940,977,120,138,317,28,0,65,0.0,0.0,2.25,0.0,2587.25,3.0,0.73,0.64,0.93,,,,,,280.0,320.0,600.0,1100.0,6.0,1.0,1.0,5.0,0.0,20260204_29,小型,1454.0,3.0,1401.0,1415.0,S60,,,0.0,18.4,80.5,410,0.435,0.337,2037,0.461,1097,22.7,6.8,15.9,21.2,1.167,2,1.08,88.88658536585365,112.9,12.85773718091346,88.72,93.87241379310343,86.919,2.9396,,7.23,6.61,513.1333333333333,18.6,324.04,3.0,-1.0,1,-2.7,59.61100917431191,1078.9592660550456,,,,548.6071428571429,93.41785714285712,21.797499999999992,2026-02-04,S60-24-1
20260204142418,2026-02-04 14:24:18,32,S60-24-1,947,979,116,133,318,27,0,64,0.0,0.0,2.26,0.0,2586.26,3.5,0.76,0.85,1.14,,,,,,280.0,320.0,600.0,1100.0,6.0,1.0,1.0,5.0,0.0,20260204_32,小型,1454.0,3.0,1427.0,1441.0,S60,,,0.0,18.4,80.5,409,0.418,0.325,2042,0.464,1095,22.2,6.6,15.6,21.0,1.156,2,1.08,91.4,117.3,13.388312574041842,88.78,96.89999999999998,89.722,2.9396,,7.23,6.61,513.1333333333333,18.6,324.04,3.5,0.5,1,-2.51,59.61100917431191,1078.9592660550456,,,,563.5357142857143,86.01785714285712,20.07083333333333,2026-02-04,S60-24-1
20260204145043,2026-02-04 14:50:43,37,S60-24-1,999,1031,125,140,335,30,0,68,0.0,0.0,2.38,0.0,2730.38,3.5,0.72,0.71,0.98,,,,,,280.0,320.0,600.0,1100.0,6.0,1.0,1.0,5.0,0.0,20260204_37,小型,1544.0,2.0,1453.0,1508.0,S60,,,0.0,18.4,80.5,433,0.418,0.323,2155,0.464,1156,22.6,6.9,15.7,21.0,1.157,2,1.14,92.16296296296296,121.4,15.68007656541873,87.89999999999999,101.46428571428572,89.004,2.9396,,7.23,6.61,513.1333333333333,18.6,324.04,3.5,0.0,0,4.49,56.99807692307692,984.1667948717948,,,,529.3666666666667,82.65333333333335,20.663333333333338,2026-02-04,S60-24-1
20260204151546,2026-02-04 15:15:46,39,S60-24-1,1010,1041,123,142,336,31,0,68,0.0,0.0,2.4,0.0,2753.4,3.5,0.71,1.0,1.07,,,,,,280.0,320.0,600.0,1100.0,6.0,1.0,1.0,5.0,0.0,20260204_39,小型,1544.0,2.0,1519.0,1533.0,S60,,,0.0,18.4,80.5,435,0.423,0.326,2174,0.465,1164,22.8,7.1,15.6,21.0,1.152,2,1.15,87.4265060240964,119.5,14.199847991188332,86.56,93.72758620689656,81.502,2.9396,,7.23,6.61,513.1333333333333,18.6,324.04,3.5,0.0,0,6.49,56.99807692307692,984.1667948717948,,,,554.5357142857143,89.19285714285715,20.811666666666667,2026-02-04,S60-24-1
20260204154210,2026-02-04 15:42:10,43,S60-24-1,995,1021,124,135,332,30,0,69,0.0,0.0,2.34,0.0,2708.34,4.0,0.75,0.81,0.89,,,,,,280.0,320.0,600.0,1100.0,6.0,1.0,1.0,5.0,0.0,20260204_43,小型,1649.0,1.0,1544.0,1559.0,S60,,,0.0,18.4,80.5,431,0.407,0.313,2140,0.465,1145,23.0,7.0,16.0,20.9,1.151,2,1.13,92.80975609756098,120.3,15.629417305400905,87.98,103.51724137931032,91.608,2.9396,,7.23,6.61,513.1333333333333,18.6,324.04,4.0,0.5,1,0.26,60.339175257731945,976.4889862542954,,,,515.8333333333334,87.06666666666665,21.766666666666666,2026-02-04,S60-24-1
20260204161543,2026-02-04 16:15:43,47,S60-24-1,595,600,77,65,193,18,0,38,0.0,0.0,1.39,0.0,1587.39,6.5,1.56,0.85,1.52,,,,,,280.0,320.0,600.0,1100.0,8.0,1.0,2.0,6.0,0.0,20260204_47,小型,1649.0,1.0,1618.0,1639.0,S60,,,0.0,18.4,80.5,249,0.337,0.261,1272,0.468,677,22.5,7.2,15.3,19.8,1.138,2,0.66,78.62916666666666,85.5,7.072097706637134,78.76,81.72058823529412,123.819,2.9396,,7.23,6.61,513.1333333333333,18.6,324.04,6.5,2.5,1,-47.52,60.339175257731945,976.4889862542954,,,,544.7619047619048,84.08095238095238,29.42833333333333,2026-02-04,S60-24-1
20260204161942,2026-02-04 16:19:42,48,S60-24-1,595,603,75,67,193,18,0,39,0.0,0.0,1.39,0.0,1591.39,6.0,0.0,1.36,2.03,,,,,,280.0,320.0,600.0,1100.0,8.0,1.0,2.0,6.0,0.0,20260204_48,小型,1649.0,1.0,1618.0,1639.0,S60,,,0.0,18.4,80.5,250,0.347,0.268,1273,0.467,678,22.8,7.2,15.6,19.9,1.139,2,0.66,78.5729411764706,86.1,7.1686308190664425,77.28,82.58620689655173,125.131,2.9396,,7.23,6.61,513.1333333333333,18.6,324.04,6.0,-0.5,1,-48.59,60.339175257731945,976.4889862542954,,,,544.7619047619048,84.08095238095238,29.42833333333333,2026-02-04,S60-24-1
20260205074922,2026-02-05 07:49:22,1,S60-24-1,951,980,121,125,315,29,0,63,0.0,0.0,2.3,0.0,2586.3,4.5,1.63,0.32,1.24,,,,,,280.0,320.0,600.0,1100.0,7.0,2.0,2.0,5.0,0.0,20260205_1,小型,843.0,3.0,752.0,809.0,S60,,,0.0,19.6,83.8,407,0.397,0.307,2052,0.463,1101,22.6,7.1,15.5,20.6,1.158,2,1.08,97.19680851063828,124.1,12.62925893723608,91.48,102.0969696969697,94.534,2.9396,,7.23,6.61,513.1333333333333,18.6,324.04,4.5,-1.5,1,-0.17,,,,,,,,,2026-02-05,S60-24-1
20260205081615,2026-02-05 08:16:15,4,S60-24-1,778,809,95,111,262,24,0,52,0.0,0.0,1.9,0.0,2132.9,3.5,1.83,0.52,1.51,,,,,,280.0,320.0,600.0,1100.0,5.0,2.0,2.0,5.0,0.0,20260205_4,小型,843.0,3.0,819.0,835.0,S60,,,0.0,19.6,83.8,338,0.424,0.328,1682,0.463,904,22.5,7.1,15.4,21.1,1.162,2,0.89,91.1141304347826,104.4,10.630018830219107,87.14,96.40303030303028,108.318,2.9396,,7.23,6.61,513.1333333333333,18.6,324.04,3.5,-1.0,1,-24.51,,,,,,,,,2026-02-05,S60-24-1
20260205084652,2026-02-05 08:46:52,7,S60-24-1,764,799,93,112,258,23,0,53,0.0,0.0,1.91,0.0,2103.91,3.0,0.0,0.39,1.4,,,,,,280.0,320.0,600.0,1100.0,5.0,2.0,2.0,5.0,0.0,20260205_7,小型,939.0,2.0,849.0,905.0,S60,,,0.0,19.6,83.8,334,0.434,0.335,1656,0.461,892,22.8,6.9,15.9,21.2,1.168,2,0.88,86.02962962962964,100.5,9.397181668969475,83.9,89.39285714285715,101.583,2.9396,,7.23,6.61,513.1333333333333,18.6,324.04,3.0,-0.5,1,-28.7,,,,,,,,,2026-02-05,S60-24-1
20260205091048,2026-02-05 09:10:48,8,S60-24-1,770,798,95,109,258,21,0,54,0.0,0.0,1.89,0.0,2106.89,3.5,0.93,0.65,1.27,,,,,,280.0,320.0,600.0,1100.0,5.0,2.0,2.0,5.0,0.0,20260205_8,小型,939.0,2.0,913.0,929.0,S60,,,0.0,19.6,83.8,333,0.422,0.327,1663,0.463,893,22.5,6.3,16.2,21.0,1.16,2,0.88,88.65882352941176,99.5,9.36082316789623,89.17999999999999,92.18275862068964,104.753,2.9396,,7.23,6.61,513.1333333333333,18.6,324.04,3.5,0.5,1,-26.51,,,,,,,,,2026-02-05,S60-24-1
20260205093648,2026-02-05 09:36:48,11,S60-24-1,792,817,96,108,266,23,0,53,0.0,0.0,1.93,0.0,2156.93,4.0,0.93,0.76,1.36,,,,,,280.0,320.0,600.0,1100.0,6.0,2.0,2.0,5.0,0.0,20260205_11,小型,1030.0,1.0,939.0,956.0,S60,,,0.0,19.6,83.8,342,0.406,0.316,1705,0.465,913,22.2,6.7,15.5,20.9,1.153,2,0.9,89.8855421686747,105.1,10.710575030181037,89.82000000000001,95.15517241379312,105.728,2.9396,,7.23,6.61,513.1333333333333,18.6,324.04,4.0,0.5,1,-26.74,63.88571428571429,447.2000000000001,,,,,,,2026-02-05,S60-24-1
20260205100201,2026-02-05 10:02:01,12,S60-24-1,814,835,101,102,270,24,0,55,0.0,0.0,1.97,0.0,2202.97,5.0,0.99,0.25,1.33,,,,,,280.0,320.0,600.0,1100.0,5.0,2.0,2.0,5.0,0.0,20260205_12,小型,1030.0,1.0,1004.0,1021.0,S60,,,0.0,19.6,83.8,349,0.378,0.292,1750,0.465,936,22.6,6.9,15.8,20.5,1.15,2,0.92,92.3629213483146,105.0,10.627475331195186,89.98,97.81290322580644,106.318,2.9396,,7.23,6.61,513.1333333333333,18.6,324.04,5.0,1.0,1,-21.82,63.88571428571429,447.2000000000001,,,,484.7352941176471,71.31470588235294,20.20583333333333,2026-02-05,S60-24-1
20260205102639,2026-02-05 10:26:39,15,S60-24-1,771,791,94,108,256,23,0,53,0.0,0.0,1.89,0.0,2097.89,3.5,1.89,1.85,1.41,,,,,,280.0,320.0,600.0,1100.0,4.0,2.0,2.0,5.0,0.0,20260205_15,小型,1123.0,4.0,1029.0,1043.0,S60,,,0.0,19.6,83.8,332,0.422,0.325,1656,0.466,885,22.9,6.9,16.0,21.0,1.148,2,0.87,83.96790123456789,99.9,9.708909325281686,81.9,86.17857142857142,99.056,2.9396,,7.23,6.61,513.1333333333333,18.6,324.04,3.5,-1.5,1,-27.51,72.56666666666668,507.9666666666668,,,,580.3571428571429,79.25,18.491666666666667,2026-02-05,S60-24-1
20260205105227,2026-02-05 10:52:27,17,S60-24-1,604,608,75,69,196,18,0,40,0.0,0.0,1.47,0.0,1611.47,6.0,1.47,1.17,1.33,,,,,,280.0,320.0,600.0,1100.0,8.0,2.0,2.0,5.0,0.0,20260205_17,小型,1123.0,4.0,1054.0,1115.0,S60,,,0.0,19.6,83.8,254,0.352,0.272,1287,0.469,683,22.8,7.1,15.7,20.1,1.131,2,0.67,82.14285714285715,89.4,8.15760360636869,83.58000000000001,86.52666666666666,129.144,2.9396,,7.23,6.61,513.1333333333333,18.6,324.04,6.0,2.5,1,-46.59,72.56666666666668,507.9666666666668,,,,518.547619047619,93.30714285714286,32.6575,2026-02-05,S60-24-1
20260205105601,2026-02-05 10:56:01,18,S60-24-1,590,601,75,70,193,17,0,41,0.0,0.0,1.44,0.0,1588.44,5.5,0.0,1.03,1.69,,,,,,280.0,320.0,600.0,1100.0,8.0,2.0,2.0,5.0,0.0,20260205_18,小型,1123.0,4.0,1054.0,1115.0,S60,,,0.0,19.6,83.8,251,0.363,0.279,1266,0.466,676,23.1,6.8,16.3,20.2,1.146,2,0.66,80.38048780487806,87.8,7.123020718226945,80.24,84.22068965517242,127.607,2.9396,,7.23,6.61,513.1333333333333,18.6,324.04,5.5,-0.5,1,-47.18,72.56666666666668,507.9666666666668,,,,518.547619047619,93.30714285714286,32.6575,2026-02-05,S60-24-1
20260205125929,2026-02-05 12:59:29,19,S60-24-1,961,977,115,120,316,29,0,64,0.0,0.0,2.25,0.0,2584.25,5.0,0.84,0.95,0.93,,,,,,280.0,320.0,600.0,1100.0,6.0,2.0,2.0,5.0,0.0,20260205_19,小型,1422.0,3.0,1302.0,1318.0,S60,,,0.0,21.6,68.4,409,0.38,0.293,2053,0.468,1092,22.7,7.1,15.6,20.5,1.136,2,1.08,96.11612903225806,119.8,14.470558098507308,89.1,103.071875,95.437,2.9396,,7.23,6.61,513.1333333333333,18.6,324.04,5.0,-0.5,1,-3.82,58.98918918918919,1099.1652252252252,,,,554.9375,98.553125,26.28083333333333,2026-02-05,S60-24-1
20260205132518,2026-02-05 13:25:18,24,S60-24-1,986,1021,122,144,331,30,0,70,0.0,0.0,2.36,0.0,2706.36,3.0,0.0,0.92,0.89,,,,,,280.0,320.0,600.0,1100.0,6.0,2.0,2.0,5.0,0.0,20260205_24,小型,1422.0,3.0,1329.0,1346.0,S60,,,0.0,21.6,68.4,431,0.435,0.334,2129,0.463,1143,23.2,7.0,16.2,21.3,1.159,2,1.13,92.08765432098764,118.5,13.263021858489775,90.92,98.48571428571428,87.155,2.9396,,7.23,6.61,513.1333333333333,18.6,324.04,3.0,-2.0,1,3.3,58.98918918918919,1099.1652252252252,,,,503.2941176470589,86.3235294117647,24.45833333333333,2026-02-05,S60-24-1
20260205135215,2026-02-05 13:52:15,29,S60-24-1,941,985,119,140,319,29,0,63,0.0,0.0,2.27,0.0,2598.27,3.0,0.72,-0.21,0.82,,,,,,280.0,320.0,600.0,1100.0,5.0,2.0,2.0,5.0,0.0,20260205_29,小型,1422.0,3.0,1356.0,1411.0,S60,,,0.0,21.6,68.4,411,0.439,0.341,2045,0.46,1104,22.4,7.1,15.3,21.2,1.173,2,1.09,89.5059523809524,115.6,12.266333631515051,87.76,91.78000000000002,84.202,2.9396,,7.23,6.61,513.1333333333333,18.6,324.04,3.0,0.0,0,-0.7,58.98918918918919,1099.1652252252252,,,,569.3333333333334,88.85999999999999,22.215,2026-02-05,S60-24-1
20260205141846,2026-02-05 14:18:46,37,S60-24-1,947,977,118,133,318,29,0,66,0.0,0.0,2.24,0.0,2590.24,3.5,0.76,0.85,0.93,,,,,,280.0,320.0,600.0,1100.0,9.0,2.0,2.0,5.0,0.0,20260205_37,小型,1529.0,2.0,1423.0,1442.0,S60,,,0.0,21.6,68.4,413,0.418,0.322,2042,0.464,1095,23.0,7.0,16.0,21.1,1.156,2,1.08,90.65555555555557,115.6,13.125961458023976,86.24,96.45714285714284,89.312,2.9396,,7.23,6.61,513.1333333333333,18.6,324.04,3.5,0.5,1,-2.51,59.92884615384616,1049.7536217948718,,,,483.89473684210526,83.4342105263158,26.42083333333333,2026-02-05,S60-24-1
20260205145736,2026-02-05 14:57:36,44,S60-24-1,987,1014,121,137,329,29,0,65,0.0,0.0,2.34,0.0,2684.34,3.5,0.0,1.33,1.0,,,,,,280.0,320.0,600.0,1100.0,6.0,2.0,2.0,5.0,0.0,20260205_44,小型,1529.0,2.0,1500.0,1517.0,S60,,,0.0,21.6,68.4,423,0.416,0.324,2122,0.465,1135,22.2,6.9,15.4,20.9,1.15,2,1.12,93.8607142857143,119.7,15.20549726608254,86.03999999999999,102.87,91.848,2.9396,,7.23,6.61,513.1333333333333,18.6,324.04,3.5,0.0,0,1.49,59.92884615384616,1049.7536217948718,,,,520.9705882352941,79.46764705882352,22.51583333333333,2026-02-05,S60-24-1
20260205152457,2026-02-05 15:24:57,47,S60-24-1,997,1031,124,145,334,30,0,68,0.0,0.0,2.37,0.0,2731.37,3.0,0.69,1.01,0.98,,,,,,280.0,320.0,600.0,1100.0,5.0,2.0,2.0,5.0,0.0,20260205_47,小型,1623.0,1.0,1528.0,1544.0,S60,,,0.0,21.6,68.4,432,0.434,0.336,2152,0.463,1155,22.7,6.9,15.7,21.1,1.158,2,1.14,92.21020408163264,122.9,13.29974289912555,86.11999999999999,94.74117647058824,83.106,2.9396,,7.23,6.61,513.1333333333333,18.6,324.04,3.0,-0.5,1,4.3,59.67373737373738,991.5786026936028,,,,527.40625,85.428125,22.78083333333333,2026-02-05,S60-24-1
20260205155231,2026-02-05 15:52:31,52,S60-24-1,999,1029,124,140,335,30,0,67,0.0,0.0,2.59,0.0,2726.59,3.5,0.72,0.71,0.78,,,,,,280.0,320.0,600.0,1100.0,6.0,2.0,2.0,5.0,0.0,20260205_52,小型,1623.0,1.0,1555.0,1613.0,S60,,,0.0,21.6,68.4,432,0.418,0.324,2152,0.464,1153,22.5,6.9,15.5,21.0,1.154,2,1.14,95.8875,123.8,14.072960212216028,87.36,100.26216216216216,87.949,2.9396,,7.23,6.61,513.1333333333333,18.6,324.04,3.5,0.5,1,4.49,59.67373737373738,991.5786026936028,,,,486.8888888888889,84.4611111111111,25.338333333333328,2026-02-05,S60-24-1
20260205162038,2026-02-05 16:20:38,55,S60-24-1,1018,1009,122,145,335,30,0,69,0.0,0.0,2.59,0.0,2730.59,3.0,0.69,0.89,1.0,,,,,,280.0,320.0,600.0,1100.0,5.0,2.0,2.0,5.0,0.0,20260205_55,小型,,4.0,1623.0,1639.0,S60,,,0.0,21.6,68.4,434,0.433,0.334,2149,0.474,1131,22.8,6.9,15.9,21.2,1.111,2,1.14,92.36172839506172,113.4,14.73823085938412,87.88000000000001,100.9642857142857,88.565,2.9396,,7.23,6.61,513.1333333333333,18.6,324.04,3.0,-0.5,1,4.3,,,,,,534.96875,83.33749999999999,22.22333333333333,2026-02-05,S60-24-1
20260205164532,2026-02-05 16:45:32,58,S60-24-1,607,588,73,66,195,18,0,39,0.0,0.0,1.53,0.0,1587.53,6.0,0.0,0.83,1.73,,,,,,280.0,320.0,600.0,1100.0,5.0,2.0,2.0,5.0,0.0,20260205_58,小型,,4.0,1649.0,1724.0,S60,,,0.0,21.6,68.4,252,0.338,0.262,1268,0.479,661,22.6,7.1,15.5,20.1,1.089,2,0.66,79.3467889908257,86.7,6.7914080744992935,78.46,82.05263157894737,124.322,2.9396,,7.23,6.61,513.1333333333333,18.6,324.04,6.0,3.0,1,-49.59,,,,,,364.37142857142857,66.1314285714286,38.57666666666669,2026-02-05,S60-24-1
20260205164957,2026-02-05 16:49:57,59,S60-24-1,602,588,71,69,193,18,0,41,0.0,0.0,1.51,0.0,1583.51,5.5,0.0,0.5,1.73,,,,,,280.0,320.0,600.0,1100.0,5.0,2.0,2.0,5.0,0.0,20260205_59,小型,,4.0,1649.0,1724.0,S60,,,0.0,21.6,68.4,252,0.358,0.274,1261,0.477,659,23.4,7.1,16.3,20.3,1.095,2,0.66,76.24040404040404,83.8,5.649437608408186,76.64,78.02000000000001,118.212,2.9396,,7.23,6.61,513.1333333333333,18.6,324.04,5.5,-0.5,1,-48.18,,,,,,364.37142857142857,66.1314285714286,38.57666666666669,2026-02-05,S60-24-1
