Repository: Vincent626/concrete-strength-analysis

# 🎯 S60 & M60 混凝土強度預測模型訓練成果報告

> **更新日期**: 2026-02-04  
> **專案目標**: 建立 S60/M60 混凝土 28 天抗壓強度預測模型

---

## 📋 摘要

本專案針對 S60（小型）與 M60（中型）離心混凝土管配比，建立機器學習預測模型。透過配料特徵分析，預測 28 天抗壓強度，並識別影響強度的關鍵因素。

### 主要成果

| 模型 | 樣本數 | R² | MAE (kgf/cm²) | 狀態 |
|:---|---:|---:|---:|:---|
| **S60** | 46 | **0.360** | 28 | ✅ 可用 |
| **M60** | 52 | **0.206** | 25 | ✅ 可用 |

---

## 📈 模型效能比較
> **說明**：S60 模型 R²=0.360，M60 模型 R²=0.206，兩者皆具有預測能力。S60 表現較佳，預測誤差約 28 kgf/cm²。

---

## 📊 強度分布比較
> **說明**：S60 與 M60 的強度分布相似，平均約 605 kgf/cm²，皆高於設計強度 510 kgf/cm²（紅色虛線）。

---

File: S60_M60_dataset_v9_shared.csv (part 135 of 138)
match_key,日期及時間,序,配比 ,耗用骨材1,耗用骨材2,耗用骨材3,耗用水,耗用泥料1,耗用泥料2,耗用泥料3,耗用泥料4,耗用藥劑1,耗用藥劑2,耗用藥劑3,耗用藥劑4,耗用小計,表面水骨材1,誤差%水,誤差%骨材1,誤差%骨材2,坍度(cm),混凝土溫度(℃),試體1強度(X1),試體2強度(X2),試體3強度(X3),加料轉速,慢速轉速,中速轉速,高速轉速,加料時間,慢速時間,中速時間,高速時間,總降水量,cp_key,類型,入池,蒸養池,離心開始,離心結束,母體,平均強度,強度_原始,強度_修正,環境溫度,環境濕度,膠結料總量,水灰比,水膠比,骨材總量,砂石比,粗骨材總量,水泥取代率,矽灰取代率,爐石取代率,漿體比例,粗細骨材比,月份,拌合米數,平均電流,最大電流,電流標準差,最終電流,穩定階段平均電流,單位體積穩定電流,砂_FM,砂_Mud,六分_FM,三分_FM,水泥砂漿_28天平均強度,水泥_流動性,水泥砂漿_7天平均強度,設定扣水率(%),扣水率_變動幅度,扣水率_是否變更,水量微調偏離度,蒸養實際平均溫度,蒸養實際總積溫,蒸養實際階段1溫度,蒸養實際階段2溫度,蒸養實際階段3溫度,實際離心平均轉速,實際離心平均電流,實際離心總能量,日期,配比
20260206074946,2026-02-06 07:49:46,1,S60-24-1,969,959,119,130,317,28,0,65,0.0,0.0,2.5,0.0,2589.5,4.0,2.36,0.31,1.37,,,,,,280.0,320.0,600.0,1100.0,7.0,2.0,1.0,5.0,0.0,20260206_1,小型,841.0,1.0,752.0,808.0,S60,,,0.0,20.7,73.8,410,0.41,0.317,2047,0.473,1078,22.7,6.8,15.9,20.9,1.112,2,1.08,92.50652173913043,123.0,12.84959654541582,91.6,94.26969696969697,87.287,2.9396,,7.23,6.61,513.1333333333333,18.6,324.04,4.0,-1.5,1,-4.74,,,,,,,,,2026-02-06,S60-24-1
20260206081522,2026-02-06 08:15:22,4,S60-24-1,790,792,98,114,261,23,0,53,0.0,0.0,2.08,0.0,2133.08,3.0,1.79,0.25,1.54,,,,,,280.0,320.0,600.0,1100.0,5.0,2.0,1.0,5.0,0.0,20260206_4,小型,841.0,1.0,818.0,833.0,S60,,,0.0,20.7,73.8,337,0.437,0.338,1680,0.47,890,22.6,6.8,15.7,21.2,1.127,2,0.89,89.28421052631579,104.2,9.625156904142544,91.28,91.16666666666669,102.434,2.9396,,7.23,6.61,513.1333333333333,18.6,324.04,3.0,-1.0,1,-26.7,,,,,,,,,2026-02-06,S60-24-1
20260206083833,2026-02-06 08:38:33,5,S60-24-1,799,800,99,115,266,23,0,54,0.0,0.0,2.12,0.0,2158.12,3.0,0.88,0.25,1.52,,,,,,280.0,320.0,600.0,1100.0,5.0,2.0,1.0,5.0,0.0,20260206_5,小型,933.0,2.0,841.0,856.0,S60,,,0.0,20.7,73.8,343,0.432,0.335,1698,0.471,899,22.4,6.7,15.7,21.2,1.125,2,0.9,91.03152173913044,106.1,9.394227290201265,93.28,92.53636363636365,102.818,2.9396,,7.23,6.61,513.1333333333333,18.6,324.04,3.0,0.0,0,-25.7,,,,,,,,,2026-02-06,S60-24-1
20260206090243,2026-02-06 09:02:43,9,S60-24-1,799,798,99,114,264,23,0,53,0.0,0.0,2.12,0.0,2152.12,3.0,0.0,0.25,1.27,,,,,,280.0,320.0,600.0,1100.0,7.0,2.0,1.0,5.0,0.0,20260206_9,小型,933.0,2.0,906.0,923.0,S60,,,0.0,20.7,73.8,340,0.432,0.335,1696,0.471,897,22.4,6.8,15.6,21.1,1.123,2,0.9,87.36534653465347,100.4,8.010876710572504,87.78,87.22285714285715,96.914,2.9396,,7.23,6.61,513.1333333333333,18.6,324.04,3.0,0.0,0,-26.7,,,,,,,,,2026-02-06,S60-24-1
20260206093615,2026-02-06 09:36:15,14,S60-24-1,785,782,95,112,256,22,0,54,0.0,0.0,2.07,0.0,2108.07,3.0,0.9,0.64,1.43,,,,,,280.0,320.0,600.0,1100.0,6.0,2.0,1.0,5.0,0.0,20260206_14,小型,1027.0,4.0,939.0,954.0,S60,,,0.0,20.7,73.8,332,0.438,0.337,1662,0.472,877,22.9,6.6,16.3,21.1,1.117,2,0.88,81.71098901098902,95.1,7.554817261656439,84.4,81.99375,93.175,2.9396,,7.23,6.61,513.1333333333333,18.6,324.04,3.0,0.0,0,-28.7,76.82619047619048,537.7833333333333,,,,,,,2026-02-06,S60-24-1
20260206095957,2026-02-06 09:59:57,16,S60-24-1,824,807,100,104,268,24,0,54,0.0,0.0,2.13,0.0,2183.13,4.5,0.97,0.73,1.25,,,,,,280.0,320.0,600.0,1100.0,5.0,2.0,1.0,5.0,0.0,20260206_16,小型,1027.0,4.0,1003.0,1017.0,S60,,,0.0,20.7,73.8,346,0.388,0.301,1731,0.476,907,22.5,6.9,15.6,20.6,1.101,2,0.91,84.81734693877551,100.2,8.785493905600744,85.80000000000001,86.12352941176471,94.641,2.9396,,7.23,6.61,513.1333333333333,18.6,324.04,4.5,1.5,1,-21.17,76.82619047619048,537.7833333333333,,,,533.7586206896551,84.47931034482757,19.711839080459765,2026-02-06,S60-24-1
20260206102409,2026-02-06 10:24:09,19,S60-24-1,798,791,97,109,260,23,0,52,0.0,0.0,2.08,0.0,2132.08,3.5,0.93,0.76,1.41,,,,,,280.0,320.0,600.0,1100.0,5.0,2.0,1.0,5.0,0.0,20260206_19,小型,1121.0,3.0,1027.0,1042.0,S60,,,0.0,20.7,73.8,335,0.419,0.325,1686,0.473,888,22.4,6.9,15.5,20.8,1.113,2,0.89,82.83655913978494,98.1,9.109486783063224,81.76,84.2875,94.705,2.9396,,7.23,6.61,513.1333333333333,18.6,324.04,3.5,-1.0,1,-26.51,70.92619047619048,496.4833333333334,,,,503.741935483871,69.9806451612903,17.495161290322574,2026-02-06,S60-24-1
20260206104859,2026-02-06 10:48:59,21,S60-24-1,614,598,75,68,197,17,0,39,0.0,0.0,1.59,0.0,1609.59,6.0,1.49,0.49,1.87,,,,,,280.0,320.0,600.0,1100.0,8.0,2.0,1.0,5.0,0.0,20260206_21,小型,1121.0,3.0,1053.0,1112.0,S60,,,0.0,20.7,73.8,253,0.345,0.269,1287,0.477,673,22.1,6.7,15.4,20.0,1.096,2,0.67,75.00299999999999,85.2,6.701558848506816,75.8,76.91428571428571,114.797,2.9396,,7.23,6.61,513.1333333333333,18.6,324.04,6.0,2.5,1,-47.59,70.92619047619048,496.4833333333334,,,,515.6666666666666,96.55641025641025,30.576196581196577,2026-02-06,S60-24-1
20260206105417,2026-02-06 10:54:17,22,S60-24-1,605,588,73,67,193,16,0,39,0.0,0.0,1.58,0.0,1582.58,6.0,1.52,0.5,1.73,,,,,,280.0,320.0,600.0,1100.0,8.0,2.0,1.0,5.0,0.0,20260206_22,小型,1121.0,3.0,1053.0,1112.0,S60,,,0.0,20.7,73.8,248,0.347,0.27,1266,0.478,661,22.2,6.5,15.7,19.9,1.093,2,0.66,76.59347826086957,85.8,7.323514901356928,75.8,80.98181818181817,122.7,2.9396,,7.23,6.61,513.1333333333333,18.6,324.04,6.0,0.0,0,-48.59,70.92619047619048,496.4833333333334,,,,515.6666666666666,96.55641025641025,30.576196581196577,2026-02-06,S60-24-1
20260206125958,2026-02-06 12:59:58,23,S60-24-1,975,955,116,123,316,27,0,65,0.0,0.0,2.46,0.0,2579.46,4.5,0.82,0.41,0.95,,,,,,280.0,350.0,600.0,1100.0,6.0,2.0,2.0,5.0,0.0,20260206_23,小型,1358.0,1.0,1303.0,1318.0,S60,,,0.0,19.7,83.9,408,0.389,0.301,2046,0.477,1071,22.5,6.6,15.9,20.6,1.098,2,1.08,93.8348623853211,117.2,12.51774063022754,86.8,97.02368421052633,89.837,2.9396,,7.23,6.61,513.1333333333333,18.6,324.04,4.5,-1.5,1,-2.17,57.69824561403509,1098.189941520468,,,,542.9354838709677,104.48387096774194,26.120967741935484,2026-02-06,S60-24-1
20260206132622,2026-02-06 13:26:22,27,S60-24-1,1019,1009,122,140,335,29,0,67,0.0,0.0,2.59,0.0,2723.59,3.5,0.72,0.49,1.0,,,,,,280.0,350.0,600.0,1100.0,5.0,2.0,2.0,5.0,0.0,20260206_27,小型,1358.0,1.0,1330.0,1346.0,S60,,,0.0,19.7,83.9,431,0.418,0.325,2150,0.474,1131,22.3,6.7,15.5,21.0,1.11,2,1.14,92.63867924528304,119.3,13.862318755333645,81.82,97.52972972972974,85.552,2.9396,,7.23,6.61,513.1333333333333,18.6,324.04,3.5,-1.0,1,4.49,57.69824561403509,1098.189941520468,,,,475.24242424242425,92.70909090909092,24.72242424242425,2026-02-06,S60-24-1
20260206135946,2026-02-06 13:59:46,32,S60-24-1,980,973,119,140,323,28,0,67,0.0,0.0,2.5,0.0,2632.5,3.0,0.72,0.62,0.93,,,,,,280.0,350.0,600.0,1100.0,6.0,2.0,2.0,5.0,0.0,20260206_32,小型,1458.0,2.0,1404.0,1420.0,S60,,,0.0,19.7,83.9,418,0.433,0.335,2072,0.473,1092,22.7,6.7,16.0,21.2,1.114,2,1.1,88.8120879120879,113.0,13.197184474659949,82.26,94.625,86.023,2.9396,,7.23,6.61,513.1333333333333,18.6,324.04,3.0,-0.5,1,-0.7,55.05648148148149,992.8518827160495,,,,525.6666666666666,89.23636363636365,23.79636363636364,2026-02-06,S60-24-1
20260206142803,2026-02-06 14:28:03,35,S60-24-1,977,973,119,140,321,29,0,69,0.0,0.0,2.51,0.0,2630.51,3.0,0.72,0.31,0.93,,,,,,280.0,350.0,600.0,1100.0,6.0,2.0,2.0,5.0,0.0,20260206_35,小型,1458.0,2.0,1431.0,1448.0,S60,,,0.0,19.7,83.9,419,0.436,0.334,2069,0.472,1092,23.4,6.9,16.5,21.3,1.118,2,1.1,84.66153846153847,109.5,10.984612306460615,80.5,84.22187500000001,76.565,2.9396,,7.23,6.61,513.1333333333333,18.6,324.04,3.0,0.0,0,-0.7,55.05648148148149,992.8518827160495,,,,539.8285714285714,96.20285714285714,27.25747619047619,2026-02-06,S60-24-1
20260209074945,2026-02-09 07:49:45,1,S60-24-1,969,960,119,129,317,28,0,62,0.0,0.0,2.48,0.0,2586.48,4.0,1.57,0.31,1.48,,,,,,280.0,350.0,600.0,1100.0,6.0,2.0,2.0,5.0,0.0,20260209_1,小型,843.0,2.0,753.0,809.0,S60,,,0.0,13.6,58.0,407,0.407,0.317,2048,0.473,1079,22.1,6.9,15.2,20.7,1.114,2,1.08,100.40625,127.8,15.21058987254713,92.02,109.2235294117647,101.133,2.9396,,7.23,6.61,513.1333333333333,18.6,324.04,4.0,1.0,1,-5.74,,,,,,,,,2026-02-09,S60-24-1
20260209081637,2026-02-09 08:16:37,5,S60-24-1,785,791,96,118,262,23,0,49,0.0,0.0,2.07,0.0,2126.07,2.5,1.72,0.13,1.41,,,,,,280.0,350.0,600.0,1100.0,5.0,2.0,2.0,5.0,0.0,20260209_5,小型,843.0,2.0,819.0,833.0,S60,,,0.0,13.6,58.0,334,0.45,0.353,1672,0.469,887,21.6,6.9,14.7,21.3,1.13,2,0.89,85.35494505494506,98.1,8.85739603706533,84.86,88.321875,99.238,2.9396,,7.23,6.61,513.1333333333333,18.6,324.04,2.5,-1.5,1,-27.23,,,,,,,,,2026-02-09,S60-24-1
20260209083945,2026-02-09 08:39:45,7,S60-24-1,784,792,97,118,260,23,0,53,0.0,0.0,2.06,0.0,2129.06,2.5,1.72,0.0,1.54,,,,,,280.0,350.0,600.0,1100.0,4.0,2.0,2.0,5.0,0.0,20260209_7,小型,927.0,4.0,842.0,856.0,S60,,,0.0,13.6,58.0,336,0.454,0.351,1673,0.469,889,22.6,6.8,15.8,21.3,1.134,2,0.89,83.91538461538461,100.4,8.542291983103743,81.42,84.515625,94.961,2.9396,,7.23,6.61,513.1333333333333,18.6,324.04,2.5,0.0,0,-27.23,,,,,,,,,2026-02-09,S60-24-1
20260209090149,2026-02-09 09:01:49,10,S60-24-1,778,782,95,111,257,22,0,52,0.0,0.0,2.03,0.0,2099.03,3.0,0.0,-0.26,1.43,,,,,,280.0,350.0,600.0,1100.0,4.0,2.0,2.0,5.0,0.0,20260209_10,小型,927.0,4.0,904.0,918.0,S60,,,0.0,13.6,58.0,331,0.432,0.335,1655,0.47,877,22.4,6.6,15.7,21.1,1.127,2,0.88,88.8891304347826,101.9,9.525097928536177,84.64000000000001,93.63939393939395,106.408,2.9396,,7.23,6.61,513.1333333333333,18.6,324.04,3.0,0.5,1,-29.7,,,,,,,,,2026-02-09,S60-24-1
20260209092429,2026-02-09 09:24:29,11,S60-24-1,770,774,95,111,256,21,0,52,0.0,0.0,2.03,0.0,2081.03,3.0,0.91,0.0,1.57,,,,,,280.0,350.0,600.0,1100.0,5.0,2.0,2.0,5.0,0.0,20260209_11,小型,1018.0,3.0,927.0,941.0,S60,,,0.0,13.6,58.0,329,0.434,0.337,1639,0.47,869,22.2,6.4,15.8,21.2,1.129,2,0.87,90.7824175824176,104.6,10.958107976244415,86.6,98.346875,113.042,2.9396,,7.23,6.61,513.1333333333333,18.6,324.04,3.0,0.0,0,-29.7,66.39285714285715,464.75000000000006,,,,,,,2026-02-09,S60-24-1
20260209094858,2026-02-09 09:48:58,14,S60-24-1,809,801,97,107,264,23,0,55,0.0,0.0,2.1,0.0,2158.1,4.0,0.94,0.5,1.65,,,,,,280.0,350.0,600.0,1100.0,5.0,2.0,2.0,5.0,0.0,20260209_14,小型,1018.0,3.0,952.0,1007.0,S60,,,0.0,13.6,58.0,342,0.405,0.313,1707,0.474,898,22.8,6.7,16.1,20.8,1.11,2,0.9,90.310989010989,103.0,10.128281050792149,88.84,95.859375,106.51,2.9396,,7.23,6.61,513.1333333333333,18.6,324.04,4.0,1.0,1,-27.74,66.39285714285715,464.75000000000006,,,,,,,2026-02-09,S60-24-1
20260209101310,2026-02-09 10:13:10,16,S60-24-1,770,775,96,114,255,21,0,48,0.0,0.0,2.04,0.0,2081.04,2.5,0.88,0.39,1.71,,,,,,280.0,350.0,600.0,1100.0,5.0,2.0,2.0,5.0,0.0,20260209_16,小型,1111.0,1.0,1017.0,1031.0,S60,,,0.0,13.6,58.0,324,0.447,0.352,1641,0.469,871,21.3,6.5,14.8,21.1,1.131,2,0.87,80.54444444444445,98.6,8.137284462812625,81.76,77.04,88.552,2.9396,,7.23,6.61,513.1333333333333,18.6,324.04,2.5,-1.5,1,-31.23,62.459523809523816,437.2166666666667,,,,550.9655172413793,76.31724137931033,17.807356321839077,2026-02-09,S60-24-1
20260209103819,2026-02-09 10:38:19,20,S60-24-1,607,588,74,67,192,15,0,39,0.0,0.0,1.57,0.0,1583.57,6.0,1.52,0.83,1.73,,,,,,280.0,350.0,600.0,1100.0,7.0,2.0,2.0,5.0,0.0,20260209_20,小型,1111.0,1.0,1041.0,1100.0,S60,,,0.0,13.6,58.0,246,0.349,0.272,1269,0.478,662,22.0,6.1,15.9,19.8,1.091,2,0.66,77.18461538461537,87.5,6.170096675412723,75.9,79.575,120.568,2.9396,,7.23,6.61,513.1333333333333,18.6,324.04,6.0,3.5,1,-48.59,62.459523809523816,437.2166666666667,,,,516.4102564102565,105.32051282051285,33.351495726495735,2026-02-09,S60-24-1
20260209104155,2026-02-09 10:41:55,21,S60-24-1,608,589,74,63,195,16,0,41,0.0,0.0,1.57,0.0,1587.57,6.5,0.0,0.5,1.9,,,,,,280.0,350.0,600.0,1100.0,7.0,2.0,2.0,5.0,0.0,20260209_21,小型,1111.0,1.0,1041.0,1100.0,S60,,,0.0,13.6,58.0,252,0.323,0.25,1271,0.478,663,22.6,6.3,16.3,19.9,1.09,2,0.66,81.2258064516129,91.4,8.229855212745488,79.08,87.40625,132.434,2.9396,,7.23,6.61,513.1333333333333,18.6,324.04,6.5,0.5,1,-49.52,62.459523809523816,437.2166666666667,,,,516.4102564102565,105.32051282051285,33.351495726495735,2026-02-09,S60-24-1
20260209125931,2026-02-09 12:59:31,23,S60-24-1,971,957,118,128,317,27,0,65,0.0,0.0,2.51,0.0,2585.51,4.0,0.79,0.52,1.16,,,,,,280.0,350.0,600.0,1100.0,8.0,2.0,2.0,5.0,0.0,20260209_23,小型,1429.0,2.0,1302.0,1319.0,S60,,,0.0,14.8,64.0,409,0.404,0.313,2046,0.475,1075,22.5,6.6,15.9,20.8,1.107,2,1.08,91.6268817204301,114.9,12.753706100917906,90.08,96.215625,89.089,2.9396,,7.23,6.61,513.1333333333333,18.6,324.04,4.0,-2.5,1,-6.74,54.82612612612613,1015.1971021021022,,,,496.6285714285714,114.74857142857142,32.512095238095235,2026-02-09,S60-24-1
20260209132645,2026-02-09 13:26:45,26,S60-24-1,996,991,124,142,328,29,0,66,0.0,0.0,2.6,0.0,2678.6,3.0,0.71,0.4,1.02,,,,,,280.0,350.0,600.0,1100.0,6.0,2.0,2.0,5.0,0.0,20260209_26,小型,1429.0,2.0,1331.0,1347.0,S60,,,0.0,14.8,64.0,423,0.433,0.336,2111,0.472,1115,22.5,6.9,15.6,21.1,1.119,2,1.12,87.12903225806451,109.8,11.769676552915538,86.58000000000001,89.25,79.687,2.9396,,7.23,6.61,513.1333333333333,18.6,324.04,3.0,-1.0,1,1.3,54.82612612612613,1015.1971021021022,,,,519.2727272727273,87.13636363636364,23.23636363636364,2026-02-09,S60-24-1
20260209135905,2026-02-09 13:59:05,31,S60-24-1,956,955,117,132,316,27,0,66,0.0,0.0,2.52,0.0,2571.52,3.5,0.76,-0.62,0.95,,,,,,280.0,350.0,600.0,1100.0,6.0,2.0,2.0,5.0,0.0,20260209_31,小型,1429.0,2.0,1402.0,1418.0,S60,,,0.0,14.8,64.0,409,0.418,0.323,2028,0.471,1072,22.7,6.6,16.1,21.1,1.121,2,1.08,86.64615384615387,115.9,12.147909942715716,82.62,89.63125,82.992,2.9396,,7.23,6.61,513.1333333333333,18.6,324.04,3.5,0.5,1,-3.51,54.82612612612613,1015.1971021021022,,,,499.5757575757576,90.28484848484848,24.0759595959596,2026-02-09,S60-24-1
20260209142521,2026-02-09 14:25:21,34,S60-24-1,962,948,114,127,315,26,0,63,0.0,0.0,2.49,0.0,2557.49,4.0,0.79,0.52,1.17,,,,,,280.0,350.0,600.0,1100.0,7.0,2.0,2.0,5.0,0.0,20260209_34,小型,1518.0,4.0,1428.0,1444.0,S60,,,0.0,14.8,64.0,404,0.403,0.314,2024,0.475,1062,22.0,6.4,15.6,20.8,1.104,2,1.07,86.54285714285714,111.3,11.407623659247372,87.22,88.60937500000001,82.813,2.9396,,7.23,6.61,513.1333333333333,18.6,324.04,4.0,0.5,1,-7.74,62.07264150943395,1098.685754716981,,,,519.8484848484849,99.77878787878788,26.607676767676768,2026-02-09,S60-24-1
20260209145048,2026-02-09 14:50:48,39,S60-24-1,1026,1009,124,130,334,28,0,67,0.0,0.0,2.62,0.0,2720.62,4.5,0.78,0.2,1.0,,,,,,280.0,350.0,600.0,1100.0,6.0,2.0,2.0,5.0,0.0,20260209_39,小型,1518.0,4.0,1453.0,1509.0,S60,,,0.0,14.8,64.0,429,0.389,0.303,2159,0.475,1133,22.1,6.5,15.6,20.6,1.104,2,1.14,91.36263736263736,118.9,15.091294691374255,85.16,102.228125,89.674,2.9396,,7.23,6.61,513.1333333333333,18.6,324.04,4.5,0.5,1,4.83,62.07264150943395,1098.685754716981,,,,496.9090909090909,93.4060606060606,24.90828282828283,2026-02-09,S60-24-1
20260209151557,2026-02-09 15:15:57,41,S60-24-1,1024,1008,120,131,335,28,0,67,0.0,0.0,2.6,0.0,2715.6,4.5,1.55,0.0,0.9,,,,,,280.0,350.0,600.0,1100.0,5.0,2.0,2.0,5.0,0.0,20260209_41,小型,1612.0,3.0,1518.0,1533.0,S60,,,0.0,14.8,64.0,430,0.391,0.305,2152,0.476,1128,22.1,6.5,15.6,20.7,1.102,2,1.14,88.26739130434783,117.3,15.19021501905558,82.55999999999999,95.53636363636365,83.804,2.9396,,7.23,6.61,513.1333333333333,18.6,324.04,4.5,0.0,0,5.83,56.931,956.4408,,,,523.6451612903226,88.05483870967744,22.01370967741936,2026-02-09,S60-24-1
20260209154034,2026-02-09 15:40:34,45,S60-24-1,1027,1001,121,124,328,30,0,69,0.0,0.0,2.58,0.0,2702.58,5.0,0.81,0.59,1.11,,,,,,280.0,350.0,600.0,1100.0,7.0,2.0,2.0,5.0,0.0,20260209_45,小型,1612.0,3.0,1544.0,1601.0,S60,,,0.0,14.8,64.0,427,0.378,0.29,2149,0.478,1122,23.2,7.0,16.2,20.4,1.093,2,1.13,92.9841121495327,122.9,16.53864434958325,87.35999999999999,101.31315789473685,89.658,2.9396,,7.23,6.61,513.1333333333333,18.6,324.04,5.0,0.5,1,0.18,56.931,956.4408,,,,495.3142857142857,82.07428571428571,23.25438095238095,2026-02-09,S60-24-1
20260209160615,2026-02-09 16:06:15,47,S60-24-1,1006,993,118,133,327,29,0,65,0.0,0.0,2.56,0.0,2673.56,4.0,1.53,0.4,1.22,,,,,,280.0,350.0,600.0,1100.0,5.0,2.0,2.0,5.0,0.0,20260209_47,小型,1706.0,1.0,1611.0,1625.0,S60,,,0.0,14.8,64.0,421,0.407,0.316,2117,0.475,1111,22.3,6.9,15.4,20.7,1.104,2,1.12,86.90744680851064,111.8,13.638713979445718,81.24000000000001,93.6848484848485,83.647,2.9396,,7.23,6.61,513.1333333333333,18.6,324.04,4.0,-1.0,1,-1.74,58.594736842105256,931.6563157894736,,,,537.8620689655172,96.24827586206894,22.45793103448275,2026-02-09,S60-24-1
20260209163157,2026-02-09 16:31:57,51,S60-24-1,602,590,80,65,194,17,0,39,0.0,0.0,1.5,0.0,1588.5,6.5,3.17,-0.5,2.08,,,,,,280.0,350.0,600.0,1100.0,11.0,2.0,2.0,5.0,0.0,20260209_51,小型,1706.0,1.0,1635.0,1659.0,S60,,,0.0,14.8,64.0,250,0.335,0.26,1272,0.473,670,22.4,6.8,15.6,19.8,1.113,2,0.66,79.21538461538461,86.9,6.819653613015952,77.84,83.4375,126.42,2.9396,,7.23,6.61,513.1333333333333,18.6,324.04,6.5,2.5,1,-47.52,58.594736842105256,931.6563157894736,,,,507.0816326530612,93.05306122448978,37.22122448979592,2026-02-09,S60-24-1
20260209163612,2026-02-09 16:36:12,52,S60-24-1,609,589,74,63,193,16,0,37,0.0,0.0,1.52,0.0,1582.52,6.5,0.0,0.66,1.9,,,,,,280.0,350.0,600.0,1100.0,11.0,2.0,2.0,5.0,0.0,20260209_52,小型,1706.0,1.0,1635.0,1659.0,S60,,,0.0,14.8,64.0,246,0.326,0.256,1272,0.479,663,21.5,6.5,15.0,19.5,1.089,2,0.66,76.17722772277229,82.9,6.910945274830839,75.88,79.72,120.788,2.9396,,7.23,6.61,513.1333333333333,18.6,324.04,6.5,0.0,0,-49.52,58.594736842105256,931.6563157894736,,,,507.0816326530612,93.05306122448978,37.22122448979592,2026-02-09,S60-24-1
20260210074924,2026-02-10 07:49:24,1,S60-17,965,1134,0,118,321,28,0,66,0.0,0.0,3.1,0.0,2635.1,6.0,2.61,0.31,1.07,,,,,,280.0,350.0,600.0,1100.0,6.0,2.0,2.0,5.0,0.0,20260210_1,小型,841.0,3.0,752.0,808.0,S60,,,0.0,15.7,77.5,415,0.368,0.284,2099,0.46,1134,22.7,6.7,15.9,20.3,1.175,2,1.1,98.48282828282828,127.8,14.78390498299657,91.54,103.48285714285716,94.075,2.9396,,6.7,6.56,513.1333333333333,18.6,324.04,6.0,-0.5,1,2.41,,,,,,,,,2026-02-10,S60-17
20260210081653,2026-02-10 08:16:53,4,S60-17,985,1175,0,138,336,28,0,68,0.0,0.0,3.21,0.0,2733.21,4.5,2.99,0.2,1.03,,,,,,280.0,350.0,600.0,1100.0,5.0,2.0,2.0,5.0,0.0,20260210_4,小型,841.0,3.0,819.0,835.0,S60,,,0.0,15.7,77.5,432,0.411,0.319,2160,0.456,1175,22.2,6.5,15.7,20.9,1.193,2,1.14,101.43904761904764,132.4,16.933188011589184,88.8,109.73888888888888,96.262,2.9396,,6.7,6.56,513.1333333333333,18.6,324.04,4.5,-1.5,1,12.83,,,,,,,,,2026-02-10,S60-17
20260210084757,2026-02-10 08:47:57,7,S60-17,533,646,0,80,182,15,0,37,0.0,0.0,1.77,0.0,1494.77,3.5,3.9,0.57,2.22,,,,,,280.0,350.0,600.0,1100.0,5.0,2.0,2.0,5.0,0.0,20260210_7,小型,940.0,4.0,851.0,906.0,S60,,,0.0,15.7,77.5,234,0.44,0.342,1179,0.452,646,22.2,6.4,15.8,21.0,1.212,2,0.62,75.71263157894738,83.6,5.212075899299185,74.25999999999999,77.0909090909091,124.34,2.9396,,6.7,6.56,513.1333333333333,18.6,324.04,3.5,-1.0,1,-55.51,,,,,,,,,2026-02-10,S60-17
20260210091130,2026-02-10 09:11:30,8,S60-17,755,908,0,108,257,21,0,53,0.0,0.0,2.5,0.0,2104.5,4.0,0.93,0.0,1.11,,,,,,280.0,350.0,600.0,1100.0,5.0,2.0,2.0,5.0,0.0,20260210_8,小型,940.0,4.0,915.0,931.0,S60,,,0.0,15.7,77.5,331,0.42,0.326,1663,0.454,908,22.4,6.3,16.0,20.9,1.203,2,0.88,88.8131868131868,102.6,9.186255963962168,88.38,91.559375,104.045,2.9396,,6.7,6.56,513.1333333333333,18.6,324.04,4.0,0.5,1,-26.74,,,,,,,,,2026-02-10,S60-17
20260210093550,2026-02-10 09:35:50,11,S60-17,745,900,0,106,254,21,0,52,0.0,0.0,2.47,0.0,2080.47,4.0,0.95,-0.27,1.47,,,,,,280.0,350.0,600.0,1100.0,6.0,2.0,2.0,5.0,0.0,20260210_11,小型,1027.0,2.0,939.0,955.0,S60,,,0.0,15.7,77.5,327,0.417,0.324,1645,0.453,900,22.3,6.4,15.9,20.8,1.208,2,0.87,87.84623655913978,103.1,10.03052930281236,87.73999999999998,91.05,104.655,2.9396,,6.7,6.56,513.1333333333333,18.6,324.04,4.0,0.0,0,-28.74,64.47857142857143,451.35,,,,,,,2026-02-10,S60-17
20260210100025,2026-02-10 10:00:25,12,S60-17,791,938,0,103,267,21,0,56,0.0,0.0,2.57,0.0,2178.57,5.0,0.98,0.25,1.08,,,,,,280.0,350.0,600.0,1100.0,5.0,2.0,2.0,5.0,0.0,20260210_12,小型,1027.0,2.0,1003.0,1018.0,S60,,,0.0,15.7,77.5,344,0.386,0.299,1729,0.457,938,22.4,6.1,16.3,20.5,1.186,2,0.91,90.5915789473684,107.4,10.535570457993542,91.64,94.97575757575758,104.369,2.9396,,6.7,6.56,513.1333333333333,18.6,324.04,5.0,1.0,1,-20.82,64.47857142857143,451.35,,,,544.5483870967741,92.42903225806452,23.107258064516127,2026-02-10,S60-17
20260210102443,2026-02-10 10:24:43,16,S60-17,773,927,0,111,265,21,0,54,0.0,0.0,2.55,0.0,2153.55,4.0,1.83,0.0,0.98,,,,,,280.0,350.0,600.0,1100.0,4.0,2.0,2.0,5.0,0.0,20260210_16,小型,1123.0,1.0,1027.0,1042.0,S60,,,0.0,15.7,77.5,340,0.419,0.326,1700,0.455,927,22.1,6.2,15.9,21.0,1.199,2,0.9,80.39462365591399,97.0,8.032559623537006,80.32,77.525,86.139,2.9396,,6.7,6.56,513.1333333333333,18.6,324.04,4.0,-1.0,1,-23.74,63.78333333333333,446.4833333333333,,,,517.8064516129032,84.40645161290323,21.101612903225806,2026-02-10,S60-17
20260210104901,2026-02-10 10:49:01,20,S60-17,582,683,0,68,194,15,0,41,0.0,0.0,1.89,0.0,1584.89,6.5,1.49,0.34,1.49,,,,,,280.0,350.0,600.0,1100.0,8.0,2.0,2.0,5.0,0.0,20260210_20,小型,1123.0,1.0,1052.0,1113.0,S60,,,0.0,15.7,77.5,250,0.351,0.272,1265,0.46,683,22.4,6.0,16.4,20.1,1.174,2,0.66,76.75566037735848,83.6,5.220823331814144,75.91999999999999,77.03513513513515,116.72,2.9396,,6.7,6.56,513.1333333333333,18.6,324.04,6.5,2.5,1,-44.52,63.78333333333333,446.4833333333333,,,,542.8372093023256,104.8046511627907,36.68162790697674,2026-02-10,S60-17
20260210105235,2026-02-10 10:52:35,21,S60-17,585,684,0,65,195,16,0,39,0.0,0.0,1.89,0.0,1585.89,7.0,1.56,0.34,1.63,,,,,,280.0,350.0,600.0,1100.0,8.0,2.0,2.0,5.0,0.0,20260210_21,小型,1123.0,1.0,1052.0,1113.0,S60,,,0.0,15.7,77.5,250,0.333,0.26,1269,0.461,684,22.0,6.4,15.6,19.9,1.169,2,0.66,76.96521739130435,86.5,8.360198598413493,77.82,82.63636363636365,125.207,2.9396,,6.7,6.56,513.1333333333333,18.6,324.04,7.0,0.5,1,-45.83,63.78333333333333,446.4833333333333,,,,542.8372093023256,104.8046511627907,36.68162790697674,2026-02-10,S60-17
20260210125911,2026-02-10 12:59:11,22,S60-24,964,1112,0,110,316,28,0,65,0.0,0.0,3.23,0.0,2598.23,6.5,1.85,1.58,0.91,,,,,,280.0,350.0,600.0,1100.0,6.0,2.0,2.0,5.0,0.0,20260210_22,小型,1419.0,3.0,1302.0,1318.0,S60,,,0.0,17.2,67.9,409,0.348,0.269,2076,0.464,1112,22.7,6.8,15.9,20.0,1.154,2,1.08,91.69565217391302,113.3,11.42659857566773,90.98000000000002,95.4090909090909,88.342,2.9396,,6.7,6.56,513.1333333333333,18.6,324.04,6.5,-0.5,1,-2.52,58.08849557522124,1085.2867256637169,,,,563.375,109.79375,29.27833333333333,2026-02-10,S60-24
20260210132549,2026-02-10 13:25:49,25,S60-24,978,1151,0,123,327,30,0,68,0.0,0.0,3.34,0.0,2680.34,5.5,1.65,0.31,0.79,,,,,,280.0,350.0,600.0,1100.0,6.0,1.0,1.0,5.0,0.0,20260210_25,小型,1419.0,3.0,1330.0,1344.0,S60,,,0.0,17.2,67.9,425,0.376,0.289,2129,0.459,1151,23.1,7.1,16.0,20.5,1.177,2,1.12,93.54848484848485,115.8,13.242473476089048,90.02000000000001,97.91428571428573,87.423,2.9396,,6.7,6.56,513.1333333333333,18.6,324.04,5.5,-1.0,1,5.82,58.08849557522124,1085.2867256637169,,,,559.9642857142857,90.53214285714286,21.124166666666667,2026-02-10,S60-24
20260210135029,2026-02-10 13:50:29,28,S60-24,944,1113,0,119,318,27,0,65,0.0,0.0,3.22,0.0,2589.22,5.5,1.71,0.43,1.0,,,,,,280.0,350.0,600.0,1100.0,5.0,1.0,1.0,5.0,0.0,20260210_28,小型,1419.0,3.0,1354.0,1408.0,S60,,,0.0,17.2,67.9,410,0.374,0.29,2057,0.459,1113,22.4,6.6,15.9,20.5,1.179,2,1.08,84.11758241758241,104.6,10.032568869005546,80.24000000000001,82.87812500000001,76.739,2.9396,,6.7,6.56,513.1333333333333,18.6,324.04,5.5,0.0,0,1.82,58.08849557522124,1085.2867256637169,,,,551.6785714285714,91.81785714285714,21.424166666666665,2026-02-10,S60-24
20260210141500,2026-02-10 14:15:00,32,S60-24,965,1132,0,117,322,29,0,67,0.0,0.0,3.26,0.0,2635.26,6.0,1.74,0.31,0.89,,,,,,280.0,350.0,600.0,1100.0,6.0,1.0,1.0,5.0,0.0,20260210_32,小型,1510.0,4.0,1418.0,1433.0,S60,,,0.0,17.2,67.9,418,0.363,0.28,2097,0.46,1132,23.0,6.9,16.0,20.3,1.173,2,1.1,85.8,111.1,9.969419260335554,86.8,84.42777777777778,76.753,2.9396,,6.7,6.56,513.1333333333333,18.6,324.04,6.0,0.5,1,1.41,63.26915887850467,1128.3,,,,506.8333333333333,88.03999999999998,22.009999999999994,2026-02-10,S60-24
20260210144148,2026-02-10 14:41:48,35,S60-24,1022,1173,0,107,333,29,0,66,0.0,0.0,3.39,0.0,2733.39,7.5,1.9,0.99,0.86,,,,,,280.0,350.0,600.0,1100.0,5.0,1.0,1.0,5.0,0.0,20260210_35,小型,1510.0,4.0,1445.0,1500.0,S60,,,0.0,17.2,67.9,428,0.321,0.25,2195,0.466,1173,22.2,6.8,15.4,19.6,1.148,2,1.14,94.85673758865248,124.8,14.986676375677709,84.36,96.88367346938776,84.986,2.9396,,6.7,6.56,513.1333333333333,18.6,324.04,7.5,1.5,1,0.12,63.26915887850467,1128.3,,,,517.0666666666667,95.43333333333332,23.85833333333333,2026-02-10,S60-24
20260210150659,2026-02-10 15:06:59,39,S60-24,1006,1173,0,117,335,30,0,68,0.0,0.0,3.41,0.0,2732.41,6.5,1.74,0.4,0.86,,,,,,280.0,350.0,600.0,1100.0,5.0,1.0,1.0,5.0,0.0,20260210_39,小型,1605.0,2.0,1510.0,1524.0,S60,,,0.0,17.2,67.9,433,0.349,0.27,2179,0.462,1173,22.6,6.9,15.7,20.2,1.166,2,1.14,92.79354838709676,116.9,13.512692611115574,87.66,99.2875,87.094,2.9396,,6.7,6.56,513.1333333333333,18.6,324.04,6.5,-1.0,1,4.48,56.091176470588245,948.8757352941178,,,,540.25,89.5142857142857,20.886666666666663,2026-02-10,S60-24
20260210153634,2026-02-10 15:36:34,42,S60-24,1012,1173,0,112,334,30,0,69,0.0,0.0,3.38,0.0,2733.38,7.0,1.82,0.5,0.86,,,,,,280.0,350.0,600.0,1100.0,5.0,1.0,1.0,5.0,0.0,20260210_42,小型,1605.0,2.0,1539.0,1553.0,S60,,,0.0,17.2,67.9,433,0.335,0.259,2185,0.463,1173,22.9,6.9,15.9,20.0,1.159,2,1.14,97.41382978723404,123.0,16.611970825113794,88.0,109.63939393939394,96.175,2.9396,,6.7,6.56,513.1333333333333,18.6,324.04,7.0,0.5,1,1.17,56.091176470588245,948.8757352941178,,,,545.9642857142857,89.3535714285714,20.84916666666666,2026-02-10,S60-24
20260210160117,2026-02-10 16:01:17,45,S60-24,1002,1172,0,121,335,30,0,68,0.0,0.0,3.38,0.0,2731.38,6.0,0.83,0.5,0.77,,,,,,280.0,350.0,600.0,1100.0,8.0,1.0,1.0,5.0,0.0,20260210_45,小型,1703.0,1.0,1609.0,1625.0,S60,,,0.0,17.2,67.9,433,0.361,0.279,2174,0.461,1172,22.6,6.9,15.7,20.3,1.17,2,1.14,96.04081632653065,122.0,15.86915784665911,89.16,105.7235294117647,92.74,2.9396,,6.7,6.56,513.1333333333333,18.6,324.04,6.0,-1.0,1,5.41,59.19895833333334,944.2233854166668,,,,525.65625,83.040625,22.144166666666667,2026-02-10,S60-24
20260210163534,2026-02-10 16:35:34,47,S60-24,600,694,0,61,196,17,0,40,0.0,0.0,1.99,0.0,1609.99,8.0,3.39,0.5,1.61,,,,,,280.0,350.0,600.0,1100.0,6.0,1.0,1.0,5.0,0.0,20260210_47,小型,1703.0,1.0,1639.0,1655.0,S60,,,0.0,17.2,67.9,253,0.311,0.241,1294,0.464,694,22.5,6.7,15.8,19.5,1.157,2,0.67,77.14,85.0,8.428153322113488,77.86,82.67575757575759,123.397,2.9396,,6.7,6.56,513.1333333333333,18.6,324.04,8.0,2.0,1,-38.15,59.19895833333334,944.2233854166668,,,,549.875,93.490625,24.93083333333333,2026-02-10,S60-24
20260210163930,2026-02-10 16:39:30,48,S60-24,591,684,0,62,193,18,0,39,0.0,0.0,1.95,0.0,1588.95,7.5,1.64,0.85,1.63,,,,,,280.0,350.0,600.0,1100.0,6.0,1.0,1.0,5.0,0.0,20260210_48,小型,1703.0,1.0,1639.0,1655.0,S60,,,0.0,17.2,67.9,250,0.321,0.248,1275,0.464,684,22.8,7.2,15.6,19.7,1.157,2,0.66,77.69489795918368,85.8,7.1728850605337655,77.06,81.60588235294118,123.645,2.9396,,6.7,6.56,513.1333333333333,18.6,324.04,7.5,-0.5,1,-44.88,59.19895833333334,944.2233854166668,,,,549.875,93.490625,24.93083333333333,2026-02-10,S60-24
20260211074929,2026-02-11 07:49:29,1,S60-17,943,1115,0,116,317,28,0,63,0.0,0.0,3.04,0.0,2585.04,6.0,2.65,-0.11,1.18,,,,,,280.0,350.0,600.0,1100.0,7.0,1.0,1.0,5.0,0.0,20260211_1,小型,845.0,2.0,752.0,808.0,S60,,,0.0,18.4,63.1,408,0.366,0.284,2058,0.458,1115,22.3,6.9,15.4,20.3,1.182,2,1.08,99.259793814433,126.4,14.23052954360828,94.46,105.03823529411764,97.258,2.9396,,6.7,6.56,513.1333333333333,18.6,324.04,6.0,-1.5,1,0.41,,,,,,,,,2026-02-11,S60-17
20260211081621,2026-02-11 08:16:21,4,S60-17,771,919,0,107,262,23,0,54,0.0,0.0,2.52,0.0,2138.52,4.5,2.88,0.52,1.21,,,,,,280.0,350.0,600.0,1100.0,6.0,1.0,1.0,5.0,0.0,20260211_4,小型,845.0,2.0,820.0,835.0,S60,,,0.0,18.4,63.1,339,0.408,0.316,1690,0.456,919,22.7,6.8,15.9,20.9,1.192,2,0.89,88.75434782608696,102.7,10.573689794911568,87.12,94.51818181818182,106.2,2.9396,,6.7,6.56,513.1333333333333,18.6,324.04,4.5,-1.5,1,-18.17,,,,,,,,,2026-02-11,S60-17
20260211083909,2026-02-11 08:39:09,5,S60-17,762,909,0,106,259,22,0,51,0.0,0.0,2.5,0.0,2111.5,4.5,2.91,0.4,1.22,,,,,,280.0,350.0,600.0,1100.0,5.0,1.0,1.0,5.0,0.0,20260211_5,小型,933.0,4.0,844.0,857.0,S60,,,0.0,18.4,63.1,332,0.409,0.319,1671,0.456,909,22.0,6.6,15.4,20.8,1.193,2,0.88,86.69374999999998,103.4,9.460662112355916,87.52,88.35882352941178,100.408,2.9396,,6.7,6.56,513.1333333333333,18.6,324.04,4.5,0.0,0,-19.17,,,,,,,,,2026-02-11,S60-17
20260211090759,2026-02-11 09:07:59,8,S60-17,749,896,0,103,255,22,0,49,0.0,0.0,2.48,0.0,2076.48,4.5,0.98,-0.13,1.01,,,,,,280.0,350.0,600.0,1100.0,5.0,1.0,1.0,5.0,0.0,20260211_8,小型,933.0,4.0,910.0,924.0,S60,,,0.0,18.4,63.1,326,0.404,0.316,1645,0.455,896,21.8,6.7,15.0,20.7,1.196,2,0.87,85.65957446808511,94.6,8.032981470679756,81.38,88.86363636363636,102.142,2.9396,,6.7,6.56,513.1333333333333,18.6,324.04,4.5,0.0,0,-22.17,,,,,,,,,2026-02-11,S60-17
20260211093619,2026-02-11 09:36:19,11,S60-17,761,910,0,104,259,22,0,52,0.0,0.0,2.49,0.0,2110.49,4.5,0.97,0.26,1.34,,,,,,280.0,350.0,600.0,1100.0,7.0,1.0,1.0,5.0,0.0,20260211_11,小型,1026.0,3.0,939.0,954.0,S60,,,0.0,18.4,63.1,333,0.402,0.312,1671,0.455,910,22.2,6.6,15.6,20.7,1.196,2,0.88,86.58131868131869,102.7,9.452087531367871,85.32000000000001,90.76875,103.146,2.9396,,6.7,6.56,513.1333333333333,18.6,324.04,4.5,0.0,0,-21.17,67.13571428571429,469.95,,,,,,,2026-02-11,S60-17
20260211100001,2026-02-11 10:00:01,12,S60-17,804,948,0,102,270,24,0,56,0.0,0.0,2.62,0.0,2206.62,5.5,2.0,0.37,1.07,,,,,,280.0,350.0,600.0,1100.0,5.0,1.0,1.0,5.0,0.0,20260211_12,小型,1026.0,3.0,1002.0,1016.0,S60,,,0.0,18.4,63.1,350,0.378,0.291,1752,0.459,948,22.9,6.9,16.0,20.5,1.179,2,0.92,86.47802197802197,102.9,9.48472226936506,85.18,90.734375,98.624,2.9396,,6.7,6.56,513.1333333333333,18.6,324.04,5.5,1.0,1,-15.18,67.13571428571429,469.95,,,,527.5357142857143,75.70357142857142,17.664166666666667,2026-02-11,S60-17
20260211102543,2026-02-11 10:25:43,17,S60-17,781,930,0,104,265,23,0,54,0.0,0.0,2.55,0.0,2159.55,5.0,1.96,0.13,1.31,,,,,,280.0,350.0,600.0,1100.0,5.0,1.0,1.0,5.0,0.0,20260211_17,小型,1121.0,1.0,1028.0,1042.0,S60,,,0.0,18.4,63.1,342,0.392,0.304,1711,0.456,930,22.5,6.7,15.8,20.7,1.191,2,0.9,80.45604395604396,95.2,7.611994710363069,79.28,80.10625,89.007,2.9396,,6.7,6.56,513.1333333333333,18.6,324.04,5.0,-0.5,1,-19.82,63.68571428571428,445.8,,,,563.3571428571429,70.35714285714286,16.416666666666668,2026-02-11,S60-17
20260211105022,2026-02-11 10:50:22,20,S60-17,598,694,0,65,197,16,0,41,0.0,0.0,1.91,0.0,1612.91,7.0,1.56,1.01,1.61,,,,,,280.0,350.0,600.0,1100.0,7.0,1.0,1.0,5.0,0.0,20260211_20,小型,1121.0,1.0,1053.0,1112.0,S60,,,0.0,18.4,63.1,254,0.33,0.256,1292,0.463,694,22.4,6.3,16.1,19.8,1.161,2,0.67,80.80699999999999,87.4,5.65959813060963,81.58000000000001,83.06857142857142,123.983,2.9396,,6.7,6.56,513.1333333333333,18.6,324.04,7.0,2.0,1,-45.83,63.68571428571428,445.8,,,,560.7631578947369,91.25789473684208,28.898333333333326,2026-02-11,S60-17
20260211105409,2026-02-11 10:54:09,21,S60-17,586,683,0,65,193,17,0,39,0.0,0.0,1.82,0.0,1584.82,7.0,1.56,0.51,1.49,,,,,,280.0,350.0,600.0,1100.0,7.0,1.0,1.0,5.0,0.0,20260211_21,小型,1121.0,1.0,1053.0,1112.0,S60,,,0.0,18.4,63.1,249,0.337,0.261,1269,0.462,683,22.5,6.8,15.7,19.8,1.166,2,0.66,81.03191489361703,89.8,7.408508805161884,75.85999999999999,85.99696969696969,130.298,2.9396,,6.7,6.56,513.1333333333333,18.6,324.04,7.0,0.0,0,-45.83,63.68571428571428,445.8,,,,560.7631578947369,91.25789473684208,28.898333333333326,2026-02-11,S60-17
20260211125949,2026-02-11 12:59:49,22,S60-24,944,1114,0,118,317,28,0,67,0.0,0.0,3.2,0.0,2591.2,5.5,0.85,0.43,1.09,,,,,,280.0,350.0,600.0,1100.0,6.0,2.0,2.0,5.0,0.0,20260211_22,小型,1420.0,2.0,1302.0,1317.0,S60,,,0.0,17.4,74.8,412,0.372,0.286,2058,0.459,1114,23.1,6.8,16.3,20.5,1.18,2,1.08,88.31182795698925,112.6,11.782745261860034,84.82000000000001,89.36250000000001,82.743,2.9396,,6.7,6.56,513.1333333333333,18.6,324.04,5.5,-1.5,1,0.82,62.34553571428571,1163.7833333333333,,,,531.5333333333333,100.43,25.1075,2026-02-11,S60-24
20260211132431,2026-02-11 13:24:31,25,S60-24,961,1143,0,132,325,29,0,66,0.0,0.0,3.27,0.0,2659.27,4.5,1.54,0.42,0.97,,,,,,280.0,350.0,600.0,1100.0,6.0,1.0,1.0,5.0,0.0,20260211_25,小型,1420.0,2.0,1328.0,1342.0,S60,,,0.0,17.4,74.8,420,0.406,0.314,2104,0.457,1143,22.6,6.9,15.7,20.8,1.189,2,1.11,85.43225806451613,114.2,11.687886949862133,82.66,84.465625,76.095,2.9396,,6.7,6.56,513.1333333333333,18.6,324.04,4.5,-1.0,1,6.83,62.34553571428571,1163.7833333333333,,,,557.3928571428571,91.74642857142857,21.407499999999995,2026-02-11,S60-24
20260211134838,2026-02-11 13:48:38,27,S60-24,970,1150,0,130,329,30,0,67,0.0,0.0,3.32,0.0,2679.32,4.8,1.56,0.21,0.7,6.6,23.3,,,,280.0,350.0,600.0,1100.0,7.0,1.0,1.0,5.0,0.0,20260211_27,小型,1420.0,2.0,1354.0,1410.0,S60,,,0.0,20.0,36.0,426,0.395,0.305,2120,0.458,1150,22.8,7.0,15.7,20.8,1.186,2,1.12,84.31473684210526,111.1,12.363528438801916,80.1,82.66363636363637,73.807,2.9396,,6.7,6.56,513.1333333333333,18.6,324.04,4.8,0.3,1,0.0,62.34553571428571,1163.7833333333333,,,,518.0625,88.58125,23.621666666666663,2026-02-11,S60-24
20260211141744,2026-02-11 14:17:44,31,S60-24,999,1175,0,130,335,30,0,69,0.0,0.0,3.39,0.0,2741.39,5.0,0.78,1.11,1.03,,,,,,280.0,350.0,600.0,1100.0,6.0,1.0,1.0,5.0,0.0,20260211_31,小型,1509.0,4.0,1420.0,1434.0,S60,,,0.0,17.4,74.8,434,0.388,0.3,2174,0.46,1175,22.8,6.9,15.9,20.6,1.176,2,1.14,90.9021978021978,119.3,14.473271902554371,84.84,96.390625,84.553,2.9396,,6.7,6.56,513.1333333333333,18.6,324.04,5.0,0.2,1,6.18,64.38333333333333,1149.2425,,,,549.5357142857143,95.79999999999998,22.353333333333328,2026-02-11,S60-24
20260211143956,2026-02-11 14:39:56,34,S60-24,990,1173,0,131,333,29,0,67,0.0,0.0,3.36,0.0,2726.36,5.0,1.55,0.2,0.86,,,,,,280.0,350.0,600.0,1100.0,5.0,1.0,1.0,5.0,0.0,20260211_34,小型,1509.0,4.0,1445.0,1458.0,S60,,,0.0,17.4,74.8,429,0.393,0.305,2163,0.458,1173,22.4,6.8,15.6,20.6,1.185,2,1.14,95.71941747572816,118.2,13.954677388599448,90.22,101.4472222222222,88.989,2.9396,,6.7,6.56,513.1333333333333,18.6,324.04,5.0,0.0,0,7.18,64.38333333333333,1149.2425,,,,582.1538461538462,92.79230769230767,20.105,2026-02-11,S60-24
20260211150608,2026-02-11 15:06:08,37,S60-24,984,1162,0,128,330,29,0,69,0.0,0.0,3.36,0.0,2705.36,5.0,0.79,0.51,0.78,,,,,,280.0,350.0,600.0,1100.0,6.0,1.0,1.0,5.0,0.0,20260211_37,小型,1559.0,3.0,1509.0,1524.0,S60,,,0.0,17.4,74.8,428,0.388,0.299,2146,0.459,1162,22.9,6.8,16.1,20.6,1.181,2,1.13,94.51170212765958,123.6,16.532713260111276,84.9,104.70000000000002,92.655,2.9396,,6.7,6.56,513.1333333333333,18.6,324.04,5.0,0.0,0,4.18,56.91359223300971,968.4796278317152,,,,533.5666666666667,83.36999999999999,20.8425,2026-02-11,S60-24
20260211153243,2026-02-11 15:32:43,40,S60-24,985,1163,0,130,330,29,0,68,0.0,0.0,3.35,0.0,2708.35,5.0,2.36,0.61,0.87,,,,,,280.0,350.0,600.0,1100.0,5.0,1.0,1.0,5.0,0.0,20260211_40,小型,1559.0,3.0,1535.0,1548.0,S60,,,0.0,17.4,74.8,427,0.394,0.304,2148,0.459,1163,22.7,6.8,15.9,20.6,1.181,2,1.13,92.12631578947368,119.4,14.312660648797817,84.2,98.90909090909092,87.53,2.9396,,6.7,6.56,513.1333333333333,18.6,324.04,5.0,0.0,0,6.18,56.91359223300971,968.4796278317152,,,,575.7307692307693,92.7153846153846,20.08833333333333,2026-02-11,S60-24
20260211155732,2026-02-11 15:57:32,44,S60-24,1001,1185,0,131,337,31,0,67,0.0,0.0,3.4,0.0,2755.4,5.0,0.77,0.5,1.02,,,,,,280.0,350.0,600.0,1100.0,6.0,1.0,1.0,5.0,0.0,20260211_44,小型,1652.0,1.0,1602.0,1616.0,S60,,,0.0,17.4,74.8,435,0.389,0.301,2186,0.458,1185,22.5,7.1,15.4,20.6,1.184,2,1.15,92.58260869565218,122.7,15.795827797345812,85.38000000000001,101.07878787878788,87.895,2.9396,,6.7,6.56,513.1333333333333,18.6,324.04,5.0,0.0,0,7.18,56.794845360824745,916.290171821306,,,,570.8571428571429,90.86071428571428,21.20083333333333,2026-02-11,S60-24
20260211162347,2026-02-11 16:23:47,45,S60-24,582,686,0,68,194,16,0,38,0.0,0.0,1.96,0.0,1585.96,6.5,1.49,0.34,1.93,,,,,,280.0,350.0,600.0,1100.0,6.0,1.0,1.0,5.0,0.0,20260211_45,小型,1652.0,1.0,1627.0,1645.0,S60,,,0.0,17.4,74.8,248,0.351,0.274,1268,0.459,686,21.8,6.5,15.3,19.9,1.179,2,0.66,78.23804347826086,87.7,6.9617408241371255,77.96,80.02727272727272,121.253,2.9396,,6.7,6.56,513.1333333333333,18.6,324.04,6.5,1.5,1,-44.52,56.794845360824745,916.290171821306,,,,530.9166666666666,97.11111111111111,29.133333333333333,2026-02-11,S60-24
20260211162750,2026-02-11 16:27:50,46,S60-24,584,685,0,68,192,17,0,39,0.0,0.0,1.93,0.0,1586.93,6.5,1.49,0.69,1.78,,,,,,280.0,350.0,600.0,1100.0,6.0,1.0,1.0,5.0,0.0,20260211_46,小型,1652.0,1.0,1627.0,1645.0,S60,,,0.0,17.4,74.8,248,0.354,0.274,1269,0.46,685,22.6,6.9,15.7,19.9,1.173,2,0.66,76.58681318681319,85.2,6.860945515066071,75.1,80.971875,122.685,2.9396,,6.7,6.56,513.1333333333333,18.6,324.04,6.5,0.0,0,-44.52,56.794845360824745,916.290171821306,,,,530.9166666666666,97.11111111111111,29.133333333333333,2026-02-11,S60-24
20260212074858,2026-02-12 07:48:58,1,S60-17,934,1114,0,120,337,9,0,64,0.0,0.0,3.02,0.0,2581.02,5.5,2.56,-0.64,1.09,,,,,,280.0,350.0,600.0,1100.0,6.0,1.0,1.0,5.0,0.0,20260212_1,小型,841.0,3.0,752.0,806.0,S60,,,0.0,17.0,78.6,410,0.356,0.293,2048,0.456,1114,17.8,2.2,15.6,20.6,1.193,2,1.08,92.03125,124.2,13.256612442004178,89.7,92.56470588235294,85.708,2.9396,,6.7,6.56,513.1333333333333,18.6,324.04,5.5,-1.0,1,2.82,,,,,,,,,2026-02-12,S60-17
20260212081300,2026-02-12 08:13:00,4,S60-17,767,920,0,107,278,8,0,52,0.0,0.0,2.5,0.0,2134.5,4.5,2.88,0.0,1.32,,,,,,280.0,350.0,600.0,1100.0,8.0,1.0,1.0,5.0,0.0,20260212_4,小型,841.0,3.0,816.0,833.0,S60,,,0.0,17.0,78.6,338,0.385,0.317,1687,0.455,920,17.8,2.4,15.4,20.9,1.199,2,0.89,86.40108695652174,101.0,10.07992510502302,87.80000000000001,90.96060606060608,102.203,2.9396,,6.7,6.56,513.1333333333333,18.6,324.04,4.5,-1.0,1,-18.17,,,,,,,,,2026-02-12,S60-17
20260212084012,2026-02-12 08:40:12,5,S60-17,759,909,0,106,274,6,0,53,0.0,0.0,2.47,0.0,2109.47,4.5,2.91,0.0,1.22,,,,,,280.0,350.0,600.0,1100.0,4.0,1.0,1.0,5.0,0.0,20260212_5,小型,927.0,4.0,843.0,855.0,S60,,,0.0,17.0,78.6,333,0.387,0.318,1668,0.455,909,17.7,1.8,15.9,20.8,1.198,2,0.88,84.13516483516482,104.5,10.312015541748805,86.14,86.565625,98.37,2.9396,,6.7,6.56,513.1333333333333,18.6,324.04,4.5,0.0,0,-19.17,,,,,,,,,2026-02-12,S60-17
20260212090029,2026-02-12 09:00:29,8,S60-17,764,910,0,102,273,6,0,51,0.0,0.0,2.46,0.0,2108.46,5.0,2.0,0.26,1.34,,,,,,280.0,350.0,600.0,1100.0,5.0,1.0,1.0,5.0,0.0,20260212_8,小型,927.0,4.0,904.0,916.0,S60,,,0.0,17.0,78.6,330,0.374,0.309,1674,0.456,910,17.3,1.8,15.5,20.5,1.191,2,0.88,81.71648351648352,97.0,10.521701944560483,84.04,86.853125,98.697,2.9396,,6.7,6.56,513.1333333333333,18.6,324.04,5.0,0.5,1,-21.82,,,,,,,,,2026-02-12,S60-17
20260212092300,2026-02-12 09:23:00,9,S60-17,764,900,0,96,273,5,0,53,0.0,0.0,2.45,0.0,2093.45,5.5,1.05,0.92,1.47,,,,,,280.0,350.0,600.0,1100.0,5.0,1.0,1.0,5.0,0.0,20260212_9,小型,1009.0,2.0,926.0,939.0,S60,,,0.0,17.0,78.6,331,0.352,0.29,1664,0.459,900,17.5,1.5,16.0,20.4,1.178,2,0.87,87.99560439560439,104.0,9.663172551268298,83.78,91.015625,104.616,2.9396,,6.7,6.56,513.1333333333333,18.6,324.04,5.5,0.5,1,-21.18,72.23333333333333,505.6333333333333,,,,,,,2026-02-12,S60-17
20260212094457,2026-02-12 09:44:57,12,S60-17,815,950,0,90,288,6,0,54,0.0,0.0,2.61,0.0,2205.61,7.0,1.12,0.37,1.28,,,,,,280.0,350.0,600.0,1100.0,5.0,1.0,1.0,5.0,0.0,20260212_12,小型,1009.0,2.0,948.0,1000.0,S60,,,0.0,17.0,78.6,348,0.312,0.259,1765,0.462,950,17.2,1.7,15.5,19.9,1.166,2,0.92,85.35698924731183,104.7,14.641430374402857,85.9,95.121875,103.393,2.9396,,6.7,6.56,513.1333333333333,18.6,324.04,7.0,1.5,1,-20.83,72.23333333333333,505.6333333333333,,,,,,,2026-02-12,S60-17
20260212100722,2026-02-12 10:07:22,14,S60-17,794,939,0,101,285,6,0,55,0.0,0.0,2.56,0.0,2182.56,5.5,2.02,0.25,1.19,,,,,,280.0,350.0,600.0,1100.0,4.0,1.0,1.0,5.0,0.0,20260212_14,小型,1101.0,1.0,1010.0,1022.0,S60,,,0.0,17.0,78.6,346,0.354,0.292,1733,0.458,939,17.6,1.7,15.9,20.5,1.183,2,0.91,88.11595744680852,105.1,14.90126585506398,89.46,98.29696969696968,108.019,2.9396,,6.7,6.56,513.1333333333333,18.6,324.04,5.5,-1.5,1,-16.18,64.56428571428572,451.9500000000001,,,,596.625,82.95833333333333,16.591666666666665,2026-02-12,S60-17
20260212103059,2026-02-12 10:30:59,18,S60-17,595,695,0,66,210,4,0,40,0.0,0.0,1.91,0.0,1611.91,7.0,3.12,0.51,1.76,,,,,,280.0,350.0,600.0,1100.0,7.0,1.0,1.0,5.0,0.0,20260212_18,小型,1101.0,1.0,1034.0,1051.0,S60,,,0.0,17.0,78.6,254,0.314,0.26,1290,0.461,695,17.3,1.6,15.7,19.9,1.168,2,0.67,79.98924731182795,89.6,9.321376315904637,82.36,86.225,128.694,2.9396,,6.7,6.56,513.1333333333333,18.6,324.04,7.0,1.5,1,-44.83,64.56428571428572,451.9500000000001,,,,519.7647058823529,94.05882352941175,26.65,2026-02-12,S60-17
20260212103441,2026-02-12 10:34:41,19,S60-17,585,683,0,68,206,5,0,40,0.0,0.0,1.86,0.0,1588.86,6.5,1.49,0.86,1.49,,,,,,280.0,350.0,600.0,1100.0,7.0,1.0,1.0,5.0,0.0,20260212_19,小型,1101.0,1.0,1034.0,1051.0,S60,,,0.0,17.0,78.6,251,0.33,0.271,1268,0.461,683,17.9,2.0,15.9,20.1,1.168,2,0.66,79.23763440860215,88.8,9.338634216395524,81.9,85.05625,128.873,2.9396,,6.7,6.56,513.1333333333333,18.6,324.04,6.5,-0.5,1,-44.52,64.56428571428572,451.9500000000001,,,,519.7647058823529,94.05882352941175,26.65,2026-02-12,S60-17
