Repository: Vincent626/concrete-strength-analysis

# 🎯 S60 & M60 混凝土強度預測模型訓練成果報告

> **更新日期**: 2026-02-04  
> **專案目標**: 建立 S60/M60 混凝土 28 天抗壓強度預測模型

---

## 📋 摘要

本專案針對 S60（小型）與 M60（中型）離心混凝土管配比，建立機器學習預測模型。透過配料特徵分析，預測 28 天抗壓強度，並識別影響強度的關鍵因素。

### 主要成果

| 模型 | 樣本數 | R² | MAE (kgf/cm²) | 狀態 |
|:---|---:|---:|---:|:---|
| **S60** | 46 | **0.360** | 28 | ✅ 可用 |
| **M60** | 52 | **0.206** | 25 | ✅ 可用 |

---

## 📈 模型效能比較
> **說明**：S60 模型 R²=0.360，M60 模型 R²=0.206，兩者皆具有預測能力。S60 表現較佳，預測誤差約 28 kgf/cm²。

---

## 📊 強度分布比較
> **說明**：S60 與 M60 的強度分布相似，平均約 605 kgf/cm²，皆高於設計強度 510 kgf/cm²（紅色虛線）。

---

File: S60_M60_dataset_v9_shared.csv (part 136 of 138)
match_key,日期及時間,序,配比 ,耗用骨材1,耗用骨材2,耗用骨材3,耗用水,耗用泥料1,耗用泥料2,耗用泥料3,耗用泥料4,耗用藥劑1,耗用藥劑2,耗用藥劑3,耗用藥劑4,耗用小計,表面水骨材1,誤差%水,誤差%骨材1,誤差%骨材2,坍度(cm),混凝土溫度(℃),試體1強度(X1),試體2強度(X2),試體3強度(X3),加料轉速,慢速轉速,中速轉速,高速轉速,加料時間,慢速時間,中速時間,高速時間,總降水量,cp_key,類型,入池,蒸養池,離心開始,離心結束,母體,平均強度,強度_原始,強度_修正,環境溫度,環境濕度,膠結料總量,水灰比,水膠比,骨材總量,砂石比,粗骨材總量,水泥取代率,矽灰取代率,爐石取代率,漿體比例,粗細骨材比,月份,拌合米數,平均電流,最大電流,電流標準差,最終電流,穩定階段平均電流,單位體積穩定電流,砂_FM,砂_Mud,六分_FM,三分_FM,水泥砂漿_28天平均強度,水泥_流動性,水泥砂漿_7天平均強度,設定扣水率(%),扣水率_變動幅度,扣水率_是否變更,水量微調偏離度,蒸養實際平均溫度,蒸養實際總積溫,蒸養實際階段1溫度,蒸養實際階段2溫度,蒸養實際階段3溫度,實際離心平均轉速,實際離心平均電流,實際離心總能量,日期,配比
20260212125911,2026-02-12 12:59:11,22,S60-24,946,1112,0,119,337,9,0,64,0.0,0.0,3.22,0.0,2590.22,5.5,1.71,0.64,0.91,,,,,,280.0,350.0,600.0,1100.0,5.0,1.0,1.0,5.0,0.0,20260212_22,小型,1415.0,3.0,1302.0,1315.0,S60,,,0.0,17.4,81.1,410,0.353,0.29,2058,0.46,1112,17.8,2.2,15.6,20.4,1.175,2,1.08,96.17659574468084,118.6,14.692315443520018,89.03999999999999,105.93636363636364,98.089,2.9396,,6.7,6.56,513.1333333333333,18.6,324.04,5.5,-1.0,1,1.82,61.06283185840708,1144.9280973451328,,,,591.6153846153846,113.58461538461538,24.61,2026-02-12,S60-24
20260212132206,2026-02-12 13:22:06,25,S60-24,962,1153,0,142,349,9,0,68,0.0,0.0,3.31,0.0,2686.31,3.5,1.43,0.63,0.96,,,,,,280.0,350.0,600.0,1100.0,5.0,1.0,1.0,5.0,0.0,20260212_25,小型,1415.0,3.0,1325.0,1339.0,S60,,,0.0,17.4,81.1,426,0.407,0.333,2115,0.455,1153,18.1,2.1,16.0,21.2,1.199,2,1.12,93.50520833333331,121.2,14.86837646505486,90.82,101.2529411764706,90.404,2.9396,,6.7,6.56,513.1333333333333,18.6,324.04,3.5,-2.0,1,6.49,61.06283185840708,1144.9280973451328,,,,557.0357142857143,89.81071428571428,20.95583333333333,2026-02-12,S60-24
20260212134559,2026-02-12 13:45:59,27,S60-24,935,1122,0,139,340,9,0,65,0.0,0.0,3.22,0.0,2613.22,3.5,1.46,0.54,0.9,,,,,,280.0,350.0,600.0,1100.0,5.0,1.0,1.0,5.0,0.0,20260212_27,小型,1415.0,3.0,1350.0,1403.0,S60,,,0.0,17.4,81.1,414,0.409,0.336,2057,0.455,1122,17.9,2.2,15.7,21.2,1.2,2,1.09,90.36813186813188,116.4,12.94188938701331,89.8,95.55,87.661,2.9396,,6.7,6.56,513.1333333333333,18.6,324.04,3.5,0.0,0,3.49,61.06283185840708,1144.9280973451328,,,,585.5,94.79230769230767,20.53833333333333,2026-02-12,S60-24
20260212141202,2026-02-12 14:12:02,32,S60-24,945,1133,0,138,345,9,0,65,0.0,0.0,3.25,0.0,2638.25,3.5,0.73,0.53,0.98,,,,,,280.0,350.0,600.0,1100.0,6.0,1.0,1.0,5.0,0.0,20260212_32,小型,1503.0,4.0,1415.0,1429.0,S60,,,0.0,17.4,81.1,419,0.4,0.329,2078,0.455,1133,17.7,2.1,15.5,21.1,1.199,2,1.1,94.0063829787234,117.0,14.328321964606058,89.66,104.01515151515152,94.559,2.9396,,6.7,6.56,513.1333333333333,18.6,324.04,3.5,0.0,0,2.49,64.47222222222221,1157.2763888888887,,,,557.8928571428571,90.43571428571428,21.101666666666663,2026-02-12,S60-24
20260212143552,2026-02-12 14:35:52,34,S60-24,980,1173,0,145,357,10,0,69,0.0,0.0,3.41,0.0,2737.41,3.5,1.4,0.62,0.86,,,,,,280.0,350.0,600.0,1100.0,6.0,1.0,1.0,5.0,0.0,20260212_34,小型,1503.0,4.0,1439.0,1453.0,S60,,,0.0,17.4,81.1,436,0.406,0.333,2153,0.455,1173,18.1,2.3,15.8,21.3,1.197,2,1.14,88.23626373626372,117.4,12.745561748392712,85.88,90.6125,79.485,2.9396,,6.7,6.56,513.1333333333333,18.6,324.04,3.5,0.0,0,9.49,64.47222222222221,1157.2763888888887,,,,568.9642857142857,97.04285714285712,22.643333333333327,2026-02-12,S60-24
20260212145958,2026-02-12 14:59:58,38,S60-24,991,1184,0,140,359,11,0,69,0.0,0.0,3.42,0.0,2757.42,4.0,0.72,0.41,0.94,,,,,,280.0,350.0,600.0,1100.0,5.0,1.0,1.0,5.0,0.0,20260212_38,小型,1551.0,2.0,1503.0,1516.0,S60,,,0.0,17.4,81.1,439,0.39,0.319,2175,0.456,1184,18.2,2.5,15.7,21.0,1.195,2,1.15,94.23434343434344,120.3,15.47610841392721,88.1,102.20571428571432,88.875,2.9396,,6.7,6.56,513.1333333333333,18.6,324.04,4.0,0.5,1,5.26,62.30582524271845,1068.5449029126214,,,,560.1923076923077,107.54615384615384,23.301666666666662,2026-02-12,S60-24
20260212152441,2026-02-12 15:24:41,41,S60-24,986,1174,0,140,356,10,0,67,0.0,0.0,3.37,0.0,2736.37,4.0,1.45,0.71,0.95,,,,,,280.0,350.0,600.0,1100.0,6.0,1.0,1.0,5.0,0.0,20260212_41,小型,1551.0,2.0,1527.0,1540.0,S60,,,0.0,17.4,81.1,433,0.393,0.323,2160,0.456,1174,17.8,2.3,15.5,21.0,1.191,2,1.14,93.10108695652175,116.7,15.053885058026207,87.32000000000001,103.3818181818182,90.686,2.9396,,6.7,6.56,513.1333333333333,18.6,324.04,4.0,0.0,0,5.26,62.30582524271845,1068.5449029126214,,,,548.2692307692307,90.2653846153846,19.5575,2026-02-12,S60-24
20260212154732,2026-02-12 15:47:32,44,S60-24,979,1175,0,139,355,11,0,68,0.0,0.0,3.38,0.0,2730.38,4.0,0.72,0.0,1.03,,,,,,280.0,350.0,600.0,1100.0,6.0,1.0,1.0,5.0,0.0,20260212_44,小型,1650.0,1.0,1551.0,1605.0,S60,,,0.0,17.4,81.1,434,0.392,0.32,2154,0.455,1175,18.2,2.5,15.7,21.0,1.2,2,1.14,96.42450980392157,119.2,16.131247452306685,95.22,105.20833333333334,92.288,2.9396,,6.7,6.56,513.1333333333333,18.6,324.04,4.0,0.0,0,4.26,59.91649484536083,968.6500000000002,,,,567.7857142857143,84.8785714285714,19.805,2026-02-12,S60-24
20260212162256,2026-02-12 16:22:56,47,S60-24,583,685,0,67,205,5,0,39,0.0,0.0,1.95,0.0,1585.95,6.5,0.0,0.52,1.78,,,,,,280.0,350.0,600.0,1100.0,7.0,1.0,1.0,5.0,0.0,20260212_47,小型,1650.0,1.0,1626.0,1642.0,S60,,,0.0,17.4,81.1,249,0.327,0.269,1268,0.46,685,17.7,2.0,15.7,19.9,1.175,2,0.66,77.53714285714287,86.8,8.262701704393201,79.76,82.19722222222222,124.541,2.9396,,6.7,6.56,513.1333333333333,18.6,324.04,6.5,2.5,1,-45.52,59.91649484536083,968.6500000000002,,,,539.40625,85.34687500000001,22.75916666666667,2026-02-12,S60-24
20260212162653,2026-02-12 16:26:53,48,S60-24,562,687,0,70,206,6,0,41,0.0,0.0,1.95,0.0,1573.95,6.0,1.45,-2.77,2.08,,,,,,280.0,350.0,600.0,1100.0,7.0,1.0,1.0,5.0,0.0,20260212_48,小型,1650.0,1.0,1626.0,1642.0,S60,,,0.0,17.4,81.1,253,0.34,0.277,1249,0.45,687,18.6,2.4,16.2,20.5,1.222,2,0.66,75.24649122807018,83.7,7.457566272321245,73.67999999999999,80.03,121.258,2.9396,,6.7,6.56,513.1333333333333,18.6,324.04,6.0,-0.5,1,-45.59,59.91649484536083,968.6500000000002,,,,539.40625,85.34687500000001,22.75916666666667,2026-02-12,S60-24
20260309074940,2026-03-09 07:49:40,1,S60-17,1030,1208,0,133,367,14,0,71,0.0,0.0,3.33,0.0,2826.33,5.0,0.0,0.68,0.33,,,,,,280.0,350.0,600.0,1100.0,4.0,4.0,2.0,5.0,0.0,20260309_1,小型,850.0,4.0,750.0,810.0,S60,,,0.0,18.3,81.9,452,0.362,0.294,2238,0.46,1208,18.8,3.1,15.7,20.7,1.173,3,1.18,110.36034482758622,141.4,20.53818092585521,92.68,122.1,103.475,2.9396,,7.07,6.79,529.9066666666666,18.8,369.06666666666666,5.0,-1.0,1,9.18,,,,,,,,,2026-03-09,S60-17
20260309081542,2026-03-09 08:15:42,4,S60-17,574,686,0,81,210,8,0,40,0.0,0.0,1.92,0.0,1600.92,4.0,0.0,-0.17,0.44,,,,,,280.0,350.0,600.0,1100.0,4.0,4.0,2.0,8.0,0.0,20260309_4,小型,850.0,4.0,818.0,837.0,S60,,,0.0,18.3,81.9,258,0.386,0.314,1260,0.456,686,18.6,3.1,15.5,21.2,1.195,3,0.67,80.75529411764707,93.4,9.263927586356637,82.36,88.41724137931033,131.966,2.9396,,7.07,6.79,529.9066666666666,18.8,369.06666666666666,4.0,-1.0,1,-53.74,,,,,,,,,2026-03-09,S60-17
20260309081935,2026-03-09 08:19:35,5,S60-17,565,677,0,81,207,7,0,38,0.0,0.0,1.87,0.0,1576.87,4.0,1.25,-0.35,0.59,,,,,,280.0,350.0,600.0,1100.0,4.0,4.0,2.0,8.0,0.0,20260309_5,小型,850.0,4.0,818.0,837.0,S60,,,0.0,18.3,81.9,252,0.391,0.321,1242,0.455,677,17.9,2.8,15.1,21.1,1.198,3,0.66,78.38829787234043,88.2,8.521285693410288,79.3,84.82424242424243,128.522,2.9396,,7.07,6.79,529.9066666666666,18.8,369.06666666666666,4.0,0.0,0,-53.74,,,,,,,,,2026-03-09,S60-17
20260309084344,2026-03-09 08:43:44,6,S60-17,974,1165,0,148,358,14,0,68,0.0,0.0,3.21,0.0,2730.21,3.0,0.0,0.52,0.17,,,,,,280.0,350.0,600.0,1100.0,6.0,1.0,2.0,5.0,0.0,20260309_6,小型,950.0,2.0,848.0,903.0,S60,,,0.0,18.3,81.9,440,0.413,0.336,2139,0.455,1165,18.6,3.2,15.5,21.6,1.196,3,1.14,96.25378151260506,127.3,16.031082151366448,86.47999999999999,101.52857142857142,89.06,2.9396,,7.07,6.79,529.9066666666666,18.8,369.06666666666666,3.0,-1.0,1,7.3,,,,,,,,,2026-03-09,S60-17
20260309091140,2026-03-09 09:11:40,9,S60-17,971,1175,0,154,360,11,0,70,0.0,0.0,3.25,0.0,2744.25,2.5,0.65,-0.21,0.17,5.3,21.8,,,,280.0,350.0,600.0,1100.0,8.0,1.0,2.0,5.0,0.0,20260309_9,小型,950.0,2.0,915.0,931.0,S60,,,0.0,21.0,50.0,441,0.428,0.349,2146,0.452,1175,18.4,2.5,15.9,21.7,1.21,3,1.15,95.03827160493827,124.7,17.81514522763669,83.17999999999999,107.09285714285716,93.124,2.9396,,7.07,6.79,529.9066666666666,18.8,369.06666666666666,2.5,-0.5,1,8.77,,,,,,,,,2026-03-09,S60-17
20260309094202,2026-03-09 09:42:02,10,S60-17,954,1157,0,153,355,10,0,67,0.0,0.0,3.19,0.0,2699.19,2.5,1.32,-0.1,0.35,,,,,,280.0,350.0,600.0,1100.0,6.0,1.0,2.0,5.0,0.0,20260309_10,小型,1050.0,3.0,950.0,1001.0,S60,,,0.0,18.3,81.9,432,0.431,0.354,2111,0.452,1157,17.8,2.3,15.5,21.7,1.213,3,1.13,96.90297029702973,121.3,13.776076662353418,90.7,101.72571428571428,90.023,2.9396,,7.07,6.79,529.9066666666666,18.8,369.06666666666666,2.5,0.0,0,7.77,68.80952380952382,481.66666666666674,,,,,,,2026-03-09,S60-17
20260309101810,2026-03-09 10:18:10,14,S60-24,956,1145,0,142,350,11,0,68,0.0,0.0,3.37,0.0,2675.37,3.5,1.43,0.0,0.26,,,,,,280.0,350.0,600.0,1100.0,6.0,1.0,2.0,5.0,0.0,20260309_14,小型,1050.0,3.0,1022.0,1035.0,S60,,,0.0,18.3,81.9,429,0.406,0.331,2101,0.455,1145,18.4,2.6,15.9,21.4,1.198,3,1.12,90.94166666666666,110.3,12.333956306660207,89.88,98.68333333333334,88.11,2.9396,,7.07,6.79,529.9066666666666,18.8,369.06666666666666,3.5,1.0,1,6.49,68.80952380952382,481.66666666666674,,,,605.5769230769231,101.75384615384615,22.04666666666667,2026-03-09,S60-24
20260309105604,2026-03-09 10:56:04,18,S60-24,880,1054,0,131,323,9,0,63,0.0,0.0,3.13,0.0,2463.13,3.5,1.55,0.0,0.29,,,,,,280.0,350.0,600.0,1100.0,7.0,1.0,2.0,5.0,0.0,20260309_18,小型,1155.0,1.0,1058.0,1113.0,S60,,,0.0,18.3,81.9,395,0.406,0.332,1934,0.455,1054,18.2,2.3,15.9,21.4,1.198,3,1.03,94.52988505747126,114.5,13.986053110008683,86.83999999999999,105.5483870967742,102.474,2.9396,,7.07,6.79,529.9066666666666,18.8,369.06666666666666,3.5,0.0,0,-4.51,61.9595238095238,433.7166666666666,,,,544.7,91.73666666666666,22.934166666666663,2026-03-09,S60-24
20260309112127,2026-03-09 11:21:27,20,S60-24,549,655,0,79,199,6,0,37,0.0,0.0,1.95,0.0,1526.95,4.0,1.28,0.0,0.31,,,,,,280.0,350.0,600.0,1100.0,8.0,1.0,2.0,8.0,0.0,20260309_20,小型,1155.0,1.0,1125.0,1146.0,S60,,,0.0,18.3,81.9,242,0.397,0.326,1204,0.456,655,17.8,2.5,15.3,21.0,1.193,3,0.64,78.12941176470588,86.8,7.470519684724858,81.7,83.37931034482757,130.28,2.9396,,7.07,6.79,529.9066666666666,18.8,369.06666666666666,4.0,0.5,1,-55.74,61.9595238095238,433.7166666666666,,,,574.1190476190476,94.4095238095238,33.04333333333333,2026-03-09,S60-24
20260309112519,2026-03-09 11:25:19,21,S60-24,544,646,0,77,195,8,0,38,0.0,0.0,1.94,0.0,1509.94,4.0,1.32,0.55,0.47,,,,,,280.0,350.0,600.0,1100.0,8.0,1.0,2.0,8.0,0.0,20260309_21,小型,1155.0,1.0,1125.0,1146.0,S60,,,0.0,18.3,81.9,241,0.395,0.32,1190,0.457,646,19.1,3.3,15.8,21.1,1.188,3,0.63,76.0048780487805,84.7,7.645944285012685,79.03999999999999,82.11379310344827,130.339,2.9396,,7.07,6.79,529.9066666666666,18.8,369.06666666666666,4.0,0.0,0,-57.74,61.9595238095238,433.7166666666666,,,,574.1190476190476,94.4095238095238,33.04333333333333,2026-03-09,S60-24
20260309130023,2026-03-09 13:00:23,22,S60-24,1018,1207,0,140,369,12,0,73,0.0,0.0,3.58,0.0,2822.58,4.5,1.45,0.0,0.25,,,,,,280.0,350.0,600.0,1100.0,8.0,0.0,2.0,5.0,0.0,20260309_22,小型,1410.0,4.0,1303.0,1323.0,S60,,,0.0,16.9,76.6,454,0.379,0.308,2225,0.458,1207,18.7,2.6,16.1,21.1,1.186,3,1.18,98.375,133.7,18.05514959018999,91.88,104.46341463414636,88.528,2.9396,,7.07,6.79,529.9066666666666,18.8,369.06666666666666,4.5,0.5,1,14.83,61.163716814159294,1151.9166666666663,,,,520.625,80.29,26.763333333333332,2026-03-09,S60-24
20260309132941,2026-03-09 13:29:41,27,S60-24,562,667,0,77,205,6,0,38,0.0,0.0,1.96,0.0,1556.96,4.5,1.32,0.36,0.6,,,,,,280.0,350.0,600.0,1100.0,11.0,0.0,2.0,8.0,0.0,20260309_27,小型,1410.0,4.0,1334.0,1354.0,S60,,,0.0,16.9,76.6,249,0.376,0.309,1229,0.457,667,17.7,2.4,15.3,21.0,1.187,3,0.65,78.92345679012347,86.3,7.055061603093311,78.67999999999999,81.98571428571428,126.132,2.9396,,7.07,6.79,529.9066666666666,18.8,369.06666666666666,4.5,0.0,0,-48.17,61.163716814159294,1151.9166666666663,,,,553.575,90.435,30.145,2026-03-09,S60-24
20260309133259,2026-03-09 13:32:59,28,S60-24,546,647,0,75,196,8,0,38,0.0,0.0,1.89,0.0,1511.89,4.5,1.35,0.55,0.62,,,,,,280.0,350.0,600.0,1100.0,11.0,0.0,2.0,8.0,0.0,20260309_28,小型,1410.0,4.0,1334.0,1354.0,S60,,,0.0,16.9,76.6,242,0.383,0.31,1193,0.458,647,19.0,3.3,15.7,21.0,1.185,3,0.63,75.85595238095237,84.5,7.851407990055277,79.47999999999999,81.27999999999999,129.016,2.9396,,7.07,6.79,529.9066666666666,18.8,369.06666666666666,4.5,0.0,0,-50.17,61.163716814159294,1151.9166666666663,,,,553.575,90.435,30.145,2026-03-09,S60-24
20260309140424,2026-03-09 14:04:24,30,S60-24,997,1186,0,143,365,11,0,70,0.0,0.0,3.48,0.0,2775.48,4.0,1.42,0.2,0.25,,,,,,280.0,350.0,600.0,1100.0,7.0,0.0,2.0,5.0,0.0,20260309_30,小型,1505.0,2.0,1409.0,1425.0,S60,,,0.0,16.9,76.6,446,0.392,0.321,2183,0.457,1186,18.2,2.5,15.7,21.2,1.19,3,1.16,96.95043478260868,123.3,16.844704361559906,86.91999999999999,104.005,89.659,2.9396,,7.07,6.79,529.9066666666666,18.8,369.06666666666666,4.0,-0.5,1,8.26,63.3574074074074,1135.153549382716,,,,537.6875,87.48750000000001,23.33,2026-03-09,S60-24
20260309142719,2026-03-09 14:27:19,31,S60-24,975,1166,0,145,356,11,0,68,0.0,0.0,3.4,0.0,2724.4,3.5,1.4,0.1,0.26,,,,,,280.0,350.0,600.0,1100.0,6.0,0.0,2.0,5.0,0.0,20260309_31,小型,1505.0,2.0,1436.0,1450.0,S60,,,0.0,16.9,76.6,435,0.407,0.333,2141,0.455,1166,18.2,2.5,15.6,21.3,1.196,3,1.14,93.3780701754386,124.8,15.835756557533378,86.34,99.67,87.43,2.9396,,7.07,6.79,529.9066666666666,18.8,369.06666666666666,3.5,-0.5,1,9.49,63.3574074074074,1135.153549382716,,,,577.3928571428571,90.92142857142856,21.215,2026-03-09,S60-24
20260309150312,2026-03-09 15:03:12,34,S60-24-1,1031,1019,129,143,342,30,0,72,0.0,0.0,2.65,0.0,2768.65,3.5,1.42,-0.19,0.3,,,,,,280.0,350.0,600.0,1100.0,9.0,0.0,2.0,5.0,0.0,20260309_34,小型,1615.0,3.0,1511.0,1527.0,S60,,,0.0,16.9,76.6,444,0.418,0.322,2179,0.473,1148,23.0,6.8,16.2,21.2,1.113,3,1.16,97.17377049180328,123.6,16.69136324854465,86.74,104.8093023255814,90.353,2.9396,,7.07,6.79,529.9066666666666,18.8,369.06666666666666,3.5,0.0,0,7.49,52.432673267326734,878.2472772277227,,,,546.65625,91.484375,24.39583333333333,2026-03-09,S60-24-1
20260309154359,2026-03-09 15:43:59,38,S60-24,959,1156,0,148,354,12,0,71,0.0,0.0,3.39,0.0,2703.39,3.0,1.37,-0.1,0.26,,,,,,280.0,350.0,600.0,1100.0,6.0,0.0,2.0,5.0,0.0,20260309_38,小型,1615.0,3.0,1549.0,1602.0,S60,,,0.0,16.9,76.6,437,0.418,0.339,2115,0.453,1156,19.0,2.7,16.2,21.7,1.205,3,1.13,95.61553398058254,117.1,14.804602782574625,92.54,102.33888888888887,90.565,2.9396,,7.07,6.79,529.9066666666666,18.8,369.06666666666666,3.0,-0.5,1,7.3,52.432673267326734,878.2472772277227,,,,563.5384615384615,83.39615384615384,18.069166666666664,2026-03-09,S60-24
20260309161644,2026-03-09 16:16:44,42,S60-24,861,1043,0,137,318,9,0,63,0.0,0.0,3.06,0.0,2434.06,2.5,0.74,-0.23,0.29,,,,,,280.0,350.0,600.0,1100.0,11.0,0.0,2.0,5.0,0.0,20260309_42,小型,1740.0,1.0,1621.0,1642.0,S60,,,0.0,16.9,76.6,390,0.431,0.351,1904,0.452,1043,18.5,2.3,16.2,21.7,1.211,3,1.02,87.35679012345679,108.9,15.059675027002235,91.16,98.42857142857144,96.499,2.9396,,7.07,6.79,529.9066666666666,18.8,369.06666666666666,2.5,-0.5,1,-8.23,57.42065217391305,880.4500000000002,,,,499.7380952380952,82.10952380952381,28.73833333333333,2026-03-09,S60-24
20260309170046,2026-03-09 17:00:46,46,S60-24,972,1177,0,156,360,12,0,67,0.0,0.0,3.44,0.0,2747.44,2.5,1.96,-0.1,0.34,,,,,,280.0,350.0,600.0,1100.0,11.0,0.0,2.0,8.0,0.0,20260309_46,小型,1740.0,1.0,1705.0,1729.0,S60,,,0.0,16.9,76.6,439,0.433,0.355,2149,0.452,1177,18.0,2.7,15.3,21.7,1.211,3,1.15,92.72608695652173,118.9,14.36612008954475,89.7,100.04848484848485,86.999,2.9396,,7.07,6.79,529.9066666666666,18.8,369.06666666666666,2.5,0.0,0,10.77,57.42065217391305,880.4500000000002,,,,665.0625,90.95416666666664,36.38166666666666,2026-03-09,S60-24
20260310075002,2026-03-10 07:50:02,1,S60-24-1,1055,1040,132,142,346,33,0,70,0.0,0.0,2.74,0.0,2820.74,4.0,2.9,-0.09,0.58,,,,,,280.0,350.0,600.0,1100.0,6.0,1.0,1.0,5.0,0.0,20260310_1,小型,848.0,4.0,753.0,809.0,S60,,,0.0,13.9,78.9,449,0.41,0.316,2227,0.474,1172,22.9,7.3,15.6,21.0,1.111,3,1.18,107.08659793814432,140.3,20.651779728433777,91.3,120.15588235294118,101.827,2.9396,,7.07,6.79,529.9066666666666,18.8,369.06666666666666,4.0,1.5,1,7.26,,,,,,,,,2026-03-10,S60-24-1
20260310081402,2026-03-10 08:14:02,4,S60-24-1,592,591,73,86,197,18,0,39,0.0,0.0,1.6,0.0,1597.6,3.0,1.18,-0.17,0.68,,,,,,280.0,350.0,600.0,1100.0,8.0,1.0,1.0,6.0,0.0,20260310_4,小型,848.0,4.0,817.0,838.0,S60,,,0.0,13.9,78.9,254,0.437,0.339,1256,0.471,664,22.4,7.1,15.4,21.3,1.122,3,0.67,80.72747252747253,90.1,6.940185036233353,77.28,83.796875,125.07,2.9396,,7.07,6.79,529.9066666666666,18.8,369.06666666666666,3.0,-1.0,1,-54.7,,,,,,,,,2026-03-10,S60-24-1
20260310081820,2026-03-10 08:18:20,5,S60-24-1,581,581,73,87,192,19,0,41,0.0,0.0,1.56,0.0,1575.56,2.5,1.16,-0.17,0.52,,,,,,280.0,350.0,600.0,1100.0,8.0,1.0,1.0,6.0,0.0,20260310_5,小型,848.0,4.0,817.0,838.0,S60,,,0.0,13.9,78.9,252,0.453,0.345,1235,0.47,654,23.8,7.5,16.3,21.5,1.126,3,0.66,78.93617021276597,88.3,7.413786052389297,73.7,83.56363636363636,126.612,2.9396,,7.07,6.79,529.9066666666666,18.8,369.06666666666666,2.5,-0.5,1,-58.23,,,,,,,,,2026-03-10,S60-24-1
20260310084401,2026-03-10 08:44:01,6,S60-24-1,1014,1019,126,157,340,31,0,71,0.0,0.0,2.71,0.0,2760.71,2.0,0.64,-0.39,0.3,,,,,,280.0,350.0,600.0,1100.0,11.0,1.0,1.0,5.0,0.0,20260310_6,小型,945.0,2.0,848.0,908.0,S60,,,0.0,13.9,78.9,442,0.462,0.355,2159,0.47,1145,23.1,7.0,16.1,21.7,1.129,3,1.16,99.14563106796116,130.0,17.747537921403527,85.62,110.95833333333334,95.654,2.9396,,7.07,6.79,529.9066666666666,18.8,369.06666666666666,2.0,-0.5,1,-3.04,,,,,,,,,2026-03-10,S60-24-1
20260310091509,2026-03-10 09:15:09,9,S60-17,970,1177,0,155,360,10,0,69,0.0,0.0,3.25,0.0,2744.25,2.5,1.31,-0.31,0.34,,,,,,280.0,350.0,600.0,1100.0,6.0,1.0,1.0,5.0,0.0,20260310_9,小型,945.0,2.0,921.0,935.0,S60,,,0.0,13.9,78.9,439,0.431,0.353,2147,0.452,1177,18.0,2.3,15.7,21.7,1.213,3,1.15,96.22352941176472,126.6,17.841987142420862,85.9,107.6527777777778,93.611,2.9396,,7.07,6.79,529.9066666666666,18.8,369.06666666666666,2.5,0.5,1,9.77,,,,,,,,,2026-03-10,S60-17
20260310094424,2026-03-10 09:44:24,11,S60-17,971,1186,0,167,361,10,0,71,0.0,0.0,3.29,0.0,2769.29,1.5,1.21,0.0,0.25,,,,,,280.0,350.0,600.0,1100.0,7.0,1.0,1.0,5.0,0.0,20260310_11,小型,1018.0,1.0,951.0,1006.0,S60,,,0.0,13.9,78.9,442,0.463,0.378,2157,0.45,1186,18.3,2.3,16.1,22.0,1.221,3,1.16,84.62285714285714,120.5,14.350485355275366,83.3,86.87222222222223,74.89,2.9396,,7.07,6.79,529.9066666666666,18.8,369.06666666666666,1.5,-1.0,1,-0.76,61.43571428571429,430.05,,,,,,,2026-03-10,S60-17
20260310125943,2026-03-10 12:59:43,15,S60-24,1004,1206,0,156,368,12,0,72,0.0,0.0,3.59,0.0,2821.59,3.0,1.96,0.1,0.17,,,,,,280.0,350.0,600.0,1100.0,6.0,0.0,0.0,5.0,0.0,20260310_15,小型,1352.0,3.0,1303.0,1314.0,S60,,,0.0,14.3,78.2,452,0.424,0.345,2210,0.454,1206,18.6,2.7,15.9,21.6,1.201,3,1.18,99.589010989011,127.0,14.54484879585844,95.52,106.25,90.042,2.9396,,7.07,6.79,529.9066666666666,18.8,369.06666666666666,3.0,1.5,1,15.3,54.69826086956522,1046.5600579710144,,,,587.0454545454545,96.6090909090909,17.711666666666662,2026-03-10,S60-24
20260310132105,2026-03-10 13:21:05,19,S60-24,581,697,0,84,212,8,0,42,0.0,0.0,2.09,0.0,1626.09,4.0,1.2,-0.34,0.43,,,,,,280.0,350.0,600.0,1100.0,7.0,1.0,1.0,6.0,0.0,20260310_19,小型,1352.0,3.0,1324.0,1341.0,S60,,,0.0,14.3,78.2,262,0.396,0.321,1278,0.455,697,19.1,3.1,16.0,21.3,1.2,3,0.68,78.15113636363638,89.0,8.77776108229021,78.46,84.72580645161288,124.597,2.9396,,7.07,6.79,529.9066666666666,18.8,369.06666666666666,4.0,1.0,1,-50.74,54.69826086956522,1046.5600579710144,,,,568.2352941176471,88.93235294117648,25.1975,2026-03-10,S60-24
20260310132436,2026-03-10 13:24:36,20,S60-24,568,685,0,85,209,11,0,40,0.0,0.0,2.06,0.0,1600.06,3.5,1.19,-0.7,0.29,,,,,,280.0,350.0,600.0,1100.0,7.0,1.0,1.0,6.0,0.0,20260310_20,小型,1352.0,3.0,1324.0,1341.0,S60,,,0.0,14.3,78.2,260,0.407,0.327,1253,0.453,685,19.6,4.2,15.4,21.6,1.206,3,0.67,77.19354838709677,87.4,9.342213208014618,78.19999999999999,83.09375,124.021,2.9396,,7.07,6.79,529.9066666666666,18.8,369.06666666666666,3.5,-0.5,1,-50.51,54.69826086956522,1046.5600579710144,,,,568.2352941176471,88.93235294117648,25.1975,2026-03-10,S60-24
20260310134758,2026-03-10 13:47:58,22,S60-24,991,1195,0,154,366,13,0,71,0.0,0.0,3.56,0.0,2793.56,3.0,1.99,-0.3,0.17,5.6,20.7,,,,280.0,350.0,600.0,1100.0,5.0,1.0,1.0,5.0,0.0,20260310_22,小型,1443.0,4.0,1354.0,1406.0,S60,,,0.0,21.0,52.0,450,0.421,0.342,2186,0.453,1195,18.7,2.9,15.8,21.6,1.206,3,1.17,100.10212765957448,127.8,16.704286484684893,97.84,109.20606060606062,93.339,2.9396,,7.07,6.79,529.9066666666666,18.8,369.06666666666666,3.0,-0.5,1,13.3,62.128181818181815,1135.9102575757577,,,,610.3333333333334,93.0,18.6,2026-03-10,S60-24
20260310141336,2026-03-10 14:13:36,23,S60-24,963,1164,0,155,356,12,0,69,0.0,0.0,3.46,0.0,2722.46,2.5,1.97,-0.21,0.09,,,,,,280.0,350.0,600.0,1100.0,5.0,1.0,1.0,5.0,0.0,20260310_23,小型,1443.0,4.0,1419.0,1432.0,S60,,,0.0,14.3,78.2,437,0.435,0.355,2127,0.453,1164,18.5,2.7,15.8,21.8,1.209,3,1.14,98.47411764705882,123.1,16.07718261052108,94.72,111.23793103448274,97.577,2.9396,,7.07,6.79,529.9066666666666,18.8,369.06666666666666,2.5,-0.5,1,9.77,62.128181818181815,1135.9102575757577,,,,553.2692307692307,100.33846153846152,21.74,2026-03-10,S60-24
20260310144005,2026-03-10 14:40:05,26,S60-24,948,1146,0,151,351,11,0,66,0.0,0.0,3.4,0.0,2676.4,2.5,1.34,0.11,0.35,,,,,,280.0,350.0,600.0,1100.0,5.0,1.0,1.0,5.0,0.0,20260310_26,小型,1542.0,2.0,1445.0,1458.0,S60,,,0.0,14.3,78.2,428,0.43,0.353,2094,0.453,1146,18.0,2.6,15.4,21.7,1.209,3,1.12,94.33448275862068,115.6,14.833705232994149,95.42,103.56129032258065,92.465,2.9396,,7.07,6.79,529.9066666666666,18.8,369.06666666666666,2.5,0.0,0,5.77,63.15384615384615,1092.5615384615385,,,,567.2307692307693,95.93846153846152,20.786666666666665,2026-03-10,S60-24
20260310150632,2026-03-10 15:06:32,28,S60-24,917,1115,0,148,340,12,0,67,0.0,0.0,3.32,0.0,2602.32,2.5,1.37,-0.43,0.27,,,,,,280.0,350.0,600.0,1100.0,5.0,1.0,1.0,5.0,0.0,20260310_28,小型,1542.0,2.0,1512.0,1525.0,S60,,,0.0,14.3,78.2,419,0.435,0.353,2032,0.451,1115,18.9,2.9,16.0,21.8,1.216,3,1.09,90.41724137931034,118.4,14.350603390706892,87.34,98.15806451612902,90.053,2.9396,,7.07,6.79,529.9066666666666,18.8,369.06666666666666,2.5,0.0,0,2.77,63.15384615384615,1092.5615384615385,,,,573.7692307692307,89.86153846153844,19.469999999999995,2026-03-10,S60-24
20260310153257,2026-03-10 15:32:57,30,S60-24,899,1093,0,145,334,11,0,63,0.0,0.0,3.26,0.0,2548.26,2.5,1.4,-0.66,0.18,,,,,,280.0,350.0,600.0,1100.0,5.0,1.0,1.0,5.0,0.0,20260310_30,小型,1641.0,1.0,1543.0,1556.0,S60,,,0.0,14.3,78.2,408,0.434,0.355,1992,0.451,1093,18.1,2.7,15.4,21.7,1.216,3,1.07,93.7247311827957,116.1,13.89489467559999,92.8,100.70625,94.118,2.9396,,7.07,6.79,529.9066666666666,18.8,369.06666666666666,2.5,0.0,0,-0.23,57.65714285714285,940.7723809523808,,,,575.6538461538462,92.08076923076922,19.95083333333333,2026-03-10,S60-24
20260310161012,2026-03-10 16:10:12,35,S60-24,554,664,0,82,202,9,0,39,0.0,0.0,2.0,0.0,1552.0,3.5,1.23,-0.18,0.15,,,,,,280.0,350.0,600.0,1100.0,6.0,1.0,1.0,6.0,0.0,20260310_35,小型,1641.0,1.0,1613.0,1631.0,S60,,,0.0,14.3,78.2,250,0.406,0.328,1218,0.455,664,19.2,3.6,15.6,21.4,1.199,3,0.65,77.31460674157303,85.4,6.843475537299558,75.66,80.07741935483871,123.196,2.9396,,7.07,6.79,529.9066666666666,18.8,369.06666666666666,3.5,1.0,1,-53.51,57.65714285714285,940.7723809523808,,,,558.8888888888889,88.62222222222222,26.586666666666662,2026-03-10,S60-24
20260310161341,2026-03-10 16:13:41,36,S60-24,545,656,0,82,199,10,0,36,0.0,0.0,1.97,0.0,1529.97,3.5,1.23,-0.18,0.46,,,,,,280.0,350.0,600.0,1100.0,6.0,1.0,1.0,6.0,0.0,20260310_36,小型,1641.0,1.0,1613.0,1631.0,S60,,,0.0,14.3,78.2,245,0.412,0.335,1201,0.454,656,18.8,4.1,14.7,21.4,1.204,3,0.64,73.67826086956522,82.8,7.658780497870125,74.5,78.42424242424242,122.538,2.9396,,7.07,6.79,529.9066666666666,18.8,369.06666666666666,3.5,0.0,0,-53.51,57.65714285714285,940.7723809523808,,,,558.8888888888889,88.62222222222222,26.586666666666662,2026-03-10,S60-24
20260311074857,2026-03-11 07:48:57,1,S60-17,998,1206,0,157,369,14,0,70,0.0,0.0,3.31,0.0,2817.31,3.0,2.61,-0.5,0.17,,,,,,280.0,350.0,600.0,1100.0,6.0,1.0,1.0,5.0,0.0,20260311_1,小型,845.0,2.0,752.0,807.0,S60,,,0.0,16.3,72.6,453,0.425,0.347,2204,0.453,1206,18.5,3.1,15.5,21.7,1.208,3,1.18,95.93431372549024,129.6,12.850616030843211,94.34,94.51944444444445,80.101,2.9396,,7.07,6.79,529.9066666666666,18.8,369.06666666666666,3.0,-0.5,1,16.3,,,,,,,,,2026-03-11,S60-17
20260311081222,2026-03-11 08:12:22,4,S60-17,589,707,0,81,215,9,0,40,0.0,0.0,1.95,0.0,1642.95,4.5,1.25,-1.01,0.43,,,,,,280.0,350.0,600.0,1100.0,7.0,1.0,1.0,6.0,0.0,20260311_4,小型,845.0,2.0,815.0,834.0,S60,,,0.0,16.3,72.6,264,0.377,0.307,1296,0.454,707,18.6,3.4,15.2,21.0,1.2,3,0.69,82.63076923076923,94.9,10.17058560242212,85.96,89.609375,129.869,2.9396,,7.07,6.79,529.9066666666666,18.8,369.06666666666666,4.5,1.5,1,-44.17,,,,,,,,,2026-03-11,S60-17
20260311081612,2026-03-11 08:16:12,5,S60-17,591,706,0,81,215,9,0,40,0.0,0.0,1.95,0.0,1643.95,4.5,1.25,-0.67,0.28,,,,,,280.0,350.0,600.0,1100.0,7.0,1.0,1.0,6.0,0.0,20260311_5,小型,845.0,2.0,815.0,834.0,S60,,,0.0,16.3,72.6,264,0.377,0.307,1297,0.456,706,18.6,3.4,15.2,21.0,1.195,3,0.69,82.77790697674418,91.8,6.925473725091164,81.2,85.95666666666668,124.575,2.9396,,7.07,6.79,529.9066666666666,18.8,369.06666666666666,4.5,0.0,0,-44.17,,,,,,,,,2026-03-11,S60-17
20260311084441,2026-03-11 08:44:41,6,S60-17,996,1196,0,148,366,9,0,70,0.0,0.0,3.3,0.0,2788.3,3.5,1.37,-0.3,0.25,,,,,,280.0,350.0,600.0,1100.0,5.0,1.0,1.0,5.0,0.0,20260311_6,小型,940.0,4.0,848.0,901.0,S60,,,0.0,16.3,72.6,445,0.404,0.333,2192,0.454,1196,17.8,2.0,15.7,21.3,1.201,3,1.17,97.92738095238096,129.4,16.708355132562502,92.44,108.92333333333332,93.097,2.9396,,7.07,6.79,529.9066666666666,18.8,369.06666666666666,3.5,-1.0,1,12.49,,,,,,,,,2026-03-11,S60-17
20260311090927,2026-03-11 09:09:27,9,S60-17,997,1194,0,148,364,13,0,69,0.0,0.0,3.31,0.0,2788.31,3.5,1.37,-0.2,0.08,,,,,,280.0,350.0,600.0,1100.0,6.0,1.0,1.0,5.0,0.0,20260311_9,小型,940.0,4.0,913.0,927.0,S60,,,0.0,16.3,72.6,446,0.407,0.332,2191,0.455,1194,18.4,2.9,15.5,21.3,1.198,3,1.17,94.68470588235294,123.2,15.282489063379645,94.34,102.03448275862073,87.209,2.9396,,7.07,6.79,529.9066666666666,18.8,369.06666666666666,3.5,0.0,0,12.49,,,,,,,,,2026-03-11,S60-17
20260311093522,2026-03-11 09:35:22,11,S60-17,996,1196,0,149,367,13,0,69,0.0,0.0,3.32,0.0,2793.32,3.5,2.05,-0.3,0.25,,,,,,280.0,350.0,600.0,1100.0,5.0,1.0,1.0,5.0,0.0,20260311_11,小型,1036.0,3.0,940.0,954.0,S60,,,0.0,16.3,72.6,449,0.406,0.332,2192,0.454,1196,18.3,2.9,15.4,21.4,1.201,3,1.17,93.7113636363636,117.8,13.252241935699562,93.46,98.5258064516129,84.21,2.9396,,7.07,6.79,529.9066666666666,18.8,369.06666666666666,3.5,0.0,0,13.49,67.77619047619048,474.4333333333333,,,,,,,2026-03-11,S60-17
20260311100623,2026-03-11 10:06:23,14,S60-17,992,1184,0,143,363,12,0,72,0.0,0.0,3.29,0.0,2769.29,4.0,1.42,-0.3,0.08,,,,,,280.0,350.0,600.0,1100.0,6.0,1.0,1.0,5.0,0.0,20260311_14,小型,1036.0,3.0,1010.0,1025.0,S60,,,0.0,16.3,72.6,447,0.394,0.32,2176,0.456,1184,18.8,2.7,16.1,21.3,1.194,3,1.16,94.56144578313253,126.3,18.704807907956887,94.11999999999998,107.65172413793104,92.803,2.9396,,7.07,6.79,529.9066666666666,18.8,369.06666666666666,4.0,0.5,1,8.26,67.77619047619048,474.4333333333333,,,,536.9333333333333,101.73666666666668,25.43416666666667,2026-03-11,S60-17
20260311103259,2026-03-11 10:32:59,18,S60-17,991,1184,0,143,363,14,0,70,0.0,0.0,3.28,0.0,2768.28,4.0,1.42,-0.4,0.08,,,,,,280.0,350.0,600.0,1100.0,6.0,1.0,1.0,5.0,0.0,20260311_18,小型,1134.0,1.0,1036.0,1050.0,S60,,,0.0,16.3,72.6,447,0.394,0.32,2175,0.456,1184,18.8,3.1,15.7,21.3,1.195,3,1.16,93.96666666666664,127.5,22.596468377641727,96.26,110.28709677419356,95.075,2.9396,,7.07,6.79,529.9066666666666,18.8,369.06666666666666,4.0,0.0,0,8.26,65.11666666666667,455.8166666666667,,,,565.7142857142857,95.01785714285715,22.17083333333333,2026-03-11,S60-17
20260311105826,2026-03-11 10:58:26,21,S60-17,561,664,0,77,205,9,0,38,0.0,0.0,1.86,0.0,1555.86,4.5,1.32,0.18,0.15,,,,,,280.0,350.0,600.0,1100.0,7.0,1.0,1.0,6.0,0.0,20260311_21,小型,1134.0,1.0,1102.0,1121.0,S60,,,0.0,16.3,72.6,252,0.376,0.306,1225,0.458,664,18.7,3.6,15.1,21.2,1.184,3,0.65,78.65882352941175,86.2,5.558550257833254,77.52,79.43103448275862,122.202,2.9396,,7.07,6.79,529.9066666666666,18.8,369.06666666666666,4.5,0.5,1,-48.17,65.11666666666667,455.8166666666667,,,,560.2368421052631,94.80263157894736,30.02083333333333,2026-03-11,S60-17
20260311110241,2026-03-11 11:02:41,22,S60-17,559,664,0,77,203,9,0,39,0.0,0.0,1.86,0.0,1552.86,4.5,1.32,-0.18,0.15,,,,,,280.0,350.0,600.0,1100.0,7.0,1.0,1.0,6.0,0.0,20260311_22,小型,1134.0,1.0,1102.0,1121.0,S60,,,0.0,16.3,72.6,251,0.379,0.307,1223,0.457,664,19.1,3.6,15.5,21.1,1.188,3,0.65,76.83152173913045,85.8,7.33121570895759,78.74,81.33030303030303,125.124,2.9396,,7.07,6.79,529.9066666666666,18.8,369.06666666666666,4.5,0.0,0,-48.17,65.11666666666667,455.8166666666667,,,,560.2368421052631,94.80263157894736,30.02083333333333,2026-03-11,S60-17
20260311125903,2026-03-11 12:59:03,23,S60-24,1030,1214,0,136,372,14,0,71,0.0,0.0,3.62,0.0,2840.62,5.0,1.49,-0.1,0.0,,,,,,280.0,350.0,600.0,1100.0,6.0,1.0,1.0,5.0,0.0,20260311_23,小型,1355.0,2.0,1302.0,1317.0,S60,,,0.0,17.1,68.9,457,0.366,0.298,2244,0.459,1214,18.6,3.1,15.5,20.9,1.179,3,1.19,92.675,126.4,16.44814271611004,91.54,101.54666666666668,85.333,2.9396,,7.07,6.79,529.9066666666666,18.8,369.06666666666666,5.0,0.5,1,12.18,64.45565217391305,1230.028695652174,,,,527.0,95.84666666666668,23.96166666666667,2026-03-11,S60-24
20260311132305,2026-03-11 13:23:05,27,S60-24,617,725,0,82,222,11,0,45,0.0,0.0,2.17,0.0,1704.17,5.0,2.5,0.33,0.14,,,,,,280.0,350.0,600.0,1100.0,7.0,1.0,1.0,6.0,0.0,20260311_27,小型,1355.0,2.0,1327.0,1344.0,S60,,,0.0,17.1,68.9,278,0.369,0.295,1342,0.46,725,20.1,4.0,16.2,21.2,1.175,3,0.71,78.07906976744188,89.3,7.629442911161167,79.39999999999999,82.43,116.099,2.9396,,7.07,6.79,529.9066666666666,18.8,369.06666666666666,5.0,0.0,0,-41.82,64.45565217391305,1230.028695652174,,,,529.2352941176471,103.81764705882355,29.415000000000006,2026-03-11,S60-24
20260311132752,2026-03-11 13:27:52,28,S60-24,608,716,0,80,218,12,0,42,0.0,0.0,2.13,0.0,1678.13,5.0,1.27,0.16,0.28,,,,,,280.0,350.0,600.0,1100.0,7.0,1.0,1.0,6.0,0.0,20260311_28,小型,1355.0,2.0,1327.0,1344.0,S60,,,0.0,17.1,68.9,272,0.367,0.294,1324,0.459,716,19.9,4.4,15.4,21.0,1.178,3,0.7,75.96547619047618,88.6,8.217801438799087,78.9,82.39666666666666,117.71,2.9396,,7.07,6.79,529.9066666666666,18.8,369.06666666666666,5.0,0.0,0,-43.82,64.45565217391305,1230.028695652174,,,,529.2352941176471,103.81764705882355,29.415000000000006,2026-03-11,S60-24
20260311135102,2026-03-11 13:51:02,30,S60-24,996,1184,0,143,363,15,0,73,0.0,0.0,3.53,0.0,2777.53,4.0,1.42,0.1,0.08,,,,,,280.0,350.0,600.0,1100.0,6.0,1.0,1.0,5.0,0.0,20260311_30,小型,1453.0,4.0,1355.0,1411.0,S60,,,0.0,17.1,68.9,451,0.394,0.317,2180,0.457,1184,19.5,3.3,16.2,21.4,1.189,3,1.16,86.47951807228915,122.3,16.99058391981925,87.06,94.98275862068964,81.882,2.9396,,7.07,6.79,529.9066666666666,18.8,369.06666666666666,4.0,-1.0,1,8.26,63.13302752293579,1143.7600152905202,,,,508.03125,83.603125,22.29416666666667,2026-03-11,S60-24
20260311142038,2026-03-11 14:20:38,31,S60-24,984,1164,0,137,357,15,0,71,0.0,0.0,3.46,0.0,2731.46,4.5,2.24,0.1,0.09,,,,,,280.0,350.0,600.0,1100.0,5.0,1.0,1.0,5.0,0.0,20260311_31,小型,1453.0,4.0,1426.0,1440.0,S60,,,0.0,17.1,68.9,443,0.384,0.309,2148,0.458,1164,19.4,3.4,16.0,21.3,1.183,3,1.14,93.19880952380952,123.1,15.692153741885049,91.42,100.1,87.807,2.9396,,7.07,6.79,529.9066666666666,18.8,369.06666666666666,4.5,0.5,1,11.83,63.13302752293579,1143.7600152905202,,,,556.2857142857143,97.58928571428574,22.77083333333334,2026-03-11,S60-24
20260311145034,2026-03-11 14:50:34,35,S60-24,992,1176,0,137,359,15,0,71,0.0,0.0,3.45,0.0,2753.45,4.5,2.24,0.0,0.26,,,,,,280.0,350.0,600.0,1100.0,6.0,1.0,1.0,5.0,0.0,20260311_35,小型,1554.0,3.0,1459.0,1513.0,S60,,,0.0,17.1,68.9,445,0.382,0.308,2168,0.458,1176,19.3,3.4,16.0,21.2,1.185,3,1.15,89.23373493975905,120.3,19.385954902867383,93.96,103.84482758620688,90.3,2.9396,,7.07,6.79,529.9066666666666,18.8,369.06666666666666,4.5,0.0,0,11.83,56.67864077669902,969.2047572815532,,,,566.4642857142857,94.625,22.079166666666666,2026-03-11,S60-24
20260311152326,2026-03-11 15:23:26,38,S60-24,956,1133,0,131,346,15,0,67,0.0,0.0,3.3,0.0,2651.3,4.5,0.77,-0.1,0.09,,,,,,280.0,350.0,600.0,1100.0,6.0,1.0,1.0,5.0,0.0,20260311_38,小型,1554.0,3.0,1527.0,1541.0,S60,,,0.0,17.1,68.9,428,0.379,0.306,2089,0.458,1133,19.2,3.5,15.7,21.1,1.185,3,1.11,86.04457831325303,116.6,17.631470036997875,88.04,98.59655172413792,88.826,2.9396,,7.07,6.79,529.9066666666666,18.8,369.06666666666666,4.5,0.0,0,5.83,56.67864077669902,969.2047572815532,,,,562.7142857142857,93.13214285714288,21.73083333333334,2026-03-11,S60-24
20260311154906,2026-03-11 15:49:06,41,S60-24,949,1112,0,126,340,13,0,66,0.0,0.0,3.25,0.0,2609.25,5.0,2.44,0.53,0.0,,,,,,280.0,350.0,600.0,1100.0,6.0,1.0,1.0,5.0,0.0,20260311_41,小型,1655.0,1.0,1554.0,1609.0,S60,,,0.0,17.1,68.9,419,0.371,0.301,2061,0.46,1112,18.9,3.1,15.8,20.9,1.172,3,1.09,92.98275862068964,119.8,14.923261229481485,85.17999999999999,104.09032258064516,95.496,2.9396,,7.07,6.79,529.9066666666666,18.8,369.06666666666666,5.0,0.5,1,2.18,56.23711340206186,904.4802405498282,,,,531.2666666666667,98.7366666666667,24.684166666666677,2026-03-11,S60-24
20260311161822,2026-03-11 16:18:22,46,S60-24,585,685,0,74,210,9,0,39,0.0,0.0,2.0,0.0,1604.0,5.5,1.37,0.34,0.29,,,,,,280.0,350.0,600.0,1100.0,8.0,1.0,1.0,6.0,0.0,20260311_46,小型,1655.0,1.0,1622.0,1643.0,S60,,,0.0,17.1,68.9,258,0.352,0.287,1270,0.461,685,18.6,3.5,15.1,20.7,1.171,3,0.67,78.64777777777778,86.1,6.797535955162605,78.38000000000001,81.49032258064516,121.627,2.9396,,7.07,6.79,529.9066666666666,18.8,369.06666666666666,5.5,0.5,1,-43.18,56.23711340206186,904.4802405498282,,,,525.7380952380952,90.12857142857143,31.545000000000005,2026-03-11,S60-24
20260311162241,2026-03-11 16:22:41,47,S60-24,586,684,0,74,211,11,0,40,0.0,0.0,1.99,0.0,1607.99,5.5,1.37,0.51,0.15,,,,,,280.0,350.0,600.0,1100.0,8.0,1.0,1.0,6.0,0.0,20260311_47,小型,1655.0,1.0,1622.0,1643.0,S60,,,0.0,17.1,68.9,262,0.351,0.282,1270,0.461,684,19.5,4.2,15.3,20.9,1.167,3,0.67,75.4804347826087,86.4,8.487269739854568,73.75999999999999,81.72727272727273,121.981,2.9396,,7.07,6.79,529.9066666666666,18.8,369.06666666666666,5.5,0.0,0,-43.18,56.23711340206186,904.4802405498282,,,,525.7380952380952,90.12857142857143,31.545000000000005,2026-03-11,S60-24
20260312074922,2026-03-12 07:49:22,1,S60-17,928,1127,0,136,345,15,0,65,0.0,0.0,3.1,0.0,2619.1,4.0,2.26,-1.69,0.45,,,,,,280.0,350.0,600.0,1100.0,6.0,1.0,1.0,5.0,0.0,20260312_1,小型,841.0,4.0,753.0,807.0,S60,,,0.0,17.8,66.7,425,0.394,0.32,2055,0.452,1127,18.8,3.5,15.3,21.4,1.214,3,1.1,88.31489361702126,121.0,15.182156081616174,87.12,96.60909090909092,87.826,2.9396,,7.07,6.79,529.9066666666666,18.8,369.06666666666666,4.0,-1.5,1,1.26,,,,,,,,,2026-03-12,S60-17
20260312081150,2026-03-12 08:11:50,4,S60-17,612,726,0,83,221,9,0,43,0.0,0.0,2.02,0.0,1696.02,4.5,0.0,0.0,0.28,,,,,,280.0,350.0,600.0,1100.0,6.0,1.0,1.0,6.0,0.0,20260312_4,小型,841.0,4.0,815.0,831.0,S60,,,0.0,17.8,66.7,273,0.376,0.304,1338,0.457,726,19.0,3.3,15.8,21.0,1.186,3,0.71,79.53181818181818,92.5,8.378781988052069,80.64,85.24838709677418,120.068,2.9396,,7.07,6.79,529.9066666666666,18.8,369.06666666666666,4.5,0.5,1,-42.17,,,,,,,,,2026-03-12,S60-17
20260312081542,2026-03-12 08:15:42,5,S60-17,603,717,0,82,218,8,0,42,0.0,0.0,2.0,0.0,1672.0,4.5,0.0,-0.17,0.42,,,,,,280.0,350.0,600.0,1100.0,6.0,1.0,1.0,6.0,0.0,20260312_5,小型,841.0,4.0,815.0,831.0,S60,,,0.0,17.8,66.7,268,0.376,0.306,1320,0.457,717,18.7,3.0,15.7,21.0,1.189,3,0.7,77.14777777777778,88.3,7.238603729353976,76.33999999999999,81.02903225806453,115.756,2.9396,,7.07,6.79,529.9066666666666,18.8,369.06666666666666,4.5,0.0,0,-43.17,,,,,,,,,2026-03-12,S60-17
20260312083702,2026-03-12 08:37:02,6,S60-17,976,1177,0,146,360,14,0,70,0.0,0.0,3.25,0.0,2746.25,3.5,1.39,-0.61,0.34,,,,,,280.0,350.0,600.0,1100.0,5.0,1.0,1.0,5.0,0.0,20260312_6,小型,937.0,3.0,841.0,856.0,S60,,,0.0,17.8,66.7,444,0.406,0.329,2153,0.453,1177,18.9,3.2,15.8,21.5,1.206,3,1.15,86.5144578313253,122.1,17.525816637247996,86.23999999999998,99.04827586206896,86.129,2.9396,,7.07,6.79,529.9066666666666,18.8,369.06666666666666,3.5,-1.0,1,10.49,,,,,,,,,2026-03-12,S60-17
20260312090121,2026-03-12 09:01:21,9,S60-17,992,1195,0,142,366,14,0,71,0.0,0.0,3.32,0.0,2783.32,4.0,0.71,-1.2,0.17,,,,,,280.0,350.0,600.0,1100.0,6.0,1.0,1.0,5.0,0.0,20260312_9,小型,937.0,3.0,909.0,925.0,S60,,,0.0,17.8,66.7,451,0.388,0.315,2187,0.454,1195,18.8,3.1,15.7,21.3,1.205,3,1.17,86.6890243902439,123.5,18.76251456246529,89.46000000000001,102.03448275862068,87.209,2.9396,,7.07,6.79,529.9066666666666,18.8,369.06666666666666,4.0,0.5,1,7.26,,,,,,,,,2026-03-12,S60-17
20260312093143,2026-03-12 09:31:43,11,S60-17,979,1175,0,136,359,14,0,68,0.0,0.0,3.27,0.0,2734.27,4.5,1.49,-1.31,0.17,,,,,,280.0,350.0,600.0,1100.0,5.0,0.0,0.0,5.0,0.0,20260312_11,小型,1025.0,1.0,936.0,949.0,S60,,,0.0,17.8,66.7,441,0.379,0.308,2154,0.455,1175,18.6,3.2,15.4,21.1,1.2,3,1.15,91.72441860465116,125.6,14.047030109405243,88.22,95.85,83.348,2.9396,,7.07,6.79,529.9066666666666,18.8,369.06666666666666,4.5,0.5,1,10.83,65.6452380952381,459.5166666666667,,,,,,,2026-03-12,S60-17
20260312095636,2026-03-12 09:56:36,14,S60-17,1001,1184,0,133,362,14,0,72,0.0,0.0,3.29,0.0,2769.29,5.0,1.53,-0.4,0.08,,,,,,280.0,350.0,600.0,1100.0,5.0,1.0,1.0,5.0,0.0,20260312_14,小型,1025.0,1.0,959.0,1014.0,S60,,,0.0,17.8,66.7,448,0.367,0.297,2185,0.458,1184,19.2,3.1,16.1,21.0,1.183,3,1.16,94.4843373493976,128.1,18.07163444597212,90.5,108.1103448275862,93.199,2.9396,,7.07,6.79,529.9066666666666,18.8,369.06666666666666,5.0,0.5,1,9.18,65.6452380952381,459.5166666666667,,,,,,,2026-03-12,S60-17
20260312102124,2026-03-12 10:21:24,16,S60-17,997,1175,0,127,360,14,0,69,0.0,0.0,3.27,0.0,2745.27,5.5,1.6,-0.4,0.17,,,,,,280.0,350.0,600.0,1100.0,6.0,1.0,1.0,5.0,0.0,20260312_16,小型,1118.0,2.0,1025.0,1039.0,S60,,,0.0,17.8,66.7,443,0.353,0.287,2172,0.459,1175,18.7,3.2,15.6,20.8,1.179,3,1.15,92.9297619047619,119.4,18.74049460496037,92.7,107.87666666666668,93.806,2.9396,,7.07,6.79,529.9066666666666,18.8,369.06666666666666,5.5,0.5,1,9.82,77.49047619047619,542.4333333333333,,,,552.0714285714286,86.91428571428573,20.28,2026-03-12,S60-17
20260312104654,2026-03-12 10:46:54,17,S60-17,982,1154,0,125,353,13,0,69,0.0,0.0,3.2,0.0,2699.2,5.5,1.63,-0.1,0.09,,,,,,280.0,350.0,600.0,1100.0,6.0,1.0,1.0,5.0,0.0,20260312_17,小型,1118.0,2.0,1051.0,1106.0,S60,,,0.0,17.8,66.7,435,0.354,0.287,2136,0.46,1154,18.9,3.0,15.9,20.8,1.175,3,1.13,96.35647058823533,122.1,16.646960132735938,92.24,109.46206896551725,96.869,2.9396,,7.07,6.79,529.9066666666666,18.8,369.06666666666666,5.5,0.0,0,7.82,77.49047619047619,542.4333333333333,,,,507.23333333333335,95.51333333333332,23.87833333333333,2026-03-12,S60-17
20260312125909,2026-03-12 12:59:09,18,S60-24,960,1124,0,112,343,13,0,66,0.0,0.0,3.37,0.0,2621.37,6.5,1.82,-0.72,0.18,,,,,,280.0,350.0,600.0,1100.0,7.0,1.0,1.0,5.0,0.0,20260312_18,小型,1352.0,3.0,1302.0,1317.0,S60,,,0.0,17.3,55.9,422,0.327,0.265,2084,0.461,1124,18.7,3.1,15.6,20.4,1.171,3,1.1,99.3042105263158,121.5,16.850287617657568,95.04,111.6878787878788,101.534,2.9396,,7.07,6.79,529.9066666666666,18.8,369.06666666666666,6.5,1.0,1,-0.52,54.96869565217392,1051.7343768115943,,,,513.2,114.9,28.725,2026-03-12,S60-24
20260312132227,2026-03-12 13:22:27,22,S60-24,618,726,0,75,223,11,0,45,0.0,0.0,2.18,0.0,1700.18,6.0,1.35,-0.48,0.28,,,,,,280.0,350.0,600.0,1100.0,6.0,1.0,1.0,6.0,0.0,20260312_22,小型,1352.0,3.0,1326.0,1343.0,S60,,,0.0,17.3,55.9,279,0.336,0.269,1344,0.46,726,20.1,3.9,16.1,20.8,1.175,3,0.71,82.65747126436783,93.2,8.53967928795504,79.85999999999999,89.01612903225805,125.375,2.9396,,7.07,6.79,529.9066666666666,18.8,369.06666666666666,6.0,-0.5,1,-40.59,54.96869565217392,1051.7343768115943,,,,548.7941176470588,94.30882352941175,26.72083333333333,2026-03-12,S60-24
20260312132639,2026-03-12 13:26:39,23,S60-24,608,718,0,77,218,11,0,41,0.0,0.0,2.14,0.0,1675.14,5.5,1.32,-0.33,0.56,,,,,,280.0,350.0,600.0,1100.0,6.0,1.0,1.0,6.0,0.0,20260312_23,小型,1352.0,3.0,1326.0,1343.0,S60,,,0.0,17.3,55.9,270,0.353,0.285,1326,0.459,718,19.3,4.1,15.2,20.7,1.181,3,0.7,78.76190476190474,89.2,8.535177973454845,81.2,84.51,120.729,2.9396,,7.07,6.79,529.9066666666666,18.8,369.06666666666666,5.5,-0.5,1,-40.18,54.96869565217392,1051.7343768115943,,,,548.7941176470588,94.30882352941175,26.72083333333333,2026-03-12,S60-24
