Repository: Vincent626/concrete-strength-analysis

# 🎯 S60 & M60 混凝土強度預測模型訓練成果報告

> **更新日期**: 2026-02-04  
> **專案目標**: 建立 S60/M60 混凝土 28 天抗壓強度預測模型

---

## 📋 摘要

本專案針對 S60（小型）與 M60（中型）離心混凝土管配比，建立機器學習預測模型。透過配料特徵分析，預測 28 天抗壓強度，並識別影響強度的關鍵因素。

### 主要成果

| 模型 | 樣本數 | R² | MAE (kgf/cm²) | 狀態 |
|:---|---:|---:|---:|:---|
| **S60** | 46 | **0.360** | 28 | ✅ 可用 |
| **M60** | 52 | **0.206** | 25 | ✅ 可用 |

---

## 📈 模型效能比較
> **說明**：S60 模型 R²=0.360，M60 模型 R²=0.206，兩者皆具有預測能力。S60 表現較佳，預測誤差約 28 kgf/cm²。

---

## 📊 強度分布比較
> **說明**：S60 與 M60 的強度分布相似，平均約 605 kgf/cm²，皆高於設計強度 510 kgf/cm²（紅色虛線）。

---

File: S60_M60_dataset_v9_shared.csv (part 137 of 138)
match_key,日期及時間,序,配比 ,耗用骨材1,耗用骨材2,耗用骨材3,耗用水,耗用泥料1,耗用泥料2,耗用泥料3,耗用泥料4,耗用藥劑1,耗用藥劑2,耗用藥劑3,耗用藥劑4,耗用小計,表面水骨材1,誤差%水,誤差%骨材1,誤差%骨材2,坍度(cm),混凝土溫度(℃),試體1強度(X1),試體2強度(X2),試體3強度(X3),加料轉速,慢速轉速,中速轉速,高速轉速,加料時間,慢速時間,中速時間,高速時間,總降水量,cp_key,類型,入池,蒸養池,離心開始,離心結束,母體,平均強度,強度_原始,強度_修正,環境溫度,環境濕度,膠結料總量,水灰比,水膠比,骨材總量,砂石比,粗骨材總量,水泥取代率,矽灰取代率,爐石取代率,漿體比例,粗細骨材比,月份,拌合米數,平均電流,最大電流,電流標準差,最終電流,穩定階段平均電流,單位體積穩定電流,砂_FM,砂_Mud,六分_FM,三分_FM,水泥砂漿_28天平均強度,水泥_流動性,水泥砂漿_7天平均強度,設定扣水率(%),扣水率_變動幅度,扣水率_是否變更,水量微調偏離度,蒸養實際平均溫度,蒸養實際總積溫,蒸養實際階段1溫度,蒸養實際階段2溫度,蒸養實際階段3溫度,實際離心平均轉速,實際離心平均電流,實際離心總能量,日期,配比
20260312134850,2026-03-12 13:48:50,25,S60-24,995,1175,0,132,361,16,0,70,0.0,0.0,3.49,0.0,2752.49,5.0,1.54,-0.1,0.17,,,,,,280.0,350.0,600.0,1100.0,7.0,1.0,1.0,5.0,0.0,20260312_25,小型,1444.0,1.0,1352.0,1407.0,S60,,,0.0,17.3,55.9,447,0.366,0.295,2170,0.459,1175,19.2,3.6,15.7,21.1,1.181,3,1.15,95.02380952380952,129.0,20.974596988282315,91.36,113.17666666666666,98.414,2.9396,,7.07,6.79,529.9066666666666,18.8,369.06666666666666,5.0,-0.5,1,8.18,57.67090909090911,1053.455272727273,,,,539.2,88.06666666666665,22.016666666666666,2026-03-12,S60-24
20260312141513,2026-03-12 14:15:13,26,S60-24,983,1165,0,134,356,16,0,70,0.0,0.0,3.49,0.0,2727.49,4.7,1.52,-0.2,0.17,,,,,,280.0,350.0,600.0,1100.0,6.0,1.0,1.0,5.0,0.0,20260312_26,小型,1444.0,1.0,1418.0,1432.0,S60,,,0.0,17.3,55.9,442,0.376,0.303,2148,0.458,1165,19.5,3.6,15.8,21.1,1.185,3,1.14,92.43734939759037,119.9,19.82938497878735,95.84,110.02758620689654,96.515,2.9396,,7.07,6.79,529.9066666666666,18.8,369.06666666666666,4.7,-0.3,1,5.75,57.67090909090911,1053.455272727273,,,,554.1785714285714,93.86428571428571,21.901666666666667,2026-03-12,S60-24
20260312144244,2026-03-12 14:42:44,30,S60-24,959,1135,0,127,346,15,0,68,0.0,0.0,3.37,0.0,2653.37,5.0,1.6,-0.31,0.26,,,,,,280.0,350.0,600.0,1100.0,6.0,1.0,1.0,5.0,0.0,20260312_30,小型,1550.0,2.0,1446.0,1459.0,S60,,,0.0,17.3,55.9,429,0.367,0.296,2094,0.458,1135,19.3,3.5,15.9,21.0,1.184,3,1.11,91.59879518072287,120.8,19.83803389728569,96.34,106.44137931034484,95.893,2.9396,,7.07,6.79,529.9066666666666,18.8,369.06666666666666,5.0,0.3,1,3.18,65.05436893203884,1116.7666666666669,,,,590.0,96.19230769230772,20.841666666666672,2026-03-12,S60-24
20260312150949,2026-03-12 15:09:49,34,S60-24,945,1115,0,125,340,14,0,65,0.0,0.0,3.29,0.0,2607.29,5.0,1.63,0.11,0.27,,,,,,280.0,350.0,600.0,1100.0,8.0,1.0,1.0,5.0,0.0,20260312_34,小型,1550.0,2.0,1513.0,1529.0,S60,,,0.0,17.3,55.9,419,0.368,0.298,2060,0.459,1115,18.9,3.3,15.5,20.9,1.18,3,1.09,88.5367816091954,116.7,14.184993810787354,87.25999999999999,94.49354838709678,86.691,2.9396,,7.07,6.79,529.9066666666666,18.8,369.06666666666666,5.0,0.0,0,1.18,65.05436893203884,1116.7666666666669,,,,525.03125,91.740625,24.464166666666664,2026-03-12,S60-24
20260312153830,2026-03-12 15:38:30,37,S60-24,1009,1184,0,127,363,14,0,68,0.0,0.0,3.45,0.0,2768.45,5.5,0.79,-0.1,0.08,,,,,,280.0,350.0,600.0,1100.0,7.0,1.0,1.0,5.0,0.0,20260312_37,小型,1651.0,4.0,1610.0,1626.0,S60,,,0.0,17.3,55.9,445,0.35,0.285,2193,0.46,1184,18.4,3.1,15.3,20.7,1.173,3,1.16,92.044578313253,122.4,20.56895106012328,94.34,110.08275862068965,94.899,2.9396,,7.07,6.79,529.9066666666666,18.8,369.06666666666666,5.5,0.5,1,9.82,63.274226804123714,1021.878762886598,,,,514.625,81.55625,21.74833333333333,2026-03-12,S60-24
20260312160629,2026-03-12 16:06:29,42,S60-24,1008,1186,0,127,362,16,0,71,0.0,0.0,3.45,0.0,2773.45,5.5,0.79,-0.2,0.25,,,,,,,,,,,,,,0.0,20260312_42,,,,,,S60,,,0.0,17.3,55.9,449,0.351,0.283,2194,0.459,1186,19.4,3.6,15.8,20.8,1.177,3,1.16,94.23736263736264,121.1,16.52352733775936,94.24,104.65625,90.221,2.9396,,7.07,6.79,529.9066666666666,18.8,369.06666666666666,5.5,0.0,0,9.82,,,,,,,,,2026-03-12,S60-24
20260313074933,2026-03-13 07:49:33,1,S60-17,957,1126,0,118,344,15,0,64,0.0,0.0,3.12,0.0,2627.12,6.0,2.61,-0.52,0.36,,,,,,280.0,350.0,600.0,1100.0,7.0,1.0,1.0,5.0,0.0,20260313_1,小型,848.0,2.0,753.0,807.0,S60,,,0.0,15.8,43.0,423,0.343,0.279,2083,0.459,1126,18.7,3.5,15.1,20.6,1.177,3,1.1,100.43636363636364,129.4,21.06458780760099,98.62,116.1257142857143,105.569,2.9396,,6.7,6.73,529.9066666666666,18.8,388.84,6.0,0.5,1,2.41,,,,,,,,,2026-03-13,S60-17
20260313081452,2026-03-13 08:14:52,4,S60-17,613,728,0,78,222,11,0,41,0.0,0.0,2.03,0.0,1695.03,5.5,1.3,-0.81,0.55,,,,,,280.0,350.0,600.0,1100.0,8.0,1.0,1.0,6.0,0.0,20260313_4,小型,848.0,2.0,818.0,837.0,S60,,,0.0,15.8,43.0,274,0.351,0.285,1341,0.457,728,19.0,4.0,15.0,20.8,1.188,3,0.71,87.26530612244898,97.5,8.321402232218478,82.78,91.2970588235294,128.587,2.9396,,6.7,6.73,529.9066666666666,18.8,388.84,5.5,-0.5,1,-39.18,,,,,,,,,2026-03-13,S60-17
20260313081930,2026-03-13 08:19:30,5,S60-17,605,717,0,80,219,12,0,40,0.0,0.0,2.01,0.0,1675.01,5.0,1.27,-0.33,0.42,,,,,,280.0,350.0,600.0,1100.0,8.0,1.0,1.0,6.0,0.0,20260313_5,小型,848.0,2.0,818.0,837.0,S60,,,0.0,15.8,43.0,271,0.365,0.295,1322,0.458,717,19.2,4.4,14.8,21.0,1.185,3,0.7,81.43191489361703,90.6,8.893557466969492,80.76,87.43030303030302,124.9,2.9396,,6.7,6.73,529.9066666666666,18.8,388.84,5.0,-0.5,1,-43.82,,,,,,,,,2026-03-13,S60-17
20260313084324,2026-03-13 08:43:24,6,S60-17,950,1144,0,136,352,15,0,67,0.0,0.0,3.17,0.0,2667.17,4.0,0.74,-1.14,0.18,,,,,,280.0,350.0,600.0,1100.0,6.0,1.0,1.0,5.0,0.0,20260313_6,小型,940.0,4.0,848.0,904.0,S60,,,0.0,15.8,43.0,434,0.386,0.313,2094,0.454,1144,18.9,3.5,15.4,21.4,1.204,3,1.12,102.60736842105264,123.9,15.894800487847482,96.12,111.19090909090907,99.278,2.9396,,6.7,6.73,529.9066666666666,18.8,388.84,4.0,-1.0,1,1.26,,,,,,,,,2026-03-13,S60-17
20260313091202,2026-03-13 09:12:02,9,S60-17,986,1175,0,145,360,15,0,68,0.0,0.0,3.27,0.0,2752.27,3.5,0.69,0.41,0.17,,,,,,280.0,350.0,600.0,1100.0,6.0,1.0,1.0,5.0,0.0,20260313_9,小型,940.0,4.0,915.0,929.0,S60,,,0.0,15.8,43.0,443,0.403,0.327,2161,0.456,1175,18.7,3.4,15.3,21.4,1.192,3,1.15,95.33294117647058,122.1,16.40584105619842,96.5,104.91379310344824,91.229,2.9396,,6.7,6.73,529.9066666666666,18.8,388.84,3.5,-0.5,1,9.49,,,,,,,,,2026-03-13,S60-17
20260313093655,2026-03-13 09:36:55,10,S60-17,949,1145,0,141,351,14,0,67,0.0,0.0,3.21,0.0,2670.21,3.5,0.71,-0.73,0.26,,,,,,280.0,350.0,600.0,1100.0,7.0,0.0,1.0,5.0,0.0,20260313_10,小型,1034.0,1.0,940.0,954.0,S60,,,0.0,15.8,43.0,432,0.402,0.326,2094,0.453,1145,18.8,3.2,15.5,21.5,1.207,3,1.12,96.89239130434784,122.8,15.00333465611571,92.64,104.46666666666668,93.274,2.9396,,6.7,6.73,529.9066666666666,18.8,388.84,3.5,0.0,0,5.49,65.0904761904762,455.6333333333334,,,,,,,2026-03-13,S60-17
20260313100332,2026-03-13 10:03:32,13,S60-17,989,1185,0,148,362,15,0,69,0.0,0.0,3.29,0.0,2771.29,3.5,1.37,-0.1,0.17,,,,,,280.0,350.0,600.0,1100.0,5.0,1.0,1.0,5.0,0.0,20260313_13,小型,1034.0,1.0,1009.0,1022.0,S60,,,0.0,15.8,43.0,446,0.409,0.332,2174,0.455,1185,18.8,3.4,15.5,21.5,1.198,3,1.16,89.04691358024692,120.2,19.98402501765128,94.82,106.0214285714286,91.398,2.9396,,6.7,6.73,529.9066666666666,18.8,388.84,3.5,0.0,0,12.49,65.0904761904762,455.6333333333334,,,,587.7307692307693,102.1692307692308,22.136666666666677,2026-03-13,S60-17
20260313102944,2026-03-13 10:29:44,16,S60-17,986,1185,0,148,362,15,0,71,0.0,0.0,3.3,0.0,2770.3,3.5,1.37,-0.4,0.17,,,,,,280.0,350.0,600.0,1100.0,6.0,1.0,1.0,5.0,0.0,20260313_16,小型,1125.0,3.0,1034.0,1048.0,S60,,,0.0,15.8,43.0,448,0.409,0.33,2171,0.454,1185,19.2,3.3,15.8,21.5,1.202,3,1.16,90.07108433734939,121.8,16.787829284253057,90.18,100.86206896551722,86.95,2.9396,,6.7,6.73,529.9066666666666,18.8,388.84,3.5,0.0,0,12.49,64.93333333333332,454.5333333333333,,,,524.1071428571429,105.80357142857146,24.687500000000007,2026-03-13,S60-17
20260313105531,2026-03-13 10:55:31,17,S60-17,964,1155,0,139,354,17,0,67,0.0,0.0,3.2,0.0,2699.2,4.0,1.46,-0.52,0.17,,,,,,280.0,350.0,600.0,1100.0,5.0,1.0,1.0,5.0,0.0,20260313_17,小型,1125.0,3.0,1100.0,1114.0,S60,,,0.0,15.8,43.0,438,0.393,0.317,2119,0.455,1155,19.2,3.9,15.3,21.4,1.198,3,1.13,90.94470588235296,122.7,18.82863592499063,92.56,105.4,93.274,2.9396,,6.7,6.73,529.9066666666666,18.8,388.84,4.0,0.5,1,4.26,64.93333333333332,454.5333333333333,,,,524.5,104.35357142857144,24.34916666666667,2026-03-13,S60-17
20260313125912,2026-03-13 12:59:12,18,S60-24,952,1123,0,126,345,15,0,66,0.0,0.0,3.35,0.0,2630.35,5.0,1.61,-0.1,0.09,,,,,,280.0,350.0,600.0,1100.0,6.0,1.0,1.0,5.0,0.0,20260313_18,小型,1354.0,2.0,1302.0,1316.0,S60,,,0.0,16.4,48.7,426,0.365,0.296,2075,0.459,1123,19.0,3.5,15.5,21.0,1.18,3,1.1,98.62352941176468,121.8,17.17486978841863,101.66,112.5206896551724,102.292,2.9396,,6.7,6.73,529.9066666666666,18.8,388.84,5.0,1.0,1,2.18,60.61130434782609,1157.6759130434784,,,,542.6071428571429,120.31071428571428,28.0725,2026-03-13,S60-24
20260313132258,2026-03-13 13:22:58,22,S60-24,608,717,0,80,219,12,0,41,0.0,0.0,2.14,0.0,1679.14,5.0,1.27,0.16,0.42,,,,,,280.0,350.0,600.0,1100.0,6.0,1.0,1.0,6.0,0.0,20260313_22,小型,1354.0,2.0,1326.0,1343.0,S60,,,0.0,16.4,48.7,272,0.365,0.294,1325,0.459,717,19.5,4.4,15.1,21.0,1.179,3,0.7,80.46511627906978,91.3,9.32029253261162,86.06,87.01333333333332,124.305,2.9396,,6.7,6.73,529.9066666666666,18.8,388.84,5.0,0.0,0,-43.82,60.61130434782609,1157.6759130434784,,,,584.9411764705883,90.79411764705884,25.725,2026-03-13,S60-24
20260313132719,2026-03-13 13:27:19,23,S60-24,609,716,0,80,217,13,0,43,0.0,0.0,2.17,0.0,1680.17,5.0,1.27,0.33,0.28,,,,,,280.0,350.0,600.0,1100.0,6.0,1.0,1.0,6.0,0.0,20260313_23,小型,1354.0,2.0,1326.0,1343.0,S60,,,0.0,16.4,48.7,273,0.369,0.293,1325,0.46,716,20.5,4.8,15.8,21.0,1.176,3,0.7,79.42021276595744,89.8,9.343157466514858,79.92,85.49090909090908,122.13,2.9396,,6.7,6.73,529.9066666666666,18.8,388.84,5.0,0.0,0,-43.82,60.61130434782609,1157.6759130434784,,,,584.9411764705883,90.79411764705884,25.725,2026-03-13,S60-24
20260313134819,2026-03-13 13:48:19,25,S60-24,966,1155,0,139,353,17,0,69,0.0,0.0,3.44,0.0,2702.44,4.0,1.46,-0.31,0.17,,,,,,280.0,350.0,600.0,1100.0,6.0,1.0,1.0,5.0,0.0,20260313_25,小型,1444.0,4.0,1353.0,1407.0,S60,,,0.0,16.4,48.7,439,0.394,0.317,2121,0.455,1155,19.6,3.9,15.7,21.4,1.196,3,1.13,92.68117647058824,118.1,14.171906709839275,91.7,100.88275862068969,89.277,2.9396,,6.7,6.73,529.9066666666666,18.8,388.84,4.0,-1.0,1,4.26,66.12272727272726,1207.841818181818,,,,550.9285714285714,101.31071428571428,23.639166666666668,2026-03-13,S60-24
20260313141610,2026-03-13 14:16:10,26,S60-24,957,1135,0,132,348,15,0,65,0.0,0.0,3.45,0.0,2655.45,4.5,1.54,0.0,0.26,,,,,,280.0,350.0,600.0,1100.0,5.0,1.0,1.0,5.0,0.0,20260313_26,小型,1444.0,4.0,1419.0,1433.0,S60,,,0.0,16.4,48.7,428,0.379,0.308,2092,0.457,1135,18.7,3.5,15.2,21.1,1.186,3,1.11,102.4467391304348,126.7,16.240264314933537,97.78,112.6,101.441,2.9396,,6.7,6.73,529.9066666666666,18.8,388.84,4.5,0.5,1,6.83,66.12272727272726,1207.841818181818,,,,548.3928571428571,96.175,22.44083333333333,2026-03-13,S60-24
20260313144007,2026-03-13 14:40:07,29,S60-24,986,1175,0,141,360,16,0,68,0.0,0.0,3.49,0.0,2749.49,4.0,1.44,-0.1,0.17,,,,,,280.0,350.0,600.0,1100.0,5.0,1.0,1.0,5.0,0.0,20260313_29,小型,1545.0,1.0,1449.0,1502.0,S60,,,0.0,16.4,48.7,444,0.392,0.318,2161,0.456,1175,18.9,3.6,15.3,21.3,1.192,3,1.15,98.67373737373735,122.2,15.280433027463095,95.1,105.04,91.339,2.9396,,6.7,6.73,529.9066666666666,18.8,388.84,4.0,-0.5,1,6.26,58.72884615384616,1013.0725961538462,,,,583.2692307692307,100.43846153846154,21.761666666666667,2026-03-13,S60-24
20260313151615,2026-03-13 15:16:15,34,S60-24,968,1156,0,139,354,15,0,67,0.0,0.0,3.42,0.0,2702.42,4.0,1.46,-0.1,0.26,,,,,,280.0,350.0,600.0,1100.0,5.0,1.0,1.0,5.0,0.0,20260313_34,小型,1545.0,1.0,1521.0,1534.0,S60,,,0.0,16.4,48.7,436,0.393,0.319,2124,0.456,1156,18.8,3.4,15.4,21.3,1.194,3,1.13,91.1940476190476,116.3,14.656148971145152,91.56,98.51333333333332,87.18,2.9396,,6.7,6.73,529.9066666666666,18.8,388.84,4.0,0.0,0,4.26,58.72884615384616,1013.0725961538462,,,,583.2307692307693,101.28076923076922,21.944166666666664,2026-03-13,S60-24
20260313154345,2026-03-13 15:43:45,36,S60-24,950,1136,0,136,348,10,0,66,0.0,0.0,3.3,0.0,2649.3,4.0,1.49,-0.31,0.35,,,,,,280.0,350.0,600.0,1100.0,6.0,1.0,1.0,5.0,0.0,20260313_36,小型,1652.0,3.0,1551.0,1604.0,S60,,,0.0,16.4,48.7,424,0.391,0.321,2086,0.455,1136,17.9,2.4,15.6,21.2,1.196,3,1.11,94.07282608695652,116.2,13.548328175869472,91.79999999999998,99.71515151515152,89.833,2.9396,,6.7,6.73,529.9066666666666,18.8,388.84,4.0,0.0,0,1.26,58.10515463917525,937.429828178694,,,,577.1153846153846,111.83076923076922,24.23,2026-03-13,S60-24
20260313161923,2026-03-13 16:19:23,42,S60-24,873,1044,0,124,319,9,0,62,0.0,0.0,3.02,0.0,2434.02,4.0,0.81,-0.34,0.38,,,,,,280.0,350.0,600.0,1100.0,13.0,1.0,1.0,5.0,0.0,20260313_42,小型,1652.0,3.0,1624.0,1646.0,S60,,,0.0,16.4,48.7,390,0.389,0.318,1917,0.455,1044,18.2,2.3,15.9,21.1,1.196,3,1.02,91.31058823529412,111.7,13.699180083059602,92.74,98.11379310344827,96.19,2.9396,,6.7,6.73,529.9066666666666,18.8,388.84,4.0,0.0,0,-10.74,58.10515463917525,937.429828178694,,,,484.27272727272725,85.37954545454546,31.305833333333336,2026-03-13,S60-24
20260316074909,2026-03-16 07:49:09,1,S60-17,853,1218,0,136,343,10,0,64,0.0,0.0,3.07,0.0,2627.07,4.5,3.03,-0.47,0.66,,,,,,280.0,350.0,600.0,1100.0,7.0,1.0,1.0,5.0,0.0,20260316_1,小型,844.0,1.0,752.0,807.0,S60,,,0.0,20.3,72.4,417,0.397,0.326,2071,0.412,1218,17.7,2.4,15.3,21.1,1.428,3,1.1,100.36813186813188,122.3,14.104686144518002,100.36,107.225,97.477,2.9396,,6.7,6.73,529.9066666666666,18.8,388.84,4.5,0.5,1,10.83,,,,,,,,,2026-03-16,S60-17
20260316081245,2026-03-16 08:12:45,4,S60-17,542,772,0,84,217,6,0,42,0.0,0.0,1.95,0.0,1664.95,5.0,2.44,-1.09,0.26,,,,,,280.0,350.0,600.0,1100.0,7.0,1.0,1.0,6.0,0.0,20260316_4,小型,844.0,1.0,816.0,833.0,S60,,,0.0,20.3,72.4,265,0.387,0.317,1314,0.412,772,18.1,2.3,15.8,21.0,1.424,3,0.7,83.215625,92.7,9.453717612278693,84.97999999999999,89.25294117647059,127.504,2.9396,,6.7,6.73,529.9066666666666,18.8,388.84,5.0,0.5,1,-39.82,,,,,,,,,2026-03-16,S60-17
20260316081634,2026-03-16 08:16:34,5,S60-17,537,774,0,87,218,6,0,43,0.0,0.0,1.97,0.0,1666.97,4.5,2.35,-1.47,0.52,,,,,,280.0,350.0,600.0,1100.0,7.0,1.0,1.0,6.0,0.0,20260316_5,小型,844.0,1.0,816.0,833.0,S60,,,0.0,20.3,72.4,267,0.399,0.326,1311,0.41,774,18.4,2.2,16.1,21.3,1.441,3,0.7,81.25340909090909,93.8,8.08016579577363,77.72,86.46451612903226,123.521,2.9396,,6.7,6.73,529.9066666666666,18.8,388.84,4.5,-0.5,1,-38.17,,,,,,,,,2026-03-16,S60-17
20260316084002,2026-03-16 08:40:02,6,S60-17,860,1235,0,146,351,10,0,67,0.0,0.0,3.16,0.0,2672.16,3.5,2.1,-0.35,0.24,,,,,,280.0,350.0,600.0,1100.0,7.0,1.0,1.0,5.0,0.0,20260316_6,小型,937.0,3.0,844.0,859.0,S60,,,0.0,20.3,72.4,428,0.416,0.341,2095,0.411,1235,18.0,2.3,15.7,21.5,1.436,3,1.12,100.6931818181818,122.3,14.753942427322952,99.08,109.23870967741937,97.535,2.9396,,6.7,6.73,529.9066666666666,18.8,388.84,3.5,-1.0,1,10.49,,,,,,,,,2026-03-16,S60-17
20260316090814,2026-03-16 09:08:14,10,S60-17,874,1256,0,149,357,10,0,66,0.0,0.0,3.22,0.0,2715.22,3.5,2.05,-0.57,0.16,,,,,,280.0,350.0,600.0,1100.0,5.0,1.0,1.0,5.0,0.0,20260316_10,小型,937.0,3.0,912.0,825.0,S60,,,0.0,20.3,72.4,433,0.417,0.344,2130,0.41,1256,17.6,2.3,15.2,21.5,1.437,3,1.14,102.94444444444444,124.6,16.755437665367765,98.8,114.85806451612902,100.753,2.9396,,6.7,6.73,529.9066666666666,18.8,388.84,3.5,0.0,0,13.49,,,,,,,,,2026-03-16,S60-17
20260316093336,2026-03-16 09:33:36,11,S60-17,854,1235,0,150,352,9,0,66,0.0,0.0,3.17,0.0,2669.17,3.0,2.04,-0.58,0.24,,,,,,280.0,350.0,600.0,1100.0,6.0,1.0,1.0,5.0,0.0,20260316_11,小型,1031.0,4.0,937.0,951.0,S60,,,0.0,20.3,72.4,427,0.426,0.351,2089,0.409,1235,17.6,2.1,15.5,21.6,1.446,3,1.12,100.73763440860216,123.6,15.707226704547924,98.84,108.615625,96.978,2.9396,,6.7,6.73,529.9066666666666,18.8,388.84,3.0,-0.5,1,9.3,68.35714285714286,478.5,,,,,,,2026-03-16,S60-17
20260316095924,2026-03-16 09:59:24,15,S60-17,895,1278,0,147,363,11,0,70,0.0,0.0,3.29,0.0,2767.29,4.0,2.08,-0.44,0.16,,,,,,280.0,350.0,600.0,1100.0,9.0,1.0,1.0,5.0,0.0,20260316_15,小型,1031.0,4.0,1003.0,1020.0,S60,,,0.0,20.3,72.4,444,0.405,0.331,2173,0.412,1278,18.2,2.5,15.8,21.4,1.428,3,1.16,91.51851851851852,118.8,14.153201540803243,89.23999999999998,99.13928571428572,85.465,2.9396,,6.7,6.73,529.9066666666666,18.8,388.84,4.0,1.0,1,12.26,68.35714285714286,478.5,,,,500.5882352941176,84.12647058823529,23.835833333333333,2026-03-16,S60-17
20260316102645,2026-03-16 10:26:45,18,S60-24,859,1232,0,146,350,9,0,65,0.0,0.0,3.38,0.0,2664.38,3.5,2.1,-0.46,0.0,,,,,,280.0,350.0,600.0,1100.0,6.0,1.0,1.0,5.0,0.0,20260316_18,小型,1126.0,2.0,1030.0,1045.0,S60,,,0.0,20.3,72.4,424,0.417,0.344,2091,0.411,1232,17.5,2.1,15.3,21.4,1.434,3,1.12,88.23882352941176,109.5,11.496158889131284,88.13999999999999,89.54482758620689,79.951,2.9396,,6.7,6.73,529.9066666666666,18.8,388.84,3.5,-0.5,1,10.49,58.89761904761905,412.28333333333336,,,,535.0333333333333,88.55999999999999,22.14,2026-03-16,S60-24
20260316105144,2026-03-16 10:51:44,21,S60-24,864,1232,0,141,349,8,0,66,0.0,0.0,3.39,0.0,2663.39,4.0,1.44,-0.35,0.0,,,,,,280.0,350.0,600.0,1100.0,6.0,1.0,1.0,5.0,0.0,20260316_21,小型,1126.0,2.0,1057.0,1112.0,S60,,,0.0,20.3,72.4,423,0.404,0.333,2096,0.412,1232,17.5,1.9,15.6,21.2,1.426,3,1.12,104.65625,124.2,16.832364735953373,107.9,114.05,101.83,2.9396,,6.7,6.73,529.9066666666666,18.8,388.84,4.0,0.5,1,6.26,58.89761904761905,412.28333333333336,,,,520.2333333333333,86.8,21.7,2026-03-16,S60-24
20260316125923,2026-03-16 12:59:23,23,S60-24,859,1209,0,130,343,10,0,64,0.0,0.0,3.28,0.0,2618.28,5.0,1.56,-0.23,-0.08,,,,,,280.0,350.0,600.0,1100.0,6.0,1.0,1.0,5.0,0.0,20260316_23,小型,1354.0,1.0,1302.0,1317.0,S60,,,0.0,19.8,75.8,417,0.379,0.312,2068,0.415,1209,17.7,2.4,15.3,20.9,1.407,3,1.1,101.74235294117648,123.4,18.94398788050206,116.42,113.70344827586209,103.367,2.9396,,6.7,6.73,529.9066666666666,18.8,388.84,5.0,1.0,1,6.18,58.76869565217392,1122.482086956522,,,,547.0666666666667,100.61333333333332,25.15333333333333,2026-03-16,S60-24
20260316132224,2026-03-16 13:22:24,26,S60-24,549,771,0,83,217,7,0,42,0.0,0.0,2.08,0.0,1671.08,5.0,1.22,0.18,0.13,,,,,,280.0,350.0,600.0,1100.0,6.0,1.0,1.0,6.0,0.0,20260316_26,小型,1354.0,1.0,1331.0,1348.0,S60,,,0.0,19.8,75.8,266,0.382,0.312,1320,0.416,771,18.4,2.6,15.8,20.9,1.404,3,0.7,81.02272727272728,90.5,8.742265767168238,82.46000000000001,85.97741935483869,122.825,2.9396,,6.7,6.73,529.9066666666666,18.8,388.84,5.0,0.0,0,-40.82,58.76869565217392,1122.482086956522,,,,503.3529411764706,77.49117647058823,21.95583333333333,2026-03-16,S60-24
20260316133207,2026-03-16 13:32:07,27,S60-24,548,771,0,83,218,7,0,42,0.0,0.0,2.07,0.0,1671.07,5.0,1.22,0.0,0.13,,,,,,280.0,350.0,600.0,1100.0,6.0,1.0,1.0,6.0,0.0,20260316_27,小型,1354.0,1.0,1331.0,1348.0,S60,,,0.0,19.8,75.8,267,0.381,0.311,1319,0.415,771,18.4,2.6,15.7,21.0,1.407,3,0.7,80.71463414634145,91.2,9.86787250591435,83.5,87.42068965517241,124.887,2.9396,,6.7,6.73,529.9066666666666,18.8,388.84,5.0,0.0,0,-40.82,58.76869565217392,1122.482086956522,,,,503.3529411764706,77.49117647058823,21.95583333333333,2026-03-16,S60-24
20260316135353,2026-03-16 13:53:53,29,S60-24,895,1277,0,146,363,12,0,70,0.0,0.0,3.43,0.0,2766.43,4.0,1.39,-0.44,0.08,2.0,25.0,,,,280.0,350.0,600.0,1100.0,7.0,1.0,1.0,5.0,0.0,20260316_29,小型,1444.0,3.0,1358.0,1414.0,S60,,,0.0,34.0,26.0,445,0.402,0.328,2172,0.412,1277,18.4,2.7,15.7,21.4,1.427,3,1.16,105.63571428571426,131.1,19.683281780045043,115.62,116.81333333333332,100.701,2.9396,,6.7,6.73,529.9066666666666,18.8,388.84,4.0,-1.0,1,11.26,56.26454545454545,1027.7656969696968,,,,517.625,82.05312500000001,21.88083333333333,2026-03-16,S60-24
20260316142209,2026-03-16 14:22:09,30,S60-24,866,1232,0,141,350,11,0,68,0.0,0.0,3.33,0.0,2671.33,4.0,1.44,-0.12,0.0,,,,,,280.0,350.0,600.0,1100.0,6.0,1.0,1.0,5.0,0.0,20260316_30,小型,1444.0,3.0,1427.0,1441.0,S60,,,0.0,19.8,75.8,429,0.403,0.329,2098,0.413,1232,18.4,2.6,15.9,21.4,1.423,3,1.12,104.48247422680411,125.0,18.532812974958755,107.32,116.22058823529412,103.768,2.9396,,6.7,6.73,529.9066666666666,18.8,388.84,4.0,0.0,0,6.26,56.26454545454545,1027.7656969696968,,,,570.0,90.85714285714285,21.2,2026-03-16,S60-24
20260316144913,2026-03-16 14:49:13,33,S60-24,882,1244,0,133,353,11,0,67,0.0,0.0,3.38,0.0,2693.38,5.0,0.76,-0.23,0.08,,,,,,280.0,350.0,600.0,1100.0,6.0,1.0,1.0,5.0,0.0,20260316_33,小型,1545.0,4.0,1455.0,1509.0,S60,,,0.0,19.8,75.8,431,0.377,0.309,2126,0.415,1244,18.1,2.6,15.5,21.0,1.41,3,1.13,101.44623655913976,120.1,17.191949598512764,104.8,112.365625,99.439,2.9396,,6.7,6.73,529.9066666666666,18.8,388.84,5.0,1.0,1,9.18,64.83461538461539,1118.3971153846155,,,,549.5357142857143,89.96071428571429,20.99083333333333,2026-03-16,S60-24
20260316151725,2026-03-16 15:17:25,34,S60-31,851,1212,0,138,344,10,0,66,0.0,0.0,3.5,0.0,2624.5,4.0,1.47,-0.23,0.17,,,,,,280.0,350.0,600.0,1100.0,5.0,1.0,1.0,5.0,0.0,20260316_34,小型,1545.0,4.0,1521.0,1534.0,S60,,,0.0,19.8,75.8,420,0.401,0.329,2063,0.413,1212,18.1,2.4,15.7,21.3,1.424,3,1.1,99.1588235294118,119.4,17.448420080964333,104.76,111.12413793103448,101.022,2.9396,,6.7,6.73,529.9066666666666,18.8,388.84,4.0,-1.0,1,3.26,64.83461538461539,1118.3971153846155,,,,548.4230769230769,94.76538461538462,20.5325,2026-03-16,S60-31
20260316154206,2026-03-16 15:42:06,37,S60-31,833,1190,0,135,338,11,0,65,0.0,0.0,3.42,0.0,2575.42,4.0,0.75,-0.48,0.17,,,,,,280.0,350.0,600.0,1100.0,17.0,1.0,1.0,5.0,0.0,20260316_37,小型,1652.0,2.0,1546.0,1611.0,S60,,,0.0,19.8,75.8,414,0.399,0.326,2023,0.412,1190,18.4,2.7,15.7,21.3,1.429,3,1.08,101.772,117.5,16.226170712771392,103.58,110.6142857142857,102.421,2.9396,,6.7,6.73,529.9066666666666,18.8,388.84,4.0,0.0,0,0.26,60.71649484536083,979.5594501718214,,,,419.62,79.52,33.13333333333333,2026-03-16,S60-31
20260316162557,2026-03-16 16:25:57,42,S60-31,871,1268,0,149,360,12,0,70,0.0,0.0,3.65,0.0,2733.65,3.5,1.36,-1.8,0.24,,,,,,280.0,350.0,600.0,1100.0,5.0,1.0,1.0,5.0,0.0,20260316_42,小型,1652.0,2.0,1629.0,1643.0,S60,,,0.0,19.8,75.8,442,0.414,0.337,2139,0.407,1268,18.6,2.7,15.8,21.6,1.456,3,1.15,96.94235294117644,120.4,16.718488367289588,97.22,107.46896551724136,93.451,2.9396,,6.7,6.73,529.9066666666666,18.8,388.84,3.5,-0.5,1,13.49,60.71649484536083,979.5594501718214,,,,552.9285714285714,83.29285714285713,19.435,2026-03-16,S60-31
20260317074847,2026-03-17 07:48:47,1,S60-17,659,939,0,101,264,6,0,49,0.0,0.0,2.38,0.0,2020.38,5.0,2.02,-0.9,0.43,,,,,,280.0,350.0,600.0,1100.0,4.0,1.0,2.0,8.0,0.0,20260317_1,小型,844.0,2.0,752.0,809.0,S60,,,0.0,19.2,81.1,319,0.383,0.317,1598,0.412,939,17.2,1.9,15.4,20.8,1.425,3,0.85,89.71477272727273,105.1,10.923083769671283,94.0,94.57419354838709,111.264,2.9396,,6.7,6.73,529.9066666666666,18.8,388.84,5.0,1.5,1,-22.82,,,,,,,,,2026-03-17,S60-17
20260317081408,2026-03-17 08:14:08,5,S60-17,639,915,0,105,258,9,0,50,0.0,0.0,2.35,0.0,1978.35,4.0,1.94,-0.62,0.22,,,,,,280.0,350.0,600.0,1100.0,3.0,1.0,2.0,8.0,0.0,20260317_5,小型,844.0,2.0,817.0,833.0,S60,,,0.0,19.2,81.1,317,0.407,0.331,1554,0.411,915,18.6,2.8,15.8,21.4,1.432,3,0.83,85.90833333333333,101.6,11.605676036743455,90.05999999999999,94.42000000000002,113.759,2.9396,,6.7,6.73,529.9066666666666,18.8,388.84,4.0,-1.0,1,-29.74,,,,,,,,,2026-03-17,S60-17
20260317084124,2026-03-17 08:41:24,6,S60-17,900,1147,102,148,266,31,0,136,0.0,0.0,3.02,0.0,2733.02,3.5,1.37,-0.55,0.26,,,,,,280.0,350.0,600.0,1100.0,6.0,1.0,1.0,5.0,0.0,20260317_6,小型,938.0,4.0,845.0,900.0,S60,,,0.0,19.2,81.1,433,0.556,0.342,2149,0.419,1249,38.6,7.2,31.4,21.3,1.388,3,1.15,101.87234042553192,125.5,15.364454724802094,101.22,109.25757575757576,95.007,2.9396,,6.7,6.73,529.9066666666666,18.8,388.84,3.5,-0.5,1,12.49,,,,,,,,,2026-03-17,S60-17
20260317090725,2026-03-17 09:07:25,9,S60-17,906,1125,101,142,261,31,0,135,0.0,0.0,2.87,0.0,2703.87,4.0,0.71,-0.77,0.18,,,,,,280.0,350.0,600.0,1100.0,6.0,1.0,1.0,5.0,0.0,20260317_9,小型,938.0,4.0,911.0,926.0,S60,,,0.0,19.2,81.1,427,0.544,0.333,2132,0.425,1226,38.9,7.3,31.6,21.1,1.353,3,1.14,100.2536,125.8,14.179814069302882,93.14,105.2186046511628,92.297,2.9396,,6.7,6.73,529.9066666666666,18.8,388.84,4.0,0.5,1,7.26,,,,,,,,,2026-03-17,S60-17
20260317093403,2026-03-17 09:34:03,10,S60-17,926,1144,102,145,267,31,0,138,0.0,0.0,2.93,0.0,2755.93,4.0,1.4,-0.32,0.09,,,,,,280.0,350.0,600.0,1100.0,8.0,1.0,1.0,5.0,0.0,20260317_10,小型,1034.0,3.0,939.0,955.0,S60,,,0.0,19.2,81.1,436,0.543,0.333,2172,0.426,1246,38.8,7.1,31.7,21.1,1.346,3,1.16,99.96241134751772,128.0,12.03480495710736,99.94,100.45714285714288,86.601,2.9396,,6.7,6.73,529.9066666666666,18.8,388.84,4.0,0.0,0,10.26,65.49761904761904,458.4833333333333,,,,,,,2026-03-17,S60-17
20260317100259,2026-03-17 10:02:59,13,S60-17,927,1146,103,145,266,31,0,140,0.0,0.0,2.94,0.0,2760.94,4.0,1.4,-0.22,0.26,,,,,,280.0,350.0,600.0,1100.0,7.0,1.0,1.0,5.0,0.0,20260317_13,小型,1034.0,3.0,1007.0,1022.0,S60,,,0.0,19.2,81.1,437,0.545,0.332,2176,0.426,1249,39.1,7.1,32.0,21.1,1.347,3,1.16,100.25378151260504,125.2,13.785394718647048,95.04,104.5809523809524,90.156,2.9396,,6.7,6.73,529.9066666666666,18.8,388.84,4.0,0.0,0,10.26,65.49761904761904,458.4833333333333,,,,515.7333333333333,89.45666666666666,22.364166666666662,2026-03-17,S60-17
20260317103006,2026-03-17 10:30:06,15,S60-17,927,1108,101,142,262,29,0,137,0.0,0.0,3.01,0.0,2709.01,4.0,1.43,-0.43,0.18,,,,,,280.0,350.0,600.0,1100.0,8.0,1.0,1.0,5.0,0.0,20260317_15,小型,1132.0,1.0,1034.0,1051.0,S60,,,0.0,19.2,81.1,428,0.542,0.332,2136,0.434,1209,38.8,6.8,32.0,21.1,1.304,3,1.14,96.71374045801528,123.7,13.242510562917207,95.24,93.00652173913042,81.585,2.9396,,6.7,6.73,529.9066666666666,18.8,388.84,4.0,0.0,0,7.26,63.776190476190486,446.4333333333334,,,,512.0882352941177,99.11176470588236,28.081666666666667,2026-03-17,S60-17
20260317105840,2026-03-17 10:58:40,16,S60-17,578,679,71,83,160,18,0,85,0.0,0.0,1.87,0.0,1675.87,5.0,2.47,0.17,0.0,,,,,,280.0,350.0,600.0,1100.0,8.0,1.0,2.0,6.0,0.0,20260317_16,小型,1132.0,1.0,1103.0,1124.0,S60,,,0.0,19.2,81.1,263,0.519,0.316,1328,0.435,750,39.2,6.8,32.3,20.7,1.298,3,0.7,79.57184466019417,87.6,5.718007961154891,81.26000000000002,78.55833333333334,112.226,2.9396,,6.7,6.73,529.9066666666666,18.8,388.84,5.0,1.0,1,-40.82,63.776190476190486,446.4333333333334,,,,497.2142857142857,100.51190476190476,35.17916666666666,2026-03-17,S60-17
20260317110425,2026-03-17 11:04:25,17,S60-17,582,680,69,76,161,19,0,84,0.0,0.0,1.86,0.0,1672.86,6.0,1.33,-0.17,0.15,,,,,,280.0,350.0,600.0,1100.0,8.0,1.0,2.0,6.0,0.0,20260317_17,小型,1132.0,1.0,1103.0,1124.0,S60,,,0.0,19.2,81.1,264,0.472,0.288,1331,0.437,749,39.0,7.2,31.8,20.3,1.287,3,0.7,81.04516129032255,88.8,7.066223096177559,79.66,83.740625,119.629,2.9396,,6.7,6.73,529.9066666666666,18.8,388.84,6.0,1.0,1,-39.59,63.776190476190486,446.4333333333334,,,,497.2142857142857,100.51190476190476,35.17916666666666,2026-03-17,S60-17
20260317130713,2026-03-17 13:07:13,18,S60-24,983,1147,104,128,270,31,0,143,0.0,0.0,3.3,0.0,2809.3,6.0,1.59,0.1,0.17,,,,,,280.0,350.0,600.0,1100.0,6.0,1.0,1.0,5.0,0.0,20260317_18,小型,1423.0,2.0,1311.0,1325.0,S60,,,0.0,20.0,74.8,444,0.474,0.288,2234,0.44,1251,39.2,7.0,32.2,20.4,1.273,3,1.18,101.40531914893616,126.9,18.67280060261322,97.74,114.96363636363635,97.427,2.9396,,6.7,6.73,529.9066666666666,18.8,388.84,6.0,0.0,0,12.41,62.06160714285714,1155.3802529761904,,,,555.75,104.95714285714288,24.49,2026-03-17,S60-24
20260317135417,2026-03-17 13:54:17,21,S60-24,942,1118,102,138,264,32,0,138,0.0,0.0,3.2,0.0,2737.2,4.5,1.47,-0.21,0.18,,,,,,280.0,350.0,600.0,1100.0,5.0,1.0,1.0,5.0,0.0,20260317_21,小型,1423.0,2.0,1358.0,1412.0,S60,,,0.0,20.0,74.8,434,0.523,0.318,2162,0.436,1220,39.2,7.4,31.8,20.9,1.295,3,1.15,89.07261904761904,116.7,15.053557965687178,92.08,97.32,84.626,2.9396,,6.7,6.73,529.9066666666666,18.8,388.84,4.5,-1.5,1,12.83,62.06160714285714,1155.3802529761904,,,,518.8214285714286,111.16785714285712,25.939166666666665,2026-03-17,S60-24
20260317141840,2026-03-17 14:18:40,23,S60-24,930,1098,102,132,259,31,0,136,0.0,0.0,3.14,0.0,2691.14,5.0,1.54,-0.11,0.18,,,,,,280.0,350.0,600.0,1100.0,5.0,1.0,1.0,5.0,0.0,20260317_23,小型,1514.0,4.0,1423.0,1436.0,S60,,,0.0,20.0,74.8,426,0.51,0.31,2130,0.437,1200,39.2,7.3,31.9,20.8,1.29,3,1.13,91.375,113.0,13.874447163433544,93.36,98.67096774193548,87.319,2.9396,,6.7,6.73,529.9066666666666,18.8,388.84,5.0,0.5,1,8.18,63.20841121495327,1123.0027725856698,,,,578.5384615384615,98.2576923076923,21.289166666666663,2026-03-17,S60-24
20260317144338,2026-03-17 14:43:38,25,S60-24,910,1068,96,124,252,30,0,131,0.0,0.0,3.06,0.0,2614.06,5.5,1.64,-0.11,0.09,,,,,,280.0,350.0,600.0,1100.0,6.0,1.0,1.0,5.0,0.0,20260317_25,小型,1514.0,4.0,1447.0,1502.0,S60,,,0.0,20.0,74.8,413,0.492,0.3,2074,0.439,1164,39.0,7.3,31.7,20.6,1.279,3,1.1,94.72168674698794,121.5,15.456336075077044,93.48,103.77586206896552,94.342,2.9396,,6.7,6.73,529.9066666666666,18.8,388.84,5.5,0.5,1,6.82,63.20841121495327,1123.0027725856698,,,,516.3666666666667,102.27666666666664,25.56916666666666,2026-03-17,S60-24
20260317150751,2026-03-17 15:07:51,27,S60-24,891,1051,94,121,246,29,0,130,0.0,0.0,3.01,0.0,2565.01,5.5,1.68,-0.45,0.29,,,,,,280.0,350.0,600.0,1100.0,9.0,1.0,1.0,5.0,0.0,20260317_27,小型,1015.0,3.0,1514.0,1532.0,S60,,,0.0,20.0,74.8,405,0.492,0.299,2036,0.438,1145,39.3,7.2,32.1,20.5,1.285,3,1.08,98.25913978494626,118.7,15.764361853128536,105.7,105.603125,97.781,2.9396,,6.7,6.73,529.9066666666666,18.8,388.84,5.5,0.0,0,3.82,63.30238095238096,443.1166666666667,,,,487.72222222222223,88.43888888888887,26.53166666666666,2026-03-17,S60-24
20260317153912,2026-03-17 15:39:12,31,S60-24,908,1068,95,128,253,30,0,134,0.0,0.0,3.05,0.0,2619.05,5.0,1.59,0.11,0.09,,,,,,280.0,350.0,600.0,1100.0,11.0,1.0,1.0,5.0,0.0,20260317_31,小型,1015.0,3.0,1543.0,1602.0,S60,,,0.0,20.0,74.8,417,0.506,0.307,2071,0.438,1163,39.3,7.2,32.1,20.8,1.281,3,1.1,99.14814814814817,123.6,14.010753023101522,97.3,105.2657894736842,95.696,2.9396,,6.7,6.73,529.9066666666666,18.8,388.84,5.0,-0.5,1,4.18,63.30238095238096,443.1166666666667,,,,478.3684210526316,89.27105263157895,28.269166666666667,2026-03-17,S60-24
20260317161123,2026-03-17 16:11:23,36,S60-24,835,992,87,123,235,28,0,123,0.0,0.0,2.86,0.0,2425.86,4.5,1.65,-0.24,0.3,,,,,,280.0,350.0,600.0,1100.0,8.0,1.0,1.0,5.0,0.0,20260317_36,小型,1713.0,1.0,1615.0,1631.0,S60,,,0.0,20.0,74.8,386,0.523,0.319,1914,0.436,1079,39.1,7.3,31.9,21.0,1.292,3,1.02,91.2675925925926,109.8,12.560799018460862,89.86,94.21842105263158,92.371,2.9396,,6.7,6.73,529.9066666666666,18.8,388.84,4.5,-0.5,1,-2.17,60.22315789473684,950.5221754385964,,,,520.96875,106.996875,28.5325,2026-03-17,S60-24
20260317163810,2026-03-17 16:38:10,39,S60-24,572,671,68,76,156,18,0,85,0.0,0.0,1.94,0.0,1647.94,5.5,0.0,0.0,0.3,,,,,,280.0,350.0,600.0,1100.0,8.0,2.0,2.0,6.0,0.0,20260317_39,小型,1713.0,1.0,1643.0,1706.0,S60,,,0.0,20.0,74.8,259,0.487,0.293,1311,0.436,739,39.8,6.9,32.8,20.4,1.292,3,0.69,75.00843373493977,85.1,8.274583013834464,75.68,79.97586206896551,115.907,2.9396,,6.7,6.73,529.9066666666666,18.8,388.84,5.5,1.0,1,-41.18,60.22315789473684,950.5221754385964,,,,481.39130434782606,92.63478260869567,35.51000000000002,2026-03-17,S60-24
20260317164406,2026-03-17 16:44:06,40,S60-24,570,671,65,76,159,19,0,83,0.0,0.0,1.92,0.0,1644.92,5.5,0.0,-0.35,0.3,,,,,,280.0,350.0,600.0,1100.0,8.0,2.0,2.0,6.0,0.0,20260317_40,小型,1713.0,1.0,1643.0,1706.0,S60,,,0.0,20.0,74.8,261,0.478,0.291,1306,0.436,736,39.1,7.3,31.8,20.5,1.291,3,0.69,77.4964705882353,86.2,7.8620674882826735,80.32,81.62758620689657,118.301,2.9396,,6.7,6.73,529.9066666666666,18.8,388.84,5.5,0.0,0,-41.18,60.22315789473684,950.5221754385964,,,,481.39130434782606,92.63478260869567,35.51000000000002,2026-03-17,S60-24
20260318074925,2026-03-18 07:49:25,1,S60-17,907,1073,96,125,253,30,0,131,0.0,0.0,2.91,0.0,2617.91,5.5,2.46,-0.44,0.56,,,,,,280.0,350.0,600.0,1100.0,10.0,1.0,1.0,5.0,0.0,20260318_1,小型,851.0,4.0,753.0,811.0,S60,,,0.0,22.2,57.9,414,0.494,0.302,2076,0.437,1169,38.9,7.2,31.6,20.6,1.289,3,1.1,105.08557692307694,125.9,13.13988656335849,104.0,109.32702702702704,99.388,2.9396,,6.7,6.73,529.9066666666666,18.8,388.84,5.5,0.0,0,7.82,,,,,,,,,2026-03-18,S60-17
20260318081705,2026-03-18 08:17:05,5,S60-17,810,974,89,124,229,27,0,119,0.0,0.0,2.66,0.0,2374.66,4.0,0.81,-0.74,0.41,,,,,,280.0,350.0,600.0,1100.0,9.0,1.0,1.0,5.0,0.0,20260318_5,小型,851.0,4.0,824.0,841.0,S60,,,0.0,22.2,57.9,375,0.541,0.331,1873,0.432,1063,38.9,7.2,31.7,21.0,1.312,3,1.0,93.78611111111113,116.1,11.453355147545302,89.34,95.4921052631579,95.492,2.9396,,6.7,6.73,529.9066666666666,18.8,388.84,4.0,-1.5,1,-10.74,,,,,,,,,2026-03-18,S60-17
20260318084701,2026-03-18 08:47:01,6,S60-17,910,1090,97,139,257,29,0,133,0.0,0.0,2.97,0.0,2657.97,4.0,1.46,-0.44,0.37,,,,,,280.0,350.0,600.0,1100.0,6.0,1.0,1.0,5.0,0.0,20260318_6,小型,949.0,2.0,851.0,905.0,S60,,,0.0,22.2,57.9,419,0.541,0.332,2097,0.434,1187,38.7,6.9,31.7,21.0,1.304,3,1.12,98.34375,121.8,13.725286977115148,99.64,103.31176470588235,92.243,2.9396,,6.7,6.73,529.9066666666666,18.8,388.84,4.0,0.0,0,4.26,,,,,,,,,2026-03-18,S60-17
20260318091442,2026-03-18 09:14:42,9,S60-17,836,1004,89,128,236,27,0,124,0.0,0.0,2.73,0.0,2446.73,4.0,0.79,-0.59,0.5,,,,,,280.0,350.0,600.0,1100.0,7.0,1.0,1.0,5.0,0.0,20260318_9,小型,949.0,2.0,920.0,936.0,S60,,,0.0,22.2,57.9,387,0.542,0.331,1929,0.433,1093,39.0,7.0,32.0,21.1,1.307,3,1.03,94.43406593406591,114.4,12.2296722551416,92.56,99.090625,96.204,2.9396,,6.7,6.73,529.9066666666666,18.8,388.84,4.0,0.0,0,-6.74,,,,,,,,,2026-03-18,S60-17
20260318094323,2026-03-18 09:43:23,10,S60-17,839,1002,93,129,236,27,0,123,0.0,0.0,2.73,0.0,2451.73,4.0,1.57,-0.24,0.3,,,,,,280.0,350.0,600.0,1100.0,5.0,1.0,1.0,5.0,0.0,20260318_10,小型,1044.0,3.0,950.0,1003.0,S60,,,0.0,22.2,57.9,386,0.547,0.334,1934,0.434,1095,38.9,7.0,31.9,21.0,1.305,3,1.03,89.51182795698925,115.0,10.889304701110492,91.32,90.41875,87.785,2.9396,,6.7,6.73,529.9066666666666,18.8,388.84,4.0,0.0,0,-5.74,69.03571428571428,483.25,,,,,,,2026-03-18,S60-17
20260318101146,2026-03-18 10:11:46,13,S60-24,886,1050,97,126,248,29,0,131,0.0,0.0,3.07,0.0,2570.07,5.0,1.61,-0.45,0.19,,,,,,280.0,350.0,600.0,1100.0,6.0,1.0,1.0,5.0,0.0,20260318_13,小型,1044.0,3.0,1018.0,1033.0,S60,,,0.0,22.2,57.9,408,0.508,0.309,2033,0.436,1147,39.2,7.1,32.1,20.8,1.295,3,1.08,86.15181818181817,116.2,11.007301145712182,88.53999999999999,83.48421052631578,77.3,2.9396,,6.7,6.73,529.9066666666666,18.8,388.84,5.0,1.0,1,2.18,69.03571428571428,483.25,,,,512.8333333333334,89.41,22.3525,2026-03-18,S60-24
20260318104102,2026-03-18 10:41:02,15,S60-24,918,1070,98,119,252,31,0,132,0.0,0.0,3.13,0.0,2623.13,6.0,1.71,0.22,0.28,,,,,,280.0,350.0,600.0,1100.0,6.0,1.0,1.0,5.0,0.0,20260318_15,小型,1138.0,1.0,1044.0,1058.0,S60,,,0.0,22.2,57.9,415,0.472,0.287,2086,0.44,1168,39.3,7.5,31.8,20.4,1.272,3,1.1,95.8720930232558,123.5,13.654726170159703,92.54,100.31666666666666,91.197,2.9396,,6.7,6.73,529.9066666666666,18.8,388.84,6.0,1.0,1,3.41,66.44523809523808,465.11666666666656,,,,558.1428571428571,91.075,21.250833333333333,2026-03-18,S60-24
20260318110616,2026-03-18 11:06:16,16,S60-24,903,1059,97,119,249,30,0,132,0.0,0.0,3.1,0.0,2592.1,6.0,1.71,-0.44,0.19,,,,,,280.0,350.0,600.0,1100.0,11.0,0.0,0.0,5.0,0.0,20260318_16,小型,1138.0,1.0,1109.0,1127.0,S60,,,0.0,22.2,57.9,411,0.478,0.29,2059,0.439,1156,39.4,7.3,32.1,20.5,1.28,3,1.09,94.04042553191488,118.9,13.85619393835192,94.34,99.16666666666669,90.979,2.9396,,6.7,6.73,529.9066666666666,18.8,388.84,6.0,0.0,0,3.41,66.44523809523808,465.11666666666656,,,,488.1666666666667,95.64722222222224,28.694166666666668,2026-03-18,S60-24
20260318111751,2026-03-18 11:17:51,17,S60-24,165,196,0,19,44,6,0,25,0.0,0.0,0.64,0.0,455.64,8.0,5.56,-2.94,1.03,,,,,,280.0,350.0,600.0,1100.0,11.0,0.0,0.0,5.0,0.0,20260318_17,小型,1138.0,1.0,1109.0,1127.0,S60,,,0.0,22.2,57.9,75,0.432,0.253,361,0.457,196,41.3,8.0,33.3,20.7,1.188,3,0.2,59.49135802469136,62.1,1.370067812223149,61.36,59.35,296.75,2.9396,,6.7,6.73,529.9066666666666,18.8,388.84,8.0,2.0,1,-80.15,66.44523809523808,465.11666666666656,,,,488.1666666666667,95.64722222222224,28.694166666666668,2026-03-18,S60-24
20260318125922,2026-03-18 12:59:22,18,S60-24,924,1068,99,110,252,30,0,133,0.0,0.0,3.08,0.0,2619.08,7.0,0.92,0.0,0.09,,,,,,280.0,350.0,600.0,1100.0,9.0,1.0,1.0,5.0,0.0,20260318_18,小型,1402.0,4.0,1303.0,1319.0,S60,,,0.0,22.6,64.1,415,0.437,0.265,2091,0.442,1167,39.3,7.2,32.0,20.1,1.263,3,1.1,101.4438095238095,123.7,15.599144810561304,93.36,110.1138888888889,100.104,2.9396,,6.7,6.73,529.9066666666666,18.8,388.84,7.0,-1.0,1,-0.83,61.95614035087719,1175.101461988304,,,,532.84375,115.984375,30.929166666666667,2026-03-18,S60-24
20260318132922,2026-03-18 13:29:22,21,S60-24,808,952,87,115,225,27,0,118,0.0,0.0,2.74,0.0,2334.74,5.0,1.77,0.12,0.11,,,,,,280.0,350.0,600.0,1100.0,6.0,1.0,1.0,5.0,0.0,20260318_21,小型,1402.0,4.0,1336.0,1349.0,S60,,,0.0,22.6,64.1,370,0.511,0.311,1847,0.437,1039,39.2,7.3,31.9,20.8,1.286,3,0.98,90.4267441860465,110.8,10.978694212381445,89.54,94.29333333333334,96.218,2.9396,,6.7,6.73,529.9066666666666,18.8,388.84,5.0,-2.0,1,-8.82,61.95614035087719,1175.101461988304,,,,582.8846153846154,110.20384615384614,23.8775,2026-03-18,S60-24
20260318135857,2026-03-18 13:58:57,23,S60-24,909,1069,96,128,253,31,0,133,0.0,0.0,3.07,0.0,2622.07,5.0,1.59,0.22,0.19,,,,,,280.0,350.0,600.0,1100.0,5.0,1.0,1.0,5.0,0.0,20260318_23,小型,1457.0,2.0,1403.0,1416.0,S60,,,0.0,22.6,64.1,417,0.506,0.307,2074,0.438,1165,39.3,7.4,31.9,20.8,1.282,3,1.1,92.05529411764704,121.7,15.424323845471006,90.66,100.47931034482755,91.345,2.9396,,6.7,6.73,529.9066666666666,18.8,388.84,5.0,0.0,0,4.18,61.56330275229358,1111.2176146788993,,,,562.4230769230769,103.24615384615385,22.37,2026-03-18,S60-24
20260318142448,2026-03-18 14:24:48,25,S60-24,889,1049,94,126,246,29,0,132,0.0,0.0,3.01,0.0,2568.01,5.0,1.61,-0.11,0.1,,,,,,280.0,350.0,600.0,1100.0,5.0,1.0,1.0,5.0,0.0,20260318_25,小型,1457.0,2.0,1429.0,1443.0,S60,,,0.0,22.6,64.1,407,0.512,0.31,2032,0.438,1143,39.6,7.1,32.4,20.8,1.286,3,1.08,95.40322580645162,123.3,14.06707015381854,92.64,99.965625,92.561,2.9396,,6.7,6.73,529.9066666666666,18.8,388.84,5.0,0.0,0,2.18,61.56330275229358,1111.2176146788993,,,,540.2857142857143,93.73214285714285,21.87083333333333,2026-03-18,S60-24
20260318145120,2026-03-18 14:51:20,28,S60-24,940,1109,98,133,262,31,0,138,0.0,0.0,3.16,0.0,2714.16,5.0,1.53,0.0,0.27,,,,,,280.0,350.0,600.0,1100.0,6.0,1.0,1.0,5.0,0.0,20260318_28,小型,1550.0,3.0,1456.0,1544.0,S60,,,0.0,22.6,64.1,431,0.508,0.309,2147,0.438,1207,39.2,7.2,32.0,20.8,1.284,3,1.14,94.79565217391306,121.3,16.47439325955045,89.9,104.93636363636362,92.049,2.9396,,6.7,6.73,529.9066666666666,18.8,388.84,5.0,0.0,0,9.18,59.295145631067975,1017.9000000000004,,,,328.375,56.681250000000006,45.345000000000006,2026-03-18,S60-24
20260318152047,2026-03-18 15:20:47,30,S60-24,923,1087,94,130,258,31,0,136,0.0,0.0,3.13,0.0,2662.13,5.0,1.56,0.0,0.09,,,,,,280.0,350.0,600.0,1100.0,5.0,1.0,1.0,5.0,0.0,20260318_30,小型,1550.0,3.0,1524.0,1538.0,S60,,,0.0,22.6,64.1,425,0.504,0.306,2104,0.439,1181,39.3,7.3,32.0,20.9,1.28,3,1.12,94.68000000000002,117.0,15.09636833288408,90.5,103.38484848484848,92.308,2.9396,,6.7,6.73,529.9066666666666,18.8,388.84,5.0,0.0,0,6.18,59.295145631067975,1017.9000000000004,,,,544.7142857142857,92.60714285714286,21.60833333333333,2026-03-18,S60-24
20260318154606,2026-03-18 15:46:06,34,S60-24,942,1118,101,138,264,32,0,138,0.0,0.0,3.2,0.0,2736.2,4.5,1.47,-0.21,0.18,,,,,,280.0,350.0,600.0,1100.0,6.0,1.0,1.0,5.0,0.0,20260318_34,小型,1640.0,1.0,1550.0,1604.0,S60,,,0.0,22.6,64.1,434,0.523,0.318,2161,0.436,1219,39.2,7.4,31.8,20.9,1.294,3,1.15,94.62021276595746,121.0,16.462288172353933,89.43999999999998,103.73030303030303,90.2,2.9396,,6.7,6.73,529.9066666666666,18.8,388.84,4.5,-0.5,1,12.83,61.198979591836746,999.5833333333336,,,,556.5357142857143,90.225,21.0525,2026-03-18,S60-24
20260318161133,2026-03-18 16:11:33,37,S60-24,940,1118,100,138,264,32,0,140,0.0,0.0,3.22,0.0,2735.22,4.5,1.47,-0.42,0.18,,,,,,280.0,350.0,600.0,1100.0,6.0,0.0,1.0,5.0,0.0,20260318_37,小型,1640.0,1.0,1616.0,1629.0,S60,,,0.0,22.6,64.1,436,0.523,0.317,2158,0.436,1218,39.4,7.3,32.1,21.0,1.296,3,1.15,84.83956043956044,112.5,13.375472707028225,81.91999999999999,87.2375,75.859,2.9396,,6.7,6.73,529.9066666666666,18.8,388.84,4.5,0.0,0,12.83,61.198979591836746,999.5833333333336,,,,565.7307692307693,94.43461538461536,20.46083333333333,2026-03-18,S60-24
20260319074938,2026-03-19 07:49:38,1,S60-17,973,1150,104,135,270,32,0,142,0.0,0.0,3.11,0.0,2809.11,5.5,3.05,-0.41,0.44,,,,,,280.0,350.0,600.0,1100.0,8.0,1.0,1.0,5.0,0.0,20260319_1,小型,950.0,2.0,753.0,809.0,S60,,,0.0,22.5,70.7,444,0.5,0.304,2227,0.437,1254,39.2,7.2,32.0,20.6,1.289,3,1.18,99.15333333333332,124.7,14.265593417574872,96.88,106.01935483870967,89.847,2.9396,,6.7,6.73,529.9066666666666,18.8,388.84,5.5,1.0,1,17.82,,,,,,,,,2026-03-19,S60-17
20260319081637,2026-03-19 08:16:37,5,S60-17,943,1128,103,140,266,32,0,140,0.0,0.0,3.07,0.0,2755.07,4.5,1.45,-0.95,0.27,,,,,,280.0,350.0,600.0,1100.0,6.0,1.0,1.0,5.0,0.0,20260319_5,小型,950.0,2.0,820.0,835.0,S60,,,0.0,22.5,70.7,438,0.526,0.32,2174,0.434,1231,39.3,7.3,32.0,21.0,1.305,3,1.16,98.00679611650484,125.3,15.62805084552377,93.2,103.73055555555555,89.423,2.9396,,6.7,6.73,529.9066666666666,18.8,388.84,4.5,-1.0,1,14.83,,,,,,,,,2026-03-19,S60-17
