Repository: Vincent626/concrete-strength-analysis

# 🎯 S60 & M60 混凝土強度預測模型訓練成果報告

> **更新日期**: 2026-02-04  
> **專案目標**: 建立 S60/M60 混凝土 28 天抗壓強度預測模型

---

## 📋 摘要

本專案針對 S60（小型）與 M60（中型）離心混凝土管配比，建立機器學習預測模型。透過配料特徵分析，預測 28 天抗壓強度，並識別影響強度的關鍵因素。

### 主要成果

| 模型 | 樣本數 | R² | MAE (kgf/cm²) | 狀態 |
|:---|---:|---:|---:|:---|
| **S60** | 46 | **0.360** | 28 | ✅ 可用 |
| **M60** | 52 | **0.206** | 25 | ✅ 可用 |

---

## 📈 模型效能比較
> **說明**：S60 模型 R²=0.360，M60 模型 R²=0.206，兩者皆具有預測能力。S60 表現較佳，預測誤差約 28 kgf/cm²。

---

## 📊 強度分布比較
> **說明**：S60 與 M60 的強度分布相似，平均約 605 kgf/cm²，皆高於設計強度 510 kgf/cm²（紅色虛線）。

---

File: S60_M60_dataset_v9_shared.csv (part 138 of 138)
match_key,日期及時間,序,配比 ,耗用骨材1,耗用骨材2,耗用骨材3,耗用水,耗用泥料1,耗用泥料2,耗用泥料3,耗用泥料4,耗用藥劑1,耗用藥劑2,耗用藥劑3,耗用藥劑4,耗用小計,表面水骨材1,誤差%水,誤差%骨材1,誤差%骨材2,坍度(cm),混凝土溫度(℃),試體1強度(X1),試體2強度(X2),試體3強度(X3),加料轉速,慢速轉速,中速轉速,高速轉速,加料時間,慢速時間,中速時間,高速時間,總降水量,cp_key,類型,入池,蒸養池,離心開始,離心結束,母體,平均強度,強度_原始,強度_修正,環境溫度,環境濕度,膠結料總量,水灰比,水膠比,骨材總量,砂石比,粗骨材總量,水泥取代率,矽灰取代率,爐石取代率,漿體比例,粗細骨材比,月份,拌合米數,平均電流,最大電流,電流標準差,最終電流,穩定階段平均電流,單位體積穩定電流,砂_FM,砂_Mud,六分_FM,三分_FM,水泥砂漿_28天平均強度,水泥_流動性,水泥砂漿_7天平均強度,設定扣水率(%),扣水率_變動幅度,扣水率_是否變更,水量微調偏離度,蒸養實際平均溫度,蒸養實際總積溫,蒸養實際階段1溫度,蒸養實際階段2溫度,蒸養實際階段3溫度,實際離心平均轉速,實際離心平均電流,實際離心總能量,日期,配比
20260319084324,2026-03-19 08:43:24,6,S60-17,947,1128,104,140,266,32,0,140,0.0,0.0,3.07,0.0,2760.07,4.5,1.45,-0.53,0.27,,,,,,280.0,350.0,600.0,1100.0,5.0,1.0,1.0,5.0,0.0,20260319_6,小型,945.0,1.0,850.0,903.0,S60,,,0.0,22.5,70.7,438,0.526,0.32,2179,0.435,1232,39.3,7.3,32.0,21.0,1.301,3,1.16,99.5043956043956,131.7,15.60930204554296,93.04,106.346875,91.678,2.9396,,6.7,6.73,529.9066666666666,18.8,388.84,4.5,0.0,0,14.83,,,,,,,,,2026-03-19,S60-17
20260319091119,2026-03-19 09:11:19,9,S60-17,932,1119,100,143,264,31,0,138,0.0,0.0,3.05,0.0,2730.05,4.0,1.42,-0.75,0.27,,,,,,280.0,350.0,600.0,1100.0,6.0,1.0,1.0,5.0,0.0,20260319_9,小型,945.0,1.0,917.0,931.0,S60,,,0.0,22.5,70.7,433,0.542,0.33,2151,0.433,1219,39.0,7.2,31.9,21.1,1.308,3,1.15,96.3824175824176,131.5,16.12581435651514,95.48,102.778125,89.372,2.9396,,6.7,6.73,529.9066666666666,18.8,388.84,4.0,-0.5,1,8.26,,,,,,,,,2026-03-19,S60-17
20260319094137,2026-03-19 09:41:37,12,S60-17,931,1118,101,143,266,32,0,139,0.0,0.0,3.04,0.0,2733.04,4.0,1.42,-0.85,0.18,,,,,,280.0,350.0,600.0,1100.0,8.0,1.0,1.0,5.0,0.0,20260319_12,小型,1042.0,3.0,945.0,1001.0,S60,,,0.0,22.5,70.7,437,0.538,0.327,2150,0.433,1219,39.1,7.3,31.8,21.2,1.309,3,1.15,92.5904761904762,124.1,14.793995073996514,93.84,97.86666666666665,85.101,2.9396,,6.7,6.73,529.9066666666666,18.8,388.84,4.0,0.0,0,8.26,70.31190476190474,492.1833333333332,,,,,,,2026-03-19,S60-17
20260319100855,2026-03-19 10:08:55,13,S60-17,964,1137,102,136,269,32,0,140,0.0,0.0,3.09,0.0,2783.09,5.0,1.49,0.0,0.18,,,,,,280.0,350.0,600.0,1100.0,5.0,1.0,1.0,5.0,0.0,20260319_13,小型,1042.0,3.0,1014.0,1027.0,S60,,,0.0,22.5,70.7,441,0.506,0.308,2203,0.438,1239,39.0,7.3,31.7,20.8,1.285,3,1.17,96.56571428571428,126.0,14.871672199642022,94.66,100.0222222222222,85.489,2.9396,,6.7,6.73,529.9066666666666,18.8,388.84,5.0,1.0,1,12.18,70.31190476190474,492.1833333333332,,,,568.6538461538462,90.46153846153848,19.6,2026-03-19,S60-17
20260319103454,2026-03-19 10:34:54,17,S60-24,959,1138,103,136,268,32,0,141,0.0,0.0,3.33,0.0,2780.33,5.0,1.49,-0.52,0.26,,,,,,280.0,350.0,600.0,1100.0,6.0,1.0,1.0,5.0,0.0,20260319_17,小型,1141.0,4.0,1042.0,1058.0,S60,,,0.0,22.5,70.7,441,0.507,0.308,2200,0.436,1241,39.2,7.3,32.0,20.8,1.294,3,1.17,90.17752808988764,121.6,13.75133703659956,87.04,94.11612903225806,80.441,2.9396,,6.7,6.73,529.9066666666666,18.8,388.84,5.0,0.0,0,12.18,72.62857142857142,508.3999999999999,,,,554.71875,112.9875,30.13,2026-03-19,S60-24
20260319110558,2026-03-19 11:05:58,19,S60-24,863,1021,94,123,243,29,0,125,0.0,0.0,2.99,0.0,2500.99,5.0,1.65,-0.23,0.2,,,,,,280.0,350.0,600.0,1100.0,6.0,1.0,1.0,5.0,0.0,20260319_19,小型,1141.0,4.0,1111.0,1127.0,S60,,,0.0,22.5,70.7,397,0.506,0.31,1978,0.436,1115,38.8,7.3,31.5,20.8,1.292,3,1.05,84.05357142857143,113.8,12.247861294630871,79.34,86.24666666666666,82.14,2.9396,,6.7,6.73,529.9066666666666,18.8,388.84,5.0,0.0,0,-0.82,72.62857142857142,508.3999999999999,,,,557.25,102.55625,27.348333333333333,2026-03-19,S60-24
20260319125929,2026-03-19 12:59:29,20,S60-24,981,1147,107,128,269,32,0,142,0.0,0.0,3.31,0.0,2809.31,6.0,1.59,-0.1,0.17,,,,,,280.0,350.0,600.0,1100.0,6.0,1.0,1.0,5.0,0.0,20260319_20,小型,1353.0,2.0,1303.0,1317.0,S60,,,0.0,20.6,80.8,443,0.476,0.289,2235,0.439,1254,39.3,7.2,32.1,20.3,1.278,3,1.18,96.8779069767442,126.6,15.51614613775247,99.22,104.70333333333336,88.732,2.9396,,6.7,6.73,529.9066666666666,18.8,388.84,6.0,1.0,1,12.41,65.54086956521739,1252.9229565217393,,,,547.25,94.2142857142857,21.983333333333327,2026-03-19,S60-24
20260319132322,2026-03-19 13:23:22,24,S60-24,944,1120,104,134,265,32,0,137,0.0,0.0,3.2,0.0,2739.2,5.0,1.52,-0.42,0.36,,,,,,280.0,350.0,600.0,1100.0,5.0,1.0,1.0,5.0,0.0,20260319_24,小型,1353.0,2.0,1329.0,1343.0,S60,,,0.0,20.6,80.8,434,0.506,0.309,2168,0.435,1224,38.9,7.4,31.6,20.8,1.297,3,1.15,100.57448979591835,127.4,17.04521185520061,97.82,109.3529411764706,95.09,2.9396,,6.7,6.73,529.9066666666666,18.8,388.84,5.0,-1.0,1,10.18,65.54086956521739,1252.9229565217393,,,,515.4285714285714,101.375,23.65416666666667,2026-03-19,S60-24
20260319134956,2026-03-19 13:49:56,26,S60-24,919,1090,104,134,258,31,0,134,0.0,0.0,3.16,0.0,2673.16,4.5,1.52,0.0,0.37,,,,,,280.0,350.0,600.0,1100.0,6.0,1.0,1.0,5.0,0.0,20260319_26,小型,1445.0,1.0,1353.0,1407.0,S60,,,0.0,20.6,80.8,423,0.519,0.317,2113,0.435,1194,39.0,7.3,31.7,20.9,1.299,3,1.12,94.30357142857144,122.4,15.23428500540312,94.46,100.22,89.482,2.9396,,6.7,6.73,529.9066666666666,18.8,388.84,4.5,-0.5,1,8.83,59.85090909090909,1092.2790909090909,,,,538.2857142857143,99.55357142857144,23.229166666666668,2026-03-19,S60-24
20260319141537,2026-03-19 14:15:37,29,S60-24,902,1071,94,132,253,31,0,134,0.0,0.0,3.07,0.0,2620.07,4.5,1.54,-0.11,0.37,,,,,,280.0,350.0,600.0,1100.0,6.0,1.0,1.0,5.0,0.0,20260319_29,小型,1445.0,1.0,1420.0,1434.0,S60,,,0.0,20.6,80.8,418,0.522,0.316,2067,0.436,1165,39.5,7.4,32.1,21.0,1.292,3,1.1,92.30722891566263,121.4,13.130969399908468,88.5,96.09310344827588,87.357,2.9396,,6.7,6.73,529.9066666666666,18.8,388.84,4.5,0.0,0,6.83,59.85090909090909,1092.2790909090909,,,,544.4285714285714,88.65714285714286,20.686666666666667,2026-03-19,S60-24
20260319144142,2026-03-19 14:41:42,33,S60-24,882,1051,94,130,247,29,0,131,0.0,0.0,3.02,0.0,2567.02,4.5,1.56,-0.45,0.29,,,,,,280.0,350.0,600.0,1100.0,6.0,1.0,1.0,5.0,0.0,20260319_33,小型,1539.0,3.0,1445.0,1458.0,S60,,,0.0,20.6,80.8,407,0.526,0.319,2027,0.435,1145,39.3,7.1,32.2,20.9,1.298,3,1.08,89.9578313253012,112.6,14.037901539553532,90.18,97.86551724137932,90.616,2.9396,,6.7,6.73,529.9066666666666,18.8,388.84,4.5,0.0,0,4.83,57.13333333333333,991.2633333333334,,,,575.4615384615385,93.04615384615384,20.16,2026-03-19,S60-24
20260319150721,2026-03-19 15:07:21,36,S60-24,885,1054,91,130,248,30,0,131,0.0,0.0,3.02,0.0,2572.02,4.5,1.56,-0.11,0.57,,,,,,280.0,350.0,600.0,1100.0,6.0,1.0,1.0,5.0,0.0,20260319_36,小型,1539.0,3.0,1512.0,1527.0,S60,,,0.0,20.6,80.8,409,0.524,0.318,2030,0.436,1145,39.4,7.3,32.0,21.0,1.294,3,1.08,91.6080357142857,113.6,12.45942800218299,91.92,93.43,86.509,2.9396,,6.7,6.73,529.9066666666666,18.8,388.84,4.5,0.0,0,4.83,57.13333333333333,991.2633333333334,,,,528.2333333333333,88.10666666666665,22.026666666666664,2026-03-19,S60-24
20260319160848,2026-03-19 16:08:48,44,S60-24,954,1129,100,135,266,33,0,140,0.0,0.0,3.24,0.0,2760.24,5.0,1.5,-0.31,0.36,,,,,,280.0,350.0,600.0,1100.0,7.0,1.0,1.0,5.0,0.0,20260319_44,小型,1703.0,4.0,1612.0,1629.0,S60,,,0.0,20.6,80.8,439,0.508,0.308,2183,0.437,1229,39.4,7.5,31.9,20.8,1.288,3,1.16,95.34096385542168,124.2,18.342071174613768,91.56,108.56896551724137,93.594,2.9396,,6.7,6.73,529.9066666666666,18.8,388.84,5.0,0.5,1,11.18,64.565625,1029.82171875,,,,542.4705882352941,99.61470588235296,28.22416666666667,2026-03-19,S60-24
20260319163648,2026-03-19 16:36:48,47,S60-24,973,1140,102,136,268,33,0,142,0.0,0.0,3.26,0.0,2797.26,5.0,1.49,0.93,0.44,,,,,,280.0,350.0,600.0,1100.0,6.0,1.0,1.0,5.0,0.0,20260319_47,小型,1703.0,4.0,1640.0,1655.0,S60,,,0.0,20.6,80.8,443,0.507,0.307,2215,0.439,1242,39.5,7.4,32.1,20.7,1.276,3,1.17,91.46707317073172,123.2,16.546195899684722,86.64,100.93103448275862,86.266,2.9396,,6.7,6.73,529.9066666666666,18.8,388.84,5.0,0.0,0,12.18,64.565625,1029.82171875,,,,589.1333333333333,103.82333333333332,25.95583333333333,2026-03-19,S60-24
20260320074934,2026-03-20 07:49:34,1,S60-17,973,1149,107,135,269,31,0,141,0.0,0.0,3.12,0.0,2808.12,5.5,3.05,-0.41,0.35,,,,,,230.0,350.0,600.0,1100.0,5.0,0.0,1.0,5.0,0.0,20260320_1,小型,842.0,2.0,753.0,804.0,S60,,,0.0,20.5,78.9,441,0.502,0.306,2229,0.437,1256,39.0,7.0,32.0,20.5,1.291,3,1.18,105.56521739130432,130.1,16.375680767678485,102.18,115.20909090909092,97.635,2.9396,,6.7,6.64,529.9066666666666,18.8,388.84,5.5,0.5,1,17.82,,,,,,,,,2026-03-20,S60-17
20260320081206,2026-03-20 08:12:06,5,S60-17,938,1128,102,145,266,31,0,138,0.0,0.0,3.08,0.0,2751.08,4.0,1.4,-0.95,0.27,,,,,,230.0,350.0,600.0,1100.0,5.0,1.0,1.0,5.0,0.0,20260320_5,小型,842.0,2.0,816.0,830.0,S60,,,0.0,20.5,78.9,435,0.545,0.333,2168,0.433,1230,38.9,7.1,31.7,21.1,1.311,3,1.16,101.56565656565658,126.8,16.352346148761697,96.62,110.64571428571428,95.384,2.9396,,6.7,6.64,529.9066666666666,18.8,388.84,4.0,-1.5,1,10.26,,,,,,,,,2026-03-20,S60-17
20260320083843,2026-03-20 08:38:43,6,S60-24,913,1098,101,142,260,30,0,136,0.0,0.0,3.22,0.0,2683.22,4.0,2.16,-0.98,0.18,,,,,,230.0,350.0,600.0,1100.0,5.0,1.0,1.0,5.0,0.0,20260320_6,小型,934.0,1.0,842.0,855.0,S60,,,0.0,20.5,78.9,426,0.546,0.333,2112,0.432,1199,39.0,7.0,31.9,21.2,1.313,3,1.13,99.62061855670105,125.7,14.955493685263786,96.74,106.7470588235294,94.466,2.9396,,6.7,6.64,529.9066666666666,18.8,388.84,4.0,0.0,0,7.26,,,,,,,,,2026-03-20,S60-24
20260320090530,2026-03-20 09:05:30,9,S60-24,923,1108,98,142,261,29,0,137,0.0,0.0,3.25,0.0,2701.25,4.0,1.43,-0.86,0.18,,,,,,230.0,350.0,600.0,1100.0,5.0,1.0,1.0,5.0,0.0,20260320_9,小型,934.0,1.0,909.0,922.0,S60,,,0.0,20.5,78.9,427,0.544,0.333,2129,0.434,1206,38.9,6.8,32.1,21.1,1.307,3,1.14,95.07108433734938,119.4,15.157339707778,93.86,103.75517241379308,91.013,2.9396,,6.7,6.64,529.9066666666666,18.8,388.84,4.0,0.0,0,7.26,,,,,,,,,2026-03-20,S60-24
20260320093028,2026-03-20 09:30:28,10,S60-24,948,1128,103,141,266,31,0,139,0.0,0.0,3.32,0.0,2759.32,4.5,2.17,-0.42,0.27,,,,,,230.0,350.0,600.0,1100.0,5.0,1.0,1.0,5.0,0.0,20260320_10,小型,1029.0,3.0,934.0,947.0,S60,,,0.0,20.5,78.9,436,0.53,0.323,2179,0.435,1231,39.0,7.1,31.9,20.9,1.299,3,1.16,99.79777777777775,123.4,16.69215369752293,100.64,107.62903225806453,92.784,2.9396,,6.7,6.64,529.9066666666666,18.8,388.84,4.5,0.5,1,15.83,67.89047619047619,475.23333333333335,,,,,,,2026-03-20,S60-24
20260320095506,2026-03-20 09:55:06,13,S60-24,972,1149,105,133,271,30,0,141,0.0,0.0,3.35,0.0,2804.35,5.5,1.53,-0.51,0.35,,,,,,230.0,350.0,600.0,1100.0,7.0,1.0,1.0,5.0,0.0,20260320_13,小型,1029.0,3.0,1004.0,1020.0,S60,,,0.0,20.5,78.9,442,0.491,0.301,2226,0.437,1254,38.7,6.8,31.9,20.5,1.29,3,1.18,98.8397590361446,127.0,17.171929600571875,100.44,108.33103448275864,91.806,2.9396,,6.7,6.64,529.9066666666666,18.8,388.84,5.5,1.0,1,15.82,67.89047619047619,475.23333333333335,,,,478.0,93.328125,24.8875,2026-03-20,S60-24
20260320103606,2026-03-20 10:36:06,16,S60-24,942,1118,102,134,264,32,0,139,0.0,0.0,3.27,0.0,2734.27,5.0,1.52,-0.63,0.18,,,,,,230.0,350.0,600.0,1100.0,7.0,1.0,1.0,5.0,0.0,20260320_16,小型,1131.0,4.0,1039.0,1056.0,S60,,,0.0,20.5,78.9,435,0.508,0.308,2162,0.436,1220,39.3,7.4,32.0,20.8,1.295,3,1.15,99.4148148148148,126.3,16.785216240041883,99.96,110.50714285714284,96.093,2.9396,,6.7,6.64,529.9066666666666,18.8,388.84,5.0,-0.5,1,10.18,72.48333333333333,507.3833333333333,,,,527.0882352941177,107.42352941176468,30.43666666666666,2026-03-20,S60-24
20260320110238,2026-03-20 11:02:38,18,S60-24,942,1127,106,135,268,30,0,139,0.0,0.0,3.32,0.0,2750.32,5.0,1.5,-1.57,0.18,,,,,,230.0,350.0,600.0,1100.0,6.0,1.0,1.0,5.0,0.0,20260320_18,小型,1131.0,4.0,1106.0,1122.0,S60,,,0.0,20.5,78.9,437,0.504,0.309,2175,0.433,1233,38.7,6.9,31.8,20.8,1.309,3,1.16,93.84285714285714,123.0,14.87548547198413,91.86,101.36,87.379,2.9396,,6.7,6.64,529.9066666666666,18.8,388.84,5.0,0.0,0,11.18,72.48333333333333,507.3833333333333,,,,564.78125,106.2625,28.336666666666662,2026-03-20,S60-24
20260320125933,2026-03-20 12:59:33,19,S60-24,980,1148,105,129,270,31,0,142,0.0,0.0,3.32,0.0,2808.32,6.0,2.38,-0.2,0.26,,,,,,230.0,350.0,600.0,1100.0,5.0,1.0,1.0,5.0,0.0,20260320_19,小型,1355.0,2.0,1303.0,1316.0,S60,,,0.0,20.3,83.2,443,0.478,0.291,2233,0.439,1253,39.1,7.0,32.1,20.4,1.279,3,1.18,102.372619047619,125.1,16.90800987409501,104.43999999999998,111.89,94.822,2.9396,,6.7,6.64,529.9066666666666,18.8,388.84,6.0,1.0,1,13.41,64.34782608695654,1227.971014492754,,,,561.2307692307693,92.67307692307692,20.079166666666666,2026-03-20,S60-24
20260320132826,2026-03-20 13:28:26,23,S60-24,945,1118,107,134,265,32,0,138,0.0,0.0,3.22,0.0,2742.22,5.0,1.52,-0.32,0.18,,,,,,230.0,350.0,600.0,1100.0,6.0,1.0,1.0,5.0,0.0,20260320_23,小型,1355.0,2.0,1332.0,1345.0,S60,,,0.0,20.3,83.2,435,0.506,0.308,2170,0.435,1225,39.1,7.4,31.7,20.8,1.296,3,1.15,102.63658536585366,127.4,18.04209516925269,99.98,116.04137931034482,100.906,2.9396,,6.7,6.64,529.9066666666666,18.8,388.84,5.0,-1.0,1,10.18,64.34782608695654,1227.971014492754,,,,561.5,92.2576923076923,19.989166666666662,2026-03-20,S60-24
20260320135213,2026-03-20 13:52:13,25,S60-24,931,1109,101,138,260,32,0,138,0.0,0.0,3.19,0.0,2712.19,4.5,1.47,-0.43,0.27,,,,,,230.0,350.0,600.0,1100.0,5.0,1.0,1.0,5.0,0.0,20260320_25,小型,1445.0,1.0,1355.0,1409.0,S60,,,0.0,20.3,83.2,430,0.531,0.321,2141,0.435,1210,39.5,7.4,32.1,21.0,1.3,3,1.14,93.30731707317074,119.0,13.987300690511436,94.04,101.30000000000004,88.86,2.9396,,6.7,6.64,529.9066666666666,18.8,388.84,4.5,-0.5,1,12.83,59.88454545454545,1092.8929545454546,,,,526.3928571428571,88.03214285714284,20.54083333333333,2026-03-20,S60-24
20260320141640,2026-03-20 14:16:40,26,S60-24,918,1089,104,130,256,32,0,134,0.0,0.0,3.14,0.0,2666.14,5.0,1.56,-0.54,0.28,,,,,,230.0,350.0,600.0,1100.0,6.0,1.0,1.0,5.0,0.0,20260320_26,小型,1445.0,1.0,1420.0,1434.0,S60,,,0.0,20.3,83.2,422,0.508,0.308,2111,0.435,1193,39.3,7.6,31.8,20.7,1.3,3,1.12,102.77241379310344,123.9,16.93058641165652,103.02,113.56129032258065,101.394,2.9396,,6.7,6.64,529.9066666666666,18.8,388.84,5.0,0.5,1,6.18,59.88454545454545,1092.8929545454546,,,,509.3571428571428,97.375,22.72083333333333,2026-03-20,S60-24
20260320144503,2026-03-20 14:45:03,31,S60-24,905,1071,93,128,253,30,0,133,0.0,0.0,3.09,0.0,2616.09,5.0,1.59,-0.22,0.37,,,,,,230.0,350.0,600.0,1100.0,5.0,1.0,1.0,5.0,0.0,20260320_31,小型,1539.0,3.0,1449.0,1502.0,S60,,,0.0,20.3,83.2,416,0.506,0.308,2069,0.437,1164,39.2,7.2,32.0,20.8,1.286,3,1.1,98.0156626506024,122.6,16.74406553334615,96.36,107.70344827586209,97.912,2.9396,,6.7,6.64,529.9066666666666,18.8,388.84,5.0,0.0,0,4.18,57.52,997.972,,,,561.6923076923077,88.66923076923075,19.211666666666662,2026-03-20,S60-24
20260320150945,2026-03-20 15:09:45,33,S60-24,947,1119,97,134,264,32,0,138,0.0,0.0,3.23,0.0,2734.23,5.0,1.52,-0.11,0.27,,,,,,230.0,350.0,600.0,1100.0,5.0,1.0,1.0,5.0,0.0,20260320_33,小型,1539.0,3.0,1515.0,1528.0,S60,,,0.0,20.3,83.2,434,0.508,0.309,2163,0.438,1216,39.2,7.4,31.8,20.8,1.284,3,1.15,94.70617283950618,119.2,14.391607170770776,95.66,101.44285714285716,88.211,2.9396,,6.7,6.64,529.9066666666666,18.8,388.84,5.0,0.0,0,10.18,57.52,997.972,,,,569.0384615384615,91.32692307692308,19.7875,2026-03-20,S60-24
20260320153547,2026-03-20 15:35:47,38,S60-24,953,1129,100,135,266,33,0,140,0.0,0.0,3.23,0.0,2759.23,5.0,1.5,-0.42,0.36,,,,,,230.0,350.0,600.0,1100.0,6.0,1.0,1.0,5.0,0.0,20260320_38,小型,1636.0,4.0,1539.0,1556.0,S60,,,0.0,20.3,83.2,439,0.508,0.308,2182,0.437,1229,39.4,7.5,31.9,20.8,1.29,3,1.16,98.0040404040404,122.9,14.57553588384996,96.4,103.8657142857143,89.539,2.9396,,6.7,6.64,529.9066666666666,18.8,388.84,5.0,0.0,0,11.18,63.8,1046.32,,,,524.7941176470588,90.8529411764706,25.741666666666667,2026-03-20,S60-24
20260320160441,2026-03-20 16:04:41,41,S60-24,955,1129,99,135,266,33,0,139,0.0,0.0,3.26,0.0,2759.26,5.0,1.5,-0.21,0.36,,,,,,230.0,350.0,600.0,1100.0,6.0,1.0,1.0,5.0,0.0,20260320_41,小型,1636.0,4.0,1608.0,1626.0,S60,,,0.0,20.3,83.2,438,0.508,0.308,2183,0.437,1228,39.3,7.5,31.7,20.8,1.286,3,1.16,97.45252525252526,120.9,13.010946001168474,94.74,101.46,87.466,2.9396,,6.7,6.64,529.9066666666666,18.8,388.84,5.0,0.0,0,11.18,63.8,1046.32,,,,502.52777777777777,87.56388888888888,26.269166666666663,2026-03-20,S60-24
20260325162456,2026-03-25 16:24:56,41,S60-31,890,1051,94,134,247,29,0,132,0.0,0.0,3.16,0.0,2580.16,4.0,1.52,0.91,0.29,,,,,,320.0,350.0,600.0,1100.0,6.0,1.0,1.0,5.0,0.0,20260325_41,小型,1652.0,4.0,1630.0,1644.0,S60,,,0.0,23.9,75.8,408,0.543,0.328,2035,0.437,1145,39.5,7.1,32.4,21.0,1.287,3,1.08,85.8304347826087,111.2,11.274294917994675,85.38,89.06666666666666,82.469,2.9396,,6.7,6.85,529.9066666666666,18.8,388.84,4.0,-1.0,1,-0.74,61.11958762886599,986.0626804123712,,,,548.25,111.86428571428571,26.10166666666667,2026-03-25,S60-31
20260331125931,2026-03-31 12:59:31,10,S60-31,974,1148,106,138,271,29,0,143,0.0,0.0,3.45,0.0,2812.45,5.0,1.47,0.21,0.26,,,,,,320.0,350.0,600.0,1100.0,6.0,1.0,1.0,5.0,0.0,20260331_10,小型,1402.0,3.0,1303.0,1317.0,S60,,,0.0,25.4,74.8,443,0.509,0.312,2228,0.437,1254,38.8,6.5,32.3,20.7,1.287,3,1.18,100.30344827586208,126.1,16.837242848224385,95.42,111.19032258064516,94.229,2.9396,,6.7,6.69,529.9066666666666,18.8,388.84,5.0,1.0,1,14.18,58.39035087719297,1107.4703216374269,,,,649.6785714285714,112.90000000000002,26.343333333333337,2026-03-31,S60-31
20260407074942,2026-04-07 07:49:42,1,S60-24,900,1070,102,128,253,27,0,132,0.0,0.0,3.05,0.0,2615.05,5.0,1.59,-0.77,0.28,,,,,,240.0,350.0,600.0,1100.0,9.0,1.0,1.0,5.0,0.0,20260407_1,小型,858.0,1.0,753.0,812.0,S60,,,0.0,25.6,76.1,412,0.506,0.311,2072,0.434,1172,38.6,6.6,32.0,20.7,1.302,4,1.1,105.02429906542056,137.2,16.192630382809895,95.4,110.22368421052632,100.203,2.9396,,7.04,6.59,529.9066666666666,18.8,388.84,5.0,0.0,0,4.18,,,,,,,,,2026-04-07,S60-24
20260407082434,2026-04-07 08:24:34,4,S60-24,793,956,83,126,225,20,0,117,0.0,0.0,2.71,0.0,2322.71,3.5,1.61,-0.38,0.53,,,,,,240.0,350.0,600.0,1100.0,9.0,1.0,1.0,5.0,0.0,20260407_4,小型,858.0,1.0,829.0,847.0,S60,,,0.0,25.6,76.1,362,0.56,0.348,1832,0.433,1039,37.8,5.5,32.3,21.0,1.31,4,0.98,97.03125,122.2,14.37574862181097,89.6,104.83823529411764,106.978,2.9396,,7.04,6.59,529.9066666666666,18.8,388.84,3.5,-1.5,1,-9.51,,,,,,,,,2026-04-07,S60-24
20260407085622,2026-04-07 08:56:22,9,S60-24,783,944,83,127,222,24,0,117,0.0,0.0,2.69,0.0,2302.69,3.0,0.79,-0.13,0.32,,,,,,240.0,350.0,600.0,1100.0,8.0,1.0,1.0,5.0,0.0,20260407_9,小型,946.0,3.0,900.0,916.0,S60,,,0.0,25.6,76.1,363,0.572,0.35,1810,0.433,1027,38.8,6.6,32.2,21.3,1.312,4,0.97,87.16024096385543,112.1,12.22455498250344,82.67999999999999,88.10689655172415,90.832,2.9396,,7.04,6.59,529.9066666666666,18.8,388.84,3.0,-0.5,1,-13.7,,,,,,,,,2026-04-07,S60-24
20260407092305,2026-04-07 09:23:05,11,S60-24,785,943,84,124,222,24,0,114,0.0,0.0,2.7,0.0,2298.7,3.5,1.64,-0.38,0.21,,,,,,240.0,350.0,600.0,1100.0,8.0,1.0,1.0,5.0,0.0,20260407_11,小型,946.0,3.0,929.0,945.0,S60,,,0.0,25.6,76.1,360,0.559,0.344,1812,0.433,1027,38.3,6.7,31.7,21.1,1.308,4,0.97,90.32439024390244,112.5,11.787266392953091,85.52000000000001,97.33448275862068,100.345,2.9396,,7.04,6.59,529.9066666666666,18.8,388.84,3.5,0.5,1,-11.51,,,,,,,,,2026-04-07,S60-24
20260407095252,2026-04-07 09:52:52,14,S60-24,764,914,86,113,218,23,0,111,0.0,0.0,2.61,0.0,2231.61,4.5,0.89,-0.91,0.22,,,,,,240.0,350.0,600.0,1100.0,9.0,1.0,1.0,5.0,0.0,20260407_14,小型,1532.0,2.0,958.0,1014.0,S60,,,0.0,25.6,76.1,352,0.518,0.321,1764,0.433,1000,38.1,6.5,31.5,20.9,1.309,4,0.94,78.87530864197531,99.0,8.892312269445597,76.14,76.86428571428573,81.771,2.9396,,7.04,6.59,529.9066666666666,18.8,388.84,4.5,1.0,1,-12.17,61.57523809523809,1075.514158730159,,,,,,,2026-04-07,S60-24
20260407102408,2026-04-07 10:24:08,17,S60-24,906,1070,95,124,253,28,0,133,0.0,0.0,3.05,0.0,2612.05,5.5,1.64,-0.55,0.28,,,,,,240.0,350.0,600.0,1100.0,7.0,1.0,1.0,5.0,0.0,20260407_17,小型,1532.0,2.0,1028.0,1044.0,S60,,,0.0,25.6,76.1,414,0.49,0.3,2071,0.437,1165,38.9,6.8,32.1,20.6,1.286,4,1.1,102.59770114942526,135.6,20.388479827044847,90.16,119.06129032258065,108.238,2.9396,,7.04,6.59,529.9066666666666,18.8,388.84,5.5,1.0,1,6.82,61.57523809523809,1075.514158730159,,,,471.34375,96.440625,25.7175,2026-04-07,S60-24
20260407105115,2026-04-07 10:51:15,18,S60-24,944,1129,106,145,267,29,0,139,0.0,0.0,3.23,0.0,2762.23,4.0,1.4,-0.32,0.36,,,,,,240.0,350.0,600.0,1100.0,7.0,1.0,1.0,5.0,0.0,20260407_18,小型,1149.0,4.0,1054.0,1112.0,S60,,,0.0,25.6,76.1,435,0.543,0.333,2179,0.433,1235,38.6,6.7,32.0,21.0,1.308,4,1.16,97.06162790697672,135.9,18.78789298807384,94.56000000000002,107.27,92.474,2.9396,,7.04,6.59,529.9066666666666,18.8,388.84,4.0,-1.5,1,10.26,69.96904761904763,489.7833333333334,,,,492.44444444444446,102.75555555555556,30.82666666666666,2026-04-07,S60-24
20260407111856,2026-04-07 11:18:56,21,S60-24,951,1139,103,145,271,28,0,140,0.0,0.0,3.2,0.0,2780.2,4.0,1.4,-0.42,0.35,,,,,,240.0,350.0,600.0,1100.0,7.0,1.0,1.0,5.0,0.0,20260407_21,小型,1149.0,4.0,1122.0,1139.0,S60,,,0.0,25.6,76.1,439,0.535,0.33,2193,0.434,1242,38.3,6.4,31.9,21.0,1.306,4,1.17,96.02386363636364,136.2,17.329992356383602,94.12,101.97096774193548,87.155,2.9396,,7.04,6.59,529.9066666666666,18.8,388.84,4.0,0.0,0,10.26,69.96904761904763,489.7833333333334,,,,565.3823529411765,111.7970588235294,31.675833333333333,2026-04-07,S60-24
20260407153857,2026-04-07 15:38:57,37,S60-24,937,1120,105,138,267,27,0,138,0.0,0.0,3.11,0.0,2735.11,4.5,1.47,-0.74,0.36,,,,,,320.0,350.0,600.0,1100.0,7.0,1.0,1.0,5.0,18.5,20260407_37,小型,1710.0,4.0,1547.0,1604.0,S60,,,0.0,22.7,91.1,432,0.517,0.319,2162,0.433,1225,38.2,6.2,31.9,20.9,1.307,4,1.15,99.39081632653064,140.6,19.142452483647784,85.9,108.31470588235294,94.187,2.9396,,7.04,6.59,529.9066666666666,18.8,388.84,4.5,0.5,1,12.83,62.65368421052632,992.0166666666668,,,,535.4117647058823,119.75882352941176,33.931666666666665,2026-04-07,S60-24
20260407163835,2026-04-07 16:38:35,44,S60-24,951,1139,102,127,271,29,0,141,0.0,0.0,3.17,0.0,2763.17,6.0,1.6,-2.26,0.35,,,,,,320.0,350.0,600.0,1100.0,9.0,1.0,1.0,5.0,18.5,20260407_44,小型,1710.0,4.0,1642.0,1701.0,S60,,,0.0,22.7,91.1,441,0.469,0.288,2192,0.434,1241,38.5,6.6,32.0,20.6,1.305,4,1.17,105.703,137.7,18.02124554518916,99.94,113.50857142857144,97.016,2.9396,,7.04,6.59,529.9066666666666,18.8,388.84,6.0,1.5,1,11.41,62.65368421052632,992.0166666666668,,,,525.6578947368421,113.05263157894736,35.8,2026-04-07,S60-24
20260408080609,2026-04-08 08:06:09,1,S60-24,910,1072,100,120,253,28,0,130,0.0,0.0,3.03,0.0,2616.03,6.0,2.56,-0.66,0.47,,,,,,240.0,350.0,600.0,1100.0,8.0,1.0,1.0,5.0,7.5,20260408_1,小型,907.0,1.0,809.0,812.0,S60,,,0.0,20.8,97.7,411,0.474,0.292,2082,0.437,1172,38.4,6.8,31.6,20.3,1.288,4,1.1,100.97764705882354,134.2,18.224459171967947,89.58,112.03448275862068,101.85,2.9396,,7.04,6.59,529.9066666666666,18.8,388.84,6.0,0.0,0,4.41,,,,,,,,,2026-04-08,S60-24
20260408083401,2026-04-08 08:34:01,4,S60-24,799,956,85,118,225,24,0,118,0.0,0.0,2.69,0.0,2327.69,4.5,1.72,-0.62,0.53,,,,,,240.0,350.0,600.0,1100.0,9.0,1.0,1.0,5.0,7.5,20260408_4,小型,907.0,1.0,841.0,847.0,S60,,,0.0,20.8,97.7,367,0.524,0.322,1840,0.434,1041,38.7,6.5,32.2,20.9,1.303,4,0.98,94.89537037037036,117.7,11.170856463229892,91.28,96.09736842105262,98.059,2.9396,,7.04,6.59,529.9066666666666,18.8,388.84,4.5,-1.5,1,-7.17,,,,,,,,,2026-04-08,S60-24
20260408090457,2026-04-08 09:04:57,8,S60-24,789,933,90,111,221,23,0,116,0.0,0.0,2.66,0.0,2285.66,5.0,0.91,-0.38,0.21,,,,,,240.0,350.0,600.0,1100.0,8.0,1.0,1.0,5.0,7.5,20260408_8,小型,1004.0,2.0,909.0,916.0,S60,,,0.0,20.8,97.7,360,0.502,0.308,1812,0.435,1023,38.6,6.4,32.2,20.6,1.297,4,0.96,92.38541666666669,113.2,11.572128686045144,89.20000000000002,95.00882352941176,98.968,2.9396,,7.04,6.59,529.9066666666666,18.8,388.84,5.0,0.5,1,-12.82,71.34285714285716,499.4000000000001,,,,,,,2026-04-08,S60-24
20260408093228,2026-04-08 09:32:28,9,S60-24,795,945,87,113,222,24,0,116,0.0,0.0,2.7,0.0,2304.7,5.0,1.8,-0.5,0.43,,,,,,240.0,350.0,600.0,1100.0,7.0,1.0,1.0,5.0,7.5,20260408_9,小型,1004.0,2.0,937.0,945.0,S60,,,0.0,20.8,97.7,362,0.509,0.312,1827,0.435,1032,38.7,6.6,32.0,20.6,1.298,4,0.97,89.63095238095238,113.3,11.462516305129144,84.42,92.32,95.175,2.9396,,7.04,6.59,529.9066666666666,18.8,388.84,5.0,0.0,0,-10.82,71.34285714285716,499.4000000000001,,,,,,,2026-04-08,S60-24
20260408100140,2026-04-08 10:01:40,13,S60-24,796,943,87,112,224,22,0,115,0.0,0.0,2.71,0.0,2301.71,5.0,0.9,-0.38,0.21,4.2,25.7,,,,240.0,350.0,600.0,1100.0,6.0,1.0,1.0,5.0,7.5,20260408_13,小型,1105.0,4.0,1006.0,1014.0,S60,,,0.0,22.0,64.0,361,0.5,0.31,1826,0.436,1030,38.0,6.1,31.9,20.6,1.294,4,0.97,83.29464285714286,108.4,8.627829135230641,82.17999999999999,82.4375,84.987,2.9396,,7.04,6.59,529.9066666666666,18.8,388.84,5.0,0.0,0,-11.82,71.04047619047618,497.2833333333333,,,,213.75,96.34375,12.845833333333331,2026-04-08,S60-24
20260408103348,2026-04-08 10:33:48,16,S60-24,935,1110,103,133,261,28,0,137,0.0,0.0,3.14,0.0,2710.14,5.0,1.53,-0.53,0.36,,,,,,240.0,350.0,600.0,1100.0,6.0,1.0,1.0,5.0,7.5,20260408_16,小型,1105.0,4.0,1038.0,1044.0,S60,,,0.0,20.8,97.7,426,0.51,0.312,2148,0.435,1213,38.7,6.6,32.2,20.7,1.297,4,1.14,95.52121212121212,127.8,15.03165866320566,91.38,96.95142857142856,85.045,2.9396,,7.04,6.59,529.9066666666666,18.8,388.84,5.0,0.0,0,9.18,71.04047619047618,497.2833333333333,,,,205.0,94.68333333333334,9.468333333333334,2026-04-08,S60-24
20260408110044,2026-04-08 11:00:44,17,S60-24,962,1140,108,136,268,29,0,141,0.0,0.0,3.24,0.0,2787.24,5.0,1.49,-0.21,0.44,,,,,,240.0,350.0,600.0,1100.0,7.0,1.0,1.0,5.0,7.5,20260408_17,小型,1130.0,3.0,1105.0,1112.0,S60,,,0.0,20.8,97.7,438,0.507,0.311,2210,0.435,1248,38.8,6.6,32.2,20.6,1.297,4,1.17,96.49574468085106,130.2,17.406680760091753,87.41999999999999,102.63636363636364,87.723,2.9396,,7.04,6.59,529.9066666666666,18.8,388.84,5.0,0.0,0,12.18,71.02857142857142,497.2,,,,210.8571428571429,109.31428571428572,12.753333333333334,2026-04-08,S60-24
20260408145932,2026-04-08 14:59:32,34,S60-24,550,642,70,66,152,16,0,79,0.0,0.0,1.79,0.0,1576.79,7.0,0.0,-0.72,0.31,,,,,,320.0,350.0,600.0,1100.0,7.0,1.0,1.0,6.0,1.5,20260408_34,小型,1604.0,3.0,1503.0,1520.0,S60,,,0.0,23.1,92.9,247,0.434,0.267,1262,0.436,712,38.5,6.5,32.0,19.9,1.295,4,0.66,77.71785714285714,89.1,9.21210591603045,81.34,85.24,129.152,2.9396,,7.04,6.59,529.9066666666666,18.8,388.84,7.0,2.0,1,-44.83,58.07941176470589,983.4780392156864,,,,537.6764705882352,96.72941176470589,27.406666666666663,2026-04-08,S60-24
20260408150255,2026-04-08 15:02:55,35,S60-24,550,643,65,69,152,16,0,79,0.0,0.0,1.77,0.0,1575.77,6.5,1.47,-0.36,0.47,,,,,,320.0,350.0,600.0,1100.0,7.0,1.0,1.0,6.0,1.5,20260408_35,小型,1604.0,3.0,1503.0,1520.0,S60,,,0.0,23.1,92.9,247,0.454,0.279,1258,0.437,708,38.5,6.5,32.0,20.1,1.287,4,0.66,77.32558139534883,87.6,7.53886343365376,76.5,82.67999999999999,125.273,2.9396,,7.04,6.59,529.9066666666666,18.8,388.84,6.5,-0.5,1,-43.52,58.07941176470589,983.4780392156864,,,,537.6764705882352,96.72941176470589,27.406666666666663,2026-04-08,S60-24
20260408152924,2026-04-08 15:29:24,40,S60-24,957,1119,105,120,264,30,0,138,0.0,0.0,3.12,0.0,2736.12,6.5,1.69,-0.52,0.27,,,,,,320.0,350.0,600.0,1100.0,7.0,1.0,1.0,5.0,1.5,20260408_40,小型,1604.0,3.0,1533.0,1550.0,S60,,,0.0,23.1,92.9,432,0.455,0.278,2181,0.439,1224,38.9,6.9,31.9,20.2,1.279,4,1.15,99.9669724770642,136.1,20.23430212725964,92.84,107.82894736842104,93.764,2.9396,,7.04,6.59,529.9066666666666,18.8,388.84,6.5,0.0,0,7.48,58.07941176470589,983.4780392156864,,,,517.0,112.91470588235292,31.992499999999996,2026-04-08,S60-24
20260408160030,2026-04-08 16:00:30,42,S60-24,956,1127,101,131,267,30,0,139,0.0,0.0,3.17,0.0,2754.17,5.5,1.55,-0.52,0.18,,,,,,320.0,350.0,600.0,1100.0,7.0,1.0,1.0,5.0,1.5,20260408_42,小型,1630.0,4.0,1604.0,1621.0,S60,,,0.0,23.1,92.9,436,0.491,0.3,2184,0.438,1228,38.8,6.9,31.9,20.6,1.285,4,1.16,93.3268292682927,131.7,17.24741796709949,93.56,101.36551724137932,87.384,2.9396,,7.04,6.59,529.9066666666666,18.8,388.84,5.5,-1.0,1,13.82,63.01212121212122,1039.7000000000005,,,,498.55882352941177,110.5235294117647,31.315,2026-04-08,S60-24
20260409074906,2026-04-09 07:49:06,1,S60-24,904,1070,95,126,253,28,0,130,0.0,0.0,3.03,0.0,2609.03,5.5,3.28,-0.77,0.28,,,,,,240.0,350.0,600.0,1100.0,6.0,1.0,1.0,5.0,0.0,20260409_1,小型,843.0,4.0,753.0,806.0,S60,,,0.0,24.1,91.1,411,0.498,0.307,2069,0.437,1165,38.4,6.8,31.6,20.6,1.289,4,1.1,97.16483516483518,126.8,13.487856757761191,92.02,99.221875,90.202,2.9396,,7.04,6.59,529.9066666666666,18.8,388.84,5.5,0.0,0,8.82,,,,,,,,,2026-04-09,S60-24
20260409081235,2026-04-09 08:12:35,4,S60-24,797,954,88,118,225,24,0,118,0.0,0.0,2.71,0.0,2326.71,4.5,1.72,-0.87,0.32,,,,,,240.0,350.0,600.0,1100.0,7.0,1.0,1.0,5.0,0.0,20260409_4,小型,843.0,4.0,816.0,831.0,S60,,,0.0,24.1,91.1,367,0.524,0.322,1839,0.433,1042,38.7,6.5,32.2,20.9,1.307,4,0.98,98.67608695652174,120.8,13.41009815453182,97.1,104.42727272727274,106.558,2.9396,,7.04,6.59,529.9066666666666,18.8,388.84,4.5,-1.0,1,-7.17,,,,,,,,,2026-04-09,S60-24
20260409083937,2026-04-09 08:39:37,6,S60-24,779,944,87,112,218,24,0,113,0.0,0.0,2.65,0.0,2279.65,4.0,2.75,-0.64,0.43,,,,,,240.0,350.0,600.0,1100.0,8.0,1.0,1.0,5.0,0.0,20260409_6,小型,940.0,2.0,843.0,859.0,S60,,,0.0,24.1,91.1,355,0.514,0.315,1810,0.43,1031,38.6,6.8,31.8,20.5,1.323,4,0.96,96.3048192771084,121.2,13.391049911729237,95.0,104.35172413793104,108.7,2.9396,,7.04,6.59,529.9066666666666,18.8,388.84,4.0,-0.5,1,-22.74,,,,,,,,,2026-04-09,S60-24
20260409090705,2026-04-09 09:07:05,9,S60-24,778,944,84,110,221,24,0,115,0.0,0.0,2.66,0.0,2278.66,4.0,0.92,-0.77,0.43,,,,,,240.0,350.0,600.0,1100.0,6.0,1.0,1.0,5.0,0.0,20260409_9,小型,940.0,2.0,912.0,927.0,S60,,,0.0,24.1,91.1,360,0.498,0.306,1806,0.431,1028,38.6,6.7,31.9,20.7,1.321,4,0.96,92.7467391304348,112.7,12.44439328168868,88.08,98.73333333333332,102.847,2.9396,,7.04,6.59,529.9066666666666,18.8,388.84,4.0,0.0,0,-24.74,,,,,,,,,2026-04-09,S60-24
20260409093906,2026-04-09 09:39:06,12,S60-24,770,935,87,109,220,24,0,113,0.0,0.0,2.61,0.0,2260.61,4.0,1.87,-0.77,0.43,,,,,,240.0,350.0,600.0,1100.0,7.0,1.0,1.0,5.0,0.0,20260409_12,小型,1037.0,3.0,942.0,957.0,S60,,,0.0,24.1,91.1,357,0.495,0.305,1792,0.43,1022,38.4,6.7,31.7,20.6,1.327,4,0.95,93.26506024096386,112.8,12.813645152914324,88.06,100.85517241379311,106.163,2.9396,,7.04,6.59,529.9066666666666,18.8,388.84,4.0,0.0,0,-25.74,67.93571428571428,475.55,,,,,,,2026-04-09,S60-24
20260409100359,2026-04-09 10:03:59,13,S60-24,558,669,67,70,156,17,0,83,0.0,0.0,1.88,0.0,1621.88,5.5,1.45,-0.89,0.3,,,,,,240.0,350.0,600.0,1100.0,8.0,1.0,1.0,5.0,0.0,20260409_13,小型,1037.0,3.0,1007.0,1022.0,S60,,,0.0,24.1,91.1,256,0.449,0.273,1294,0.431,736,39.1,6.6,32.4,20.1,1.319,4,0.68,80.39397590361445,89.5,7.067392446965101,79.44,82.24827586206898,120.953,2.9396,,7.04,6.59,529.9066666666666,18.8,388.84,5.5,1.5,1,-47.18,67.93571428571428,475.55,,,,494.9,111.46,27.865,2026-04-09,S60-24
20260409100923,2026-04-09 10:09:23,14,S60-24,546,660,69,73,156,16,0,81,0.0,0.0,1.85,0.0,1602.85,4.5,1.39,-0.73,0.46,,,,,,240.0,350.0,600.0,1100.0,8.0,1.0,1.0,5.0,0.0,20260409_14,小型,1037.0,3.0,1007.0,1022.0,S60,,,0.0,24.1,91.1,253,0.468,0.289,1275,0.428,729,38.3,6.3,32.0,20.4,1.335,4,0.67,80.38395061728396,91.5,6.82507100836074,78.4,82.45357142857142,123.065,2.9396,,7.04,6.59,529.9066666666666,18.8,388.84,4.5,-1.0,1,-52.17,67.93571428571428,475.55,,,,494.9,111.46,27.865,2026-04-09,S60-24
20260409103348,2026-04-09 10:33:48,19,S60-24,950,1150,107,130,268,29,0,140,0.0,0.0,3.25,0.0,2777.25,4.5,1.56,-0.94,0.35,,,,,,240.0,350.0,600.0,1100.0,6.0,1.0,1.0,5.0,0.0,20260409_19,小型,1133.0,1.0,1037.0,1053.0,S60,,,0.0,24.1,91.1,437,0.485,0.297,2207,0.43,1257,38.7,6.6,32.0,20.4,1.323,4,1.17,97.45060240963856,127.7,15.741123897765796,97.48,104.91724137931035,89.673,2.9396,,7.04,6.59,529.9066666666666,18.8,388.84,4.5,0.0,0,4.83,69.3547619047619,485.4833333333333,,,,511.4375,116.840625,31.1575,2026-04-09,S60-24
20260409105951,2026-04-09 10:59:51,22,S60-24,953,1150,103,130,270,30,0,139,0.0,0.0,3.25,0.0,2778.25,4.5,1.56,-0.63,0.35,,,,,,240.0,350.0,600.0,1100.0,6.0,1.0,1.0,5.0,0.0,20260409_22,小型,1133.0,1.0,1105.0,1120.0,S60,,,0.0,24.1,91.1,439,0.481,0.296,2206,0.432,1253,38.5,6.8,31.7,20.5,1.315,4,1.17,91.82093023255815,124.4,15.825613006820438,87.79999999999998,98.13,83.872,2.9396,,7.04,6.59,529.9066666666666,18.8,388.84,4.5,0.0,0,4.83,69.3547619047619,485.4833333333333,,,,547.5333333333333,109.0,27.25,2026-04-09,S60-24
20260409145925,2026-04-09 14:59:25,36,S60-24,552,662,72,68,155,16,0,81,0.0,0.0,1.81,0.0,1607.81,5.5,1.49,-0.54,0.76,,,,,,320.0,350.0,600.0,1100.0,4.0,1.0,2.0,7.0,0.0,20260409_36,小型,1411.0,4.0,1326.0,1342.0,S60,,,0.0,25.5,87.4,252,0.439,0.27,1286,0.429,734,38.5,6.3,32.1,19.9,1.33,4,0.67,77.65876288659794,90.2,8.956340293850003,80.32000000000001,82.53235294117647,123.183,2.9396,,7.04,6.59,529.9066666666666,18.8,388.84,5.5,1.0,1,-49.18,63.65929203539824,1197.8556784660768,,,,619.96875,78.2125,20.85666666666667,2026-04-09,S60-24
20260409150301,2026-04-09 15:03:01,37,S60-24,549,662,67,68,154,18,0,79,0.0,0.0,1.82,0.0,1598.82,5.5,1.49,-1.08,0.76,,,,,,320.0,350.0,600.0,1100.0,6.0,1.0,1.0,5.0,0.0,20260409_37,小型,1627.0,1.0,1503.0,1519.0,S60,,,0.0,25.5,87.4,251,0.442,0.271,1278,0.43,729,38.6,7.2,31.5,20.0,1.328,4,0.67,79.2784090909091,91.5,10.099071164126885,77.08000000000001,86.66129032258064,129.345,2.9396,,7.04,6.59,529.9066666666666,18.8,388.84,5.5,0.0,0,-49.18,63.239,1046.60545,,,,578.46875,95.9,25.57333333333333,2026-04-09,S60-24
20260409155533,2026-04-09 15:55:33,42,S60-24,951,1141,104,124,268,27,0,139,0.0,0.0,3.17,0.0,2757.17,5.0,1.64,-0.63,0.44,,,,,,320.0,350.0,600.0,1100.0,7.0,1.0,1.0,5.0,0.0,20260409_42,小型,1627.0,1.0,1559.0,1616.0,S60,,,0.0,25.5,87.4,434,0.463,0.286,2196,0.433,1245,38.2,6.2,32.0,20.3,1.309,4,1.16,96.36162790697676,126.5,17.042369694141108,92.32,106.50333333333332,91.813,2.9396,,7.04,6.59,529.9066666666666,18.8,388.84,5.0,-0.5,1,0.18,63.239,1046.60545,,,,531.2647058823529,111.6029411764706,31.620833333333334,2026-04-09,S60-24
20260409163233,2026-04-09 16:32:33,48,S60-24,940,1131,105,122,267,29,0,137,0.0,0.0,3.14,0.0,2734.14,5.0,0.83,-0.84,0.35,,,,,,320.0,350.0,600.0,1100.0,10.0,1.0,1.0,5.0,0.0,20260409_48,小型,1705.0,3.0,1637.0,1656.0,S60,,,0.0,25.5,87.4,433,0.457,0.282,2176,0.432,1236,38.3,6.7,31.6,20.3,1.315,4,1.15,99.20608695652172,131.2,17.386692997339743,93.14,106.1,92.261,2.9396,,7.04,6.59,529.9066666666666,18.8,388.84,5.0,0.0,0,-1.82,57.75625,919.2869791666668,,,,548.6315789473684,103.33157894736844,32.721666666666664,2026-04-09,S60-24
20260410074912,2026-04-10 07:49:12,1,S60-24,912,1073,94,120,252,27,0,131,0.0,0.0,3.04,0.0,2612.04,6.0,2.56,-0.44,0.56,,,,,,250.0,350.0,600.0,1100.0,6.0,1.0,1.0,5.0,0.0,20260410_1,小型,843.0,3.0,752.0,806.0,S60,,,0.0,26.2,71.9,410,0.476,0.293,2079,0.439,1167,38.5,6.6,32.0,20.3,1.28,4,1.1,93.60235294117648,126.0,12.774652996052383,90.9,93.52068965517245,85.019,2.9396,,7.04,6.59,529.9066666666666,18.8,388.84,6.0,1.0,1,4.41,,,,,,,,,2026-04-10,S60-24
20260410081333,2026-04-10 08:13:33,5,S60-24,817,964,90,111,229,23,0,120,0.0,0.0,2.73,0.0,2356.73,5.5,1.83,-0.37,0.42,,,,,,250.0,350.0,600.0,1100.0,6.0,2.0,1.0,5.0,0.0,20260410_5,小型,843.0,3.0,817.0,832.0,S60,,,0.0,26.2,71.9,372,0.485,0.298,1871,0.437,1054,38.4,6.2,32.3,20.5,1.29,4,0.99,93.70232558139536,116.4,12.337105845301918,84.02000000000001,100.76,101.778,2.9396,,7.04,6.59,529.9066666666666,18.8,388.84,5.5,-0.5,1,-6.18,,,,,,,,,2026-04-10,S60-24
20260410083847,2026-04-10 08:38:47,6,S60-24,774,935,85,102,219,23,0,112,0.0,0.0,2.62,0.0,2252.62,5.0,2.0,-1.15,0.43,,,,,,250.0,350.0,600.0,1100.0,6.0,1.0,1.0,5.0,0.0,20260410_6,小型,939.0,1.0,843.0,857.0,S60,,,0.0,26.2,71.9,354,0.466,0.288,1794,0.431,1020,38.1,6.5,31.6,20.3,1.318,4,0.95,92.76989247311826,111.8,11.43580290843109,88.48,96.65,101.737,2.9396,,7.04,6.59,529.9066666666666,18.8,388.84,5.0,-0.5,1,-21.82,,,,,,,,,2026-04-10,S60-24
20260410090611,2026-04-10 09:06:11,10,S60-24,773,933,90,101,219,23,0,113,0.0,0.0,2.62,0.0,2254.62,5.0,1.0,-1.28,0.21,,,,,,250.0,350.0,600.0,1100.0,6.0,3.0,1.0,5.0,0.0,20260410_10,小型,939.0,1.0,910.0,926.0,S60,,,0.0,26.2,71.9,355,0.461,0.285,1796,0.43,1023,38.3,6.5,31.8,20.2,1.323,4,0.95,94.64666666666668,114.7,11.937608172866495,90.86,99.60645161290324,104.849,2.9396,,7.04,6.59,529.9066666666666,18.8,388.84,5.0,0.0,0,-22.82,,,,,,,,,2026-04-10,S60-24
20260410093526,2026-04-10 09:35:26,11,S60-24,772,933,83,104,221,22,0,114,0.0,0.0,2.64,0.0,2251.64,4.7,1.96,-1.15,0.21,,,,,,250.0,350.0,600.0,1100.0,6.0,1.0,1.0,5.0,0.0,20260410_11,小型,1035.0,4.0,939.0,953.0,S60,,,0.0,26.2,71.9,357,0.471,0.291,1788,0.432,1016,38.1,6.2,31.9,20.5,1.316,4,0.95,88.77407407407406,113.4,11.50844861720119,83.28,91.53928571428573,96.357,2.9396,,7.04,6.59,529.9066666666666,18.8,388.84,4.7,-0.3,1,-24.25,72.88095238095238,510.1666666666666,,,,,,,2026-04-10,S60-24
20260410100152,2026-04-10 10:01:52,14,S60-24,555,671,75,70,157,16,0,83,0.0,0.0,1.87,0.0,1628.87,5.5,1.45,-1.42,0.6,,,,,,300.0,350.0,600.0,1100.0,8.0,1.0,1.0,5.0,0.0,20260410_14,小型,1035.0,4.0,1005.0,1023.0,S60,,,0.0,26.2,71.9,256,0.446,0.273,1301,0.427,746,38.7,6.2,32.4,20.0,1.344,4,0.68,79.82371134020619,93.0,8.110534999525692,84.9,82.0529411764706,120.666,2.9396,,7.04,6.59,529.9066666666666,18.8,388.84,5.5,0.8,1,-47.18,72.88095238095238,510.1666666666666,,,,514.6666666666666,87.39722222222221,26.219166666666663,2026-04-10,S60-24
20260410100528,2026-04-10 10:05:28,15,S60-24,553,660,70,63,154,18,0,79,0.0,0.0,1.85,0.0,1598.85,6.5,1.61,-1.25,0.46,,,,,,300.0,350.0,600.0,1100.0,8.0,1.0,1.0,5.0,0.0,20260410_15,小型,1035.0,4.0,1005.0,1023.0,S60,,,0.0,26.2,71.9,251,0.409,0.251,1283,0.431,730,38.6,7.2,31.5,19.7,1.32,4,0.67,79.95326086956521,91.2,8.452134424111547,82.4,84.3060606060606,125.83,2.9396,,7.04,6.59,529.9066666666666,18.8,388.84,6.5,1.0,1,-49.52,72.88095238095238,510.1666666666666,,,,514.6666666666666,87.39722222222221,26.219166666666663,2026-04-10,S60-24
20260410103720,2026-04-10 10:37:20,18,S60-24,957,1134,106,120,267,29,0,139,0.0,0.0,3.19,0.0,2755.19,5.5,1.69,-0.42,-0.18,,,,,,300.0,350.0,600.0,1100.0,7.0,1.0,1.0,5.0,0.0,20260410_18,小型,1132.0,2.0,1041.0,1058.0,S60,,,0.0,26.2,71.9,435,0.449,0.276,2197,0.436,1240,38.6,6.7,32.0,20.2,1.296,4,1.16,104.93617021276596,137.0,19.06732110887368,95.78,116.88484848484848,100.763,2.9396,,7.04,6.59,529.9066666666666,18.8,388.84,5.5,-1.0,1,2.82,71.50952380952381,500.5666666666667,,,,527.4705882352941,102.48823529411764,29.03833333333333,2026-04-10,S60-24
20260410110529,2026-04-10 11:05:29,20,S60-24,962,1148,107,126,269,30,0,139,0.0,0.0,3.2,0.0,2784.2,5.0,2.44,-0.21,0.17,,,,,,300.0,350.0,600.0,1100.0,7.0,1.0,1.0,5.0,0.0,20260410_20,小型,1132.0,2.0,1109.0,1126.0,S60,,,0.0,26.2,71.9,438,0.468,0.288,2217,0.434,1255,38.6,6.8,31.7,20.3,1.305,4,1.17,97.08275862068966,130.1,17.958081502225863,91.5,108.19677419354838,92.476,2.9396,,7.04,6.59,529.9066666666666,18.8,388.84,5.0,-0.5,1,2.18,71.50952380952381,500.5666666666667,,,,541.5294117647059,99.70882352941176,28.250833333333333,2026-04-10,S60-24
20260410154014,2026-04-10 15:40:14,36,S60-31,559,653,72,70,154,18,0,81,0.0,0.0,1.93,0.0,1608.93,6.5,1.45,-0.18,0.46,,,,,,320.0,350.0,600.0,1100.0,9.0,1.0,2.0,7.0,0.0,20260410_36,小型,1656.0,2.0,1543.0,1605.0,S60,,,0.0,26.0,78.4,253,0.455,0.277,1284,0.435,725,39.1,7.1,32.0,20.1,1.297,4,0.67,80.81686746987953,93.0,9.999335149912072,82.64,88.50344827586207,132.095,2.9396,,7.04,6.59,529.9066666666666,18.8,388.84,6.5,1.5,1,-42.52,63.86288659793814,1026.063711340206,,,,423.8181818181818,83.77045454545454,30.71583333333333,2026-04-10,S60-31
20260410154339,2026-04-10 15:43:39,37,S60-31,547,643,69,69,151,18,0,79,0.0,0.0,1.88,0.0,1577.88,6.5,1.47,-0.91,0.47,,,,,,320.0,350.0,600.0,1100.0,9.0,1.0,2.0,7.0,0.0,20260410_37,小型,1656.0,2.0,1543.0,1605.0,S60,,,0.0,26.0,78.4,248,0.457,0.278,1259,0.434,712,39.1,7.3,31.9,20.1,1.302,4,0.66,79.56063829787234,89.6,8.112352258564954,80.44,85.0060606060606,128.797,2.9396,,7.04,6.59,529.9066666666666,18.8,388.84,6.5,0.0,0,-43.52,63.86288659793814,1026.063711340206,,,,423.8181818181818,83.77045454545454,30.71583333333333,2026-04-10,S60-31
20260410161315,2026-04-10 16:13:15,41,S60-24,969,1127,102,131,266,31,0,137,0.0,0.0,3.17,0.0,2766.17,5.5,1.55,0.83,0.18,,,,,,320.0,350.0,600.0,1100.0,8.0,1.0,2.0,7.0,0.0,20260410_41,小型,1656.0,2.0,1617.0,1635.0,S60,,,0.0,26.0,78.4,434,0.492,0.302,2198,0.441,1229,38.7,7.1,31.6,20.4,1.268,4,1.16,94.2936842105263,125.7,14.137786698857155,91.42,95.44848484848484,82.283,2.9396,,7.04,6.59,529.9066666666666,18.8,388.84,5.5,-1.0,1,13.82,63.86288659793814,1026.063711340206,,,,533.1944444444445,99.41944444444442,29.825833333333325,2026-04-10,S60-24
20260410165114,2026-04-10 16:51:14,47,S60-31,959,1139,102,136,269,30,0,140,0.0,0.0,3.43,0.0,2778.43,5.0,1.49,-0.52,0.35,,,,,,320.0,350.0,600.0,1100.0,7.0,1.0,2.0,7.0,0.0,20260410_47,小型,1720.0,4.0,1655.0,1711.0,S60,,,0.0,26.0,78.4,439,0.506,0.31,2200,0.436,1241,38.7,6.8,31.9,20.7,1.294,4,1.17,98.54819277108432,131.1,16.471504137180442,87.94,107.6896551724138,92.042,2.9396,,7.04,6.59,529.9066666666666,18.8,388.84,5.0,-0.5,1,12.18,64.67978723404255,1013.3166666666666,,,,545.0625,107.296875,28.6125,2026-04-10,S60-31
20260413151944,2026-04-13 15:19:44,46,S60-31,554,653,70,74,154,16,0,79,0.0,0.0,1.94,0.0,1601.94,5.5,0.0,-0.18,0.46,,,,,,320.0,350.0,600.0,1100.0,8.0,1.0,1.0,5.0,0.0,20260413_46,小型,1551.0,4.0,1523.0,1540.0,S60,,,0.0,26.3,74.8,249,0.481,0.297,1277,0.434,723,38.2,6.4,31.7,20.2,1.305,4,0.67,79.68695652173913,89.9,9.026112088429448,84.85999999999999,85.56060606060606,127.702,2.9396,,7.04,6.59,529.9066666666666,18.8,388.84,5.5,0.5,1,-43.18,61.93592233009708,1062.2010679611649,,,,522.8529411764706,98.84117647058824,28.005000000000003,2026-04-13,S60-31
20260413152350,2026-04-13 15:23:50,47,S60-31,547,643,66,74,153,18,0,79,0.0,0.0,1.89,0.0,1581.89,5.5,0.0,0.18,0.47,,,,,,320.0,350.0,600.0,1100.0,8.0,1.0,1.0,5.0,0.0,20260413_47,小型,1551.0,4.0,1523.0,1540.0,S60,,,0.0,26.3,74.8,250,0.484,0.296,1256,0.436,709,38.8,7.2,31.6,20.5,1.296,4,0.66,77.60740740740742,88.0,9.103435490127236,80.72,85.39999999999999,129.394,2.9396,,7.04,6.59,529.9066666666666,18.8,388.84,5.5,0.0,0,-43.18,61.93592233009708,1062.2010679611649,,,,522.8529411764706,98.84117647058824,28.005000000000003,2026-04-13,S60-31
20260413155011,2026-04-13 15:50:11,50,S60-31,944,1119,103,134,264,30,0,139,0.0,0.0,3.35,0.0,2736.35,5.0,1.52,-0.42,0.27,,,,,,320.0,350.0,600.0,1100.0,6.0,1.0,1.0,5.0,0.0,20260413_50,小型,1646.0,1.0,1554.0,1610.0,S60,,,0.0,26.3,74.8,433,0.508,0.309,2166,0.436,1222,39.0,6.9,32.1,20.7,1.294,4,1.15,104.474,137.8,20.44860689631448,91.4,117.53714285714288,102.206,2.9396,,7.04,6.59,529.9066666666666,18.8,388.84,5.0,-0.5,1,10.18,57.79285714285714,938.1707142857144,,,,522.09375,106.85,28.49333333333333,2026-04-13,S60-31
20260413161701,2026-04-13 16:17:01,53,S60-31,923,1108,103,147,262,29,0,137,0.0,0.0,3.33,0.0,2712.33,3.5,1.38,-0.32,0.18,,,,,,320.0,350.0,600.0,1100.0,7.0,1.0,1.0,5.0,0.0,20260413_53,小型,1646.0,1.0,1621.0,1637.0,S60,,,0.0,26.3,74.8,428,0.561,0.343,2134,0.433,1211,38.8,6.8,32.0,21.2,1.312,4,1.14,98.34418604651164,134.4,18.94861843556277,90.43999999999998,109.88666666666664,96.392,2.9396,,7.04,6.59,529.9066666666666,18.8,388.84,3.5,-1.5,1,11.49,57.79285714285714,938.1707142857144,,,,531.8125,110.021875,29.339166666666664,2026-04-13,S60-31
